Repository: zhuonanli08/Li-S_Electrolyte_Conflicts

File: output/Claude_v4_调试集53篇_2026-10-25/drafts/P014.json
{
 "paper_id": "P014",
 "doi": "10.1021/acsami.6b11358",
 "formulations": [
  {
   "id": "DOL/TEGDME",
   "name": "1 M LiTFSI in DOL/TEGDME（conventional electrolyte）",
   "components": [
    {
     "name": "LiTFSI",
     "role": "盐",
     "amount": 1,
     "unit": "M"
    },
    {
     "name": "DOL",
     "role": "溶剂化溶剂",
     "amount": "未报告",
     "unit": "未报告"
    },
    {
     "name": "TEGDME",
     "role": "溶剂化溶剂",
     "amount": "未报告",
     "unit": "未报告"
    }
   ],
   "raw_formula": "the conventional electrolyte, 1 M LiTFSI in DOL/TEGDME（DOL:TEGDME 比例原文未写；LiNO₃ 原文未提）",
   "evidence_ids": [
    "M0091"
   ]
  },
  {
   "id": "MeCN2",
   "name": "(MeCN)2−LiTFSI（solvate electrolyte）",
   "components": [
    {
     "name": "MeCN",
     "role": "溶剂化溶剂",
     "amount": 2,
     "unit": "摩尔比（MeCN:LiTFSI）"
    },
    {
     "name": "LiTFSI",
     "role": "盐",
     "amount": 1,
     "unit": "摩尔比（MeCN:LiTFSI）"
    }
   ],
   "raw_formula": "(MeCN)2−LiTFSI, prepared from MeCN and LiTFSI in a mole ratio of 2:1；密度 1.47 g mL−1，对应 LiTFSI 3.98 M",
   "evidence_ids": [
    "M0037",
    "M0040"
   ]
  },
  {
   "id": "MeCN2/TTE2:1",
   "name": "(MeCN)2−LiTFSI:TTE 2:1（体积比）",
   "components": [
    {
     "name": "MeCN",
     "role": "溶剂化溶剂",
     "amount": 2,
     "unit": "摩尔比（MeCN:LiTFSI）"
    },
    {
     "name": "LiTFSI",
     "role": "盐",
     "amount": 1,
     "unit": "摩尔比（MeCN:LiTFSI）"
    },
    {
     "name": "TTE",
     "role": "弱或非溶剂化溶剂",
     "amount": "2:1",
     "unit": "体积比（(MeCN)2−LiTFSI 溶液:TTE）"
    }
   ],
   "raw_formula": "diluting (MeCN)2−LiTFSI electrolyte (3.98 M) with TTE to obtain (MeCN)x−LiTFSI:TTE at 2:1 volume ratio",
   "evidence_ids": [
    "M0044"
   ]
  },
  {
   "id": "MeCN2/TTE1:1",
   "name": "(MeCN)2−LiTFSI:TTE 1:1（体积比）",
   "components": [
    {
     "name": "MeCN",
     "role": "溶剂化溶剂",
     "amount": 2,
     "unit": "摩尔比（MeCN:LiTFSI）"
    },
    {
     "name": "LiTFSI",
     "role": "盐",
     "amount": 1,
     "unit": "摩尔比（MeCN:LiTFSI）"
    },
    {
     "name": "TTE",
     "role": "弱或非溶剂化溶剂",
     "amount": "1:1",
     "unit": "体积比（(MeCN)2−LiTFSI 溶液:TTE）"
    }
   ],
   "raw_formula": "diluting (MeCN)2−LiTFSI electrolyte (3.98 M) with TTE to obtain (MeCN)x−LiTFSI:TTE at 1:1 volume ratio",
   "evidence_ids": [
    "M0044"
   ]
  },
  {
   "id": "MeCN2/TTE1:2",
   "name": "(MeCN)2−LiTFSI:TTE 1:2（体积比）",
   "components": [
    {
     "name": "MeCN",
     "role": "溶剂化溶剂",
     "amount": 2,
     "unit": "摩尔比（MeCN:LiTFSI）"
    },
    {
     "name": "LiTFSI",
     "role": "盐",
     "amount": 1,
     "unit": "摩尔比（MeCN:LiTFSI）"
    },
    {
     "name": "TTE",
     "role": "弱或非溶剂化溶剂",
     "amount": "1:2",
     "unit": "体积比（(MeCN)2−LiTFSI 溶液:TTE）"
    }
   ],
   "raw_formula": "diluting (MeCN)2−LiTFSI electrolyte (3.98 M) with TTE to obtain (MeCN)x−LiTFSI:TTE at 1:2 volume ratio",
   "evidence_ids": [
    "M0044"
   ]
  },
  {
   "id": "MeCN2.5",
   "name": "(MeCN)2.5−LiTFSI",
   "components": [
    {
     "name": "MeCN",
     "role": "溶剂化溶剂",
     "amount": 2.5,
     "unit": "摩尔比（MeCN:LiTFSI）"
    },
    {
     "name": "LiTFSI",
     "role": "盐",
     "amount": 1,
     "unit": "摩尔比（MeCN:LiTFSI）"
    }
   ],
   "raw_formula": "(MeCN)2.5−LiTFSI（命名表示摩尔比），prepared similarly and resulted in a concentration of 3.70 M",
   "evidence_ids": [
    "M0025",
    "M0041"
   ]
  },
  {
   "id": "MeCN2.5/TTE2:1",
   "name": "(MeCN)2.5−LiTFSI:TTE 2:1（体积比）",
   "components": [
    {
     "name": "MeCN",
     "role": "溶剂化溶剂",
     "amount": 2.5,
     "unit": "摩尔比（MeCN:LiTFSI）"
    },
    {
     "name": "LiTFSI",
     "role": "盐",
     "amount": 1,
     "unit": "摩尔比（MeCN:LiTFSI）"
    },
    {
     "name": "TTE",
     "role": "弱或非溶剂化溶剂",
     "amount": "2:1",
     "unit": "体积比（(MeCN)2.5−LiTFSI 溶液:TTE）"
    }
   ],
   "raw_formula": "diluting (MeCN)2.5−LiTFSI electrolyte (3.70 M) with TTE at 2:1 volume ratio",
   "evidence_ids": [
    "M0044"
   ]
  },
  {
   "id": "MeCN2.5/TTE1:1",
   "name": "(MeCN)2.5−LiTFSI:TTE 1:1（体积比）",
   "components": [
    {
     "name": "MeCN",
     "role": "溶剂化溶剂",
     "amount": 2.5,
     "unit": "摩尔比（MeCN:LiTFSI）"
    },
    {
     "name": "LiTFSI",
     "role": "盐",
     "amount": 1,
     "unit": "摩尔比（MeCN:LiTFSI）"
    },
    {
     "name": "TTE",
     "role": "弱或非溶剂化溶剂",
     "amount": "1:1",
     "unit": "体积比（(MeCN)2.5−LiTFSI 溶液:TTE）"
    }
   ],
   "raw_formula": "diluting (MeCN)2.5−LiTFSI electrolyte (3.70 M) with TTE at 1:1 volume ratio",
   "evidence_ids": [
    "M0044"
   ]
  },
  {
   "id": "MeCN2.5/TTE1:2",
   "name": "(MeCN)2.5−LiTFSI:TTE 1:2（体积比）",
   "components": [
    {
     "name": "MeCN",
     "role": "溶剂化溶剂",
     "amount": 2.5,
     "unit": "摩尔比（MeCN:LiTFSI）"
    },
    {
     "name": "LiTFSI",
     "role": "盐",
     "amount": 1,
     "unit": "摩尔比（MeCN:LiTFSI）"
    },
    {
     "name": "TTE",
     "role": "弱或非溶剂化溶剂",
     "amount": "1:2",
     "unit": "体积比（(MeCN)2.5−LiTFSI 溶液:TTE）"
    }
   ],
   "raw_formula": "diluting (MeCN)2.5−LiTFSI electrolyte (3.70 M) with TTE at 1:2 volume ratio",
   "evidence_ids": [
    "M0044"
   ]
  },
  {
   "id": "MeCN-0.46M",
   "name": "0.46 M LiTFSI in MeCN（浓度系列）",
   "components": [
    {
     "name": "LiTFSI",
     "role": "盐",
     "amount": 0.46,
     "unit": "M"
    },
    {
     "name": "MeCN",
     "role": "溶剂化溶剂",
     "amount": "未报告",
     "unit": "未报告"
    }
   ],
   "raw_formula": "LiTFSI concentration series in MeCN at 0.46 M（由 3.70 M 储备液用 MeCN 稀释）",
   "evidence_ids": [
    "M0190",
    "M0042"
   ]
  },
  {
   "id": "MeCN-0.93M",
   "name": "0.93 M LiTFSI in MeCN（浓度系列）",
   "components": [
    {
     "name": "LiTFSI",
     "role": "盐",
     "amount": 0.93,
     "unit": "M"
    },
    {
     "name": "MeCN",
     "role": "溶剂化溶剂",
     "amount": "未报告",
     "unit": "未报告"
    }
   ],
   "raw_formula": "LiTFSI concentration series in MeCN at 0.93 M",
   "evidence_ids": [
    "M0190",
    "M0042"
   ]
  },
  {
   "id": "MeCN-1.85M",
   "name": "1.85 M LiTFSI in MeCN（浓度系列）",
   "components": [
    {
     "name": "LiTFSI",
     "role": "盐",
     "amount": 1.85,
     "unit": "M"
    },
    {
     "name": "MeCN",
     "role": "溶剂化溶剂",
     "amount": "未报告",
     "unit": "未报告"
    }
   ],
   "raw_formula": "LiTFSI concentration series in MeCN at 1.85 M",
   "evidence_ids": [
    "M0190",
    "M0042"
   ]
  },
  {
   "id": "MeCN-2.47M",
   "name": "2.47 M LiTFSI in MeCN（浓度系列）",
   "components": [
    {
     "name": "LiTFSI",
     "role": "盐",
     "amount": 2.47,
     "unit": "M"
    },
    {
     "name": "MeCN",
     "role": "溶剂化溶剂",
     "amount": "未报告",
     "unit": "未报告"
    }
   ],
   "raw_formula": "LiTFSI concentration series in MeCN at 2.47 M",
   "evidence_ids": [
    "M0190",
    "M0042"
   ]
  },
  {
   "id": "MeCN-3.08M",
   "name": "3.08 M LiTFSI in MeCN（浓度系列）",
   "components": [
    {
     "name": "LiTFSI",
     "role": "盐",
     "amount": 3.08,
     "unit": "M"
    },
    {
     "name": "MeCN",
     "role": "溶剂化溶剂",
     "amount": "未报告",
     "unit": "未报告"
    }
   ],
   "raw_formula": "LiTFSI concentration series in MeCN at 3.08 M",
   "evidence_ids": [
    "M0190",
    "M0042"
   ]
  },
  {
   "id": "MeCN-1.7M",
   "name": "1.7 M LiTFSI in MeCN（仅 AIMD 模拟体系）",
   "components": [
    {
     "name": "LiTFSI",
     "role": "盐",
     "amount": 1.7,
     "unit": "M"
    },
    {
     "name": "MeCN",
     "role": "溶剂化溶剂",
     "amount": "未报告",
     "unit": "未报告"
    }
   ],
   "raw_formula": "a dilute LiTFSI/MeCN electrolyte (1.7 M LiTFSI in MeCN)（仅用于 AIMD）",
   "evidence_ids": [
    "M0076"
   ]
  }
 ],
 "control_id": "MeCN2",
 "control_type": "其他：以纯溶剂化物 (MeCN)2−LiTFSI（MeCN:LiTFSI = 2:1，3.98 M，未提 LiNO₃）为对照研究加 TTE；另有常规参照 1 M LiTFSI DOL/TEGDME（非 DOL/DME，未提 LiNO₃）",
 "gradients": [
  {
   "name": "TTE 体积比，以 (MeCN)2−LiTFSI 为基（用量梯度）",
   "order": [
    "MeCN2/TTE1:2",
    "MeCN2/TTE1:1",
    "MeCN2/TTE2:1",
    "MeCN2"
   ],
   "values": [
    "溶剂化物:TTE = 1:2",
    "1:1",
    "2:1",
    "不加 TTE（纯溶剂化物）"
   ],
   "solvation_axis": "按多硫化物侧溶剂化能力由强到弱排（作者以游离 MeCN 比例代表，Raman c/d 峰面积比随 TTE 增加而升高，Fig. 3c；多硫化物溶剂化本身未测，为作者推断）；Li⁺ 被 MeCN 配位程度顺序相反（AIMD nLi−N 1.85 → 1.33 → 0.82，TTE 以 Li−F 进入第一溶剂化层）",
   "evidence_ids": [
    "M0044",
    "M0178",
    "M0183",
    "M0267",
    "M0270"
   ]
  },
  {
   "name": "TTE 体积比，以 (MeCN)2.5−LiTFSI 为基（用量梯度）",
   "order": [
    "MeCN2.5/TTE1:2",
    "MeCN2.5/TTE1:1",
    "MeCN2.5/TTE2:1",
    "MeCN2.5"
   ],
   "values": [
    "溶剂化物:TTE = 1:2",
    "1:1",
    "2:1",
    "不加 TTE"
   ],
   "solvation_axis": "按多硫化物侧溶剂化能力（游离 MeCN 比例，Raman Fig. 3c）由强到弱；该系列加 TTE 释放的游离 MeCN 多于 (MeCN)2 系列（斜率更大）；电化学只测了 1:1 档",
   "evidence_ids": [
    "M0044",
    "M0178",
    "M0185"
   ]
  },
  {
   "name": "LiTFSI 浓度（MeCN 中，用量梯度）",
   "order": [
    "MeCN-0.46M",
    "MeCN-0.93M",
    "MeCN-1.85M",
    "MeCN-2.47M",
    "MeCN-3.08M",
    "MeCN2.5",
    "MeCN2"
   ],
   "values": [
    "0.46 M",
    "0.93 M",
    "1.85 M",
    "2.47 M",
    "3.08 M",
    "3.70 M",
    "3.98 M"
   ],
   "solvation_axis": "按游离 MeCN（多硫化物侧）由多到少、每个 Li⁺ 分到的 MeCN 由多到少排；依据：作者 Raman（M0184：(MeCN)2.5 游离 MeCN 多于 (MeCN)2；M0152：>2 M 出现配位 TFSI）与 7Li NMR（>2 M 由溶剂分隔离子对转为接触离子对）；该系列只测性质，无电池测试（3.70、3.98 M 两档除外）",
   "evidence_ids": [
    "M0190",
    "M0184",
    "M0152",
    "M0204"
   ]
  }
 ],
 "properties": [
  {
   "name": "Li⁺ 溶剂化（游离/配位 MeCN 的 Raman 峰面积比 c/d）",
   "values": {
    "MeCN2": "最低（仍含少量游离 MeCN）",
    "MeCN2/TTE2:1": "高于纯溶剂化物",
    "MeCN2/TTE1:1": "随 TTE 增加升高",
    "MeCN2/TTE1:2": "本系列最高",
    "MeCN2.5": "高于 (MeCN)2",
    "MeCN2.5/TTE2:1": "高于纯 (MeCN)2.5",
    "MeCN2.5/TTE1:1": "随 TTE 增加升高",
    "MeCN2.5/TTE1:2": "全部配方中最高（斜率大于 (MeCN)2 系列）"
   },
   "direction": "随 TTE 增加游离 MeCN 比例升高；(MeCN)2.5 系列高于 (MeCN)2 系列且随 TTE 上升更快；具体比值只在 Fig. 3c",
   "method": "Raman（MeCN C≡N 伸缩振动，游离 c / 配位 d 高斯拟合峰面积比，Fig. 3c、Fig. S4）",
   "system": "配好的电解液本体，无多硫化物",
   "evidence_ids": [
    "M0178",
    "M0182",
    "M0183",
    "M0184",
    "M0185",
    "S0026"
   ]
  },
  {
   "name": "Li⁺ 溶剂化（AIMD 第一溶剂化层配位数，2.7 Å 内）",
   "values": {
    "MeCN-1.7M": "nLi−O ≈1.7，nLi−N ≈2.3",
    "MeCN2": "nLi−O ≈2.1，nLi−N ≈1.85，总配位数 4",
    "MeCN2/TTE1:1": "nLi−O ∼2，nLi−N ∼1.33，nLi−F ≈0.48",
    "MeCN2/TTE1:2": "nLi−O ∼2，nLi−N ∼0.82，nLi−F ≈1.16"
   },
   "direction": "LiTFSI 浓度升高：Li−N 降、Li−O 升；加 TTE：Li−N 降、出现 Li−F（TTE 配位）并随 TTE 增加，Li−O 不变",
   "method": "AIMD（CPMD，PBE+Grimme 色散，300 K）积分径向分布函数",
   "system": "模拟体系（18 Å 立方盒约 400 原子，密度固定为接近实测值），无多硫化物",
   "evidence_ids": [
    "M0245",
    "M0249",
    "M0250",
    "M0258",
    "M0267",
    "M0270"
   ]
  },
  {
   "name": "Li⁺ 溶剂化（7Li NMR 化学位移）",
   "values": {
    "MeCN-0.46M": "稀区（约 ≤2 M）位移基本不随浓度变",
    "MeCN-0.93M": "稀区，基本不变",
    "MeCN-1.85M": "稀区，基本不变",
    "MeCN-2.47M": ">2 M 起随浓度变化（向去屏蔽）",
    "MeCN-3.08M": "随浓度去屏蔽",
    "MeCN2.5": "随浓度去屏蔽",
    "MeCN2": "浓度系列中最去屏蔽",
    "MeCN2/TTE2:1": "较纯溶剂化物去屏蔽",
    "MeCN2/TTE1:1": "去屏蔽",
    "MeCN2/TTE1:2": "去屏蔽（实验位移量约 0.1 ppm 量级）",
    "MeCN2.5/TTE2:1": "较纯 (MeCN)2.5 去屏蔽",
    "MeCN2.5/TTE1:1": "去屏蔽",
    "MeCN2.5/TTE1:2": "去屏蔽"
   },
   "direction": "LiTFSI 浓度 >2 M 后随浓度去屏蔽；加 TTE 也向去屏蔽方向移动（与用 MeCN 稀释方向相反），作者解释为电负性更强的配体（TTE 的 F）进入第一溶剂化层；具体值只在 Fig. 4b、5c",
   "method": "7Li NMR（600 MHz，外标 LiCl/D2O）；DFT 计算位移同向",
   "system": "配好的电解液本体，无多硫化物",
   "evidence_ids": [
    "M0198",
    "M0203",
    "M0217",
    "M0222",
    "M0224",
    "M0275",
    "M0279"
   ]
  },
  {
   "name": "Li⁺ 局部配位对称性（7Li 线宽与 T1）",
   "values": {
    "MeCN-0.46M": "线宽窄、T1 长",
    "MeCN2": "线宽最宽、T1 最短；变温 T1 最小值 0.55 s（40 °C）",
    "MeCN2/TTE1:1": "线宽仍宽（略变窄）、T1 仍短；变温 T1 最小值移向更低温度、更短时间",
    "MeCN2.5/TTE1:1": "线宽仍宽、T1 仍短"
   },
   "direction": "浓度升高：线宽变宽、T1 下降；加 TTE：线宽与 T1 变化小，变温 T1 最小值降低（作者判为配位变化）",
   "method": "7Li NMR 线宽、反转恢复 T1、变温 T1（Fig. 4c/4d、5d/5e、6）",
   "system": "配好的电解液本体，无多硫化物",
   "evidence_ids": [
    "M0206",
    "M0212",
    "M0218",
    "M0220",
    "M0221",
    "M0231",
    "M0232",
    "M0233"
   ]
  },
  {
   "name": "Li⁺ 溶剂化（TFSI⁻ 配位，Raman 模式 b 位置，cm−1）",
   "values": {
    "MeCN-0.46M": "w（缺失或太弱）",
    "MeCN-0.93M": "w",
    "MeCN-1.85M": "w",
    "MeCN-2.47M": "742",
    "MeCN-3.08M": "744",
    "MeCN2.5": "746",
    "MeCN2": "746",
    "MeCN2/TTE1:1": "746（加 TTE 不变）",
    "MeCN2.5/TTE1:1": "746（加 TTE 不变）"
   },
   "direction": ">2 M 出现配位 TFSI 并随浓度增强；加 TTE 后 TFSI 配位基本不变",
   "method": "Raman（TFSI 740 cm−1 区，Table 1、Table S1）",
   "system": "配好的电解液本体，无多硫化物",
   "evidence_ids": [
    "S0022",
    "M0152",
    "M0154",
    "M0189"
   ]
  },
  {
   "name": "黏度",
   "values": {
    "MeCN2": "138 cP",
    "MeCN2/TTE1:1": "8.6 cP",
    "DOL/TEGDME": "∼3 cP"
   },
   "direction": "加 TTE（1:1）后大幅降低，接近常规电解液",
   "method": "引自文献 22、43（本文未测）",
   "system": "电解液本体",
   "evidence_ids": [
    "M0104",
    "M0105"
   ]
  },
  {
   "name": "密度",
   "values": {
    "MeCN2": "1.47 g mL−1"
   },
   "direction": "仅一个值",
   "method": "1.00 mL 容量瓶称量",
   "system": "电解液本体",
   "evidence_ids": [
    "M0038",
    "M0040"
   ]
  },
  {
   "name": "多硫化物溶剂化",
   "values": {
    "MeCN2": "未报告",
    "MeCN2/TTE1:1": "未报告",
    "MeCN2.5/TTE1:1": "未报告",
    "DOL/TEGDME": "未报告"
   },
   "direction": "未测；作者假设游离 MeCN 越多，多硫化物溶剂化能力越强（M0285）",
   "method": "未测",
   "system": "未报告",
   "evidence_ids": [
    "M0285"
   ]
  },
  {
   "name": "多硫化物溶解度",
   "values": {
    "MeCN2": "未报告",
    "MeCN2/TTE1:1": "未报告",
    "MeCN2.5/TTE1:1": "未报告",
    "DOL/TEGDME": "未报告"
   },
   "direction": "未测；作者推断溶剂化物电解液中溶解度有限（M0291，推断）",
   "method": "未测",
   "system": "未报告",
   "evidence_ids": [
    "M0291"
   ]
  },
  {
   "name": "离子电导率",
   "values": {
    "MeCN2": "未报告"
   },
   "direction": "未报告",
   "method": "未测",
   "system": "未报告",
   "evidence_ids": []
  },
  {
   "name": "离子迁移数",
   "values": {
    "MeCN2": "未报告"
   },
   "direction": "未报告",
   "method": "未测",
   "system": "未报告",
   "evidence_ids": []
  },
  {
   "name": "与 Li 金属的相容性（Li 浸泡变色）",
   "values": {
    "MeCN2.5": "干燥（<15 ppm 水）不变色；用未干燥盐配制（>50 ppm 水）变黄、分解",
    "MeCN2": "干燥后不变色"
   },
   "direction": "所有干燥电解液均不变色",
   "method": "Li 金属浸泡观察颜色；7Li、19F NMR（Fig. S1）",
   "system": "电解液 + Li 金属，无多硫化物",
   "evidence_ids": [
    "M0047",
    "M0049",
    "S0011"
   ]
  }
 ],
 "tests": [
  {
   "id": "P014-T1",
   "name": "Li‖S Swagelok 循环伏安（第 1 圈，0.1 mV s−1）",
   "cell": "Li‖S@CMK-3 两电极 Swagelok（玻璃纤维隔膜）",
   "conditions": {
    "sulfur_loading": "0.28−0.4 mg cm−2（S8）",
    "ES": "∼13 g/L（S8 质量 : 电解液体积，原文写法）",
    "ES_unit": "原文为 g/L（S/电解液体积，体积基）；折合约 77 µL mg⁻¹（反算：1 ÷ 13 g L⁻¹ ≈ 0.077 L g⁻¹）",
    "Li_thickness": "未报告",
    "rate": "CV 0.1 mV s−1，3.2–1.5 V，取第 1 圈",
    "formation": "未报告（循环前开路静置至少 12 h）",
    "temperature": "未报告",
    "LiNO3": "未报告",
    "one_C": "未报告（CV 测试）",
    "electrolyte_volume": "about 0.03 mL"
   },
   "formulations": [
    "DOL/TEGDME",
    "MeCN2",
    "MeCN2.5",
    "MeCN2/TTE1:1",
    "MeCN2.5/TTE1:1",
    "MeCN2/TTE2:1",
    "MeCN2/TTE1:2"
   ],
   "evidence_ids": [
    "M0052",
    "M0054",
    "M0055",
    "M0058",
    "M0059",
    "M0090",
    "M0116",
    "S0012"
   ],
   "results": [
    {
     "id": "P014-T1-R1",
     "metric": "第一还原峰电位",
     "A": "MeCN2",
     "B": "DOL/TEGDME",
     "value_A": "∼2.15",
     "value_B": 2.4,
     "unit": "V vs Li/Li+",
     "point": "CV 第 1 圈阴极扫描",
     "basis": "numeric",
     "direction_text": "变坏",
     "same_conditions": true,
     "evidence_ids": [
      "M0095"
     ],
     "reason": "原文对两种 MeCN 电解液合写一个值；还原峰负移=极化增大（作者 M0104 以更正还原电位为动力学更好）；差 10%"
    },
    {
     "id": "P014-T1-R2",
     "metric": "第二还原峰电位",
     "A": "MeCN2",
     "B": "DOL/TEGDME",
     "value_A": "∼1.7",
     "value_B": 2.05,
     "unit": "V vs Li/Li+",
     "point": "CV 第 1 圈阴极扫描",
     "basis": "numeric",
     "direction_text": "变坏",
     "same_conditions": true,
     "evidence_ids": [
      "M0095"
     ],
     "reason": "原文对两种 MeCN 电解液合写一个值；差 17%"
    },
    {
     "id": "P014-T1-R3",
     "metric": "第一氧化峰电位",
     "A": "MeCN2",
     "B": "DOL/TEGDME",
     "value_A": "∼2.45",
     "value_B": 2.4,
     "unit": "V vs Li/Li+",
     "point": "CV 第 1 圈阳极扫描",
     "basis": "numeric",
     "direction_text": "差异小",
     "same_conditions": true,
     "evidence_ids": [
      "M0095"
     ],
     "reason": "差 2% < 5%；作者定性为氧化峰正移（M0094）"
    },
    {
     "id": "P014-T1-R4",
     "metric": "第二氧化峰电位",
     "A": "MeCN2",
     "B": "DOL/TEGDME",
     "value_A": "∼2.6",
     "value_B": 2.5,
     "unit": "V vs Li/Li+",
     "point": "CV 第 1 圈阳极扫描",
     "basis": "numeric",
     "direction_text": "差异小",
     "same_conditions": true,
     "evidence_ids": [
      "M0095"
     ],
     "reason": "差 3.8% < 5%；作者定性为氧化峰正移"
    },
    {
     "id": "P014-T1-R5",
     "metric": "第一还原峰电位",
     "A": "MeCN2.5",
     "B": "DOL/TEGDME",
     "value_A": "∼2.15",
     "value_B": 2.4,
     "unit": "V vs Li/Li+",
     "point": "CV 第 1 圈阴极扫描",
     "basis": "numeric",
     "direction_text": "变坏",
     "same_conditions": true,
     "evidence_ids": [
      "M0095"
     ],
     "reason": "原文对两种 MeCN 电解液合写一个值"
    },
    {
     "id": "P014-T1-R6",
     "metric": "第二还原峰电位",
     "A": "MeCN2.5",
     "B": "DOL/TEGDME",
     "value_A": "∼1.7",
     "value_B": 2.05,
     "unit": "V vs Li/Li+",
     "point": "CV 第 1 圈阴极扫描",
     "basis": "numeric",
     "direction_text": "变坏",
     "same_conditions": true,
     "evidence_ids": [
      "M0095"
     ],
     "reason": "原文对两种 MeCN 电解液合写一个值"
    },
    {
     "id": "P014-T1-R7",
     "metric": "第一氧化峰电位",
     "A": "MeCN2.5",
     "B": "DOL/TEGDME",
     "value_A": "∼2.45",
     "value_B": 2.4,
     "unit": "V vs Li/Li+",
     "point": "CV 第 1 圈阳极扫描",
     "basis": "numeric",
     "direction_text": "差异小",
     "same_conditions": true,
     "evidence_ids": [
      "M0095"
     ],
     "reason": "差 2% < 5%"
    },
    {
     "id": "P014-T1-R8",
     "metric": "第二氧化峰电位",
     "A": "MeCN2.5",
     "B": "DOL/TEGDME",
     "value_A": "∼2.6",
     "value_B": 2.5,
     "unit": "V vs Li/Li+",
     "point": "CV 第 1 圈阳极扫描",
     "basis": "numeric",
     "direction_text": "差异小",
     "same_conditions": true,
     "evidence_ids": [
      "M0095"
     ],
     "reason": "差 3.8% < 5%"
    },
    {
     "id": "P014-T1-R9",
     "metric": "第一还原峰电位",
     "A": "MeCN2.5",
     "B": "MeCN2",
     "value_A": "∼2.15",
     "value_B": "∼2.15",
     "unit": "V vs Li/Li+",
     "point": "CV 第 1 圈阴极扫描",
     "basis": "numeric",
     "direction_text": "差异小",
     "same_conditions": true,
     "evidence_ids": [
      "M0095"
     ],
     "reason": "原文对 MeCN 电解液合写同一值"
    },
    {
     "id": "P014-T1-R10",
     "metric": "第二还原峰电位",
     "A": "MeCN2.5",
     "B": "MeCN2",
     "value_A": "∼1.7",
     "value_B": "∼1.7",
     "unit": "V vs Li/Li+",
     "point": "CV 第 1 圈阴极扫描",
     "basis": "numeric",
     "direction_text": "差异小",
     "same_conditions": true,
     "evidence_ids": [
      "M0095"
     ],
     "reason": "原文对 MeCN 电解液合写同一值"
    },
    {
     "id": "P014-T1-R11",
     "metric": "第一还原峰电位",
     "A": "MeCN2/TTE1:1",
     "B": "MeCN2",
     "value_A": "∼2.05",
     "value_B": "∼2.15",
     "unit": "V vs Li/Li+",
     "point": "CV 第 1 圈阴极扫描",
     "basis": "numeric",
     "direction_text": "差异小",
     "same_conditions": true,
     "evidence_ids": [
      "M0102",
      "M0095"
     ],
     "reason": "差 4.7% < 5% 记差异小；作者定性：加 TTE 使第一还原峰负移（M0103），与黏度降低的预期相反"
    },
    {
     "id": "P014-T1-R12",
     "metric": "第二还原峰电位",
     "A": "MeCN2/TTE1:1",
     "B": "MeCN2",
     "value_A": "∼1.85",
     "value_B": "∼1.7",
     "unit": "V vs Li/Li+",
     "point": "CV 第 1 圈阴极扫描",
     "basis": "numeric",
     "direction_text": "变好",
     "same_conditions": true,
     "evidence_ids": [
      "M0102",
      "M0095"
     ],
     "reason": "第二还原峰正移 8%；作者 M0105 同向"
    },
    {
     "id": "P014-T1-R13",
     "metric": "第一还原峰电位",
     "A": "MeCN2.5/TTE1:1",
     "B": "MeCN2.5",
     "value_A": "∼2.05",
     "value_B": "∼2.15",
     "unit": "V vs Li/Li+",
     "point": "CV 第 1 圈阴极扫描",
     "basis": "numeric",
     "direction_text": "差异小",
     "same_conditions": true,
     "evidence_ids": [
      "M0102",
      "M0095"
     ],
     "reason": "差 4.7% < 5%；作者定性为负移（M0103）"
    },
    {
     "id": "P014-T1-R14",
     "metric": "第二还原峰电位",
     "A": "MeCN2.5/TTE1:1",
     "B": "MeCN2.5",
     "value_A": "∼1.85",
     "value_B": "∼1.7",
     "unit": "V vs Li/Li+",
     "point": "CV 第 1 圈阴极扫描",
     "basis": "numeric",
     "direction_text": "变好",
     "same_conditions": true,
     "evidence_ids": [
      "M0102",
      "M0095"
     ],
     "reason": "第二还原峰正移 8%"
    },
    {
     "id": "P014-T1-R15",
     "metric": "第一还原峰电位",
     "A": "MeCN2.5/TTE1:1",
     "B": "MeCN2/TTE1:1",
     "value_A": "∼2.05",
     "value_B": "∼2.05",
     "unit": "V vs Li/Li+",
     "point": "CV 第 1 圈阴极扫描",
     "basis": "numeric",
     "direction_text": "差异小",
     "same_conditions": true,
     "evidence_ids": [
      "M0102"
     ],
     "reason": "原文 in both cases 合写同一值"
    },
    {
     "id": "P014-T1-R16",
     "metric": "第二还原峰电位",
     "A": "MeCN2.5/TTE1:1",
     "B": "MeCN2/TTE1:1",
     "value_A": "∼1.85",
     "value_B": "∼1.85",
     "unit": "V vs Li/Li+",
     "point": "CV 第 1 圈阴极扫描",
     "basis": "numeric",
     "direction_text": "差异小",
     "same_conditions": true,
     "evidence_ids": [
      "M0102"
     ],
     "reason": "原文 in both cases 合写同一值"
    }
   ]
  },
  {
   "id": "P014-T2",
   "name": "Li‖S 原位拉曼恒电位（2.8 → 1.8 V，MeCN 系列）",
   "cell": "Li‖S@CMK-3 原位拉曼电池（装置引前文 10、34，本文未写电池形式）",
   "conditions": {
    "sulfur_loading": "0.28−0.4 mg cm−2（推定：同实验部分 S@CMK-3 正极浇注）",
    "ES": "∼13 g/L（推定：原文写 all cells 电解液约 0.03 mL，出现在 Swagelok 电池段落）",
    "ES_unit": "原文为 g/L（S/电解液体积，体积基）",
    "Li_thickness": "未报告",
    "rate": "恒电位：2.8 V 阶跃至 1.8 V（MeCN 电解液第二还原峰电位），保持约 2 h",
    "formation": "未报告",
    "temperature": "未报告",
    "LiNO3": "未报告",
    "one_C": "未报告（恒电位测试）"
   },
   "formulations": [
    "MeCN2",
    "MeCN2/TTE1:1",
    "MeCN2.5/TTE1:1"
   ],
   "evidence_ids": [
    "M0052",
    "M0055",
    "M0062",
    "M0126",
    "M0127"
   ],
   "results": [
    {
     "id": "P014-T2-R1",
     "metric": "S3•−拉曼峰达峰时间（多硫化物生成速率）",
     "A": "MeCN2/TTE1:1",
     "B": "MeCN2",
     "value_A": "ca. 45",
     "value_B": "ca. 45",
     "unit": "min",
     "point": "阶跃至 1.8 V 后 S3•− 峰强达最大值的时间",
     "basis": "numeric",
     "direction_text": "差异小",
     "same_conditions": true,
     "evidence_ids": [
      "M0133"
     ],
     "reason": "原文对两者合写同一值"
    },
    {
     "id": "P014-T2-R2",
     "metric": "S3•−峰强保持（占最大值比例）",
     "A": "MeCN2/TTE1:1",
     "B": "MeCN2",
     "value_A": 80,
     "value_B": 80,
     "unit": "%",
     "point": "达峰后 2 h 内恒电位保持",
     "basis": "numeric",
     "direction_text": "差异小",
     "same_conditions": true,
     "evidence_ids": [
      "M0133",
      "M0135"
     ],
     "reason": "M0135 对两者合写同一值；保持越高=多硫化物在正极附近越少被消耗/扩散（作者 M0136）"
    },
    {
     "id": "P014-T2-R3",
     "metric": "S3•−拉曼峰达峰时间（多硫化物生成速率）",
     "A": "MeCN2.5/TTE1:1",
     "B": "MeCN2",
     "value_A": null,
     "value_B": null,
     "unit": "min",
     "point": "阶跃至 1.8 V 后 S3•− 峰出现/达峰快慢",
     "basis": "qualitative",
     "direction_text": "变好",
     "same_conditions": true,
     "evidence_ids": [
      "M0140",
      "M0133"
     ],
     "reason": "作者 M0140 与 (MeCN)2−LiTFSI:TTE (1:1) 比，称生成动力学加快；M0133 中 (MeCN)2 与该配方同为 ca. 45 min，故对照档同向"
    },
    {
     "id": "P014-T2-R4",
     "metric": "S3•−峰强保持（占最大值比例）",
     "A": "MeCN2.5/TTE1:1",
     "B": "MeCN2",
     "value_A": null,
     "value_B": null,
     "unit": "%",
     "point": "恒电位保持期间",
     "basis": "qualitative",
     "direction_text": "差异小",
     "same_conditions": true,
     "evidence_ids": [
      "M0139"
     ],
     "reason": "作者：persistence similar to other electrolytes containing LiTFSI and MeCN"
    },
    {
     "id": "P014-T2-R5",
     "metric": "S3•−拉曼峰达峰时间（多硫化物生成速率）",
     "A": "MeCN2.5/TTE1:1",
     "B": "MeCN2/TTE1:1",
     "value_A": null,
     "value_B": null,
     "unit": "min",
     "point": "阶跃至 1.8 V 后 S3•− 峰出现/达峰快慢",
     "basis": "qualitative",
     "direction_text": "变好",
     "same_conditions": true,
     "evidence_ids": [
      "M0140"
     ],
     "reason": "作者直接比较：polysulfide formation kinetics are facilitated"
    },
    {
     "id": "P014-T2-R6",
     "metric": "S3•−峰强保持（占最大值比例）",
     "A": "MeCN2.5/TTE1:1",
     "B": "MeCN2/TTE1:1",
     "value_A": null,
     "value_B": null,
     "unit": "%",
     "point": "恒电位保持期间",
     "basis": "qualitative",
     "direction_text": "差异小",
     "same_conditions": true,
     "evidence_ids": [
      "M0139"
     ],
     "reason": "作者：persistence similar"
    },
    {
     "id": "P014-T2-R7",
     "metric": "S3•−拉曼峰强（正极附近多硫化物生成量）",
     "A": "MeCN2.5/TTE1:1",
     "B": "MeCN2/TTE1:1",
     "value_A": null,
     "value_B": null,
     "unit": "相对强度",
     "point": "2.8–1.8 V 代表电位下的原位谱",
     "basis": "qualitative",
     "direction_text": "不判",
     "same_conditions": true,
     "evidence_ids": [
      "M0115",
      "M0124"
     ],
     "reason": "作者只说 A 的峰强更高、正极附近生成的多硫化物更多（(MeCN)2 也低于 A），未定性好坏"
    },
    {
     "id": "P014-T2-R8",
     "metric": "S3•−拉曼峰达峰时间（多硫化物生成速率）",
     "A": "MeCN2",
     "B": "DOL/TEGDME",
     "value_A": "ca. 45",
     "value_B": "ca. 20",
     "unit": "min",
     "point": "电位阶跃后达峰时间",
     "basis": "numeric",
     "direction_text": "不判",
     "same_conditions": false,
     "evidence_ids": [
      "M0128",
      "M0133",
      "M0134"
     ],
     "reason": "保持电位不同（1.8 V vs 2.2 V，B 见 P014-T3），按规则不判；作者定性 MeCN 溶剂化物生成更慢（M0134）"
    },
    {
     "id": "P014-T2-R9",
     "metric": "S3•−峰强保持（占最大值比例）",
     "A": "MeCN2",
     "B": "DOL/TEGDME",
     "value_A": 80,
     "value_B": "∼15",
     "unit": "%",
     "point": "恒电位约 2 h",
     "basis": "numeric",
     "direction_text": "不判",
     "same_conditions": false,
     "evidence_ids": [
      "M0132",
      "M0135"
     ],
     "reason": "保持电位不同（1.8 V vs 2.2 V），按规则不判；B 的 ∼15% 原文注 data not shown；作者定性溶剂化物中 S3•− 在正极附近更稳定（M0137）"
    },
    {
     "id": "P014-T2-R10",
     "metric": "S3•−拉曼峰达峰时间（多硫化物生成速率）",
     "A": "MeCN2/TTE1:1",
     "B": "DOL/TEGDME",
     "value_A": "ca. 45",
     "value_B": "ca. 20",
     "unit": "min",
     "point": "电位阶跃后达峰时间",
     "basis": "numeric",
     "direction_text": "不判",
     "same_conditions": false,
     "evidence_ids": [
      "M0128",
      "M0133"
     ],
     "reason": "保持电位不同（1.8 V vs 2.2 V），按规则不判"
    },
    {
     "id": "P014-T2-R11",
     "metric": "S3•−峰强保持（占最大值比例）",
     "A": "MeCN2/TTE1:1",
     "B": "DOL/TEGDME",
     "value_A": 80,
     "value_B": "∼15",
     "unit": "%",
     "point": "恒电位约 2 h",
     "basis": "numeric",
     "direction_text": "不判",
     "same_conditions": false,
     "evidence_ids": [
      "M0132",
      "M0135"
     ],
     "reason": "保持电位不同（1.8 V vs 2.2 V），按规则不判"
    },
    {
     "id": "P014-T2-R12",
     "metric": "S3•−拉曼峰达峰时间（多硫化物生成速率）",
     "A": "MeCN2.5/TTE1:1",
     "B": "DOL/TEGDME",
     "value_A": null,
     "value_B": null,
     "unit": "min",
     "point": "电位阶跃后 S3•− 峰出现快慢",
     "basis": "qualitative",
     "direction_text": "不判",
     "same_conditions": false,
     "evidence_ids": [
      "M0140"
     ],
     "reason": "保持电位不同，按规则不判；作者定性 as quickly as DOL/TEGDME"
    },
    {
     "id": "P014-T2-R13",
     "metric": "S3•−峰强保持（占最大值比例）",
     "A": "MeCN2.5/TTE1:1",
     "B": "DOL/TEGDME",
     "value_A": null,
     "value_B": null,
     "unit": "%",
     "point": "恒电位保持期间",
     "basis": "qualitative",
     "direction_text": "不判",
     "same_conditions": false,
     "evidence_ids": [
      "M0139",
      "M0307"
     ],
     "reason": "保持电位不同，按规则不判；作者定性 A 保持了溶剂化物的高稳定性（M0307）"
    }
   ]
  },
  {
   "id": "P014-T3",
   "name": "Li‖S 原位拉曼恒电位（2.8 → 2.2 V，DOL/TEGDME）",
   "cell": "Li‖S@CMK-3 原位拉曼电池（装置引前文 10、34，本文未写电池形式）",
   "conditions": {
    "sulfur_loading": "0.28−0.4 mg cm−2（推定：同实验部分 S@CMK-3 正极浇注）",
    "ES": "∼13 g/L（推定：原文写 all cells 电解液约 0.03 mL）",
    "ES_unit": "原文为 g/L（S/电解液体积，体积基）",
    "Li_thickness": "未报告",
    "rate": "恒电位：2.8 V 阶跃至 2.2 V（DOL/TEGDME 第二还原峰电位），保持约 1 h，另有约 2 h 延长保持（data not shown）",
    "formation": "未报告",
    "temperature": "未报告",
    "LiNO3": "未报告",
    "one_C": "未报告（恒电位测试）"
   },
   "formulations": [
    "DOL/TEGDME"
   ],
   "evidence_ids": [
    "M0052",
    "M0055",
    "M0127",
    "M0128",
    "M0130",
    "M0132"
   ],
   "results": []
  }
 ],
 "mechanisms": [
  {
   "id": "P014-M1",
   "summary": "Raman、NMR 与 AIMD 显示 TTE 以牺牲 MeCN 配位为代价与 Li⁺ 配位，游离 MeCN（良好的多硫化物溶剂）增多；只讲性质，未落到电池表现",
   "A": "全梯度",
   "B": "全梯度",
   "property": "Li⁺ 溶剂化：TTE 进入第一溶剂化层、取代 MeCN；游离 MeCN 增多",
   "categories": [],
   "source_type": "本文结论",
   "evidence_ids": [
    "M0011"
   ],
   "test_ids": [],
   "side": "其他"
  },
  {
   "id": "P014-M2",
   "summary": "游离 MeCN 含量较高的电解液中硫还原时多硫化物生成更快，作者认为可能源于游离 MeCN 的溶剂化能力 → 正极反应动力学",
   "A": "MeCN2.5/TTE1:1",
   "B": "MeCN2/TTE1:1",
   "property": "游离 MeCN 增多（多硫化物侧溶剂化增强，推断）",
   "categories": [
    "正极反应"
   ],
   "source_type": "本文推测",
   "evidence_ids": [
    "M0012"
   ],
   "test_ids": [
    "P014-T2"
   ],
   "side": "弱侧"
  },
  {
   "id": "P014-M3",
   "summary": "TTE 越多游离 MeCN 越多，可在正极溶解多硫化物，可能加快硫电还原动力学（全梯度说法；本篇 (MeCN)2 加 TTE 1:1 的达峰时间实测未变）",
   "A": "全梯度",
   "B": "全梯度",
   "property": "游离 MeCN 随 TTE 增加（多硫化物侧溶剂化增强，推断）",
   "categories": [
    "正极反应"
   ],
   "source_type": "本文推测",
   "evidence_ids": [
    "M0033"
   ],
   "test_ids": [
    "P014-T2"
   ],
   "side": "弱侧"
  },
  {
   "id": "P014-M4",
   "summary": "多硫化物生成动力学虽加快，但向本体电解液的扩散相比常规电解液大幅减少",
   "A": "MeCN2.5/TTE1:1",
   "B": "DOL/TEGDME",
   "property": "多硫化物侧溶剂化弱于常规醚电解液",
   "categories": [
    "正极反应",
    "多硫化物穿梭"
   ],
   "source_type": "本文结论",
   "evidence_ids": [
    "M0034"
   ],
   "test_ids": [
    "P014-T2",
    "P014-T3"
   ],
   "side": "强侧"
  },
  {
   "id": "P014-M5",
   "summary": "前人研究认为 MeCN 溶剂化物中硫还原动力学受中间多硫化物溶解度差的阻碍，原因是 MeCN 与 Li⁺ 配位后不能充当多硫化物溶剂 → CV 峰偏移",
   "A": "MeCN2",
   "B": "DOL/TEGDME",
   "property": "MeCN 与 Li⁺ 配位，多硫化物溶解度低",
   "categories": [
    "正极反应"
   ],
   "source_type": "转述他文或通用说法",
   "evidence_ids": [
    "M0097",
    "M0099"
   ],
   "test_ids": [
    "P014-T1"
   ],
   "side": "弱侧"
  },
  {
   "id": "P014-M6",
   "summary": "CV 差异也可能来自高浓度（1 M → 近 4 M）导致 Li 活度不同及 MeCN 电解液黏度大得多（起点是浓度/黏度，非溶剂化）",
   "A": "MeCN2",
   "B": "DOL/TEGDME",
   "property": "Li 活度、黏度",
   "categories": [],
   "source_type": "转述他文或通用说法",
   "evidence_ids": [
    "M0100"
   ],
   "test_ids": [
    "P014-T1"
   ],
   "side": "其他"
  },
  {
   "id": "P014-M7",
   "summary": "作者写的例外：加 TTE 使黏度从 138 降到 8.6 cP，本应加快硫还原、使还原峰正移，但第一还原峰反而负移（令人意外）",
   "A": "MeCN2/TTE1:1",
   "B": "MeCN2",
   "property": "黏度降低",
   "categories": [
    "正极反应"
   ],
   "source_type": "本文推测",
   "evidence_ids": [
    "M0104"
   ],
   "test_ids": [
    "P014-T1"
   ],
   "side": "其他"
  },
  {
   "id": "P014-M8",
   "summary": "黏度降低预期的效应在第二还原峰上出现：加 TTE 后第二还原峰正移",
   "A": "MeCN2/TTE1:1",
   "B": "MeCN2",
   "property": "黏度降低",
   "categories": [
    "正极反应"
   ],
   "source_type": "本文结论",
   "evidence_ids": [
    "M0105"
   ],
   "test_ids": [
    "P014-T1"
   ],
   "side": "其他"
  },
  {
   "id": "P014-M9",
   "summary": "1.8 V 下 S3•− 峰强持续，说明多硫化物消耗与扩散不显著；溶剂化物电解液（含或不含 TTE）中 S3•− 在正极附近比常规 DOL/TEGDME 更稳定",
   "A": "MeCN2",
   "B": "DOL/TEGDME",
   "property": "多硫化物侧溶剂化弱于常规醚电解液",
   "categories": [
    "正极反应",
    "多硫化物穿梭"
   ],
   "source_type": "本文结论",
   "evidence_ids": [
    "M0136",
    "M0137"
   ],
   "test_ids": [
    "P014-T2",
    "P014-T3"
   ],
   "side": "强侧"
  },
  {
   "id": "P014-M10",
   "summary": "作者假设：游离 MeCN 的形成通过增强电解液对多硫化物的溶剂化能力影响硫电还原过程",
   "A": "全梯度",
   "B": "全梯度",
   "property": "游离 MeCN 增多 → 多硫化物溶剂化增强（假设）",
   "categories": [
    "正极反应"
   ],
   "source_type": "本文推测",
   "evidence_ids": [
    "M0285"
   ],
   "test_ids": [
    "P014-T2"
   ],
   "side": "弱侧"
  },
  {
   "id": "P014-M11",
   "summary": "若无多硫化物溶剂化分子，硫还原将被迫走固-固转化而不形成可溶中间体（一般推理，未落到本篇测试）",
   "A": "全梯度",
   "B": "全梯度",
   "property": "多硫化物溶剂化缺失",
   "categories": [
    "正极反应"
   ],
   "source_type": "本文推测",
   "evidence_ids": [
    "M0286"
   ],
   "test_ids": [],
   "side": "其他"
  },
  {
   "id": "P014-M12",
   "summary": "加 TTE 生成的游离 MeCN 使可溶中间体得以形成，从而促进还原",
   "A": "全梯度",
   "B": "全梯度",
   "property": "游离 MeCN 增多（多硫化物侧溶剂化增强）",
   "categories": [
    "正极反应"
   ],
   "source_type": "本文结论",
   "evidence_ids": [
    "M0287"
   ],
   "test_ids": [
    "P014-T2"
   ],
   "side": "弱侧"
  },
  {
   "id": "P014-M13",
   "summary": "在游离 MeCN 含量最高的 (MeCN)x−LiTFSI:TTE 中观察到 S3•− 生成速率提高",
   "A": "MeCN2.5/TTE1:1",
   "B": "MeCN2/TTE1:1",
   "property": "游离 MeCN 最多",
   "categories": [
    "正极反应"
   ],
   "source_type": "本文结论",
   "evidence_ids": [
    "M0288"
   ],
   "test_ids": [
    "P014-T2"
   ],
   "side": "弱侧"
  },
  {
   "id": "P014-M14",
   "summary": "硫还原动力学可能因游离 MeCN 而改善，但正极附近多硫化物的稳定性不受影响（动力学与滞留兼得）",
   "A": "MeCN2.5/TTE1:1",
   "B": "MeCN2/TTE1:1",
   "property": "游离 MeCN 增多",
   "categories": [
    "正极反应",
    "多硫化物穿梭"
   ],
   "source_type": "本文结论",
   "evidence_ids": [
    "M0289"
   ],
   "test_ids": [
    "P014-T2"
   ],
   "side": "弱侧"
  },
  {
   "id": "P014-M15",
   "summary": "该电解液中多硫化物滞留在正极附近，可能源于溶解度有限或黏度较高",
   "A": "MeCN2.5/TTE1:1",
   "B": "DOL/TEGDME",
   "property": "多硫化物溶解度较低或黏度较高",
   "categories": [
    "多硫化物穿梭"
   ],
   "source_type": "本文推测",
   "evidence_ids": [
    "M0290"
   ],
   "test_ids": [
    "P014-T2",
    "P014-T3"
   ],
   "side": "强侧"
  },
  {
   "id": "P014-M16",
   "summary": "TTE 1:1 电解液黏度（8.6 cP，引文）与扩散快的 DOL/TEGDME（3 cP，引文）相近，作者据此认为扩散减少的原因是溶剂化物中多硫化物溶解度有限（溶解度未测）",
   "A": "MeCN2/TTE1:1",
   "B": "DOL/TEGDME",
   "property": "多硫化物溶解度（溶剂化物电解液中有限，推断）",
   "categories": [
    "多硫化物穿梭"
   ],
   "source_type": "本文推测",
   "evidence_ids": [
    "M0291"
   ],
   "test_ids": [
    "P014-T2",
    "P014-T3"
   ],
   "side": "强侧"
  },
  {
   "id": "P014-M17",
   "summary": "MeCN 可能只在电解液/硫界面溶解多硫化物，从而把中间体留在电极表面附近",
   "A": "MeCN2.5/TTE1:1",
   "B": "DOL/TEGDME",
   "property": "多硫化物仅在界面局部溶剂化",
   "categories": [
    "正极反应",
    "多硫化物穿梭"
   ],
   "source_type": "本文推测",
   "evidence_ids": [
    "M0292"
   ],
   "test_ids": [
    "P014-T2",
    "P014-T3"
   ],
   "side": "强侧"
  },
  {
   "id": "P014-M18",
   "summary": "中间体留在电极附近可能减少活性物质损失、带来良好循环（本篇未做循环测试）",
   "A": "MeCN2.5/TTE1:1",
   "B": "DOL/TEGDME",
   "property": "多硫化物滞留正极附近",
   "categories": [
    "多硫化物穿梭"
   ],
   "source_type": "本文推测",
   "evidence_ids": [
    "M0293"
   ],
   "test_ids": [],
   "side": "其他"
  },
  {
   "id": "P014-M19",
   "summary": "游离 MeCN 可能影响倍率性能和 S8 利用率（未测）",
   "A": "全梯度",
   "B": "全梯度",
   "property": "游离 MeCN 增多",
   "categories": [
    "正极反应"
   ],
   "source_type": "本文推测",
   "evidence_ids": [
    "M0294"
   ],
   "test_ids": [],
   "side": "其他"
  },
  {
   "id": "P014-M20",
   "summary": "游离 MeCN 也可能影响负极 Li 沉积/溶解（未测；方向为游离 MeCN 多的一侧可能受损）",
   "A": "全梯度",
   "B": "全梯度",
   "property": "游离 MeCN 增多",
   "categories": [
    "负极锂"
   ],
   "source_type": "本文推测",
   "evidence_ids": [
    "M0295"
   ],
   "test_ids": [],
   "side": "其他"
  },
  {
   "id": "P014-M21",
   "summary": "游离 MeCN 在正极可能有益、在负极可能有害，二者难以拆开（作者点出的权衡，未测）",
   "A": "全梯度",
   "B": "全梯度",
   "property": "游离 MeCN 增多",
   "categories": [
    "正极反应",
    "负极锂"
   ],
   "source_type": "本文推测",
   "evidence_ids": [
    "M0296"
   ],
   "test_ids": [],
   "side": "其他"
  },
  {
   "id": "P014-M22",
   "summary": "作者写的对照例外：他文 tetraglyme−LiTFSI 溶剂化物中加氢氟醚会降低多硫化物溶解度，因 tetraglyme 螯合配位强、氢氟醚无法取代；故成溶剂化物的溶剂与稀释共溶剂的选择都重要",
   "A": "全梯度",
   "B": "全梯度",
   "property": "多硫化物溶解度（他文 tetraglyme 体系加 HFE 降低）",
   "categories": [],
   "source_type": "转述他文或通用说法",
   "evidence_ids": [
    "M0298"
   ],
   "test_ids": [],
   "side": "其他"
  },
  {
   "id": "P014-M23",
   "summary": "TTE 在 (MeCN)2.5−LiTFSI 中更容易与 MeCN 交换，游离 MeCN 更多（只讲性质）",
   "A": "MeCN2.5/TTE1:1",
   "B": "MeCN2/TTE1:1",
   "property": "Li⁺ 溶剂化：TTE 取代 MeCN 更容易，游离 MeCN 更多",
   "categories": [],
   "source_type": "本文结论",
   "evidence_ids": [
    "M0310"
   ],
   "test_ids": [],
   "side": "其他"
  },
  {
   "id": "P014-M24",
   "summary": "游离 MeCN 可能通过增强局部溶剂化促进多硫化物生成动力学（结论段）",
   "A": "全梯度",
   "B": "全梯度",
   "property": "游离 MeCN 增多（局部溶剂化增强）",
   "categories": [
    "正极反应"
   ],
   "source_type": "本文推测",
   "evidence_ids": [
    "M0311"
   ],
   "test_ids": [
    "P014-T2"
   ],
   "side": "弱侧"
  },
  {
   "id": "P014-M25",
   "summary": "引言转述：(MeCN)2−LiTFSI 加 TTE 时 Li−S 电池容量高、循环稳定，纯溶剂化物严重衰减；TTE 被认为降黏度、提电导，并影响 Li 表面 SEI、硫还原路径；氟化醚可抑制穿梭、自放电",
   "A": "全梯度",
   "B": "全梯度",
   "property": "黏度/电导率（TTE 稀释）",
   "categories": [
    "负极锂",
    "多硫化物穿梭",
    "正极反应"
   ],
   "source_type": "转述他文或通用说法",
   "evidence_ids": [
    "M0024"
   ],
   "test_ids": [],
   "side": "其他"
  },
  {
   "id": "P014-M26",
   "summary": "转述：溶剂化物中 TFSI 优先分解形成无机 SEI，阻止游离 MeCN 在 Li 上分解",
   "A": "全梯度",
   "B": "全梯度",
   "property": "游离 MeCN 与阴离子衍生 SEI",
   "categories": [
    "负极锂",
    "电解液消耗"
   ],
   "source_type": "转述他文或通用说法",
   "evidence_ids": [
    "M0171"
   ],
   "test_ids": [],
   "side": "其他"
  },
  {
   "id": "P014-M27",
   "summary": "即使 MeCN 可能不在负极分解，仍需考虑游离溶剂分子对正极硫反应路径的影响",
   "A": "全梯度",
   "B": "全梯度",
   "property": "游离 MeCN",
   "categories": [
    "负极锂",
    "电解液消耗",
    "正极反应"
   ],
   "source_type": "本文推测",
   "evidence_ids": [
    "M0172"
   ],
   "test_ids": [],
   "side": "其他"
  }
 ],
 "design_claims": [
  {
   "summary": "作者未用“折中/解耦”字样，内容接近解耦：调节成溶剂化物的溶剂与稀释共溶剂，使正极界面处发生部分溶剂介导的硫还原，同时保持正极附近活性物质电接触、防止溶出",
   "evidence_ids": [
    "M0299"
   ]
  },
  {
   "summary": "最优配方 (MeCN)2.5−LiTFSI:TTE (1:1)：硫还原动力学接近常规电解液，同时保持溶剂化物中多硫化物在正极附近的高稳定性（仅原位拉曼依据，无循环测试）",
   "evidence_ids": [
    "M0307"
   ]
  },
  {
   "summary": "因局部 Li⁺ 溶剂化结构对硫还原动力学影响强，建议调节溶剂化物溶剂与稀释共溶剂以获得有利的循环性能",
   "evidence_ids": [
    "M0312"
   ]
  }
 ],
 "figure_requests": [],
 "gaps": [
  "全篇无恒流循环：无首圈容量、寿命/保持率、库仑效率、倍率容量；电池侧只有 CV 峰电位（P014-T1）与原位拉曼 S3•− 信号（P014-T2、T3）",
  "P014-T1、T2、T3 均未报告锂厚、温度、LiNO₃、1C 定义",
  "原位拉曼电池形式未写（引前文），硫载量与 E/S 为按实验部分推定",
  "原位拉曼 DOL/TEGDME 与 MeCN 系列的保持电位不同（2.2 V vs 1.8 V），跨组比较按规则不判",
  "DOL/TEGDME 的 DOL:TEGDME 比例原文未写",
  "多硫化物溶解度与多硫化物溶剂化未测，作者以游离 MeCN 推断",
  "离子电导率、迁移数未测；黏度 138/8.6/∼3 cP 引自文献 22、43",
  "Fig. S2 中 (MeCN)2−LiTFSI:TTE 2:1、1:2 的 10 圈 CV 无文字数值（峰电流随循环下降，作者推测活性物质损失或分解，M0106）；CV 不属读图范围",
  "(MeCN)2.5−LiTFSI:TTE 2:1、1:2 只测 Raman/NMR，无电化学测试",
  "游离/配位 MeCN 比值、7Li 位移、T1 的具体数值只在 Fig. 3c、4、5、6（表征图，不登记读图）",
  "尺子：MeCN:LiTFSI 摩尔比 2:1、2.5:1 可精确算；TTE 被本文证明部分进入 Li⁺ 第一溶剂化层（nLi−F ≈0.48/1.16），配位能力按“不明/部分配位”处理",
  "浓度系列 0.46–3.08 M 与 1.7 M（仅 AIMD）只有性质数据"
 ],
 "source_review": {
  "main": true,
  "si": true,
  "notes": "通读正文与 SI（SI 仅 5 页：Fig. S1 湿电解液 NMR、Fig. S2 10 圈 CV、Fig. S3/Table S1 浓度系列 Raman、Fig. S4 拟合、DFT 7Li 位移）；参考文献略读；未读任何既有提取结果。"
 }
}

File: output/Claude_v4_调试集53篇_2026-10-25/drafts/P039.json
{
  "paper_id": "P039",
  "doi": "10.1016/j.nanoen.2017.09.015",
  "formulations": [
    {
      "id": "DOL:DME-0N",
      "name": "1 M LiTFSI in DOL:DME（不含 LiNO3）",
      "components": [
        {"name": "LiTFSI", "role": "盐", "amount": 1, "unit": "M"},
        {"name": "DOL", "role": "溶剂化溶剂", "amount": "未报告", "unit": "未报告"},
        {"name": "DME", "role": "溶剂化溶剂", "amount": "未报告", "unit": "未报告"}
      ],
      "raw_formula": "1 M LiTFSI in DOL:DME（DOL:DME 比例原文未写）",
      "evidence_ids": ["M0092", "M0109", "M0173"]
    },
    {
      "id": "DOL:DME-0.3N",
      "name": "1 M LiTFSI + 0.3 M LiNO3 in DOL:DME（baseline electrolyte）",
      "components": [
        {"name": "LiTFSI", "role": "盐", "amount": 1, "unit": "M"},
        {"name": "LiNO3", "role": "添加剂", "amount": 0.3, "unit": "M"},
        {"name": "DOL", "role": "溶剂化溶剂", "amount": "未报告", "unit": "未报告"},
        {"name": "DME", "role": "溶剂化溶剂", "amount": "未报告", "unit": "未报告"}
      ],
      "raw_formula": "1 M LiTFSI + 0.3 M LiNO3 in 1,3-dioxolane:1,2-dimethoxyethane (DOL:DME)（比例原文未写）",
      "evidence_ids": ["M0011", "M0109", "M0110", "M0120"]
    },
    {
      "id": "G2-0.3N",
      "name": "1 M LiTFSI + 0.3 M LiNO3 in G2",
      "components": [
        {"name": "LiTFSI", "role": "盐", "amount": 1, "unit": "M"},
        {"name": "LiNO3", "role": "添加剂", "amount": 0.3, "unit": "M"},
        {"name": "G2（diglyme）", "role": "溶剂化溶剂", "amount": "未报告", "unit": "单一溶剂"}
      ],
      "raw_formula": "G2 with 1 M LiTFSI + 0.3 M LiNO3",
      "evidence_ids": ["M0109", "M0110", "M0113"]
    },
    {
      "id": "G2-T",
      "name": "1 M LiTFSI/G2（不含 LiNO3 的参比）",
      "components": [
        {"name": "LiTFSI", "role": "盐", "amount": 1, "unit": "M"},
        {"name": "G2（diglyme）", "role": "溶剂化溶剂", "amount": "未报告", "unit": "单一溶剂"}
      ],
      "raw_formula": "1 M LiTFSI in G2（M0129 文本排版为“1 0.4 M LiTFSI in G2”，表 S1 与其余各处均为 1 M LiTFSI in G2）",
      "evidence_ids": ["M0129", "M0137", "S0037"]
    },
    {
      "id": "G2-0.5T3N",
      "name": "[0.5 M LiTFSI + 3 M LiNO3]/G2（optimized electrolyte）",
      "components": [
        {"name": "LiTFSI", "role": "盐", "amount": 0.5, "unit": "M"},
        {"name": "LiNO3", "role": "盐", "amount": 3, "unit": "M"},
        {"name": "G2（diglyme）", "role": "溶剂化溶剂", "amount": "未报告", "unit": "单一溶剂"}
      ],
      "raw_formula": "0.5 M LiTFSI + 3 M LiNO3 in G2；作者另写约合 0.6 mol LiTFSI 和 3.6 mol LiNO3 每 kg G2（0.6 molal LiTFSI and 3.6 molal LiNO3），为 LiTFSI 与 LiNO3 在 G2 中的饱和混合物；作者称 LiTFSI 为 co-salt / second supporting salt",
      "evidence_ids": ["M0118", "M0119", "M0278"]
    },
    {
      "id": "G2-1N",
      "name": "1 M LiNO3/G2（LiNO3/G2 系列最低档）",
      "components": [
        {"name": "LiNO3", "role": "盐", "amount": 1, "unit": "M"},
        {"name": "G2（diglyme）", "role": "溶剂化溶剂", "amount": "未报告", "unit": "单一溶剂"}
      ],
      "raw_formula": "LiNO3/G2 electrolytes，increasing concentration of LiNO3 from 1 M to 4 M（中间档原文未写）",
      "evidence_ids": ["M0102", "M0103"]
    },
    {
      "id": "G2-4N",
      "name": "4 M LiNO3/G2（LiNO3/G2 系列最高档）",
      "components": [
        {"name": "LiNO3", "role": "盐", "amount": 4, "unit": "M"},
        {"name": "G2（diglyme）", "role": "溶剂化溶剂", "amount": "未报告", "unit": "单一溶剂"}
      ],
      "raw_formula": "LiNO3/G2 electrolytes，increasing concentration of LiNO3 from 1 M to 4 M；G2 中可溶至 4 M LiNO3",
      "evidence_ids": ["M0101", "M0103"]
    }
  ],
  "control_id": "DOL:DME-0.3N",
  "control_type": "常规醚基准（DOL/DME + LiTFSI + LiNO₃）：1 M LiTFSI + 0.3 M LiNO3 in DOL:DME（DOL:DME 比例原文未写）；Li‖S 测试只有新电解液一个配方，无对照",
  "gradients": [
    {
      "name": "LiNO3 浓度（G2 中、不含 LiTFSI；用量梯度）",
      "order": ["G2-1N", "G2-4N"],
      "values": ["1 M", "4 M"],
      "solvation_axis": "作者未测 Li⁺ 溶剂化；按 LiNO₃ 浓度由低到高（每个 Li⁺ 分到的 G2 分子数由多到少）排，非作者依据；文字只给 1 M 和 4 M 两端，中间档只在 Fig. 1b",
      "evidence_ids": ["M0101", "M0102", "M0103"]
    }
  ],
  "properties": [
    {
      "name": "Li⁺ 溶剂化",
      "values": {},
      "direction": "未报告（作者只引文献说 TFSI⁻ 比 NO₃⁻ 配位弱、离子缔合弱，未测）",
      "method": "未报告",
      "system": "未报告",
      "evidence_ids": ["M0116"]
    },
    {
      "name": "多硫化物溶剂化",
      "values": {"G2-0.3N": "G2 溶剂较高（作者定性）", "DOL:DME-0.3N": "DOL:DME 较低（作者定性）"},
      "direction": "G2 溶剂高于 DOL:DME（作者定性，溶剂层面，未指明具体配方；此处挂同盐配方对）",
      "method": "未报告（作者定性说法）",
      "system": "未报告",
      "evidence_ids": ["M0246"]
    },
    {
      "name": "多硫化物溶解度",
      "values": {"G2-0.5T3N": "~4 M Li2S8（以 S 计）", "G2-T": "低于 G2-0.5T3N（作者定性，无数值）"},
      "direction": "G2-0.5T3N 高于 G2-T（高浓度 NO₃⁻ 提高多硫化物溶解度）",
      "method": "溶解实验（原文未写具体测法）",
      "system": "Li2S8 溶于电解液，以 S 计浓度",
      "evidence_ids": ["M0247", "M0248", "M0249"]
    },
    {
      "name": "离子电导率",
      "values": {"G2-T": "6.05 mS cm-1", "G2-0.5T3N": "1.41 mS cm-1"},
      "direction": "G2-0.5T3N 低于 G2-T",
      "method": "多通道电导率仪（MCS-10，Biologic），方法部分写 25 °C；表 S1 标题写室温 23±2 °C",
      "system": "电池电解液本身（不含多硫化物）",
      "evidence_ids": ["M0081", "S0007", "S0037"]
    },
    {
      "name": "黏度",
      "values": {"G2-T": "3.66 mPa s", "G2-0.5T3N": "34.6 mPa s"},
      "direction": "G2-0.5T3N 高于 G2-T",
      "method": "Brookfield DV-II+ Pro 黏度计，室温 23 ± 2 °C",
      "system": "电池电解液本身（不含多硫化物）",
      "evidence_ids": ["M0082", "S0037"]
    },
    {
      "name": "密度",
      "values": {"G2-T": "1.125 g mL-1", "G2-0.5T3N": "1.159 g mL-1"},
      "direction": "G2-0.5T3N 略高于 G2-T",
      "method": "表 S1（测法原文未写）",
      "system": "电池电解液本身，室温 23±2 °C",
      "evidence_ids": ["S0007", "S0037"]
    },
    {
      "name": "LiNO3 溶解度",
      "values": {"DOL:DME-0.3N": "约 0.75 M（1 M LiTFSI in DOL:DME 中，转述 Li 等人 [25]）", "G2-4N": "G2 中可溶至 4 M"},
      "direction": "G2 溶剂中高于 DOL:DME",
      "method": "DOL:DME 值转述他文；G2 值为本文配制",
      "system": "DOL:DME 值为含 1 M LiTFSI 的溶液；G2 值为 LiNO3/G2",
      "evidence_ids": ["M0094", "M0101"]
    }
  ],
  "tests": [
    {
      "id": "P039-T1",
      "name": "Cu‖Li 扣式库仑效率（0.4 mA cm-2，1 mAh cm-2）",
      "cell": "Cu‖Li 扣式（CR2032）",
      "conditions": {
        "sulfur_loading": "不适用（Cu‖Li，无硫）",
        "ES": "不适用",
        "ES_unit": "不适用",
        "Li_thickness": "250 μm（对电极）",
        "rate": "0.4 mA cm-2 沉积至 1 mAh cm-2，0.4 mA cm-2 剥离至 1 V",
        "formation": "未报告",
        "temperature": "30 °C",
        "LiNO3": "随配方变化（本篇变量：0 / 0.3 M / 1–4 M / 3 M）",
        "one_C": "不适用",
        "electrolyte_volume": "75 μL",
        "separator": "两层 Celgard 2045",
        "Cu_area": "2.11 cm2"
      },
      "formulations": ["DOL:DME-0N", "DOL:DME-0.3N", "G2-0.3N", "G2-T", "G2-0.5T3N", "G2-1N", "G2-4N"],
      "evidence_ids": ["M0044", "M0045", "M0046", "M0047", "M0056", "M0108", "S0009"],
      "results": [
        {
          "id": "P039-T1-R1",
          "metric": "寿命（循环圈数）",
          "A": "G2-0.5T3N", "B": "DOL:DME-0.3N",
          "value_A": ">200", "value_B": "<35",
          "unit": "圈",
          "point": "CE >99% 维持的圈数（Fig. 1d）",
          "basis": "numeric",
          "direction_text": "变好",
          "same_conditions": true,
          "evidence_ids": ["M0121", "M0122"],
          "reason": "同一图 Fig. 1d 对比：基准电解液高 CE 下少于 35 圈，新电解液 >200 圈"
        },
        {
          "id": "P039-T1-R2",
          "metric": "库仑效率",
          "A": "DOL:DME-0.3N", "B": "DOL:DME-0N",
          "value_A": null, "value_B": null,
          "unit": "%",
          "point": "Fig. 1a 循环中",
          "basis": "qualitative",
          "direction_text": "变好",
          "same_conditions": true,
          "evidence_ids": ["M0092"],
          "reason": "作者：只有加 LiNO3 才能达到 >99% 的高 CE；不含 LiNO3 的 CE 无数值"
        },
        {
          "id": "P039-T1-R3",
          "metric": "寿命（循环圈数）",
          "A": "G2-4N", "B": "G2-1N",
          "value_A": null, "value_B": null,
          "unit": "圈",
          "point": "CE 开始下降前的圈数（Fig. 1b）",
          "basis": "qualitative",
          "direction_text": "变好",
          "same_conditions": true,
          "evidence_ids": ["M0103"],
          "reason": "作者：LiNO3 从 1 M 增至 4 M，CE 下降前的圈数大致线性增加；各档圈数只在图上，已登记读图"
        },
        {
          "id": "P039-T1-R4",
          "metric": "库仑效率",
          "A": "G2-1N", "B": "DOL:DME-0.3N",
          "value_A": null, "value_B": null,
          "unit": "%",
          "point": "最大 CE",
          "basis": "qualitative",
          "direction_text": "变坏",
          "same_conditions": true,
          "evidence_ids": ["M0104", "M0105"],
          "reason": "作者：LiNO3/G2 系列最大 CE 只有 ~96%，明显低于 Fig. 1a 的基准电解液（M0092 写 >99%）；作者跨子图（1b 对 1a）直接比较"
        },
        {
          "id": "P039-T1-R5",
          "metric": "库仑效率",
          "A": "G2-4N", "B": "DOL:DME-0.3N",
          "value_A": null, "value_B": null,
          "unit": "%",
          "point": "最大 CE",
          "basis": "qualitative",
          "direction_text": "变坏",
          "same_conditions": true,
          "evidence_ids": ["M0104", "M0105"],
          "reason": "同 R4：作者说 LiNO3/G2 系列（1–4 M）最大 CE 只有 ~96%"
        },
        {
          "id": "P039-T1-R6",
          "metric": "寿命（循环圈数）",
          "A": "G2-0.3N", "B": "DOL:DME-0.3N",
          "value_A": null, "value_B": null,
          "unit": "圈",
          "point": "高 CE 维持的圈数（Fig. 1c）",
          "basis": "qualitative",
          "direction_text": "变坏",
          "same_conditions": true,
          "evidence_ids": ["M0113", "M0114"],
          "reason": "作者：DOL:DME 的循环寿命比 G2 稍长（slightly longer）；两者圈数都有限"
        },
        {
          "id": "P039-T1-R7",
          "metric": "库仑效率",
          "A": "G2-0.3N", "B": "DOL:DME-0.3N",
          "value_A": null, "value_B": null,
          "unit": "%",
          "point": "Fig. 1c 循环中",
          "basis": "qualitative",
          "direction_text": "差异小",
          "same_conditions": true,
          "evidence_ids": ["M0113"],
          "reason": "作者：两种溶剂在 0.3 M LiNO3 下都能达到高 CE"
        },
        {
          "id": "P039-T1-R8",
          "metric": "库仑效率",
          "A": "G2-0.5T3N", "B": "G2-T",
          "value_A": ">99", "value_B": "≈20",
          "unit": "%",
          "point": "每圈（A 为最初几圈之后）；Fig. S1",
          "basis": "numeric",
          "direction_text": "变好",
          "same_conditions": true,
          "evidence_ids": ["M0143", "M0144"],
          "reason": "原文 1 M LiTFSI/G2 每圈只剥离 about 20% 的沉积锂（即 CE 约 20%）；含硝酸盐电解液最初几圈后 CE >99%"
        }
      ]
    },
    {
      "id": "P039-T2",
      "name": "Cu‖Li 扣式高容量循环（0.6 mA cm-2，6 mAh cm-2）",
      "cell": "Cu‖Li 扣式（CR2032）",
      "conditions": {
        "sulfur_loading": "不适用（Cu‖Li，无硫）",
        "ES": "不适用",
        "ES_unit": "不适用",
        "Li_thickness": "250 μm（对电极）",
        "rate": "0.6 mA cm-2（C/10）沉积至 6 mAh cm-2，0.6 mA cm-2 剥离至 1 V",
        "formation": "未报告",
        "temperature": "30 °C",
        "LiNO3": "含 3 M",
        "one_C": "不适用",
        "electrolyte_volume": "75 μL"
      },
      "formulations": ["G2-0.5T3N"],
      "evidence_ids": ["M0044", "M0056", "M0125", "M0155"],
      "results": []
    },
    {
      "id": "P039-T3",
      "name": "Li‖Li 对称电池（0.5 mA cm-2，5 mAh cm-2）",
      "cell": "Li‖Li 扣式",
      "conditions": {
        "sulfur_loading": "不适用（Li‖Li，无硫）",
        "ES": "不适用",
        "ES_unit": "不适用",
        "Li_thickness": "未报告",
        "rate": "0.5 mA cm-2，5 mAh cm-2（C/10）",
        "formation": "未报告",
        "temperature": "30 °C",
        "LiNO3": "随配方变化（0 / 0.3 M / 3 M）",
        "one_C": "不适用",
        "electrolyte_volume": "未报告"
      },
      "formulations": ["DOL:DME-0N", "DOL:DME-0.3N", "G2-0.5T3N"],
      "evidence_ids": ["M0056", "M0171", "M0173", "S0021"],
      "results": [
        {
          "id": "P039-T3-R1",
          "metric": "寿命（循环小时数）",
          "A": "DOL:DME-0N", "B": "DOL:DME-0.3N",
          "value_A": "~500", "value_B": "~1400",
          "unit": "h",
          "point": "作者以极化增大判定的实用寿命（不含 LiNO3 者 ~500 h 时电池失效，电压 >1 V）",
          "basis": "numeric",
          "direction_text": "变坏",
          "same_conditions": true,
          "evidence_ids": ["M0177"],
          "reason": "原文：加 0.3 M LiNO3 后寿命从 ~500 h 延长到 ~1400 h"
        },
        {
          "id": "P039-T3-R2",
          "metric": "寿命（循环小时数）",
          "A": "G2-0.5T3N", "B": "DOL:DME-0.3N",
          "value_A": ">3000", "value_B": "~1400",
          "unit": "h",
          "point": "作者以极化增大判定的实用寿命（A 循环超过 3000 h，2800 h 后极化才略增）",
          "basis": "numeric",
          "direction_text": "变好",
          "same_conditions": true,
          "evidence_ids": ["M0177", "M0178"],
          "reason": "同一测试（Fig. S4）三种电解液"
        },
        {
          "id": "P039-T3-R3",
          "metric": "过电位",
          "A": "DOL:DME-0N", "B": "DOL:DME-0.3N",
          "value_A": null, "value_B": null,
          "unit": "V",
          "point": "极化开始增大的时间（不含 LiNO3 者 ~200 h 开始增大）",
          "basis": "qualitative",
          "direction_text": "变坏",
          "same_conditions": true,
          "evidence_ids": ["M0174", "M0175", "M0177"],
          "reason": "作者：不含 LiNO3 的电池循环寿命很有限，~200 h 极化开始增大；对照的极化开始时间原文未单独写"
        }
      ]
    },
    {
      "id": "P039-T4",
      "name": "Li‖S 扣式（溶解多硫化物作活性物质）0.4 mA cm-2 循环",
      "cell": "Li‖S 扣式（CR2032；CNT/PTFE 正极初始不含硫，硫以 Li2S8 溶于电解液）",
      "conditions": {
        "sulfur_loading": "3.2 mg S（溶于 50 μL 电解液）/ 1.6 cm2 电极 ≈ 2.0 mg cm-2（反算：3.2 ÷ 1.6）",
        "ES": "≈15.6（反算：50 μL ÷ 3.2 mg S；硫全部在电解液中）",
        "ES_unit": "µL mg⁻¹（体积基）",
        "Li_thickness": "400 μm",
        "rate": "0.4 mA cm-2（200 mA g-1），约 C/7；1.9–2.7 V",
        "formation": "未报告（第 1 圈为 Li2S8 先氧化成硫，图 6a 中排除；以第 2 圈为初始容量）",
        "temperature": "30 °C",
        "LiNO3": "含 3 M（作为主盐之一）",
        "one_C": "未报告（原文只写理论容量 1675 mAh/g，200 mA/g 约 C/7）",
        "electrolyte_volume": "50 μL",
        "sulfur_source": "Li2S8（2 M based on S）溶于 [0.5 M LiTFSI + 3 M LiNO3]/G2",
        "cathode": "MWCNT/PTFE 80:20 自支撑膜，5.8 mg cm-2，1.6 cm2"
      },
      "formulations": ["G2-0.5T3N"],
      "evidence_ids": ["M0048", "M0049", "M0050", "M0051", "M0053", "M0054", "M0055", "M0056", "M0253"],
      "results": []
    },
    {
      "id": "P039-T5",
      "name": "Cu‖Li 软包 100 圈后残留物分析（0.4 mA cm-2，1 mAh cm-2）",
      "cell": "Cu‖Li 单层软包",
      "conditions": {
        "sulfur_loading": "不适用（Cu‖Li，无硫）",
        "ES": "不适用",
        "ES_unit": "不适用",
        "Li_thickness": "80 μm（层压在 Cu 箔上）",
        "rate": "0.4 mA cm-2 沉积至 1 mAh cm-2，剥离截止 1 V，100 圈",
        "formation": "未报告",
        "temperature": "25 °C",
        "LiNO3": "随配方变化（0 / 3 M）",
        "one_C": "不适用",
        "electrolyte_amount": "1.5 g",
        "Cu_foil": "10 μm，55.5 × 37.5 mm"
      },
      "formulations": ["G2-T", "G2-0.5T3N"],
      "evidence_ids": ["M0087", "M0088", "M0089", "M0090", "S0011"],
      "results": [
        {
          "id": "P039-T5-R1",
          "metric": "Cu 电极残留物面密度",
          "A": "G2-0.5T3N", "B": "G2-T",
          "value_A": "≈12", "value_B": "≈29",
          "unit": "mg cm-2",
          "point": "100 圈后 Cu 电极上总残留（称重）",
          "basis": "numeric",
          "direction_text": "变好",
          "same_conditions": true,
          "evidence_ids": ["M0160", "M0161"],
          "reason": "原文 G2-T about 29 mg/cm2、G2-0.5T3N roughly 12 mg/cm2；残留少视为变好"
        },
        {
          "id": "P039-T5-R2",
          "metric": "死锂量（7Li NMR 金属/非金属 Li 峰面积比）",
          "A": "G2-0.5T3N", "B": "G2-T",
          "value_A": null, "value_B": null,
          "unit": "无量纲",
          "point": "100 圈后（剥离态）Cu 电极残留",
          "basis": "qualitative",
          "direction_text": "变好",
          "same_conditions": true,
          "evidence_ids": ["M0150", "M0151", "M0158"],
          "reason": "金属/非金属 Li 比 G2-0.5T3N 为 1:8、G2-T 为 1:0.8；作者称不含 LiNO3 者死锂多十倍；比值字符串不便程序比较，故按定性记"
        }
      ]
    }
  ],
  "mechanisms": [
    {
      "id": "P039-M1",
      "summary": "高浓度 LiNO3 使 SEI 含 Li2O，抑制电解液过度分解 → Li 沉积/剥离 CE 提高、循环寿命延长",
      "A": "G2-0.5T3N", "B": "G2-T",
      "property": "LiNO3 浓度提高（非溶剂化强弱）；SEI 含 Li2O",
      "categories": ["负极锂", "电解液消耗"],
      "source_type": "本文推测",
      "evidence_ids": ["M0032"],
      "test_ids": ["P039-T1", "P039-T3"],
      "side": "其他"
    },
    {
      "id": "P039-M2",
      "summary": "反复沉积/剥离时 LiNO3 在钝化新鲜锂表面的过程中以自限方式被消耗",
      "A": "全梯度", "B": "全梯度",
      "property": "LiNO3 浓度（非溶剂化强弱）",
      "categories": ["负极锂", "电解液消耗"],
      "source_type": "本文结论",
      "evidence_ids": ["M0033"],
      "test_ids": ["P039-T1"],
      "side": "其他"
    },
    {
      "id": "P039-M3",
      "summary": "每圈的小损失来自每次沉积/剥离对 LiNO3 的消耗，证据是锂的实用循环寿命与 LiNO3 浓度直接相关（LiNO3 越多寿命越长）",
      "A": "全梯度", "B": "全梯度",
      "property": "LiNO3 浓度升高（非溶剂化强弱）",
      "categories": ["负极锂", "电解液消耗"],
      "source_type": "本文结论",
      "evidence_ids": ["M0292", "M0293"],
      "test_ids": ["P039-T1"],
      "side": "其他"
    },
    {
      "id": "P039-M4",
      "summary": "常规 DOL:DME 中 LiNO3 只是添加剂量，SEI 每圈形成与重建很快把添加剂耗尽，稳定 SEI 的作用有限 → 对照锂循环寿命短",
      "A": "G2-0.5T3N", "B": "DOL:DME-0.3N",
      "property": "LiNO3 用量（添加剂量 vs 高浓度；非溶剂化强弱）",
      "categories": ["负极锂", "电解液消耗"],
      "source_type": "本文结论",
      "evidence_ids": ["M0276", "M0277"],
      "test_ids": ["P039-T1", "P039-T3"],
      "side": "其他"
    },
    {
      "id": "P039-M5",
      "summary": "LiTFSI 作共盐比溶剂选择更关键，归因于 TFSI⁻ 配位弱、离子缔合弱，使 Li⁺ 溶剂化/去溶剂化更容易 → 只含 LiNO3 的 G2 电解液 CE 低",
      "A": "G2-0.5T3N", "B": "G2-4N",
      "property": "阴离子配位强度：TFSI⁻ 弱于 NO₃⁻（离子缔合，非溶剂分子溶剂化强弱）",
      "categories": ["负极锂"],
      "source_type": "转述他文或通用说法",
      "evidence_ids": ["M0115", "M0116"],
      "test_ids": ["P039-T1"],
      "side": "其他"
    },
    {
      "id": "P039-M6",
      "summary": "不含 LiNO3 的 1 M LiTFSI/G2 每圈只能剥离约 20% 的沉积锂，其余累积为死锂",
      "A": "G2-0.5T3N", "B": "G2-T",
      "property": "是否含 LiNO3（非溶剂化强弱）",
      "categories": ["负极锂"],
      "source_type": "本文结论",
      "evidence_ids": ["M0143"],
      "test_ids": ["P039-T1"],
      "side": "其他"
    },
    {
      "id": "P039-M7",
      "summary": "死锂是沉积锂表面形成厚而绝缘的 SEI、与集流体失去接触的直接结果",
      "A": "G2-0.5T3N", "B": "G2-T",
      "property": "是否含 LiNO3（非溶剂化强弱）",
      "categories": ["负极锂"],
      "source_type": "转述他文或通用说法",
      "evidence_ids": ["M0139"],
      "test_ids": ["P039-T1"],
      "side": "其他"
    },
    {
      "id": "P039-M8",
      "summary": "不含 LiNO3 的 DOL:DME Li‖Li 电池极化增大归因于两侧锂表面绝缘层累积",
      "A": "DOL:DME-0.3N", "B": "DOL:DME-0N",
      "property": "是否含 LiNO3（非溶剂化强弱）",
      "categories": ["负极锂"],
      "source_type": "转述他文或通用说法",
      "evidence_ids": ["M0176"],
      "test_ids": ["P039-T3"],
      "side": "其他"
    },
    {
      "id": "P039-M9",
      "summary": "硝酸根在碳上低于 1.9 V 被还原，而在锂上自限（Li2O 钝化），所以有锂负极时硝酸盐不被快速消耗；Li‖S 放电截止电压须 ≥1.9 V，否则硝酸盐会在碳表面全部被还原",
      "A": "G2-0.5T3N", "B": "G2-T",
      "property": "含 LiNO3（非溶剂化强弱）",
      "categories": ["正极反应", "负极锂", "电解液消耗"],
      "source_type": "本文结论",
      "evidence_ids": ["M0201", "M0202"],
      "test_ids": [],
      "side": "其他"
    },
    {
      "id": "P039-M10",
      "summary": "XPS 显示含 LiNO3 电解液循环后表面 F、S 更少，S2p 与 N1s 谱表明这可能是 LiNO3 存在时 TFSI⁻ 分解更少",
      "A": "G2-0.5T3N", "B": "G2-T",
      "property": "含 LiNO3（非溶剂化强弱）",
      "categories": ["电解液消耗"],
      "source_type": "本文结论",
      "evidence_ids": ["M0235", "M0236"],
      "test_ids": [],
      "side": "其他"
    },
    {
      "id": "P039-M11",
      "summary": "LixNOy 类阴离子物种因易溶于电解液，被认为对稳定锂金属的作用小于 Li2O",
      "A": "G2-0.5T3N", "B": "G2-T",
      "property": "SEI 组分（非溶剂化强弱）",
      "categories": ["负极锂"],
      "source_type": "本文推测",
      "evidence_ids": ["M0238"],
      "test_ids": [],
      "side": "其他"
    },
    {
      "id": "P039-M12",
      "summary": "综合 NMR、FTIR、XPS，作者提出 Li2O 是含 LiNO3 电解液在 Li-S 电池中性能改善的关键 SEI 组分",
      "A": "G2-0.5T3N", "B": "G2-T",
      "property": "SEI 含 Li2O（非溶剂化强弱）",
      "categories": ["负极锂"],
      "source_type": "本文推测",
      "evidence_ids": ["M0244"],
      "test_ids": ["P039-T1", "P039-T3"],
      "side": "其他"
    },
    {
      "id": "P039-M13",
      "summary": "以 Li2O 为主的 SEI 抑制 LiTFSI 与 G2 的还原，也抑制锂负极对可溶多硫化物的还原 → 阻止穿梭，溶解多硫化物 Li‖S 电池 CE 接近 100%、容量保持好",
      "A": "G2-0.5T3N", "B": "G2-T",
      "property": "含高浓度 LiNO3 形成 Li2O 型 SEI（非溶剂化强弱）",
      "categories": ["负极锂", "多硫化物穿梭", "电解液消耗"],
      "source_type": "本文结论",
      "evidence_ids": ["M0273", "M0274"],
      "test_ids": ["P039-T4"],
      "side": "其他"
    },
    {
      "id": "P039-M14",
      "summary": "高浓度 LiNO3 两个作用：钝化锂负极使 CE >99% 维持更多圈；提高多硫化物溶解度，使充放电经液相而非固态 S↔Li2S 转化进行",
      "A": "G2-0.5T3N", "B": "DOL:DME-0.3N",
      "property": "LiNO3 浓度提高；多硫化物溶解度提高",
      "categories": ["负极锂", "正极反应"],
      "source_type": "本文结论",
      "evidence_ids": ["M0279"],
      "test_ids": ["P039-T1", "P039-T3", "P039-T4"],
      "side": "其他"
    },
    {
      "id": "P039-M15",
      "summary": "G2-0.5T3N 中多硫化物溶解度高于 1 M LiTFSI/G2，被认为来自 LiNO3 较强的离子缔合（类比 LiCF3SO3）",
      "A": "G2-0.5T3N", "B": "G2-T",
      "property": "多硫化物溶解度提高（离子缔合强度）",
      "categories": [],
      "source_type": "转述他文或通用说法",
      "evidence_ids": ["M0248"],
      "test_ids": [],
      "side": "其他"
    },
    {
      "id": "P039-M16",
      "summary": "溶解多硫化物（catholyte）电池的优异表现只有在锂沉积/剥离 CE 极高的电解液中才可能",
      "A": "G2-0.5T3N", "B": "DOL:DME-0.3N",
      "property": "锂沉积/剥离 CE（非溶剂化强弱）",
      "categories": ["负极锂"],
      "source_type": "本文结论",
      "evidence_ids": ["M0262"],
      "test_ids": ["P039-T4"],
      "side": "其他"
    },
    {
      "id": "P039-M17",
      "summary": "作者自写的局限：LiNO3 形成的 SEI 薄而稳定、可防止 G2 和 TFSI⁻ 过度分解，但每次沉积都会形成、剥离后残留，循环中持续累积",
      "A": "G2-0.5T3N", "B": "G2-T",
      "property": "含高浓度 LiNO3（非溶剂化强弱）",
      "categories": ["负极锂", "电解液消耗"],
      "source_type": "本文结论",
      "evidence_ids": ["M0294"],
      "test_ids": ["P039-T1", "P039-T5"],
      "side": "其他"
    }
  ],
  "design_claims": [
    {"summary": "其他（非折中/解耦）：换用 G2 溶剂使 LiNO3 可高浓度溶解，高浓度 LiNO3 钝化锂负极并提高多硫化物溶解度，另加 LiTFSI 共盐提高离子电导率；最优配方 0.5 M LiTFSI + 3 M LiNO3 in G2", "evidence_ids": ["M0118", "M0278", "M0036"]},
    {"summary": "作者建议的后续方向：寻找不会被持续消耗的替代添加剂，并控制锂沉积形貌使 SEI 不必每圈重建", "evidence_ids": ["M0295"]}
  ],
  "figure_requests": [
    {
      "test_id": "P039-T1",
      "figure": "Fig. 1b",
      "part": "main",
      "metric": "寿命（循环圈数）",
      "A": "G2-4N", "B": "G2-1N",
      "target_point": "各 LiNO3/G2 浓度档 CE 开始下降前的圈数（含文字未列出的中间档）",
      "anchor_quote_ids": ["M0104"],
      "reason": "梯度上只在图里有数的档：文字只说 1 M→4 M 圈数大致线性增加，各档浓度与圈数只在图上；可核的数只有最大 CE ~96%（M0104），无圈数锚点"
    }
  ],
  "gaps": [
    "DOL:DME 体积比原文未写",
    "LiNO3/G2 梯度只写 1 M 和 4 M 两端，中间档浓度与各档圈数只在 Fig. 1b",
    "LiTFSI 与 LiNO3 在 G2 中不同比例的优化各档未在文字给出",
    "P039-T4 Li‖S 只有 G2-0.5T3N 一个配方，无同条件对照，首圈容量、保持率、库仑效率无法篇内比较；也未测过电位",
    "P039-T4 第 1 圈被排除、化成协议与 1C 定义未写；硫载量与 E/S 为反算，且硫以溶解多硫化物形式全部在电解液中",
    "P039-T3 Li‖Li 锂厚与电解液量未报告",
    "P039-T1 不含 LiNO3 的 DOL:DME 与 G2-0.3N 的具体 CE 与圈数无文字数值",
    "Li⁺ 溶剂化未测；多硫化物溶解度测法未写，1 M LiTFSI/G2 无溶解度数值",
    "离子电导率、黏度只测了 G2-T 与 G2-0.5T3N 两种",
    "SI 文本只有图注和表 S1"
  ],
  "source_review": {
    "main": true,
    "si": true,
    "notes": "通读正文（M0001–M0401，作者简介与参考文献略读）与 SI（S0001–S0037，只有图注和表 S1）；未读任何既有提取结果。本篇主体是锂负极测试（Cu‖Li、Li‖Li），Li‖S 只用新电解液一个配方（溶解 Li2S8 作活性物质），没有 Li‖S 同条件对比。机制都以 LiNO3 浓度/SEI 为起点，不是溶剂化强弱，side 全记“其他”。"
  }
}
