Repository: zhuonanli08/Li-S_Electrolyte_Conflicts

File: output/Claude_v4_调试集53篇_2026-10-25/drafts/P041.json
{
  "paper_id": "P041",
  "doi": "10.1021/acs.chemmater.7b02105",
  "formulations": [
    {
      "id": "1-TfO",
      "name": "1-TfO",
      "components": [
        {"name": "LiTfO", "role": "盐", "amount": 1, "unit": "M"},
        {"name": "DOL", "role": "溶剂化溶剂", "amount": 1, "unit": "v/v（DOL/DME 1:1 vol.）"},
        {"name": "DME", "role": "溶剂化溶剂", "amount": 1, "unit": "v/v（DOL/DME 1:1 vol.）"}
      ],
      "raw_formula": "1 M LiTfO dissolved in DOL/DME (1:1 vol.)，记作 1-TfO（x−y 命名）",
      "evidence_ids": ["M0013", "M0014", "M0020"]
    },
    {
      "id": "1-FSI",
      "name": "1-FSI",
      "components": [
        {"name": "LiFSI", "role": "盐", "amount": 1, "unit": "M"},
        {"name": "DOL", "role": "溶剂化溶剂", "amount": 1, "unit": "v/v（DOL/DME 1:1 vol.）"},
        {"name": "DME", "role": "溶剂化溶剂", "amount": 1, "unit": "v/v（DOL/DME 1:1 vol.）"}
      ],
      "raw_formula": "1 M LiFSI dissolved in DOL/DME (1:1 vol.)，记作 1-FSI",
      "evidence_ids": ["M0013", "M0014", "M0020"]
    },
    {
      "id": "1-TFSI",
      "name": "1-TFSI",
      "components": [
        {"name": "LiTFSI", "role": "盐", "amount": 1, "unit": "M"},
        {"name": "DOL", "role": "溶剂化溶剂", "amount": 1, "unit": "v/v（DOL/DME 1:1 vol.）"},
        {"name": "DME", "role": "溶剂化溶剂", "amount": 1, "unit": "v/v（DOL/DME 1:1 vol.）"}
      ],
      "raw_formula": "1 M LiTFSI dissolved in DOL/DME (1:1 vol.)，记作 1-TFSI",
      "evidence_ids": ["M0013", "M0014", "M0020"]
    },
    {
      "id": "1-TDI",
      "name": "1-TDI",
      "components": [
        {"name": "LiTDI", "role": "盐", "amount": 1, "unit": "M"},
        {"name": "DOL", "role": "溶剂化溶剂", "amount": 1, "unit": "v/v（DOL/DME 1:1 vol.）"},
        {"name": "DME", "role": "溶剂化溶剂", "amount": 1, "unit": "v/v（DOL/DME 1:1 vol.）"}
      ],
      "raw_formula": "1 M LiTDI dissolved in DOL/DME (1:1 vol.)，记作 1-TDI",
      "evidence_ids": ["M0013", "M0014", "M0020"]
    },
    {
      "id": "3-TfO",
      "name": "3-TfO",
      "components": [
        {"name": "LiTfO", "role": "盐", "amount": 3, "unit": "M"},
        {"name": "DOL", "role": "溶剂化溶剂", "amount": 1, "unit": "v/v（DOL/DME 1:1 vol.）"},
        {"name": "DME", "role": "溶剂化溶剂", "amount": 1, "unit": "v/v（DOL/DME 1:1 vol.）"}
      ],
      "raw_formula": "3 M LiTfO dissolved in DOL/DME (1:1 vol.)，记作 3-TfO",
      "evidence_ids": ["M0013", "M0014", "M0020"]
    },
    {
      "id": "3-FSI",
      "name": "3-FSI",
      "components": [
        {"name": "LiFSI", "role": "盐", "amount": 3, "unit": "M"},
        {"name": "DOL", "role": "溶剂化溶剂", "amount": 1, "unit": "v/v（DOL/DME 1:1 vol.）"},
        {"name": "DME", "role": "溶剂化溶剂", "amount": 1, "unit": "v/v（DOL/DME 1:1 vol.）"}
      ],
      "raw_formula": "3 M LiFSI dissolved in DOL/DME (1:1 vol.)，记作 3-FSI",
      "evidence_ids": ["M0013", "M0014", "M0020"]
    },
    {
      "id": "3-TFSI",
      "name": "3-TFSI",
      "components": [
        {"name": "LiTFSI", "role": "盐", "amount": 3, "unit": "M"},
        {"name": "DOL", "role": "溶剂化溶剂", "amount": 1, "unit": "v/v（DOL/DME 1:1 vol.）"},
        {"name": "DME", "role": "溶剂化溶剂", "amount": 1, "unit": "v/v（DOL/DME 1:1 vol.）"}
      ],
      "raw_formula": "3 M LiTFSI dissolved in DOL/DME (1:1 vol.)，记作 3-TFSI",
      "evidence_ids": ["M0013", "M0014", "M0020"]
    },
    {
      "id": "4-TfO",
      "name": "4-TfO（4 M LiTfO）",
      "components": [
        {"name": "LiTfO", "role": "盐", "amount": 4, "unit": "M"},
        {"name": "DOL", "role": "溶剂化溶剂", "amount": "未报告", "unit": "原文只写 DOL/DME，未写比例"},
        {"name": "DME", "role": "溶剂化溶剂", "amount": "未报告", "unit": "原文只写 DOL/DME，未写比例"}
      ],
      "raw_formula": "4 M Li salt (LiTfO) dissolved in DOL/DME，记作 4-TfO；只用于 17O NMR，未做电池",
      "evidence_ids": ["M0050", "S0046"]
    },
    {
      "id": "4-FSI",
      "name": "4-FSI（4 M LiFSI）",
      "components": [
        {"name": "LiFSI", "role": "盐", "amount": 4, "unit": "M"},
        {"name": "DOL", "role": "溶剂化溶剂", "amount": "未报告", "unit": "原文只写 DOL/DME，未写比例"},
        {"name": "DME", "role": "溶剂化溶剂", "amount": "未报告", "unit": "原文只写 DOL/DME，未写比例"}
      ],
      "raw_formula": "4 M Li salt (LiFSI) dissolved in DOL/DME，记作 4-FSI；只用于 17O NMR，未做电池",
      "evidence_ids": ["M0050", "S0046"]
    }
  ],
  "control_id": null,
  "control_type": "其他：四种锂盐（LiTfO/LiFSI/LiTFSI/LiTDI）在 DOL/DME（1:1 vol.）中 1 M 与 3 M 并列比较，作者未设明确对照；LiNO₃ 是否加入电解液未报告；结果页以同浓度 LiTFSI 档作参照 B",
  "gradients": [
    {
      "name": "阴离子种类（1 M，种类梯度）",
      "order": ["1-TDI", "1-TFSI", "1-FSI", "1-TfO"],
      "values": ["LiTDI 1 M", "LiTFSI 1 M", "LiFSI 1 M", "LiTfO 1 M"],
      "solvation_axis": "按 Li⁺–DME 相互作用（Li⁺ 溶剂化）由强到弱；依据：作者 17O NMR DME 上移排序 TfO⁻ < FSI⁻ < TFSI⁻ < TDI⁻（M0048）。Li⁺–阴离子缔合（接触离子对）另见性质：TfO⁻ 最强、FSI⁻ 最弱，与本排序不同",
      "evidence_ids": ["M0048", "M0013"]
    },
    {
      "name": "阴离子种类（3 M，种类梯度）",
      "order": ["3-TFSI", "3-FSI", "3-TfO"],
      "values": ["LiTFSI 3 M", "LiFSI 3 M", "LiTfO 3 M"],
      "solvation_axis": "按 Li⁺–DME 相互作用由强到弱；3 M 原文未单独给全排序，沿用 1 M 的 17O 排序（M0048）；TfO⁻ 体系 rDME* 最小（M0102）与之一致。3 M LiTDI 是否制备原文未写清，未列入",
      "evidence_ids": ["M0048", "M0102"]
    },
    {
      "name": "LiTfO 浓度（用量梯度）",
      "order": ["1-TfO", "3-TfO", "4-TfO"],
      "values": ["1 M", "3 M", "4 M"],
      "solvation_axis": "按每个 Li⁺ 分到的自由溶剂由多到少（Li⁺ 溶剂化由强到弱）；依据：浓度升高出现并增多聚集型 Li⁺-DME 溶剂化结构（17O NMR，M0050）。4 M 只做 17O NMR，未做电池",
      "evidence_ids": ["M0050", "M0013"]
    },
    {
      "name": "LiFSI 浓度（用量梯度）",
      "order": ["1-FSI", "3-FSI", "4-FSI"],
      "values": ["1 M", "3 M", "4 M"],
      "solvation_axis": "同 LiTfO 浓度梯度：按每个 Li⁺ 分到的自由溶剂由多到少；依据 17O NMR 聚集型溶剂化随浓度增多（M0050）。4 M 只做 17O NMR",
      "evidence_ids": ["M0050", "M0013"]
    },
    {
      "name": "LiTFSI 浓度（用量梯度）",
      "order": ["1-TFSI", "3-TFSI"],
      "values": ["1 M", "3 M"],
      "solvation_axis": "按每个 Li⁺ 分到的自由溶剂由多到少；依据 17O NMR（3 M 出现低场 DME 峰，M0050）与 3-TFSI MD（溶剂稀缺、溶剂化壳重叠，M0052）",
      "evidence_ids": ["M0050", "M0052", "M0013"]
    }
  ],
  "properties": [
    {
      "name": "Li⁺ 溶剂化（Li⁺–DME 相互作用强度，随阴离子）",
      "values": {"1-TfO": "最弱", "1-FSI": "次弱", "1-TFSI": "次强", "1-TDI": "最强"},
      "direction": "Li⁺–DME 相互作用 TfO⁻ < FSI⁻ < TFSI⁻ < TDI⁻",
      "method": "17O NMR（DME 峰上移幅度）；rDME*（PFG-NMR）",
      "system": "1 M 锂盐 DOL/DME（1:1 vol.），含与不含 0.12 M Li2S8；Li⁺ 优先由 DME 溶剂化（M0042、M0047）",
      "evidence_ids": ["M0047", "M0048", "M0102"]
    },
    {
      "name": "Li⁺ 溶剂化结构（随盐浓度）",
      "values": {
        "1-TfO": "单一 DME 峰，溶剂化层与自由溶剂快速交换",
        "1-FSI": "单一 DME 峰",
        "1-TFSI": "单一 DME 峰",
        "1-TDI": "单一 DME 峰",
        "3-TfO": "出现低场 DME(2) 峰，聚集型 Li⁺-DME 溶剂化",
        "3-FSI": "出现低场 DME(2) 峰，聚集型溶剂化",
        "3-TFSI": "出现低场 DME(2) 峰；MD 显示溶剂稀缺、溶剂化壳重叠成簇",
        "4-TfO": "DME 峰进一步低场，聚集结构更多",
        "4-FSI": "DME 峰进一步低场，聚集结构更多"
      },
      "direction": "盐浓度升高，聚集型 Li⁺ 溶剂化结构增多",
      "method": "17O NMR；3-TFSI 经典 MD",
      "system": "DOL/DME 电解液本身（不含 Li2S8）",
      "evidence_ids": ["M0049", "M0050", "M0052", "S0046"]
    },
    {
      "name": "Li⁺–阴离子缔合（接触离子对，ranion*）",
      "values": {
        "1-TfO": "最强（σmeas/σD 最小；rTfO*、rLi* 最大）",
        "1-TDI": "强于 TFSI⁻、与 TfO⁻ 相近",
        "1-TFSI": "介于 FSI⁻ 与 TDI⁻/TfO⁻ 之间",
        "1-FSI": "最弱（1 M 中解离度最高）",
        "3-TfO": "rTfO* 高于 1-TfO（随浓度升高）",
        "3-FSI": "rFSI*≈1（与其他组分相互作用弱）",
        "3-TFSI": "ranion* 与 1 M 相近或更低"
      },
      "direction": "1 M 下 TfO⁻ 最强、FSI⁻ 最弱；TfO⁻ 随浓度升高增强，其他阴离子相近或降低",
      "method": "PFG-NMR 有效流体力学半径 ranion*、rLi*；σmeas/σD",
      "system": "1 M、3 M 锂盐 DOL/DME；50 °C（扩散）/30 °C（电导率）",
      "evidence_ids": ["M0092", "M0095", "M0098", "M0100", "M0102", "M0118", "M0119"]
    },
    {
      "name": "离子电导率（实测 σmeas）",
      "values": {
        "1-FSI": "1.7 × 10−2 S cm−1",
        "1-TfO": "2.6 × 10−3 S cm−1",
        "1-TFSI": "1.1 × 10−2 S cm−1",
        "1-TDI": "6.2 × 10−3 S cm−1"
      },
      "direction": "FSI⁻ > TFSI⁻ > TDI⁻ > TfO⁻",
      "method": "电导率仪，30 °C",
      "system": "1 M 锂盐 DOL/DME（1:1 vol.）",
      "evidence_ids": ["M0045", "M0023"]
    },
    {
      "name": "离子解离度（σmeas/σD）",
      "values": {"1-FSI": "0.34", "1-TfO": "0.06", "1-TFSI": "0.26", "1-TDI": "0.26"},
      "direction": "FSI⁻ 最高，TfO⁻ 最低，TFSI⁻ 与 TDI⁻ 相同",
      "method": "实测电导率 ÷ 由 PFG-NMR 扩散系数按 Nernst–Einstein 算的 σD，30 °C",
      "system": "1 M 锂盐 DOL/DME（1:1 vol.）",
      "evidence_ids": ["M0045", "M0117", "M0118", "M0119"]
    },
    {
      "name": "多硫化物溶剂化（阴离子与多硫化物的相互作用）",
      "values": {
        "1-TfO": "最强（加 Li2S8 后 rTfO* 升高、rLi* 显著降低）",
        "1-FSI": "弱（加 Li2S8 后 rLi* 升高）",
        "1-TFSI": "弱（加 Li2S8 后 rLi* 升高）",
        "1-TDI": "最弱（加 Li2S8 后 rLi* 升幅最大）"
      },
      "direction": "TfO⁻ 最强，TDI⁻ 最弱；DME 不直接参与多硫化物解离",
      "method": "PFG-NMR：加入 0.12 M Li2S8 前后 rLi*、ranion*、rDME* 的变化",
      "system": "1 M 锂盐 DOL/DME + 0.12 M Li2S8（Li2S 与 S8 按化学计量配制的简化溶液，非电池循环中的电解液）",
      "evidence_ids": ["M0101", "M0103", "M0104", "M0106"]
    },
    {
      "name": "阴离子迁移率（Danion/DDOL）",
      "values": {
        "1-FSI": "较高",
        "3-FSI": "较高（17O 峰强保留）",
        "1-TfO": "较低",
        "3-TfO": "低（参与聚集团簇）",
        "3-TFSI": "低（参与聚集团簇）",
        "1-TDI": "较低",
        "1-TFSI": "未报告（文字未排序，数值仅图）"
      },
      "direction": "FSI⁻ 迁移率高；TfO⁻、TDI⁻ 及 3 M TFSI⁻ 迁移率低",
      "method": "19F/7Li/1H PFG-NMR 扩散系数，以 DDOL 归一；17O 峰强",
      "system": "1 M、3 M 锂盐 DOL/DME，0–50 °C（图 1 为 50 °C）",
      "evidence_ids": ["M0062", "M0063", "M0083", "M0134", "M0136"]
    },
    {
      "name": "多硫化物溶解度",
      "values": {"1-TDI": "受限（M0104 引他文 ref 4，本文未测）"},
      "direction": "未报告（本文未测）",
      "method": "未报告",
      "system": "未报告",
      "evidence_ids": ["M0104"]
    }
  ],
  "tests": [
    {
      "id": "P041-T1",
      "name": "Li‖S 2320 扣式 0.2 C 循环（1.5–3 V）",
      "cell": "Li‖S 扣式（2320）",
      "conditions": {
        "sulfur_loading": "≈1 mg cm-2",
        "ES": "未报告",
        "ES_unit": "未报告",
        "Li_thickness": "0.45 mm（推定：SI 材料表 Li 片规格）",
        "rate": "0.2 C",
        "formation": "未报告",
        "temperature": "未报告",
        "LiNO3": "未报告（SI 材料表列有 LiNO₃，未写是否加入电解液）",
        "one_C": "1675 mA g-1（以 S 计）",
        "voltage_window": "1.5–3 V",
        "cathode": "S80/MWCNTs20 复合物 : 导电炭 : PVDF = 8:1:1（电极含硫 64%）",
        "Li_diameter": "15.6 mm（推定）",
        "electrolyte_volume": "未报告"
      },
      "formulations": ["1-TfO", "1-FSI", "1-TFSI", "1-TDI", "3-TfO", "3-FSI", "3-TFSI"],
      "evidence_ids": ["M0025", "M0028", "M0030", "M0031", "M0032", "S0009", "S0012", "S0060"],
      "results": [
        {
          "id": "P041-T1-R1",
          "metric": "首圈容量",
          "A": "1-TDI", "B": "1-TFSI",
          "value_A": null, "value_B": null,
          "unit": "mAh g-1",
          "point": "0.2 C 第 1 圈（化成协议未报告）",
          "basis": "figure_only",
          "direction_text": "不判",
          "same_conditions": true,
          "evidence_ids": [],
          "reason": "正文与 SI 文字无任何容量数值，仅 Figure S8a；本篇无明确对照，以同浓度 LiTFSI 档为参照"
        },
        {
          "id": "P041-T1-R2",
          "metric": "首圈容量",
          "A": "1-FSI", "B": "1-TFSI",
          "value_A": null, "value_B": null,
          "unit": "mAh g-1",
          "point": "0.2 C 第 1 圈（化成协议未报告）",
          "basis": "figure_only",
          "direction_text": "不判",
          "same_conditions": true,
          "evidence_ids": [],
          "reason": "仅 Figure S8a"
        },
        {
          "id": "P041-T1-R3",
          "metric": "首圈容量",
          "A": "1-TfO", "B": "1-TFSI",
          "value_A": null, "value_B": null,
          "unit": "mAh g-1",
          "point": "0.2 C 第 1 圈（化成协议未报告）",
          "basis": "figure_only",
          "direction_text": "不判",
          "same_conditions": true,
          "evidence_ids": [],
          "reason": "仅 Figure S8a"
        },
        {
          "id": "P041-T1-R4",
          "metric": "首圈容量",
          "A": "3-FSI", "B": "3-TFSI",
          "value_A": null, "value_B": null,
          "unit": "mAh g-1",
          "point": "0.2 C 第 1 圈（化成协议未报告）",
          "basis": "figure_only",
          "direction_text": "不判",
          "same_conditions": true,
          "evidence_ids": [],
          "reason": "仅 Figure S8b"
        },
        {
          "id": "P041-T1-R5",
          "metric": "首圈容量",
          "A": "3-TfO", "B": "3-TFSI",
          "value_A": null, "value_B": null,
          "unit": "mAh g-1",
          "point": "0.2 C 第 1 圈（化成协议未报告）",
          "basis": "figure_only",
          "direction_text": "不判",
          "same_conditions": true,
          "evidence_ids": [],
          "reason": "仅 Figure S8b"
        },
        {
          "id": "P041-T1-R6",
          "metric": "首圈容量",
          "A": "3-TfO", "B": "1-TfO",
          "value_A": null, "value_B": null,
          "unit": "mAh g-1",
          "point": "0.2 C 第 1 圈（化成协议未报告）",
          "basis": "figure_only",
          "direction_text": "不判",
          "same_conditions": true,
          "evidence_ids": [],
          "reason": "A 在 Figure S8b、B 在 Figure S8a（同一图不同子图，同一实验方法，原文未写是否同批电池）"
        },
        {
          "id": "P041-T1-R7",
          "metric": "首圈容量",
          "A": "3-FSI", "B": "1-FSI",
          "value_A": null, "value_B": null,
          "unit": "mAh g-1",
          "point": "0.2 C 第 1 圈（化成协议未报告）",
          "basis": "figure_only",
          "direction_text": "不判",
          "same_conditions": true,
          "evidence_ids": [],
          "reason": "A 在 Figure S8b、B 在 Figure S8a（跨子图，原文未写是否同批）"
        },
        {
          "id": "P041-T1-R8",
          "metric": "首圈容量",
          "A": "3-TFSI", "B": "1-TFSI",
          "value_A": null, "value_B": null,
          "unit": "mAh g-1",
          "point": "0.2 C 第 1 圈（化成协议未报告）",
          "basis": "figure_only",
          "direction_text": "不判",
          "same_conditions": true,
          "evidence_ids": [],
          "reason": "A 在 Figure S8b、B 在 Figure S8a（跨子图，原文未写是否同批）"
        },
        {
          "id": "P041-T1-R9",
          "metric": "指定圈容量",
          "A": "1-TDI", "B": "1-TFSI",
          "value_A": null, "value_B": null,
          "unit": "mAh g-1",
          "point": "第 100 圈（作者所说 long-term SC，Figures 3、5）",
          "basis": "qualitative",
          "direction_text": "变好",
          "same_conditions": true,
          "evidence_ids": ["M0136", "M0148"],
          "reason": "作者定性：TDI⁻ 电解液电池性能相对较好（relatively better），未点名比较对象；以 1-TFSI 为参照记作者方向"
        },
        {
          "id": "P041-T1-R10",
          "metric": "指定圈容量",
          "A": "1-FSI", "B": "1-TFSI",
          "value_A": null, "value_B": null,
          "unit": "mAh g-1",
          "point": "第 100 圈（作者所说 long-term SC，Figures 3、5）",
          "basis": "qualitative",
          "direction_text": "变坏",
          "same_conditions": true,
          "evidence_ids": ["M0128", "M0132"],
          "reason": "作者定性：FSI⁻ 电解液（1 M、3 M）电池性能差；M0132 称 TfO⁻、FSI⁻ 长期 SC 低、ΔSC 大于按迁移率的预期；未点名与 TFSI 比"
        },
        {
          "id": "P041-T1-R11",
          "metric": "指定圈容量",
          "A": "1-TfO", "B": "1-TFSI",
          "value_A": null, "value_B": null,
          "unit": "mAh g-1",
          "point": "第 100 圈（作者所说 long-term SC，Figure 5）",
          "basis": "qualitative",
          "direction_text": "变坏",
          "same_conditions": true,
          "evidence_ids": ["M0083", "M0126"],
          "reason": "作者定性：TfO⁻ 电解液性能差、1-TfO 的 SC 较低；未点名与 TFSI 比"
        },
        {
          "id": "P041-T1-R12",
          "metric": "指定圈容量",
          "A": "3-TfO", "B": "3-TFSI",
          "value_A": null, "value_B": null,
          "unit": "mAh g-1",
          "point": "第 100 圈（Figure 5）",
          "basis": "qualitative",
          "direction_text": "变坏",
          "same_conditions": true,
          "evidence_ids": ["M0083", "M0124"],
          "reason": "作者定性：3-TfO 的 SC 显著低于按趋势的预期、TfO⁻ 电解液性能差；未点名与 TFSI 比"
        },
        {
          "id": "P041-T1-R13",
          "metric": "寿命（循环圈数）",
          "A": "3-FSI", "B": "3-TFSI",
          "value_A": null, "value_B": null,
          "unit": "圈",
          "point": "0.2 C 循环至突然失效",
          "basis": "qualitative",
          "direction_text": "变坏",
          "same_conditions": true,
          "evidence_ids": ["M0129", "M0075"],
          "reason": "3-FSI 第 34 圈突然失效（M0129）；3-TFSI 有第 100 圈容量（M0075，各电解液取第 33、100 圈），寿命至少 100 圈但无具体失效圈数，故按定性记"
        },
        {
          "id": "P041-T1-R14",
          "metric": "衰减率",
          "A": "3-TfO", "B": "1-TfO",
          "value_A": null, "value_B": null,
          "unit": "%",
          "point": "ΔSC：第 33 圈→第 100 圈容量差（%）",
          "basis": "qualitative",
          "direction_text": "变坏",
          "same_conditions": true,
          "evidence_ids": ["M0127"],
          "reason": "作者定性：高 LiTfO 浓度电解液 SC 衰减更快（Figure 3b，同一图内比较）"
        },
        {
          "id": "P041-T1-R15",
          "metric": "指定圈容量",
          "A": "3-TfO", "B": "1-TfO",
          "value_A": null, "value_B": null,
          "unit": "mAh g-1",
          "point": "第 100 圈",
          "basis": "figure_only",
          "direction_text": "不判",
          "same_conditions": true,
          "evidence_ids": [],
          "reason": "仅 Figure 3a（同一子图含 1 M 与 3 M 各电解液第 33、100 圈 SC）"
        },
        {
          "id": "P041-T1-R16",
          "metric": "指定圈容量",
          "A": "3-TFSI", "B": "1-TFSI",
          "value_A": null, "value_B": null,
          "unit": "mAh g-1",
          "point": "第 100 圈",
          "basis": "figure_only",
          "direction_text": "不判",
          "same_conditions": true,
          "evidence_ids": [],
          "reason": "仅 Figure 3a"
        },
        {
          "id": "P041-T1-R17",
          "metric": "寿命（循环圈数）",
          "A": "3-FSI", "B": "1-FSI",
          "value_A": null, "value_B": null,
          "unit": "圈",
          "point": "0.2 C 循环至失效",
          "basis": "figure_only",
          "direction_text": "不判",
          "same_conditions": true,
          "evidence_ids": [],
          "reason": "3-FSI 第 34 圈失效有文字（M0129），1-FSI 是否失效文字未写；需 Figure S8a/S8b（跨子图）"
        }
      ]
    }
  ],
  "mechanisms": [
    {
      "id": "P041-M1",
      "summary": "负极钝化层生成与阴离子迁移率有关，正极活性物质流失（多硫化物溶解）与阴离子对多硫化物的亲和力有关 → 两者共同决定循环表现",
      "A": "全梯度", "B": "全梯度",
      "property": "阴离子迁移率；阴离子与多硫化物的亲和力（多硫化物溶剂化）",
      "categories": ["负极锂", "正极反应", "多硫化物穿梭"],
      "source_type": "本文结论",
      "evidence_ids": ["M0007"],
      "test_ids": ["P041-T1"],
      "side": "其他"
    },
    {
      "id": "P041-M2",
      "summary": "长期容量和第 33→100 圈衰减率强烈依赖阴离子迁移率（Danion/DDOL），TfO⁻ 电解液例外",
      "A": "全梯度", "B": "全梯度",
      "property": "阴离子迁移率（非溶剂化性质）",
      "categories": [],
      "source_type": "本文结论",
      "evidence_ids": ["M0076"],
      "test_ids": ["P041-T1"],
      "side": "其他"
    },
    {
      "id": "P041-M3",
      "summary": "阴离子迁移率越低越有利于 Li‖S 稳定循环",
      "A": "全梯度", "B": "全梯度",
      "property": "阴离子迁移率降低",
      "categories": [],
      "source_type": "本文结论",
      "evidence_ids": ["M0078"],
      "test_ids": ["P041-T1"],
      "side": "其他"
    },
    {
      "id": "P041-M4",
      "summary": "作者自写的例外：TfO⁻ 电解液迁移率低但性能差",
      "A": "全梯度", "B": "全梯度",
      "property": "阴离子迁移率低（TfO⁻）",
      "categories": [],
      "source_type": "本文结论",
      "evidence_ids": ["M0083"],
      "test_ids": ["P041-T1"],
      "side": "其他"
    },
    {
      "id": "P041-M5",
      "summary": "第 100 圈容量随阴离子相互作用强度（ranion*）升高、即阴离子迁移率降低而升高",
      "A": "全梯度", "B": "全梯度",
      "property": "Li⁺–阴离子缔合增强（ranion* 升高）、阴离子迁移率降低",
      "categories": [],
      "source_type": "本文结论",
      "evidence_ids": ["M0123"],
      "test_ids": ["P041-T1"],
      "side": "其他"
    },
    {
      "id": "P041-M6",
      "summary": "3-TfO 因阴离子与 Li⁺ 相互作用过强，第 100 圈容量显著低于按趋势的预期",
      "A": "3-TfO", "B": "3-TFSI",
      "property": "Li⁺–TfO⁻ 缔合强（接触离子对）",
      "categories": [],
      "source_type": "本文结论",
      "evidence_ids": ["M0124"],
      "test_ids": ["P041-T1"],
      "side": "其他"
    },
    {
      "id": "P041-M7",
      "summary": "TfO⁻ 与多硫化物相互作用强（含 Li2S8 时 ranion* 高、rLi* 低）→ 正极活性物质大量流失 → 3-TfO 容量低（作者用 might）",
      "A": "3-TfO", "B": "3-TFSI",
      "property": "多硫化物溶剂化增强：TfO⁻ 与多硫化物相互作用强",
      "categories": ["正极反应"],
      "source_type": "本文推测",
      "evidence_ids": ["M0125"],
      "test_ids": ["P041-T1"],
      "side": "强侧"
    },
    {
      "id": "P041-M8",
      "summary": "1-TfO 容量较低归因于其在含 Li2S8 的 1 M 溶液中 ranion* 较高（TfO⁻ 与 Li⁺/多硫化物缔合强）",
      "A": "1-TfO", "B": "1-TFSI",
      "property": "多硫化物溶剂化增强：含 0.12 M Li2S8 时 TfO⁻ 的 ranion* 更高",
      "categories": [],
      "source_type": "本文结论",
      "evidence_ids": ["M0126"],
      "test_ids": ["P041-T1"],
      "side": "强侧"
    },
    {
      "id": "P041-M9",
      "summary": "高浓度 LiTfO 中 TfO⁻ 更偏好与多硫化物相互作用 → 正极活性物质流失加剧 → 容量衰减更快",
      "A": "3-TfO", "B": "1-TfO",
      "property": "多硫化物溶剂化增强：高 LiTfO 浓度下 TfO⁻ 与多硫化物相互作用更强（按 Li⁺ 侧自由溶剂，3-TfO 反而较弱）",
      "categories": ["正极反应"],
      "source_type": "本文结论",
      "evidence_ids": ["M0127"],
      "test_ids": ["P041-T1"],
      "side": "强侧"
    },
    {
      "id": "P041-M10",
      "summary": "3-FSI 电池第 34 圈突然失效，作者归因于 Li 负极上快速生成绝缘钝化层（与前人观察一致，SEM 见厚 SEI）",
      "A": "3-FSI", "B": "3-TFSI",
      "property": "FSI⁻ 迁移率高、与其他组分相互作用弱（非溶剂化性质）",
      "categories": ["负极锂"],
      "source_type": "本文结论（与他文一致）",
      "evidence_ids": ["M0129"],
      "test_ids": ["P041-T1"],
      "side": "其他"
    },
    {
      "id": "P041-M11",
      "summary": "迁移率高、与其他组分相互作用弱的阴离子容易参与 Li 金属表面反应形成 SEI（3-FSI 33 圈 SEI 厚度≈3-TFSI 200 圈，阻抗显著增大，部分证据引自前文 ref 5）",
      "A": "3-FSI", "B": "3-TFSI",
      "property": "阴离子迁移率高、Li⁺–阴离子缔合弱",
      "categories": ["负极锂"],
      "source_type": "本文结论（与他文一致）",
      "evidence_ids": ["M0130"],
      "test_ids": ["P041-T1"],
      "side": "其他"
    },
    {
      "id": "P041-M12",
      "summary": "FSI⁻ 迁移率高，可能增强其与 Li 负极表面的相互作用、加速有害 SEI 生成",
      "A": "全梯度", "B": "全梯度",
      "property": "阴离子迁移率高（FSI⁻）",
      "categories": ["负极锂"],
      "source_type": "本文推测",
      "evidence_ids": ["M0134"],
      "test_ids": ["P041-T1"],
      "side": "其他"
    },
    {
      "id": "P041-M13",
      "summary": "TfO⁻ 虽迁移率低，但与多硫化物相互作用强 → 加速多硫化物从正极溶出，高 LiTfO 浓度时尤甚",
      "A": "全梯度", "B": "全梯度",
      "property": "多硫化物溶剂化增强：TfO⁻ 与多硫化物相互作用强",
      "categories": ["多硫化物穿梭", "正极反应"],
      "source_type": "本文结论",
      "evidence_ids": ["M0135"],
      "test_ids": ["P041-T1"],
      "side": "强侧"
    },
    {
      "id": "P041-M14",
      "summary": "TDI⁻ 迁移率较低且与多硫化物相互作用弱 → 电池性能较好",
      "A": "全梯度", "B": "全梯度",
      "property": "阴离子迁移率低 + 多硫化物溶剂化弱（TDI⁻）",
      "categories": [],
      "source_type": "本文结论",
      "evidence_ids": ["M0136"],
      "test_ids": ["P041-T1"],
      "side": "其他"
    },
    {
      "id": "P041-M15",
      "summary": "阴离子同时影响 SEI 生成和多硫化物溶出，两者都是决定 Li‖S 性能的关键",
      "A": "全梯度", "B": "全梯度",
      "property": "阴离子种类",
      "categories": ["负极锂", "多硫化物穿梭"],
      "source_type": "本文结论",
      "evidence_ids": ["M0137"],
      "test_ids": ["P041-T1"],
      "side": "其他"
    },
    {
      "id": "P041-M16",
      "summary": "高迁移率阴离子（与 Li⁺ 相互作用弱）在 Li/电解液界面浓度更高 → 盐分解增强 → 生成厚钝化 SEI",
      "A": "全梯度", "B": "全梯度",
      "property": "Li⁺–阴离子缔合弱、阴离子迁移率高",
      "categories": ["负极锂", "电解液消耗"],
      "source_type": "本文推测",
      "evidence_ids": ["M0138"],
      "test_ids": ["P041-T1"],
      "side": "其他"
    },
    {
      "id": "P041-M17",
      "summary": "低迁移率阴离子（与 Li⁺ 相互作用强）可优先与多硫化物相互作用 → 加剧有害的多硫化物溶出",
      "A": "全梯度", "B": "全梯度",
      "property": "Li⁺–阴离子缔合强 → 阴离子与多硫化物相互作用强（多硫化物溶剂化增强）",
      "categories": ["多硫化物穿梭"],
      "source_type": "本文推测",
      "evidence_ids": ["M0139"],
      "test_ids": ["P041-T1"],
      "side": "强侧"
    },
    {
      "id": "P041-M18",
      "summary": "DME 主要溶剂化锂盐、不直接参与多硫化物解离（与阴离子不同）；未落到电池表现",
      "A": "全梯度", "B": "全梯度",
      "property": "多硫化物溶剂化：rDME* 不随加入 Li2S8 变化",
      "categories": [],
      "source_type": "本文结论",
      "evidence_ids": ["M0106"],
      "test_ids": [],
      "side": "其他"
    }
  ],
  "design_claims": [
    {
      "summary": "解耦（阴离子选择）：理想电解液的阴离子应同时迁移率低（减少负极上过度生成 SEI）、与多硫化物相互作用弱（减少多硫化物溶出）；本篇表现最好的是 LiTDI 体系（1-TDI）",
      "evidence_ids": ["M0149", "M0148", "M0008"]
    }
  ],
  "figure_requests": [
    {
      "test_id": "P041-T1", "figure": "Figure S8a", "part": "si", "metric": "首圈容量",
      "A": "1-TDI", "B": "1-TFSI", "target_point": "0.2 C 第 1 圈（化成协议未报告）",
      "anchor_quote_ids": [],
      "reason": "Li‖S 循环类测试缺同一测试容量侧；正文与 SI 文字无 1 M 各电解液任何容量数值，无锚点；需确认 S8 纵轴是比容量而非归一化保持率"
    },
    {
      "test_id": "P041-T1", "figure": "Figure S8a", "part": "si", "metric": "首圈容量",
      "A": "1-FSI", "B": "1-TFSI", "target_point": "0.2 C 第 1 圈（化成协议未报告）",
      "anchor_quote_ids": [],
      "reason": "Li‖S 循环类测试缺同一测试容量侧；无锚点"
    },
    {
      "test_id": "P041-T1", "figure": "Figure S8a", "part": "si", "metric": "首圈容量",
      "A": "1-TfO", "B": "1-TFSI", "target_point": "0.2 C 第 1 圈（化成协议未报告）",
      "anchor_quote_ids": [],
      "reason": "Li‖S 循环类测试缺同一测试容量侧；无锚点"
    },
    {
      "test_id": "P041-T1", "figure": "Figure S8b", "part": "si", "metric": "首圈容量",
      "A": "3-FSI", "B": "3-TFSI", "target_point": "0.2 C 第 1 圈（化成协议未报告）",
      "anchor_quote_ids": ["M0129"],
      "reason": "Li‖S 循环类测试缺同一测试容量侧；锚点只有 3-FSI 第 34 圈突然失效（曲线终点圈数），无容量数值锚点"
    },
    {
      "test_id": "P041-T1", "figure": "Figure S8b", "part": "si", "metric": "首圈容量",
      "A": "3-TfO", "B": "3-TFSI", "target_point": "0.2 C 第 1 圈（化成协议未报告）",
      "anchor_quote_ids": ["M0129"],
      "reason": "Li‖S 循环类测试缺同一测试容量侧；锚点只有 3-FSI 第 34 圈失效"
    },
    {
      "test_id": "P041-T1", "figure": "Figure S8a/S8b", "part": "si", "metric": "首圈容量",
      "A": "3-TfO", "B": "1-TfO", "target_point": "0.2 C 第 1 圈（化成协议未报告）",
      "anchor_quote_ids": ["M0129"],
      "reason": "浓度梯度档容量只在图里；A、B 在不同子图（原文未写是否同批）；锚点只有 3-FSI 第 34 圈失效"
    },
    {
      "test_id": "P041-T1", "figure": "Figure S8a/S8b", "part": "si", "metric": "首圈容量",
      "A": "3-FSI", "B": "1-FSI", "target_point": "0.2 C 第 1 圈（化成协议未报告）",
      "anchor_quote_ids": ["M0129"],
      "reason": "浓度梯度档容量只在图里；跨子图；锚点只有 3-FSI 第 34 圈失效"
    },
    {
      "test_id": "P041-T1", "figure": "Figure S8a/S8b", "part": "si", "metric": "首圈容量",
      "A": "3-TFSI", "B": "1-TFSI", "target_point": "0.2 C 第 1 圈（化成协议未报告）",
      "anchor_quote_ids": ["M0129"],
      "reason": "浓度梯度档容量只在图里；跨子图；锚点只有 3-FSI 第 34 圈失效"
    },
    {
      "test_id": "P041-T1", "figure": "Fig. 3a", "part": "main", "metric": "指定圈容量",
      "A": "3-TfO", "B": "1-TfO", "target_point": "第 100 圈",
      "anchor_quote_ids": [],
      "reason": "梯度上只在图里有数的档（浓度梯度第 100 圈 SC，同一子图）；正文无容量数值，无锚点"
    },
    {
      "test_id": "P041-T1", "figure": "Fig. 3a", "part": "main", "metric": "指定圈容量",
      "A": "3-TFSI", "B": "1-TFSI", "target_point": "第 100 圈",
      "anchor_quote_ids": [],
      "reason": "梯度上只在图里有数的档；无锚点"
    },
    {
      "test_id": "P041-T1", "figure": "Figure S8a/S8b", "part": "si", "metric": "寿命（循环圈数）",
      "A": "3-FSI", "B": "1-FSI", "target_point": "失效圈数（曲线终点）",
      "anchor_quote_ids": ["M0129"],
      "reason": "Li‖S 循环类测试寿命终点；3-FSI 第 34 圈失效可作锚点，1-FSI 文字未写"
    }
  ],
  "gaps": [
    "P041-T1 未报告 E/S 与电解液用量",
    "P041-T1 未报告温度与化成协议",
    "P041-T1 LiNO₃：SI 材料表列有 LiNO₃（S0009），但电解液配方未写是否加入，记未报告",
    "P041-T1 锂厚 0.45 mm 取自 SI 材料表 Li 片规格，推定",
    "P041-T1 正文与 SI 文字无任何容量、保持率具体数值（只有 3-FSI 第 34 圈失效），全在 Fig. 3、Fig. 5、Figure S8、Figure S9",
    "P041-T1 未报告库仑效率、过电位、倍率容量",
    "本篇无明确对照，结果以同浓度 LiTFSI 档为参照 B；作者对 TDI⁻ 好、FSI⁻/TfO⁻ 差的定性未点名比较对象",
    "3 M LiTDI 是否制备/测试原文未写清（Fig. 1、3 图注写 1 或 3 M 含 LiTDI，Figure S1d 只有 1 M LiTDI），未列入",
    "多硫化物溶解度本文未测（M0104 引 ref 4）",
    "黏度只在 Figure S6a，作者称测量不确定度大，未记",
    "阴离子、Li⁺ 迁移率（Danion/DDOL、DLi/DDOL）及扩散系数数值只在图 1、图 3",
    "4 M LiTfO/LiFSI 只用于 17O NMR，未做电池，DOL/DME 比例原文未写",
    "Figure S8 原文称 specific capacity retention plot，纵轴是比容量还是保持率需看图确认"
  ],
  "source_review": {
    "main": true,
    "si": true,
    "notes": "通读正文与 SI（SI 含 MD/DFT 方法、材料、扩散系数、17O NMR、黏度、RDF、Figure S8 容量图注、Figure S9/S10 图注）；参考文献略读；未读任何既有提取结果。"
  }
}
