Repository: zhuonanli08/Li-S_Electrolyte_Conflicts

File: output/Claude_v4_调试集53篇_2026-10-25/drafts/P455.json
{
 "paper_id": "P455",
 "doi": "10.1021/jacs.4c05000",
 "formulations": [
  {
   "id": "1M-LiTFSI",
   "name": "standard electrolyte composition / high Li ion concentration: 1 M LiTFSI and 0.25 M LiNO3 in DOL/DME 1:1 v/v",
   "components": [
    {
     "name": "DOL",
     "role": "溶剂化溶剂",
     "amount": 1,
     "unit": "v/v"
    },
    {
     "name": "DME",
     "role": "溶剂化溶剂",
     "amount": 1,
     "unit": "v/v"
    },
    {
     "name": "LiTFSI",
     "role": "盐",
     "amount": 1,
     "unit": "M"
    },
    {
     "name": "LiNO3",
     "role": "添加剂",
     "amount": 0.25,
     "unit": "M"
    }
   ],
   "raw_formula": "1 M LiTFSI and 0.25 M LiNO3 in DOL/DME 1:1 v/v（Fig. S8 写作 DOL/DME 50/50 vol）",
   "evidence_ids": [
    "M0056",
    "M0069",
    "S0017"
   ]
  },
  {
   "id": "0.3M-LiTFSI",
   "name": "0.3 M LiTFSI, 0.075 M LiNO3（Table S1 样品 IV、VI、VII）",
   "components": [
    {
     "name": "DOL",
     "role": "溶剂化溶剂",
     "amount": "1（推定）",
     "unit": "v/v"
    },
    {
     "name": "DME",
     "role": "溶剂化溶剂",
     "amount": "1（推定）",
     "unit": "v/v"
    },
    {
     "name": "LiTFSI",
     "role": "盐",
     "amount": 0.3,
     "unit": "M"
    },
    {
     "name": "LiNO3",
     "role": "添加剂",
     "amount": 0.075,
     "unit": "M"
    }
   ],
   "raw_formula": "0.3 M LiTFSI, 0.075 M LiNO3（Table S1 未写溶剂，按同系列 operando EIS 电池推定为 DOL/DME 1:1 v/v）",
   "evidence_ids": [
    "S0031"
   ]
  },
  {
   "id": "0.1M-LiTFSI",
   "name": "low Li ion composition: 0.1 M LiTFSI and 0.075 M LiNO3 in DOL/DME 1:1 v/v",
   "components": [
    {
     "name": "DOL",
     "role": "溶剂化溶剂",
     "amount": 1,
     "unit": "v/v"
    },
    {
     "name": "DME",
     "role": "溶剂化溶剂",
     "amount": 1,
     "unit": "v/v"
    },
    {
     "name": "LiTFSI",
     "role": "盐",
     "amount": 0.1,
     "unit": "M"
    },
    {
     "name": "LiNO3",
     "role": "添加剂",
     "amount": 0.075,
     "unit": "M"
    }
   ],
   "raw_formula": "0.1 M LiTFSI and 0.075 M LiNO3 in DOL/DME 1:1 v/v（Table S1 样品 IX）",
   "evidence_ids": [
    "M0077",
    "M0112",
    "S0031"
   ]
  },
  {
   "id": "0.05M-LiTFSI",
   "name": "low Li ion concentration: 0.05 M LiTFSI + 0.025 M LiNO3 in DOL/DME (1:1 v/v)",
   "components": [
    {
     "name": "DOL",
     "role": "溶剂化溶剂",
     "amount": 1,
     "unit": "v/v"
    },
    {
     "name": "DME",
     "role": "溶剂化溶剂",
     "amount": 1,
     "unit": "v/v"
    },
    {
     "name": "LiTFSI",
     "role": "盐",
     "amount": 0.05,
     "unit": "M"
    },
    {
     "name": "LiNO3",
     "role": "添加剂",
     "amount": 0.025,
     "unit": "M"
    }
   ],
   "raw_formula": "0.05 M LiTFSI + 0.025 M LiNO3 all in DOL/DME (1:1 v/v)",
   "evidence_ids": [
    "M0247",
    "M0241"
   ]
  },
  {
   "id": "0.05M-LiTFSI+LiTF",
   "name": "low Li ion concentration with LiTF addition: 0.05 M LiTFSI + 0.025 M LiNO3 + 0.015 M LiTF in DOL/DME (1:1 v/v)",
   "components": [
    {
     "name": "DOL",
     "role": "溶剂化溶剂",
     "amount": 1,
     "unit": "v/v"
    },
    {
     "name": "DME",
     "role": "溶剂化溶剂",
     "amount": 1,
     "unit": "v/v"
    },
    {
     "name": "LiTFSI",
     "role": "盐",
     "amount": 0.05,
     "unit": "M"
    },
    {
     "name": "LiNO3",
     "role": "添加剂",
     "amount": 0.025,
     "unit": "M"
    },
    {
     "name": "LiTF",
     "role": "盐",
     "amount": 0.015,
     "unit": "M"
    }
   ],
   "raw_formula": "0.05 M LiTFSI + 0.025 M LiNO3 + 0.015 M LiTF all in DOL/DME (1:1 v/v)（Table S1 样品 III）",
   "evidence_ids": [
    "M0247",
    "M0241",
    "S0031"
   ]
  },
  {
   "id": "0.375M-LiNO3",
   "name": "0.375 M of lithium nitrate without LiTFSI（Table S1 样品 V、VIII、X）",
   "components": [
    {
     "name": "DOL",
     "role": "溶剂化溶剂",
     "amount": "1（推定）",
     "unit": "v/v"
    },
    {
     "name": "DME",
     "role": "溶剂化溶剂",
     "amount": "1（推定）",
     "unit": "v/v"
    },
    {
     "name": "LiNO3",
     "role": "盐",
     "amount": 0.375,
     "unit": "M"
    }
   ],
   "raw_formula": "0.375 M LiNO3 without LiTFSI（原文未写溶剂，按同系列 operando EIS 电池推定为 DOL/DME 1:1 v/v）",
   "evidence_ids": [
    "M0265",
    "S0031"
   ]
  },
  {
   "id": "0.55M-LiTFSI+LiTF",
   "name": "0.55 M LiTFSI 0.27 M LiNO3 0.16 M LiTF（Fig. S13）",
   "components": [
    {
     "name": "LiTFSI",
     "role": "盐",
     "amount": 0.55,
     "unit": "M"
    },
    {
     "name": "LiNO3",
     "role": "添加剂",
     "amount": 0.27,
     "unit": "M"
    },
    {
     "name": "LiTF",
     "role": "盐",
     "amount": 0.16,
     "unit": "M"
    }
   ],
   "raw_formula": "0.55 M LiTFSI, 0.27 M LiNO3, 0.16 M LiTF（溶剂原文未写）",
   "evidence_ids": [
    "S0025"
   ]
  },
  {
   "id": "DMI",
   "name": "100% of 1,3-dimethyl-2-imidazolidinone (DMI) with 1 M of LiTFSI and 0.25 M of LiNO3",
   "components": [
    {
     "name": "DMI",
     "role": "溶剂化溶剂",
     "amount": 100,
     "unit": "%"
    },
    {
     "name": "LiTFSI",
     "role": "盐",
     "amount": 1,
     "unit": "M"
    },
    {
     "name": "LiNO3",
     "role": "添加剂",
     "amount": 0.25,
     "unit": "M"
    }
   ],
   "raw_formula": "100% DMI with 1 M LiTFSI and 0.25 M LiNO3",
   "evidence_ids": [
    "S0017"
   ]
  },
  {
   "id": "HMPA",
   "name": "100% of hexamethylphosphoramide (HMPA) with 1 M of LiTFSI and 0.25 M of LiNO3",
   "components": [
    {
     "name": "HMPA",
     "role": "溶剂化溶剂",
     "amount": 100,
     "unit": "%"
    },
    {
     "name": "LiTFSI",
     "role": "盐",
     "amount": 1,
     "unit": "M"
    },
    {
     "name": "LiNO3",
     "role": "添加剂",
     "amount": 0.25,
     "unit": "M"
    }
   ],
   "raw_formula": "100% HMPA with 1 M LiTFSI and 0.25 M LiNO3",
   "evidence_ids": [
    "S0017"
   ]
  },
  {
   "id": "DMA",
   "name": "100% of dimethylacetamide (DMA) with 1 M of LiTFSI and 0.25 M of LiNO3",
   "components": [
    {
     "name": "DMA",
     "role": "溶剂化溶剂",
     "amount": 100,
     "unit": "%"
    },
    {
     "name": "LiTFSI",
     "role": "盐",
     "amount": 1,
     "unit": "M"
    },
    {
     "name": "LiNO3",
     "role": "添加剂",
     "amount": 0.25,
     "unit": "M"
    }
   ],
   "raw_formula": "100% DMA with 1 M LiTFSI and 0.25 M LiNO3",
   "evidence_ids": [
    "S0017"
   ]
  },
  {
   "id": "TEG-High",
   "name": "1 M LiTFSI and 0.25 M LiNO3 in TEGDME（DSC 用，含名义 8 mol L−1 Li2S8）",
   "components": [
    {
     "name": "TEGDME",
     "role": "溶剂化溶剂",
     "amount": "未报告",
     "unit": "未报告"
    },
    {
     "name": "LiTFSI",
     "role": "盐",
     "amount": 1,
     "unit": "M"
    },
    {
     "name": "LiNO3",
     "role": "添加剂",
     "amount": 0.25,
     "unit": "M"
    }
   ],
   "raw_formula": "1 M LiTFSI and 0.25 M LiNO3 in TEGDME（唯一溶剂；仅用于 DSC，非电池电解液）",
   "evidence_ids": [
    "M0205"
   ]
  },
  {
   "id": "TEG-Low",
   "name": "low Li ion concentration in TEGDME（DSC 用，same salt，浓度原文未写）",
   "components": [
    {
     "name": "TEGDME",
     "role": "溶剂化溶剂",
     "amount": "未报告",
     "unit": "未报告"
    },
    {
     "name": "LiTFSI",
     "role": "盐",
     "amount": "未报告",
     "unit": "未报告"
    },
    {
     "name": "LiNO3",
     "role": "添加剂",
     "amount": "未报告",
     "unit": "未报告"
    }
   ],
   "raw_formula": "Li ion concentration lowered, same salt, TEGDME as the solvent（具体浓度原文未写；仅用于 DSC）",
   "evidence_ids": [
    "M0206",
    "M0208"
   ]
  }
 ],
 "control_id": "1M-LiTFSI",
 "control_type": "常规醚基准（DOL/DME + LiTFSI + LiNO₃）",
 "gradients": [
  {
   "name": "LiTFSI/LiNO3 盐浓度（用量梯度，DOL/DME 1:1；LiNO3 随之变化）",
   "order": [
    "0.05M-LiTFSI",
    "0.1M-LiTFSI",
    "0.3M-LiTFSI",
    "1M-LiTFSI"
   ],
   "values": [
    "0.05 M LiTFSI + 0.025 M LiNO3",
    "0.1 M LiTFSI + 0.075 M LiNO3",
    "0.3 M LiTFSI + 0.075 M LiNO3",
    "1 M LiTFSI + 0.25 M LiNO3"
   ],
   "solvation_axis": "按每个 Li⁺ 分到的溶剂分子数（Li⁺ 一侧，盐越稀越多）由多到少排；多硫化物溶解度同向（DOSY 配样：0.05 M 档全溶、1 M 档有沉淀）。注意：作者 DSC（TEGDME 体系）称高 Li⁺ 浓度使多硫化物溶液更稳定、不易析出，并把盐与多硫化物的相互作用强归为不利一侧；0.05 M 档不在 operando EIS 测试中，0.3 M 档只在 operando EIS 测试中",
   "evidence_ids": [
    "M0069",
    "M0083",
    "M0247",
    "S0031",
    "M0309",
    "M0310"
   ]
  },
  {
   "name": "LiTF 添加（用量梯度，0.05 M LiTFSI + 0.025 M LiNO3 基础上）",
   "order": [
    "0.05M-LiTFSI",
    "0.05M-LiTFSI+LiTF"
   ],
   "values": [
    "0 M LiTF",
    "0.015 M LiTF"
   ],
   "solvation_axis": "按多硫化物溶解度由高到低（DOSY 配样：不加 LiTF 全溶、加 LiTF 有沉淀）；作者称 LiTF 为弱解离、高 DN 阴离子锂盐，使更多 Li⁺ 与阴离子配对",
   "evidence_ids": [
    "M0237",
    "M0247",
    "M0309",
    "M0310",
    "M0224"
   ]
  },
  {
   "name": "溶剂种类（种类梯度，均为 1 M LiTFSI + 0.25 M LiNO3）",
   "order": [
    "DMI",
    "HMPA",
    "DMA",
    "1M-LiTFSI"
   ],
   "values": [
    "100% DMI",
    "100% HMPA",
    "100% DMA",
    "DOL/DME 50/50 vol"
   ],
   "solvation_axis": "按溶剂溶剂化能力由强到弱：作者称 DMI、HMPA、DMA 为 higher solvating power 溶剂，强于 DOL/DME；三者之间原文未排序，按原文列举顺序",
   "evidence_ids": [
    "M0217",
    "S0017"
   ]
  }
 ],
 "properties": [
  {
   "name": "Li⁺ 扩散系数（多硫化物溶液，对应 [S] 原文未写）",
   "values": {
    "1M-LiTFSI": "2.82 × 10−10 m2/s",
    "0.05M-LiTFSI": "7.2 × 10−10 m2/s（另一句写 7.23 × 10−10）",
    "0.05M-LiTFSI+LiTF": "8.72 × 10−10 m2/s"
   },
   "direction": "降 Li⁺ 浓度后升高 2.56 倍；再加 LiTF 升高 1.2 倍",
   "method": "7Li DOSY NMR",
   "system": "多硫化物溶液（5 mL 电解液 + 0.7 g S + 0.143 g Li2S，[S] 为 5、1.66、0.5 M 三档；此组数对应哪档原文未写）；1 M 与加 LiTF 样品配样时有沉淀、静置后测；溶剂原文未写",
   "evidence_ids": [
    "M0246",
    "M0250",
    "M0251"
   ]
  },
  {
   "name": "Li⁺ 扩散系数（5 M 多硫化物溶液）",
   "values": {
    "1M-LiTFSI": "1.25 × 10−10 m2/s",
    "0.05M-LiTFSI": "2.4 × 10−10 m2/s",
    "0.05M-LiTFSI+LiTF": "2.55 × 10−10 m2/s"
   },
   "direction": "降 Li⁺ 浓度后升高；加 LiTF 仅升高 1.06 倍",
   "method": "7Li DOSY NMR",
   "system": "高浓度多硫化物溶液（作者称 5 M polysulfide sample）；溶剂原文未写",
   "evidence_ids": [
    "M0254",
    "M0257"
   ]
  },
  {
   "name": "多硫化物溶解度",
   "values": {
    "1M-LiTFSI": "有沉淀",
    "0.05M-LiTFSI": "无沉淀，全部溶解",
    "0.05M-LiTFSI+LiTF": "有沉淀"
   },
   "direction": "0.05M-LiTFSI 最高；1M-LiTFSI 与加 LiTF 均出现沉淀（只有定性）",
   "method": "配制 DOSY 用多硫化物溶液时观察是否有沉淀",
   "system": "5 mL 电解液 + 0.7 g S + 0.143 g Li2S，60 °C 过夜混合",
   "evidence_ids": [
    "M0307",
    "M0309",
    "M0310"
   ]
  },
  {
   "name": "多硫化物溶剂化（多硫化物溶液冷却时对析出的稳定性）",
   "values": {
    "TEG-High": "冷却无放热峰（不析出）",
    "TEG-Low": "出现放热峰，突增，过饱和特征（析出）"
   },
   "direction": "高 Li⁺ 浓度下多硫化物溶液更稳定、冷却不析出",
   "method": "DSC（30 至 −60 °C，1.5 °C/min）",
   "system": "TEGDME 代替 DOL/DME（避免挥发），名义 8 mol L−1 Li2S8；与电池电解液溶剂不同",
   "evidence_ids": [
    "M0205",
    "M0206",
    "M0207",
    "M0211",
    "M0305"
   ]
  }
 ],
 "tests": [
  {
   "id": "P455-T1",
   "name": "Li‖S 扣式 operando EIS 首次放电（0.05 C，间歇静置测阻抗）",
   "cell": "Li‖S 扣式",
   "conditions": {
    "sulfur_loading": "3.5 ± 0.3 mg cm-2（各样品 3.32–3.89，Table S1）",
    "ES": "2.5",
    "ES_unit": "µL mg⁻¹（体积基；每个电极单独算电解液体积；摘要称 mass ratio，前后不一）",
    "Li_thickness": "600 µm",
    "rate": "0.05 C",
    "formation": "未报告（首次放电）",
    "temperature": "ambient conditions（原文未给数值）",
    "LiNO3": "含，随配方：1M-LiTFSI 0.25 M；0.3M-LiTFSI 0.075 M；0.1M-LiTFSI 0.075 M；0.05M-LiTFSI+LiTF 0.025 M；0.375M-LiNO3 0.375 M（为唯一盐）",
    "one_C": "1675 mA g-1",
    "protocol": "每放电 15 min 静置 10 min 后测 EIS",
    "cathode": "S/C45/PVDF 60:20:20，Al 箔，15 mm 圆片"
   },
   "formulations": [
    "1M-LiTFSI",
    "0.3M-LiTFSI",
    "0.1M-LiTFSI",
    "0.05M-LiTFSI+LiTF",
    "0.375M-LiNO3"
   ],
   "evidence_ids": [
    "S0010",
    "M0170",
    "M0069",
    "M0078",
    "S0030",
    "S0031",
    "M0290",
    "M0043",
    "M0293",
    "M0294",
    "M0284",
    "M0287",
    "M0288"
   ],
   "results": [
    {
     "id": "P455-T1-R1",
     "metric": "能量密度",
     "A": "0.3M-LiTFSI",
     "B": "1M-LiTFSI",
     "value_A": "2041–2164",
     "value_B": "1462–1513",
     "unit": "Wh kgs-1",
     "point": "operando EIS 首次放电，活性物质级能量密度；A 为样品 IV、VI、VII，B 为样品 I、II",
     "basis": "numeric",
     "direction_text": "变好",
     "same_conditions": true,
     "evidence_ids": [
      "S0030",
      "S0031"
     ],
     "reason": "Table S1；取各配方重复样品的范围，区间不重叠；硫载量 A 3.49–3.83、B 3.89 mg cm-2，作者统称 3.5 ± 0.3，按同一测试处理"
    },
    {
     "id": "P455-T1-R2",
     "metric": "能量密度",
     "A": "0.1M-LiTFSI",
     "B": "1M-LiTFSI",
     "value_A": 2108,
     "value_B": "1462–1513",
     "unit": "Wh kgs-1",
     "point": "operando EIS 首次放电，活性物质级能量密度；A 为样品 IX",
     "basis": "numeric",
     "direction_text": "变好",
     "same_conditions": true,
     "evidence_ids": [
      "S0030",
      "S0031"
     ],
     "reason": "Table S1；硫载量 A 3.32、B 3.89 mg cm-2，作者统称 3.5 ± 0.3，按同一测试处理"
    },
    {
     "id": "P455-T1-R3",
     "metric": "能量密度",
     "A": "0.05M-LiTFSI+LiTF",
     "B": "1M-LiTFSI",
     "value_A": 1906,
     "value_B": "1462–1513",
     "unit": "Wh kgs-1",
     "point": "operando EIS 首次放电，活性物质级能量密度；A 为样品 III",
     "basis": "numeric",
     "direction_text": "变好",
     "same_conditions": true,
     "evidence_ids": [
      "S0030",
      "S0031"
     ],
     "reason": "Table S1；硫载量 A 3.49、B 3.89 mg cm-2，按同一测试处理；A 低于 0.3M、0.1M、0.375M-LiNO3 各样品"
    },
    {
     "id": "P455-T1-R4",
     "metric": "能量密度",
     "A": "0.375M-LiNO3",
     "B": "1M-LiTFSI",
     "value_A": "2024–2293",
     "value_B": "1462–1513",
     "unit": "Wh kgs-1",
     "point": "operando EIS 首次放电，活性物质级能量密度；A 为样品 V、VIII、X",
     "basis": "numeric",
     "direction_text": "变好",
     "same_conditions": true,
     "evidence_ids": [
      "S0030",
      "S0031"
     ],
     "reason": "Table S1；硫载量 A 3.63–3.65、B 3.89 mg cm-2，按同一测试处理"
    },
    {
     "id": "P455-T1-R5",
     "metric": "阻抗",
     "A": "0.1M-LiTFSI",
     "B": "1M-LiTFSI",
     "value_A": "<500",
     "value_B": ">2000",
     "unit": "ohm",
     "point": "operando EIS 放电过程中电荷转移电阻 Rct 的量级（Fig. 2b/2d）",
     "basis": "numeric",
     "direction_text": "变好",
     "same_conditions": true,
     "evidence_ids": [
      "M0088"
     ],
     "reason": "Rct 越低越好；区间不重叠"
    },
    {
     "id": "P455-T1-R6",
     "metric": "阻抗",
     "A": "0.1M-LiTFSI",
     "B": "1M-LiTFSI",
     "value_A": "≈100",
     "value_B": "≈33",
     "unit": "ohm",
     "point": "operando EIS 电解液电阻 Re 峰值",
     "basis": "numeric",
     "direction_text": "变坏",
     "same_conditions": true,
     "evidence_ids": [
      "M0084"
     ],
     "reason": "B 由 nearly triple 反算：B ≈ 100 ÷ 3 ≈ 33 ohm；Re 越高越差"
    },
    {
     "id": "P455-T1-R7",
     "metric": "过电位",
     "A": "0.1M-LiTFSI",
     "B": "1M-LiTFSI",
     "value_A": null,
     "value_B": null,
     "unit": null,
     "point": "operando EIS 首次放电第二平台",
     "basis": "qualitative",
     "direction_text": "变好",
     "same_conditions": true,
     "evidence_ids": [
      "M0074",
      "M0083",
      "M0093"
     ],
     "reason": "作者定性：significantly lowered overpotential（仍低于 2.0 V）；1 M 电压持续下降、0.1 M 电压保持稳定"
    },
    {
     "id": "P455-T1-R8",
     "metric": "阻抗",
     "A": "0.1M-LiTFSI",
     "B": "1M-LiTFSI",
     "value_A": null,
     "value_B": null,
     "unit": "ohm",
     "point": "operando EIS 界面电阻 Rint 第二峰（Rint-P2）",
     "basis": "numeric",
     "direction_text": "不判",
     "same_conditions": true,
     "evidence_ids": [
      "M0156",
      "M0153",
      "M0087"
     ],
     "reason": "作者说法前后不一：M0156 按 respectively 为高、低浓度 ≈67 vs ≈35 ohm，但 M0153 写高浓度 Rint-P2 ≈37 ohm、M0087 写低浓度第二平台 Rint 大幅升高；且作者认为 Rint-P2 相对高对应性能好，不按阻抗高低判好坏"
    },
    {
     "id": "P455-T1-R9",
     "metric": "放电曲线",
     "A": "0.375M-LiNO3",
     "B": "1M-LiTFSI",
     "value_A": null,
     "value_B": null,
     "unit": null,
     "point": "operando EIS 首次放电曲线（Fig. S4e,h,j）",
     "basis": "qualitative",
     "direction_text": "变好",
     "same_conditions": true,
     "evidence_ids": [
      "M0265"
     ],
     "reason": "作者定性：improved discharge profile over the standard electrolyte"
    },
    {
     "id": "P455-T1-R10",
     "metric": "放电电压",
     "A": "0.375M-LiNO3",
     "B": "0.05M-LiTFSI+LiTF",
     "value_A": null,
     "value_B": null,
     "unit": null,
     "point": "首次放电电压",
     "basis": "qualitative",
     "direction_text": "不判",
     "same_conditions": false,
     "evidence_ids": [
      "M0266"
     ],
     "reason": "作者说 A 电压低于 B，但 B 一处指 Fig. S4c、一处指 Figure 7c（原文无此图，Fig. 7 为不间歇测阻抗的放电测试），无法确认同一测试；按跨图未说同批不判"
    },
    {
     "id": "P455-T1-R11",
     "metric": "首圈容量",
     "A": "0.375M-LiNO3",
     "B": "0.05M-LiTFSI+LiTF",
     "value_A": null,
     "value_B": null,
     "unit": null,
     "point": "首次放电总容量",
     "basis": "qualitative",
     "direction_text": "不判",
     "same_conditions": false,
     "evidence_ids": [
      "M0266"
     ],
     "reason": "作者说 A 总容量高于 B；同上，B 所指图不明（Figure 7c 不存在），不判"
    }
   ]
  },
  {
   "id": "P455-T2",
   "name": "Li‖S 扣式 0.05 C 恒流放电（不间歇测阻抗，Fig. 7）",
   "cell": "Li‖S 扣式",
   "conditions": {
    "sulfur_loading": "∼3.5 mg cm-2",
    "ES": "2.5",
    "ES_unit": "µL mg⁻¹（体积基）",
    "Li_thickness": "600 µm",
    "rate": "0.05 C",
    "formation": "未报告（图示第 1、2 圈）",
    "temperature": "room temperature（原文未给数值）",
    "LiNO3": "含 0.025 M",
    "one_C": "1675 mA g-1",
    "cathode": "S/炭黑/PVDF 6:2:2"
   },
   "formulations": [
    "0.05M-LiTFSI",
    "0.05M-LiTFSI+LiTF"
   ],
   "evidence_ids": [
    "M0247",
    "M0227",
    "M0228",
    "M0290",
    "M0043"
   ],
   "results": [
    {
     "id": "P455-T2-R1",
     "metric": "过电位",
     "A": "0.05M-LiTFSI+LiTF",
     "B": "0.05M-LiTFSI",
     "value_A": null,
     "value_B": null,
     "unit": null,
     "point": "0.05 C 放电第二平台",
     "basis": "qualitative",
     "direction_text": "变好",
     "same_conditions": true,
     "evidence_ids": [
      "M0232",
      "M0231"
     ],
     "reason": "作者定性：加 LiTF substantially reduced the overpotential，电压 well >2.0 V；不加 LiTF 放电电压 <2.0 V"
    },
    {
     "id": "P455-T2-R2",
     "metric": "首圈容量",
     "A": "0.05M-LiTFSI+LiTF",
     "B": "0.05M-LiTFSI",
     "value_A": null,
     "value_B": null,
     "unit": null,
     "point": "0.05 C 放电容量（作者未写圈数）",
     "basis": "qualitative",
     "direction_text": "变坏",
     "same_conditions": true,
     "evidence_ids": [
      "M0264"
     ],
     "reason": "作者定性：triflate salt seemed to have a trade-off and yielded a decreased capacity；原句未写所指图，紧接跨 E/S 比较（M0263），按有无 LiTF 归入本测试，归属存疑"
    }
   ]
  },
  {
   "id": "P455-T3",
   "name": "Li‖S 扣式 10 圈循环（Fig. S14）",
   "cell": "Li‖S 扣式",
   "conditions": {
    "sulfur_loading": "~3.5 mg cm-2",
    "ES": "2.5",
    "ES_unit": "µL mg⁻¹（体积基）",
    "Li_thickness": "600 µm",
    "rate": "未报告",
    "formation": "未报告",
    "temperature": "未报告",
    "LiNO3": "含 0.025 M",
    "one_C": "1675 mA g-1"
   },
   "formulations": [
    "0.05M-LiTFSI+LiTF"
   ],
   "evidence_ids": [
    "S0026",
    "S0027",
    "M0272",
    "M0290",
    "M0043"
   ],
   "results": []
  },
  {
   "id": "P455-T4",
   "name": "Li‖S 扣式倍率放电 0.05–0.2 C（E/S 3，正文称 Fig. S12）",
   "cell": "Li‖S 扣式",
   "conditions": {
    "sulfur_loading": "3.5 mg cm-2",
    "ES": "3",
    "ES_unit": "µL mg⁻¹（体积基）",
    "Li_thickness": "600 µm",
    "rate": "0.05 C 至 0.2 C",
    "formation": "未报告",
    "temperature": "未报告",
    "LiNO3": "含 0.025 M",
    "one_C": "1675 mA g-1",
    "cutoff": "1.5 V"
   },
   "formulations": [
    "0.05M-LiTFSI+LiTF"
   ],
   "evidence_ids": [
    "S0021",
    "M0260",
    "M0262",
    "M0290",
    "M0043"
   ],
   "results": []
  },
  {
   "id": "P455-T5",
   "name": "Li‖S 阴极线性扫描伏安（LSV，Fig. S9）",
   "cell": "Li‖S 扣式（硫正极为工作电极，Li 为参比/对电极）",
   "conditions": {
    "sulfur_loading": "3.5 mg cm-2",
    "ES": "2.5",
    "ES_unit": "µL mg⁻¹（体积基）",
    "Li_thickness": "600 µm",
    "rate": "LSV 0.2 mV/s，OCV 至 1.65 V",
    "formation": "未报告",
    "temperature": "未报告",
    "LiNO3": "含，随配方：1M-LiTFSI 0.25 M；另两配方 0.025 M",
    "one_C": "不适用（LSV）"
   },
   "formulations": [
    "1M-LiTFSI",
    "0.05M-LiTFSI",
    "0.05M-LiTFSI+LiTF"
   ],
   "evidence_ids": [
    "S0019",
    "M0233",
    "M0290"
   ],
   "results": [
    {
     "id": "P455-T5-R1",
     "metric": "LSV 还原峰",
     "A": "0.05M-LiTFSI",
     "B": "1M-LiTFSI",
     "value_A": null,
     "value_B": null,
     "unit": null,
     "point": "阴极 LSV 还原峰",
     "basis": "qualitative",
     "direction_text": "变好",
     "same_conditions": true,
     "evidence_ids": [
      "M0234",
      "M0236"
     ],
     "reason": "作者定性：1 M 只有一个弱还原峰；0.05 M 出现 ∼2.25、∼1.95 V 两个清晰峰"
    },
    {
     "id": "P455-T5-R2",
     "metric": "LSV 还原峰电流",
     "A": "0.05M-LiTFSI+LiTF",
     "B": "0.05M-LiTFSI",
     "value_A": null,
     "value_B": null,
     "unit": null,
     "point": "阴极 LSV 还原峰",
     "basis": "qualitative",
     "direction_text": "变好",
     "same_conditions": true,
     "evidence_ids": [
      "M0237"
     ],
     "reason": "作者定性：加 LiTF 峰更清晰、峰电流密度更高"
    },
    {
     "id": "P455-T5-R3",
     "metric": "LSV 还原峰",
     "A": "0.05M-LiTFSI+LiTF",
     "B": "1M-LiTFSI",
     "value_A": null,
     "value_B": null,
     "unit": null,
     "point": "阴极 LSV 还原峰",
     "basis": "qualitative",
     "direction_text": "变好",
     "same_conditions": true,
     "evidence_ids": [
      "M0234",
      "M0237"
     ],
     "reason": "作者定性：1 M 只有弱峰；加 LiTF 两峰更清晰"
    }
   ]
  },
  {
   "id": "P455-T6",
   "name": "Li‖S 扣式 0.05 C 首次放电，溶剂种类比较（Fig. S8）",
   "cell": "Li‖S 扣式",
   "conditions": {
    "sulfur_loading": "~3.5 mg cm-2",
    "ES": "2.5",
    "ES_unit": "µL mg⁻¹（体积基）",
    "Li_thickness": "600 µm",
    "rate": "0.05 C",
    "formation": "未报告（首次放电）",
    "temperature": "未报告",
    "LiNO3": "含 0.25 M",
    "one_C": "1675 mA g-1"
   },
   "formulations": [
    "DMI",
    "HMPA",
    "DMA",
    "1M-LiTFSI"
   ],
   "evidence_ids": [
    "S0017",
    "M0217",
    "M0290",
    "M0043"
   ],
   "results": [
    {
     "id": "P455-T6-R1",
     "metric": "首次放电性能",
     "A": "DMI",
     "B": "1M-LiTFSI",
     "value_A": null,
     "value_B": null,
     "unit": null,
     "point": "0.05 C 首次放电",
     "basis": "qualitative",
     "direction_text": "变坏",
     "same_conditions": true,
     "evidence_ids": [
      "M0217",
      "M0218"
     ],
     "reason": "作者定性：no notable performance improvement，Arguably slightly worse（作者语气有保留，三种溶剂合说）"
    },
    {
     "id": "P455-T6-R2",
     "metric": "首次放电性能",
     "A": "HMPA",
     "B": "1M-LiTFSI",
     "value_A": null,
     "value_B": null,
     "unit": null,
     "point": "0.05 C 首次放电",
     "basis": "qualitative",
     "direction_text": "变坏",
     "same_conditions": true,
     "evidence_ids": [
      "M0217",
      "M0218"
     ],
     "reason": "同 R1"
    },
    {
     "id": "P455-T6-R3",
     "metric": "首次放电性能",
     "A": "DMA",
     "B": "1M-LiTFSI",
     "value_A": null,
     "value_B": null,
     "unit": null,
     "point": "0.05 C 首次放电",
     "basis": "qualitative",
     "direction_text": "变坏",
     "same_conditions": true,
     "evidence_ids": [
      "M0217",
      "M0218"
     ],
     "reason": "同 R1"
    }
   ]
  },
  {
   "id": "P455-T7",
   "name": "Li‖S 扣式 0.05 C 第 1、2 次放电（Fig. S13）",
   "cell": "Li‖S 扣式",
   "conditions": {
    "sulfur_loading": "3.5 mg cm-2",
    "ES": "未报告",
    "ES_unit": "未报告",
    "Li_thickness": "600 µm",
    "rate": "0.05 C",
    "formation": "未报告",
    "temperature": "未报告",
    "LiNO3": "含 0.27 M",
    "one_C": "1675 mA g-1"
   },
   "formulations": [
    "0.55M-LiTFSI+LiTF"
   ],
   "evidence_ids": [
    "S0025",
    "M0267",
    "M0290",
    "M0043"
   ],
   "results": []
  }
 ],
 "mechanisms": [
  {
   "id": "P455-M1",
   "summary": "降低总 Li⁺ 浓度并加入高 DN 阴离子锂盐（LiTF）→ 促进 RPSS（可逆析出硫物种）形成（据 Rint-P2/Rint-P1 比值）→ 0.05 C 室温下放电能量密度提高、工作电压 >2.0 V",
   "A": "0.05M-LiTFSI+LiTF",
   "B": "1M-LiTFSI",
   "property": "Li⁺ 浓度降低（每个 Li⁺ 分到的溶剂增多）+ 弱解离锂盐使 Li⁺ 与阴离子配对",
   "categories": [
    "正极反应"
   ],
   "source_type": "本文结论",
   "evidence_ids": [
    "M0280"
   ],
   "test_ids": [
    "P455-T1",
    "P455-T2"
   ],
   "side": "弱侧"
  },
  {
   "id": "P455-M2",
   "summary": "作者怀疑降低 Li⁺ 浓度使溶解的多硫化物浓度升高、黏度升高 → 0.1 M 电池 Re 峰值约为 1 M 的三倍",
   "A": "0.1M-LiTFSI",
   "B": "1M-LiTFSI",
   "property": "多硫化物溶解浓度升高（推测）→ 黏度升高",
   "categories": [],
   "source_type": "本文推测",
   "evidence_ids": [
    "M0085"
   ],
   "test_ids": [
    "P455-T1"
   ],
   "side": "强侧"
  },
  {
   "id": "P455-M3",
   "summary": "低 Li⁺ 浓度电池能避免电压持续下降，说明存在调节高多硫化物浓度的机制；1 M 电池第二平台电压持续下降",
   "A": "0.1M-LiTFSI",
   "B": "1M-LiTFSI",
   "property": "Li⁺ 浓度降低",
   "categories": [],
   "source_type": "本文结论",
   "evidence_ids": [
    "M0094"
   ],
   "test_ids": [
    "P455-T1"
   ],
   "side": "弱侧"
  },
  {
   "id": "P455-M4",
   "summary": "Re 峰值与能量密度无明显相关 → 多硫化物溶解带来的高黏度不是性能的好的单一预测量",
   "A": "全梯度",
   "B": "全梯度",
   "property": "多硫化物溶解导致的电解液黏度（以 Re 峰值表征）",
   "categories": [],
   "source_type": "本文推测",
   "evidence_ids": [
    "M0184"
   ],
   "test_ids": [
    "P455-T1"
   ],
   "side": "其他"
  },
  {
   "id": "P455-M5",
   "summary": "Rint-P2/Rint-P1 越高的电池性能越好 → 固态硫物种（RPSS）析出可能缓解贫液放电时的高多硫化物浓度",
   "A": "全梯度",
   "B": "全梯度",
   "property": "RPSS 形成程度（Rint-P2/Rint-P1）",
   "categories": [
    "正极反应"
   ],
   "source_type": "本文推测",
   "evidence_ids": [
    "M0192"
   ],
   "test_ids": [
    "P455-T1"
   ],
   "side": "其他"
  },
  {
   "id": "P455-M6",
   "summary": "Rint-P2（相对 Rint-P1）不高的电池不能形成 RPSS，无法消除团簇/聚集/凝胶化造成的持续过电位",
   "A": "全梯度",
   "B": "全梯度",
   "property": "RPSS 形成程度",
   "categories": [
    "正极反应"
   ],
   "source_type": "本文结论",
   "evidence_ids": [
    "M0194"
   ],
   "test_ids": [
    "P455-T1"
   ],
   "side": "其他"
  },
  {
   "id": "P455-M7",
   "summary": "多硫化物团簇越稳定 → 过饱和度越高、越难析出成 RPSS",
   "A": "全梯度",
   "B": "全梯度",
   "property": "多硫化物团簇稳定性（多硫化物溶剂化/聚集）",
   "categories": [
    "正极反应"
   ],
   "source_type": "本文推测",
   "evidence_ids": [
    "M0197"
   ],
   "test_ids": [],
   "side": "其他"
  },
  {
   "id": "P455-M8",
   "summary": "DSC（TEGDME）中只有低 Li⁺ 浓度溶液冷却时析出多硫化物 → 高 Li⁺ 浓度使多硫化物溶液对析出更稳定",
   "A": "TEG-Low",
   "B": "TEG-High",
   "property": "高 Li⁺ 浓度下多硫化物溶液更稳定（不易析出）",
   "categories": [],
   "source_type": "本文结论",
   "evidence_ids": [
    "M0207",
    "M0211"
   ],
   "test_ids": [],
   "side": "其他"
  },
  {
   "id": "P455-M9",
   "summary": "溶剂、锂盐与多硫化物相互作用更强 → 放电中多硫化物团簇被不利地稳定",
   "A": "全梯度",
   "B": "全梯度",
   "property": "溶剂/锂盐与多硫化物相互作用增强（多硫化物溶剂化增强）",
   "categories": [],
   "source_type": "本文推测",
   "evidence_ids": [
    "M0215"
   ],
   "test_ids": [
    "P455-T6"
   ],
   "side": "强侧"
  },
  {
   "id": "P455-M10",
   "summary": "强溶剂化溶剂与多硫化物和 Li⁺ 相互作用更强 → 可能不利于贫液电池，与用强极性溶剂提高多硫化物溶解度的常见看法相反",
   "A": "全梯度",
   "B": "全梯度",
   "property": "溶剂溶剂化能力增强（Li⁺ 与多硫化物溶剂化均增强）",
   "categories": [],
   "source_type": "本文推测",
   "evidence_ids": [
    "M0216"
   ],
   "test_ids": [
    "P455-T6"
   ],
   "side": "强侧"
  },
  {
   "id": "P455-M11",
   "summary": "例外：富液电池中强溶剂化溶剂已有人报道明显提升；本文认为贫液问题不只取决于溶解度，而取决于已有多硫化物浓度和聚集/团簇倾向",
   "A": "全梯度",
   "B": "全梯度",
   "property": "多硫化物溶解度提高",
   "categories": [],
   "source_type": "本文结论",
   "evidence_ids": [
    "M0219"
   ],
   "test_ids": [
    "P455-T6"
   ],
   "side": "强侧"
  },
  {
   "id": "P455-M12",
   "summary": "多硫化物团簇限制 RPSS 形成，放电过程中多硫化物浓度无法被调节",
   "A": "全梯度",
   "B": "全梯度",
   "property": "多硫化物团簇化",
   "categories": [
    "正极反应"
   ],
   "source_type": "本文结论",
   "evidence_ids": [
    "M0221"
   ],
   "test_ids": [],
   "side": "其他"
  },
  {
   "id": "P455-M13",
   "summary": "弱解离锂盐使大量 Li⁺ 与原阴离子配对、不能参与多硫化物团簇形成 → 可破坏团簇（夹在转述 Manthiram 等工作的句子之间，归属不确定）",
   "A": "0.05M-LiTFSI+LiTF",
   "B": "0.05M-LiTFSI",
   "property": "弱解离锂盐使游离 Li⁺ 减少",
   "categories": [],
   "source_type": "转述他文或通用说法",
   "evidence_ids": [
    "M0224"
   ],
   "test_ids": [
    "P455-T2",
    "P455-T5"
   ],
   "side": "强侧"
  },
  {
   "id": "P455-M14",
   "summary": "例外：他文（E/S 3.5）称降 Li⁺ 浓度有益；本文在 E/S <3.0 下观察到只降 Li⁺ 浓度仍有大过电位",
   "A": "0.05M-LiTFSI",
   "B": "1M-LiTFSI",
   "property": "Li⁺ 浓度降低",
   "categories": [],
   "source_type": "本文结论",
   "evidence_ids": [
    "M0226"
   ],
   "test_ids": [
    "P455-T2"
   ],
   "side": "其他"
  },
  {
   "id": "P455-M15",
   "summary": "富 Li⁺（1 M）条件下还原过程动力学差 → LSV 不出现第二还原峰，与恒流放电一致",
   "A": "0.05M-LiTFSI",
   "B": "1M-LiTFSI",
   "property": "Li⁺ 浓度高（富 Li⁺）",
   "categories": [
    "正极反应"
   ],
   "source_type": "本文推测",
   "evidence_ids": [
    "M0235"
   ],
   "test_ids": [
    "P455-T5",
    "P455-T1"
   ],
   "side": "弱侧"
  },
  {
   "id": "P455-M16",
   "summary": "Li⁺ 降到 0.05 M 后 LSV 出现两个清晰还原峰 → 硫还原为多硫化物、多硫化物还原为 Li2S/Li2S2 的能力更好",
   "A": "0.05M-LiTFSI",
   "B": "1M-LiTFSI",
   "property": "Li⁺ 浓度降低",
   "categories": [
    "正极反应"
   ],
   "source_type": "本文结论",
   "evidence_ids": [
    "M0236"
   ],
   "test_ids": [
    "P455-T5"
   ],
   "side": "弱侧"
  },
  {
   "id": "P455-M17",
   "summary": "加 LiTF 后峰更清晰、峰电流更高，归因于游离 Li⁺ 不足限制稳定多硫化物聚集体形成 → 形成更多 RPSS",
   "A": "0.05M-LiTFSI+LiTF",
   "B": "0.05M-LiTFSI",
   "property": "游离 Li⁺ 减少 → 稳定的多硫化物聚集体减少",
   "categories": [
    "正极反应"
   ],
   "source_type": "本文结论",
   "evidence_ids": [
    "M0238"
   ],
   "test_ids": [
    "P455-T5"
   ],
   "side": "强侧"
  },
  {
   "id": "P455-M18",
   "summary": "加 LiTF 后 Li⁺ 扩散系数升高，与多硫化物团簇被打乱的看法一致",
   "A": "0.05M-LiTFSI+LiTF",
   "B": "0.05M-LiTFSI",
   "property": "Li⁺ 扩散系数升高；多硫化物团簇被打乱",
   "categories": [],
   "source_type": "本文结论",
   "evidence_ids": [
    "M0253"
   ],
   "test_ids": [],
   "side": "其他"
  },
  {
   "id": "P455-M19",
   "summary": "只降 Li⁺ 浓度使 Li⁺ 扩散大幅升高，但不能把放电电压提到 >2.0 V",
   "A": "0.05M-LiTFSI",
   "B": "1M-LiTFSI",
   "property": "Li⁺ 扩散系数升高",
   "categories": [],
   "source_type": "本文结论",
   "evidence_ids": [
    "M0256"
   ],
   "test_ids": [
    "P455-T2"
   ],
   "side": "其他"
  },
  {
   "id": "P455-M20",
   "summary": "5 M 多硫化物下加 LiTF 对 Li⁺ 扩散提升很小 → LiTF 的主要作用不在 Li⁺ 传输而在促进 RPSS 形成",
   "A": "0.05M-LiTFSI+LiTF",
   "B": "0.05M-LiTFSI",
   "property": "LiTF 对 Li⁺ 扩散影响小",
   "categories": [
    "正极反应"
   ],
   "source_type": "本文推测",
   "evidence_ids": [
    "M0257"
   ],
   "test_ids": [
    "P455-T2"
   ],
   "side": "强侧"
  },
  {
   "id": "P455-M21",
   "summary": "低 Li⁺ 浓度电解液可能导致 Li⁺ 电导率降低",
   "A": "0.05M-LiTFSI",
   "B": "1M-LiTFSI",
   "property": "Li⁺ 电导率降低（推测，未测）",
   "categories": [],
   "source_type": "本文推测",
   "evidence_ids": [
    "M0269"
   ],
   "test_ids": [],
   "side": "其他"
  },
  {
   "id": "P455-M22",
   "summary": "LiNO3 用量低 → 锂金属钝化不足、抵御多硫化物穿梭差 → 循环性差（Fig. S14 只稳定 9 圈，LiTF 电池第 10 圈穿梭严重失效）",
   "A": "0.05M-LiTFSI+LiTF",
   "B": "1M-LiTFSI",
   "property": "LiNO3 用量降低（非溶剂化起点）",
   "categories": [
    "负极锂",
    "多硫化物穿梭"
   ],
   "source_type": "本文推测",
   "evidence_ids": [
    "M0271"
   ],
   "test_ids": [
    "P455-T3"
   ],
   "side": "其他"
  }
 ],
 "design_claims": [
  {
   "summary": "其他（作者未用折中/解耦表述）：降低总 Li⁺ 浓度并加入弱解离、高 DN 阴离子锂盐（LiTF）以抑制多硫化物团簇、促进 RPSS；作者最优 0.05M-LiTFSI+LiTF（0.05 C、E/S 2.5 下电压 >2.0 V，仅限 0.05 C）",
   "evidence_ids": [
    "M0280",
    "M0232",
    "M0258"
   ]
  },
  {
   "summary": "接近折中（展望）：亲硫表面 + 弱解离阴离子锂盐 + 适度降低 Li⁺ 浓度",
   "evidence_ids": [
    "M0273"
   ]
  }
 ],
 "figure_requests": [],
 "gaps": [
  "未测 Li⁺ 溶剂化、离子电导率、黏度、迁移数；多硫化物团簇未直接测（DSC、DOSY 间接）",
  "无同条件配方间循环寿命/库仑效率比较；Fig. S14 只写 LiTF 电池稳定 9 圈、第 10 圈失效，其他曲线配方原文未写且无容量锚点，未登记读图",
  "P455-T1 各样品硫载量 3.32–3.89 mg cm-2 不同（1 M 样品 3.89 超出作者写的 ±0.3），按同一测试处理",
  "Table S1 标题写 samples used in Figure 3，正文指 Fig. 5 各点；正文与 SI 的 SI 图号多处错位（正文 S5/S6/S10/S11/S12 对应 SI 的 S4/S5/S11/S12/S10）",
  "M0266 引用的 Figure 7c 原文不存在",
  "E/S 单位：摘要称 mass ratio，正文用 µL mg−1，前后不一",
  "P455-T2 两配方容量只在电压曲线图（不读），无数值；0.05M-LiTFSI 无能量密度数值",
  "M0263 把 E/S 3 的 LiTF 电池（Fig. S12）与 E/S 2.5 的 0.05M-LiTFSI（Fig. 7a）比较，条件不同，未记结果",
  "Fig. S13（0.55M-LiTFSI+LiTF）未写 E/S，作者说电压更高但对照不明，未记结果",
  "Table S1 能量密度最高为 0.375M-LiNO3 样品（2293），作者最优主张为 0.05M-LiTFSI+LiTF（以电压 >2.0 V 为目标）",
  "0.3M-LiTFSI、0.375M-LiNO3、0.55M-LiTFSI+LiTF 溶剂原文未写；DOSY 溶液溶剂及第一组扩散系数对应的 [S] 原文未写",
  "E/S 2.5 下 LiTF 体系 0.1 C 进不了第二平台，仅 0.05 C 有效（M0259）",
  "温度只写 room temperature / ambient，无数值"
 ],
 "source_review": {
  "main": true,
  "si": true,
  "notes": "通读正文（M0001–M0494，参考文献略读）与 SI（S0001–S0031）；未读任何既有提取结果。全文为单次放电/阻抗诊断为主，无长循环配方比较；未看图、未登记读图。"
 }
}

File: output/Claude_v4_调试集53篇_2026-10-25/drafts/P482.json
{
  "paper_id": "P482",
  "doi": "10.1002/adma.202505762",
  "formulations": [
    {
      "id": "Conventional",
      "name": "conventional electrolyte（Commercial Li-S electrolyte）",
      "components": [
        {"name": "LiTFSI", "role": "盐", "amount": 1, "unit": "M"},
        {"name": "DOL", "role": "溶剂化溶剂", "amount": "未报告", "unit": "未报告"},
        {"name": "DME", "role": "溶剂化溶剂", "amount": "未报告", "unit": "未报告"},
        {"name": "LiNO3", "role": "添加剂", "amount": 1, "unit": "wt%"}
      ],
      "raw_formula": "Commercial Li-S electrolyte (1 M LiTFSI DOL/DME + 1wt% LiNO3)",
      "evidence_ids": ["S0003"]
    },
    {
      "id": "LiFPB",
      "name": "LiFPB-containing electrolyte",
      "components": [
        {"name": "LiFPB", "role": "盐", "amount": 0.2, "unit": "M"},
        {"name": "LiTFSI", "role": "盐", "amount": 0.8, "unit": "M"},
        {"name": "DME", "role": "溶剂化溶剂", "amount": "1:1", "unit": "v/v（DME:DOL）"},
        {"name": "DOL", "role": "溶剂化溶剂", "amount": "1:1", "unit": "v/v（DME:DOL）"},
        {"name": "LiNO3", "role": "添加剂", "amount": 1, "unit": "wt%"}
      ],
      "raw_formula": "0.2 M LiFPB, 0.8 M LiTFSI, and 1 wt.% LiNO3 into a solution comprising DME and DOL at a volumetric ratio of 1:1；SI：dissolving 0.2M LiFPB salt, 0.8M LiTFSI salt and 1wt% LiNO3 into DME ... then added the DOL with the same volume as DME",
      "evidence_ids": ["M0041", "S0010"]
    }
  ],
  "control_id": "Conventional",
  "control_type": "常规醚基准（DOL/DME + LiTFSI + LiNO₃）：商用 1 M LiTFSI DOL/DME + 1 wt% LiNO₃（DOL/DME 比例原文未写）；LiFPB 组以 0.2 M LiFPB 替代部分 LiTFSI（共盐，总盐 1 M）",
  "gradients": [],
  "properties": [
    {
      "name": "Li⁺ 溶剂化",
      "values": {
        "Conventional": "拉曼：LiTFSI-DME/DOL 中 DME、DOL、LiTFSI 的特征峰（参照）",
        "LiFPB": "加入 LiFPB 后 DME、DOL、LiTFSI 拉曼位移无明显变化"
      },
      "direction": "差异小（作者：溶剂化结构未因 LiFPB 改变）",
      "method": "拉曼光谱（532 nm 激发）",
      "system": "LiTFSI-DME/DOL 与 LiTFSI + LiFPB-DME/DOL 溶液；盐浓度、是否含 LiNO₃ 原文未写，可能与电池电解液不同；作者在 SI（S0064）另称 LiFPB 进入 Li⁺ 溶剂化鞘，无测量支撑，与本结果相反",
      "evidence_ids": ["M0115", "S0112", "S0114"]
    },
    {
      "name": "多硫化物溶剂化",
      "values": {"Conventional": "未报告", "LiFPB": "未报告"},
      "direction": "未报告",
      "method": "未报告",
      "system": "未报告",
      "evidence_ids": []
    },
    {
      "name": "多硫化物溶解度",
      "values": {"Conventional": "未报告", "LiFPB": "未报告"},
      "direction": "未报告",
      "method": "未报告",
      "system": "未报告",
      "evidence_ids": []
    },
    {
      "name": "盐与多硫化物的化学稳定性",
      "values": {
        "Conventional": "其中的盐 LiTFSI 与 Li2S6 混合搅拌 60 h：19F 峰由 −79.8 移至 −79.52 ppm，出现 −75.39 ppm 副产物峰，颜色由深棕变浅棕（作者判为被多硫化物亲核进攻）",
        "LiFPB": "新增盐 LiFPB 与 Li2S6 混合搅拌 60 h：19F 峰不变，颜色无明显变化；该配方仍含 0.8 M LiTFSI，未单测整份电解液"
      },
      "direction": "LiFPB 盐比 LiTFSI 盐稳定（只记高低）",
      "method": "19F NMR（DMSO-d6）与目视颜色变化",
      "system": "单盐 + Li2S6 溶液（DMSO-d6 中测 NMR），不是电池电解液",
      "evidence_ids": ["M0043", "M0044", "M0046", "S0053", "S0054", "S0055"]
    },
    {
      "name": "离子电导率",
      "values": {"Conventional": "未报告（文字无数值）", "LiFPB": "未报告（文字无数值；作者称在 Figure S22 评估了不同 LiFPB 含量的离子电导率，仅图）"},
      "direction": "未报告",
      "method": "未报告",
      "system": "未报告",
      "evidence_ids": ["M0137", "S0010"]
    },
    {
      "name": "黏度",
      "values": {"Conventional": "未报告", "LiFPB": "未报告（作者称配方选择考虑了黏度，无数值）"},
      "direction": "未报告",
      "method": "未报告",
      "system": "未报告",
      "evidence_ids": ["S0010"]
    }
  ],
  "tests": [
    {
      "id": "P482-T1",
      "name": "Li‖S 扣式 1.2 mg cm-2 0.2 C 长循环（Fig. 5a）",
      "cell": "Li‖S 扣式（2032）",
      "conditions": {
        "sulfur_loading": "1.2 mg cm-2",
        "ES": "未报告",
        "ES_unit": "未报告",
        "Li_thickness": "未报告",
        "rate": "0.2 C",
        "formation": "0.1 C 3 圈",
        "temperature": "未报告",
        "LiNO3": "含 1 wt%",
        "one_C": "未报告",
        "voltage_window": "1.7–2.8 V",
        "cycles": "200 圈",
        "cathode": "S:Super P:PVDF = 6:3:1，涂碳铝箔",
        "separator": "PP"
      },
      "formulations": ["Conventional", "LiFPB"],
      "evidence_ids": ["M0131", "M0134", "M0136", "S0003", "S0010", "S0011", "S0012", "S0028", "S0031"],
      "results": [
        {
          "id": "P482-T1-R1",
          "metric": "首圈容量",
          "A": "LiFPB", "B": "Conventional",
          "value_A": 1001.8, "value_B": 935.9,
          "unit": "mAh g-1",
          "point": "200 圈保持率的分母（原文未写是哪一圈，推定为化成后 0.2 C 第 1 圈）",
          "basis": "numeric",
          "direction_text": "变好",
          "same_conditions": true,
          "evidence_ids": ["M0138", "M0141"],
          "reason": "取自保持率括号内分母：75.7% (758.5/1001.8) 与 50.9% (478.5/935.9)；差 6.6%"
        },
        {
          "id": "P482-T1-R2",
          "metric": "指定圈容量",
          "A": "LiFPB", "B": "Conventional",
          "value_A": 758.5, "value_B": 478.5,
          "unit": "mAh g-1",
          "point": "0.2 C 第 200 圈",
          "basis": "numeric",
          "direction_text": "变好",
          "same_conditions": true,
          "evidence_ids": ["M0138", "M0141"],
          "reason": "取自保持率括号内分子"
        },
        {
          "id": "P482-T1-R3",
          "metric": "保持率",
          "A": "LiFPB", "B": "Conventional",
          "value_A": 75.7, "value_B": 50.9,
          "unit": "%",
          "point": "0.2 C 200 圈后（第 200 圈 ÷ 分母圈）",
          "basis": "numeric",
          "direction_text": "变好",
          "same_conditions": true,
          "evidence_ids": ["M0138", "M0141"],
          "reason": "正文写明"
        },
        {
          "id": "P482-T1-R4",
          "metric": "库仑效率",
          "A": "LiFPB", "B": "Conventional",
          "value_A": 99.01, "value_B": 97.62,
          "unit": "%",
          "point": "平均库仑效率（统计圈段原文未写，推定为 0.2 C 200 圈）",
          "basis": "numeric",
          "direction_text": "变好",
          "same_conditions": true,
          "evidence_ids": ["M0142"],
          "reason": "作者说 higher；差 1.39 个百分点"
        },
        {
          "id": "P482-T1-R5",
          "metric": "过电位",
          "A": "LiFPB", "B": "Conventional",
          "value_A": null, "value_B": null,
          "unit": "未报告",
          "point": "100 圈后 dQ/dV 平台电压（Fig. 5c,d）",
          "basis": "qualitative",
          "direction_text": "变好",
          "same_conditions": true,
          "evidence_ids": ["M0145"],
          "reason": "作者定性：平台电压升高、极化降低；Fig. 5c,d 与 Fig. 5a 为同组电池系推定（同一图，原文未明说）"
        },
        {
          "id": "P482-T1-R6",
          "metric": "Q2/Q1（第二/第一放电平台容量比）",
          "A": "LiFPB", "B": "Conventional",
          "value_A": null, "value_B": null,
          "unit": "无量纲",
          "point": "长循环不同圈（Figure S26a）",
          "basis": "qualitative",
          "direction_text": "变好",
          "same_conditions": true,
          "evidence_ids": ["S0136", "S0138"],
          "reason": "作者定性：LiFPB 体系 Q2/Q1 显著高于对照，作者解读为动力学增强"
        }
      ]
    },
    {
      "id": "P482-T2",
      "name": "Li‖S 扣式 1.2 mg cm-2 0.5 C 长循环（Figure S25）",
      "cell": "Li‖S 扣式（2032）",
      "conditions": {
        "sulfur_loading": "1.2 mg cm-2",
        "ES": "未报告",
        "ES_unit": "未报告",
        "Li_thickness": "未报告",
        "rate": "0.5 C",
        "formation": "0.1 C 3 圈",
        "temperature": "未报告",
        "LiNO3": "含 1 wt%",
        "one_C": "未报告",
        "voltage_window": "1.7–2.8 V",
        "cycles": "未报告",
        "cathode": "S:Super P:PVDF = 6:3:1，涂碳铝箔",
        "separator": "PP"
      },
      "formulations": ["Conventional", "LiFPB"],
      "evidence_ids": ["S0133", "M0143", "S0003", "S0010", "S0011", "S0012", "S0028", "S0031"],
      "results": [
        {
          "id": "P482-T2-R1",
          "metric": "保持率",
          "A": "LiFPB", "B": "Conventional",
          "value_A": 73.6, "value_B": 56.41,
          "unit": "%",
          "point": "0.5 C 长循环后（循环圈数原文未写）",
          "basis": "numeric",
          "direction_text": "变好",
          "same_conditions": true,
          "evidence_ids": ["M0143"],
          "reason": "正文写明；圈数未写"
        },
        {
          "id": "P482-T2-R2",
          "metric": "库仑效率",
          "A": "LiFPB", "B": "Conventional",
          "value_A": 98.77, "value_B": 97.88,
          "unit": "%",
          "point": "平均库仑效率（统计圈段原文未写）",
          "basis": "numeric",
          "direction_text": "变好",
          "same_conditions": true,
          "evidence_ids": ["M0144"],
          "reason": "作者说 enhanced；差 0.89 个百分点"
        },
        {
          "id": "P482-T2-R3",
          "metric": "首圈容量",
          "A": "LiFPB", "B": "Conventional",
          "value_A": null, "value_B": null,
          "unit": "mAh g-1",
          "point": "化成后 0.5 C 第 1 圈",
          "basis": "figure_only",
          "direction_text": "不判",
          "same_conditions": true,
          "evidence_ids": [],
          "reason": "正文与 SI 文字均未写容量，仅 Figure S25a；已登记读图"
        },
        {
          "id": "P482-T2-R4",
          "metric": "Q2/Q1（第二/第一放电平台容量比）",
          "A": "LiFPB", "B": "Conventional",
          "value_A": null, "value_B": null,
          "unit": "无量纲",
          "point": "长循环不同圈（Figure S26b）",
          "basis": "qualitative",
          "direction_text": "变好",
          "same_conditions": true,
          "evidence_ids": ["S0136", "S0138"],
          "reason": "作者定性：LiFPB 体系 Q2/Q1 显著高于对照"
        }
      ]
    },
    {
      "id": "P482-T3",
      "name": "Li‖S 扣式 3.1 mg cm-2 0.2 C 长循环（Fig. 5g）",
      "cell": "Li‖S 扣式（2032）",
      "conditions": {
        "sulfur_loading": "3.1 mg cm-2",
        "ES": "未报告",
        "ES_unit": "未报告",
        "Li_thickness": "未报告",
        "rate": "0.2 C",
        "formation": "0.1 C 3 圈",
        "temperature": "未报告",
        "LiNO3": "含 1 wt%",
        "one_C": "未报告",
        "voltage_window": "1.7–2.8 V",
        "cycles": "100 圈",
        "separator": "PP"
      },
      "formulations": ["Conventional", "LiFPB"],
      "evidence_ids": ["M0135", "M0151", "M0153", "S0003", "S0010", "S0028", "S0031"],
      "results": [
        {
          "id": "P482-T3-R1",
          "metric": "首圈容量",
          "A": "LiFPB", "B": "Conventional",
          "value_A": null, "value_B": null,
          "unit": "mAh g-1",
          "point": "化成后 0.2 C 第 1 圈",
          "basis": "figure_only",
          "direction_text": "不判",
          "same_conditions": true,
          "evidence_ids": ["M0152"],
          "reason": "LiFPB 初始比容量 824.6 mAh g−1 见 M0152；对照首圈容量正文未写，仅 Fig. 5g；已登记读图"
        },
        {
          "id": "P482-T3-R2",
          "metric": "指定圈容量",
          "A": "LiFPB", "B": "Conventional",
          "value_A": 688.1, "value_B": 530.6,
          "unit": "mAh g-1",
          "point": "0.2 C 第 100 圈",
          "basis": "numeric",
          "direction_text": "变好",
          "same_conditions": true,
          "evidence_ids": ["M0153", "M0157"],
          "reason": "正文写明"
        },
        {
          "id": "P482-T3-R3",
          "metric": "保持率",
          "A": "LiFPB", "B": "Conventional",
          "value_A": null, "value_B": null,
          "unit": "%",
          "point": "0.2 C 100 圈后",
          "basis": "figure_only",
          "direction_text": "不判",
          "same_conditions": true,
          "evidence_ids": ["M0153"],
          "reason": "LiFPB 83.4% 见 M0153；对照保持率正文未写，需用 Fig. 5g 读出的对照首圈容量反算（530.6 ÷ 对照首圈）"
        },
        {
          "id": "P482-T3-R4",
          "metric": "库仑效率",
          "A": "LiFPB", "B": "Conventional",
          "value_A": 97.96, "value_B": 96.71,
          "unit": "%",
          "point": "100 圈平均库仑效率",
          "basis": "numeric",
          "direction_text": "变好",
          "same_conditions": true,
          "evidence_ids": ["M0153", "M0156", "M0157"],
          "reason": "作者说对照 significantly lower；差 1.25 个百分点"
        },
        {
          "id": "P482-T3-R5",
          "metric": "Q2/Q1（第二/第一放电平台容量比）",
          "A": "LiFPB", "B": "Conventional",
          "value_A": null, "value_B": null,
          "unit": "无量纲",
          "point": "长循环不同圈（Fig. 5h）",
          "basis": "qualitative",
          "direction_text": "变好",
          "same_conditions": true,
          "evidence_ids": ["M0135", "M0158"],
          "reason": "作者定性：Q2/Q1 表明改性电解液中硫电极动力学增强"
        }
      ]
    },
    {
      "id": "P482-T4",
      "name": "Li‖S 扣式倍率测试（Fig. 4g）",
      "cell": "Li‖S 扣式（2032）",
      "conditions": {
        "sulfur_loading": "约 1.2 mg cm-2（推定：实验部分正极通用载量）",
        "ES": "未报告",
        "ES_unit": "未报告",
        "Li_thickness": "未报告",
        "rate": "0.1、0.2、0.4、0.8、1.0 C 后回到 0.1 C",
        "formation": "未报告",
        "temperature": "未报告",
        "LiNO3": "含 1 wt%",
        "one_C": "未报告",
        "voltage_window": "1.7–2.8 V"
      },
      "formulations": ["Conventional", "LiFPB"],
      "evidence_ids": ["M0121", "M0123", "M0124", "S0003", "S0010", "S0012", "S0028", "S0031"],
      "results": [
        {
          "id": "P482-T4-R1",
          "metric": "倍率容量",
          "A": "LiFPB", "B": "Conventional",
          "value_A": null, "value_B": null,
          "unit": "mAh g-1",
          "point": "各倍率段及回到 0.1 C",
          "basis": "qualitative",
          "direction_text": "变好",
          "same_conditions": true,
          "evidence_ids": ["M0122", "M0123", "M0124"],
          "reason": "LiFPB 各倍率容量 914.9、805.8、728.1、638.7、596 mAh g−1（0.1、0.2、0.4、0.8、1.0 C），回 0.1 C 为 837.6 mAh g−1；对照各倍率数值正文未写，作者只说超过对照（作者定性）；倍率图不属两类可读图，未登记"
        }
      ]
    },
    {
      "id": "P482-T5",
      "name": "Ah 级 Li‖S 软包 0.1 C 循环（Fig. 6a）",
      "cell": "Li‖S 软包（Ah 级）",
      "conditions": {
        "sulfur_loading": "未报告",
        "ES": "未报告",
        "ES_unit": "未报告",
        "Li_thickness": "未报告",
        "rate": "0.1 C",
        "formation": "未报告",
        "temperature": "未报告",
        "LiNO3": "含 1 wt%",
        "one_C": "未报告",
        "cell_capacity": "Ah 级（具体值原文未写）"
      },
      "formulations": ["LiFPB"],
      "evidence_ids": ["M0166", "M0167", "S0010"],
      "results": []
    },
    {
      "id": "P482-T6",
      "name": "Li‖Li 对称电池 0.5 mA cm-2 / 1 mAh cm-2 循环（Fig. 2a,b）",
      "cell": "Li‖Li 扣式（2032）",
      "conditions": {
        "sulfur_loading": "不适用（无硫正极）",
        "ES": "不适用（无硫正极）",
        "ES_unit": "不适用",
        "Li_thickness": "未报告",
        "rate": "0.5 mA cm-2，1 mAh cm-2",
        "formation": "未报告",
        "temperature": "未报告",
        "LiNO3": "含 1 wt%",
        "one_C": "不适用"
      },
      "formulations": ["Conventional", "LiFPB"],
      "evidence_ids": ["M0067", "S0003", "S0010", "S0028"],
      "results": [
        {
          "id": "P482-T6-R1",
          "metric": "过电位",
          "A": "LiFPB", "B": "Conventional",
          "value_A": null, "value_B": null,
          "unit": "mV",
          "point": "长循环极化电压（Fig. 2a,b）",
          "basis": "qualitative",
          "direction_text": "变好",
          "same_conditions": true,
          "evidence_ids": ["M0058", "M0059"],
          "reason": "作者定性：LiFPB 超过 500 h 极化低而均匀；对照 380 h 后极化逐渐升高"
        },
        {
          "id": "P482-T6-R2",
          "metric": "寿命（循环小时数）",
          "A": "LiFPB", "B": "Conventional",
          "value_A": ">500", "value_B": "380",
          "unit": "h",
          "point": "极化保持稳定的时间（对照为极化开始升高的时间，不是短路失效时间；LiFPB 为测试终点仍稳定）",
          "basis": "numeric",
          "direction_text": "变好",
          "same_conditions": true,
          "evidence_ids": ["M0058", "M0059"],
          "reason": "口径不完全对等：380 h 为对照极化开始升高时刻，>500 h 为 LiFPB 测试时长"
        }
      ]
    },
    {
      "id": "P482-T7",
      "name": "Li‖Cu 0.5 mA cm-2 / 1 mAh cm-2 库仑效率循环（Fig. 2c,d,e）",
      "cell": "Li‖Cu 扣式（2032）",
      "conditions": {
        "sulfur_loading": "不适用（无硫正极）",
        "ES": "不适用（无硫正极）",
        "ES_unit": "不适用",
        "Li_thickness": "未报告",
        "rate": "0.5 mA cm-2 沉积 1 mAh cm-2，充电至 1 V",
        "formation": "未报告",
        "temperature": "未报告",
        "LiNO3": "含 1 wt%",
        "one_C": "不适用"
      },
      "formulations": ["Conventional", "LiFPB"],
      "evidence_ids": ["M0060", "M0067", "S0029", "S0003", "S0010", "S0028"],
      "results": [
        {
          "id": "P482-T7-R1",
          "metric": "库仑效率",
          "A": "LiFPB", "B": "Conventional",
          "value_A": ">98.5", "value_B": "<65",
          "unit": "%",
          "point": "100 圈内（LiFPB 全程 >98.5%；对照 35 圈后跌破 90%，100 圈后 <65%）",
          "basis": "numeric",
          "direction_text": "变好",
          "same_conditions": true,
          "evidence_ids": ["M0060", "M0061"],
          "reason": "作者说 LiFPB exceptional、对照 deteriorating"
        },
        {
          "id": "P482-T7-R2",
          "metric": "累计不可逆容量（锂损失）",
          "A": "LiFPB", "B": "Conventional",
          "value_A": 1.01, "value_B": 14.89,
          "unit": "mAh cm-2",
          "point": "前 100 圈累计",
          "basis": "numeric",
          "direction_text": "变好",
          "same_conditions": true,
          "evidence_ids": ["M0062"],
          "reason": "越低越好；对照为 LiFPB 的 14.74 倍"
        }
      ]
    },
    {
      "id": "P482-T8",
      "name": "Li‖Cu Aurbach 法库仑效率（Fig. 2f）",
      "cell": "Li‖Cu 扣式（2032）",
      "conditions": {
        "sulfur_loading": "不适用（无硫正极）",
        "ES": "不适用（无硫正极）",
        "ES_unit": "不适用",
        "Li_thickness": "未报告",
        "rate": "0.5 mA cm-2：先沉积 5 mAh cm-2 并剥离至 1 V，再沉积 5 mAh cm-2，以 1 mAh cm-2 循环 10 圈后剥离至 1 V",
        "formation": "未报告",
        "temperature": "未报告",
        "LiNO3": "含 1 wt%",
        "one_C": "不适用"
      },
      "formulations": ["Conventional", "LiFPB"],
      "evidence_ids": ["S0030", "M0062", "S0003", "S0010"],
      "results": [
        {
          "id": "P482-T8-R1",
          "metric": "库仑效率",
          "A": "LiFPB", "B": "Conventional",
          "value_A": 99.59, "value_B": 97.73,
          "unit": "%",
          "point": "Aurbach 法平均库仑效率",
          "basis": "numeric",
          "direction_text": "变好",
          "same_conditions": true,
          "evidence_ids": ["M0062"],
          "reason": "作者说 significantly outperforming；差 1.86 个百分点"
        }
      ]
    },
    {
      "id": "P482-T9",
      "name": "Li‖Li Tafel 交换电流密度（Fig. 4a）",
      "cell": "Li‖Li 扣式（2032）",
      "conditions": {
        "sulfur_loading": "不适用（无硫正极）",
        "ES": "不适用（无硫正极）",
        "ES_unit": "不适用",
        "Li_thickness": "未报告",
        "rate": "CV 扫描 0→0.1 V，0.2 mV s-1",
        "formation": "未报告",
        "temperature": "未报告",
        "LiNO3": "含 1 wt%",
        "one_C": "不适用"
      },
      "formulations": ["Conventional", "LiFPB"],
      "evidence_ids": ["S0035", "M0103", "S0003", "S0010"],
      "results": [
        {
          "id": "P482-T9-R1",
          "metric": "交换电流密度",
          "A": "LiFPB", "B": "Conventional",
          "value_A": 1.001, "value_B": 0.689,
          "unit": "mA cm-2",
          "point": "锂沉积/剥离交换电流密度",
          "basis": "numeric",
          "direction_text": "变好",
          "same_conditions": true,
          "evidence_ids": ["M0103"],
          "reason": "作者说提高 45.3%"
        }
      ]
    },
    {
      "id": "P482-T10",
      "name": "Li‖Li 室温 EIS（10 mV 直流极化前后，Fig. 4e）",
      "cell": "Li‖Li 扣式（2032）",
      "conditions": {
        "sulfur_loading": "不适用（无硫正极）",
        "ES": "不适用（无硫正极）",
        "ES_unit": "不适用",
        "Li_thickness": "未报告",
        "rate": "10 mV 直流极化前后测 EIS，振幅 10 mV",
        "formation": "未报告",
        "temperature": "室温（原文未给数值）",
        "LiNO3": "含 1 wt%",
        "one_C": "不适用"
      },
      "formulations": ["Conventional", "LiFPB"],
      "evidence_ids": ["M0116", "S0021", "S0034", "S0003", "S0010"],
      "results": [
        {
          "id": "P482-T10-R1",
          "metric": "阻抗",
          "A": "LiFPB", "B": "Conventional",
          "value_A": null, "value_B": null,
          "unit": "Ω",
          "point": "直流极化前后的界面阻抗",
          "basis": "qualitative",
          "direction_text": "变好",
          "same_conditions": true,
          "evidence_ids": ["M0117"],
          "reason": "作者定性：LiFPB 电解液阻抗显著更低"
        }
      ]
    },
    {
      "id": "P482-T11",
      "name": "Li‖S 原位 EIS（不同电压，Fig. 5e,f）",
      "cell": "Li‖S 扣式（2032）",
      "conditions": {
        "sulfur_loading": "约 1.2 mg cm-2（推定：实验部分正极通用载量）",
        "ES": "未报告",
        "ES_unit": "未报告",
        "Li_thickness": "未报告",
        "rate": "未报告",
        "formation": "未报告",
        "temperature": "未报告",
        "LiNO3": "含 1 wt%",
        "one_C": "未报告"
      },
      "formulations": ["Conventional", "LiFPB"],
      "evidence_ids": ["M0134", "M0147", "S0003", "S0010", "S0012"],
      "results": [
        {
          "id": "P482-T11-R1",
          "metric": "阻抗",
          "A": "LiFPB", "B": "Conventional",
          "value_A": null, "value_B": null,
          "unit": "Ω",
          "point": "全电压范围的原位 EIS",
          "basis": "qualitative",
          "direction_text": "变好",
          "same_conditions": true,
          "evidence_ids": ["M0147"],
          "reason": "作者定性：改性电解液在所有电压区间阻抗更低"
        }
      ]
    },
    {
      "id": "P482-T12",
      "name": "Li‖S 多扫速 CV（Fig. 4c，Figure S15）",
      "cell": "Li‖S 扣式（2032）",
      "conditions": {
        "sulfur_loading": "约 1.2 mg cm-2（推定：实验部分正极通用载量）",
        "ES": "未报告",
        "ES_unit": "未报告",
        "Li_thickness": "未报告",
        "rate": "多个扫速（具体值原文未写）",
        "formation": "未报告",
        "temperature": "未报告",
        "LiNO3": "含 1 wt%",
        "one_C": "未报告"
      },
      "formulations": ["Conventional", "LiFPB"],
      "evidence_ids": ["M0121", "S0101", "S0003", "S0010", "S0012"],
      "results": [
        {
          "id": "P482-T12-R1",
          "metric": "氧化还原峰电流",
          "A": "LiFPB", "B": "Conventional",
          "value_A": null, "value_B": null,
          "unit": "mA",
          "point": "各扫速 CV 峰电流",
          "basis": "qualitative",
          "direction_text": "变好",
          "same_conditions": true,
          "evidence_ids": ["M0109", "S0102"],
          "reason": "作者定性：对照各扫速峰电流更低，LiFPB 峰电流更高"
        }
      ]
    },
    {
      "id": "P482-T13",
      "name": "Li‖Li 变温 EIS（Figure S19）",
      "cell": "Li‖Li 扣式（2032）",
      "conditions": {
        "sulfur_loading": "不适用（无硫正极）",
        "ES": "不适用（无硫正极）",
        "ES_unit": "不适用",
        "Li_thickness": "未报告",
        "rate": "EIS（变温）",
        "formation": "未报告",
        "temperature": "多个温度（具体值原文未写）",
        "LiNO3": "含 1 wt%",
        "one_C": "不适用"
      },
      "formulations": ["Conventional", "LiFPB"],
      "evidence_ids": ["M0117", "S0117", "S0003", "S0010"],
      "results": [
        {
          "id": "P482-T13-R1",
          "metric": "阻抗",
          "A": "LiFPB", "B": "Conventional",
          "value_A": null, "value_B": null,
          "unit": "Ω",
          "point": "各温度下界面阻抗",
          "basis": "qualitative",
          "direction_text": "变好",
          "same_conditions": true,
          "evidence_ids": ["M0117", "S0119"],
          "reason": "作者定性：LiFPB 电解液在各温度下阻抗显著更低；Li⁺ 穿过 SEI 的活化能（Fig. 4f）文字无数值"
        }
      ]
    }
  ],
  "mechanisms": [
    {
      "id": "P482-M1",
      "summary": "LiTFSI 的 S=O 受多硫化物亲核进攻而分解（对照只含 LiTFSI；LiFPB 组仍含 0.8 M LiTFSI）→ 电解液盐被消耗；未落到电池表现",
      "A": "LiFPB", "B": "Conventional",
      "property": "盐与多硫化物的化学稳定性：LiTFSI 与 Li2S6 反应（非溶剂化性质）",
      "categories": ["电解液消耗"],
      "source_type": "本文结论",
      "evidence_ids": ["S0058"],
      "test_ids": [],
      "side": "其他"
    },
    {
      "id": "P482-M2",
      "summary": "LiFPB 盐与 Li2S6 混合后 19F 峰不变 → 抗多硫化物亲核进攻、与多硫化物相容；未落到电池表现",
      "A": "LiFPB", "B": "Conventional",
      "property": "盐与多硫化物的化学稳定性：LiFPB 不反应（非溶剂化性质）",
      "categories": [],
      "source_type": "本文结论",
      "evidence_ids": ["M0047"],
      "test_ids": [],
      "side": "其他"
    },
    {
      "id": "P482-M3",
      "summary": "LiFPB 低反应性可能来自高氟基团位阻和硼的低价态（+3）",
      "A": "LiFPB", "B": "Conventional",
      "property": "阴离子结构（位阻、中心原子价态）",
      "categories": [],
      "source_type": "本文推测",
      "evidence_ids": ["M0048"],
      "test_ids": [],
      "side": "其他"
    },
    {
      "id": "P482-M4",
      "summary": "作者断言 LiFPB 大体积阴离子进入 Li⁺ 溶剂化鞘、形成稳固溶剂化结构 → 减少多硫化物与 Li⁺ 接触 → 缓解穿梭；本文无直接证据，且与本文拉曼'溶剂化结构未变'（M0115、S0114）相反，作者自相矛盾，故标本文推测",
      "A": "LiFPB", "B": "Conventional",
      "property": "Li⁺ 溶剂化：LiFPB 阴离子进入 Li⁺ 溶剂化鞘（作者断言，未测）",
      "categories": ["多硫化物穿梭"],
      "source_type": "本文推测",
      "evidence_ids": ["S0064", "S0065"],
      "test_ids": [],
      "side": "其他"
    },
    {
      "id": "P482-M5",
      "summary": "拉曼显示加 LiFPB 后 DME、DOL、LiTFSI 位移无明显变化 → SEI 改性不是来自溶剂化结构改变（作者明确排除溶剂化路径）",
      "A": "LiFPB", "B": "Conventional",
      "property": "Li⁺ 溶剂化：不变（拉曼）",
      "categories": ["负极锂"],
      "source_type": "本文结论",
      "evidence_ids": ["M0115"],
      "test_ids": [],
      "side": "其他"
    },
    {
      "id": "P482-M6",
      "summary": "SEI 改性可能通过 LiFPB 与电极表面的相互作用实现 → 形成更稳定、离子导电的 SEI",
      "A": "LiFPB", "B": "Conventional",
      "property": "非溶剂化：阴离子与锂表面相互作用",
      "categories": ["负极锂"],
      "source_type": "本文推测",
      "evidence_ids": ["S0115"],
      "test_ids": [],
      "side": "其他"
    },
    {
      "id": "P482-M7",
      "summary": "FPB− 的 LUMO 低于 TFSI−（计算）→ 更易电化学还原、形成 SEI",
      "A": "LiFPB", "B": "Conventional",
      "property": "非溶剂化：阴离子 LUMO 能级（作者自算）",
      "categories": ["负极锂"],
      "source_type": "本文结论",
      "evidence_ids": ["M0052"],
      "test_ids": [],
      "side": "其他"
    },
    {
      "id": "P482-M8",
      "summary": "高荷质比阴离子对电场不敏感、更能抵抗双电层排斥 → 可能提高阴离子还原概率、生成无机 SEI 组分",
      "A": "LiFPB", "B": "Conventional",
      "property": "非溶剂化：阴离子荷质比与双电层排斥",
      "categories": ["负极锂"],
      "source_type": "本文推测",
      "evidence_ids": ["M0023", "M0024"],
      "test_ids": [],
      "side": "其他"
    },
    {
      "id": "P482-M9",
      "summary": "原位红外：FPB− 在双电层内持续存在、强度波动小于 TFSI− → LiFPB 在双电层中保留率更高",
      "A": "LiFPB", "B": "Conventional",
      "property": "非溶剂化：阴离子在内亥姆霍兹层的保留",
      "categories": [],
      "source_type": "本文结论",
      "evidence_ids": ["M0172"],
      "test_ids": [],
      "side": "其他"
    },
    {
      "id": "P482-M10",
      "summary": "LiFPB 使锂沉积均匀致密 → 减少 SEI 开裂引起的微短路、限制死锂",
      "A": "LiFPB", "B": "Conventional",
      "property": "非溶剂化：SEI 与锂沉积形貌",
      "categories": ["负极锂"],
      "source_type": "本文结论",
      "evidence_ids": ["M0077"],
      "test_ids": [],
      "side": "其他"
    },
    {
      "id": "P482-M11",
      "summary": "LiFPB 衍生的 B–O 结构作为亲电位点优先配位 TFSI− → 选择性固定阴离子、减轻电解液分解，形成稳固的负极界面",
      "A": "LiFPB", "B": "Conventional",
      "property": "非溶剂化：SEI 中 B–O 结构固定 TFSI−",
      "categories": ["电解液消耗", "负极锂"],
      "source_type": "本文结论（与他文一致）",
      "evidence_ids": ["M0087", "M0088"],
      "test_ids": [],
      "side": "其他"
    },
    {
      "id": "P482-M12",
      "summary": "深度表征显示 LiFPB 电解液中界面处完整 TFSI− 保留更多 → 电解液分解被抑制",
      "A": "LiFPB", "B": "Conventional",
      "property": "非溶剂化：界面 TFSI− 保留",
      "categories": ["电解液消耗"],
      "source_type": "本文结论（与他文一致）",
      "evidence_ids": ["M0096"],
      "test_ids": [],
      "side": "其他"
    },
    {
      "id": "P482-M13",
      "summary": "离子导电、机械稳固的 SEI 减少电极与电解液直接接触 → 副反应减少、电化学稳定",
      "A": "LiFPB", "B": "Conventional",
      "property": "非溶剂化：SEI 离子电导与机械强度",
      "categories": ["负极锂"],
      "source_type": "本文结论",
      "evidence_ids": ["M0097"],
      "test_ids": [],
      "side": "其他"
    },
    {
      "id": "P482-M14",
      "summary": "交换电流密度提高归因于高导电 SEI、锂离子扩散路径优化",
      "A": "LiFPB", "B": "Conventional",
      "property": "非溶剂化：SEI 离子电导",
      "categories": ["负极锂"],
      "source_type": "本文结论",
      "evidence_ids": ["M0104"],
      "test_ids": ["P482-T9"],
      "side": "其他"
    },
    {
      "id": "P482-M15",
      "summary": "LiFPB 形成的 SEI 促进 Li⁺ 在 SEI 内迁移 → 界面阻抗显著降低",
      "A": "LiFPB", "B": "Conventional",
      "property": "非溶剂化：SEI 离子电导",
      "categories": ["负极锂"],
      "source_type": "本文结论（与他文一致）",
      "evidence_ids": ["M0117"],
      "test_ids": ["P482-T10", "P482-T13"],
      "side": "其他"
    },
    {
      "id": "P482-M16",
      "summary": "稳定、离子导电的 SEI → 改善循环稳定性和氧化还原动力学 → 倍率性能提高",
      "A": "LiFPB", "B": "Conventional",
      "property": "非溶剂化：SEI 稳定性与离子电导",
      "categories": ["负极锂", "正极反应"],
      "source_type": "本文结论（与他文一致）",
      "evidence_ids": ["M0125"],
      "test_ids": ["P482-T4"],
      "side": "其他"
    },
    {
      "id": "P482-M17",
      "summary": "100 圈后平台电压升高、极化降低，归因于更好的导电网络和更低界面阻抗 → 减少容量损失、多硫化物沉积/溶解更均匀、抑制穿梭",
      "A": "LiFPB", "B": "Conventional",
      "property": "非溶剂化：界面阻抗",
      "categories": ["正极反应", "多硫化物穿梭"],
      "source_type": "本文结论",
      "evidence_ids": ["M0146"],
      "test_ids": ["P482-T1"],
      "side": "其他"
    },
    {
      "id": "P482-M18",
      "summary": "原位 EIS/DRT 的改善（富 LiF/LiBxOy SEI）→ SEI 更稳定、穿梭缓解、硫利用率和循环稳定性提高",
      "A": "LiFPB", "B": "Conventional",
      "property": "非溶剂化：SEI 稳定性、界面阻抗",
      "categories": ["负极锂", "多硫化物穿梭", "正极反应"],
      "source_type": "本文结论",
      "evidence_ids": ["M0150"],
      "test_ids": ["P482-T11"],
      "side": "其他"
    },
    {
      "id": "P482-M19",
      "summary": "0.2 C、0.5 C 及高载量长循环中 Q2/Q1 更高 → 改性电解液中硫电极动力学增强",
      "A": "LiFPB", "B": "Conventional",
      "property": "未写性质起点（作者只说加入 LiFPB）",
      "categories": ["正极反应"],
      "source_type": "本文结论",
      "evidence_ids": ["M0158"],
      "test_ids": ["P482-T1", "P482-T2", "P482-T3"],
      "side": "其他"
    },
    {
      "id": "P482-M20",
      "summary": "对照电解液中循环后锂严重腐蚀（裂纹、多孔），主要归因于锂与电解液中多硫化物持续反应",
      "A": "LiFPB", "B": "Conventional",
      "property": "非溶剂化：SEI 对多硫化物腐蚀的防护",
      "categories": ["负极锂", "多硫化物穿梭"],
      "source_type": "本文结论",
      "evidence_ids": ["M0162"],
      "test_ids": [],
      "side": "其他"
    },
    {
      "id": "P482-M21",
      "summary": "对照中锂表面劣化可能来自裂纹和孔隙造成的电流不均 → 锂沉积/剥离不规则 → Li-S 电池循环寿命降低",
      "A": "LiFPB", "B": "Conventional",
      "property": "非溶剂化：锂表面形貌",
      "categories": ["负极锂"],
      "source_type": "本文推测",
      "evidence_ids": ["M0163", "M0164"],
      "test_ids": [],
      "side": "其他"
    },
    {
      "id": "P482-M22",
      "summary": "加入 LiFPB 抑制穿梭并形成薄而均匀的 SEI → 副反应减少、锂沉积稳定 → Li-S 循环稳定性显著提高（本文未直接测穿梭电流）",
      "A": "LiFPB", "B": "Conventional",
      "property": "非溶剂化：SEI 组成与均匀性",
      "categories": ["多硫化物穿梭", "负极锂"],
      "source_type": "本文结论",
      "evidence_ids": ["M0165", "M0166"],
      "test_ids": ["P482-T1", "P482-T2", "P482-T3"],
      "side": "其他"
    },
    {
      "id": "P482-M23",
      "summary": "LiFPB 在软包中通过形成稳固 SEI 缓解含多硫化物电解液对锂的腐蚀（软包无对照电池）",
      "A": "LiFPB", "B": "Conventional",
      "property": "非溶剂化：SEI 对多硫化物腐蚀的防护",
      "categories": ["负极锂", "多硫化物穿梭"],
      "source_type": "本文结论",
      "evidence_ids": ["M0168"],
      "test_ids": ["P482-T5"],
      "side": "其他"
    },
    {
      "id": "P482-M24",
      "summary": "薄、离子导电、富 LiF/LiBxOy 的 SEI 抑制锂枝晶 → 软包循环稳定性提高（软包无对照电池）",
      "A": "LiFPB", "B": "Conventional",
      "property": "非溶剂化：SEI 组成",
      "categories": ["负极锂"],
      "source_type": "本文结论",
      "evidence_ids": ["M0173"],
      "test_ids": ["P482-T5"],
      "side": "其他"
    },
    {
      "id": "P482-M25",
      "summary": "LiFPB 作为共盐同时解决多硫化物穿梭和锂负极劣化两个问题（结论段总括）",
      "A": "LiFPB", "B": "Conventional",
      "property": "非溶剂化：共盐",
      "categories": ["多硫化物穿梭", "负极锂"],
      "source_type": "本文结论",
      "evidence_ids": ["M0174"],
      "test_ids": [],
      "side": "其他"
    },
    {
      "id": "P482-M26",
      "summary": "LiFPB 促成富 LiF/LiBxOy 的稳固 SEI → 显著抑制电解液分解、锂沉积/剥离均匀",
      "A": "LiFPB", "B": "Conventional",
      "property": "非溶剂化：SEI 组成",
      "categories": ["电解液消耗", "负极锂"],
      "source_type": "本文结论",
      "evidence_ids": ["M0175"],
      "test_ids": [],
      "side": "其他"
    },
    {
      "id": "P482-M27",
      "summary": "对照电解液中 Li-S 电池各扫速峰电流更低 → 离子和电子传输受阻 → 整体电化学性能受损",
      "A": "LiFPB", "B": "Conventional",
      "property": "未写性质起点",
      "categories": [],
      "source_type": "本文结论",
      "evidence_ids": ["S0102", "S0103"],
      "test_ids": ["P482-T12"],
      "side": "其他"
    },
    {
      "id": "P482-M28",
      "summary": "LiFPB 在锂界面生成硼酸锂（LiBxOy），作为 SEI 中快速锂离子导体 → 锂均匀沉积",
      "A": "LiFPB", "B": "Conventional",
      "property": "非溶剂化：SEI 组成（LiBxOy）",
      "categories": ["负极锂"],
      "source_type": "本文结论（与他文一致）",
      "evidence_ids": ["M0094", "M0095"],
      "test_ids": [],
      "side": "其他"
    },
    {
      "id": "P482-M29",
      "summary": "对照 100 圈累计不可逆锂损失为 LiFPB 的 14.74 倍 → LiFPB 与锂金属负极界面相容性更好（本篇唯一直接量化活性锂损失的数据，在 Li‖Cu 而非 Li‖S 中）",
      "A": "LiFPB", "B": "Conventional",
      "property": "非溶剂化：负极界面相容性",
      "categories": ["负极锂"],
      "source_type": "本文结论",
      "evidence_ids": ["M0062"],
      "test_ids": ["P482-T7"],
      "side": "其他"
    }
  ],
  "design_claims": [
    {
      "summary": "其他（不属折中/解耦）：作者把 LiFPB 作为共盐（0.2 M LiFPB + 0.8 M LiTFSI，DOL/DME 1:1，1 wt% LiNO₃），称这是不同于 HCE/LHCE 的稳定锂界面路线、不改变溶剂化结构，靠阴离子高荷质比和低 LUMO 在锂负极形成富 LiF/LiBxOy 的 SEI；LiFPB 含量梯度中 0.2 M 长循环最优（梯度各档仅图）",
      "evidence_ids": ["M0025", "M0137", "M0115"]
    },
    {
      "summary": "作者对强/弱溶剂化路线的评价（引言，转述）：HCE、LHCE 能改善界面，但常损害硫利用率并压低放电平台，本文以共盐路线回避",
      "evidence_ids": ["M0022"]
    }
  ],
  "figure_requests": [
    {
      "test_id": "P482-T2",
      "figure": "Figure S25a",
      "part": "si",
      "metric": "首圈容量",
      "A": "LiFPB", "B": "Conventional",
      "target_point": "化成后 0.5 C 第 1 圈（并读循环终点圈数与末圈容量以核保持率）",
      "anchor_quote_ids": ["M0143"],
      "reason": "Li‖S 循环类测试缺同一测试容量侧：文字只有保持率 73.6% vs 56.41% 和平均 CE；锚点为保持率（需首末圈读数反算，循环圈数原文未写）"
    },
    {
      "test_id": "P482-T3",
      "figure": "Fig. 5g",
      "part": "main",
      "metric": "首圈容量",
      "A": "LiFPB", "B": "Conventional",
      "target_point": "化成后 0.2 C 第 1 圈",
      "anchor_quote_ids": ["M0152", "M0153", "M0157"],
      "reason": "Li‖S 循环类测试缺同一测试容量侧：对照首圈容量（及由此算的保持率）正文未写；锚点 LiFPB 首圈 824.6、第 100 圈 688.1，对照第 100 圈 530.6 mAh g−1"
    },
    {
      "test_id": "P482-T1",
      "figure": "Figure S22",
      "part": "si",
      "metric": "保持率",
      "A": "LiFPB", "B": "Conventional",
      "target_point": "0.2 C 第 100 圈保持率与平均库仑效率（Figure S22b，各 LiFPB 含量档）",
      "anchor_quote_ids": [],
      "reason": "梯度上只在图里有数的档：LiFPB 含量梯度各档浓度与数值正文未写（只说 0.2 M 最优），需按图例另建配方代号；是否含 0 M 对照档原文未写；归入 T1 为推定（同为 0.2 C，载量未写）；无锚点"
    },
    {
      "test_id": "P482-T1",
      "figure": "Figure S23",
      "part": "si",
      "metric": "保持率",
      "A": "LiFPB", "B": "Conventional",
      "target_point": "0.2 C 第 100 圈保持率与平均库仑效率（Figure S23b，各含硼盐）",
      "anchor_quote_ids": [],
      "reason": "种类梯度只在图里有数：另两种含硼盐名称正文未写（作者只说三种盐都优于传统电解液、LiFPB 最好，S0131）；归入 T1 为推定；无锚点"
    }
  ],
  "gaps": [
    "本篇比较的是共盐（LiFPB 部分替代 LiTFSI），作者明确说溶剂化结构不变，非溶剂化强弱梯度；机制说法全部归'其他'",
    "全部 Li‖S 测试未报告 E/S（或电解液用量）、锂箔厚度、温度数值与 1C 定义（S0032 只写电池放在恒温箱）",
    "对照为商用 1 M LiTFSI DOL/DME + 1 wt% LiNO₃，DOL/DME 比例原文未写；LiFPB 组为自配 DME:DOL 1:1",
    "P482-T1 首圈容量取自保持率分母（1001.8、935.9 mAh g−1），原文未写是哪一圈；平均 CE 的统计圈段未写",
    "P482-T2 保持率的循环圈数原文未写；首圈容量仅图（已登记 Figure S25a）；未报告过电位",
    "P482-T3 对照首圈容量与保持率正文未写（已登记 Fig. 5g）；未报告过电位",
    "P482-T4 倍率测试对照各倍率容量正文未写，只有作者定性；倍率图不属两类可读图，未登记",
    "P482-T5 Ah 级软包只测 LiFPB 电解液，无对照电池，无可判结果；硫载量、E/S、锂厚、电池容量均未报告；摘要写 75 圈（M0007）、正文写 76 圈（M0167）",
    "LiFPB 含量梯度（Figure S22）与三种含硼盐对比（Figure S23）：各档浓度/盐名与数值正文未写，只说 0.2 M LiFPB 最优，未建梯度配方",
    "离子电导率、黏度、电解液密度：作者称测过或考虑过（S0010、S0020、M0137），但文字无数值",
    "多硫化物溶解度、多硫化物溶剂化：未报告",
    "作者在 SI 称 LiFPB 进入 Li⁺ 溶剂化鞘（S0064），与本文拉曼'溶剂化结构未变'（M0115、S0114）相反",
    "作者多处称抑制穿梭效应，但未测穿梭电流或自放电",
    "EIS 频率范围前后不一：S0021 写 7 MHz–100 mHz，S0034 写 1 MHz–0.1 Hz",
    "LUMO、吸附能为作者自算，按规程不收入性质；AFM 杨氏模量、锂沉积厚度等 SEI 表征未作为结果记录"
  ],
  "source_review": {
    "main": true,
    "si": true,
    "notes": "通读正文（M0001–M0231，参考文献略读）与 SI 文字（S0001–S0159）；未读任何既有提取结果。SI 只有文字（实验部分与图注），未看图片。"
  }
}
