Repository: zhuonanli08/Li-S_Electrolyte_Conflicts

File: output/Claude_v4_调试集53篇_2026-10-25/drafts/P620.json
{
  "paper_id": "P620",
  "doi": "10.1016/j.electacta.2026.149154",
  "formulations": [
    {
      "id": "ELDD",
      "name": "ELDD（baseline electrolyte）",
      "components": [
        {"name": "LiTFSI", "role": "盐", "amount": 1.0, "unit": "M"},
        {"name": "DME", "role": "溶剂化溶剂", "amount": "1:1", "unit": "v/v"},
        {"name": "DOL", "role": "溶剂化溶剂", "amount": "1:1", "unit": "v/v"}
      ],
      "raw_formula": "The baseline electrolyte (denoted as ELDD) consisted of 1.0 M lithium bis(trifluoromethanesulfonyl)imide (LiTFSI) dissolved in a binary solvent mixture of 1,2-dimethoxyethane (DME) and 1,3-dioxolane (DOL) (1:1 v/v).（注：Fig. 2 图注写作 1.0 mol L−1 LiTFSI dissolved in DME，正文多处称 DME-based，与方法部分不一致；按方法部分记）",
      "evidence_ids": ["M0059"]
    },
    {
      "id": "ELC14",
      "name": "ELC14（novel electrolyte）",
      "components": [
        {"name": "LiTFSI", "role": "盐", "amount": 1.0, "unit": "M"},
        {"name": "C14（1,1,1-trifluoro-2-(2-methoxyethoxy)ethane）", "role": "弱或非溶剂化溶剂", "amount": "单一溶剂", "unit": "未报告"}
      ],
      "raw_formula": "The novel electrolyte (denoted as ELC14) consisted of 1.0 M LiTFSI dissolved in 1,1,1-trifluoro-2-(2-methoxyethoxy)ethane (C14).（作者称 C14 为 weakly solvating 溶剂；IR 显示其 C–O–C 仍与 Li+ 配位）",
      "evidence_ids": ["M0060", "M0114", "M0163"]
    }
  ],
  "control_id": "ELDD",
  "control_type": "不含 LiNO₃ 的自配对照：1.0 M LiTFSI 溶于 DME/DOL（1:1 v/v），配方原文未加 LiNO₃",
  "gradients": [
    {
      "name": "溶剂种类（种类梯度，仅两档：DME/DOL → C14）",
      "order": ["ELDD", "ELC14"],
      "values": ["DME/DOL（1:1 v/v）", "C14"],
      "solvation_axis": "按 Li⁺ 溶剂化由强到弱；依据：作者 FT-IR 与 Raman（Rc 指数 DME 在各浓度均大于 C14，判 C14 较难与 Li+ 配位）；测于 LiTFSI/DME 与 LiTFSI/C14 溶液，DOL 未测。多硫化物溶剂化同向（Li2Sx/DME 与 Li2Sx/C14 的 IR）",
      "evidence_ids": ["M0059", "M0060", "M0131", "M0133", "M0185"]
    }
  ],
  "properties": [
    {
      "name": "Li⁺ 溶剂化",
      "values": {"ELDD": "较强（DME 配位 Li+ 后 IR 出现 1080、1140 cm−1 配位峰并发生构象变化；Rc 各浓度均大于 C14）", "ELC14": "较弱（C14 配位时构象几乎不变、较难转为 cis 构象，作者判较难与 Li+ 配位）"},
      "direction": "ELDD > ELC14",
      "method": "FT-IR（1100 cm−1 C–O–C、850–870 cm−1 构象区）与 Raman（870 cm−1 cis 构象峰，作者定义 Rc 指数）；另有 COSMO-RS σ-profile 计算（C14 高电荷密度表面积较小，不收数值）",
      "system": "LiTFSI/DME 与 LiTFSI/C14 溶液（0、0.5、1.0 mol l−1）；对照侧只测纯 DME 溶液，电池用 ELDD 为 DME/DOL 1:1，DOL 未测",
      "evidence_ids": ["M0103", "M0105", "M0106", "M0116", "M0131", "M0133", "M0196"]
    },
    {
      "name": "多硫化物溶剂化",
      "values": {"ELDD": "较强（Li2Sx/DME 的 IR 中配位 DME 的 ~1080 cm−1 肩峰随 Li2Sx 浓度增强，作者判 DME 醚氧与多硫化物中 Li+ 配位）", "ELC14": "较弱（Li2Sx/C14 的 IR 谱几乎不随 Li2Sx 浓度变化）"},
      "direction": "ELDD > ELC14",
      "method": "FT-IR",
      "system": "Li2S 与 S 按 1:7 摩尔比在 30 mL 纯 DME 或纯 C14 中搅拌 24 h；Li2Sx 0.1、0.2 mol L−1；不含 LiTFSI、不含 DOL，与电池电解液不同",
      "evidence_ids": ["M0082", "M0181", "M0182", "M0183", "M0184", "M0185", "M0219"]
    },
    {
      "name": "多硫化物离子化（S K-edge XANES 2470.3 eV 前边峰，作者归为 Li 缺陷）",
      "values": {"ELDD": "50% 与 100% DOD 出现，100% DOD 强于 50% DOD", "ELC14": "充放电全程未出现"},
      "direction": "ELDD 有、ELC14 无",
      "method": "S K-edge XANES（TEY 与 PFY 模式）",
      "system": "电池中取出的 C-S 正极（首圈各 DOD/SOC 点，T2 取样电池），测的是未溶解的固相正极",
      "evidence_ids": ["M0253", "M0254", "M0259", "M0266"]
    },
    {
      "name": "多硫化物溶解度",
      "values": {"ELDD": "高（Li2Sx/DME 为透明红棕色溶液）", "ELC14": "低（Li2Sx/C14 为黄色悬浊液，sparingly soluble）"},
      "direction": "ELDD > ELC14",
      "method": "目视（照片）",
      "system": "0.2 mol L−1 Li2Sx 分别加入纯 DME 与纯 C14（不含 LiTFSI、不含 DOL），与电池电解液不同",
      "evidence_ids": ["M0177", "M0178", "M0179", "M0218"]
    },
    {
      "name": "离子电导率",
      "values": {"ELDD": "1.277 S m−1", "ELC14": "0.111 S m−1"},
      "direction": "ELC14 比 ELDD 低一个数量级以上",
      "method": "原文未写测法（数值汇总于 Table S1，SI 文本未含此表）",
      "system": "室温；原文称对照为 conventional DME-based electrolyte",
      "evidence_ids": ["M0061", "M0164"]
    },
    {
      "name": "黏度",
      "values": {"ELDD": "较低", "ELC14": "较高"},
      "direction": "ELC14 高于 ELDD",
      "method": "原文未写测法（Table S1 数值未在文本中）",
      "system": "室温，电池电解液本身",
      "evidence_ids": ["M0061", "M0164"]
    },
    {
      "name": "离子迁移数（tLi+）",
      "values": {"ELDD": "未报告（Table S1 未在文本中；原文另引 DME 体系一般为 0.2 to 0.4，属引文转述，非本文实测）", "ELC14": "0.599"},
      "direction": "未报告（只有 ELC14 实测值）",
      "method": "PFG-NMR 测 Li+ 与 TFSI− 自扩散系数，tLi+ = DLi+ / (DLi+ + DTFSI−)",
      "system": "电池电解液本身，室温",
      "evidence_ids": ["M0062", "M0064", "M0167", "M0168"]
    },
    {
      "name": "电解液密度",
      "values": {"ELDD": "较低", "ELC14": "较高（低于碳酸酯类与高浓电解液；C14 溶剂密度 1.16 g cm−3）"},
      "direction": "ELC14 高于 ELDD",
      "method": "原文未写测法（Table S1 数值未在文本中）",
      "system": "室温，电池电解液本身",
      "evidence_ids": ["M0040", "M0150", "M0151"]
    }
  ],
  "tests": [
    {
      "id": "P620-T1",
      "name": "Li‖S 两电极半电池 0.1 C 恒流充放电循环（Fig. 2、Figure S3(a)）",
      "cell": "Li‖S 两电极半电池（锂箔对电极，聚烯烃微孔隔膜；电池形式原文未写）",
      "conditions": {
        "sulfur_loading": "1.15 mg cm-2",
        "ES": "未报告（原文只写 flooded conditions with an excess amount of electrolyte）",
        "ES_unit": "未报告",
        "Li_thickness": "未报告（lithium foil）",
        "rate": "0.1 C",
        "formation": "未报告",
        "temperature": "未报告",
        "LiNO3": "不含（ELDD、ELC14 配方原文只列 LiTFSI 与溶剂）",
        "one_C": "1672 mA g-1",
        "voltage_range": "1.0–3.0 V",
        "electrode_area": "1.13 cm2",
        "cathode": "C-S 复合（S:C = 65:35 质量比，介孔碳平均孔径 5 nm）：AB：CMC：SBR = 90:5:3:2"
      },
      "formulations": ["ELDD", "ELC14"],
      "evidence_ids": ["M0050", "M0065", "M0072", "M0073", "M0074", "M0077", "M0139", "M0161", "M0162"],
      "results": [
        {
          "id": "P620-T1-R1",
          "metric": "寿命（循环圈数）",
          "A": "ELC14", "B": "ELDD",
          "value_A": null, "value_B": null,
          "unit": "圈",
          "point": "0.1 C 循环：ELDD 首圈充电出现约 2.3 V 不终止的平台、无法正常可逆循环；ELC14 完成充电并可连续循环（Fig. 2b 显示至第 50 圈，50 圈内容量逐渐衰减）",
          "basis": "qualitative",
          "direction_text": "变好",
          "same_conditions": true,
          "evidence_ids": ["M0141", "M0162", "M0163", "M0171"],
          "reason": "作者定性：ELDD 在同一测试条件下因持续穿梭难以正常循环，ELC14 可连续循环；无可比的圈数或保持率数值"
        },
        {
          "id": "P620-T1-R2",
          "metric": "库仑效率",
          "A": "ELC14", "B": "ELDD",
          "value_A": null, "value_B": null,
          "unit": "%",
          "point": "0.1 C：ELC14 库仑效率（充电容量/放电容量）稳定在约 106%；ELDD 首圈充电不终止（无限充电平台）",
          "basis": "qualitative",
          "direction_text": "变好",
          "same_conditions": true,
          "evidence_ids": ["M0141", "M0143", "M0161", "M0171"],
          "reason": "ELDD 无库仑效率数值（充电不终止）；作者定性 ELDD 为穿梭导致的无限充电、ELC14 可逆充放电；ELC14 约 106% 见 M0171，作者另称 >100% 表明仍有少量副反应"
        }
      ]
    },
    {
      "id": "P620-T2",
      "name": "Li‖S 首圈充放电 ex-situ 取样电池（Fig. 5–8：FE-SEM/EDX、XPS、S K-edge XANES）",
      "cell": "Li‖S 两电极半电池（形式原文未写）",
      "conditions": {
        "sulfur_loading": "1.15 mg cm-2",
        "ES": "未报告（原文只写 flooded conditions with an excess amount of electrolyte）",
        "ES_unit": "未报告",
        "Li_thickness": "未报告（lithium foil）",
        "rate": "未报告",
        "formation": "未报告（取样为首圈）",
        "temperature": "未报告",
        "LiNO3": "不含（ELDD、ELC14 配方原文只列 LiTFSI 与溶剂）",
        "one_C": "1672 mA g-1",
        "charge_cutoff": "ELDD 充电至 2000 mAh g−1（点 ■6）；ELC14 原文未写",
        "electrode_area": "1.13 cm2"
      },
      "formulations": ["ELDD", "ELC14"],
      "evidence_ids": ["M0072", "M0073", "M0074", "M0200", "M0229", "M0234", "M0235", "M0273"],
      "results": [
        {
          "id": "P620-T2-R1",
          "metric": "首圈容量",
          "A": "ELC14", "B": "ELDD",
          "value_A": 1000, "value_B": 1200,
          "unit": "mAh g-1",
          "point": "首圈放电（原文 practical specific capacities，Fig. 5–8 首圈取样电池）",
          "basis": "numeric",
          "direction_text": "变坏",
          "same_conditions": true,
          "evidence_ids": ["M0272", "M0228"],
          "reason": "|1000−1200|÷1200 = 16.7% > 5%，ELC14 低于 ELDD；两数在同一句原文；倍率原文未写"
        },
        {
          "id": "P620-T2-R2",
          "metric": "负极表面硫沉积（XPS GCIB 深度剖析）",
          "A": "ELC14", "B": "ELDD",
          "value_A": null, "value_B": null,
          "unit": "硫原子浓度（相对）",
          "point": "100% DOD 与 100% SOC 取出的锂负极，S 2p 与硫浓度深度剖析",
          "basis": "qualitative",
          "direction_text": "变好",
          "same_conditions": true,
          "evidence_ids": ["M0235", "M0240", "M0247"],
          "reason": "作者定性：ELDD 锂负极硫浓度显著高且深入体相；ELC14 全深度极低（穿梭诊断量，越低越好）"
        },
        {
          "id": "P620-T2-R3",
          "metric": "正极硫保留（EDX S/C 峰强比）",
          "A": "ELC14", "B": "ELDD",
          "value_A": null, "value_B": null,
          "unit": "S/C 峰强比（半定量）",
          "point": "首圈充电至 100% SOC 的正极",
          "basis": "qualitative",
          "direction_text": "变好",
          "same_conditions": true,
          "evidence_ids": ["M0214", "M0215", "M0216"],
          "reason": "作者定性：ELC14 正极 S/C 比显著高于 ELDD，即硫保留更多"
        },
        {
          "id": "P620-T2-R4",
          "metric": "充电末正极硫物种（XPS S 2p、S K-edge XANES）",
          "A": "ELC14", "B": "ELDD",
          "value_A": null, "value_B": null,
          "unit": "定性",
          "point": "首圈充电末（100% SOC）：ELDD 充电至 2000 mAh g−1 后仍残留 Li2S、Li2Sx；ELC14 谱形接近 15% DOD 状态",
          "basis": "qualitative",
          "direction_text": "变好",
          "same_conditions": true,
          "evidence_ids": ["M0229", "M0232", "M0261", "M0265"],
          "reason": "作者定性：ELC14 充电可逆性高，ELDD 充电不完全；ELDD 充电以 2000 mAh g−1 截止、ELC14 截止条件原文未写"
        }
      ]
    }
  ],
  "mechanisms": [
    {
      "id": "P620-M1",
      "summary": "ELDD 首圈充电约 2.3 V 平台不终止，作者归因于充电生成的 Li2Sx 迁移到负极表面的穿梭效应 → T1 无法正常循环、库仑效率差",
      "A": "ELC14", "B": "ELDD",
      "property": "ELDD 中多硫化物溶出迁移（本句未直接写溶剂化）",
      "categories": ["多硫化物穿梭"],
      "source_type": "本文结论（与他文一致）",
      "evidence_ids": ["M0142"],
      "test_ids": ["P620-T1"],
      "side": "强侧"
    },
    {
      "id": "P620-M2",
      "summary": "ELC14 充放电高度可逆 → 作者推断 Li2Sx 溶出被有效抑制",
      "A": "ELC14", "B": "ELDD",
      "property": "多硫化物溶解度降低（ELC14）",
      "categories": ["多硫化物穿梭"],
      "source_type": "本文结论",
      "evidence_ids": ["M0144"],
      "test_ids": ["P620-T1"],
      "side": "强侧"
    },
    {
      "id": "P620-M3",
      "summary": "已有报道：溶剂分子与 Li2Sx 中 Li+ 配位引起离子化并溶出到电解液（引文转述）",
      "A": "ELC14", "B": "ELDD",
      "property": "多硫化物溶剂化（溶剂与 Li2Sx 中 Li+ 配位）",
      "categories": ["多硫化物穿梭"],
      "source_type": "转述他文或通用说法",
      "evidence_ids": ["M0145"],
      "test_ids": [],
      "side": "其他"
    },
    {
      "id": "P620-M4",
      "summary": "DME 以 tgt、tgg、tgg' 构象与 Li+ 配位，促进 Li2Sx 解离（接续上句引文的机理说明，本文未测这些构象）",
      "A": "ELC14", "B": "ELDD",
      "property": "多硫化物溶剂化：DME 螯合 Li+ 较强",
      "categories": [],
      "source_type": "转述他文或通用说法",
      "evidence_ids": ["M0146"],
      "test_ids": [],
      "side": "其他"
    },
    {
      "id": "P620-M5",
      "summary": "C14 与 Li+ 配位倾向低 → 推断 C14 受位阻或电子效应难与 Li2Sx 配位 → 阻止多硫化物溶出（解释 T1 中 ELC14 可逆、ELDD 穿梭）",
      "A": "ELC14", "B": "ELDD",
      "property": "多硫化物溶剂化减弱（C14 难与 Li2Sx 配位）",
      "categories": ["多硫化物穿梭"],
      "source_type": "本文推测",
      "evidence_ids": ["M0148"],
      "test_ids": ["P620-T1"],
      "side": "强侧"
    },
    {
      "id": "P620-M6",
      "summary": "ELDD dQ/dV 还原峰宽且起伏 → 多硫化物溶出使电极附近多种中间态共存、电化学反应复杂重叠",
      "A": "ELC14", "B": "ELDD",
      "property": "多硫化物溶解度较高（ELDD）",
      "categories": ["正极反应", "多硫化物穿梭"],
      "source_type": "本文结论",
      "evidence_ids": ["M0158"],
      "test_ids": [],
      "side": "其他"
    },
    {
      "id": "P620-M7",
      "summary": "ELC14 dQ/dV 峰更尖 → 弱溶剂化 C14 抑制多硫化物溶出，使反应以较均一的单一反应在特定电位进行",
      "A": "ELC14", "B": "ELDD",
      "property": "多硫化物溶解度降低（ELC14）",
      "categories": ["正极反应", "多硫化物穿梭"],
      "source_type": "本文结论",
      "evidence_ids": ["M0160"],
      "test_ids": [],
      "side": "其他"
    },
    {
      "id": "P620-M8",
      "summary": "ELC14 离子电导率低一个数量级、黏度高，但倍率性能仍较好，作者归因于高 Li+ 迁移数 0.599（倍率测试只有 ELC14，无对照）",
      "A": "ELC14", "B": "ELDD",
      "property": "离子电导率降低、Li+ 迁移数高（非溶剂化性质起点）",
      "categories": [],
      "source_type": "本文结论",
      "evidence_ids": ["M0167"],
      "test_ids": [],
      "side": "其他"
    },
    {
      "id": "P620-M9",
      "summary": "弱溶剂化 C14 体系的高 tLi+ 补偿了低离子电导率，使氧化还原反应均匀、在较大电流下保持电化学活性",
      "A": "ELC14", "B": "ELDD",
      "property": "Li+ 迁移数高、离子电导率低",
      "categories": ["正极反应"],
      "source_type": "本文结论",
      "evidence_ids": ["M0170"],
      "test_ids": [],
      "side": "其他"
    },
    {
      "id": "P620-M10",
      "summary": "作者自写的例外：ELC14 库仑效率约 106%（>100%），表明充电时仍有少量副反应，如残余穿梭或电解液氧化分解",
      "A": "ELC14", "B": "ELDD",
      "property": "未写性质变化（ELC14 自身的残余副反应）",
      "categories": ["多硫化物穿梭", "电解液消耗"],
      "source_type": "本文推测",
      "evidence_ids": ["M0172"],
      "test_ids": ["P620-T1"],
      "side": "其他"
    },
    {
      "id": "P620-M11",
      "summary": "C14 对多硫化物的强热力学限域迫使氧化还原走缓慢的未溶解固相转化（弱溶剂化一侧的动力学短板）",
      "A": "ELC14", "B": "ELDD",
      "property": "多硫化物溶解度降低（被限域于固相）",
      "categories": ["正极反应"],
      "source_type": "本文结论",
      "evidence_ids": ["M0173"],
      "test_ids": ["P620-T1"],
      "side": "弱侧"
    },
    {
      "id": "P620-M12",
      "summary": "ELC14 50 圈内的容量衰减可能来自未溶解中间体的动力学限制加持续少量副反应",
      "A": "ELC14", "B": "ELDD",
      "property": "多硫化物溶解度降低（未溶解中间体）",
      "categories": ["正极反应"],
      "source_type": "本文推测",
      "evidence_ids": ["M0174"],
      "test_ids": ["P620-T1"],
      "side": "弱侧"
    },
    {
      "id": "P620-M13",
      "summary": "Li2Sx/DME 的 IR 变化表明 DME 醚氧与多硫化物中 Li+ 配位，促进其溶解",
      "A": "ELC14", "B": "ELDD",
      "property": "多硫化物溶剂化较强（DME）",
      "categories": ["多硫化物穿梭"],
      "source_type": "本文结论",
      "evidence_ids": ["M0183"],
      "test_ids": [],
      "side": "其他"
    },
    {
      "id": "P620-M14",
      "summary": "C14 缺乏与 Li2Sx 的配位，阻止多硫化物溶剂化及随后的溶解，与悬浊液目视结果一致",
      "A": "ELC14", "B": "ELDD",
      "property": "多硫化物溶剂化减弱、溶解度降低（C14）",
      "categories": ["多硫化物穿梭"],
      "source_type": "本文结论",
      "evidence_ids": ["M0186"],
      "test_ids": [],
      "side": "其他"
    },
    {
      "id": "P620-M15",
      "summary": "C14 对 Li2Sx 溶剂化能力低于 DME 的两个原因：-CF3 位阻使其难以采取 cis 构象；-CF3 吸电子使分子表面电荷离域",
      "A": "ELC14", "B": "ELDD",
      "property": "多硫化物溶剂化减弱（分子结构原因）",
      "categories": [],
      "source_type": "本文结论",
      "evidence_ids": ["M0198"],
      "test_ids": [],
      "side": "其他"
    },
    {
      "id": "P620-M16",
      "summary": "ELDD 正极在 50% DOD 出现约 50 nm 颗粒，EDX 富 S、O，作者认为是 LiTFSI 盐分解产物",
      "A": "ELC14", "B": "ELDD",
      "property": "未写性质变化（ELDD 正极界面盐分解）",
      "categories": ["电解液消耗"],
      "source_type": "本文结论",
      "evidence_ids": ["M0206"],
      "test_ids": [],
      "side": "其他"
    },
    {
      "id": "P620-M17",
      "summary": "ELC14 正极在 50% DOD 保持近原始形貌，表明其界面对电解液分解更稳定",
      "A": "ELC14", "B": "ELDD",
      "property": "未写性质变化（ELC14 正极界面稳定）",
      "categories": ["电解液消耗"],
      "source_type": "本文结论",
      "evidence_ids": ["M0207"],
      "test_ids": [],
      "side": "其他"
    },
    {
      "id": "P620-M18",
      "summary": "ELC14 正极充电末硫保留更多 → C14 抑制了充电后期长链 Li2Sx 的溶出",
      "A": "ELC14", "B": "ELDD",
      "property": "多硫化物溶解度降低（ELC14）",
      "categories": ["多硫化物穿梭"],
      "source_type": "本文结论",
      "evidence_ids": ["M0216"],
      "test_ids": ["P620-T2"],
      "side": "强侧"
    },
    {
      "id": "P620-M19",
      "summary": "ELDD 100% DOD 仍有未反应中间体，这种不完全转化可能是其容量（~1200 mAh g−1）低于理论值的原因（与理论值比，不与 ELC14 比）",
      "A": "ELC14", "B": "ELDD",
      "property": "未写性质变化（ELDD 放电不完全转化）",
      "categories": ["正极反应"],
      "source_type": "本文推测",
      "evidence_ids": ["M0228"],
      "test_ids": ["P620-T2"],
      "side": "其他"
    },
    {
      "id": "P620-M20",
      "summary": "ELDD 充电至 2000 mAh g−1 后仍残留 Li2S/Li2Sx，作者归因于多硫化物持续迁移的穿梭效应阻止充电反应完成",
      "A": "ELC14", "B": "ELDD",
      "property": "ELDD 多硫化物溶出迁移（本句未直接写溶剂化）",
      "categories": ["多硫化物穿梭", "正极反应"],
      "source_type": "本文结论",
      "evidence_ids": ["M0230"],
      "test_ids": ["P620-T2"],
      "side": "强侧"
    },
    {
      "id": "P620-M21",
      "summary": "ELC14 中穿梭被有效抑制，充电时活性硫高效回收（充电末谱接近 15% DOD）",
      "A": "ELC14", "B": "ELDD",
      "property": "多硫化物穿梭减弱（ELC14）",
      "categories": ["多硫化物穿梭", "正极反应"],
      "source_type": "本文结论",
      "evidence_ids": ["M0233"],
      "test_ids": ["P620-T2"],
      "side": "强侧"
    },
    {
      "id": "P620-M22",
      "summary": "ELDD 锂负极表面累积并向体相渗入大量来自多硫化物的硫，作者称是严重穿梭的直接证据",
      "A": "ELC14", "B": "ELDD",
      "property": "ELDD 多硫化物穿梭至负极（本句未直接写溶剂化）",
      "categories": ["多硫化物穿梭", "负极锂"],
      "source_type": "本文结论",
      "evidence_ids": ["M0240", "M0241"],
      "test_ids": ["P620-T2"],
      "side": "强侧"
    },
    {
      "id": "P620-M23",
      "summary": "负极界面差异证明弱溶剂化 C14 将多硫化物限制在正极区，阻止其穿越并沉积到锂金属表面",
      "A": "ELC14", "B": "ELDD",
      "property": "Li⁺/多硫化物溶剂化较弱（C14 weakly solvating）",
      "categories": ["多硫化物穿梭", "负极锂"],
      "source_type": "本文结论",
      "evidence_ids": ["M0248"],
      "test_ids": ["P620-T2"],
      "side": "强侧"
    },
    {
      "id": "P620-M24",
      "summary": "ELDD 中强配位的 DME 强烈溶剂化 Li+，被认为从正极固态 Li2S4 中抽出 Li+、形成 Li 空位（XANES 前边峰来源）",
      "A": "ELC14", "B": "ELDD",
      "property": "多硫化物溶剂化较强（DME 抽取固相 Li2S4 中 Li+）",
      "categories": ["正极反应"],
      "source_type": "本文推测",
      "evidence_ids": ["M0256"],
      "test_ids": [],
      "side": "其他"
    },
    {
      "id": "P620-M25",
      "summary": "C14 不能抽出 Li+ 形成空位，使多硫化物保持未溶解的固态（XANES 无前边峰）",
      "A": "ELC14", "B": "ELDD",
      "property": "多硫化物溶剂化较弱（C14 不离子化 Li2Sx）",
      "categories": ["多硫化物穿梭"],
      "source_type": "本文结论",
      "evidence_ids": ["M0268"],
      "test_ids": [],
      "side": "其他"
    },
    {
      "id": "P620-M26",
      "summary": "PFY 中 Li2Sx/S8 峰比低于 TEY → C-S 颗粒体相仍有未反应硫，反应在表面更易进行，解释两者实际容量（ELDD 1200、ELC14 1000 mAh g−1）均低于理论值；作者未解释 ELC14 低于 ELDD 的原因",
      "A": "ELC14", "B": "ELDD",
      "property": "未写性质变化（正极颗粒体相反应不完全，两体系共有）",
      "categories": ["正极反应"],
      "source_type": "本文结论",
      "evidence_ids": ["M0272"],
      "test_ids": ["P620-T2"],
      "side": "其他"
    },
    {
      "id": "P620-M27",
      "summary": "结论：C14 因表面电荷离域与位阻抑制 Li2Sx 离子化和溶解，从而使 Li-S 电池稳定可逆运行",
      "A": "ELC14", "B": "ELDD",
      "property": "多硫化物溶剂化减弱 → 离子化与溶解降低",
      "categories": ["多硫化物穿梭"],
      "source_type": "本文结论",
      "evidence_ids": ["M0287"],
      "test_ids": ["P620-T1"],
      "side": "强侧"
    },
    {
      "id": "P620-M28",
      "summary": "作者称抑制多硫化物溶出即消除持续电解液消耗的主因（本文在富液条件下测试，未测电解液消耗）",
      "A": "ELC14", "B": "ELDD",
      "property": "多硫化物溶解度降低（ELC14）",
      "categories": ["多硫化物穿梭", "电解液消耗"],
      "source_type": "本文推测",
      "evidence_ids": ["M0152"],
      "test_ids": [],
      "side": "其他"
    }
  ],
  "design_claims": [
    {"summary": "折中（作者称单分子内平衡）：在 DME 骨架末端只引入一个 -CF3 得到 C14，同时满足能溶解 1.0 M LiTFSI 的溶剂化能力、表面电荷离域以抑制多硫化物离子化、104 °C 沸点可真空注液；最优配方 ELC14", "evidence_ids": ["M0047"]},
    {"summary": "不依赖高盐浓度、以较低密度的弱溶剂化电解液抑制多硫化物溶出，作为走向高能量密度 Li-S 电池的概念性途径（未在贫液下验证）", "evidence_ids": ["M0154"]},
    {"summary": "推广主张：以电荷离域为目标设计氟化醚、抑制溶剂诱导的多硫化物离子化是通用的电解液设计策略", "evidence_ids": ["M0007", "M0288"]}
  ],
  "figure_requests": [],
  "gaps": [
    "E/S 无数值（原文只写 flooded、excess amount of electrolyte）；锂厚、温度、化成协议未报告；电池形式（扣式或其他）未写",
    "ELDD 配方说法前后不一：方法部分为 DME/DOL 1:1 v/v，Fig. 2 图注写 LiTFSI dissolved in DME，正文多处称 DME-based；按方法部分记",
    "SI 文本只含 C-S 复合材料形貌 9 句；Table S1（黏度、电导率、tLi+、密度数值）、Figure S3（dQ/dV、ELC14 循环与倍率）、Figure S4–S6 未在文本中",
    "P620-T1 首圈容量与过电位文字未给（Fig. 2 为充放电电压曲线，按规则不读）；原文称两者放电平台电位有偏移但未写方向",
    "P620-T1 保持率无法比较：ELDD 因持续穿梭无法正常循环，只有 ELC14 50 圈逐渐衰减",
    "倍率性能只测 ELC14（Figure S3），无对照，不成比较；离子迁移数只有 ELC14 实测值",
    "P620-T2 倍率未写，可能与 T1 同为 0.1 C，原文未说明；ELDD 充电以 2000 mAh g−1 截止，ELC14 截止条件未写",
    "作者未解释 ELC14 首圈容量（1000 mAh g−1）低于 ELDD（1200 mAh g−1）的原因，只解释两者均低于理论值；与弱侧动力学短板相关的说法只落在 ELC14 自身的容量衰减（M0173、M0174）",
    "Li⁺ 与多硫化物溶剂化只在纯 DME 与纯 C14 中测（不含 DOL；多硫化物测量不含 LiTFSI）",
    "未在贫液、薄锂或软包条件下测试；未测电解液消耗",
    "本篇无读图登记：Fig. 2 为电压曲线；Figure S3(a) 循环只含 ELC14、无同测试对照"
  ],
  "source_review": {
    "main": true,
    "si": true,
    "notes": "通读正文（M0001–M0391，参考文献略读）与 SI 文本（S0001–S0009）；未读任何既有提取结果。SI 文本只有 C-S 复合材料形貌文字，表 S1 与图 S1、S3–S6 未被提取为文本。本篇只有两个配方（ELDD 对照、ELC14），无 LiNO₃，富液。"
  }
}

File: output/Claude_v4_调试集53篇_2026-10-25/drafts/P624.json
{
  "paper_id": "P624",
  "doi": "10.1016/j.ensm.2026.105072",
  "formulations": [
    {
      "id": "Blank",
      "name": "blank electrolyte",
      "components": [
        {"name": "DOL", "role": "溶剂化溶剂", "amount": "1:1", "unit": "v/v（DOL:DME）"},
        {"name": "DME", "role": "溶剂化溶剂", "amount": "1:1", "unit": "v/v（DOL:DME）"},
        {"name": "LiTFSI", "role": "盐", "amount": 1.0, "unit": "M"},
        {"name": "LiNO3", "role": "添加剂", "amount": 0.3, "unit": "M"}
      ],
      "raw_formula": "1.0 M LiTFSI and 0.3 M LiNO3 dissolved in DOL/DME (v/v=1:1) mixed solvents was adopted as the blank electrolyte",
      "evidence_ids": ["S0005"]
    },
    {
      "id": "LiFSI",
      "name": "LiFSI electrolyte",
      "components": [
        {"name": "DOL", "role": "溶剂化溶剂", "amount": "1:1", "unit": "v/v（DOL:DME）"},
        {"name": "DME", "role": "溶剂化溶剂", "amount": "1:1", "unit": "v/v（DOL:DME）"},
        {"name": "LiTFSI", "role": "盐", "amount": 0.5, "unit": "M"},
        {"name": "LiFSI", "role": "盐", "amount": 0.5, "unit": "M"},
        {"name": "LiNO3", "role": "添加剂", "amount": 0.3, "unit": "M"}
      ],
      "raw_formula": "0.5 M LiTFSI, 0.5 M LiFSI and 0.3 M LiNO3 dissolved in DOL/DME (v/v=1:1) mixed solvents was adopted as the LiFSI electrolyte",
      "evidence_ids": ["S0005"]
    },
    {
      "id": "DMTMSA",
      "name": "DMTMSA electrolyte（10vol% DMTMSA）",
      "components": [
        {"name": "DOL", "role": "溶剂化溶剂", "amount": "4.5:4.5:1", "unit": "v/v（DOL:DME:DMTMSA）"},
        {"name": "DME", "role": "溶剂化溶剂", "amount": "4.5:4.5:1", "unit": "v/v（DOL:DME:DMTMSA）"},
        {"name": "DMTMSA", "role": "弱或非溶剂化溶剂", "amount": "4.5:4.5:1", "unit": "v/v（DOL:DME:DMTMSA）"},
        {"name": "LiTFSI", "role": "盐", "amount": 0.5, "unit": "M"},
        {"name": "LiFSI", "role": "盐", "amount": 0.5, "unit": "M"},
        {"name": "LiNO3", "role": "添加剂", "amount": 0.3, "unit": "M"}
      ],
      "raw_formula": "0.5 M LiTFSI, 0.5 M LiFSI and 0.3 M LiNO3 dissolved in DOL/DME/DMTMSA (v/v=4.5:4.5:1) mixed solvents was adopted as the DMTMSA electrolyte；正文称 batteries with or without 10vol% DMTMSA。DMTMSA 角色按作者 \"weak solvent\"（对 Li⁺）描述定，作者也称其 additive",
      "evidence_ids": ["S0005", "M0214"]
    },
    {
      "id": "Control",
      "name": "control / without DMTMSA（原文未写具体是 blank electrolyte 还是 LiFSI electrolyte）",
      "components": [
        {"name": "DOL", "role": "溶剂化溶剂", "amount": "1:1", "unit": "v/v（DOL:DME）"},
        {"name": "DME", "role": "溶剂化溶剂", "amount": "1:1", "unit": "v/v（DOL:DME）"},
        {"name": "LiTFSI", "role": "盐", "amount": "原文未写（blank 为 1.0 M，LiFSI electrolyte 为 0.5 M）", "unit": "M"},
        {"name": "LiFSI", "role": "盐", "amount": "原文未写（blank 不含，LiFSI electrolyte 为 0.5 M）", "unit": "M"},
        {"name": "LiNO3", "role": "添加剂", "amount": 0.3, "unit": "M"}
      ],
      "raw_formula": "原文电池测试只写 control / without DMTMSA；SI 定义了 blank electrolyte 与 LiFSI electrolyte 两种不含 DMTMSA 的电解液，两者都是 DOL/DME (1:1) + 0.3 M LiNO3，未写哪种作对照",
      "evidence_ids": ["S0005", "M0214"]
    },
    {
      "id": "DMTMSA20",
      "name": "20% DMTMSA 电解液（仅 NMR/MD）",
      "components": [
        {"name": "DMTMSA", "role": "弱或非溶剂化溶剂", "amount": 20, "unit": "vol%"}
      ],
      "raw_formula": "electrolytes with different volume percentages of DMTMSA；additive concentration increases from 10 to 20%；其余成分原文未写",
      "evidence_ids": ["M0049", "S0052"]
    },
    {
      "id": "Control-noLiNO3",
      "name": "control batteries without LiNO3（不含 DMTMSA、不含 LiNO3）",
      "components": [
        {"name": "DOL", "role": "溶剂化溶剂", "amount": "原文未写", "unit": "原文未写"},
        {"name": "DME", "role": "溶剂化溶剂", "amount": "原文未写", "unit": "原文未写"}
      ],
      "raw_formula": "Li-S batteries without LiNO3, control group without DMTMSA；盐与溶剂用量原文未写",
      "evidence_ids": ["M0085", "M0086"]
    },
    {
      "id": "DMTMSA-noLiNO3",
      "name": "DMTMSA 电解液 without LiNO3",
      "components": [
        {"name": "DMTMSA", "role": "弱或非溶剂化溶剂", "amount": "原文未写", "unit": "原文未写"}
      ],
      "raw_formula": "batteries with DMTMSA additive can complete full cycles in LiNO3–free electrolyte；其余成分与用量原文未写",
      "evidence_ids": ["M0085", "M0101"]
    },
    {
      "id": "CP-Control",
      "name": "Li||CP 阴极液（不含 DMTMSA）",
      "components": [
        {"name": "LiTFSI", "role": "盐", "amount": 1.0, "unit": "M"}
      ],
      "raw_formula": "20 μL electrolyte containing 100 mmol/L Li2S8 and 1.0 M LiTFSI without 10 vol% DMTMSA as catholyte；溶剂原文未写；负极侧另加 10 μL blank electrolyte",
      "evidence_ids": ["S0018"]
    },
    {
      "id": "CP-DMTMSA",
      "name": "Li||CP 阴极液（含 10 vol% DMTMSA）",
      "components": [
        {"name": "LiTFSI", "role": "盐", "amount": 1.0, "unit": "M"},
        {"name": "DMTMSA", "role": "弱或非溶剂化溶剂", "amount": 10, "unit": "vol%"}
      ],
      "raw_formula": "20 μL electrolyte containing 100 mmol/L Li2S8 and 1.0 M LiTFSI with 10 vol% DMTMSA as catholyte；溶剂原文未写；负极侧另加 10 μL blank electrolyte",
      "evidence_ids": ["S0018"]
    },
    {
      "id": "DMTFA10",
      "name": "10% N,N–Dimethyltrifluoroacetamide 电解液",
      "components": [
        {"name": "N,N-Dimethyltrifluoroacetamide", "role": "弱或非溶剂化溶剂", "amount": 10, "unit": "%"}
      ],
      "raw_formula": "Symmetric batteries containing 10% N, N–Dimethyltrifluoroacetamide；基础电解液原文未写；角色未见作者描述，按与 DMTMSA 同类（酰胺类比物）暂定",
      "evidence_ids": ["S0047", "M0035"]
    }
  ],
  "control_id": "Control",
  "control_type": "常规醚基准（DOL/DME + LiTFSI + LiNO₃）：原文称 control / without DMTMSA，未写是 blank electrolyte（1.0 M LiTFSI + 0.3 M LiNO3）还是 LiFSI electrolyte（0.5 M LiTFSI + 0.5 M LiFSI + 0.3 M LiNO3）；DMTMSA 电解液为 LiFSI electrolyte 的溶剂中加 10 vol% DMTMSA",
  "gradients": [
    {
      "name": "DMTMSA 体积分数（用量梯度）",
      "order": ["Control", "DMTMSA", "DMTMSA20"],
      "values": ["0%", "10%", "20%"],
      "solvation_axis": "按 Li⁺ 溶剂化由强到弱；依据：作者 1H/7Li/19F NMR 位移与 MD 配位数（加 DMTMSA 溶剂化能力减弱，10→20% 更明显）。注意：对短链 Li2S4 的多硫化物溶剂化方向相反（DMTMSA 更强）。20% 档只在 NMR/MD 中出现，电池测试只有 0% 与 10%；SI Figure S31 不同 DMTMSA 含量的倍率对比各档含量正文未写",
      "evidence_ids": ["M0048", "M0049", "M0050", "M0052", "S0052"]
    }
  ],
  "properties": [
    {
      "name": "Li⁺ 溶剂化",
      "values": {"Control": "较强（DOL/DME 配位）", "DMTMSA": "减弱", "DMTMSA20": "进一步减弱"},
      "direction": "沿梯度减弱（DMTMSA 对 Li⁺ 溶剂化能力弱于 DOL、DME，并把 DOL/DME 推离 Li⁺，TFSI⁻ 靠近）",
      "method": "1H、7Li、19F NMR 位移；MD（RDF、配位数）",
      "system": "不含多硫化物的电解液；NMR 用电解液的其余成分原文未写",
      "evidence_ids": ["M0041", "M0048", "M0049", "M0050", "M0052"]
    },
    {
      "name": "多硫化物溶解度（长链 Li2S8）",
      "values": {"Control": "较高（Li2S8 完全溶解）", "DMTMSA": "降低超过 50%（加 DMTMSA 后瓶底出现沉淀）"},
      "direction": "加 DMTMSA 降低",
      "method": "饱和溶解度：配制不同浓度溶液观察有无沉淀和颜色深浅",
      "system": "含/不含 DMTMSA 的多硫化物溶液（Figure S3、S8）；溶液的盐与溶剂比例原文未写，与电池电解液可能不同",
      "evidence_ids": ["M0005", "M0056", "M0057", "S0042", "S0054", "S0055"]
    },
    {
      "name": "多硫化物溶解度（短链 Li2S4）",
      "values": {"Control": "较低", "DMTMSA": "提高一个数量级（饱和溶液颜色更深）"},
      "direction": "加 DMTMSA 升高",
      "method": "饱和溶解度：观察沉淀与颜色深浅",
      "system": "含/不含 DMTMSA 的 Li2S4 溶液（Figure S3、S8）；溶液成分比例原文未写",
      "evidence_ids": ["M0005", "M0056", "M0058", "S0042", "S0056"]
    },
    {
      "name": "多硫化物溶剂化",
      "values": {"Control": "DOL/DME（DME）与 Li2S8 作用较强、与 Li2S4 较弱", "DMTMSA": "与 Li2S8 作用较弱、与 Li2S4 作用较强（Li2S4 诱导 DMTMSA 极化更强）"},
      "direction": "长链 Li2S8 的溶剂化：加 DMTMSA 减弱；短链 Li2S4 的溶剂化：加 DMTMSA 增强",
      "method": "17O、13C、7Li NMR，FTIR，拉曼，DFT 结合能与 Mulliken 电荷（结合能数值按规则不收）",
      "system": "纯 DMTMSA 或 DMTMSA 溶液中加 Li2S8 / Li2S4；DFT 为 DME 或 DMTMSA 单分子与 Li2Sn",
      "evidence_ids": ["M0059", "M0060", "M0063", "M0066", "M0078"]
    },
    {
      "name": "Li2S 溶解度",
      "values": {"Control": "极低（DOL/DME）", "DMTMSA": "高"},
      "direction": "加 DMTMSA 升高",
      "method": "Li2S 在 DOL/DME 与 DMTMSA 中的溶解观察（Figure S29）",
      "system": "DOL/DME 与 DMTMSA 溶剂中溶 Li2S；与电池电解液成分不同",
      "evidence_ids": ["M0198", "M0199", "M0200", "S0096"]
    },
    {
      "name": "离子电导率",
      "values": {"Control": "较高", "DMTMSA": "降低（作者称仍保持较高）"},
      "direction": "加 DMTMSA 降低",
      "method": "离子电导率测试（Figure S26）",
      "system": "电解液",
      "evidence_ids": ["M0129", "M0130", "M0131"]
    },
    {
      "name": "锂离子迁移数",
      "values": {"Control": "较低", "DMTMSA": "升高"},
      "direction": "加 DMTMSA 升高",
      "method": "迁移数测试（Figure S26c/d）",
      "system": "电池",
      "evidence_ids": ["M0131"]
    },
    {
      "name": "Li2Sn 扩散系数（CV Randles–Sevcik 斜率）",
      "values": {"Control": "较低", "DMTMSA": "提高（第二还原段尤其明显）"},
      "direction": "加 DMTMSA 升高",
      "method": "多扫速 CV，峰电流对扫速平方根线性拟合",
      "system": "Li‖S 电池内",
      "evidence_ids": ["M0121", "M0122", "M0123"]
    }
  ],
  "tests": [
    {
      "id": "P624-T1",
      "name": "Li‖S 扣式 −20 °C 0.05 C 长循环",
      "cell": "Li‖S 扣式（CR2025）",
      "conditions": {
        "sulfur_loading": "未报告",
        "ES": "未报告",
        "ES_unit": "未报告",
        "Li_thickness": "450 μm（SI 通用说明）",
        "rate": "0.05 C",
        "formation": "未报告",
        "temperature": "−20 °C",
        "LiNO3": "含 0.3 M",
        "one_C": "1675 mA g-1"
      },
      "formulations": ["DMTMSA", "Control"],
      "evidence_ids": ["M0215", "M0216", "M0231", "S0009", "S0014", "S0005"],
      "results": [
        {
          "id": "P624-T1-R1",
          "metric": "指定圈容量",
          "A": "DMTMSA", "B": "Control",
          "value_A": 700, "value_B": 200,
          "unit": "mAh g-1",
          "point": "−20 °C 0.05 C 循环末（原文 over 100 cycles，未写确切圈数）",
          "basis": "numeric",
          "direction_text": "变好",
          "same_conditions": true,
          "evidence_ids": ["M0215", "M0216"],
          "reason": "同一图 Fig. 5a 的有/无 DMTMSA 电池；对照 retained only 200 mAh/g"
        },
        {
          "id": "P624-T1-R2",
          "metric": "过电位",
          "A": "DMTMSA", "B": "Control",
          "value_A": null, "value_B": null,
          "unit": "未报告",
          "point": "循环过程",
          "basis": "qualitative",
          "direction_text": "变好",
          "same_conditions": true,
          "evidence_ids": ["M0216"],
          "reason": "作者定性：control electrolyte exhibited higher polarization during cycling"
        }
      ]
    },
    {
      "id": "P624-T2",
      "name": "Li‖S 扣式 4 mg cm-2、E/S 5 长循环（DMTMSA 0.2 C / 对照 0.1 C）",
      "cell": "Li‖S 扣式（CR2025）",
      "conditions": {
        "sulfur_loading": "4 mg cm-2",
        "ES": "5",
        "ES_unit": "μL mg⁻¹（体积基）",
        "Li_thickness": "450 μm（SI 通用说明）",
        "rate": "DMTMSA 0.2 C；对照 0.1 C（条件不同，不判；图注写 0.2/0.1 C）",
        "formation": "未报告",
        "temperature": "室温（SI 通用说明，未给数值）",
        "LiNO3": "含 0.3 M",
        "one_C": "1675 mA g-1"
      },
      "formulations": ["DMTMSA", "Control"],
      "evidence_ids": ["M0217", "M0218", "M0219", "M0232", "S0009", "S0010", "S0014"],
      "results": [
        {
          "id": "P624-T2-R1",
          "metric": "首圈容量",
          "A": "DMTMSA", "B": "Control",
          "value_A": 1006.2, "value_B": 775.5,
          "unit": "mAh g-1",
          "point": "初始放电容量（A 在 0.2 C，B 在 0.1 C）",
          "basis": "numeric",
          "direction_text": "不判",
          "same_conditions": false,
          "evidence_ids": ["M0218", "M0219"],
          "reason": "A、B 倍率分别给值且不同（0.2 C vs 0.1 C），按规则不判；图注 0.2/0.1 C 含义原文未写清"
        },
        {
          "id": "P624-T2-R2",
          "metric": "指定圈容量",
          "A": "DMTMSA", "B": "Control",
          "value_A": ">843.5", "value_B": 691.1,
          "unit": "mAh g-1",
          "point": "A 第 150 圈；B 第 75 圈（取值圈不同）",
          "basis": "numeric",
          "direction_text": "不判",
          "same_conditions": false,
          "evidence_ids": ["M0218", "M0220"],
          "reason": "倍率不同且取值圈不同，按规则不判；作者称对照 50 圈后容量快速下降，DMTMSA 150 圈平均衰减率 0.107%"
        }
      ]
    },
    {
      "id": "P624-T3",
      "name": "Li‖S 扣式 倍率（仅 DMTMSA）",
      "cell": "Li‖S 扣式（CR2025）",
      "conditions": {
        "sulfur_loading": "未报告",
        "ES": "未报告",
        "ES_unit": "未报告",
        "Li_thickness": "450 μm（SI 通用说明）",
        "rate": "0.3、0.4、0.5 C 等多倍率",
        "formation": "未报告",
        "temperature": "室温（SI 通用说明，未给数值）",
        "LiNO3": "含 0.3 M",
        "one_C": "1675 mA g-1"
      },
      "formulations": ["DMTMSA"],
      "evidence_ids": ["M0221", "M0234", "S0009", "S0014"],
      "results": []
    },
    {
      "id": "P624-T4",
      "name": "3 Ah 级 Li‖S 软包 0.05 C（仅 DMTMSA）",
      "cell": "Li‖S 软包（3 Ah 级）",
      "conditions": {
        "sulfur_loading": "4 mg cm-2",
        "ES": "3",
        "ES_unit": "mL g⁻¹（体积基）",
        "Li_thickness": "未报告",
        "rate": "0.05 C",
        "formation": "未报告",
        "temperature": "未报告",
        "LiNO3": "含 0.3 M",
        "one_C": "1675 mA g-1"
      },
      "formulations": ["DMTMSA"],
      "evidence_ids": ["M0223", "M0224", "S0014"],
      "results": []
    },
    {
      "id": "P624-T5",
      "name": "Li‖S 扣式 无 LiNO3 穿梭电流",
      "cell": "Li‖S 扣式（CR2025）",
      "conditions": {
        "sulfur_loading": "未报告",
        "ES": "未报告",
        "ES_unit": "未报告",
        "Li_thickness": "450 μm（SI 通用说明）",
        "rate": "恒流充至 2.90 V 后逐级恒压放电至 2.60–2.20 V，取稳态电流",
        "formation": "未报告",
        "temperature": "未报告",
        "LiNO3": "不含",
        "one_C": "1675 mA g-1"
      },
      "formulations": ["DMTMSA-noLiNO3", "Control-noLiNO3"],
      "evidence_ids": ["M0085", "M0100", "S0015", "S0016", "S0009"],
      "results": [
        {
          "id": "P624-T5-R1",
          "metric": "穿梭电流",
          "A": "DMTMSA-noLiNO3", "B": "Control-noLiNO3",
          "value_A": null, "value_B": null,
          "unit": "mA",
          "point": "各恒压电位稳态电流",
          "basis": "qualitative",
          "direction_text": "变好",
          "same_conditions": true,
          "evidence_ids": ["M0100"],
          "reason": "作者定性：DMTMSA 全电压范围穿梭电流很低，对照接近 0.5 mA（DMTMSA 未给数）"
        }
      ]
    },
    {
      "id": "P624-T6",
      "name": "Li‖S 扣式 无 LiNO3 恒流充放电",
      "cell": "Li‖S 扣式（CR2025）",
      "conditions": {
        "sulfur_loading": "未报告",
        "ES": "未报告",
        "ES_unit": "未报告",
        "Li_thickness": "450 μm（SI 通用说明）",
        "rate": "未报告",
        "formation": "未报告",
        "temperature": "室温（SI 通用说明，未给数值）",
        "LiNO3": "不含",
        "one_C": "1675 mA g-1"
      },
      "formulations": ["DMTMSA-noLiNO3", "Control-noLiNO3"],
      "evidence_ids": ["M0086", "M0101", "M0103", "S0009", "S0014"],
      "results": [
        {
          "id": "P624-T6-R1",
          "metric": "充电完成情况（过充）",
          "A": "DMTMSA-noLiNO3", "B": "Control-noLiNO3",
          "value_A": null, "value_B": null,
          "unit": "未报告",
          "point": "充电过程",
          "basis": "qualitative",
          "direction_text": "变好",
          "same_conditions": true,
          "evidence_ids": ["M0101"],
          "reason": "作者定性：DMTMSA 电池能完成完整循环，对照充电平台持续偏低、无法充满（明显过充）"
        },
        {
          "id": "P624-T6-R2",
          "metric": "首圈容量",
          "A": "DMTMSA-noLiNO3", "B": "Control-noLiNO3",
          "value_A": null, "value_B": null,
          "unit": "mAh g-1",
          "point": "首次放电（推定为 Fig. 3b 同组电池）",
          "basis": "qualitative",
          "direction_text": "变好",
          "same_conditions": true,
          "evidence_ids": ["M0103"],
          "reason": "作者定性：DMTMSA 首次放电平台延长、容量显著增加；该句所指电池按上下文推定为无 LiNO3 的 Fig. 3b 电池"
        }
      ]
    },
    {
      "id": "P624-T7",
      "name": "Li‖S 扣式 循环后拆解（正极活性物质残留、锂负极质量损失）",
      "cell": "Li‖S 扣式（CR2025）",
      "conditions": {
        "sulfur_loading": "未报告",
        "ES": "未报告",
        "ES_unit": "未报告",
        "Li_thickness": "450 μm（SI 通用说明）",
        "rate": "未报告",
        "formation": "未报告",
        "temperature": "未报告",
        "LiNO3": "未报告",
        "one_C": "1675 mA g-1"
      },
      "formulations": ["DMTMSA", "Control"],
      "evidence_ids": ["M0104", "S0069", "S0009"],
      "results": [
        {
          "id": "P624-T7-R1",
          "metric": "正极活性物质残留量",
          "A": "DMTMSA", "B": "Control",
          "value_A": null, "value_B": null,
          "unit": "未报告",
          "point": "50 圈后",
          "basis": "qualitative",
          "direction_text": "变好",
          "same_conditions": true,
          "evidence_ids": ["M0104"],
          "reason": "作者定性：50 圈后 DMTMSA 使残留正极活性物质翻倍（Fig. S16a）；电解液是否含 LiNO3 原文未写"
        },
        {
          "id": "P624-T7-R2",
          "metric": "锂负极质量损失率",
          "A": "DMTMSA", "B": "Control",
          "value_A": null, "value_B": null,
          "unit": "%",
          "point": "50 圈后",
          "basis": "qualitative",
          "direction_text": "变好",
          "same_conditions": true,
          "evidence_ids": ["M0104"],
          "reason": "作者定性：50 圈后锂负极质量损失降低约 70%（Fig. S16b）"
        }
      ]
    },
    {
      "id": "P624-T8",
      "name": "Li‖S 扣式 CV（0.4 mV/s，多扫速 0.1–0.4 mV/s）",
      "cell": "Li‖S 扣式（CR2025）",
      "conditions": {
        "sulfur_loading": "未报告",
        "ES": "未报告",
        "ES_unit": "未报告",
        "Li_thickness": "450 μm（SI 通用说明）",
        "rate": "扫速 0.4 mV/s（多扫速 0.1~0.4 mV s−1）",
        "formation": "未报告",
        "temperature": "未报告",
        "LiNO3": "含 0.3 M",
        "one_C": "不适用"
      },
      "formulations": ["DMTMSA", "Control"],
      "evidence_ids": ["M0087", "S0022", "S0009"],
      "results": [
        {
          "id": "P624-T8-R1",
          "metric": "过电位",
          "A": "DMTMSA", "B": "Control",
          "value_A": null, "value_B": null,
          "unit": "V",
          "point": "CV 还原峰与氧化峰位置",
          "basis": "qualitative",
          "direction_text": "变好",
          "same_conditions": true,
          "evidence_ids": ["M0119", "M0207"],
          "reason": "作者定性：还原峰移向高电位、氧化峰移向低电位，起始氧化电位更低"
        },
        {
          "id": "P624-T8-R2",
          "metric": "峰电流",
          "A": "DMTMSA", "B": "Control",
          "value_A": null, "value_B": null,
          "unit": "未报告",
          "point": "CV 峰电流",
          "basis": "qualitative",
          "direction_text": "变好",
          "same_conditions": true,
          "evidence_ids": ["M0120"],
          "reason": "作者定性：电流响应显著增强"
        }
      ]
    },
    {
      "id": "P624-T9",
      "name": "Li2S6 对称电池 CV（碳纸电极，50 mV/s）",
      "cell": "Li2S6 对称电池（碳纸‖碳纸）",
      "conditions": {
        "sulfur_loading": "不适用（电解液含相同浓度 Li2S6，浓度原文未写）",
        "ES": "未报告",
        "ES_unit": "未报告",
        "Li_thickness": "不适用",
        "rate": "扫速 50 mV/s",
        "formation": "不适用",
        "temperature": "未报告",
        "LiNO3": "未报告",
        "one_C": "不适用"
      },
      "formulations": ["DMTMSA", "Control"],
      "evidence_ids": ["M0124", "S0084"],
      "results": [
        {
          "id": "P624-T9-R1",
          "metric": "响应电流",
          "A": "DMTMSA", "B": "Control",
          "value_A": null, "value_B": null,
          "unit": "未报告",
          "point": "CV 还原与氧化响应电流",
          "basis": "qualitative",
          "direction_text": "变好",
          "same_conditions": true,
          "evidence_ids": ["M0124"],
          "reason": "作者定性：含 DMTMSA 时还原、氧化响应电流更高；电解液基础成分原文未写，配方对应为推定"
        }
      ]
    },
    {
      "id": "P624-T10",
      "name": "Li‖S 扣式 PITT 放电",
      "cell": "Li‖S 扣式（CR2025）",
      "conditions": {
        "sulfur_loading": "未报告",
        "ES": "未报告",
        "ES_unit": "未报告",
        "Li_thickness": "450 μm（SI 通用说明）",
        "rate": "PITT（参数未报告）",
        "formation": "未报告",
        "temperature": "未报告",
        "LiNO3": "含 0.3 M",
        "one_C": "1675 mA g-1"
      },
      "formulations": ["DMTMSA", "Control"],
      "evidence_ids": ["M0125", "S0085", "S0009"],
      "results": [
        {
          "id": "P624-T10-R1",
          "metric": "过电位",
          "A": "DMTMSA", "B": "Control",
          "value_A": null, "value_B": null,
          "unit": "V",
          "point": "起始还原电位",
          "basis": "qualitative",
          "direction_text": "变好",
          "same_conditions": true,
          "evidence_ids": ["M0125"],
          "reason": "作者定性：DMTMSA 起始还原电位高于对照"
        },
        {
          "id": "P624-T10-R2",
          "metric": "响应电流",
          "A": "DMTMSA", "B": "Control",
          "value_A": null, "value_B": null,
          "unit": "未报告",
          "point": "PITT 响应电流",
          "basis": "qualitative",
          "direction_text": "变好",
          "same_conditions": true,
          "evidence_ids": ["M0126"],
          "reason": "作者定性：响应电流显著更高"
        }
      ]
    },
    {
      "id": "P624-T11",
      "name": "Li‖S 扣式 EIS/DRT（开路电压）",
      "cell": "Li‖S 扣式（CR2025）",
      "conditions": {
        "sulfur_loading": "未报告",
        "ES": "未报告",
        "ES_unit": "未报告",
        "Li_thickness": "450 μm（SI 通用说明）",
        "rate": "EIS 100 kHz–0.01 Hz，振幅 10 mV，开路电压",
        "formation": "未报告",
        "temperature": "未报告",
        "LiNO3": "含 0.3 M",
        "one_C": "不适用"
      },
      "formulations": ["DMTMSA", "Control"],
      "evidence_ids": ["M0127", "S0021", "S0009"],
      "results": [
        {
          "id": "P624-T11-R1",
          "metric": "阻抗",
          "A": "DMTMSA", "B": "Control",
          "value_A": null, "value_B": null,
          "unit": "Ω",
          "point": "RSEI、Rct 与浓差极化电阻",
          "basis": "qualitative",
          "direction_text": "变好",
          "same_conditions": true,
          "evidence_ids": ["M0128"],
          "reason": "作者定性：DMTMSA 电池 RSEI、Rct、浓差极化电阻显著更低"
        },
        {
          "id": "P624-T11-R2",
          "metric": "阻抗",
          "A": "DMTMSA", "B": "Control",
          "value_A": null, "value_B": null,
          "unit": "Ω",
          "point": "欧姆电阻 Rohm",
          "basis": "qualitative",
          "direction_text": "变坏",
          "same_conditions": true,
          "evidence_ids": ["M0129"],
          "reason": "作者定性：Rohm 升高，由离子电导率下降引起"
        },
        {
          "id": "P624-T11-R3",
          "metric": "阻抗",
          "A": "DMTMSA", "B": "Control",
          "value_A": null, "value_B": null,
          "unit": "Ω",
          "point": "总阻抗",
          "basis": "qualitative",
          "direction_text": "变好",
          "same_conditions": true,
          "evidence_ids": ["M0130"],
          "reason": "作者定性：the overall impedance is lower"
        }
      ]
    },
    {
      "id": "P624-T12",
      "name": "Li‖S 扣式 变温 EIS（35~60 °C）",
      "cell": "Li‖S 扣式（CR2025）",
      "conditions": {
        "sulfur_loading": "未报告",
        "ES": "未报告",
        "ES_unit": "未报告",
        "Li_thickness": "450 μm（SI 通用说明）",
        "rate": "EIS 100 kHz–0.01 Hz，振幅 10 mV",
        "formation": "未报告",
        "temperature": "35~60 °C 变温",
        "LiNO3": "含 0.3 M",
        "one_C": "不适用"
      },
      "formulations": ["DMTMSA", "Control"],
      "evidence_ids": ["M0133", "M0134", "S0021", "S0009"],
      "results": [
        {
          "id": "P624-T12-R1",
          "metric": "SEI 离子传输活化能",
          "A": "DMTMSA", "B": "Control",
          "value_A": 43.60, "value_B": 46.24,
          "unit": "kJ/mol",
          "point": "Arrhenius 拟合",
          "basis": "numeric",
          "direction_text": "变好",
          "same_conditions": true,
          "evidence_ids": ["M0134"],
          "reason": "活化能越低越好；|46.24−43.60|/46.24≈5.7%"
        },
        {
          "id": "P624-T12-R2",
          "metric": "电荷转移活化能",
          "A": "DMTMSA", "B": "Control",
          "value_A": 40.49, "value_B": 44.28,
          "unit": "kJ/mol",
          "point": "Arrhenius 拟合",
          "basis": "numeric",
          "direction_text": "变好",
          "same_conditions": true,
          "evidence_ids": ["M0134"],
          "reason": "活化能越低越好；|44.28−40.49|/44.28≈8.6%"
        }
      ]
    },
    {
      "id": "P624-T13",
      "name": "Li‖S 扣式 GITT（15 min 脉冲 + 2 h 静置）",
      "cell": "Li‖S 扣式（CR2025）",
      "conditions": {
        "sulfur_loading": "未报告",
        "ES": "未报告",
        "ES_unit": "未报告",
        "Li_thickness": "450 μm（SI 通用说明）",
        "rate": "15 min 充/放电脉冲后静置 2 h（电流未报告）",
        "formation": "未报告",
        "temperature": "未报告",
        "LiNO3": "含 0.3 M",
        "one_C": "1675 mA g-1"
      },
      "formulations": ["DMTMSA", "Control"],
      "evidence_ids": ["M0161", "S0092", "S0009"],
      "results": [
        {
          "id": "P624-T13-R1",
          "metric": "过电位",
          "A": "DMTMSA", "B": "Control",
          "value_A": null, "value_B": null,
          "unit": "V",
          "point": "放电活化极化（全 DOD）",
          "basis": "qualitative",
          "direction_text": "变好",
          "same_conditions": true,
          "evidence_ids": ["M0174"],
          "reason": "作者定性：DMTMSA 电池活化极化总体更低"
        },
        {
          "id": "P624-T13-R2",
          "metric": "过电位",
          "A": "DMTMSA", "B": "Control",
          "value_A": null, "value_B": null,
          "unit": "V",
          "point": "放电浓差极化，DOD 0~0.3",
          "basis": "qualitative",
          "direction_text": "差异小",
          "same_conditions": true,
          "evidence_ids": ["M0168"],
          "reason": "作者定性：negligible differences"
        },
        {
          "id": "P624-T13-R3",
          "metric": "过电位",
          "A": "DMTMSA", "B": "Control",
          "value_A": null, "value_B": null,
          "unit": "V",
          "point": "放电浓差极化，DOD ≈0.3 之后（Li2S4→Li2S 段）",
          "basis": "qualitative",
          "direction_text": "变好",
          "same_conditions": true,
          "evidence_ids": ["M0171"],
          "reason": "作者定性：DMTMSA 极化显著低于对照"
        },
        {
          "id": "P624-T13-R4",
          "metric": "过电位",
          "A": "DMTMSA", "B": "Control",
          "value_A": null, "value_B": null,
          "unit": "V",
          "point": "充电过程活化极化与浓差极化",
          "basis": "qualitative",
          "direction_text": "变好",
          "same_conditions": true,
          "evidence_ids": ["M0208"],
          "reason": "作者定性：EIS 与 GITT 联合分析显示 DMTMSA 活化与浓差极化显著更低（Fig. S30）"
        }
      ]
    },
    {
      "id": "P624-T14",
      "name": "Li‖碳纸 Li2S8 阴极液 恒压 Li2S 沉积",
      "cell": "Li‖CP 扣式",
      "conditions": {
        "sulfur_loading": "不适用（20 μL 阴极液，100 mmol/L Li2S8）",
        "ES": "未报告",
        "ES_unit": "未报告",
        "Li_thickness": "未报告",
        "rate": "0.05 C 预放电至 2.07 V 后 2.02 V 恒压（SI）；图注写 2.06 V",
        "formation": "不适用",
        "temperature": "25 °C",
        "LiNO3": "阴极液未写含 LiNO3；负极侧 10 μL blank electrolyte 含 0.3 M",
        "one_C": "未报告",
        "catholyte": "20 μL，100 mmol/L Li2S8 + 1.0 M LiTFSI，含/不含 10 vol% DMTMSA；负极侧 10 μL blank electrolyte"
      },
      "formulations": ["CP-DMTMSA", "CP-Control"],
      "evidence_ids": ["S0018", "S0020", "M0156", "M0158", "S0005"],
      "results": [
        {
          "id": "P624-T14-R1",
          "metric": "Li2S 沉积容量",
          "A": "CP-DMTMSA", "B": "CP-Control",
          "value_A": 345.3, "value_B": 207.6,
          "unit": "mAh g-1",
          "point": "恒压放电积分",
          "basis": "numeric",
          "direction_text": "变好",
          "same_conditions": true,
          "evidence_ids": ["M0191"],
          "reason": "同一测试有/无 DMTMSA；恒压电位 SI 与图注不一致（2.02 vs 2.06 V），两组同用"
        }
      ]
    },
    {
      "id": "P624-T15",
      "name": "Li‖S 原位拉曼电池 0.5 C 放电",
      "cell": "Li‖S 原位拉曼电池（带石英窗）",
      "conditions": {
        "sulfur_loading": "1.0 mg cm-2",
        "ES": "未报告",
        "ES_unit": "未报告",
        "Li_thickness": "未报告",
        "rate": "0.5 C",
        "formation": "未报告",
        "temperature": "未报告",
        "LiNO3": "含 0.3 M",
        "one_C": "1675 mA g-1",
        "electrolyte_volume": "100 μL"
      },
      "formulations": ["DMTMSA", "Control"],
      "evidence_ids": ["S0030", "S0032", "M0144", "S0014"],
      "results": [
        {
          "id": "P624-T15-R1",
          "metric": "放电容量",
          "A": "DMTMSA", "B": "Control",
          "value_A": null, "value_B": null,
          "unit": "mAh g-1",
          "point": "原位拉曼放电过程（圈数未报告）",
          "basis": "qualitative",
          "direction_text": "变好",
          "same_conditions": true,
          "evidence_ids": ["M0146"],
          "reason": "作者定性：DMTMSA 电池放电比容量更高（Fig. S27）"
        },
        {
          "id": "P624-T15-R2",
          "metric": "过电位",
          "A": "DMTMSA", "B": "Control",
          "value_A": null, "value_B": null,
          "unit": "V",
          "point": "Li2Sx 信号出现与峰值电位",
          "basis": "qualitative",
          "direction_text": "变好",
          "same_conditions": true,
          "evidence_ids": ["M0145", "M0144"],
          "reason": "作者定性：DMTMSA Li2Sx 信号在 2.35 V 出现（对照 2.25 V），作者称极化降低"
        }
      ]
    },
    {
      "id": "P624-T16",
      "name": "Li‖Li 对称电池 1 mA cm-2 / 1 mAh cm-2（DMTMSA vs 酰胺类比溶剂）",
      "cell": "Li‖Li 对称",
      "conditions": {
        "sulfur_loading": "不适用",
        "ES": "未报告",
        "ES_unit": "未报告",
        "Li_thickness": "未报告",
        "rate": "1 mA cm-2，1 mAh cm-2（第 30、60 h 切换 0.1、0.5 mA 电流）",
        "formation": "未报告",
        "temperature": "未报告",
        "LiNO3": "未报告",
        "one_C": "不适用"
      },
      "formulations": ["DMTMSA", "DMTFA10"],
      "evidence_ids": ["S0047", "S0048"],
      "results": [
        {
          "id": "P624-T16-R1",
          "metric": "寿命（循环小时数）",
          "A": "DMTMSA", "B": "DMTFA10",
          "value_A": ">400", "value_B": "≈200",
          "unit": "h",
          "point": "稳定运行时间",
          "basis": "numeric",
          "direction_text": "变好",
          "same_conditions": true,
          "evidence_ids": ["S0047"],
          "reason": "10% DMTMSA over 400 h vs 10% DMTFA about 200 h；DMTMSA 是否即 SI 中 DMTMSA 电解液为推定"
        }
      ]
    },
    {
      "id": "P624-T17",
      "name": "Li‖Cu 库仑效率循环",
      "cell": "Li‖Cu",
      "conditions": {
        "sulfur_loading": "不适用",
        "ES": "未报告",
        "ES_unit": "未报告",
        "Li_thickness": "未报告",
        "rate": "未报告",
        "formation": "未报告",
        "temperature": "未报告",
        "LiNO3": "未报告",
        "one_C": "不适用"
      },
      "formulations": ["DMTMSA", "Control"],
      "evidence_ids": ["S0044", "S0049", "S0050"],
      "results": [
        {
          "id": "P624-T17-R1",
          "metric": "寿命（循环圈数）",
          "A": "DMTMSA", "B": "Control",
          "value_A": ">400", "value_B": "<100",
          "unit": "圈",
          "point": "库仑效率稳定维持的圈数",
          "basis": "numeric",
          "direction_text": "变好",
          "same_conditions": true,
          "evidence_ids": ["S0050"],
          "reason": "对照 CE fewer than 100 cycles 后快速下降；10% DMTMSA more than 400 cycles，nearly 100% CE"
        },
        {
          "id": "P624-T17-R2",
          "metric": "库仑效率",
          "A": "DMTMSA", "B": "Control",
          "value_A": null, "value_B": null,
          "unit": "%",
          "point": "循环 CE",
          "basis": "qualitative",
          "direction_text": "变好",
          "same_conditions": true,
          "evidence_ids": ["S0049"],
          "reason": "作者定性：10% DMTMSA notably enhances the CE；作者称 10% 为不同添加量中最佳（其他档未写）"
        }
      ]
    }
  ],
  "mechanisms": [
    {
      "id": "P624-M1",
      "summary": "通用说法：强溶剂化电解液分散短链多硫化物、改善动力学；弱溶剂化电解液把长链多硫化物限制在正极侧、防穿梭",
      "A": "全梯度", "B": "全梯度",
      "property": "电解液整体溶剂化强弱（通用说法，非本文配方）",
      "categories": ["多硫化物穿梭", "正极反应"],
      "source_type": "转述他文或通用说法",
      "evidence_ids": ["M0012"],
      "test_ids": [],
      "side": "其他"
    },
    {
      "id": "P624-M2",
      "summary": "通用说法：固定溶剂化力无法匹配所有 Li2Sn——强溶剂化加剧穿梭，弱溶剂化加剧反应动力学迟缓",
      "A": "全梯度", "B": "全梯度",
      "property": "电解液整体溶剂化强弱（通用说法，非本文配方）",
      "categories": ["多硫化物穿梭", "正极反应"],
      "source_type": "转述他文或通用说法",
      "evidence_ids": ["M0013", "M0014"],
      "test_ids": [],
      "side": "其他"
    },
    {
      "id": "P624-M3",
      "summary": "作者概念：低电荷密度 Sn2−（长链）只轻微极化 DMTMSA → 弱离子–偶极作用、少溶；高电荷密度 Sn2−（短链）→ 强作用、高溶",
      "A": "DMTMSA", "B": "Control",
      "property": "多硫化物溶剂化随链长变化：对长链弱、对短链强",
      "categories": [],
      "source_type": "本文结论（与他文一致）",
      "evidence_ids": ["M0029"],
      "test_ids": [],
      "side": "其他"
    },
    {
      "id": "P624-M4",
      "summary": "DMTMSA 与 Li⁺ 作用弱于 DOL/DME，S8²⁻ 的增强不足以补偿 → Li2S8 溶解度与分散度降低",
      "A": "DMTMSA", "B": "Control",
      "property": "Li⁺ 溶剂化减弱 → 长链多硫化物（Li2S8）溶解度降低",
      "categories": [],
      "source_type": "本文结论",
      "evidence_ids": ["M0059"],
      "test_ids": [],
      "side": "其他"
    },
    {
      "id": "P624-M5",
      "summary": "DMTMSA 与 Li⁺ 及 S4²⁻ 的偶极–离子作用显著增强 → Li2S4 溶解度与分散度提高",
      "A": "DMTMSA", "B": "Control",
      "property": "短链多硫化物（Li2S4）溶剂化增强 → 溶解度提高",
      "categories": [],
      "source_type": "本文结论",
      "evidence_ids": ["M0060"],
      "test_ids": [],
      "side": "其他"
    },
    {
      "id": "P624-M6",
      "summary": "长链 Li2Sn 溶解度降低抑制穿梭；溶解度提高的 Li2S4 内源介导加速还原，长链 Li2Sn 不易累积（对照因溶长链多而穿梭）",
      "A": "DMTMSA", "B": "Control",
      "property": "长链多硫化物溶解度降低、Li2S4 溶解度提高",
      "categories": ["多硫化物穿梭", "正极反应"],
      "source_type": "本文结论",
      "evidence_ids": ["M0098"],
      "test_ids": ["P624-T5"],
      "side": "强侧"
    },
    {
      "id": "P624-M7",
      "summary": "DMTMSA 提高 Li2S4 溶解度，利于其内源氧化还原介导作用（对照 Li2S4 溶解低、介导弱）",
      "A": "DMTMSA", "B": "Control",
      "property": "短链多硫化物（Li2S4）溶解度提高",
      "categories": ["正极反应"],
      "source_type": "本文结论",
      "evidence_ids": ["M0097"],
      "test_ids": [],
      "side": "弱侧"
    },
    {
      "id": "P624-M8",
      "summary": "穿梭被抑制 → 活性物质损失减少、锂负极免受多硫化物腐蚀 → 长循环稳定",
      "A": "DMTMSA", "B": "Control",
      "property": "（上下文）长链多硫化物溶解度降低",
      "categories": ["多硫化物穿梭", "负极锂"],
      "source_type": "本文结论",
      "evidence_ids": ["M0102"],
      "test_ids": ["P624-T5", "P624-T7"],
      "side": "强侧"
    },
    {
      "id": "P624-M9",
      "summary": "无 LiNO3 时 DMTMSA 电池首次放电平台延长 → Li2S8 利用率提高 → 容量显著增加",
      "A": "DMTMSA-noLiNO3", "B": "Control-noLiNO3",
      "property": "原句未提溶剂化",
      "categories": ["正极反应"],
      "source_type": "本文结论",
      "evidence_ids": ["M0103"],
      "test_ids": ["P624-T6"],
      "side": "其他"
    },
    {
      "id": "P624-M10",
      "summary": "DMTMSA 电池负极表面硫含量显著更低 → 抑制 Li2Sn 穿梭、保护负极免受腐蚀",
      "A": "DMTMSA", "B": "Control",
      "property": "（上下文）长链多硫化物溶解度降低",
      "categories": ["多硫化物穿梭", "负极锂"],
      "source_type": "本文结论",
      "evidence_ids": ["M0115"],
      "test_ids": [],
      "side": "强侧"
    },
    {
      "id": "P624-M11",
      "summary": "DMTMSA 与 TFSI⁻ LUMO 更低 → 在锂负极优先分解 → 形成稳定 SEI",
      "A": "DMTMSA", "B": "Control",
      "property": "溶剂 LUMO 能级（非溶剂化）",
      "categories": ["负极锂"],
      "source_type": "本文结论",
      "evidence_ids": ["M0108"],
      "test_ids": [],
      "side": "其他"
    },
    {
      "id": "P624-M12",
      "summary": "对照 SEI 无机成分少、DOL/DME 分解产生的有机物多，不能阻止电解液分解",
      "A": "DMTMSA", "B": "Control",
      "property": "SEI 组成（原句未提溶剂化）",
      "categories": ["负极锂", "电解液消耗"],
      "source_type": "本文结论",
      "evidence_ids": ["M0110"],
      "test_ids": [],
      "side": "其他"
    },
    {
      "id": "P624-M13",
      "summary": "DMTMSA 调控 Li2S4 溶解与分散，促进其作为内源氧化还原介体的反应活性 → 动力学改善",
      "A": "DMTMSA", "B": "Control",
      "property": "短链多硫化物（Li2S4）溶解度提高",
      "categories": ["正极反应"],
      "source_type": "本文结论（与他文一致）",
      "evidence_ids": ["M0117"],
      "test_ids": ["P624-T8"],
      "side": "弱侧"
    },
    {
      "id": "P624-M14",
      "summary": "DMTMSA 组 Li2Sn 扩散系数提高（尤其第二还原段），佐证 Li2S4 溶解与分散增强",
      "A": "DMTMSA", "B": "Control",
      "property": "短链多硫化物（Li2S4）溶解度提高",
      "categories": ["正极反应"],
      "source_type": "本文结论",
      "evidence_ids": ["M0123"],
      "test_ids": ["P624-T8"],
      "side": "弱侧"
    },
    {
      "id": "P624-M15",
      "summary": "离子电导率下降导致欧姆电阻升高",
      "A": "DMTMSA", "B": "Control",
      "property": "离子电导率降低",
      "categories": [],
      "source_type": "本文结论",
      "evidence_ids": ["M0129"],
      "test_ids": ["P624-T11"],
      "side": "其他"
    },
    {
      "id": "P624-M16",
      "summary": "电导率虽降，但 DMTMSA 弱配位溶剂化结构提高锂离子迁移数、利于 Li⁺ 传输",
      "A": "DMTMSA", "B": "Control",
      "property": "Li⁺ 溶剂化减弱（弱配位）；迁移数升高",
      "categories": [],
      "source_type": "本文结论",
      "evidence_ids": ["M0131"],
      "test_ids": ["P624-T11"],
      "side": "强侧"
    },
    {
      "id": "P624-M17",
      "summary": "溶剂化结构优化 → Li⁺ 去溶剂化更容易、形成富无机 SEI → 促进离子传输",
      "A": "DMTMSA", "B": "Control",
      "property": "Li⁺ 溶剂化减弱 → 去溶剂化更易",
      "categories": ["负极锂"],
      "source_type": "本文结论",
      "evidence_ids": ["M0132"],
      "test_ids": ["P624-T11", "P624-T12"],
      "side": "强侧"
    },
    {
      "id": "P624-M18",
      "summary": "GITT：DOD 0.3 后 DMTMSA 极化显著低于对照，体现 Li2S4 溶解与分散增强及 Li2S 三维生长",
      "A": "DMTMSA", "B": "Control",
      "property": "短链多硫化物（Li2S4）溶解度提高",
      "categories": ["正极反应"],
      "source_type": "本文结论",
      "evidence_ids": ["M0171"],
      "test_ids": ["P624-T13"],
      "side": "弱侧"
    },
    {
      "id": "P624-M19",
      "summary": "DMTMSA 中 Li2S 三维沉积，避免正极活性位点被快速大面积覆盖 → 活化极化缓慢增加",
      "A": "DMTMSA", "B": "Control",
      "property": "原句未提溶剂化（Li2S 沉积形貌）",
      "categories": ["正极反应"],
      "source_type": "本文结论",
      "evidence_ids": ["M0195"],
      "test_ids": ["P624-T13", "P624-T14"],
      "side": "其他"
    },
    {
      "id": "P624-M20",
      "summary": "对照中 Li2S 溶解度极低 → 原位沉积不迁移并阻碍后续 Li2S4 还原 → 二维沉积",
      "A": "DMTMSA", "B": "Control",
      "property": "Li2S 溶解度：对照极低、DMTMSA 高",
      "categories": ["正极反应"],
      "source_type": "本文结论",
      "evidence_ids": ["M0199"],
      "test_ids": ["P624-T14"],
      "side": "弱侧"
    },
    {
      "id": "P624-M21",
      "summary": "DFT：DOL/DME 中 Li2S4 生成较难、Li2S2 自由能过低难转为 Li2S → 影响硫利用率并减慢充电氧化",
      "A": "DMTMSA", "B": "Control",
      "property": "各硫物种吉布斯自由能（计算，原句未提溶剂化）",
      "categories": ["正极反应"],
      "source_type": "本文结论",
      "evidence_ids": ["M0151"],
      "test_ids": [],
      "side": "其他"
    },
    {
      "id": "P624-M22",
      "summary": "原位拉曼：DMTMSA 电池 2.00 V 时 Li2Sx 几乎完全转化为 Li2S → 放电比容量更高",
      "A": "DMTMSA", "B": "Control",
      "property": "原句未提溶剂化",
      "categories": ["正极反应"],
      "source_type": "本文结论",
      "evidence_ids": ["M0146"],
      "test_ids": ["P624-T15"],
      "side": "其他"
    },
    {
      "id": "P624-M23",
      "summary": "反应动力学增强使 DMTMSA 电池在 −20 °C 稳定循环",
      "A": "DMTMSA", "B": "Control",
      "property": "原句未提溶剂化",
      "categories": ["正极反应"],
      "source_type": "本文结论",
      "evidence_ids": ["M0215"],
      "test_ids": ["P624-T1"],
      "side": "其他"
    },
    {
      "id": "P624-M24",
      "summary": "梯度低端：DMTMSA 含量较低时未发挥最大效果（Figure S31 倍率对比）",
      "A": "全梯度", "B": "全梯度",
      "property": "DMTMSA 含量（Li⁺ 溶剂化随含量减弱）",
      "categories": [],
      "source_type": "本文结论",
      "evidence_ids": ["S0103"],
      "test_ids": [],
      "side": "强侧"
    },
    {
      "id": "P624-M25",
      "summary": "作者自写的例外（梯度高端）：DMTMSA 过多时 Li2S8 溶解度过低，转化转向准固相",
      "A": "全梯度", "B": "全梯度",
      "property": "长链多硫化物（Li2S8）溶解度过低",
      "categories": ["正极反应"],
      "source_type": "本文结论",
      "evidence_ids": ["S0104"],
      "test_ids": [],
      "side": "弱侧"
    },
    {
      "id": "P624-M26",
      "summary": "液相介导路径被过度抑制，对电池性能不利（因此存在适中最优浓度）",
      "A": "全梯度", "B": "全梯度",
      "property": "长链多硫化物溶解度过低 → 液相介导路径受抑",
      "categories": ["正极反应"],
      "source_type": "本文结论",
      "evidence_ids": ["S0105"],
      "test_ids": [],
      "side": "弱侧"
    },
    {
      "id": "P624-M27",
      "summary": "–CF3 强吸电子使 DMTMSA 氧原子电荷密度降低 → 难与 Li⁺ 配位，提高与锂金属负极的相容性",
      "A": "DMTMSA", "B": "Control",
      "property": "DMTMSA 对 Li⁺ 配位弱",
      "categories": ["负极锂"],
      "source_type": "本文结论",
      "evidence_ids": ["M0042"],
      "test_ids": [],
      "side": "其他"
    }
  ],
  "design_claims": [
    {"summary": "解耦（作者称自适应溶剂化/静电力匹配）：用高极化溶剂 DMTMSA 同时降低长链 Li2Sn 溶解度、提高短链 Li2Sn 溶解度，兼顾抑制穿梭与动力学；最优配方 10 vol% DMTMSA（DOL/DME/DMTMSA 4.5:4.5:1）", "evidence_ids": ["M0024", "M0228"]},
    {"summary": "折中：DMTMSA 含量存在适中最优值（低含量效果不足，过高则 Li2S8 溶解度过低、转向准固相转化）", "evidence_ids": ["S0106"]},
    {"summary": "作者称该策略同时解决穿梭与动力学迟缓问题", "evidence_ids": ["M0225"]}
  ],
  "figure_requests": [
    {
      "test_id": "P624-T1",
      "figure": "Fig. 5a",
      "part": "main",
      "metric": "首圈容量",
      "A": "DMTMSA", "B": "Control",
      "target_point": "−20 °C 0.05 C 第 1 圈（化成后）",
      "anchor_quote_ids": ["M0215", "M0216"],
      "reason": "Li‖S 循环类测试缺同一测试容量侧（首圈）；锚点为正文循环末容量 700 / 200 mAh/g（圈数原文未写确切，约 100 圈）"
    }
  ],
  "gaps": [
    "对照电解液未写明是 blank electrolyte 还是 LiFSI electrolyte",
    "所有 Li‖S 测试未报告化成协议；锂厚 450 μm 只在 SI 通用说明",
    "P624-T1 未报告硫载量与 E/S；首圈容量只在图上；未报告库仑效率",
    "P624-T2 DMTMSA 0.2 C 与对照 0.1 C 倍率不同，按规则不判；未报告库仑效率、过电位",
    "P624-T3 倍率测试只有 DMTMSA；SI Figure S31 不同 DMTMSA 含量倍率对比只在图中，各档含量原文未写，未登记读图",
    "P624-T4 软包无对照，锂厚等参数只在 Fig. 5f 图表中",
    "无 LiNO3 电池（T5、T6）的盐与溶剂组成原文未写",
    "P624-T14 恒压电位 SI 写 2.02 V，图注写 2.06 V",
    "多硫化物溶解度只有方向与“超过 50%”“一个数量级”描述，无具体浓度",
    "未报告黏度；Li⁺ 溶剂化 20% 档只在 NMR/MD 中出现",
    "Li‖Li 对比为 DMTMSA vs 酰胺类比溶剂；与对照的 Li‖Li 无文字数值"
  ],
  "source_review": {
    "main": true,
    "si": true,
    "notes": "通读正文与 SI 全部文字（参考文献略读）；未读任何既有提取结果。SI 只有方法与图注文字，图中数值未读、未目测。DFT 结合能按规则未收。"
  }
}
