Repository: zhuonanli08/Li-S_Electrolyte_Conflicts

File: output/Claude_v4_调试集53篇_2026-10-25/drafts/S09.json
{
  "paper_id": "S09",
  "doi": "10.1073/pnas.2301260120",
  "formulations": [
    {
      "id": "DD",
      "name": "DOL/DME（DD；1 M LiTFSI DOL/DME）",
      "components": [
        {"name": "LiTFSI", "role": "盐", "amount": 1, "unit": "M"},
        {"name": "DOL", "role": "溶剂化溶剂", "amount": "未报告", "unit": "原文未写 DOL:DME 比例"},
        {"name": "DME", "role": "溶剂化溶剂", "amount": "未报告", "unit": "原文未写 DOL:DME 比例"}
      ],
      "raw_formula": "control, DOL/DME (named DD hereafter)；SI Fig. 8A：1 M LiTFSI DOL/DME；按作者命名，DD 不含 LiNO3（加 1 wt% LiNO3 的另称 DDN）",
      "evidence_ids": ["M0087", "M0103", "S0029", "M0127"]
    },
    {
      "id": "DDN",
      "name": "DDN（DD electrolyte with 1 wt% lithium nitrate；conventional 1 M LiTFSI DOL/DME with 1wt% LiNO3）",
      "components": [
        {"name": "LiTFSI", "role": "盐", "amount": 1, "unit": "M"},
        {"name": "DOL", "role": "溶剂化溶剂", "amount": "未报告", "unit": "原文未写 DOL:DME 比例"},
        {"name": "DME", "role": "溶剂化溶剂", "amount": "未报告", "unit": "原文未写 DOL:DME 比例"},
        {"name": "LiNO3", "role": "添加剂", "amount": 1, "unit": "wt%"}
      ],
      "raw_formula": "The conventional 1 M LiTFSI DOL/DME with 1wt% LiNO3 was used as the control electrolyte；The DD electrolyte with 1 wt% lithium nitrate additives (named DDN hereafter) was chosen as the control",
      "evidence_ids": ["M0252", "M0127", "S0026"]
    },
    {
      "id": "DEE",
      "name": "1.2 M LiTFSI DEE（1,2-diethoxyethane）",
      "components": [
        {"name": "LiTFSI", "role": "盐", "amount": 1.2, "unit": "M"},
        {"name": "DEE（1,2-二乙氧基乙烷）", "role": "溶剂化溶剂", "amount": "单一溶剂", "unit": "—"}
      ],
      "raw_formula": "1.2 M LiTFSI DEE ... obtained by dissolving LiTFSI (344 mg) in 1 mL DEE",
      "evidence_ids": ["M0250", "M0101"]
    },
    {
      "id": "F3DEE",
      "name": "1.2 M LiTFSI F3DEE（S6MILE）",
      "components": [
        {"name": "LiTFSI", "role": "盐", "amount": 1.2, "unit": "M"},
        {"name": "F3DEE（含 3 个 F 的氟化 1,2-二乙氧基乙烷）", "role": "溶剂化溶剂", "amount": "单一溶剂", "unit": "—"}
      ],
      "raw_formula": "1.2 M LiTFSI F3DEE ... dissolving LiTFSI (344 mg) in 1 mL F3DEE；单溶剂单盐，作者称氟越多溶剂化越弱",
      "evidence_ids": ["M0250", "M0081", "M0082"]
    },
    {
      "id": "F4DEE",
      "name": "F4DEE-S6MILE（1.2 M LiTFSI F4DEE）",
      "components": [
        {"name": "LiTFSI", "role": "盐", "amount": 1.2, "unit": "M"},
        {"name": "F4DEE（含 4 个 F 的氟化 1,2-二乙氧基乙烷）", "role": "溶剂化溶剂", "amount": "单一溶剂", "unit": "—"}
      ],
      "raw_formula": "1.2 M LiTFSI F4DEE ... dissolving LiTFSI (344 mg) in 1 mL F4DEE",
      "evidence_ids": ["M0250", "M0081", "M0053"]
    },
    {
      "id": "F4DMB",
      "name": "F4DMB-S6MILE（1.2 M LiTFSI F4DMB，fluorinated-1,4-dimethoxybutane）",
      "components": [
        {"name": "LiTFSI", "role": "盐", "amount": 1.2, "unit": "M"},
        {"name": "F4DMB（含 4 个 F、–CF2– 取代的 1,4-二甲氧基丁烷）", "role": "溶剂化溶剂", "amount": "单一溶剂", "unit": "—"}
      ],
      "raw_formula": "1.2 M LiTFSI F4DMB ... dissolving LiTFSI (344 mg) in 1 mL F4DMB",
      "evidence_ids": ["M0250", "M0083", "M0053"]
    },
    {
      "id": "F5DEE",
      "name": "1.2 M LiTFSI F5DEE",
      "components": [
        {"name": "LiTFSI", "role": "盐", "amount": 1.2, "unit": "M"},
        {"name": "F5DEE（含 5 个 F 的氟化 1,2-二乙氧基乙烷）", "role": "溶剂化溶剂", "amount": "单一溶剂", "unit": "—"}
      ],
      "raw_formula": "1.2 M LiTFSI F5DEE ... dissolving LiTFSI (344 mg) in 1 mL F5DEE",
      "evidence_ids": ["M0250", "M0081"]
    },
    {
      "id": "F6DEE",
      "name": "F6DEE saturated electrolyte（saturated LiTFSI，<1.2 M）",
      "components": [
        {"name": "LiTFSI", "role": "盐", "amount": "<1.2（饱和）", "unit": "M"},
        {"name": "F6DEE（含 6 个 F 的氟化 1,2-二乙氧基乙烷）", "role": "溶剂化溶剂", "amount": "单一溶剂", "unit": "—"}
      ],
      "raw_formula": "For the F6DEE saturated electrolyte (<1.2 M LiTFSI), we used a saturated solution of LiTFSI；solubility of LiTFSI in F6DEE is slightly <1.2 M due to its poor solvation ability",
      "evidence_ids": ["M0251", "M0102"]
    }
  ],
  "control_id": "DDN",
  "control_type": "其他：60 °C Li‖S 循环与贫液、软包、日历老化的对照为 DDN（1 M LiTFSI DOL/DME + 1 wt% LiNO3，常规醚基准）；室温 Li‖S、60 °C 首放和 Li‖Cu 的参照为不含 LiNO₃ 的 DD",
  "gradients": [
    {
      "name": "溶剂种类：醚骨架氟化程度（种类梯度，单溶剂 + 1.2 M LiTFSI；DD 为 1 M LiTFSI DOL/DME，F6DEE 为饱和 <1.2 M）",
      "order": ["DD", "DEE", "F3DEE", "F4DEE", "F4DMB", "F5DEE", "F6DEE"],
      "values": ["DOL/DME（~1,100 mM [S]）", "DEE（~200 mM [S]）", "F3DEE（排序介于 DEE 与 F4DEE，原文未给数）", "F4DEE（140 mM [S]）", "F4DMB（70 mM [S]）", "F5DEE（<50 mM [S]）", "F6DEE（37 mM [S]）"],
      "solvation_axis": "按多硫化物溶剂化由强到弱；依据：Li2S6 溶解度（ICP-OES，DD 值引自文献 10）排序 DD > DEE > F3DEE > F4DEE > F4DMB > F5DEE > F6DEE；作者另称氟原子越多溶剂化能力越弱（Li⁺ 侧，未测）",
      "evidence_ids": ["M0091", "M0092", "M0054", "M0108", "M0118", "M0082"]
    }
  ],
  "properties": [
    {
      "name": "多硫化物溶解度",
      "values": {
        "DD": "~1,100 mM [S]（引自文献 10）",
        "DEE": "~200 mM [S]",
        "F3DEE": "未给数值（排序介于 DEE 与 F4DEE 之间）",
        "F4DEE": "140 mM [S]",
        "F4DMB": "70 mM [S]",
        "F5DEE": "<50 mM [S]",
        "F6DEE": "37 mM [S]"
      },
      "direction": "DD > DEE > F3DEE > F4DEE > F4DMB > F5DEE > F6DEE（氟越多越低）",
      "method": "ICP-OES；0.1 M Li2S6 名义浓度静置 7 d 达平衡后测；DD 值引自文献 10",
      "system": "纯溶剂中的 Li2S6（不含 LiTFSI，非电池电解液）；DD 以外均为过饱和溶液取上清",
      "evidence_ids": ["M0086", "M0091", "M0092", "M0093", "M0054", "M0108", "M0118", "M0143"]
    },
    {
      "name": "多硫化物溶剂化",
      "values": {
        "DD": "未报告（文字未给）",
        "DEE": "未报告（文字未给）",
        "F3DEE": "最强（大团簇频率最低）",
        "F4DEE": "次之",
        "F4DMB": "再次",
        "F5DEE": "最弱（大团簇频率最高）",
        "F6DEE": "未报告"
      },
      "direction": "Li2S6 大团簇出现频率 F3DEE < F4DEE < F4DMB < F5DEE，即多硫化物溶剂化 F3DEE > F4DEE > F4DMB > F5DEE，与溶解度趋势一致",
      "method": "经典 MD（OPLS-AA，Li2S6 约 0.05 M）团簇尺寸分布",
      "system": "溶剂 + Li2S6 模拟体系，非电池电解液",
      "evidence_ids": ["M0098", "M0099", "M0254"]
    },
    {
      "name": "Li⁺ 溶剂化",
      "values": {
        "DD": "未报告（引言引文献称 DME 五元环螯合 Li⁺）",
        "DEE": "未报告",
        "F3DEE": "较强（作者设计说法）",
        "F4DEE": "较弱于 F3DEE",
        "F4DMB": "未报告",
        "F5DEE": "较弱于 F4DEE",
        "F6DEE": "最弱（LiTFSI 溶不到 1.2 M，poor solvation ability）"
      },
      "direction": "DEE 骨架上氟原子越多溶剂化越弱（作者说法，本文未测）",
      "method": "分子设计说法；F6DEE 以 LiTFSI 溶解度 <1.2 M 佐证",
      "system": "未报告",
      "evidence_ids": ["M0082", "M0102", "M0076"]
    },
    {
      "name": "离子电导率",
      "values": {
        "DD": "最高",
        "DEE": "第 2",
        "F3DEE": "第 3（≅ F4DEE）",
        "F4DEE": "第 3（≅ F3DEE）",
        "F5DEE": "第 5",
        "F4DMB": "第 6",
        "F6DEE": "最低"
      },
      "direction": "DD > DEE > F3DEE ≅ F4DEE > F5DEE > F4DMB > F6DEE",
      "method": "含隔膜测的表观离子电导率（SI Fig. 2，RT 与 60 °C；文字未分温度）",
      "system": "电池电解液（含隔膜）",
      "evidence_ids": ["M0104", "S0011"]
    },
    {
      "name": "S8 溶解度",
      "values": {"DD": "仅图（SI Fig. 17），未读", "F4DMB": "仅图（SI Fig. 17），未读"},
      "direction": "未报告（文字只说 F4DMB finely controlled solubility of both S and LiPSs）",
      "method": "ICP-OES",
      "system": "DD 与 F4DMB",
      "evidence_ids": ["S0040", "M0216"]
    }
  ],
  "tests": [
    {
      "id": "S09-T1",
      "name": "Li‖S 扣式 室温 富液 E/S 15（0.05 C 首放 + 0.2 C 50 圈循环）",
      "cell": "Li‖S 扣式",
      "conditions": {
        "sulfur_loading": "1.2–2.8 mg cm-2（S 含量 63 wt%）",
        "ES": "15",
        "ES_unit": "µL mg⁻¹（体积基）",
        "Li_thickness": "未报告",
        "rate": "0.2 C（首放数据为 0.05 C）",
        "formation": "0.05 C 2 圈 + 0.1 C 3 圈",
        "temperature": "RT（室温，未给具体数值）",
        "LiNO3": "不含（DD 与氟化醚电解液均不含）",
        "one_C": "1675 mA g-1（按硫理论容量 1,675 mAh g−1）",
        "voltage_window": "1.2–3 V（方法通用）"
      },
      "formulations": ["DD", "DEE", "F3DEE", "F4DEE", "F4DMB", "F5DEE"],
      "evidence_ids": ["M0105", "M0109", "M0162", "M0175", "S0017", "S0018", "M0298", "M0297"],
      "results": [
        {"id": "S09-T1-R1", "metric": "首圈容量", "A": "F4DEE", "B": "DD", "value_A": null, "value_B": null, "unit": "mAh g-1", "point": "0.05 C 首次放电（Fig. 3A）", "basis": "qualitative", "direction_text": "变好", "same_conditions": true, "evidence_ids": ["M0106"], "reason": "作者：F4DEE showed the highest discharge capacity of 1,160 mAh g−1；DD 数值未写"},
        {"id": "S09-T1-R2", "metric": "首圈容量", "A": "F4DEE", "B": "DEE", "value_A": 1160, "value_B": 634, "unit": "mAh g-1", "point": "0.05 C 首次放电（Fig. 3A）", "basis": "numeric", "direction_text": "变好", "same_conditions": true, "evidence_ids": ["M0106", "M0107"], "reason": "DEE 充电容量 2,001 mAh g−1 超理论值，作者称严重穿梭"},
        {"id": "S09-T1-R3", "metric": "首圈容量", "A": "F5DEE", "B": "F4DEE", "value_A": 441, "value_B": 1160, "unit": "mAh g-1", "point": "0.05 C 首次放电（Fig. 3A）", "basis": "numeric", "direction_text": "变坏", "same_conditions": true, "evidence_ids": ["M0108", "M0106"], "reason": "梯度中间最优：溶解度更低的 F5DEE 首放下降"},
        {"id": "S09-T1-R4", "metric": "首圈容量", "A": "DEE", "B": "DD", "value_A": null, "value_B": null, "unit": "mAh g-1", "point": "0.05 C 第 1 圈（Fig. 3B）", "basis": "figure_only", "direction_text": "不判", "same_conditions": true, "evidence_ids": [], "reason": "DD 首放只在图上（DEE 634 见 M0107）"},
        {"id": "S09-T1-R5", "metric": "首圈容量", "A": "F3DEE", "B": "DD", "value_A": null, "value_B": null, "unit": "mAh g-1", "point": "0.05 C 第 1 圈（Fig. 3B）", "basis": "figure_only", "direction_text": "不判", "same_conditions": true, "evidence_ids": [], "reason": "梯度档位只在图里有数"},
        {"id": "S09-T1-R6", "metric": "首圈容量", "A": "F4DMB", "B": "DD", "value_A": null, "value_B": null, "unit": "mAh g-1", "point": "0.05 C 第 1 圈（Fig. 3B）", "basis": "figure_only", "direction_text": "不判", "same_conditions": true, "evidence_ids": [], "reason": "梯度档位只在图里有数"},
        {"id": "S09-T1-R7", "metric": "首圈容量", "A": "F5DEE", "B": "DD", "value_A": null, "value_B": null, "unit": "mAh g-1", "point": "0.05 C 第 1 圈（Fig. 3B）", "basis": "figure_only", "direction_text": "不判", "same_conditions": true, "evidence_ids": [], "reason": "DD 首放只在图上（F5DEE 441 见 M0108）"},
        {"id": "S09-T1-R8", "metric": "平均放电容量", "A": "F4DEE", "B": "DD", "value_A": null, "value_B": null, "unit": "mAh g-1", "point": "前 50 圈平均放电容量（Fig. 3C，由 Fig. 3B 算）", "basis": "qualitative", "direction_text": "变好", "same_conditions": true, "evidence_ids": ["M0112", "M0164"], "reason": "作者：F4DEE showed the highest average discharge capacity of 651 mAh g−1；DD 数值未写"},
        {"id": "S09-T1-R9", "metric": "平均放电容量", "A": "DEE", "B": "DD", "value_A": null, "value_B": null, "unit": "mAh g-1", "point": "前 50 圈平均（Fig. 3C）", "basis": "figure_only", "direction_text": "不判", "same_conditions": true, "evidence_ids": [], "reason": "梯度档位只在图里有数"},
        {"id": "S09-T1-R10", "metric": "平均放电容量", "A": "F3DEE", "B": "DD", "value_A": null, "value_B": null, "unit": "mAh g-1", "point": "前 50 圈平均（Fig. 3C）", "basis": "figure_only", "direction_text": "不判", "same_conditions": true, "evidence_ids": [], "reason": "梯度档位只在图里有数"},
        {"id": "S09-T1-R11", "metric": "平均放电容量", "A": "F4DMB", "B": "DD", "value_A": null, "value_B": null, "unit": "mAh g-1", "point": "前 50 圈平均（Fig. 3C）", "basis": "figure_only", "direction_text": "不判", "same_conditions": true, "evidence_ids": [], "reason": "梯度档位只在图里有数"},
        {"id": "S09-T1-R12", "metric": "平均放电容量", "A": "F5DEE", "B": "DD", "value_A": null, "value_B": null, "unit": "mAh g-1", "point": "前 50 圈平均（Fig. 3C）", "basis": "figure_only", "direction_text": "不判", "same_conditions": true, "evidence_ids": [], "reason": "梯度档位只在图里有数"},
        {"id": "S09-T1-R13", "metric": "保持率", "A": "F4DMB", "B": "F3DEE", "value_A": null, "value_B": null, "unit": "%", "point": "50 圈归一化放电容量（SI Fig. 4）", "basis": "qualitative", "direction_text": "变好", "same_conditions": true, "evidence_ids": ["M0114"], "reason": "作者：F4DMB and F5DEE presented more stable cycling than F3DEE and F4DEE"},
        {"id": "S09-T1-R14", "metric": "保持率", "A": "F4DMB", "B": "F4DEE", "value_A": null, "value_B": null, "unit": "%", "point": "50 圈归一化放电容量（SI Fig. 4）", "basis": "qualitative", "direction_text": "变好", "same_conditions": true, "evidence_ids": ["M0114"], "reason": "同上"},
        {"id": "S09-T1-R15", "metric": "保持率", "A": "F5DEE", "B": "F3DEE", "value_A": null, "value_B": null, "unit": "%", "point": "50 圈归一化放电容量（SI Fig. 4）", "basis": "qualitative", "direction_text": "变好", "same_conditions": true, "evidence_ids": ["M0114"], "reason": "同上"},
        {"id": "S09-T1-R16", "metric": "保持率", "A": "F5DEE", "B": "F4DEE", "value_A": null, "value_B": null, "unit": "%", "point": "50 圈归一化放电容量（SI Fig. 4）", "basis": "qualitative", "direction_text": "变好", "same_conditions": true, "evidence_ids": ["M0114"], "reason": "同上；与 R3 合看：F4DEE→F5DEE 首放变坏、稳定性变好（同一测试内权衡）"}
      ]
    },
    {
      "id": "S09-T2",
      "name": "Li‖S 扣式 60 °C 富液 E/S 15（0.05 C 首放 + 0.2 C 50 圈循环）",
      "cell": "Li‖S 扣式",
      "conditions": {
        "sulfur_loading": "1.2–1.5 mg cm-2（S 含量 63%）",
        "ES": "15",
        "ES_unit": "µL mg⁻¹（体积基）",
        "Li_thickness": "未报告",
        "rate": "0.2 C（首放数据为 0.05 C）",
        "formation": "0.05 C 2 圈 + 0.1 C 3 圈",
        "temperature": "60 °C",
        "LiNO3": "仅对照 DDN 含 1 wt%；DD 与氟化醚电解液不含",
        "one_C": "1675 mA g-1（按硫理论容量 1,675 mAh g−1）",
        "voltage_window": "1.2–3 V"
      },
      "formulations": ["DD", "DDN", "DEE", "F3DEE", "F4DEE", "F4DMB", "F5DEE", "F6DEE"],
      "evidence_ids": ["M0115", "M0127", "M0128", "M0175", "S0024", "S0025", "S0026", "M0298", "M0297"],
      "results": [
        {"id": "S09-T2-R1", "metric": "首圈容量", "A": "F4DMB", "B": "DD", "value_A": null, "value_B": null, "unit": "mAh g-1", "point": "0.05 C 首次放电（Fig. 3D）", "basis": "qualitative", "direction_text": "变好", "same_conditions": true, "evidence_ids": ["M0117", "M0120"], "reason": "F4DMB 1,563 vs DD >1,200，区间重叠按数值不能判；作者称 F4DMB highest initial discharge capacity，按作者定性"},
        {"id": "S09-T2-R2", "metric": "首圈容量", "A": "F6DEE", "B": "DD", "value_A": 842, "value_B": ">1,200", "unit": "mAh g-1", "point": "0.05 C 首次放电（Fig. 3D）", "basis": "numeric", "direction_text": "变坏", "same_conditions": true, "evidence_ids": ["M0118", "M0117"], "reason": "作者：F6DEE lowest initial discharge capacity；DD 首放后无法充到截止电压"},
        {"id": "S09-T2-R3", "metric": "首圈容量", "A": "F4DMB", "B": "F6DEE", "value_A": 1563, "value_B": 842, "unit": "mAh g-1", "point": "0.05 C 首次放电（Fig. 3D）", "basis": "numeric", "direction_text": "变好", "same_conditions": true, "evidence_ids": ["M0120", "M0118"], "reason": "摘要/引言另写 F4DMB 1,526 mAh g−1 at 0.05 C at 60 °C，与贫液高硫测试一起叙述，推定属 S09-T6，此处用正文 1,563"},
        {"id": "S09-T2-R4", "metric": "首圈容量", "A": "DEE", "B": "DD", "value_A": ">1,200", "value_B": ">1,200", "unit": "mAh g-1", "point": "0.05 C 首次放电（Fig. 3D）", "basis": "numeric", "direction_text": "不判", "same_conditions": true, "evidence_ids": ["M0117"], "reason": "两者都只写 >1,200，区间重叠"},
        {"id": "S09-T2-R5", "metric": "寿命（循环圈数）", "A": "DD", "B": "F4DMB", "value_A": null, "value_B": null, "unit": "圈", "point": "首放后能否继续循环（Fig. 3D、3G）", "basis": "qualitative", "direction_text": "变坏", "same_conditions": true, "evidence_ids": ["M0117", "M0170"], "reason": "作者：DD、DEE cannot be charged to the cutoff voltage after the first discharge / failed to continuous cycle"},
        {"id": "S09-T2-R6", "metric": "寿命（循环圈数）", "A": "DEE", "B": "F4DMB", "value_A": null, "value_B": null, "unit": "圈", "point": "首放后能否继续循环（Fig. 3D、3G）", "basis": "qualitative", "direction_text": "变坏", "same_conditions": true, "evidence_ids": ["M0117", "M0170"], "reason": "同上"},
        {"id": "S09-T2-R7", "metric": "平均放电容量", "A": "F4DMB", "B": "DDN", "value_A": 1050, "value_B": 647, "unit": "mAh g-1", "point": "前 50 圈平均放电容量（Fig. 3H，由 Fig. 3G 算）", "basis": "numeric", "direction_text": "变好", "same_conditions": true, "evidence_ids": ["M0131", "M0172"], "reason": "作者：almost two times higher than DDN"},
        {"id": "S09-T2-R8", "metric": "平均放电容量", "A": "F5DEE", "B": "DDN", "value_A": 679, "value_B": 647, "unit": "mAh g-1", "point": "前 50 圈平均放电容量（Fig. 3H）", "basis": "numeric", "direction_text": "差异小", "same_conditions": true, "evidence_ids": ["M0133", "M0131"], "reason": "|679−647|/679 = 4.7% < 5%；作者说 F5DEE lower（相对 F4DMB）"},
        {"id": "S09-T2-R9", "metric": "平均放电容量", "A": "F5DEE", "B": "F4DMB", "value_A": 679, "value_B": 1050, "unit": "mAh g-1", "point": "前 50 圈平均放电容量（Fig. 3H）", "basis": "numeric", "direction_text": "变坏", "same_conditions": true, "evidence_ids": ["M0133", "M0131"], "reason": "梯度中间最优：溶解度更低的 F5DEE 平均容量下降"},
        {"id": "S09-T2-R10", "metric": "平均放电容量", "A": "F3DEE", "B": "DDN", "value_A": null, "value_B": null, "unit": "mAh g-1", "point": "前 50 圈平均（Fig. 3H）", "basis": "figure_only", "direction_text": "不判", "same_conditions": true, "evidence_ids": [], "reason": "梯度档位只在图里有数"},
        {"id": "S09-T2-R11", "metric": "平均放电容量", "A": "F4DEE", "B": "DDN", "value_A": null, "value_B": null, "unit": "mAh g-1", "point": "前 50 圈平均（Fig. 3H）", "basis": "figure_only", "direction_text": "不判", "same_conditions": true, "evidence_ids": [], "reason": "梯度档位只在图里有数"},
        {"id": "S09-T2-R12", "metric": "平均放电容量", "A": "F6DEE", "B": "DDN", "value_A": null, "value_B": null, "unit": "mAh g-1", "point": "前 50 圈平均（Fig. 3H）", "basis": "figure_only", "direction_text": "不判", "same_conditions": true, "evidence_ids": [], "reason": "梯度档位只在图里有数"},
        {"id": "S09-T2-R13", "metric": "首圈容量", "A": "F4DMB", "B": "DDN", "value_A": null, "value_B": null, "unit": "mAh g-1", "point": "0.05 C 第 1 圈（Fig. 3G）", "basis": "figure_only", "direction_text": "不判", "same_conditions": true, "evidence_ids": [], "reason": "DDN 首放只在图上；Fig. 3D 不含 DDN"},
        {"id": "S09-T2-R14", "metric": "首圈容量", "A": "F6DEE", "B": "DDN", "value_A": null, "value_B": null, "unit": "mAh g-1", "point": "0.05 C 第 1 圈（Fig. 3G）", "basis": "figure_only", "direction_text": "不判", "same_conditions": true, "evidence_ids": [], "reason": "DDN 首放只在图上"},
        {"id": "S09-T2-R15", "metric": "库仑效率", "A": "F3DEE", "B": "DDN", "value_A": null, "value_B": null, "unit": "%", "point": "前 50 圈平均 CE（Fig. 3I）", "basis": "qualitative", "direction_text": "变好", "same_conditions": true, "evidence_ids": ["M0134"], "reason": "作者：CE increased as the LiPS solubility decreased（全梯度单调）"},
        {"id": "S09-T2-R16", "metric": "库仑效率", "A": "F4DEE", "B": "DDN", "value_A": null, "value_B": null, "unit": "%", "point": "前 50 圈平均 CE（Fig. 3I）", "basis": "qualitative", "direction_text": "变好", "same_conditions": true, "evidence_ids": ["M0134"], "reason": "同上"},
        {"id": "S09-T2-R17", "metric": "库仑效率", "A": "F4DMB", "B": "DDN", "value_A": null, "value_B": null, "unit": "%", "point": "前 50 圈平均 CE（Fig. 3I）", "basis": "qualitative", "direction_text": "变好", "same_conditions": true, "evidence_ids": ["M0134", "M0135"], "reason": "同上；F4DMB、F5DEE、F6DEE 平均 CE >98.6%，DDN 数值未写"},
        {"id": "S09-T2-R18", "metric": "库仑效率", "A": "F5DEE", "B": "DDN", "value_A": null, "value_B": null, "unit": "%", "point": "前 50 圈平均 CE（Fig. 3I）", "basis": "qualitative", "direction_text": "变好", "same_conditions": true, "evidence_ids": ["M0134", "M0135"], "reason": "同上"},
        {"id": "S09-T2-R19", "metric": "库仑效率", "A": "F6DEE", "B": "DDN", "value_A": null, "value_B": null, "unit": "%", "point": "前 50 圈平均 CE（Fig. 3I）", "basis": "qualitative", "direction_text": "变好", "same_conditions": true, "evidence_ids": ["M0134", "M0135"], "reason": "同上"},
        {"id": "S09-T2-R20", "metric": "过电位", "A": "F6DEE", "B": "F4DMB", "value_A": null, "value_B": null, "unit": "V", "point": "0.05 C 首次放电（Fig. 3D–F）", "basis": "qualitative", "direction_text": "变坏", "same_conditions": true, "evidence_ids": ["M0124"], "reason": "作者：溶解度低于阈值（如 F6DEE）时 high overpotential and low capacity utilization"}
      ]
    },
    {
      "id": "S09-T3",
      "name": "Li‖Cu Aurbach 库仑效率 60 °C",
      "cell": "Li‖Cu 扣式",
      "conditions": {
        "sulfur_loading": "不适用（Li‖Cu）",
        "ES": "未报告",
        "ES_unit": "未报告",
        "Li_thickness": "未报告",
        "rate": "0.5 mA cm-2，循环 1 mAh cm-2 × 10 圈（5 mAh cm-2 储锂）",
        "formation": "0–1 V 预循环 9 圈 + 5 mAh cm-2 沉积/剥离 1 圈",
        "temperature": "60 °C",
        "LiNO3": "不含（DD 为 1 M LiTFSI DOL/DME）",
        "one_C": "不适用"
      },
      "formulations": ["DD", "DEE", "F3DEE", "F4DEE", "F4DMB", "F5DEE", "F6DEE"],
      "evidence_ids": ["M0148", "M0193", "M0300", "S0028", "S0029"],
      "results": [
        {"id": "S09-T3-R1", "metric": "库仑效率", "A": "DEE", "B": "DD", "value_A": 95.43, "value_B": 96.93, "unit": "%", "point": "Aurbach 平均 CE（重复电池均值，Fig. 4B）", "basis": "numeric", "direction_text": "变坏", "same_conditions": true, "evidence_ids": ["M0192", "M0149", "M0151"], "reason": "DEE 数值为 Fig. 4B 柱上标注（文本层可见，顺序与 M0151 排序一致）；作者排序 DEE < DD"},
        {"id": "S09-T3-R2", "metric": "库仑效率", "A": "F3DEE", "B": "DD", "value_A": 90.83, "value_B": 96.93, "unit": "%", "point": "Aurbach 平均 CE（Fig. 4B）", "basis": "numeric", "direction_text": "变坏", "same_conditions": true, "evidence_ids": ["M0152", "M0149", "M0151"], "reason": "作者排序 F3DEE 最低"},
        {"id": "S09-T3-R3", "metric": "库仑效率", "A": "F4DEE", "B": "DD", "value_A": 98.17, "value_B": 96.93, "unit": "%", "point": "Aurbach 平均 CE（Fig. 4B）", "basis": "numeric", "direction_text": "变好", "same_conditions": true, "evidence_ids": ["M0192", "M0149", "M0150"], "reason": "F4DEE 数值为 Fig. 4B 柱上标注；作者：F4DEE、F4DMB、F5DEE substantial improvement over DD, >98%"},
        {"id": "S09-T3-R4", "metric": "库仑效率", "A": "F4DMB", "B": "DD", "value_A": 98.21, "value_B": 96.93, "unit": "%", "point": "Aurbach 平均 CE（Fig. 4B）", "basis": "numeric", "direction_text": "变好", "same_conditions": true, "evidence_ids": ["M0192", "M0149", "M0150"], "reason": "F4DMB 数值为 Fig. 4B 柱上标注"},
        {"id": "S09-T3-R5", "metric": "库仑效率", "A": "F5DEE", "B": "DD", "value_A": 98.03, "value_B": 96.93, "unit": "%", "point": "Aurbach 平均 CE（Fig. 4B）", "basis": "numeric", "direction_text": "变好", "same_conditions": true, "evidence_ids": ["M0192", "M0149", "M0150"], "reason": "F5DEE 数值为 Fig. 4B 柱上标注"},
        {"id": "S09-T3-R6", "metric": "库仑效率", "A": "F6DEE", "B": "DD", "value_A": 97.08, "value_B": 96.93, "unit": "%", "point": "Aurbach 平均 CE（Fig. 4B）", "basis": "numeric", "direction_text": "变好", "same_conditions": true, "evidence_ids": ["M0192", "M0149", "M0151"], "reason": "F6DEE 数值为 Fig. 4B 柱上标注；作者排序 DD < F6DEE (saturated)"}
      ]
    },
    {
      "id": "S09-T4",
      "name": "Li‖Cu 沉积/剥离 60 °C，电解液预先饱和 LiPSs",
      "cell": "Li‖Cu 扣式",
      "conditions": {
        "sulfur_loading": "不适用（Li‖Cu）",
        "ES": "未报告",
        "ES_unit": "未报告",
        "Li_thickness": "未报告",
        "rate": "0.5 mA cm-2，1 mAh cm-2（推定，按方法部分 Li‖Cu 半电池循环）",
        "formation": "未报告",
        "temperature": "60 °C",
        "LiNO3": "不含",
        "one_C": "不适用",
        "electrolyte_note": "DD 与 F4DMB 电解液均饱和 LiPSs，模拟 E/S ≤5 µL mg−1 贫液情形"
      },
      "formulations": ["DD", "F4DMB"],
      "evidence_ids": ["M0154", "S0030", "M0299"],
      "results": [
        {"id": "S09-T4-R1", "metric": "库仑效率", "A": "F4DMB", "B": "DD", "value_A": null, "value_B": null, "unit": "%", "point": "F4DMB 100 圈平均 >97%；DD 初始 CE 23.7%", "basis": "qualitative", "direction_text": "变好", "same_conditions": true, "evidence_ids": ["M0155", "M0156"], "reason": "两者取值点不同（平均 vs 初始），按作者 substantial improvement over DD 定性"},
        {"id": "S09-T4-R2", "metric": "寿命（循环圈数）", "A": "F4DMB", "B": "DD", "value_A": null, "value_B": null, "unit": "圈", "point": "DD 15 圈内失效；F4DMB 测满 100 圈", "basis": "qualitative", "direction_text": "变好", "same_conditions": true, "evidence_ids": ["M0155", "M0156"], "reason": "DD rapidly failed within 15 cycles；F4DMB average CE higher than 97% for 100 cycles"}
      ]
    },
    {
      "id": "S09-T5",
      "name": "Li‖S 扣式 60 °C 贫液 E/S 5（S 含量 63%，0.2 C 50 圈）",
      "cell": "Li‖S 扣式",
      "conditions": {
        "sulfur_loading": "1–2 mg cm-2（方法部分通用值，推定）",
        "ES": "5",
        "ES_unit": "µL mg⁻¹（体积基）",
        "Li_thickness": "未报告",
        "rate": "0.2 C",
        "formation": "0.05 C 2 圈 + 0.1 C 3 圈（推定，同 Fig. 3G 协议）",
        "temperature": "60 °C",
        "LiNO3": "仅对照 DDN 含 1 wt%；F4DMB 不含",
        "one_C": "1675 mA g-1"
      },
      "formulations": ["DDN", "F4DMB"],
      "evidence_ids": ["M0184", "M0187", "M0188", "M0290", "M0296", "M0297", "M0298", "M0128"],
      "results": [
        {"id": "S09-T5-R1", "metric": "保持率", "A": "F4DMB", "B": "DDN", "value_A": 92.9, "value_B": 75.3, "unit": "%", "point": "第 50 圈，相对 0.2 C 初始容量", "basis": "numeric", "direction_text": "变好", "same_conditions": true, "evidence_ids": ["M0187"], "reason": ""},
        {"id": "S09-T5-R2", "metric": "库仑效率", "A": "F4DMB", "B": "DDN", "value_A": 99.58, "value_B": 92.07, "unit": "%", "point": "50 圈平均 CE", "basis": "numeric", "direction_text": "变好", "same_conditions": true, "evidence_ids": ["M0185", "M0186"], "reason": "作者：DDN low average CE，F4DMB as high as 99.58%"},
        {"id": "S09-T5-R3", "metric": "首圈容量", "A": "F4DMB", "B": "DDN", "value_A": null, "value_B": null, "unit": "mAh g-1", "point": "化成后 0.2 C 第 1 圈（Fig. 5A）", "basis": "figure_only", "direction_text": "不判", "same_conditions": true, "evidence_ids": [], "reason": "F4DMB 0.2 C 初始 936.5 mAh g−1 见 M0187，DDN 只在图上"}
      ]
    },
    {
      "id": "S09-T6",
      "name": "Li‖S 扣式 60 °C 贫液 E/S 5 + 高 S 含量 67.5%（S@Ni/碳花，0.2 C 150 圈）",
      "cell": "Li‖S 扣式",
      "conditions": {
        "sulfur_loading": "未报告（方法称除另注外 1–2 mg cm-2）",
        "ES": "5",
        "ES_unit": "µL mg⁻¹（体积基）",
        "Li_thickness": "未报告",
        "rate": "0.2 C",
        "formation": "0.05 C 2 圈 + 0.1 C 3 圈",
        "temperature": "60 °C",
        "LiNO3": "仅对照 DDN 含 1 wt%；F4DMB 不含",
        "one_C": "1675 mA g-1",
        "cathode": "S@Ni-coated carbon flower，S 含量 67.5 wt%"
      },
      "formulations": ["DDN", "F4DMB"],
      "evidence_ids": ["M0188", "M0190", "M0238", "M0292", "M0296", "M0290", "M0298"],
      "results": [
        {"id": "S09-T6-R1", "metric": "寿命（循环圈数）", "A": "F4DMB", "B": "DDN", "value_A": null, "value_B": null, "unit": "圈", "point": "DDN 30 圈内充电曲线波动失效；F4DMB 稳定循环 150 圈", "basis": "qualitative", "direction_text": "变好", "same_conditions": true, "evidence_ids": ["M0190", "M0202", "M0056"], "reason": "作者：fivefold increase in cycle life compared with conventional DOL/DME"},
        {"id": "S09-T6-R2", "metric": "库仑效率", "A": "F4DMB", "B": "DDN", "value_A": 99.89, "value_B": 70.6, "unit": "%", "point": "平均 CE（F4DMB 150 圈；DDN 至失效 <30 圈）", "basis": "numeric", "direction_text": "变好", "same_conditions": true, "evidence_ids": ["M0190", "M0202"], "reason": "两者平均区间长度不同（作者原样对比）"},
        {"id": "S09-T6-R3", "metric": "首圈容量", "A": "F4DMB", "B": "DDN", "value_A": null, "value_B": null, "unit": "mAh g-1", "point": "化成后 0.2 C 第 1 圈（Fig. 5E）", "basis": "figure_only", "direction_text": "不判", "same_conditions": true, "evidence_ids": [], "reason": "F4DMB 0.2 C 初始 1,054 mAh g−1 见 M0191，DDN 只在图上"}
      ]
    },
    {
      "id": "S09-T7",
      "name": "Li‖S 扣式 高载量 5.3 mg cm-2、E/S 7、40 µm 锂（仅 F4DMB）",
      "cell": "Li‖S 扣式",
      "conditions": {
        "sulfur_loading": "5.3 mg cm-2",
        "ES": "7",
        "ES_unit": "µL mg⁻¹（体积基）",
        "Li_thickness": "40 µm（约 8 mAh cm-2）",
        "rate": "0.1 C（20 圈；首放 0.05 C）",
        "formation": "0.05 C（圈数未报告）",
        "temperature": "60 °C",
        "LiNO3": "不含",
        "one_C": "1675 mA g-1",
        "NP_ratio": "0.9（负极/正极容量比）"
      },
      "formulations": ["F4DMB"],
      "evidence_ids": ["M0204", "M0205", "M0207", "S0037", "S0038"],
      "results": []
    },
    {
      "id": "S09-T8",
      "name": "Li‖S 软包 S 4 mg cm-2、40 µm 锂、0.05 C、60 °C",
      "cell": "Li‖S 软包",
      "conditions": {
        "sulfur_loading": "4 mg cm-2（约 6.7 mAh cm-2）",
        "ES": "未报告",
        "ES_unit": "未报告",
        "Li_thickness": "40 µm（约 8 mAh cm-2）",
        "rate": "0.05 C",
        "formation": "未报告",
        "temperature": "60 °C",
        "LiNO3": "仅对照 DDN 含 1 wt%；F4DMB 不含",
        "one_C": "1675 mA g-1"
      },
      "formulations": ["DDN", "F4DMB"],
      "evidence_ids": ["M0208", "S0039", "M0291"],
      "results": [
        {"id": "S09-T8-R1", "metric": "指定圈容量", "A": "F4DMB", "B": "DDN", "value_A": 1175, "value_B": 977.4, "unit": "mAh g-1", "point": "0.05 C 放电容量（圈数原文未写，SI Fig. 16）", "basis": "numeric", "direction_text": "变好", "same_conditions": true, "evidence_ids": ["M0209"], "reason": ""},
        {"id": "S09-T8-R2", "metric": "库仑效率", "A": "F4DMB", "B": "DDN", "value_A": 95.3, "value_B": 87.7, "unit": "%", "point": "0.05 C（圈数原文未写）", "basis": "numeric", "direction_text": "变好", "same_conditions": true, "evidence_ids": ["M0209"], "reason": "作者：poorly performing DDN ... CE as low as 87.7%"}
      ]
    },
    {
      "id": "S09-T9",
      "name": "Li‖S 日历老化：E/S 5，第 5 圈满电室温搁置 30 d",
      "cell": "Li‖S 扣式",
      "conditions": {
        "sulfur_loading": "未报告",
        "ES": "5",
        "ES_unit": "µL mg⁻¹（体积基）",
        "Li_thickness": "未报告",
        "rate": "0.1 C",
        "formation": "0.1 C 活化 4 圈",
        "temperature": "循环 60 °C，搁置 RT",
        "LiNO3": "仅对照 DDN 含 1 wt%；F4DMB 不含",
        "one_C": "1675 mA g-1",
        "rest": "第 5 圈充到 100% SOC 后开路搁置 30 d"
      },
      "formulations": ["DDN", "F4DMB"],
      "evidence_ids": ["M0220", "M0221", "M0259", "M0263", "M0264", "M0266"],
      "results": [
        {"id": "S09-T9-R1", "metric": "容量变化（搁置 30 d）", "A": "F4DMB", "B": "DDN", "value_A": 6.0, "value_B": -7.4, "unit": "%", "point": "(Q5th−Q4th)/Q4th，单只电池（Fig. 6C、D）", "basis": "numeric", "direction_text": "变好", "same_conditions": true, "evidence_ids": ["M0222", "M0223", "M0264"], "reason": "正值为容量恢复、负值为损失（DDN capacity loss of 7.4% 记为 −7.4）；重复电池 F4DMB 平均 +4.6% ±1.3%（M0225），所有 DDN 电池均损失（M0228）"}
      ]
    },
    {
      "id": "S09-T10",
      "name": "Li‖S 日历老化：E/S 15，满电室温搁置 30 d",
      "cell": "Li‖S 扣式",
      "conditions": {
        "sulfur_loading": "未报告",
        "ES": "15",
        "ES_unit": "µL mg⁻¹（体积基）",
        "Li_thickness": "未报告",
        "rate": "0.1 C（推定，同 E/S 5 日历老化协议）",
        "formation": "0.1 C 活化 4 圈（推定）",
        "temperature": "循环 60 °C，搁置 RT（推定）",
        "LiNO3": "仅对照 DDN 含 1 wt%；F4DMB 不含",
        "one_C": "1675 mA g-1",
        "rest": "满电搁置 30 d"
      },
      "formulations": ["DDN", "F4DMB"],
      "evidence_ids": ["M0226", "M0229", "M0220", "M0266"],
      "results": [
        {"id": "S09-T10-R1", "metric": "容量变化（搁置 30 d）", "A": "F4DMB", "B": "DDN", "value_A": 4.3, "value_B": -16, "unit": "%", "point": "30 d 搁置后容量变化", "basis": "numeric", "direction_text": "变好", "same_conditions": true, "evidence_ids": ["M0229"], "reason": "DDN 16% capacity loss 记为 −16；F4DMB recovered 4.3%"}
      ]
    },
    {
      "id": "S09-T11",
      "name": "Li‖S 自放电：E/S 15，第 5 圈满电搁置 2 d、第 9 圈再搁置 7 d",
      "cell": "Li‖S 扣式",
      "conditions": {
        "sulfur_loading": "未报告",
        "ES": "15",
        "ES_unit": "µL mg⁻¹（体积基）",
        "Li_thickness": "未报告",
        "rate": "0.1 C",
        "formation": "未报告",
        "temperature": "循环 60 °C，搁置 RT",
        "LiNO3": "仅对照 DDN 含 1 wt%；F4DMB 不含",
        "one_C": "1675 mA g-1",
        "rest": "第 5 圈满电搁置 2 d，第 9 圈满电搁置 7 d"
      },
      "formulations": ["DDN", "F4DMB"],
      "evidence_ids": ["S0050", "S0051", "S0054", "S0055", "S0057"],
      "results": [
        {"id": "S09-T11-R1", "metric": "容量变化（搁置 2 d、7 d）", "A": "F4DMB", "B": "DDN", "value_A": null, "value_B": null, "unit": "%", "point": "2 d 与 7 d 搁置后容量变化（SI Fig. 21）", "basis": "qualitative", "direction_text": "变好", "same_conditions": true, "evidence_ids": ["S0060", "S0061", "M0227", "M0228"], "reason": "作者：all repeated F4DMB cells show capacity recovery；all DDN cells show obvious capacity loss"}
      ]
    }
  ],
  "mechanisms": [
    {"id": "S09-M1", "summary": "常规 DOL/DME 中多硫化物溶解度高 → 扩散到负极与锂反应（穿梭）→ 容量快速衰减、库仑效率低、自放电严重", "A": "DD", "B": "F4DMB", "property": "多硫化物溶解度高（多硫化物溶剂化强）", "categories": ["多硫化物穿梭", "负极锂"], "source_type": "转述他文或通用说法", "evidence_ids": ["M0030"], "test_ids": [], "side": "强侧"},
    {"id": "S09-M2", "summary": "超高/高溶解度电解液穿梭严重且对锂负极不稳定", "A": "全梯度", "B": "全梯度", "property": "多硫化物溶解度高", "categories": ["多硫化物穿梭", "负极锂"], "source_type": "转述他文或通用说法", "evidence_ids": ["M0042"], "test_ids": [], "side": "强侧"},
    {"id": "S09-M3", "summary": "降低多硫化物溶解度可减少穿梭导致的容量衰减，但多硫化物浓度低会牺牲 Li–S 转化动力学、放不出全部容量", "A": "全梯度", "B": "全梯度", "property": "多硫化物溶解度降低（多硫化物溶剂化变弱）", "categories": ["多硫化物穿梭", "正极反应"], "source_type": "转述他文或通用说法", "evidence_ids": ["M0045"], "test_ids": [], "side": "弱侧"},
    {"id": "S09-M4", "summary": "以往少溶剂化电解液溶解度 <50 mM [S] → Li–S 转化迟缓（需 ≥55 °C）、硫利用率低", "A": "全梯度", "B": "全梯度", "property": "多硫化物溶解度很低", "categories": ["正极反应"], "source_type": "转述他文或通用说法", "evidence_ids": ["M0046"], "test_ids": [], "side": "弱侧"},
    {"id": "S09-M5", "summary": "超高/高溶解度电解液（DMI、DOL/DME）性能受穿梭限制：容量衰减快、CE 低", "A": "全梯度", "B": "全梯度", "property": "多硫化物溶解度高", "categories": ["多硫化物穿梭"], "source_type": "转述他文或通用说法", "evidence_ids": ["M0072"], "test_ids": [], "side": "强侧"},
    {"id": "S09-M6", "summary": "低/超低溶解度电解液受固-固 S–Li2S 转化的高电子/离子传递阻力限制 → 容量利用率低、寿命短", "A": "全梯度", "B": "全梯度", "property": "多硫化物溶解度低", "categories": ["正极反应"], "source_type": "转述他文或通用说法", "evidence_ids": ["M0073"], "test_ids": [], "side": "弱侧"},
    {"id": "S09-M7", "summary": "多硫化物溶解度与电解液对 Li⁺ 的溶剂化能力相关", "A": "全梯度", "B": "全梯度", "property": "Li⁺ 溶剂化能力 ↔ 多硫化物溶解度", "categories": [], "source_type": "转述他文或通用说法", "evidence_ids": ["M0075"], "test_ids": [], "side": "其他"},
    {"id": "S09-M8", "summary": "DME 以五元环螯合 Li⁺，增强多硫化物阴阳离子分离 → 多硫化物溶解度高", "A": "DD", "B": "F4DMB", "property": "Li⁺ 溶剂化强 → 多硫化物溶解度高", "categories": [], "source_type": "转述他文或通用说法", "evidence_ids": ["M0076"], "test_ids": [], "side": "其他"},
    {"id": "S09-M9", "summary": "DEE（溶解度 ~200 mM [S]）首放仅 634、充电 2,001 mAh g−1 超理论值 → 严重穿梭", "A": "DEE", "B": "F4DEE", "property": "多硫化物溶解度较高", "categories": ["多硫化物穿梭"], "source_type": "本文结论", "evidence_ids": ["M0107"], "test_ids": ["S09-T1"], "side": "强侧"},
    {"id": "S09-M10", "summary": "F4DMB、F5DEE 比 F3DEE、F4DEE 循环更稳，说明溶解度降低显著减少穿梭", "A": "F4DEE", "B": "F4DMB", "property": "多硫化物溶解度降低", "categories": ["多硫化物穿梭"], "source_type": "本文结论", "evidence_ids": ["M0114"], "test_ids": ["S09-T1"], "side": "强侧"},
    {"id": "S09-M11", "summary": "60 °C 下 DD、DEE（≥200 mM [S]）首放高但因严重穿梭首放后充不到截止电压", "A": "DD", "B": "F4DMB", "property": "多硫化物溶解度高", "categories": ["多硫化物穿梭"], "source_type": "本文结论", "evidence_ids": ["M0116", "M0117"], "test_ids": ["S09-T2"], "side": "强侧"},
    {"id": "S09-M12", "summary": "溶解度降低抑制多硫化物生成、减少穿梭（第一平台电压降低、第二平台升高）——高溶解度一侧受穿梭限制", "A": "全梯度", "B": "全梯度", "property": "多硫化物溶解度降低", "categories": ["多硫化物穿梭"], "source_type": "本文结论", "evidence_ids": ["M0123", "M0124"], "test_ids": ["S09-T2"], "side": "强侧"},
    {"id": "S09-M13", "summary": "溶解度低于阈值（F6DEE）时多硫化物供给不足 → 转化迟缓 → 过电位高、容量利用率低（与 M12 同一句，句子同时讲两侧）", "A": "F6DEE", "B": "F4DMB", "property": "多硫化物溶解度过低", "categories": ["正极反应"], "source_type": "本文结论", "evidence_ids": ["M0124"], "test_ids": ["S09-T2"], "side": "弱侧"},
    {"id": "S09-M14", "summary": "DDN 多硫化物溶解度高 → 穿梭显著 → 平均容量低（647 mAh g−1）", "A": "DDN", "B": "F4DMB", "property": "多硫化物溶解度高", "categories": ["多硫化物穿梭"], "source_type": "本文结论", "evidence_ids": ["M0132"], "test_ids": ["S09-T2"], "side": "强侧"},
    {"id": "S09-M15", "summary": "F5DEE 溶解度低（<50 mM [S]）→ Li–S 转化迟缓 → 平均容量低（679 mAh g−1）", "A": "F5DEE", "B": "F4DMB", "property": "多硫化物溶解度低", "categories": ["正极反应"], "source_type": "本文结论", "evidence_ids": ["M0133"], "test_ids": ["S09-T2"], "side": "弱侧"},
    {"id": "S09-M16", "summary": "库仑效率随溶解度降低而升高，因穿梭被抑制（全梯度）", "A": "全梯度", "B": "全梯度", "property": "多硫化物溶解度降低", "categories": ["多硫化物穿梭"], "source_type": "本文结论", "evidence_ids": ["M0134"], "test_ids": ["S09-T2"], "side": "强侧"},
    {"id": "S09-M17", "summary": "适中溶解度增强 Li–S 动力学 → F4DMB 倍率性能好（无对照）", "A": "全梯度", "B": "全梯度", "property": "多硫化物溶解度适中", "categories": ["正极反应"], "source_type": "本文结论", "evidence_ids": ["M0136", "M0146"], "test_ids": [], "side": "其他"},
    {"id": "S09-M18", "summary": "F3DEE 锂 CE 最低（90.83%），可能因溶剂本身反应活性高", "A": "F3DEE", "B": "DD", "property": "溶剂反应活性（非溶剂化）", "categories": ["负极锂"], "source_type": "本文推测", "evidence_ids": ["M0152"], "test_ids": ["S09-T3"], "side": "其他"},
    {"id": "S09-M19", "summary": "F4DMB 中锂沉积无枝晶、SEI 富含阴离子衍生 LiF/Li2O → 锂沉积/剥离效率高，有利于高 S 含量、贫液下稳定循环；DD 中锂枝晶、SEI 缺阴离子衍生物", "A": "DD", "B": "F4DMB", "property": "SEI 组成（阴离子衍生）与锂形貌", "categories": ["负极锂"], "source_type": "本文结论", "evidence_ids": ["M0182"], "test_ids": ["S09-T3", "S09-T6"], "side": "其他"},
    {"id": "S09-M20", "summary": "贫液下 DDN 多硫化物大量溶解、穿梭 → 50 圈内容量快速衰减、平均 CE 92.07%", "A": "DDN", "B": "F4DMB", "property": "多硫化物溶解度高", "categories": ["多硫化物穿梭"], "source_type": "本文结论", "evidence_ids": ["M0185"], "test_ids": ["S09-T5"], "side": "强侧"},
    {"id": "S09-M21", "summary": "得益于适中溶解度，F4DMB 在 67.5% S、贫液下稳定循环 150 圈、平均 CE 99.89%", "A": "DDN", "B": "F4DMB", "property": "多硫化物溶解度适中（比 DDN 低一个数量级）", "categories": [], "source_type": "本文结论", "evidence_ids": ["M0190"], "test_ids": ["S09-T6"], "side": "强侧"},
    {"id": "S09-M22", "summary": "DDN（溶解度高一个数量级）贫液高 S 下 30 圈内失效，源于充电时 Li⁺ 传导失效或内短路，通常由贫液下电解液消耗和/或黏度升高引起", "A": "DDN", "B": "F4DMB", "property": "多硫化物溶解度高（1,100 vs 70 mM [S]）", "categories": ["电解液消耗"], "source_type": "转述他文或通用说法", "evidence_ids": ["M0202", "M0203"], "test_ids": ["S09-T6"], "side": "强侧"},
    {"id": "S09-M23", "summary": "DDN 中 S/LiPSs 持续溶解、按浓度梯度迁移到负极并与锂反应（自放电机制示意）", "A": "DDN", "B": "F4DMB", "property": "S 与多硫化物溶解度高", "categories": ["多硫化物穿梭", "负极锂"], "source_type": "本文结论", "evidence_ids": ["M0214"], "test_ids": ["S09-T9"], "side": "强侧"},
    {"id": "S09-M24", "summary": "这种穿梭导致上平台丢失、容量显著下降", "A": "DDN", "B": "F4DMB", "property": "多硫化物溶解度高", "categories": ["多硫化物穿梭"], "source_type": "转述他文或通用说法", "evidence_ids": ["M0215"], "test_ids": ["S09-T9"], "side": "强侧"},
    {"id": "S09-M25", "summary": "F4DMB 对 S 与 LiPSs 的溶解度都受控 → 抑制搁置期 S/LiPSs 溶解迁移 → 自放电减小", "A": "DDN", "B": "F4DMB", "property": "S 与多硫化物溶解度降低", "categories": ["多硫化物穿梭"], "source_type": "本文结论", "evidence_ids": ["M0216", "M0217"], "test_ids": ["S09-T9", "S09-T10"], "side": "强侧"},
    {"id": "S09-M26", "summary": "F4DMB 搁置期形成少量 Li2S，促进后续放电 Li2S 成核 → 容量略有恢复", "A": "F4DMB", "B": "DDN", "property": "搁置期 Li2S 晶种形成（非溶剂化起点）", "categories": ["正极反应"], "source_type": "本文结论", "evidence_ids": ["M0218", "M0219"], "test_ids": ["S09-T9"], "side": "其他"},
    {"id": "S09-M27", "summary": "DDN 电池搁置 30 d 平均容量损失 7.4%，源于严重自放电（第一放电平台缩短）", "A": "DDN", "B": "F4DMB", "property": "多硫化物溶解度高（句中未写）", "categories": [], "source_type": "本文结论", "evidence_ids": ["M0222"], "test_ids": ["S09-T9"], "side": "强侧"},
    {"id": "S09-M28", "summary": "F4DMB 电池容量恢复 6.0%，因搁置期 Li2S 晶种促进后续 Li2S 成核（第二平台延长）", "A": "F4DMB", "B": "DDN", "property": "Li2S 晶种形成（非溶剂化起点）", "categories": ["正极反应"], "source_type": "本文结论", "evidence_ids": ["M0223"], "test_ids": ["S09-T9"], "side": "其他"}
  ],
  "design_claims": [
    {"summary": "折中：适中多硫化物溶解度（50–200 mM [S]）既保证足够多硫化物介导 S/Li2S 转化、又不致明显穿梭；在 37–1,100 mM [S] 范围内 50–200 mM 最好（作者假设 + 本文结论）", "evidence_ids": ["M0038", "M0039", "M0020", "M0048"]},
    {"summary": "最优：室温 F4DEE（140 mM [S]），60 °C F4DMB（70 mM [S]），两者在减少穿梭与快速动力学之间取得平衡；性能归因于溶解度的精细调节", "evidence_ids": ["M0054", "M0240", "M0243"]},
    {"summary": "做法：单溶剂、单盐、常规浓度（1.2 M LiTFSI）+ 醚骨架选择性氟化调溶解度（S6MILE），不用高浓度或稀释剂", "evidence_ids": ["M0049", "M0077", "M0080"]},
    {"summary": "容量与溶解度呈非线性关系，与“溶解度越低越好”的既有观念相反", "evidence_ids": ["M0110", "M0111", "M0130"]}
  ],
  "figure_requests": [
    {"test_id": "S09-T1", "figure": "Fig. 3B", "part": "main", "metric": "首圈容量", "A": "DEE", "B": "DD", "target_point": "0.05 C 第 1 圈（与正文 0.05 C 首放同口径）", "anchor_quote_ids": ["M0106", "M0107", "M0108"], "reason": "梯度上只在图里有数的档（DD）；锚点为 Fig. 3A 的 0.05 C 首放数，原文未明说 3A 与 3B 为同批电池"},
    {"test_id": "S09-T1", "figure": "Fig. 3B", "part": "main", "metric": "首圈容量", "A": "F3DEE", "B": "DD", "target_point": "0.05 C 第 1 圈", "anchor_quote_ids": ["M0106", "M0107", "M0108"], "reason": "梯度上只在图里有数的档；锚点同上"},
    {"test_id": "S09-T1", "figure": "Fig. 3B", "part": "main", "metric": "首圈容量", "A": "F4DMB", "B": "DD", "target_point": "0.05 C 第 1 圈", "anchor_quote_ids": ["M0106", "M0107", "M0108"], "reason": "梯度上只在图里有数的档；锚点同上"},
    {"test_id": "S09-T1", "figure": "Fig. 3B", "part": "main", "metric": "首圈容量", "A": "F5DEE", "B": "DD", "target_point": "0.05 C 第 1 圈", "anchor_quote_ids": ["M0106", "M0107", "M0108"], "reason": "梯度上只在图里有数的档；锚点同上"},
    {"test_id": "S09-T1", "figure": "Fig. 3C", "part": "main", "metric": "平均放电容量", "A": "DEE", "B": "DD", "target_point": "前 50 圈平均放电容量", "anchor_quote_ids": ["M0112"], "reason": "梯度上只在图里有数的档；锚点 F4DEE 651 mAh g−1"},
    {"test_id": "S09-T1", "figure": "Fig. 3C", "part": "main", "metric": "平均放电容量", "A": "F3DEE", "B": "DD", "target_point": "前 50 圈平均放电容量", "anchor_quote_ids": ["M0112"], "reason": "梯度上只在图里有数的档；锚点 F4DEE 651"},
    {"test_id": "S09-T1", "figure": "Fig. 3C", "part": "main", "metric": "平均放电容量", "A": "F4DMB", "B": "DD", "target_point": "前 50 圈平均放电容量", "anchor_quote_ids": ["M0112"], "reason": "梯度上只在图里有数的档；锚点 F4DEE 651"},
    {"test_id": "S09-T1", "figure": "Fig. 3C", "part": "main", "metric": "平均放电容量", "A": "F5DEE", "B": "DD", "target_point": "前 50 圈平均放电容量", "anchor_quote_ids": ["M0112"], "reason": "梯度上只在图里有数的档；锚点 F4DEE 651"},
    {"test_id": "S09-T2", "figure": "Fig. 3H", "part": "main", "metric": "平均放电容量", "A": "F3DEE", "B": "DDN", "target_point": "前 50 圈平均放电容量", "anchor_quote_ids": ["M0131", "M0133"], "reason": "梯度上只在图里有数的档；锚点 F4DMB 1,050、DDN 647、F5DEE 679"},
    {"test_id": "S09-T2", "figure": "Fig. 3H", "part": "main", "metric": "平均放电容量", "A": "F4DEE", "B": "DDN", "target_point": "前 50 圈平均放电容量", "anchor_quote_ids": ["M0131", "M0133"], "reason": "梯度上只在图里有数的档；锚点同上"},
    {"test_id": "S09-T2", "figure": "Fig. 3H", "part": "main", "metric": "平均放电容量", "A": "F6DEE", "B": "DDN", "target_point": "前 50 圈平均放电容量", "anchor_quote_ids": ["M0131", "M0133"], "reason": "梯度上只在图里有数的档；锚点同上"},
    {"test_id": "S09-T2", "figure": "Fig. 3G", "part": "main", "metric": "首圈容量", "A": "F4DMB", "B": "DDN", "target_point": "0.05 C 第 1 圈", "anchor_quote_ids": ["M0120", "M0118"], "reason": "Li‖S 循环类测试缺对照首圈容量；锚点 F4DMB 1,563、F6DEE 842 来自 Fig. 3D，原文未明说 3D 与 3G 同批"},
    {"test_id": "S09-T2", "figure": "Fig. 3G", "part": "main", "metric": "首圈容量", "A": "F6DEE", "B": "DDN", "target_point": "0.05 C 第 1 圈", "anchor_quote_ids": ["M0120", "M0118"], "reason": "同上"},
    {"test_id": "S09-T5", "figure": "Fig. 5A", "part": "main", "metric": "首圈容量", "A": "F4DMB", "B": "DDN", "target_point": "化成后 0.2 C 第 1 圈", "anchor_quote_ids": ["M0187"], "reason": "Li‖S 循环类测试缺对照容量侧；锚点 F4DMB 0.2 C 初始 936.5 mAh g−1"},
    {"test_id": "S09-T6", "figure": "Fig. 5E", "part": "main", "metric": "首圈容量", "A": "F4DMB", "B": "DDN", "target_point": "化成后 0.2 C 第 1 圈", "anchor_quote_ids": ["M0191"], "reason": "Li‖S 循环类测试缺对照容量侧；锚点 F4DMB 0.2 C 初始 1,054 mAh g−1"}
  ],
  "gaps": [
    "所有 Li‖S 测试未报告锂箔厚度（仅 S09-T7、T8 写 40 µm）",
    "DD/DDN 的 DOL:DME 比例原文未写；DD 是否含 LiNO3 按作者 DD/DDN 命名推定为不含",
    "摘要与引言写 F4DMB 1,526 mAh g−1 at 0.05 C at 60 °C，正文 Fig. 3D 写 1,563；1,526 与贫液 150 圈结果一并叙述，推定属 S09-T6，未提为结果",
    "S09-T1 室温库仑效率只给 F4DEE 97.6%，其他配方只在 SI Fig. 3；室温过电位未报告",
    "S09-T2 DDN 首圈容量、F3DEE/F4DEE/F6DEE 平均容量只在图上；DD、DEE 不在 Fig. 3G",
    "S09-T3 中 DEE、F4DEE、F4DMB、F5DEE、F6DEE 的 CE 数值取自 Fig. 4B 柱上标注（文本层），正文只写 DD 96.93%、F3DEE 90.83% 和排序",
    "F4DMB 长期 Li‖Cu 200 圈 97.88%（Fig. 4C）与倍率测试（SI Fig. 7：0.1/0.2/0.4/0.8 C 下 1,339.4/1,070/721.3/438 mAh g−1）只有 F4DMB，无对照，未提为结果",
    "S09-T7 高载量（5.3 mg cm-2、E/S 7、N/P 0.9）只有 F4DMB：0.05 C 1,309 mAh g−1、0.1 C 20 圈平均 CE 96%，无对照",
    "S09-T8 软包 E/S 未报告，容量取值圈数未写",
    "S09-T9 重复电池 DDN 平均容量变化只在 Fig. 6E 图上",
    "S09-T5、T6 硫载量未单独写，按方法部分 1–2 mg cm-2 推定；化成协议 T5 推定",
    "多硫化物溶解度在纯溶剂（不含 LiTFSI）中测，DD 值引自文献；F3DEE 溶解度无数值",
    "Li⁺ 溶剂化只有作者设计说法（氟越多越弱），本文未测"
  ],
  "source_review": {
    "main": true,
    "si": true,
    "notes": "通读正文与 SI 文本（SI 只有表题、图注和少量说明，表 S1–S3 内容未在文本中）；参考文献列表略读；未读任何既有提取结果。"
  }
}
