Repository: zhuonanli08/Li-S_Electrolyte_Conflicts

File: output/Claude_v4_调试集53篇_2026-10-25/drafts/S15.json
{
  "paper_id": "S15",
  "doi": "10.1016/j.ensm.2025.104502",
  "formulations": [
    {
      "id": "LiTFSI",
      "name": "weakly-solvating electrolyte / LiTFSI electrolyte",
      "components": [
        {
          "name": "DME",
          "role": "溶剂化溶剂",
          "amount": 1,
          "unit": "摩尔比（DME/DOL/DIPS = 1:0.75:0.25）"
        },
        {
          "name": "DOL",
          "role": "溶剂化溶剂",
          "amount": 0.75,
          "unit": "摩尔比（DME/DOL/DIPS = 1:0.75:0.25）"
        },
        {
          "name": "DIPS",
          "role": "弱或非溶剂化溶剂",
          "amount": 0.25,
          "unit": "摩尔比（DME/DOL/DIPS = 1:0.75:0.25）"
        },
        {
          "name": "LiTFSI",
          "role": "盐",
          "amount": 1.0,
          "unit": "mol L−1"
        },
        {
          "name": "LiNO3",
          "role": "添加剂",
          "amount": 5.0,
          "unit": "wt.%"
        }
      ],
      "raw_formula": "mixed solvents of DME/DOL/DIPS (1:0.75:0.25, molar ratio) with 1.0 mol L−1 LiTFSI and 5.0 wt.% LiNO3（正文称 DIPS 为 low-DN co-solvent，DME、DOL 为 conventional high-DN solvents）",
      "evidence_ids": [
        "S0009",
        "S0057",
        "M0042",
        "M0029"
      ]
    },
    {
      "id": "LiFSI",
      "name": "LiFSI electrolyte",
      "components": [
        {
          "name": "DME",
          "role": "溶剂化溶剂",
          "amount": 1,
          "unit": "摩尔比（DME/DOL/DIPS = 1:0.75:0.25）"
        },
        {
          "name": "DOL",
          "role": "溶剂化溶剂",
          "amount": 0.75,
          "unit": "摩尔比（DME/DOL/DIPS = 1:0.75:0.25）"
        },
        {
          "name": "DIPS",
          "role": "弱或非溶剂化溶剂",
          "amount": 0.25,
          "unit": "摩尔比（DME/DOL/DIPS = 1:0.75:0.25）"
        },
        {
          "name": "LiFSI",
          "role": "盐",
          "amount": 0.8,
          "unit": "mol L−1"
        },
        {
          "name": "LiTFSI",
          "role": "盐",
          "amount": 0.2,
          "unit": "mol L−1"
        },
        {
          "name": "LiNO3",
          "role": "添加剂",
          "amount": 5.0,
          "unit": "wt.%"
        }
      ],
      "raw_formula": "mixed solvents of DME/DOL/DIPS (1:0.75:0.25, molar ratio) with 0.8 mol L−1 LiFSI, 0.2 mol L−1 LiTFSI, and 5.0 wt.% LiNO3",
      "evidence_ids": [
        "S0056"
      ]
    },
    {
      "id": "Li2S8-1M[S]",
      "name": "1 M[S] Li2S8 electrolyte",
      "components": [
        {
          "name": "DME",
          "role": "溶剂化溶剂",
          "amount": 1,
          "unit": "摩尔比（DME/DOL/DIPS = 1:0.75:0.25）"
        },
        {
          "name": "DOL",
          "role": "溶剂化溶剂",
          "amount": 0.75,
          "unit": "摩尔比（DME/DOL/DIPS = 1:0.75:0.25）"
        },
        {
          "name": "DIPS",
          "role": "弱或非溶剂化溶剂",
          "amount": 0.25,
          "unit": "摩尔比（DME/DOL/DIPS = 1:0.75:0.25）"
        },
        {
          "name": "LiTFSI",
          "role": "盐",
          "amount": 1.0,
          "unit": "mol L−1"
        },
        {
          "name": "LiNO3",
          "role": "添加剂",
          "amount": 5.0,
          "unit": "wt.%"
        },
        {
          "name": "Li2S8（多硫化物活性物质，按 S 计）",
          "role": "添加剂",
          "amount": 1,
          "unit": "M[S]"
        }
      ],
      "raw_formula": "0.625 mmol Li2S 与 4.375 mmol S（摩尔比 1:7）混于 5 mL 弱溶剂化电解液（即 LiTFSI 电解液），60°C 搅拌，得 1 M[S] Li2S8 electrolyte；Li2S8 是模拟贫液用的多硫化物，不是功能添加剂，角色栏只能选四类，记为添加剂",
      "evidence_ids": [
        "S0009",
        "S0010"
      ]
    },
    {
      "id": "Li2S8-2M[S]",
      "name": "2 M[S] Li2S8 electrolyte",
      "components": [
        {
          "name": "DME",
          "role": "溶剂化溶剂",
          "amount": 1,
          "unit": "摩尔比（DME/DOL/DIPS = 1:0.75:0.25）"
        },
        {
          "name": "DOL",
          "role": "溶剂化溶剂",
          "amount": 0.75,
          "unit": "摩尔比（DME/DOL/DIPS = 1:0.75:0.25）"
        },
        {
          "name": "DIPS",
          "role": "弱或非溶剂化溶剂",
          "amount": 0.25,
          "unit": "摩尔比（DME/DOL/DIPS = 1:0.75:0.25）"
        },
        {
          "name": "LiTFSI",
          "role": "盐",
          "amount": 1.0,
          "unit": "mol L−1"
        },
        {
          "name": "LiNO3",
          "role": "添加剂",
          "amount": 5.0,
          "unit": "wt.%"
        },
        {
          "name": "Li2S8（多硫化物活性物质，按 S 计）",
          "role": "添加剂",
          "amount": 2,
          "unit": "M[S]"
        }
      ],
      "raw_formula": "1.25 mmol Li2S 与 8.75 mmol S（摩尔比 1:7）混于 5 mL 弱溶剂化电解液（即 LiTFSI 电解液），得 2 M[S] Li2S8 electrolyte",
      "evidence_ids": [
        "S0009",
        "S0010"
      ]
    },
    {
      "id": "Li2S8-4M[S]",
      "name": "4 M[S] Li2S8 electrolyte",
      "components": [
        {
          "name": "DME",
          "role": "溶剂化溶剂",
          "amount": 1,
          "unit": "摩尔比（DME/DOL/DIPS = 1:0.75:0.25）"
        },
        {
          "name": "DOL",
          "role": "溶剂化溶剂",
          "amount": 0.75,
          "unit": "摩尔比（DME/DOL/DIPS = 1:0.75:0.25）"
        },
        {
          "name": "DIPS",
          "role": "弱或非溶剂化溶剂",
          "amount": 0.25,
          "unit": "摩尔比（DME/DOL/DIPS = 1:0.75:0.25）"
        },
        {
          "name": "LiTFSI",
          "role": "盐",
          "amount": 1.0,
          "unit": "mol L−1"
        },
        {
          "name": "LiNO3",
          "role": "添加剂",
          "amount": 5.0,
          "unit": "wt.%"
        },
        {
          "name": "Li2S8（多硫化物活性物质，按 S 计）",
          "role": "添加剂",
          "amount": 4,
          "unit": "M[S]"
        }
      ],
      "raw_formula": "2.5 mmol Li2S 与 17.5 mmol S（摩尔比 1:7）混于 5 mL 弱溶剂化电解液（即 LiTFSI 电解液），得 4 M[S] Li2S8 electrolyte",
      "evidence_ids": [
        "S0009",
        "S0010"
      ]
    },
    {
      "id": "Li2S8-6M[S]",
      "name": "6 M[S] Li2S8 electrolyte",
      "components": [
        {
          "name": "DME",
          "role": "溶剂化溶剂",
          "amount": 1,
          "unit": "摩尔比（DME/DOL/DIPS = 1:0.75:0.25）"
        },
        {
          "name": "DOL",
          "role": "溶剂化溶剂",
          "amount": 0.75,
          "unit": "摩尔比（DME/DOL/DIPS = 1:0.75:0.25）"
        },
        {
          "name": "DIPS",
          "role": "弱或非溶剂化溶剂",
          "amount": 0.25,
          "unit": "摩尔比（DME/DOL/DIPS = 1:0.75:0.25）"
        },
        {
          "name": "LiTFSI",
          "role": "盐",
          "amount": 1.0,
          "unit": "mol L−1"
        },
        {
          "name": "LiNO3",
          "role": "添加剂",
          "amount": 5.0,
          "unit": "wt.%"
        },
        {
          "name": "Li2S8（多硫化物活性物质，按 S 计）",
          "role": "添加剂",
          "amount": 6,
          "unit": "M[S]"
        }
      ],
      "raw_formula": "3.75 mmol Li2S 与 26.25 mmol S（摩尔比 1:7）混于 5 mL 弱溶剂化电解液（即 LiTFSI 电解液），得 6 M[S] Li2S8 electrolyte",
      "evidence_ids": [
        "S0009",
        "S0010"
      ]
    }
  ],
  "control_id": "LiTFSI",
  "control_type": "其他：对照为同一弱溶剂化溶剂体系（DME/DOL/DIPS 1:0.75:0.25 摩尔比）+ 1.0 mol L−1 LiTFSI + 5.0 wt.% LiNO3，与 LiFSI 电解液只差主盐；全文无 DOL/DME 常规醚基准，也无强溶剂化对照",
  "gradients": [
    {
      "name": "Li2S8 硫浓度（用量梯度）",
      "order": [
        "LiTFSI",
        "Li2S8-1M[S]",
        "Li2S8-2M[S]",
        "Li2S8-4M[S]",
        "Li2S8-6M[S]"
      ],
      "values": [
        "0 M[S]",
        "1 M[S]",
        "2 M[S]",
        "4 M[S]",
        "6 M[S]"
      ],
      "solvation_axis": "不是按溶剂化设的梯度：同一弱溶剂化电解液（LiTFSI 电解液）中溶入 Li2S8，作者用硫浓度升高模拟电解液用量减少（贫液）；本文未测各档溶剂化，按硫浓度由低到高排。0、1、4 M[S] 用于 Li‖Li 对称电池，2、4、6 M[S] 用于 Li‖Li2S8 电池",
      "evidence_ids": [
        "S0010",
        "M0066",
        "M0104",
        "M0113"
      ]
    }
  ],
  "properties": [
    {
      "name": "Li⁺ 溶剂化",
      "values": {
        "LiTFSI": "未报告",
        "LiFSI": "未报告"
      },
      "direction": "未报告",
      "method": "未报告",
      "system": "未报告",
      "evidence_ids": []
    },
    {
      "name": "多硫化物溶剂化",
      "values": {
        "LiTFSI": "未报告",
        "LiFSI": "未报告"
      },
      "direction": "未报告（本文未测；作者引文献称锂盐阴离子可与 LiPS 配位（M0137），并把 LiFSI 的作用归为 LiPS 溶剂化结构调控（M0050、M0176），未说哪一配方溶剂化更强）",
      "method": "未报告",
      "system": "未报告",
      "evidence_ids": [
        "M0137",
        "M0176"
      ]
    },
    {
      "name": "多硫化物溶解度",
      "values": {
        "LiTFSI": "未报告",
        "LiFSI": "未报告"
      },
      "direction": "未报告",
      "method": "未报告",
      "system": "未报告",
      "evidence_ids": []
    },
    {
      "name": "离子电导率",
      "values": {
        "LiTFSI": "未报告",
        "LiFSI": "未报告"
      },
      "direction": "未报告",
      "method": "未报告",
      "system": "未报告",
      "evidence_ids": []
    },
    {
      "name": "黏度",
      "values": {
        "LiTFSI": "未报告",
        "LiFSI": "未报告"
      },
      "direction": "未报告",
      "method": "未报告",
      "system": "未报告",
      "evidence_ids": []
    },
    {
      "name": "离子迁移数",
      "values": {
        "LiTFSI": "未报告",
        "LiFSI": "未报告"
      },
      "direction": "未报告",
      "method": "未报告",
      "system": "未报告",
      "evidence_ids": []
    },
    {
      "name": "Li2S 成核阶段界面电荷转移活化能",
      "values": {
        "Li2S8-2M[S]": "150 kJ mol−1（反算：193 − 43）",
        "Li2S8-4M[S]": "未报告（仅 Fig. 2c Arrhenius 图）",
        "Li2S8-6M[S]": "193 kJ mol−1"
      },
      "direction": "随硫浓度升高而升高（2 → 6 M[S] 高 43 kJ mol−1；M0045 称约 29 %）",
      "method": "三电极 Li‖Li2S8 电池以 0.5 mA 放电至 Li2S 成核阶段，303–323 K 变温 EIS + DRT 分离界面电荷转移过程，Arrhenius 拟合",
      "system": "碳纸工作电极、600 µm 锂对电极、Cu@Li 参比；Li2S8 溶于弱溶剂化电解液（LiTFSI 电解液）。SI 写各加 70 µL 2/4/6 M[S] 电解液，正文写通过控制加液量使硫质量相同，两处不一致",
      "evidence_ids": [
        "M0109",
        "M0045",
        "M0105",
        "S0041",
        "S0042",
        "S0043",
        "S0044",
        "S0045"
      ]
    },
    {
      "name": "Li2S 成核尺寸（成核阶段）",
      "values": {
        "Li2S8-2M[S]": "184 nm（半球状）",
        "Li2S8-4M[S]": "未报告（仅 Fig. 3b / Figure S25；针状）",
        "Li2S8-6M[S]": "63 nm（针状）"
      },
      "direction": "随硫浓度升高而减小；形貌由半球状变为针状",
      "method": "SEM 观察成核阶段拆解电极，Digital Micrograph 统计核尺寸",
      "system": "Li‖Li2S8 扣式电池（碳纸集流体、600 µm 锂）；75 µL 2 M[S]、37.5 µL 4 M[S]、25 µL 6 M[S] 使硫质量相同",
      "evidence_ids": [
        "M0047",
        "M0117",
        "M0115",
        "S0049",
        "S0053"
      ]
    },
    {
      "name": "Li2S 沉积层厚度（放电结束）",
      "values": {
        "Li2S8-2M[S]": "262 nm",
        "Li2S8-4M[S]": "226 nm",
        "Li2S8-6M[S]": "187 nm"
      },
      "direction": "随硫浓度升高而减薄",
      "method": "SEM 观察放电结束拆解电极截面，Digital Micrograph 测厚度",
      "system": "同上 Li‖Li2S8 扣式电池（硫质量相同）",
      "evidence_ids": [
        "M0125",
        "S0049",
        "S0053"
      ]
    }
  ],
  "tests": [
    {
      "id": "S15-T1",
      "name": "Li‖S 扣式 GITT，E/S 12 µL mg−1（仅 LiTFSI 电解液）",
      "cell": "Li‖S 扣式（2032）",
      "conditions": {
        "sulfur_loading": "4.0 mgS cm−2",
        "ES": "12",
        "ES_unit": "µL mg⁻¹（体积基）",
        "Li_thickness": "50 µm",
        "rate": "GITT：0.1 C 恒流 6.0 min + 静置 60.0 min 交替",
        "formation": "未报告",
        "temperature": "未报告",
        "LiNO3": "含 5.0 wt.%",
        "one_C": "1672 mA g-1"
      },
      "formulations": [
        "LiTFSI"
      ],
      "evidence_ids": [
        "M0052",
        "M0053",
        "S0009",
        "S0013",
        "S0014",
        "S0017"
      ],
      "results": []
    },
    {
      "id": "S15-T2",
      "name": "Li‖S 扣式 GITT，E/S 8 µL mg−1（仅 LiTFSI 电解液）",
      "cell": "Li‖S 扣式（2032）",
      "conditions": {
        "sulfur_loading": "4.0 mgS cm−2",
        "ES": "8",
        "ES_unit": "µL mg⁻¹（体积基）",
        "Li_thickness": "50 µm",
        "rate": "GITT：0.1 C 恒流 6.0 min + 静置 60.0 min 交替",
        "formation": "未报告",
        "temperature": "未报告",
        "LiNO3": "含 5.0 wt.%",
        "one_C": "1672 mA g-1"
      },
      "formulations": [
        "LiTFSI"
      ],
      "evidence_ids": [
        "M0052",
        "M0053",
        "S0009",
        "S0013",
        "S0014",
        "S0017"
      ],
      "results": []
    },
    {
      "id": "S15-T3",
      "name": "Li‖S 扣式 GITT，E/S 6 µL mg−1（仅 LiTFSI 电解液）",
      "cell": "Li‖S 扣式（2032）",
      "conditions": {
        "sulfur_loading": "4.0 mgS cm−2",
        "ES": "6",
        "ES_unit": "µL mg⁻¹（体积基）",
        "Li_thickness": "50 µm",
        "rate": "GITT：0.1 C 恒流 6.0 min + 静置 60.0 min 交替",
        "formation": "未报告",
        "temperature": "未报告",
        "LiNO3": "含 5.0 wt.%",
        "one_C": "1672 mA g-1"
      },
      "formulations": [
        "LiTFSI"
      ],
      "evidence_ids": [
        "M0052",
        "M0053",
        "S0009",
        "S0013",
        "S0014",
        "S0017"
      ],
      "results": []
    },
    {
      "id": "S15-T4",
      "name": "Li‖S 扣式 GITT，E/S 5 µL mg−1（仅 LiTFSI 电解液）",
      "cell": "Li‖S 扣式（2032）",
      "conditions": {
        "sulfur_loading": "4.0 mgS cm−2",
        "ES": "5",
        "ES_unit": "µL mg⁻¹（体积基）",
        "Li_thickness": "50 µm",
        "rate": "GITT：0.1 C 恒流 6.0 min + 静置 60.0 min 交替",
        "formation": "未报告",
        "temperature": "未报告",
        "LiNO3": "含 5.0 wt.%",
        "one_C": "1672 mA g-1"
      },
      "formulations": [
        "LiTFSI"
      ],
      "evidence_ids": [
        "M0052",
        "M0053",
        "S0009",
        "S0013",
        "S0014",
        "S0017"
      ],
      "results": []
    },
    {
      "id": "S15-T5",
      "name": "Li‖S 扣式 GITT，E/S 4.5 µL mg−1（仅 LiTFSI 电解液）",
      "cell": "Li‖S 扣式（2032）",
      "conditions": {
        "sulfur_loading": "4.0 mgS cm−2",
        "ES": "4.5",
        "ES_unit": "µL mg⁻¹（体积基）",
        "Li_thickness": "50 µm",
        "rate": "GITT：0.1 C 恒流 6.0 min + 静置 60.0 min 交替",
        "formation": "未报告",
        "temperature": "未报告",
        "LiNO3": "含 5.0 wt.%",
        "one_C": "1672 mA g-1"
      },
      "formulations": [
        "LiTFSI"
      ],
      "evidence_ids": [
        "M0052",
        "M0053",
        "S0009",
        "S0013",
        "S0014",
        "S0017"
      ],
      "results": []
    },
    {
      "id": "S15-T6",
      "name": "Li‖Li 对称电池，0/1/4 M[S] 电解液，负极动力学极化",
      "cell": "Li‖Li 对称扣式（2025）",
      "conditions": {
        "sulfur_loading": "不适用（Li‖Li 对称电池）",
        "ES": "不适用",
        "ES_unit": "不适用",
        "Li_thickness": "50 µm",
        "rate": "0.72 mA cm−2，3.60 mAh cm−2（对应 Li‖S 扣式 0.1 C）",
        "formation": "未报告",
        "temperature": "未报告",
        "LiNO3": "含 5.0 wt.%（基础电解液）",
        "one_C": "不适用",
        "electrolyte_volume": "40 µL（1 或 4 M[S]）；0 M[S] 电池的加液量未报告"
      },
      "formulations": [
        "LiTFSI",
        "Li2S8-1M[S]",
        "Li2S8-4M[S]"
      ],
      "evidence_ids": [
        "M0066",
        "S0009",
        "S0021",
        "S0022",
        "S0023",
        "S0024",
        "S0029",
        "S0030"
      ],
      "results": [
        {
          "id": "S15-T6-R1",
          "metric": "过电位",
          "A": "Li2S8-1M[S]",
          "B": "LiTFSI",
          "value_A": "<16",
          "value_B": "<16",
          "unit": "mV",
          "point": "第 3 圈，负极动力学极化（总极化 − 欧姆极化）",
          "basis": "numeric",
          "direction_text": "不判",
          "same_conditions": true,
          "evidence_ids": [
            "M0068"
          ],
          "reason": "原文只说 0、1、4 M[S] 三档都 <16 mV，区间重叠，不判"
        },
        {
          "id": "S15-T6-R2",
          "metric": "过电位",
          "A": "Li2S8-4M[S]",
          "B": "LiTFSI",
          "value_A": "<16",
          "value_B": "<16",
          "unit": "mV",
          "point": "第 3 圈，负极动力学极化（总极化 − 欧姆极化）",
          "basis": "numeric",
          "direction_text": "不判",
          "same_conditions": true,
          "evidence_ids": [
            "M0068"
          ],
          "reason": "原文只说 0、1、4 M[S] 三档都 <16 mV，区间重叠，不判"
        }
      ]
    },
    {
      "id": "S15-T7",
      "name": "Li‖Li2S8 扣式（碳纸）恒电位放电，Li2S 沉积容量",
      "cell": "Li‖Li2S8 扣式（碳纸集流体）",
      "conditions": {
        "sulfur_loading": "未报告（硫在电解液中，各档硫质量相同）",
        "ES": "未报告",
        "ES_unit": "未报告",
        "Li_thickness": "600 µm",
        "rate": "PITT：2.30、2.25、2.20、2.15 V 各 10.0 h，2.10、2.05 V 各 50.0 h；取 2.10 V 积分容量",
        "formation": "未报告",
        "temperature": "未报告",
        "LiNO3": "含 5.0 wt.%（基础电解液）",
        "one_C": "不适用",
        "electrolyte_volume": "75 µL（2 M[S]）、37.5 µL（4 M[S]）、25 µL（6 M[S]），使硫质量相同（推定：PITT 用 1.5.1 同组电池配置）"
      },
      "formulations": [
        "Li2S8-2M[S]",
        "Li2S8-4M[S]",
        "Li2S8-6M[S]"
      ],
      "evidence_ids": [
        "M0128",
        "S0009",
        "S0010",
        "S0047",
        "S0048",
        "S0049",
        "S0053",
        "S0054",
        "S0055"
      ],
      "results": [
        {
          "id": "S15-T7-R1",
          "metric": "沉积容量",
          "A": "Li2S8-4M[S]",
          "B": "Li2S8-2M[S]",
          "value_A": 97,
          "value_B": 124,
          "unit": "mAh g−1",
          "point": "2.10 V 恒电位放电的 Li2S 沉积容量（积分）",
          "basis": "numeric",
          "direction_text": "变坏",
          "same_conditions": true,
          "evidence_ids": [
            "M0129",
            "M0135"
          ],
          "reason": "原句跨页被切断，挂 M0129 与 M0135；加液量随浓度不同是梯度设计本身（硫质量相同），按同一测试记"
        },
        {
          "id": "S15-T7-R2",
          "metric": "沉积容量",
          "A": "Li2S8-6M[S]",
          "B": "Li2S8-2M[S]",
          "value_A": 73,
          "value_B": 124,
          "unit": "mAh g−1",
          "point": "2.10 V 恒电位放电的 Li2S 沉积容量（积分）",
          "basis": "numeric",
          "direction_text": "变坏",
          "same_conditions": true,
          "evidence_ids": [
            "M0129",
            "M0135"
          ],
          "reason": "同上；M0047 称沉积容量下降 41 %"
        }
      ]
    },
    {
      "id": "S15-T8",
      "name": "Li‖S 扣式倍率测试，4.0 mgS cm−2，E/S 4.5 µL mg−1",
      "cell": "Li‖S 扣式（2032）",
      "conditions": {
        "sulfur_loading": "4.0 mgS cm−2",
        "ES": "4.5",
        "ES_unit": "µL mg⁻¹（体积基）",
        "Li_thickness": "50 µm（原文：其余配置与前述弱溶剂化 Li‖S 电池相同）",
        "rate": "0.1、0.2、0.3、0.2、0.1 C 各 3 圈（倍率测试），1.70–2.60 V",
        "formation": "0.05 C 两圈",
        "temperature": "未报告",
        "LiNO3": "含 5.0 wt.%",
        "one_C": "1672 mA g-1"
      },
      "formulations": [
        "LiFSI",
        "LiTFSI"
      ],
      "evidence_ids": [
        "M0139",
        "M0140",
        "S0013",
        "S0056",
        "S0057",
        "S0058",
        "S0059"
      ],
      "results": [
        {
          "id": "S15-T8-R1",
          "metric": "倍率容量",
          "A": "LiFSI",
          "B": "LiTFSI",
          "value_A": 980,
          "value_B": 800,
          "unit": "mAh g−1",
          "point": "倍率测试 0.1 C 段（原文未写哪一圈、哪一次 0.1 C）",
          "basis": "numeric",
          "direction_text": "变好",
          "same_conditions": true,
          "evidence_ids": [
            "M0142"
          ],
          "reason": "LiTFSI 值反算：980 − 180 = 800（原文：LiFSI 比 LiTFSI 高 180 mAh g−1）"
        },
        {
          "id": "S15-T8-R2",
          "metric": "最大可循环倍率",
          "A": "LiFSI",
          "B": "LiTFSI",
          "value_A": 0.3,
          "value_B": 0.1,
          "unit": "C",
          "point": "倍率测试中能稳定循环的最高倍率",
          "basis": "numeric",
          "direction_text": "变好",
          "same_conditions": true,
          "evidence_ids": [
            "M0140",
            "M0141"
          ],
          "reason": "LiFSI 在 0.3 C 稳定循环（M0140），LiTFSI 只能在 0.1 C 工作（M0141）"
        },
        {
          "id": "S15-T8-R3",
          "metric": "倍率容量",
          "A": "LiFSI",
          "B": "LiTFSI",
          "value_A": null,
          "value_B": null,
          "unit": "mAh g−1",
          "point": "倍率测试 0.2 C 与 0.3 C 段",
          "basis": "qualitative",
          "direction_text": "变好",
          "same_conditions": true,
          "evidence_ids": [
            "M0140",
            "M0141",
            "M0144"
          ],
          "reason": "LiFSI 0.3 C 放电 798 mAh g−1（M0140）；LiTFSI 只能在 0.1 C 工作、0.2/0.3 C 下无法越过 Li2S 成核阶段的大极化（M0141、M0144），无数值，按作者定性"
        },
        {
          "id": "S15-T8-R4",
          "metric": "中值电压",
          "A": "LiFSI",
          "B": "LiTFSI",
          "value_A": null,
          "value_B": null,
          "unit": "V",
          "point": "0.2 C 与 0.3 C 段",
          "basis": "qualitative",
          "direction_text": "变好",
          "same_conditions": true,
          "evidence_ids": [
            "M0144"
          ],
          "reason": "LiFSI 0.2/0.3 C 中值电压 1.90/1.82 V；LiTFSI 电池在这两个倍率下失效，无数值，按作者定性"
        }
      ]
    },
    {
      "id": "S15-T9",
      "name": "Li‖S 扣式长循环，4.0 mgS cm−2，E/S 5 µL mg−1，0.2 C",
      "cell": "Li‖S 扣式（2032）",
      "conditions": {
        "sulfur_loading": "4.0 mgS cm−2",
        "ES": "5",
        "ES_unit": "µL mg⁻¹（体积基）",
        "Li_thickness": "50 µm（推定：按 1.2.3 节同组 Li‖S 电池配置）",
        "rate": "0.2 C，1.70–2.60 V",
        "formation": "0.05 和 0.1 C 活化两圈（原文 activated at 0.05 and 0.1 C for two cycles，各几圈不明）",
        "temperature": "未报告",
        "LiNO3": "含 5.0 wt.%",
        "one_C": "1672 mA g-1"
      },
      "formulations": [
        "LiFSI",
        "LiTFSI"
      ],
      "evidence_ids": [
        "M0147",
        "M0140",
        "S0013",
        "S0056",
        "S0057",
        "S0060",
        "S0061",
        "S0062"
      ],
      "results": [
        {
          "id": "S15-T9-R1",
          "metric": "首圈容量",
          "A": "LiFSI",
          "B": "LiTFSI",
          "value_A": null,
          "value_B": null,
          "unit": "mAh g−1",
          "point": "化成后 0.2 C 第 1 圈",
          "basis": "qualitative",
          "direction_text": "变好",
          "same_conditions": true,
          "evidence_ids": [
            "M0149",
            "M0148"
          ],
          "reason": "LiFSI 0.2 C 放电 984 mAh g−1（M0149）；LiTFSI 电池在 0.2 C 立即失效（M0148），无数值，按作者定性。Figure S39 图中文字层另有 578 mAh g−1 标注，归属（哪条线、哪一圈）不明，未用"
        },
        {
          "id": "S15-T9-R2",
          "metric": "寿命（循环圈数）",
          "A": "LiFSI",
          "B": "LiTFSI",
          "value_A": null,
          "value_B": null,
          "unit": "圈",
          "point": "0.2 C 循环至容量降到初始容量 60 % 的圈数",
          "basis": "qualitative",
          "direction_text": "变好",
          "same_conditions": true,
          "evidence_ids": [
            "M0149",
            "M0148"
          ],
          "reason": "LiFSI 稳定循环 50 圈后容量降到初始 60 %（M0149）；LiTFSI 在 0.2 C 立即失效（M0148），无圈数，按作者定性"
        }
      ]
    },
    {
      "id": "S15-T10",
      "name": "Li‖S 扣式高载量倍率 + 0.1 C 循环，7.0 mgS cm−2，E/S 5 µL mg−1",
      "cell": "Li‖S 扣式（2032）",
      "conditions": {
        "sulfur_loading": "7.0 mgS cm−2",
        "ES": "5",
        "ES_unit": "µL mg⁻¹（体积基）",
        "Li_thickness": "50 µm（推定：按 1.2.3 节同组 Li‖S 电池配置）",
        "rate": "0.1、0.15、0.2、0.25 C 各 3 圈，随后 0.1 C 循环，1.70–2.60 V",
        "formation": "0.05 C 两圈",
        "temperature": "未报告",
        "LiNO3": "含 5.0 wt.%",
        "one_C": "1672 mA g-1"
      },
      "formulations": [
        "LiFSI",
        "LiTFSI"
      ],
      "evidence_ids": [
        "M0150",
        "M0168",
        "M0140",
        "S0008",
        "S0013",
        "S0057",
        "S0063",
        "S0064",
        "S0065",
        "S0066",
        "S0067",
        "S0068"
      ],
      "results": [
        {
          "id": "S15-T10-R1",
          "metric": "最大可循环倍率",
          "A": "LiFSI",
          "B": "LiTFSI",
          "value_A": 0.25,
          "value_B": 0.15,
          "unit": "C",
          "point": "倍率段能循环的最高倍率",
          "basis": "numeric",
          "direction_text": "变好",
          "same_conditions": true,
          "evidence_ids": [
            "M0151"
          ],
          "reason": ""
        },
        {
          "id": "S15-T10-R2",
          "metric": "寿命（循环圈数）",
          "A": "LiFSI",
          "B": "LiTFSI",
          "value_A": 15,
          "value_B": 1,
          "unit": "圈",
          "point": "倍率测试后回到 0.1 C 的稳定循环圈数（LiFSI 原文 15 stable cycles，未说明是否已到失效）",
          "basis": "numeric",
          "direction_text": "变好",
          "same_conditions": true,
          "evidence_ids": [
            "M0152"
          ],
          "reason": "LiTFSI 原文 fail rapidly after only one cycle at 0.1 C，记 1 圈"
        },
        {
          "id": "S15-T10-R3",
          "metric": "首圈容量",
          "A": "LiFSI",
          "B": "LiTFSI",
          "value_A": null,
          "value_B": null,
          "unit": "mAh g−1",
          "point": "化成后 0.1 C 第 1 圈（倍率段起点）",
          "basis": "figure_only",
          "direction_text": "不判",
          "same_conditions": true,
          "evidence_ids": [],
          "reason": "正文无本测试任何容量数，只在 Fig. 4b，已登记读图"
        }
      ]
    },
    {
      "id": "S15-T11",
      "name": "3 Ah Li‖S 软包倍率测试，E/S 2.8 g g−1",
      "cell": "Li‖S 软包（3 Ah，5 片正极/6 片锂负极，PP 隔膜）",
      "conditions": {
        "sulfur_loading": "7.8 mgS cm−2（单面）",
        "ES": "2.8",
        "ES_unit": "gele gS⁻¹（质量基）",
        "Li_thickness": "75 µm（单面，锂箔辊压在铜箔两面）",
        "rate": "放电 0.05、0.08、0.1、0.15 C 各 2 圈，充电 0.025 C",
        "formation": "静置 12.0 h 后第 1 圈 0.025 C 放电活化",
        "temperature": "未报告",
        "LiNO3": "含 5.0 wt.%",
        "one_C": "1000 mA g-1"
      },
      "formulations": [
        "LiFSI",
        "LiTFSI"
      ],
      "evidence_ids": [
        "M0154",
        "S0056",
        "S0057",
        "S0069",
        "S0070",
        "S0071",
        "S0072",
        "S0073",
        "S0075",
        "S0077",
        "S0078",
        "S0079",
        "S0080"
      ],
      "results": [
        {
          "id": "S15-T11-R1",
          "metric": "倍率容量",
          "A": "LiFSI",
          "B": "LiTFSI",
          "value_A": null,
          "value_B": null,
          "unit": "mAh g−1",
          "point": "0.05 C 放电段",
          "basis": "qualitative",
          "direction_text": "变好",
          "same_conditions": true,
          "evidence_ids": [
            "M0155",
            "M0156"
          ],
          "reason": "LiFSI 0.05 C 1139 mAh g−1（M0155）；LiTFSI 在 0.05 C 快速失效（M0156），无数值，按作者定性"
        },
        {
          "id": "S15-T11-R2",
          "metric": "倍率容量",
          "A": "LiFSI",
          "B": "LiTFSI",
          "value_A": 1099,
          "value_B": "<200",
          "unit": "mAh g−1",
          "point": "0.08 C 放电段",
          "basis": "numeric",
          "direction_text": "变好",
          "same_conditions": true,
          "evidence_ids": [
            "M0155",
            "M0156"
          ],
          "reason": "LiTFSI 原文：更高倍率下放电容量小于 200 mAh g−1"
        },
        {
          "id": "S15-T11-R3",
          "metric": "倍率容量",
          "A": "LiFSI",
          "B": "LiTFSI",
          "value_A": 1080,
          "value_B": "<200",
          "unit": "mAh g−1",
          "point": "0.1 C 放电段",
          "basis": "numeric",
          "direction_text": "变好",
          "same_conditions": true,
          "evidence_ids": [
            "M0155",
            "M0156"
          ],
          "reason": "同上"
        },
        {
          "id": "S15-T11-R4",
          "metric": "倍率容量",
          "A": "LiFSI",
          "B": "LiTFSI",
          "value_A": 939,
          "value_B": "<200",
          "unit": "mAh g−1",
          "point": "0.15 C 放电段",
          "basis": "numeric",
          "direction_text": "变好",
          "same_conditions": true,
          "evidence_ids": [
            "M0155",
            "M0156"
          ],
          "reason": "同上"
        }
      ]
    },
    {
      "id": "S15-T12",
      "name": "5 Ah Li‖S 软包首圈放电，E/S 2.5 g g−1，0.05 C",
      "cell": "Li‖S 软包（5 Ah，9 片正极/10 片锂负极，PE 隔膜）",
      "conditions": {
        "sulfur_loading": "7.9 mgS cm−2（单面）",
        "ES": "2.5",
        "ES_unit": "gele gS⁻¹（质量基）",
        "Li_thickness": "75 µm（单面）",
        "rate": "0.05 C 放电（充电倍率未报告）",
        "formation": "未报告（静置 12.0 h 后直接 0.05 C 放电）",
        "temperature": "未报告",
        "LiNO3": "含 5.0 wt.%",
        "one_C": "1000 mA g-1（推定：按 3 Ah 软包的 1 C 定义）"
      },
      "formulations": [
        "LiFSI",
        "LiTFSI"
      ],
      "evidence_ids": [
        "M0156",
        "S0056",
        "S0057",
        "S0071",
        "S0073",
        "S0080",
        "S0081",
        "S0082",
        "S0133"
      ],
      "results": [
        {
          "id": "S15-T12-R1",
          "metric": "首圈容量",
          "A": "LiFSI",
          "B": "LiTFSI",
          "value_A": 1150,
          "value_B": 295,
          "unit": "mAh g−1",
          "point": "0.05 C 第 1 圈放电（Figure S42 图例 1st）",
          "basis": "numeric",
          "direction_text": "变好",
          "same_conditions": true,
          "evidence_ids": [
            "M0156"
          ],
          "reason": "LiTFSI 值反算：1150 − 855 = 295（原文：LiFSI 比 LiTFSI 高 855 mAh g−1）"
        }
      ]
    },
    {
      "id": "S15-T13",
      "name": "8 Ah Li‖S 软包循环，E/S 2.8 g g−1，0.025 C（仅 LiFSI）",
      "cell": "Li‖S 软包（8 Ah，15 片正极/16 片锂负极，PE 隔膜）",
      "conditions": {
        "sulfur_loading": "7.5 mgS cm−2（单面）",
        "ES": "2.8",
        "ES_unit": "gele gS⁻¹（质量基）",
        "Li_thickness": "75 µm（单面）",
        "rate": "0.025 C",
        "formation": "未报告（静置 12.0 h 后 0.025 C 循环）",
        "temperature": "未报告",
        "LiNO3": "含 5.0 wt.%",
        "one_C": "1000 mA g-1（推定：按 3 Ah 软包的 1 C 定义）"
      },
      "formulations": [
        "LiFSI"
      ],
      "evidence_ids": [
        "M0158",
        "M0159",
        "S0056",
        "S0071",
        "S0080",
        "S0083",
        "S0084"
      ],
      "results": []
    }
  ],
  "mechanisms": [
    {
      "id": "S15-M1",
      "summary": "（通用说法）弱溶剂化电解液抑制负极腐蚀、延长寿命，但贫液下正极容量严重衰减——弱溶剂化一侧的短板是贫液下的正极容量；同句也说强溶剂化一侧的短板是负极腐蚀。本篇无强溶剂化对照，此句未在本文直接比较（本句是引言背景，不比较本篇配方；A、B 均填本篇弱溶剂化电解液 LiTFSI 只为满足格式）",
      "A": "LiTFSI",
      "B": "LiTFSI",
      "property": "电解液溶剂化减弱（弱溶剂化电解液）",
      "categories": [
        "负极锂",
        "正极反应"
      ],
      "source_type": "转述他文或通用说法",
      "evidence_ids": [
        "M0002"
      ],
      "test_ids": [],
      "side": "弱侧"
    },
    {
      "id": "S15-M2",
      "summary": "（转述）溶解的多硫化物与锂金属反应、持续腐蚀锂负极，即穿梭效应（本句是引言背景，不比较本篇配方；A、B 均填本篇弱溶剂化电解液 LiTFSI 只为满足格式）",
      "A": "LiTFSI",
      "B": "LiTFSI",
      "property": "多硫化物溶解",
      "categories": [
        "多硫化物穿梭",
        "负极锂"
      ],
      "source_type": "转述他文或通用说法",
      "evidence_ids": [
        "M0015"
      ],
      "test_ids": [],
      "side": "其他"
    },
    {
      "id": "S15-M3",
      "summary": "（转述）多硫化物腐蚀锂负极不可逆消耗活性锂库存，并在锂表面生成低价硫物种，导致锂沉积不均、大量死锂（本句是引言背景，不比较本篇配方；A、B 均填本篇弱溶剂化电解液 LiTFSI 只为满足格式）",
      "A": "LiTFSI",
      "B": "LiTFSI",
      "property": "多硫化物溶解",
      "categories": [
        "负极锂"
      ],
      "source_type": "转述他文或通用说法",
      "evidence_ids": [
        "M0016"
      ],
      "test_ids": [],
      "side": "其他"
    },
    {
      "id": "S15-M4",
      "summary": "（转述）弱溶剂化电解液可抑制穿梭、提高循环稳定性——强溶剂化一侧的短板是穿梭与循环稳定性（句子被脚注切断，挂 M0020 与 M0025）（本句是引言背景，不比较本篇配方；A、B 均填本篇弱溶剂化电解液 LiTFSI 只为满足格式）",
      "A": "LiTFSI",
      "B": "LiTFSI",
      "property": "电解液溶剂化减弱（弱溶剂化电解液）",
      "categories": [
        "多硫化物穿梭"
      ],
      "source_type": "转述他文或通用说法",
      "evidence_ids": [
        "M0020",
        "M0025"
      ],
      "test_ids": [],
      "side": "强侧"
    },
    {
      "id": "S15-M5",
      "summary": "（转述）富液条件下 LiPS 被充分溶剂化，弱溶剂化电解液保护锂负极而不损害硫转化动力学——富液时弱侧无动力学短板，强侧短板在负极（本句是引言背景，不比较本篇配方；A、B 均填本篇弱溶剂化电解液 LiTFSI 只为满足格式）",
      "A": "LiTFSI",
      "B": "LiTFSI",
      "property": "弱溶剂化电解液；富液时多硫化物充分溶剂化",
      "categories": [
        "负极锂",
        "正极反应"
      ],
      "source_type": "转述他文或通用说法",
      "evidence_ids": [
        "M0033"
      ],
      "test_ids": [],
      "side": "强侧"
    },
    {
      "id": "S15-M6",
      "summary": "（转述）贫液下多硫化物浓度高甚至饱和，硫转化动力学迟缓，放电容量、极化和倍率响应变差（本句是引言背景，不比较本篇配方；A、B 均填本篇弱溶剂化电解液 LiTFSI 只为满足格式）",
      "A": "LiTFSI",
      "B": "LiTFSI",
      "property": "多硫化物浓度升高（贫液）",
      "categories": [
        "正极反应"
      ],
      "source_type": "转述他文或通用说法",
      "evidence_ids": [
        "M0038"
      ],
      "test_ids": [],
      "side": "其他"
    },
    {
      "id": "S15-M7",
      "summary": "（转述）低 DN 共溶剂使电解液溶剂化能力更低，贫液下硫转化动力学急剧变差、电池快速失效——弱溶剂化一侧的短板（本句是引言背景，不比较本篇配方；A、B 均填本篇弱溶剂化电解液 LiTFSI 只为满足格式）",
      "A": "LiTFSI",
      "B": "LiTFSI",
      "property": "多硫化物溶剂化能力降低（低 DN 共溶剂）",
      "categories": [
        "正极反应"
      ],
      "source_type": "转述他文或通用说法",
      "evidence_ids": [
        "M0039"
      ],
      "test_ids": [],
      "side": "弱侧"
    },
    {
      "id": "S15-M8",
      "summary": "E/S 降低（12 → 4.5 µL mg−1）对弱溶剂化 Li‖S 电池的热力学电压影响很小，问题在动力学而非热力学（单一配方，条件梯度）（本句比较的是 E/S 或电解液用量，只涉及一个配方；A、B 均填 LiTFSI 只为满足格式）",
      "A": "LiTFSI",
      "B": "LiTFSI",
      "property": "电解液用量减少（E/S 降低）",
      "categories": [],
      "source_type": "本文结论",
      "evidence_ids": [
        "M0058"
      ],
      "test_ids": [
        "S15-T1",
        "S15-T2",
        "S15-T3",
        "S15-T4",
        "S15-T5"
      ],
      "side": "其他"
    },
    {
      "id": "S15-M9",
      "summary": "例外：E/S 从 12 降到 6 µL mg−1 时 Li2S 成核阶段放电极化基本不变（约 100 mV），作者认为此富液范围内电解液足以支持正极反应顺利进行（本句比较的是 E/S 或电解液用量，只涉及一个配方；A、B 均填 LiTFSI 只为满足格式）",
      "A": "LiTFSI",
      "B": "LiTFSI",
      "property": "电解液用量减少（E/S 12 → 6 µL mg−1）",
      "categories": [
        "正极反应"
      ],
      "source_type": "本文结论",
      "evidence_ids": [
        "M0060"
      ],
      "test_ids": [
        "S15-T1",
        "S15-T2",
        "S15-T3"
      ],
      "side": "其他"
    },
    {
      "id": "S15-M10",
      "summary": "贫液下弱溶剂化 Li‖S 电池的主要问题是放电过程、尤其 Li2S 成核阶段的动力学迟缓（E/S 6 → 4.5 µL mg−1 时成核阶段极化急升，充电过程基本不受影响）（本句比较的是 E/S 或电解液用量，只涉及一个配方；A、B 均填 LiTFSI 只为满足格式）",
      "A": "LiTFSI",
      "B": "LiTFSI",
      "property": "电解液用量减少（贫液）",
      "categories": [
        "正极反应"
      ],
      "source_type": "本文结论",
      "evidence_ids": [
        "M0063"
      ],
      "test_ids": [
        "S15-T1",
        "S15-T2",
        "S15-T3",
        "S15-T4",
        "S15-T5"
      ],
      "side": "弱侧"
    },
    {
      "id": "S15-M11",
      "summary": "Li‖Li 对称电池显示负极极化占比很小，贫液弱溶剂化 Li‖S 电池的高动力学极化来自正极动力学迟缓（本句比较的是 E/S 或电解液用量，只涉及一个配方；A、B 均填 LiTFSI 只为满足格式）",
      "A": "LiTFSI",
      "B": "LiTFSI",
      "property": "电解液用量减少 / 多硫化物浓度升高",
      "categories": [
        "正极反应"
      ],
      "source_type": "本文结论",
      "evidence_ids": [
        "M0069"
      ],
      "test_ids": [
        "S15-T5",
        "S15-T6"
      ],
      "side": "弱侧"
    },
    {
      "id": "S15-M12",
      "summary": "硫浓度升高使 Li2S 成核阶段界面电荷转移活化能升高，按 Arrhenius 关系反应速率常数在贫液下呈指数下降",
      "A": "全梯度",
      "B": "全梯度",
      "property": "Li2S8 硫浓度升高（模拟贫液）",
      "categories": [
        "正极反应"
      ],
      "source_type": "本文结论",
      "evidence_ids": [
        "M0110"
      ],
      "test_ids": [],
      "side": "其他"
    },
    {
      "id": "S15-M13",
      "summary": "活化极化是主要动力学极化，正极界面电荷转移动力学是贫液弱溶剂化 Li‖S 电池的关键限制因素（本句比较的是 E/S 或电解液用量，只涉及一个配方；A、B 均填 LiTFSI 只为满足格式）",
      "A": "LiTFSI",
      "B": "LiTFSI",
      "property": "电解液用量减少 / 多硫化物浓度升高",
      "categories": [
        "正极反应"
      ],
      "source_type": "本文结论",
      "evidence_ids": [
        "M0111"
      ],
      "test_ids": [
        "S15-T1",
        "S15-T2",
        "S15-T3",
        "S15-T4",
        "S15-T5"
      ],
      "side": "弱侧"
    },
    {
      "id": "S15-M14",
      "summary": "硫浓度升高 → Li2S 成核反应速率降低 → 成核由扩散控制的三维半球状变为表面反应控制的二维针状",
      "A": "全梯度",
      "B": "全梯度",
      "property": "Li2S8 硫浓度升高（模拟贫液）",
      "categories": [
        "正极反应"
      ],
      "source_type": "本文结论",
      "evidence_ids": [
        "M0118"
      ],
      "test_ids": [],
      "side": "其他"
    },
    {
      "id": "S15-M15",
      "summary": "表面反应控制下只有少量多硫化物能被电化学还原，在导电表面形成小的 Li2S 核，稳定小核需要更大的动力学极化",
      "A": "全梯度",
      "B": "全梯度",
      "property": "Li2S8 硫浓度升高（模拟贫液）",
      "categories": [
        "正极反应"
      ],
      "source_type": "本文结论",
      "evidence_ids": [
        "M0119"
      ],
      "test_ids": [],
      "side": "其他"
    },
    {
      "id": "S15-M16",
      "summary": "高硫浓度下表面反应控制程度更高、Li2S 二维沉积，沉积层变薄",
      "A": "全梯度",
      "B": "全梯度",
      "property": "Li2S8 硫浓度升高（模拟贫液）",
      "categories": [
        "正极反应"
      ],
      "source_type": "本文结论",
      "evidence_ids": [
        "M0126"
      ],
      "test_ids": [],
      "side": "其他"
    },
    {
      "id": "S15-M17",
      "summary": "沉积层越薄，绝缘 Li2S 越快覆盖导电表面、阻断后续反应（作者随后以恒电位放电验证：沉积容量随硫浓度升高而降低）",
      "A": "全梯度",
      "B": "全梯度",
      "property": "Li2S8 硫浓度升高（模拟贫液）",
      "categories": [
        "正极反应"
      ],
      "source_type": "本文结论",
      "evidence_ids": [
        "M0127"
      ],
      "test_ids": [
        "S15-T7"
      ],
      "side": "其他"
    },
    {
      "id": "S15-M18",
      "summary": "贫液下表面反应控制的 Li2S 成核与生长 → 导电表面快速覆盖、Li2S 沉积提前终止、浓差极化增大 → 弱溶剂化 Li‖S 电池放电容量衰减",
      "A": "全梯度",
      "B": "全梯度",
      "property": "Li2S8 硫浓度升高（模拟贫液）",
      "categories": [
        "正极反应"
      ],
      "source_type": "本文结论",
      "evidence_ids": [
        "M0136"
      ],
      "test_ids": [
        "S15-T7"
      ],
      "side": "弱侧"
    },
    {
      "id": "S15-M19",
      "summary": "结论：表面反应控制的 Li2S 沉积动力学是贫液弱溶剂化 Li‖S 电池放电容量衰减的根源（本句比较的是 E/S 或电解液用量，只涉及一个配方；A、B 均填 LiTFSI 只为满足格式）",
      "A": "LiTFSI",
      "B": "LiTFSI",
      "property": "电解液用量减少（贫液）",
      "categories": [
        "正极反应"
      ],
      "source_type": "本文结论",
      "evidence_ids": [
        "M0175"
      ],
      "test_ids": [
        "S15-T7"
      ],
      "side": "弱侧"
    },
    {
      "id": "S15-M20",
      "summary": "（转述）锂盐阴离子可与多硫化物配位，预期能加速贫液弱溶剂化电解液中的硫转化动力学——作者据此设计 LiFSI 电解液",
      "A": "LiFSI",
      "B": "LiTFSI",
      "property": "多硫化物溶剂化：盐阴离子参与 LiPS 配位（本文未测）",
      "categories": [
        "正极反应"
      ],
      "source_type": "转述他文或通用说法",
      "evidence_ids": [
        "M0137"
      ],
      "test_ids": [],
      "side": "其他"
    },
    {
      "id": "S15-M21",
      "summary": "LiFSI 电解液加速贫液弱溶剂化电池的界面电荷转移动力学（依据 E/S 4.5 倍率测试与中值电压）。侧别记其他：起点为主盐换成 LiFSI，本文未测、也未说两电解液哪个 LiPS 溶剂化更强",
      "A": "LiFSI",
      "B": "LiTFSI",
      "property": "主盐部分换为 LiFSI（作者归为 LiPS 溶剂化结构调控，本文未测溶剂化）",
      "categories": [
        "正极反应"
      ],
      "source_type": "本文结论",
      "evidence_ids": [
        "M0145"
      ],
      "test_ids": [
        "S15-T8"
      ],
      "side": "其他"
    },
    {
      "id": "S15-M22",
      "summary": "LiTFSI 电解液在高电流密度下不能保证硫转化动力学顺畅，0.2 C 下电池立即失效",
      "A": "LiFSI",
      "B": "LiTFSI",
      "property": "主盐部分换为 LiFSI（作者归为 LiPS 溶剂化结构调控，本文未测溶剂化）",
      "categories": [
        "正极反应"
      ],
      "source_type": "本文结论",
      "evidence_ids": [
        "M0148"
      ],
      "test_ids": [
        "S15-T9"
      ],
      "side": "其他"
    },
    {
      "id": "S15-M23",
      "summary": "3 Ah 软包中 LiTFSI 在 0.05 C 快速失效、更高倍率容量 <200 mAh g−1，作者归因于动力学迟缓；5 Ah 软包 LiFSI 首圈容量比 LiTFSI 高 855 mAh g−1",
      "A": "LiFSI",
      "B": "LiTFSI",
      "property": "主盐部分换为 LiFSI（作者归为 LiPS 溶剂化结构调控，本文未测溶剂化）",
      "categories": [
        "正极反应"
      ],
      "source_type": "本文结论",
      "evidence_ids": [
        "M0156"
      ],
      "test_ids": [
        "S15-T11",
        "S15-T12"
      ],
      "side": "其他"
    },
    {
      "id": "S15-M24",
      "summary": "LiFSI 电解液加速贫液弱溶剂化电池的硫转化动力学，作者称由此兼得高能量密度和长循环寿命（长循环只有 LiFSI 单侧数据，LiTFSI 均很快失效）",
      "A": "LiFSI",
      "B": "LiTFSI",
      "property": "主盐部分换为 LiFSI（作者归为 LiPS 溶剂化结构调控，本文未测溶剂化）",
      "categories": [
        "正极反应"
      ],
      "source_type": "本文结论",
      "evidence_ids": [
        "M0161"
      ],
      "test_ids": [
        "S15-T9",
        "S15-T10",
        "S15-T11",
        "S15-T12"
      ],
      "side": "其他"
    },
    {
      "id": "S15-M25",
      "summary": "溶剂化结构调控（LiFSI 电解液）加速 Li2S 沉积动力学、提升电池性能。侧别记其他：本文未测、也未说两电解液哪个 LiPS 溶剂化更强",
      "A": "LiFSI",
      "B": "LiTFSI",
      "property": "多硫化物溶剂化结构调控（作者说法，本文未测）",
      "categories": [
        "正极反应"
      ],
      "source_type": "本文结论",
      "evidence_ids": [
        "M0176"
      ],
      "test_ids": [
        "S15-T8",
        "S15-T9",
        "S15-T10",
        "S15-T11",
        "S15-T12"
      ],
      "side": "其他"
    }
  ],
  "design_claims": [
    {
      "summary": "作者主张：贫液弱溶剂化 Li‖S 电池的主要限制是 Li2S 成核阶段正极界面电荷转移（表面反应控制的 Li2S 沉积），应通过调控 LiPS 溶剂化结构加速硫转化动力学；做法是保留 DIPS 弱溶剂化溶剂体系、把主盐大部分换成 LiFSI（盐阴离子与 LiPS 配位）。作者未用“折中/解耦”二词；不属适中溶剂化（折中），做法为溶剂不变、在多硫化物侧用阴离子补偿动力学，AI 判断更接近解耦",
      "evidence_ids": [
        "M0050",
        "M0137",
        "M0176"
      ]
    },
    {
      "summary": "最优配方：LiFSI 电解液 = DME/DOL/DIPS（1:0.75:0.25 摩尔比）+ 0.8 mol L−1 LiFSI + 0.2 mol L−1 LiTFSI + 5.0 wt.% LiNO3；E/S 5 µL mg−1、0.2 C 下 984 mAh g−1、50 圈",
      "evidence_ids": [
        "S0056",
        "M0048"
      ]
    }
  ],
  "figure_requests": [
    {
      "test_id": "S15-T10",
      "figure": "Fig. 4b",
      "part": "main",
      "metric": "首圈容量",
      "A": "LiFSI",
      "B": "LiTFSI",
      "target_point": "化成后 0.1 C 第 1 圈（倍率段起点）",
      "anchor_quote_ids": [
        "M0151",
        "M0152"
      ],
      "reason": "Li‖S 循环类测试缺同一测试容量侧：正文只写最大倍率（0.25 vs 0.15 C）和回到 0.1 C 后的稳定圈数（15 vs 1），本测试无任何容量数；可核锚点只有曲线终点圈数，无容量锚点"
    }
  ],
  "gaps": [
    "全文所有电解液都含 DIPS 弱溶剂化共溶剂，无强溶剂化对照，也无 DOL/DME 常规醚基准；“强溶剂化一侧”只出现在转述句",
    "Li⁺ 溶剂化、多硫化物溶剂化、多硫化物溶解度、离子电导率、黏度、迁移数均未测；LiFSI 与 LiTFSI 哪个 LiPS 溶剂化更强本文未说明",
    "所有测试温度未报告（只有活化能测试写了 303–323 K）",
    "S15-T1–T5（GITT，E/S 12/8/6/5/4.5）只有 LiTFSI 一个配方，E/S 是条件梯度，不构成配方比较，结果未记；作者给的极化数值（如成核阶段 96 → 300 mV、ηac 25/44/185 mV）只出现在机制原句",
    "S15-T8 未报告寿命、库仑效率；只有中值电压无过电位数",
    "S15-T9 未报告库仑效率、过电位；LiTFSI 首圈容量和寿命只有定性（立即失效）；Figure S39 文字层 578 mAh g−1 归属不明未用；活化协议“0.05 and 0.1 C for two cycles”各几圈不明",
    "S15-T10 容量只在 Fig. 4b（已登记读图，无容量锚点）；库仑效率、过电位未报告；T9、T10 锂厚按 1.2.3 节推定",
    "S15-T11 0.05 C 下 LiTFSI 只有定性；寿命、库仑效率未报告；0.025 C 活化圈不记",
    "S15-T12 只有首圈放电；寿命、库仑效率、充电倍率未报告；T12、T13 的 1 C 按 3 Ah 软包推定",
    "S15-T13 8 Ah 软包只有 LiFSI，无对照；正文写循环 20 圈（M0159），Table S3 写 25 圈（S0142），不一致",
    "活化能测试：SI 写 2/4/6 M[S] 各加 70 µL（S0043），正文写通过控制加液量使硫质量相同（M0105），两处不一致；4 M[S] 活化能只在图上",
    "LiFSI 电解液 E/S 5、0.2 C 首圈容量：摘要/正文 984 mAh g−1，结论写 985 mAh g−1（M0173）",
    "S15-T7 各档加液量不同（75/37.5/25 µL）是为保持硫质量相同的梯度设计，按同一测试记；PITT 电池配置按 1.5.1 节推定",
    "Li‖Li 对称电池 0 M[S] 的加液量未报告"
  ],
  "source_review": {
    "main": true,
    "si": true,
    "notes": "通读 sources_txt/S15.txt 正文（M0001–M0292，参考文献略读）与 SI（S0001–S0158）；未读任何既有提取结果、其他论文草稿或项目其他文件；未看图片、未目测估数。Li2S8 多硫化物电解液（1/2/4/6 M[S]）作为机理测试用配方记入，角色栏只能四选一，Li2S8 记为添加剂。"
  }
}
