Repository: zhuonanli08/Li-S_Electrolyte_Conflicts

File: output/Claude_v4_调试集53篇_2026-10-25/drafts/S16.json
{
  "paper_id": "S16",
  "doi": "10.1002/anie.202415053",
  "formulations": [
    {"id": "DD", "name": "DD (DOL/DME base electrolyte)",
     "components": [
       {"name": "LiTFSI", "role": "盐", "amount": 0.5, "unit": "M"},
       {"name": "LiNO3", "role": "添加剂", "amount": 0.8, "unit": "M"},
       {"name": "DOL", "role": "溶剂化溶剂", "amount": "1:1", "unit": "v/v"},
       {"name": "DME", "role": "溶剂化溶剂", "amount": "1:1", "unit": "v/v"}],
     "raw_formula": "0.5 M LiTFSI and 0.8 M LiNO3 in the DOL/DME mixed solvent (1:1, v/v, denoted as DD)",
     "evidence_ids": ["S0034", "M0031", "M0033"]},
    {"id": "DD_HMPA", "name": "DD_HMPA（HMPA 8%，即 DD_HMPA-8%）",
     "components": [
       {"name": "LiTFSI", "role": "盐", "amount": 0.5, "unit": "M"},
       {"name": "LiNO3", "role": "添加剂", "amount": 0.8, "unit": "M"},
       {"name": "DOL", "role": "溶剂化溶剂", "amount": "1:1", "unit": "v/v"},
       {"name": "DME", "role": "溶剂化溶剂", "amount": "1:1", "unit": "v/v"},
       {"name": "HMPA", "role": "溶剂化溶剂", "amount": 8, "unit": "vol%（加入 DD 电解液的体积分数）"}],
     "raw_formula": "HMPA mixed with the base DD electrolyte with a volume fraction of 8% (unless stated otherwise)",
     "evidence_ids": ["S0035", "M0031"]},
    {"id": "DD_HMPA-2%", "name": "DD_HMPA-2%",
     "components": [
       {"name": "DD 基础电解液（0.5 M LiTFSI + 0.8 M LiNO3, DOL/DME 1:1）或 DD 溶剂", "role": "溶剂化溶剂", "amount": "原文未写", "unit": "原文未写"},
       {"name": "HMPA", "role": "溶剂化溶剂", "amount": 2, "unit": "vol%"}],
     "raw_formula": "DD_HMPA-2%（7Li NMR 用电解液；UV-vis 用无盐溶剂）",
     "evidence_ids": ["M0036", "M0081"]},
    {"id": "DD_HMPA-4%", "name": "DD_HMPA-4%",
     "components": [
       {"name": "DD 溶剂（DOL/DME 1:1）", "role": "溶剂化溶剂", "amount": "原文未写", "unit": "原文未写"},
       {"name": "HMPA", "role": "溶剂化溶剂", "amount": 4, "unit": "vol%"}],
     "raw_formula": "DD_HMPA-4%（UV-vis 多硫化物溶液）",
     "evidence_ids": ["M0081", "S0116"]},
    {"id": "DD_HMPA-5%", "name": "DD_HMPA-5%",
     "components": [
       {"name": "LiTFSI", "role": "盐", "amount": "原文未写（推定同 DD）", "unit": "原文未写"},
       {"name": "HMPA", "role": "溶剂化溶剂", "amount": 5, "unit": "vol%"}],
     "raw_formula": "DD_HMPA-5%（Raman，含盐电解液）",
     "evidence_ids": ["S0099", "S0103"]},
    {"id": "DD_HMPA-10%", "name": "DD_HMPA-10%",
     "components": [
       {"name": "LiTFSI", "role": "盐", "amount": "原文未写（推定同 DD）", "unit": "原文未写"},
       {"name": "HMPA", "role": "溶剂化溶剂", "amount": 10, "unit": "vol%"}],
     "raw_formula": "DD_HMPA-10%（Raman；Li|Li、Li|Cu 用）",
     "evidence_ids": ["S0103", "S0184"]},
    {"id": "DD_HMPA-12%", "name": "DD_HMPA-12%",
     "components": [
       {"name": "LiTFSI", "role": "盐", "amount": "原文未写（推定同 DD）", "unit": "原文未写"},
       {"name": "HMPA", "role": "溶剂化溶剂", "amount": 12, "unit": "vol%"}],
     "raw_formula": "DD_HMPA-12%（Li|Li、Li|Cu 用）",
     "evidence_ids": ["S0184"]},
    {"id": "DD_HMPA-15%", "name": "DD_HMPA-15%",
     "components": [
       {"name": "LiTFSI", "role": "盐", "amount": "原文未写（推定同 DD）", "unit": "原文未写"},
       {"name": "HMPA", "role": "溶剂化溶剂", "amount": 15, "unit": "vol%"}],
     "raw_formula": "DD_HMPA-15%（Li|Li、Li|Cu 用）",
     "evidence_ids": ["S0184"]},
    {"id": "DD_HMPA-20%", "name": "DD_HMPA-20%",
     "components": [
       {"name": "LiTFSI", "role": "盐", "amount": "原文未写（推定同 DD）", "unit": "原文未写"},
       {"name": "HMPA", "role": "溶剂化溶剂", "amount": 20, "unit": "vol%"}],
     "raw_formula": "DD_HMPA-20%（Raman）",
     "evidence_ids": ["S0103"]},
    {"id": "DD_TPPO", "name": "DD_TPPO",
     "components": [
       {"name": "LiTFSI", "role": "盐", "amount": 0.5, "unit": "M"},
       {"name": "LiNO3", "role": "添加剂", "amount": 0.8, "unit": "M"},
       {"name": "DOL", "role": "溶剂化溶剂", "amount": "1:1", "unit": "v/v"},
       {"name": "DME", "role": "溶剂化溶剂", "amount": "1:1", "unit": "v/v"},
       {"name": "TPPO", "role": "溶剂化溶剂", "amount": 8, "unit": "vol%"}],
     "raw_formula": "TPPO mixed with the base DD electrolyte with a volume fraction of 8%",
     "evidence_ids": ["S0035", "M0034"]},
    {"id": "DD_DMSO", "name": "DD_DMSO",
     "components": [
       {"name": "LiTFSI", "role": "盐", "amount": 0.5, "unit": "M"},
       {"name": "LiNO3", "role": "添加剂", "amount": 0.8, "unit": "M"},
       {"name": "DOL", "role": "溶剂化溶剂", "amount": "1:1", "unit": "v/v"},
       {"name": "DME", "role": "溶剂化溶剂", "amount": "1:1", "unit": "v/v"},
       {"name": "DMSO", "role": "溶剂化溶剂", "amount": 8, "unit": "vol%"}],
     "raw_formula": "DMSO mixed with the base DD electrolyte with a volume fraction of 8%",
     "evidence_ids": ["S0035", "M0034"]},
    {"id": "DD_DMF", "name": "DD_DMF（SI 实验部分误写为 DD_DM）",
     "components": [
       {"name": "LiTFSI", "role": "盐", "amount": 0.5, "unit": "M"},
       {"name": "LiNO3", "role": "添加剂", "amount": 0.8, "unit": "M"},
       {"name": "DOL", "role": "溶剂化溶剂", "amount": "1:1", "unit": "v/v"},
       {"name": "DME", "role": "溶剂化溶剂", "amount": "1:1", "unit": "v/v"},
       {"name": "DMF", "role": "溶剂化溶剂", "amount": 8, "unit": "vol%"}],
     "raw_formula": "DMF mixed with the base DD electrolyte with a volume fraction of 8%",
     "evidence_ids": ["S0035", "M0034"]},
    {"id": "DD_HMPA-6%(1M)", "name": "DD_HMPA-6%（Figure S19，溶质 1M LiTFSI + 0.4M LiNO3）",
     "components": [
       {"name": "LiTFSI", "role": "盐", "amount": 1, "unit": "M"},
       {"name": "LiNO3", "role": "添加剂", "amount": 0.4, "unit": "M"},
       {"name": "DOL/DME", "role": "溶剂化溶剂", "amount": "原文未写", "unit": "原文未写"},
       {"name": "HMPA", "role": "溶剂化溶剂", "amount": 6, "unit": "vol%"}],
     "raw_formula": "DD_HMPA-6%; The solutes used here are 1M LiTFSI and 0.4M LiNO3",
     "evidence_ids": ["S0221", "S0223"]},
    {"id": "DD_HMPA-8%(1M)", "name": "DD_HMPA-8%（Figure S19，溶质 1M LiTFSI + 0.4M LiNO3）",
     "components": [
       {"name": "LiTFSI", "role": "盐", "amount": 1, "unit": "M"},
       {"name": "LiNO3", "role": "添加剂", "amount": 0.4, "unit": "M"},
       {"name": "DOL/DME", "role": "溶剂化溶剂", "amount": "原文未写", "unit": "原文未写"},
       {"name": "HMPA", "role": "溶剂化溶剂", "amount": 8, "unit": "vol%"}],
     "raw_formula": "DD_HMPA-8%; The solutes used here are 1M LiTFSI and 0.4M LiNO3",
     "evidence_ids": ["S0221", "S0223"]},
    {"id": "DD_HMPA-10%(1M)", "name": "DD_HMPA-10%（Figure S19，溶质 1M LiTFSI + 0.4M LiNO3）",
     "components": [
       {"name": "LiTFSI", "role": "盐", "amount": 1, "unit": "M"},
       {"name": "LiNO3", "role": "添加剂", "amount": 0.4, "unit": "M"},
       {"name": "DOL/DME", "role": "溶剂化溶剂", "amount": "原文未写", "unit": "原文未写"},
       {"name": "HMPA", "role": "溶剂化溶剂", "amount": 10, "unit": "vol%"}],
     "raw_formula": "DD_HMPA-10%; The solutes used here are 1M LiTFSI and 0.4M LiNO3",
     "evidence_ids": ["S0221", "S0223", "S0224"]}
  ],
  "control_id": "DD",
  "control_type": "常规醚基准（DOL/DME + LiTFSI + LiNO₃）：0.5 M LiTFSI + 0.8 M LiNO₃（作者称高 LiNO₃、低 LiTFSI）",
  "gradients": [
    {"name": "HMPA 体积分数（用量梯度，0.5 M LiTFSI + 0.8 M LiNO₃ 基础电解液）",
     "order": ["DD_HMPA-20%", "DD_HMPA-15%", "DD_HMPA-12%", "DD_HMPA-10%", "DD_HMPA", "DD_HMPA-5%", "DD_HMPA-4%", "DD_HMPA-2%", "DD"],
     "values": ["20%", "15%", "12%", "10%", "8%", "5%", "4%", "2%", "0%"],
     "solvation_axis": "按 Li⁺ 溶剂化由强到弱（HMPA 越多参与 Li⁺ 配位越多）；依据：作者 7Li NMR 随 HMPA 2%→8% 低场移动、Raman 20% 时更多 HMPA 取代 DME 配位。各档分散在不同实验（NMR/UV-vis 2–8%，Raman 5/10/20%，Li|Li、Li|Cu 8/10/12/15%），10–20% 档基础盐原文未明写",
     "evidence_ids": ["M0036", "S0103", "S0177"]},
    {"name": "HMPA 体积分数（用量梯度，1M LiTFSI + 0.4M LiNO₃，Figure S19）",
     "order": ["DD_HMPA-10%(1M)", "DD_HMPA-8%(1M)", "DD_HMPA-6%(1M)"],
     "values": ["10%", "8%", "6%"],
     "solvation_axis": "按 HMPA 用量推定 Li⁺ 溶剂化由强到弱（依据同上一梯度；本系列未单独测溶剂化）",
     "evidence_ids": ["S0222", "S0223"]},
    {"name": "高 DN 共溶剂种类（种类梯度，均 8 vol% 加入 DD）",
     "order": ["DD_HMPA", "DD_TPPO", "DD_DMSO", "DD_DMF", "DD"],
     "values": ["HMPA（DN 38.8）", "TPPO（原文未给 DN）", "DMSO（DN 29.8）", "DMF（DN 26.6）", "无共溶剂"],
     "solvation_axis": "按共溶剂 Gutmann DN（作者给值，kcal mol⁻¹）由高到低，代表 Li⁺ 溶剂化由强到弱；TPPO 原文未给 DN，因与 HMPA 同属磷酰胺暂列其后，位置不明；DD 无高 DN 共溶剂列末",
     "evidence_ids": ["M0029", "M0012", "M0034"]}
  ],
  "properties": [
    {"name": "Li⁺ 溶剂化（7Li NMR）",
     "values": {"DD": "基准", "DD_HMPA-2%": "相对 DD 低场移动", "DD_HMPA": "低场移动最大（2%→8% 逐渐增大）"},
     "direction": "随 HMPA 2%→8% 逐渐向低场移动（HMPA 参与 Li⁺ 溶剂化）",
     "method": "7Li NMR",
     "system": "含盐电解液；中间档原文未逐一列出",
     "evidence_ids": ["M0036", "M0057"]},
    {"name": "Li⁺ 溶剂化（Raman）",
     "values": {"DD": "加盐后 DME C-O-C 845→870 cm⁻¹（DME 参与配位）", "DD_HMPA-5%": "HMPA N-P-N 移向高波数", "DD_HMPA-10%": "HMPA N-P-N 移向高波数", "DD_HMPA-20%": "DME C-O-C 移向低波数，更多 HMPA 取代 DME 与 Li⁺ 配位"},
     "direction": "HMPA N-P-N 随 HMPA 增加 629→643 cm⁻¹；20% 时更多 HMPA 替代 DME 配位",
     "method": "Raman",
     "system": "含盐电解液",
     "evidence_ids": ["M0036", "S0101", "S0102", "S0103"]},
    {"name": "Li⁺ 溶剂化（AIMD 第一溶剂化层）",
     "values": {"DD": "约 4.5 个溶剂 O（89% DME、11% DOL），无阴离子", "DD_HMPA": "HMPA 约 0.5 O + DOL/DME 约 2.5 O + 部分 TFSI⁻ O；HMPA 只在第一层（核壳结构）"},
     "direction": "加 HMPA 后第一层出现 HMPA 和 TFSI⁻，DOL/DME 配位减少",
     "method": "AIMD（RDF、配位数）",
     "system": "模拟电解液体系（696/692 原子）",
     "evidence_ids": ["M0041", "M0042", "M0043", "M0050"]},
    {"name": "溶剂–溶剂氢键（1H NMR，无盐）",
     "values": {"DD_HMPA": "约 3.0 ppm 低场移动（与 DME/DOL 氢键）", "DD_TPPO": "低场移动（氢键）", "DD_DMF": "高场移动（相反）", "DD_DMSO": "高场移动（相反）"},
     "direction": "磷酰胺共溶剂与 DME/DOL 形成氢键，DMF/DMSO 没有",
     "method": "1H NMR",
     "system": "无 LiTFSI 的混合溶剂",
     "evidence_ids": ["M0037", "M0038", "S0106"]},
    {"name": "多硫化物溶剂化（[S3]•⁻ 自由基形成）",
     "values": {"DD": "黄色，未解离 Sx²⁻，无 [S3]•⁻", "DD_HMPA-2%": "出现 [S3]•⁻，蓝色", "DD_HMPA-4%": "蓝色加深", "DD_HMPA": "蓝色最深，617 nm [S3]•⁻ 强"},
     "direction": "随 HMPA 增加 [S3]•⁻ 增多",
     "method": "UV-vis（617 nm）与溶液颜色",
     "system": "0.3 mM Li2S6 的无盐溶剂（简化溶液，浓度远低于电池内）",
     "evidence_ids": ["M0068", "M0069", "M0080", "M0081"]},
    {"name": "多硫化物溶剂化（[S3]•⁻ 自由基稳定性）",
     "values": {"DD_HMPA": "1 h 较高；24 h 仍最高、仍为蓝色", "DD_DMSO": "1 h 较高；24 h 几乎消失", "DD_TPPO": "1 h 较低；24 h 几乎消失", "DD_DMF": "1 h 较低；24 h 几乎消失", "DD": "[S3]•⁻ 低于各高 DN 体系"},
     "direction": "24 h 后 DD_HMPA 保留最多 [S3]•⁻",
     "method": "UV-vis 静置 1–24 h",
     "system": "0.5 mM Li2S6 的混合溶剂（简化溶液）",
     "evidence_ids": ["M0074", "M0076", "M0077", "S0123", "S0125", "S0126"]},
    {"name": "多硫化物溶解度",
     "values": {"DD": "未报告", "DD_HMPA": "未报告"},
     "direction": "未报告",
     "method": "未报告",
     "system": "未报告",
     "evidence_ids": []},
    {"name": "Li2S 沉积容量（Li|Li2S6 恒电位 2.02 V）",
     "values": {"DD": "353 mAh g-1", "DD_HMPA": "618 mAh g-1", "DD_DMF": "402 mAh g-1", "DD_TPPO": "518 mAh g-1", "DD_DMSO": "201 mAh g-1"},
     "direction": "DD_HMPA 最高，DD_DMSO 最低",
     "method": "预放电至 2.07 V（0.05 C）后 2.02 V 恒电位沉积",
     "system": "Li2S6 阴极液 + 0.5 M LiTFSI + 0.8 M LiNO3，碳纸工作电极",
     "evidence_ids": ["M0111", "M0112", "M0118", "S0072"]},
    {"name": "Li2S 成核生长速率 Ak2 与沉积模式",
     "values": {"DD": "Ak2 约为高 DN 体系的 5–6 倍；2DI/3DP 混合，平滑 Li2S 层", "DD_HMPA": "中等 Ak2；3DP/3DI 混合，小颗粒 3D 形貌", "DD_DMF": "3DI，大 Li2S 岛", "DD_TPPO": "3DI，大 Li2S 岛", "DD_DMSO": "Ak2 几乎可忽略，Li2S 颗粒很少"},
     "direction": "DD 最快、DD_DMSO 最慢、DD_HMPA 居中",
     "method": "计时电流曲线拟合（BFT/Scharifker-Hills 模型）+ SEM",
     "system": "同上 Li|Li2S6 电池",
     "evidence_ids": ["M0113", "M0114", "M0117", "M0122", "M0123"]},
    {"name": "与锂金属接触反应（溶剂浸泡 7 天）",
     "values": {"DD_HMPA": "8% 时无可见反应（纯 HMPA 强烈反应）", "DD_TPPO": "无可见反应", "DD_DMF": "Li 逐渐溶解", "DD_DMSO": "Li 边缘变黑", "DD_HMPA-10%": "Li 边缘变黑", "DD_HMPA-12%": "Li 边缘变黑，加剧", "DD_HMPA-15%": "Li 边缘变黑，最重"},
     "direction": "HMPA 用量越高反应越强；DMF、DMSO 混合后仍反应",
     "method": "Li 片浸泡光学照片",
     "system": "无盐溶剂",
     "evidence_ids": ["M0052", "M0053", "S0110", "S0111", "S0112", "S0181", "S0182"]},
    {"name": "黏度",
     "values": {"DD_TPPO": "高（作者文字，无数值）"},
     "direction": "仅 DD_TPPO 定性为高",
     "method": "未报告（作者用于解释倍率）",
     "system": "未报告",
     "evidence_ids": ["S0218"]}
  ],
  "tests": [
    {"id": "S16-T1", "name": "Li‖S 扣式 3.2 mg cm-2、E/S 10、0.1 C 循环",
     "cell": "Li‖S 扣式（CR2032，G/S-80% 正极，锂箔）",
     "conditions": {"sulfur_loading": "3.2 mg cm-2", "ES": "10", "ES_unit": "μL mg⁻¹（体积基）", "Li_thickness": "未报告", "rate": "0.1 C", "formation": "未报告", "temperature": "25 °C", "LiNO3": "含 0.8 M", "one_C": "未报告", "voltage_window": "1.7-2.6 V"},
     "formulations": ["DD", "DD_HMPA", "DD_TPPO", "DD_DMF", "DD_DMSO"],
     "evidence_ids": ["M0164", "M0174", "M0175", "S0047", "S0052", "S0199"],
     "results": [
       {"id": "S16-T1-R1", "metric": "首圈容量", "A": "DD_HMPA", "B": "DD", "value_A": null, "value_B": null, "unit": "mAh g-1", "point": "0.1 C 第 1 圈", "basis": "figure_only", "direction_text": "不判", "same_conditions": true, "evidence_ids": [], "reason": "DD_HMPA 1094 mAh g-1 见正文，DD 只在 Fig. 5a"},
       {"id": "S16-T1-R2", "metric": "指定圈容量", "A": "DD_HMPA", "B": "DD", "value_A": null, "value_B": null, "unit": "mAh g-1", "point": "第 100 圈", "basis": "qualitative", "direction_text": "变好", "same_conditions": true, "evidence_ids": ["M0165"], "reason": "作者：retains 799 over 100 cycles, outperforming the base；DD 无数值"},
       {"id": "S16-T1-R3", "metric": "过电位", "A": "DD_HMPA", "B": "DD", "value_A": null, "value_B": null, "unit": "V", "point": "首圈电压曲线", "basis": "qualitative", "direction_text": "变好", "same_conditions": true, "evidence_ids": ["M0166"], "reason": "作者：lower polarization in DD_HMPA"},
       {"id": "S16-T1-R4", "metric": "指定圈容量", "A": "DD_HMPA", "B": "DD_TPPO", "value_A": null, "value_B": null, "unit": "mAh g-1", "point": "第 100 圈", "basis": "qualitative", "direction_text": "变好", "same_conditions": true, "evidence_ids": ["M0165"], "reason": "作者：outperforming ... other HSEs"},
       {"id": "S16-T1-R5", "metric": "指定圈容量", "A": "DD_HMPA", "B": "DD_DMF", "value_A": null, "value_B": null, "unit": "mAh g-1", "point": "第 100 圈", "basis": "qualitative", "direction_text": "变好", "same_conditions": true, "evidence_ids": ["M0165"], "reason": "作者：outperforming ... other HSEs"},
       {"id": "S16-T1-R6", "metric": "指定圈容量", "A": "DD_HMPA", "B": "DD_DMSO", "value_A": null, "value_B": null, "unit": "mAh g-1", "point": "第 100 圈", "basis": "qualitative", "direction_text": "变好", "same_conditions": true, "evidence_ids": ["M0165"], "reason": "作者：outperforming ... other HSEs；DD_DMSO 是否在 Fig. 5a 原文未写明"}
     ]},
    {"id": "S16-T2", "name": "Li‖S 扣式倍率测试（0.1–3.0 C）",
     "cell": "Li‖S 扣式",
     "conditions": {"sulfur_loading": "未报告", "ES": "未报告", "ES_unit": "未报告", "Li_thickness": "未报告", "rate": "0.1、0.2、0.5、1.0、2.0、2.5、3.0 C 分段", "formation": "未报告", "temperature": "未报告", "LiNO3": "含 0.8 M", "one_C": "未报告"},
     "formulations": ["DD", "DD_HMPA", "DD_TPPO", "DD_DMF", "DD_DMSO"],
     "evidence_ids": ["S0213", "S0214", "S0217"],
     "results": [
       {"id": "S16-T2-R1", "metric": "倍率容量", "A": "DD_HMPA", "B": "DD", "value_A": null, "value_B": null, "unit": "mAh g-1", "point": "0.1–3.0 C 各段", "basis": "qualitative", "direction_text": "变好", "same_conditions": true, "evidence_ids": ["S0214", "M0167"], "reason": "DD_HMPA 1227…776 mAh g-1，作者：surpassing the cell with the DD base；DD 无数值"},
       {"id": "S16-T2-R2", "metric": "倍率容量", "A": "DD_HMPA", "B": "DD_DMF", "value_A": null, "value_B": null, "unit": "mAh g-1", "point": "高倍率段", "basis": "qualitative", "direction_text": "变好", "same_conditions": true, "evidence_ids": ["S0219"], "reason": "作者：DD_DMF 与 DD_DMSO far inferior to DD_HMPA；S17、S18 两图按同一倍率协议推定为同一测试"},
       {"id": "S16-T2-R3", "metric": "倍率容量", "A": "DD_HMPA", "B": "DD_DMSO", "value_A": null, "value_B": null, "unit": "mAh g-1", "point": "高倍率段", "basis": "qualitative", "direction_text": "变好", "same_conditions": true, "evidence_ids": ["S0219"], "reason": "同上"},
       {"id": "S16-T2-R4", "metric": "倍率容量", "A": "DD_HMPA", "B": "DD_TPPO", "value_A": null, "value_B": null, "unit": "mAh g-1", "point": "高倍率段", "basis": "qualitative", "direction_text": "变好", "same_conditions": true, "evidence_ids": ["S0218", "M0167"], "reason": "作者：DD_TPPO very low specific capacity at high current density"}
     ]},
    {"id": "S16-T3", "name": "Li‖S 扣式 3.5 mg cm-2、E/S 5.0、0.05 C 循环",
     "cell": "Li‖S 扣式",
     "conditions": {"sulfur_loading": "3.5 mg cm-2", "ES": "5.0", "ES_unit": "μL mg⁻¹（体积基）", "Li_thickness": "未报告", "rate": "0.05 C（Figure S22 图注写 0.1 C，与正文和图内标注 0.05C 不一）", "formation": "未报告", "temperature": "25 °C", "LiNO3": "含 0.8 M", "one_C": "未报告", "voltage_window": "1.7-2.6 V"},
     "formulations": ["DD_HMPA", "DD_DMSO"],
     "evidence_ids": ["M0172", "M0174", "M0176", "S0237", "S0240"],
     "results": [
       {"id": "S16-T3-R1", "metric": "首圈容量", "A": "DD_HMPA", "B": "DD_DMSO", "value_A": null, "value_B": null, "unit": "mAh g-1", "point": "0.05 C 第 1 圈", "basis": "figure_only", "direction_text": "不判", "same_conditions": true, "evidence_ids": [], "reason": "DD_HMPA 1213 mAh g-1 见正文，DD_DMSO 只在图"},
       {"id": "S16-T3-R2", "metric": "首圈 Li2S 沉积段（第二平台）容量", "A": "DD_HMPA", "B": "DD_DMSO", "value_A": null, "value_B": null, "unit": "mAh g-1", "point": "首圈放电第二平台", "basis": "qualitative", "direction_text": "变好", "same_conditions": true, "evidence_ids": ["S0238"], "reason": "作者：higher capacity form Li2S deposition in the DD_HMPA"},
       {"id": "S16-T3-R3", "metric": "过电位", "A": "DD_HMPA", "B": "DD_DMSO", "value_A": null, "value_B": null, "unit": "V", "point": "首圈电压曲线", "basis": "qualitative", "direction_text": "变好", "same_conditions": true, "evidence_ids": ["S0238", "S0239"], "reason": "作者：lower polarization in DD_HMPA；DD_DMSO 第二平台电位更低"},
       {"id": "S16-T3-R4", "metric": "过电位", "A": "DD_HMPA", "B": "DD_DMSO", "value_A": null, "value_B": null, "unit": "V", "point": "第 60 圈后第二平台", "basis": "qualitative", "direction_text": "变好", "same_conditions": true, "evidence_ids": ["M0173", "M0181"], "reason": "作者：other HSEs exhibit high discharge polarization ... after 60 cycles；other HSEs 具体成员原文未写，按 Figure S22 推定含 DD_DMSO"},
       {"id": "S16-T3-R5", "metric": "指定圈容量", "A": "DD_HMPA", "B": "DD_DMSO", "value_A": null, "value_B": null, "unit": "mAh g-1", "point": "第 70 圈", "basis": "figure_only", "direction_text": "不判", "same_conditions": true, "evidence_ids": [], "reason": "DD_HMPA 第 70 圈 860 mAh g-1 见正文，对方只在 Fig. 5c"}
     ]},
    {"id": "S16-T4", "name": "Li‖S 扣式 5.5 mg cm-2、E/S 4.0、0.1 C 循环",
     "cell": "Li‖S 扣式",
     "conditions": {"sulfur_loading": "5.5 mg cm-2", "ES": "4.0", "ES_unit": "μL mg⁻¹（体积基）", "Li_thickness": "未报告", "rate": "0.1 C", "formation": "未报告", "temperature": "25 °C", "LiNO3": "含 0.8 M", "one_C": "未报告", "voltage_window": "1.7-2.6 V"},
     "formulations": ["DD", "DD_HMPA"],
     "evidence_ids": ["M0174", "M0177", "M0182", "M0026"],
     "results": [
       {"id": "S16-T4-R1", "metric": "首圈容量", "A": "DD_HMPA", "B": "DD", "value_A": null, "value_B": null, "unit": "mAh g-1", "point": "0.1 C 初始", "basis": "qualitative", "direction_text": "变好", "same_conditions": true, "evidence_ids": ["M0183", "M0026"], "reason": "DD_HMPA 864 mAh g-1；DD 只有作者定性 inability to discharge"},
       {"id": "S16-T4-R2", "metric": "保持率", "A": "DD_HMPA", "B": "DD", "value_A": null, "value_B": null, "unit": "%", "point": "65 圈", "basis": "qualitative", "direction_text": "变好", "same_conditions": true, "evidence_ids": ["M0182"], "reason": "DD_HMPA 85.4%/65 圈；DD 作者定性 poor cycling stability"},
       {"id": "S16-T4-R3", "metric": "过电位", "A": "DD_HMPA", "B": "DD", "value_A": null, "value_B": null, "unit": "V", "point": "放电（循环中）", "basis": "qualitative", "direction_text": "变好", "same_conditions": true, "evidence_ids": ["M0182"], "reason": "作者：DD shows high discharge overpotential"}
     ]},
    {"id": "S16-T5", "name": "Li‖S 软包 2.71 Ah",
     "cell": "Li‖S 软包（4 片双面正极 + 5 片锂）",
     "conditions": {"sulfur_loading": "4.6 mg cm-2（单面；双面 9.2 mg cm-2）", "ES": "4.0", "ES_unit": "μL mg⁻¹（体积基）", "Li_thickness": "125 μm（双面）", "rate": "0.1 C", "formation": "未报告", "temperature": "25 °C", "LiNO3": "含 0.8 M", "one_C": "未报告", "NP_ratio": "1.63", "voltage_window": "1.7-2.6 V"},
     "formulations": ["DD", "DD_HMPA"],
     "evidence_ids": ["M0184", "S0088", "S0089", "S0090", "M0197"],
     "results": [
       {"id": "S16-T5-R1", "metric": "首圈容量", "A": "DD_HMPA", "B": "DD", "value_A": null, "value_B": null, "unit": "Ah", "point": "0.1 C 初始", "basis": "qualitative", "direction_text": "变好", "same_conditions": true, "evidence_ids": ["M0185"], "reason": "DD_HMPA 2.71 Ah、307 Wh kg-1；DD 作者定性 low capacity"},
       {"id": "S16-T5-R2", "metric": "保持率", "A": "DD_HMPA", "B": "DD", "value_A": null, "value_B": null, "unit": "%", "point": "20 圈", "basis": "qualitative", "direction_text": "变好", "same_conditions": true, "evidence_ids": ["M0185"], "reason": "DD_HMPA 86.7%/20 圈；DD 作者定性 fast capacity fading"}
     ]},
    {"id": "S16-T6", "name": "Li‖Cu 0.5 mA cm-2、1.0 mAh cm-2",
     "cell": "Li‖Cu 扣式",
     "conditions": {"sulfur_loading": "不适用", "ES": "未报告", "ES_unit": "未报告", "Li_thickness": "未报告", "rate": "0.5 mA cm-2，1.0 mAh cm-2，充电截止 1 V", "formation": "未报告", "temperature": "未报告", "LiNO3": "含 0.8 M", "one_C": "不适用"},
     "formulations": ["DD", "DD_HMPA", "DD_TPPO", "DD_DMSO", "DD_DMF", "DD_HMPA-10%", "DD_HMPA-12%", "DD_HMPA-15%"],
     "evidence_ids": ["S0053", "S0054", "M0127", "S0177"],
     "results": [
       {"id": "S16-T6-R1", "metric": "库仑效率", "A": "DD_HMPA", "B": "DD", "value_A": ">98.7", "value_B": 98.4, "unit": "%", "point": "平均 CE", "basis": "numeric", "direction_text": "变好", "same_conditions": true, "evidence_ids": ["M0129", "M0127"], "reason": "作者：In great contrast ... high CE"},
       {"id": "S16-T6-R2", "metric": "寿命（循环圈数）", "A": "DD_HMPA", "B": "DD", "value_A": 400, "value_B": 280, "unit": "圈", "point": "稳定循环圈数", "basis": "numeric", "direction_text": "变好", "same_conditions": true, "evidence_ids": ["M0129", "M0127"], "reason": "DD_HMPA 400 圈 without apparent fading（可能为测试终点）"},
       {"id": "S16-T6-R3", "metric": "库仑效率", "A": "DD_TPPO", "B": "DD", "value_A": ">98.7", "value_B": 98.4, "unit": "%", "point": "平均 CE", "basis": "numeric", "direction_text": "变好", "same_conditions": true, "evidence_ids": ["M0129", "M0127"], "reason": "作者同句写 DD_HMPA 与 DD_TPPO"},
       {"id": "S16-T6-R4", "metric": "寿命（循环圈数）", "A": "DD_TPPO", "B": "DD", "value_A": 400, "value_B": 280, "unit": "圈", "point": "稳定循环圈数", "basis": "numeric", "direction_text": "变好", "same_conditions": true, "evidence_ids": ["M0129", "M0127"], "reason": "同上"},
       {"id": "S16-T6-R5", "metric": "库仑效率", "A": "DD_DMSO", "B": "DD", "value_A": 95.0, "value_B": 98.4, "unit": "%", "point": "平均 CE", "basis": "numeric", "direction_text": "变坏", "same_conditions": true, "evidence_ids": ["M0128", "M0127"], "reason": "作者：average CE of only 95.0%"},
       {"id": "S16-T6-R6", "metric": "寿命（循环圈数）", "A": "DD_DMSO", "B": "DD", "value_A": 120, "value_B": 280, "unit": "圈", "point": "循环圈数", "basis": "numeric", "direction_text": "变坏", "same_conditions": true, "evidence_ids": ["M0128", "M0127"], "reason": "DD_DMSO over 120 cycles，是否为失效圈数原文未写"},
       {"id": "S16-T6-R7", "metric": "库仑效率", "A": "DD_DMF", "B": "DD", "value_A": "30–60", "value_B": 98.4, "unit": "%", "point": "CE 范围", "basis": "numeric", "direction_text": "变坏", "same_conditions": true, "evidence_ids": ["M0128", "M0127"], "reason": "作者：extremely low CE"},
       {"id": "S16-T6-R8", "metric": "过电位", "A": "DD_HMPA", "B": "DD", "value_A": null, "value_B": null, "unit": "V", "point": "循环中电压曲线", "basis": "qualitative", "direction_text": "变好", "same_conditions": true, "evidence_ids": ["M0143", "M0144"], "reason": "作者：DD 死锂累积使过电位增大；DD_HMPA reduced overpotential"},
       {"id": "S16-T6-R9", "metric": "库仑效率", "A": "DD_HMPA-10%", "B": "DD_HMPA", "value_A": null, "value_B": null, "unit": "%", "point": "CE", "basis": "qualitative", "direction_text": "变坏", "same_conditions": true, "evidence_ids": ["M0140", "S0180"], "reason": "作者：higher HMPA fraction leads to lower coulombic efficiency（Figure S10d 只有 10/12/15%，比较对象原文未明写为 8%）"},
       {"id": "S16-T6-R10", "metric": "库仑效率", "A": "DD_HMPA-12%", "B": "DD_HMPA", "value_A": null, "value_B": null, "unit": "%", "point": "CE", "basis": "qualitative", "direction_text": "变坏", "same_conditions": true, "evidence_ids": ["M0140", "S0180"], "reason": "同上"},
       {"id": "S16-T6-R11", "metric": "库仑效率", "A": "DD_HMPA-15%", "B": "DD_HMPA", "value_A": null, "value_B": null, "unit": "%", "point": "CE", "basis": "qualitative", "direction_text": "变坏", "same_conditions": true, "evidence_ids": ["M0140", "S0180"], "reason": "同上"}
     ]},
    {"id": "S16-T7", "name": "Li‖Li 对称 1 mA cm-2、1 mAh cm-2",
     "cell": "Li‖Li 对称",
     "conditions": {"sulfur_loading": "不适用", "ES": "未报告", "ES_unit": "未报告", "Li_thickness": "未报告", "rate": "1 mA cm-2，1 mAh cm-2", "formation": "未报告", "temperature": "未报告", "LiNO3": "含 0.8 M", "one_C": "不适用"},
     "formulations": ["DD", "DD_HMPA", "DD_HMPA-10%", "DD_HMPA-12%", "DD_HMPA-15%"],
     "evidence_ids": ["S0175", "S0177", "S0184"],
     "results": [
       {"id": "S16-T7-R1", "metric": "寿命（循环小时数）", "A": "DD_HMPA", "B": "DD", "value_A": 500, "value_B": 130, "unit": "h", "point": "短路前时间", "basis": "numeric", "direction_text": "变好", "same_conditions": true, "evidence_ids": ["M0139", "S0179"], "reason": "DD_HMPA 500 h 未短路（测试终点），DD 130 h 短路"},
       {"id": "S16-T7-R2", "metric": "寿命（循环小时数）", "A": "DD_HMPA-10%", "B": "DD_HMPA", "value_A": null, "value_B": null, "unit": "h", "point": "短路前时间", "basis": "qualitative", "direction_text": "变坏", "same_conditions": true, "evidence_ids": ["M0140", "S0180"], "reason": "作者：higher HMPA fraction leads to shorter cycle life / faster short circuiting"},
       {"id": "S16-T7-R3", "metric": "寿命（循环小时数）", "A": "DD_HMPA-12%", "B": "DD_HMPA", "value_A": null, "value_B": null, "unit": "h", "point": "短路前时间", "basis": "qualitative", "direction_text": "变坏", "same_conditions": true, "evidence_ids": ["M0140", "S0180"], "reason": "同上"},
       {"id": "S16-T7-R4", "metric": "寿命（循环小时数）", "A": "DD_HMPA-15%", "B": "DD_HMPA", "value_A": null, "value_B": null, "unit": "h", "point": "短路前时间", "basis": "qualitative", "direction_text": "变坏", "same_conditions": true, "evidence_ids": ["M0140", "S0180"], "reason": "同上"}
     ]},
    {"id": "S16-T8", "name": "Li‖Li2S 正极扣式电池",
     "cell": "Li‖Li2S（碳纸载 Li2S）扣式",
     "conditions": {"sulfur_loading": "未报告（15 μL 50 mg mL-1 Li2S 悬浮液滴于 10 mm 碳纸）", "ES": "未报告", "ES_unit": "未报告", "electrolyte_volume": "20 μL", "Li_thickness": "未报告", "rate": "未报告", "formation": "首次以 0.05 C 充至 4.0 V", "temperature": "未报告", "LiNO3": "含 0.8 M", "one_C": "未报告", "voltage_window": "1.7-2.6 V"},
     "formulations": ["DD", "DD_HMPA", "DD_DMF", "DD_DMSO", "DD_TPPO"],
     "evidence_ids": ["S0056", "S0057", "S0234"],
     "results": [
       {"id": "S16-T8-R1", "metric": "指定圈容量", "A": "DD_HMPA", "B": "DD", "value_A": null, "value_B": null, "unit": "mAh g-1", "point": "第 2 圈", "basis": "qualitative", "direction_text": "变好", "same_conditions": true, "evidence_ids": ["S0235"], "reason": "作者：Li2S cells using DD_HMPA exhibit higher specific capacity"},
       {"id": "S16-T8-R2", "metric": "指定圈容量", "A": "DD_HMPA", "B": "DD_DMF", "value_A": null, "value_B": null, "unit": "mAh g-1", "point": "第 2 圈", "basis": "qualitative", "direction_text": "变好", "same_conditions": true, "evidence_ids": ["S0235"], "reason": "同上"},
       {"id": "S16-T8-R3", "metric": "指定圈容量", "A": "DD_HMPA", "B": "DD_DMSO", "value_A": null, "value_B": null, "unit": "mAh g-1", "point": "第 2 圈", "basis": "qualitative", "direction_text": "变好", "same_conditions": true, "evidence_ids": ["S0235"], "reason": "同上"},
       {"id": "S16-T8-R4", "metric": "指定圈容量", "A": "DD_HMPA", "B": "DD_TPPO", "value_A": null, "value_B": null, "unit": "mAh g-1", "point": "第 2 圈", "basis": "qualitative", "direction_text": "变好", "same_conditions": true, "evidence_ids": ["S0235"], "reason": "同上"}
     ]},
    {"id": "S16-T9", "name": "Li‖S 扣式 HMPA 6/8/10%（1M LiTFSI + 0.4M LiNO3）循环",
     "cell": "Li‖S 扣式",
     "conditions": {"sulfur_loading": "未报告", "ES": "未报告", "ES_unit": "未报告", "Li_thickness": "未报告", "rate": "未报告", "formation": "未报告", "temperature": "未报告", "LiNO3": "含 0.4 M", "one_C": "未报告"},
     "formulations": ["DD_HMPA-6%(1M)", "DD_HMPA-8%(1M)", "DD_HMPA-10%(1M)"],
     "evidence_ids": ["S0222", "S0223"],
     "results": [
       {"id": "S16-T9-R1", "metric": "保持率", "A": "DD_HMPA-10%(1M)", "B": "DD_HMPA-6%(1M)", "value_A": null, "value_B": null, "unit": "%", "point": "循环（圈数原文未写）", "basis": "qualitative", "direction_text": "变好", "same_conditions": true, "evidence_ids": ["S0224"], "reason": "作者：As the HMPA volume ratio increases to 10%, the capacity retention improves"},
       {"id": "S16-T9-R2", "metric": "保持率", "A": "DD_HMPA-8%(1M)", "B": "DD_HMPA-6%(1M)", "value_A": null, "value_B": null, "unit": "%", "point": "循环末", "basis": "figure_only", "direction_text": "不判", "same_conditions": true, "evidence_ids": [], "reason": "中间档只在 Figure S19a"}
     ]},
    {"id": "S16-T10", "name": "Li‖S 扣式 HMPA 6/8/10%（1M LiTFSI + 0.4M LiNO3）倍率",
     "cell": "Li‖S 扣式",
     "conditions": {"sulfur_loading": "未报告", "ES": "未报告", "ES_unit": "未报告", "Li_thickness": "未报告", "rate": "0.2、0.5、1.0、2.0、2.5、3.0 C 分段", "formation": "未报告", "temperature": "未报告", "LiNO3": "含 0.4 M", "one_C": "未报告"},
     "formulations": ["DD_HMPA-6%(1M)", "DD_HMPA-8%(1M)", "DD_HMPA-10%(1M)"],
     "evidence_ids": ["S0221", "S0222", "S0223"],
     "results": [
       {"id": "S16-T10-R1", "metric": "倍率容量", "A": "DD_HMPA-10%(1M)", "B": "DD_HMPA-6%(1M)", "value_A": null, "value_B": null, "unit": "mAh g-1", "point": "2.5 C", "basis": "qualitative", "direction_text": "变坏", "same_conditions": true, "evidence_ids": ["S0225"], "reason": "作者：high HMPA ratio significantly reduces rate performance，10% 在 2.5 C 为 130 mAh g-1；6% 无数值"},
       {"id": "S16-T10-R2", "metric": "倍率容量", "A": "DD_HMPA-8%(1M)", "B": "DD_HMPA-6%(1M)", "value_A": null, "value_B": null, "unit": "mAh g-1", "point": "2.5 C", "basis": "figure_only", "direction_text": "不判", "same_conditions": true, "evidence_ids": [], "reason": "只在 Figure S19b"}
     ]}
  ],
  "mechanisms": [
    {"id": "S16-M1", "summary": "核壳溶剂化把磷酰胺限在第一溶剂化层 → 抑制与锂负极接触反应，并延长 [S3]•⁻ 寿命 → 快速自由基介导的溶液相 SRR", "A": "DD_HMPA", "B": "DD", "property": "Li⁺ 溶剂化：HMPA 进入并限域于第一溶剂化层", "categories": ["负极锂", "正极反应"], "source_type": "本文结论", "evidence_ids": ["M0004"], "test_ids": ["S16-T6", "S16-T7", "S16-T4"], "side": "弱侧"},
    {"id": "S16-M2", "summary": "溶剂给电子能力越强与锂负极反应越强 → 界面不稳、高 DN 电解液电池寿命缩短（转述）", "A": "全梯度", "B": "全梯度", "property": "溶剂 DN 升高（Li⁺ 溶剂化增强）", "categories": ["负极锂"], "source_type": "转述他文或通用说法", "evidence_ids": ["M0022"], "test_ids": [], "side": "强侧"},
    {"id": "S16-M3", "summary": "常规醚 MSE 在贫液下多硫化物溶解度低、反应性差，传输与动力学恶化并被 Li2S 过早钝化 → 硫利用率低（转述）", "A": "DD_HMPA", "B": "DD", "property": "多硫化物溶解度低（MSE）", "categories": ["正极反应"], "source_type": "转述他文或通用说法", "evidence_ids": ["M0009"], "test_ids": [], "side": "弱侧"},
    {"id": "S16-M4", "summary": "高 DN 溶剂提高多硫化物与 Li2S 溶解度并促进 [S3]•⁻ 形成，加速长短链转化（转述）", "A": "全梯度", "B": "全梯度", "property": "多硫化物溶解度与自由基形成随 DN 升高", "categories": ["正极反应"], "source_type": "转述他文或通用说法", "evidence_ids": ["M0012"], "test_ids": [], "side": "弱侧"},
    {"id": "S16-M5", "summary": "HMPA 与 DOL/DME 氢键把 HMPA 限在第一溶剂化层，抑制与锂金属副反应（浸泡实验）", "A": "DD_HMPA", "B": "DD_DMF", "property": "溶剂–溶剂氢键使 HMPA 限域于 Li⁺ 第一溶剂化层", "categories": ["负极锂"], "source_type": "本文结论", "evidence_ids": ["M0051"], "test_ids": [], "side": "其他"},
    {"id": "S16-M6", "summary": "磷酰胺与 DOL/DME 的氢键对稳定锂负极界面起决定作用，HMPA 埋在第一层不直接接触锂", "A": "DD_HMPA", "B": "DD_DMF", "property": "氢键限域（DMF/DMSO 无此作用）", "categories": ["负极锂"], "source_type": "本文结论", "evidence_ids": ["M0055"], "test_ids": ["S16-T6"], "side": "其他"},
    {"id": "S16-M7", "summary": "HMPA 与 Li⁺ 结合强、降低 Li⁺ 酸性，形成 HMPA–Li[S3]• 络合物稳定 [S3]•⁻", "A": "DD_HMPA", "B": "全梯度", "property": "Li⁺ 溶剂化增强 → 多硫化物物种偏向 [S3]•⁻ 并稳定", "categories": [], "source_type": "本文结论", "evidence_ids": ["M0094"], "test_ids": [], "side": "其他"},
    {"id": "S16-M8", "summary": "[S3]•⁻ 长期存在增强其对 SRR 的氧化还原介导 → 贫液下硫利用率提高", "A": "DD_HMPA", "B": "DD", "property": "多硫化物溶剂化：[S3]•⁻ 寿命延长", "categories": ["正极反应"], "source_type": "本文推测", "evidence_ids": ["M0096"], "test_ids": ["S16-T3", "S16-T4"], "side": "弱侧"},
    {"id": "S16-M9", "summary": "原位 UV-vis：[S3]•⁻ 提供长链→短链转化新路径，提高硫利用率；DD 中无自由基、逐步反应", "A": "DD_HMPA", "B": "DD", "property": "多硫化物溶剂化：放电中 [S3]•⁻ 生成增多", "categories": ["正极反应"], "source_type": "本文结论", "evidence_ids": ["S0167"], "test_ids": ["S16-T1"], "side": "弱侧"},
    {"id": "S16-M10", "summary": "DD 中 Li2S 按 2DI/3DP 生长成平滑层，后续生长受绝缘 Li2S 层阻碍", "A": "DD_HMPA", "B": "DD", "property": "NO₃⁻ 提高 Li2S 溶解度（作者归因）；DD 中无自由基", "categories": ["正极反应"], "source_type": "本文结论（与他文一致）", "evidence_ids": ["M0113"], "test_ids": [], "side": "弱侧"},
    {"id": "S16-M11", "summary": "DD_HMPA 中 Li2S 受体相扩散控制，HMPA 促成快速溶液介导 SRR", "A": "DD_HMPA", "B": "DD", "property": "多硫化物溶剂化增强（HMPA）", "categories": ["正极反应"], "source_type": "本文结论", "evidence_ids": ["M0114"], "test_ids": [], "side": "弱侧"},
    {"id": "S16-M12", "summary": "[S3]•⁻ 可化学溶解已沉积 Li2S 成可溶短链，防止电极过早被 Li2S 覆盖钝化", "A": "DD_HMPA", "B": "DD", "property": "多硫化物溶剂化：[S3]•⁻ 存在", "categories": ["正极反应"], "source_type": "本文推测", "evidence_ids": ["M0115"], "test_ids": [], "side": "弱侧"},
    {"id": "S16-M13", "summary": "DD 中 Li2S 成核速率为高 DN 体系 5–6 倍 → 绝缘 Li2S 迅速覆盖电极、阻碍继续沉积", "A": "DD_HMPA", "B": "DD", "property": "Li2S 成核生长速率（DD 高）", "categories": ["正极反应"], "source_type": "本文结论", "evidence_ids": ["M0122"], "test_ids": [], "side": "弱侧"},
    {"id": "S16-M14", "summary": "DMSO 对 Li2S 溶剂化过强 → 成核能垒大、Ak2 几乎为零，Li2S 沉积量很小；HMPA 成核生长速率适中、形貌最优", "A": "DD_DMSO", "B": "DD_HMPA", "property": "Li2S 溶解度高（作者归因 DMSO）", "categories": ["正极反应"], "source_type": "本文结论（与他文一致）", "evidence_ids": ["M0123"], "test_ids": [], "side": "强侧"},
    {"id": "S16-M15", "summary": "DD_DMSO 第二平台电位低，可能因 Li2S 溶解度高带来更大成核能垒", "A": "DD_DMSO", "B": "DD_HMPA", "property": "Li2S 溶解度高（DD_DMSO）", "categories": ["正极反应"], "source_type": "本文推测", "evidence_ids": ["S0240"], "test_ids": ["S16-T3"], "side": "强侧"},
    {"id": "S16-M16", "summary": "DMF 与锂金属强烈反应 → Li‖Cu 库仑效率极低", "A": "DD_DMF", "B": "DD", "property": "溶剂本身与锂反应", "categories": ["负极锂"], "source_type": "本文结论", "evidence_ids": ["M0128"], "test_ids": ["S16-T6"], "side": "其他"},
    {"id": "S16-M17", "summary": "DMF/DMSO 在 SEI 中生成 C–N、砜/亚砜组分，与锂严重反应，不利于长期稳定", "A": "DD_DMF", "B": "DD_HMPA", "property": "溶剂本身与锂反应（DMF、DMSO）", "categories": ["负极锂"], "source_type": "本文结论（与他文一致）", "evidence_ids": ["M0161"], "test_ids": ["S16-T6"], "side": "其他"},
    {"id": "S16-M18", "summary": "例外：HMPA 比例更高时 Li‖Li 寿命变短、CE 降低，核壳结构可能无法维持", "A": "DD_HMPA-15%", "B": "DD_HMPA", "property": "Li⁺ 溶剂化增强（HMPA 增多）", "categories": ["负极锂"], "source_type": "本文推测", "evidence_ids": ["M0140"], "test_ids": ["S16-T6", "S16-T7"], "side": "强侧"},
    {"id": "S16-M19", "summary": "HMPA 增多时不再完全限于第一溶剂化层，进入第二层或体相 → 加速与锂反应、负极表现变差", "A": "DD_HMPA-15%", "B": "DD_HMPA", "property": "HMPA 超出第一溶剂化层", "categories": ["负极锂"], "source_type": "本文推测", "evidence_ids": ["S0183", "S0184"], "test_ids": ["S16-T6", "S16-T7"], "side": "强侧"},
    {"id": "S16-M20", "summary": "DD 中死锂累积 → 界面阻抗与过电位增大；DD_HMPA 沉积锂更平整 → 稳定性延长、过电位降低", "A": "DD_HMPA", "B": "DD", "property": "核壳溶剂化（HMPA 限域）", "categories": ["负极锂"], "source_type": "本文结论", "evidence_ids": ["M0144"], "test_ids": ["S16-T6"], "side": "弱侧"},
    {"id": "S16-M21", "summary": "DD_HMPA 抑制 DOL/DME 分解，部分归因于更多 TFSI⁻ 进入第一溶剂化层", "A": "DD_HMPA", "B": "DD", "property": "Li⁺ 溶剂化：第一层 TFSI⁻ 增多", "categories": ["电解液消耗"], "source_type": "本文推测", "evidence_ids": ["M0148", "M0149"], "test_ids": ["S16-T6"], "side": "弱侧"},
    {"id": "S16-M22", "summary": "独特溶剂化结构形成富无机 SEI（LiF、Li3N）→ 长期锂沉积/剥离稳定", "A": "DD_HMPA", "B": "DD", "property": "核壳 Li⁺ 溶剂化结构", "categories": ["负极锂"], "source_type": "本文结论", "evidence_ids": ["M0189"], "test_ids": ["S16-T6", "S16-T7"], "side": "弱侧"},
    {"id": "S16-M23", "summary": "DD_HMPA 极化更低 → SRR 动力学提升", "A": "DD_HMPA", "B": "DD", "property": "未写溶剂化（落到极化）", "categories": ["正极反应"], "source_type": "本文结论", "evidence_ids": ["M0166"], "test_ids": ["S16-T1"], "side": "弱侧"},
    {"id": "S16-M24", "summary": "DD_HMPA 无过充增加和明显枝晶 → 快速自由基介导 SRR 有效抑制穿梭", "A": "DD_HMPA", "B": "DD", "property": "强溶剂化下穿梭未加剧", "categories": ["多硫化物穿梭", "负极锂", "正极反应"], "source_type": "本文结论", "evidence_ids": ["M0169"], "test_ids": [], "side": "其他"},
    {"id": "S16-M25", "summary": "自由基在充电中作介体促进 Li2S 转化 → Li2S 正极利用率提高", "A": "DD_HMPA", "B": "DD", "property": "多硫化物溶剂化：[S3]•⁻ 存在", "categories": ["正极反应"], "source_type": "本文结论", "evidence_ids": ["M0170"], "test_ids": ["S16-T8"], "side": "弱侧"},
    {"id": "S16-M26", "summary": "其他高 DN 电解液 60 圈后第二平台极化高，归因于锂负极劣化和 Li2S 过早钝化正极", "A": "DD_DMSO", "B": "DD_HMPA", "property": "其他高 DN 溶剂与锂反应、自由基不稳", "categories": ["负极锂", "正极反应"], "source_type": "本文结论", "evidence_ids": ["M0181"], "test_ids": ["S16-T3"], "side": "其他"},
    {"id": "S16-M27", "summary": "DD 在高载量贫液下极化大、循环差，归因于反应迟缓和电极过早钝化（第二平台消失）", "A": "DD_HMPA", "B": "DD", "property": "DD 无自由基介导（多硫化物溶剂化弱）", "categories": ["正极反应"], "source_type": "本文结论", "evidence_ids": ["M0182"], "test_ids": ["S16-T4"], "side": "弱侧"},
    {"id": "S16-M28", "summary": "DD 在高载量贫液下无法放电，体现向 Li2S 转化的难度及 [S3]•⁻ 介导 SRR 的作用", "A": "DD_HMPA", "B": "DD", "property": "多硫化物溶剂化：[S3]•⁻ 寿命延长", "categories": ["正极反应"], "source_type": "本文结论", "evidence_ids": ["M0183"], "test_ids": ["S16-T4"], "side": "弱侧"},
    {"id": "S16-M29", "summary": "放电后 DD_HMPA 阻抗更低 → [S3]•⁻ 使 Li2S 高比表面沉积", "A": "DD_HMPA", "B": "DD", "property": "多硫化物溶剂化：[S3]•⁻ 长期存在", "categories": ["正极反应"], "source_type": "本文结论", "evidence_ids": ["S0209"], "test_ids": [], "side": "弱侧"},
    {"id": "S16-M30", "summary": "DD_TPPO 高倍率容量很低，主要因黏度高", "A": "DD_TPPO", "B": "DD_HMPA", "property": "黏度高（非溶剂化起点）", "categories": [], "source_type": "本文结论", "evidence_ids": ["S0218"], "test_ids": ["S16-T2"], "side": "其他"},
    {"id": "S16-M31", "summary": "DD_HMPA 倍率优势归因于自由基长期稳定和锂负极稳定", "A": "DD_HMPA", "B": "DD_DMSO", "property": "多硫化物溶剂化：[S3]•⁻ 稳定性（HMPA 最高）", "categories": ["负极锂"], "source_type": "本文结论", "evidence_ids": ["S0220"], "test_ids": ["S16-T2"], "side": "弱侧"},
    {"id": "S16-M32", "summary": "HMPA 增至 10% 保持率提高，可能因自由基路径更活跃、正极钝化延迟", "A": "DD_HMPA-10%(1M)", "B": "DD_HMPA-6%(1M)", "property": "HMPA 增多（Li⁺ 溶剂化增强）", "categories": ["正极反应"], "source_type": "本文推测", "evidence_ids": ["S0224"], "test_ids": ["S16-T9"], "side": "弱侧"},
    {"id": "S16-M33", "summary": "例外：高 HMPA 比例下高倍率硫利用率差，可能因 HMPA 高给电子性导致去溶剂化困难", "A": "DD_HMPA-10%(1M)", "B": "DD_HMPA-6%(1M)", "property": "Li⁺ 溶剂化过强（去溶剂化困难）", "categories": ["正极反应"], "source_type": "本文推测", "evidence_ids": ["S0226"], "test_ids": ["S16-T10"], "side": "强侧"},
    {"id": "S16-M34", "summary": "HMPA 体积分数过高可能造成去溶剂化能垒或电极界面不稳", "A": "DD_HMPA-10%(1M)", "B": "DD_HMPA-6%(1M)", "property": "Li⁺ 溶剂化过强", "categories": [], "source_type": "本文推测", "evidence_ids": ["M0168"], "test_ids": ["S16-T9", "S16-T10"], "side": "强侧"},
    {"id": "S16-M35", "summary": "HMPA 即使低体积分数也能长期稳定三硫自由基 → 溶液相反应路径和 3D 岛状 Li2S → 低 E/S 下高硫利用率", "A": "DD_HMPA", "B": "DD", "property": "多硫化物溶剂化：[S3]•⁻ 稳定", "categories": ["正极反应"], "source_type": "本文结论", "evidence_ids": ["M0190"], "test_ids": ["S16-T3", "S16-T4"], "side": "弱侧"}
  ],
  "design_claims": [
    {"summary": "其他（核壳溶剂化，不属折中或解耦）：少量高 DN 共溶剂 HMPA 经氢键限于 Li⁺ 第一溶剂化层，同时获得强溶剂化的自由基介导 SRR 并避免其与锂负极反应；HMPA 用量有上限（过高破坏核壳、去溶剂化困难）；最优配方 DD_HMPA（8 vol% HMPA）", "evidence_ids": ["M0022", "M0186", "M0140"]}
  ],
  "figure_requests": [
    {"test_id": "S16-T1", "figure": "Fig. 5a", "part": "main", "metric": "首圈容量", "A": "DD_HMPA", "B": "DD", "target_point": "0.1 C 第 1 圈", "anchor_quote_ids": ["M0165"], "reason": "Li‖S 循环类测试缺同一测试容量侧（DD 只在图）；锚点 DD_HMPA 首圈 1094、第 100 圈 799 mAh g-1"},
    {"test_id": "S16-T3", "figure": "Fig. 5c", "part": "main", "metric": "首圈容量", "A": "DD_HMPA", "B": "DD_DMSO", "target_point": "0.05 C 第 1 圈", "anchor_quote_ids": ["M0172"], "reason": "Li‖S 循环类测试缺同一测试容量侧；锚点 DD_HMPA 1213、第 70 圈 860 mAh g-1；图中其他曲线对应哪种电解液原文未写"},
    {"test_id": "S16-T3", "figure": "Fig. 5c", "part": "main", "metric": "指定圈容量", "A": "DD_HMPA", "B": "DD_DMSO", "target_point": "第 70 圈", "anchor_quote_ids": ["M0172"], "reason": "同上"},
    {"test_id": "S16-T9", "figure": "Figure S19a", "part": "si", "metric": "保持率", "A": "DD_HMPA-8%(1M)", "B": "DD_HMPA-6%(1M)", "target_point": "循环末", "anchor_quote_ids": [], "reason": "梯度上只在图里有数的档；无锚点（正文无数值）"},
    {"test_id": "S16-T10", "figure": "Figure S19b", "part": "si", "metric": "倍率容量", "A": "DD_HMPA-8%(1M)", "B": "DD_HMPA-6%(1M)", "target_point": "2.5 C", "anchor_quote_ids": ["S0225"], "reason": "梯度上只在图里有数的档；锚点 10% 在 2.5 C 为 130 mAh g-1"}
  ],
  "gaps": [
    "未测离子电导率、离子迁移数、多硫化物溶解度；黏度仅 DD_TPPO 定性",
    "所有 Li‖S 扣式测试未报告锂厚、1C 定义、化成协议，未报告库仑效率",
    "S16-T1 中 DD_TPPO、DD_DMF 只在 Figure S14a，DD 在 Fig. 5a，跨图不判与 DD 的比较；Fig. 5a 含哪些电解液原文未写",
    "S16-T2 倍率测试硫载量、E/S 未报告；DD_TPPO/DD_DMF/DD_DMSO 与 DD 未直接比较",
    "S16-T3 参与电解液原文只写 other HSEs，是否含 DD 未写；Figure S22 图注 0.1 C 与正文 0.05 C 不一",
    "S16-T4、S16-T5 中 DD 只有作者定性",
    "M0127 写 0.5 mAh cm-2 与 SI 0.5 mA cm-2 不一，按 SI 记",
    "DD_HMPA-5/10/12/15/20% 基础盐未明写（推定同 DD）；Figure S19 系列 DOL/DME 比例与测试条件未写",
    "DFT 结合能按规程不收"
  ],
  "source_review": {
    "main": true,
    "si": true,
    "notes": "通读正文与 SI（含 Table S1）；未读任何既有提取结果。未看图片，读图只登记。"
  }
}
