Repository: zhuonanli08/Li-S_Electrolyte_Conflicts

File: output/Claude_v4_调试集53篇_2026-10-25/drafts/S19.json
{
  "paper_id": "S19",
  "doi": "10.1021/acsenergylett.5c00974",
  "formulations": [
    {"id": "E-DD", "name": "E-DD（1 M LiTFSI + 0.4 M LiNO3 in DOL/DME 1:1 by vol.）",
     "components": [
       {"name": "LiTFSI", "role": "盐", "amount": 1.0, "unit": "M"},
       {"name": "LiNO3", "role": "添加剂", "amount": 0.4, "unit": "M"},
       {"name": "DOL", "role": "溶剂化溶剂", "amount": 1, "unit": "体积比（DOL:DME = 1:1 by vol.）"},
       {"name": "DME", "role": "溶剂化溶剂", "amount": 1, "unit": "体积比（DOL:DME = 1:1 by vol.）"}],
     "raw_formula": "1.0 M LiTFSI and 0.4 M LiNO3 were dissolved in the mixed solvents of DOL/DME (1:1 by vol., denoted as DD)",
     "evidence_ids": ["S0016", "M0081"]},
    {"id": "E-EDD", "name": "E-EDD（1 M LiTFSI + 0.4 M LiNO3 in DMEU/DOL/DME 2:4:4 by vol.）",
     "components": [
       {"name": "LiTFSI", "role": "盐", "amount": 1.0, "unit": "M"},
       {"name": "LiNO3", "role": "添加剂", "amount": 0.4, "unit": "M"},
       {"name": "DMEU", "role": "溶剂化溶剂", "amount": 2, "unit": "体积比（DMEU:DOL:DME = 2:4:4 by vol.）"},
       {"name": "DOL", "role": "溶剂化溶剂", "amount": 4, "unit": "体积比（DMEU:DOL:DME = 2:4:4 by vol.）"},
       {"name": "DME", "role": "溶剂化溶剂", "amount": 4, "unit": "体积比（DMEU:DOL:DME = 2:4:4 by vol.）"}],
     "raw_formula": "1.0 M LiTFSI and 0.4 M LiNO3 were dissolved in the mixed solvents of DMEU/DOL/DME (2:4:4 by vol., denoted as EDD)",
     "evidence_ids": ["S0016", "M0081"]},
    {"id": "E-PDD", "name": "E-PDD（1 M LiTFSI + 0.4 M LiNO3 in DMPU/DOL/DME 2:4:4 by vol.）",
     "components": [
       {"name": "LiTFSI", "role": "盐", "amount": 1.0, "unit": "M"},
       {"name": "LiNO3", "role": "添加剂", "amount": 0.4, "unit": "M"},
       {"name": "DMPU", "role": "溶剂化溶剂", "amount": 2, "unit": "体积比（DMPU:DOL:DME = 2:4:4 by vol.）"},
       {"name": "DOL", "role": "溶剂化溶剂", "amount": 4, "unit": "体积比（DMPU:DOL:DME = 2:4:4 by vol.）"},
       {"name": "DME", "role": "溶剂化溶剂", "amount": 4, "unit": "体积比（DMPU:DOL:DME = 2:4:4 by vol.）"}],
     "raw_formula": "1.0 M LiTFSI and 0.4 M LiNO3 were dissolved in the mixed solvents of DMPU/DOL/DME (2:4:4 by vol., denoted as PDD)",
     "evidence_ids": ["S0016", "M0081"]},
    {"id": "LiTFSI-DD", "name": "LiTFSI-DD（1 M LiTFSI in DOL/DME，无 LiNO3）",
     "components": [
       {"name": "LiTFSI", "role": "盐", "amount": 1, "unit": "M"},
       {"name": "DOL", "role": "溶剂化溶剂", "amount": 1, "unit": "体积比（DOL:DME = 1:1 by vol.）"},
       {"name": "DME", "role": "溶剂化溶剂", "amount": 1, "unit": "体积比（DOL:DME = 1:1 by vol.）"}],
     "raw_formula": "1 M LiTFSI in DOL/DME（DD = DOL/DME 1:1 by vol.）",
     "evidence_ids": ["M0060", "S0076", "S0016"]},
    {"id": "LiTFSI-EDD", "name": "LiTFSI-EDD（1 M LiTFSI in DMEU/DOL/DME，无 LiNO3）",
     "components": [
       {"name": "LiTFSI", "role": "盐", "amount": 1, "unit": "M"},
       {"name": "DMEU", "role": "溶剂化溶剂", "amount": 2, "unit": "体积比（DMEU:DOL:DME = 2:4:4 by vol.）"},
       {"name": "DOL", "role": "溶剂化溶剂", "amount": 4, "unit": "体积比（DMEU:DOL:DME = 2:4:4 by vol.）"},
       {"name": "DME", "role": "溶剂化溶剂", "amount": 4, "unit": "体积比（DMEU:DOL:DME = 2:4:4 by vol.）"}],
     "raw_formula": "1 M LiTFSI in DMEU/DOL/DME (denoted as LiTFSI-EDD)；EDD = 2:4:4 by vol.",
     "evidence_ids": ["M0059", "M0042"]},
    {"id": "LiTFSI-PDD", "name": "LiTFSI-PDD（1 M LiTFSI in DMPU/DOL/DME，无 LiNO3）",
     "components": [
       {"name": "LiTFSI", "role": "盐", "amount": 1, "unit": "M"},
       {"name": "DMPU", "role": "溶剂化溶剂", "amount": 2, "unit": "体积比（DMPU:DOL:DME = 2:4:4 by vol.）"},
       {"name": "DOL", "role": "溶剂化溶剂", "amount": 4, "unit": "体积比（DMPU:DOL:DME = 2:4:4 by vol.）"},
       {"name": "DME", "role": "溶剂化溶剂", "amount": 4, "unit": "体积比（DMPU:DOL:DME = 2:4:4 by vol.）"}],
     "raw_formula": "1 M LiTFSI in DMPU/DOL/DME(denoted as LiTFSI-PDD)；PDD = 2:4:4 by vol.",
     "evidence_ids": ["M0056", "M0042"]}
  ],
  "control_id": "E-DD",
  "control_type": "常规醚基准（DOL/DME + LiTFSI + LiNO₃）：1 M LiTFSI + 0.4 M LiNO3 in DOL/DME 1:1",
  "gradients": [
    {"name": "高 DN 共溶剂种类（种类梯度，含无共溶剂的常规醚对照；含 LiNO3）",
     "order": ["E-PDD", "E-EDD", "E-DD"],
     "values": ["DMPU/DOL/DME 2:4:4 by vol.", "DMEU/DOL/DME 2:4:4 by vol.", "DOL/DME 1:1 by vol.（无高 DN 共溶剂）"],
     "solvation_axis": "按 Li⁺–溶剂作用及多硫化物溶剂化由强到弱；依据：作者 DN（DMPU 34.0、DMEU 29.0、DME 20.0、DOL 17.5 kcal mol−1）、Raman 与 7Li/17O NMR（Li⁺–DMPU 强于 Li⁺–DMEU）、UV-vis/Raman 的 S3•− 信号（PDD≥EDD，DD 无）",
     "evidence_ids": ["M0014", "M0021", "M0034", "M0063", "M0064", "M0054"]},
    {"name": "高 DN 共溶剂种类（种类梯度，无 LiNO3 体系，用于 Raman 与穿梭电流测试）",
     "order": ["LiTFSI-PDD", "LiTFSI-EDD", "LiTFSI-DD"],
     "values": ["DMPU/DOL/DME 2:4:4 by vol.", "DMEU/DOL/DME 2:4:4 by vol.", "DOL/DME 1:1 by vol."],
     "solvation_axis": "同上（按 Li⁺–溶剂作用由强到弱；依据：作者 Raman 峰位移）",
     "evidence_ids": ["M0056", "M0059", "M0060"]}
  ],
  "properties": [
    {"name": "Li⁺ 溶剂化",
     "values": {"LiTFSI-PDD": "DMPU C=O 峰 1630→1651 cm−1 上移，DME C−O 峰（848.4 cm−1）基本不移：DMPU 主导 Li⁺ 内层，DME 多为自由态",
                "LiTFSI-EDD": "DMEU C=O 峰与 DME C−O 峰均上移：DMEU、DME 共同进入 Li⁺ 内层",
                "LiTFSI-DD": "DOL、DME 振动峰明显上移：DOL/DME 与 Li⁺ 强配位、主导内层"},
     "direction": "Li⁺–共溶剂作用 DMPU 强于 DMEU（只记高低）",
     "method": "Raman（C=O、N−C−N、C−O 峰位）",
     "system": "1 M LiTFSI 溶于 PDD/EDD/DD，不含 LiNO3（与电池电解液差 0.4 M LiNO3）",
     "evidence_ids": ["M0056", "M0057", "M0058", "M0059", "M0060"]},
    {"name": "多硫化物溶剂化",
     "values": {"E-PDD": "DMPU 主导 Li2S6 内层（7Li 上场位移、17O DMPU 上场位移均大于 EDD；DOL/DME 下场位移更大，较少进入内层；MD 中 S6 2− 4.2 Å 内为 Li⁺ 与 DMPU）",
                "E-EDD": "DMEU/DME 主导 Li2S6 内层（NMR、MD）",
                "E-DD": "DME/DOL 主导 Li2S6 内层（MD）；作者称溶剂化能力不足/中等"},
     "direction": "Li2S6 中 Li⁺–溶剂作用 PDD > EDD；DD 为 DOL/DME 配位（只记高低）",
     "method": "7Li、17O NMR；MD（RDF、快照）",
     "system": "NMR：0.1 M Li2S6 溶于 PDD/EDD 溶剂（不含 LiTFSI、LiNO3）；MD：0.1 M Li2S6 + 1.0 M LiTFSI 溶于 PDD/EDD/DD（不含 LiNO3）",
     "evidence_ids": ["M0062", "M0063", "M0064", "M0066", "M0068", "M0070", "M0072"]},
    {"name": "多硫化物溶解度",
     "values": {"E-PDD": "高（20 mM Li2S6 溶液澄清、深蓝）", "E-EDD": "高（20 mM Li2S6 溶液澄清、深蓝）", "E-DD": "低（20 mM 溶液浑浊、暗黄）"},
     "direction": "PDD≈EDD > DD（溶解度极限数值只在 Figure S1a 图上，未读）",
     "method": "光学照片目视（Fig. 2c、Figure S3）",
     "system": "Li2S6（及 Li2S8/Li2S4/Li2S2）溶于 PDD/EDD/DD 溶剂，不含 LiTFSI、LiNO3",
     "evidence_ids": ["M0042"]},
    {"name": "Li₂S 溶解度",
     "values": {"E-PDD": "0.55 mM", "E-EDD": "0.25 mM", "E-DD": "不溶（作者定性 insoluble）"},
     "direction": "PDD > EDD > DD",
     "method": "Figure S16（测法未写）",
     "system": "Li2S in DD, EDD, PDD（是否含盐未写）",
     "evidence_ids": ["S0100", "S0103", "S0118", "S0109"]},
    {"name": "S₃•⁻ 自由基",
     "values": {"E-PDD": "有（UV-vis 618 nm 峰；Raman 强度略高于 EDD）", "E-EDD": "有（618 nm 峰）", "E-DD": "无"},
     "direction": "PDD ≥ EDD > DD",
     "method": "UV-vis（0.5 mM Li2S6）、Raman",
     "system": "Li2S6 溶于 PDD/EDD/DD 溶剂，不含 LiTFSI、LiNO3",
     "evidence_ids": ["M0044", "M0052", "M0054"]},
    {"name": "离子电导率",
     "values": {"E-PDD": "11.3 mS cm−1", "E-EDD": "10.3 mS cm−1", "E-DD": "8.5 mS cm−1"},
     "direction": "PDD > EDD > DD",
     "method": "Figure S11b（测法未写）",
     "system": "电池电解液 E-PDD/E-EDD/E-DD",
     "evidence_ids": ["S0087"]},
    {"name": "交换电流密度（Tafel）",
     "values": {"E-PDD": "0.52 mA cm−2", "E-EDD": "0.42 mA cm−2", "E-DD": "0.12 mA cm−2"},
     "direction": "PDD > EDD > DD",
     "method": "Li‖Li 对称电池 CV（−0.2~0.2 V，0.5 mV s−1）Tafel 拟合",
     "system": "电池电解液 E-PDD/E-EDD/E-DD",
     "evidence_ids": ["M0087", "S0039"]}
  ],
  "tests": [
    {"id": "S19-T1", "name": "Li‖Li 对称 1 mA cm−2 / 1 mAh cm−2 循环", "cell": "Li‖Li 对称扣式（CR2032）",
     "conditions": {"sulfur_loading": "不适用（Li‖Li）", "ES": "不适用（每个电池电解液 40 μL）", "ES_unit": "不适用", "Li_thickness": "未报告（SI 只写购入 400 μm 与 50 μm 锂箔，Φ14 mm）", "rate": "1 mA cm−2，1 mAh cm−2", "formation": "未报告", "temperature": "未报告", "LiNO3": "含 0.4 M", "one_C": "不适用", "electrolyte_volume": "40 μL", "Li_pretreatment": "人工 SEI 预保护（SI 1.6 统一写）"},
     "formulations": ["E-PDD", "E-EDD", "E-DD"],
     "evidence_ids": ["S0036", "S0037", "S0038", "M0081", "M0103", "S0035"],
     "results": [
       {"id": "S19-T1-R1", "metric": "寿命（循环小时数）", "A": "E-PDD", "B": "E-DD", "value_A": ">1400", "value_B": "≈1000", "unit": "h", "point": "过电位明显上升前的循环时间", "basis": "numeric", "direction_text": "变好", "same_conditions": true, "evidence_ids": ["M0083", "M0084"], "reason": "E-PDD over 1400 h；E-DD about 1000 h"},
       {"id": "S19-T1-R2", "metric": "寿命（循环小时数）", "A": "E-EDD", "B": "E-DD", "value_A": "≈800", "value_B": "≈1000", "unit": "h", "point": "过电位明显上升前的循环时间", "basis": "numeric", "direction_text": "变坏", "same_conditions": true, "evidence_ids": ["M0081", "M0082", "M0083"], "reason": "三者前 800 h 平稳，此后 E-EDD 过电位骤升；E-DD 约 1000 h"},
       {"id": "S19-T1-R3", "metric": "寿命（循环小时数）", "A": "E-PDD", "B": "E-EDD", "value_A": ">1400", "value_B": "≈800", "unit": "h", "point": "过电位明显上升前的循环时间", "basis": "numeric", "direction_text": "变好", "same_conditions": true, "evidence_ids": ["M0081", "M0082", "M0084"], "reason": "共溶剂 DMPU 对 DMEU 的直接比较"}
     ]},
    {"id": "S19-T2", "name": "Li‖Li2S6 扣式 0.1 C 循环", "cell": "Li‖Li2S6 扣式（碳纤维布载 Li2S6）",
     "conditions": {"sulfur_loading": "~1.4 mgS cm−2", "ES": "19", "ES_unit": "μL mgS−1（体积基）", "Li_thickness": "未报告", "rate": "0.1 C", "formation": "未报告", "temperature": "未报告", "LiNO3": "含 0.4 M", "one_C": "1675 mAh g−1（SI 仅在 GITT 句给出）", "voltage_window": "1.7–2.8 V", "Li_pretreatment": "人工 SEI 预保护（SI 1.6 统一写）"},
     "formulations": ["E-PDD", "E-EDD", "E-DD"],
     "evidence_ids": ["S0028", "S0029", "S0039", "S0042", "S0045", "S0016", "M0126"],
     "results": [
       {"id": "S19-T2-R1", "metric": "首圈容量", "A": "E-PDD", "B": "E-DD", "value_A": 1403, "value_B": 964, "unit": "mAh g−1", "point": "0.1 C 首次放电", "basis": "numeric", "direction_text": "变好", "same_conditions": true, "evidence_ids": ["M0094"], "reason": ""},
       {"id": "S19-T2-R2", "metric": "首圈容量", "A": "E-EDD", "B": "E-DD", "value_A": 1164, "value_B": 964, "unit": "mAh g−1", "point": "0.1 C 首次放电", "basis": "numeric", "direction_text": "变好", "same_conditions": true, "evidence_ids": ["M0094"], "reason": ""},
       {"id": "S19-T2-R3", "metric": "首圈容量", "A": "E-PDD", "B": "E-EDD", "value_A": 1403, "value_B": 1164, "unit": "mAh g−1", "point": "0.1 C 首次放电", "basis": "numeric", "direction_text": "变好", "same_conditions": true, "evidence_ids": ["M0094"], "reason": ""},
       {"id": "S19-T2-R4", "metric": "低平台容量", "A": "E-PDD", "B": "E-DD", "value_A": 937, "value_B": 577, "unit": "mAh g−1", "point": "0.1 C 首次放电低平台", "basis": "numeric", "direction_text": "变好", "same_conditions": true, "evidence_ids": ["M0097"], "reason": ""},
       {"id": "S19-T2-R5", "metric": "低平台容量", "A": "E-EDD", "B": "E-DD", "value_A": 785, "value_B": 577, "unit": "mAh g−1", "point": "0.1 C 首次放电低平台", "basis": "numeric", "direction_text": "变好", "same_conditions": true, "evidence_ids": ["M0097"], "reason": ""},
       {"id": "S19-T2-R6", "metric": "低平台容量", "A": "E-PDD", "B": "E-EDD", "value_A": 937, "value_B": 785, "unit": "mAh g−1", "point": "0.1 C 首次放电低平台", "basis": "numeric", "direction_text": "变好", "same_conditions": true, "evidence_ids": ["M0097"], "reason": ""},
       {"id": "S19-T2-R7", "metric": "寿命（循环圈数）", "A": "E-PDD", "B": "E-DD", "value_A": "≥135", "value_B": "<130", "unit": "圈", "point": "E-PDD 135 圈仍保持 1079 mAh g−1（77%）；E-DD 130 圈内失效", "basis": "numeric", "direction_text": "变好", "same_conditions": true, "evidence_ids": ["M0095"], "reason": "Table S5 写 78%@130 cycles，与正文 77% after 135 cycles 略不一致，不影响方向"},
       {"id": "S19-T2-R8", "metric": "寿命（循环圈数）", "A": "E-PDD", "B": "E-EDD", "value_A": "≥135", "value_B": "<130", "unit": "圈", "point": "同上", "basis": "numeric", "direction_text": "变好", "same_conditions": true, "evidence_ids": ["M0095"], "reason": ""},
       {"id": "S19-T2-R9", "metric": "寿命（循环圈数）", "A": "E-EDD", "B": "E-DD", "value_A": null, "value_B": null, "unit": "圈", "point": "失效圈数", "basis": "figure_only", "direction_text": "不判", "same_conditions": true, "evidence_ids": [], "reason": "两者均写 fail within 130 cycles，先后只在 Fig. 5a"},
       {"id": "S19-T2-R10", "metric": "穿梭常数", "A": "E-PDD", "B": "E-DD", "value_A": 0.039, "value_B": 0.128, "unit": "h−1", "point": "由 0.1 C 充放电曲线（Fig. 5b）计算", "basis": "numeric", "direction_text": "变好", "same_conditions": true, "evidence_ids": ["S0139"], "reason": "越小越好"},
       {"id": "S19-T2-R11", "metric": "穿梭常数", "A": "E-EDD", "B": "E-DD", "value_A": 0.079, "value_B": 0.128, "unit": "h−1", "point": "同上", "basis": "numeric", "direction_text": "变好", "same_conditions": true, "evidence_ids": ["S0139"], "reason": "越小越好"},
       {"id": "S19-T2-R12", "metric": "穿梭常数", "A": "E-PDD", "B": "E-EDD", "value_A": 0.039, "value_B": 0.079, "unit": "h−1", "point": "同上", "basis": "numeric", "direction_text": "变好", "same_conditions": true, "evidence_ids": ["S0139"], "reason": "越小越好"}
     ]},
    {"id": "S19-T3", "name": "Li‖Li2S6 扣式 0.3 C 循环", "cell": "Li‖Li2S6 扣式（碳纤维布载 Li2S6）",
     "conditions": {"sulfur_loading": "~1.4 mgS cm−2（推定，同 Li2S6 正极）", "ES": "19（推定）", "ES_unit": "μL mgS−1（体积基）", "Li_thickness": "未报告", "rate": "0.3 C", "formation": "未报告", "temperature": "未报告", "LiNO3": "含 0.4 M", "one_C": "1675 mAh g−1（SI 仅在 GITT 句给出）"},
     "formulations": ["E-PDD", "E-EDD", "E-DD"],
     "evidence_ids": ["S0144", "M0100", "S0029", "S0039", "S0045"],
     "results": [
       {"id": "S19-T3-R1", "metric": "首圈容量", "A": "E-PDD", "B": "E-DD", "value_A": null, "value_B": null, "unit": "mAh g−1", "point": "0.3 C 第 1 圈", "basis": "figure_only", "direction_text": "不判", "same_conditions": true, "evidence_ids": [], "reason": "只在 Figure S26，正文无数值"},
       {"id": "S19-T3-R2", "metric": "指定圈容量", "A": "E-PDD", "B": "E-DD", "value_A": null, "value_B": null, "unit": "mAh g−1", "point": "0.3 C 第 50 圈（SEM 取样圈数，推定）", "basis": "figure_only", "direction_text": "不判", "same_conditions": true, "evidence_ids": [], "reason": "只在 Figure S26，正文无数值"}
     ]},
    {"id": "S19-T4", "name": "Li‖Li2S6 扣式倍率（0.1–1 C）", "cell": "Li‖Li2S6 扣式（碳纤维布载 Li2S6）",
     "conditions": {"sulfur_loading": "~1.4 mgS cm−2（推定，同 Li2S6 正极）", "ES": "19（推定）", "ES_unit": "μL mgS−1（体积基）", "Li_thickness": "未报告", "rate": "0.1、0.2、0.3、0.5、1 C 逐级", "formation": "未报告", "temperature": "未报告", "LiNO3": "含 0.4 M", "one_C": "1675 mAh g−1（SI 仅在 GITT 句给出）"},
     "formulations": ["E-PDD", "E-EDD", "E-DD"],
     "evidence_ids": ["M0111", "M0112", "S0146", "S0029", "S0039", "S0045"],
     "results": [
       {"id": "S19-T4-R1", "metric": "倍率容量", "A": "E-PDD", "B": "E-DD", "value_A": null, "value_B": null, "unit": "mAh g−1", "point": "0.1/0.2/0.3/0.5/1 C 各段", "basis": "qualitative", "direction_text": "变好", "same_conditions": true, "evidence_ids": ["M0112"], "reason": "E-PDD 各段 1313、1244、1203、1149、1004 mAh g−1，作者称 much higher than E-EDD and E-DD；对照数值只在 Fig. 5d"},
       {"id": "S19-T4-R2", "metric": "倍率容量", "A": "E-PDD", "B": "E-EDD", "value_A": null, "value_B": null, "unit": "mAh g−1", "point": "0.1/0.2/0.3/0.5/1 C 各段", "basis": "qualitative", "direction_text": "变好", "same_conditions": true, "evidence_ids": ["M0112"], "reason": "作者定性"},
       {"id": "S19-T4-R3", "metric": "倍率容量", "A": "E-EDD", "B": "E-DD", "value_A": null, "value_B": null, "unit": "mAh g−1", "point": "0.1/0.2/0.3/0.5/1 C 各段", "basis": "figure_only", "direction_text": "不判", "same_conditions": true, "evidence_ids": [], "reason": "只在 Fig. 5d"},
       {"id": "S19-T4-R4", "metric": "过电位", "A": "E-PDD", "B": "E-DD", "value_A": null, "value_B": null, "unit": "V", "point": "1 C 段充放电曲线（Figure S28）", "basis": "qualitative", "direction_text": "变好", "same_conditions": true, "evidence_ids": ["M0113"], "reason": "作者：E-DD severe polarization"},
       {"id": "S19-T4-R5", "metric": "低平台容量", "A": "E-PDD", "B": "E-DD", "value_A": null, "value_B": null, "unit": "mAh g−1", "point": "1 C 段", "basis": "qualitative", "direction_text": "变好", "same_conditions": true, "evidence_ids": ["M0113"], "reason": "作者：E-PDD 低平台容量明显，E-DD very low"}
     ]},
    {"id": "S19-T5", "name": "Li‖Li2S6 扣式 0.5 C 循环", "cell": "Li‖Li2S6 扣式（碳纤维布载 Li2S6）",
     "conditions": {"sulfur_loading": "~1.4 mgS cm−2（推定，同 Li2S6 正极）", "ES": "19（推定）", "ES_unit": "μL mgS−1（体积基）", "Li_thickness": "未报告", "rate": "0.5 C", "formation": "未报告", "temperature": "未报告", "LiNO3": "含 0.4 M", "one_C": "1675 mAh g−1（SI 仅在 GITT 句给出）"},
     "formulations": ["E-PDD", "E-EDD", "E-DD"],
     "evidence_ids": ["M0114", "M0115", "M0126", "S0029", "S0039", "S0045"],
     "results": [
       {"id": "S19-T5-R1", "metric": "首圈容量", "A": "E-PDD", "B": "E-DD", "value_A": null, "value_B": null, "unit": "mAh g−1", "point": "0.5 C 第 1 圈", "basis": "figure_only", "direction_text": "不判", "same_conditions": true, "evidence_ids": [], "reason": "正文只写 E-PDD 1106 mAh g−1，对照只在 Fig. 5c"},
       {"id": "S19-T5-R2", "metric": "保持率", "A": "E-PDD", "B": "E-DD", "value_A": null, "value_B": null, "unit": "%", "point": "0.5 C 第 90 圈", "basis": "figure_only", "direction_text": "不判", "same_conditions": true, "evidence_ids": [], "reason": "正文只写 E-PDD 92% after 90 cycles，对照只在 Fig. 5c"},
       {"id": "S19-T5-R3", "metric": "首圈容量", "A": "E-EDD", "B": "E-DD", "value_A": null, "value_B": null, "unit": "mAh g−1", "point": "0.5 C 第 1 圈", "basis": "figure_only", "direction_text": "不判", "same_conditions": true, "evidence_ids": [], "reason": "只在 Fig. 5c"},
       {"id": "S19-T5-R4", "metric": "保持率", "A": "E-EDD", "B": "E-DD", "value_A": null, "value_B": null, "unit": "%", "point": "0.5 C 第 90 圈", "basis": "figure_only", "direction_text": "不判", "same_conditions": true, "evidence_ids": [], "reason": "只在 Fig. 5c"}
     ]},
    {"id": "S19-T6", "name": "Li‖Li2S6 扣式 1 C 循环", "cell": "Li‖Li2S6 扣式（碳纤维布载 Li2S6）",
     "conditions": {"sulfur_loading": "~1.4 mgS cm−2（推定，同 Li2S6 正极）", "ES": "19（推定）", "ES_unit": "μL mgS−1（体积基）", "Li_thickness": "未报告", "rate": "1 C", "formation": "未报告", "temperature": "未报告", "LiNO3": "含 0.4 M", "one_C": "1675 mAh g−1（SI 仅在 GITT 句给出）"},
     "formulations": ["E-PDD", "E-EDD", "E-DD"],
     "evidence_ids": ["M0116", "S0149", "S0029", "S0039", "S0045"],
     "results": [
       {"id": "S19-T6-R1", "metric": "首圈容量", "A": "E-PDD", "B": "E-DD", "value_A": null, "value_B": null, "unit": "mAh g−1", "point": "1 C 第 1 圈", "basis": "qualitative", "direction_text": "变好", "same_conditions": true, "evidence_ids": ["M0116"], "reason": "E-PDD 1097 mAh g−1、70 圈 76%，作者称整体 much superior than E-EDD and E-DD（同时指容量与保持率）"},
       {"id": "S19-T6-R2", "metric": "保持率", "A": "E-PDD", "B": "E-DD", "value_A": null, "value_B": null, "unit": "%", "point": "1 C 第 70 圈", "basis": "qualitative", "direction_text": "变好", "same_conditions": true, "evidence_ids": ["M0116"], "reason": "同上"},
       {"id": "S19-T6-R3", "metric": "首圈容量", "A": "E-PDD", "B": "E-EDD", "value_A": null, "value_B": null, "unit": "mAh g−1", "point": "1 C 第 1 圈", "basis": "qualitative", "direction_text": "变好", "same_conditions": true, "evidence_ids": ["M0116"], "reason": "同上"},
       {"id": "S19-T6-R4", "metric": "保持率", "A": "E-PDD", "B": "E-EDD", "value_A": null, "value_B": null, "unit": "%", "point": "1 C 第 70 圈", "basis": "qualitative", "direction_text": "变好", "same_conditions": true, "evidence_ids": ["M0116"], "reason": "同上"},
       {"id": "S19-T6-R5", "metric": "首圈容量", "A": "E-EDD", "B": "E-DD", "value_A": null, "value_B": null, "unit": "mAh g−1", "point": "1 C 第 1 圈", "basis": "figure_only", "direction_text": "不判", "same_conditions": true, "evidence_ids": [], "reason": "只在 Figure S30a"},
       {"id": "S19-T6-R6", "metric": "保持率", "A": "E-EDD", "B": "E-DD", "value_A": null, "value_B": null, "unit": "%", "point": "1 C 第 70 圈", "basis": "figure_only", "direction_text": "不判", "same_conditions": true, "evidence_ids": [], "reason": "只在 Figure S30a"}
     ]},
    {"id": "S19-T7", "name": "Li‖S 扣式 2.1 mg cm−2、E/S 12.8、0.1 C 循环", "cell": "Li‖S 扣式（CNT/S 正极）",
     "conditions": {"sulfur_loading": "2.1 mg cm−2", "ES": "12.8", "ES_unit": "μL mgS−1（体积基）", "Li_thickness": "未报告", "rate": "0.1 C", "formation": "未报告", "temperature": "未报告", "LiNO3": "含 0.4 M", "one_C": "1675 mAh g−1（SI 仅在 GITT 句给出）"},
     "formulations": ["E-PDD", "E-EDD", "E-DD"],
     "evidence_ids": ["M0118", "M0119", "S0150", "S0016", "S0045"],
     "results": [
       {"id": "S19-T7-R1", "metric": "首圈容量", "A": "E-PDD", "B": "E-DD", "value_A": null, "value_B": null, "unit": "mAh g−1", "point": "0.1 C 第 1 圈", "basis": "qualitative", "direction_text": "变好", "same_conditions": true, "evidence_ids": ["M0120"], "reason": "E-PDD 首圈 1107、100 圈 848 mAh g−1，作者称 surpassing E-EDD and E-DD（同时指首圈与 100 圈）"},
       {"id": "S19-T7-R2", "metric": "指定圈容量", "A": "E-PDD", "B": "E-DD", "value_A": null, "value_B": null, "unit": "mAh g−1", "point": "0.1 C 第 100 圈", "basis": "qualitative", "direction_text": "变好", "same_conditions": true, "evidence_ids": ["M0120"], "reason": "同上"},
       {"id": "S19-T7-R3", "metric": "首圈容量", "A": "E-PDD", "B": "E-EDD", "value_A": null, "value_B": null, "unit": "mAh g−1", "point": "0.1 C 第 1 圈", "basis": "qualitative", "direction_text": "变好", "same_conditions": true, "evidence_ids": ["M0120"], "reason": "同上"},
       {"id": "S19-T7-R4", "metric": "指定圈容量", "A": "E-PDD", "B": "E-EDD", "value_A": null, "value_B": null, "unit": "mAh g−1", "point": "0.1 C 第 100 圈", "basis": "qualitative", "direction_text": "变好", "same_conditions": true, "evidence_ids": ["M0120"], "reason": "同上"},
       {"id": "S19-T7-R5", "metric": "过电位", "A": "E-PDD", "B": "E-DD", "value_A": null, "value_B": null, "unit": "V", "point": "第 100 圈充放电曲线", "basis": "qualitative", "direction_text": "变好", "same_conditions": true, "evidence_ids": ["M0121"], "reason": "作者：E-PDD much lower voltage polarization after 100 cycles"},
       {"id": "S19-T7-R6", "metric": "首圈容量", "A": "E-EDD", "B": "E-DD", "value_A": null, "value_B": null, "unit": "mAh g−1", "point": "0.1 C 第 1 圈", "basis": "figure_only", "direction_text": "不判", "same_conditions": true, "evidence_ids": [], "reason": "只在 Figure S31a"},
       {"id": "S19-T7-R7", "metric": "指定圈容量", "A": "E-EDD", "B": "E-DD", "value_A": null, "value_B": null, "unit": "mAh g−1", "point": "0.1 C 第 100 圈", "basis": "figure_only", "direction_text": "不判", "same_conditions": true, "evidence_ids": [], "reason": "只在 Figure S31a"}
     ]},
    {"id": "S19-T8", "name": "Li‖S 扣式 4.4 mg cm−2、E/S 5.0、0.1 C 循环", "cell": "Li‖S 扣式（CNT/S 正极）",
     "conditions": {"sulfur_loading": "4.4 mg cm−2", "ES": "5.0", "ES_unit": "μL mg−1（体积基）", "Li_thickness": "未报告", "rate": "0.1 C", "formation": "未报告", "temperature": "未报告", "LiNO3": "含 0.4 M", "one_C": "1675 mAh g−1（SI 仅在 GITT 句给出）"},
     "formulations": ["E-PDD", "E-DD"],
     "evidence_ids": ["M0122", "M0127", "S0040", "S0016", "S0045"],
     "results": [
       {"id": "S19-T8-R1", "metric": "保持率", "A": "E-PDD", "B": "E-DD", "value_A": 82, "value_B": 23, "unit": "%", "point": "0.1 C 第 80 圈（相对口径未写）", "basis": "numeric", "direction_text": "变好", "same_conditions": true, "evidence_ids": ["M0122", "M0123"], "reason": ""},
       {"id": "S19-T8-R2", "metric": "首圈容量", "A": "E-PDD", "B": "E-DD", "value_A": null, "value_B": null, "unit": "mAh g−1", "point": "0.1 C 第 1 圈", "basis": "figure_only", "direction_text": "不判", "same_conditions": true, "evidence_ids": [], "reason": "正文只写 E-PDD 876 mAh g−1，E-DD 首圈只在 Fig. 5e"}
     ]},
    {"id": "S19-T9", "name": "Li‖S 扣式 8.2 mg cm−2、E/S 3.8、0.05 C 循环（仅 E-PDD）", "cell": "Li‖S 扣式（CNT/S 正极）",
     "conditions": {"sulfur_loading": "8.2 mg cm−2", "ES": "3.8", "ES_unit": "μL mgS−1（体积基）", "Li_thickness": "未报告", "rate": "0.05 C", "formation": "未报告", "temperature": "未报告", "LiNO3": "含 0.4 M", "one_C": "1675 mAh g−1（SI 仅在 GITT 句给出）"},
     "formulations": ["E-PDD"],
     "evidence_ids": ["M0124", "M0128", "S0153", "S0016", "S0045"],
     "results": []},
    {"id": "S19-T10", "name": "Li‖S 单层软包 4.6 mg cm−2、E/S 4.4（仅 E-PDD）", "cell": "Li‖S 单层软包",
     "conditions": {"sulfur_loading": "4.6 mg cm−2", "ES": "4.4", "ES_unit": "μL mg−1（体积基）", "Li_thickness": "50 μm", "rate": "0.18 mA cm−2", "formation": "未报告", "temperature": "未报告", "LiNO3": "含 0.4 M", "one_C": "未报告"},
     "formulations": ["E-PDD"],
     "evidence_ids": ["M0131", "M0132", "S0154", "S0016"],
     "results": []},
    {"id": "S19-T11", "name": "Li‖Li2S8 恒电位 Li2S 沉积", "cell": "Li‖Li2S8（碳纤维布滴加 Li2S8 正极液）",
     "conditions": {"sulfur_loading": "未报告（0.2 M Li2S8 正极液，用量未写）", "ES": "未报告", "ES_unit": "未报告", "Li_thickness": "未报告", "rate": "0.112 mA 放电至 2.12 V，再 2.05 V 恒电位至电流 < 0.01 mA", "formation": "未报告", "temperature": "未报告", "LiNO3": "原文前后不一：S0023 写 Li2S8 溶于含 1 M LiTFSI 的 DD/EDD/PDD（未提 LiNO3），S0092 写 1 M LiTFSI + 0.4 M LiNO3（E-PDD 等）", "one_C": "不适用"},
     "formulations": ["E-PDD", "E-EDD", "E-DD"],
     "evidence_ids": ["S0022", "S0023", "S0024", "S0092", "S0094"],
     "results": [
       {"id": "S19-T11-R1", "metric": "Li₂S 沉积容量", "A": "E-PDD", "B": "E-DD", "value_A": 543, "value_B": 365, "unit": "mAh g−1", "point": "2.05 V 恒电位 I–t 曲线积分", "basis": "numeric", "direction_text": "变好", "same_conditions": true, "evidence_ids": ["S0099"], "reason": ""},
       {"id": "S19-T11-R2", "metric": "Li₂S 沉积容量", "A": "E-EDD", "B": "E-DD", "value_A": 408, "value_B": 365, "unit": "mAh g−1", "point": "同上", "basis": "numeric", "direction_text": "变好", "same_conditions": true, "evidence_ids": ["S0099"], "reason": ""},
       {"id": "S19-T11-R3", "metric": "Li₂S 沉积容量", "A": "E-PDD", "B": "E-EDD", "value_A": 543, "value_B": 408, "unit": "mAh g−1", "point": "同上", "basis": "numeric", "direction_text": "变好", "same_conditions": true, "evidence_ids": ["S0099"], "reason": ""}
     ]},
    {"id": "S19-T12", "name": "Li‖Li2S8 Li2S 溶解（2.35 V 恒电位 20 h）", "cell": "Li‖Li2S8（碳纤维布滴加 Li2S8 正极液）",
     "conditions": {"sulfur_loading": "未报告（0.2 M Li2S8 正极液，用量未写）", "ES": "未报告", "ES_unit": "未报告", "Li_thickness": "未报告", "rate": "放电至 1.7 V，0.112 mA 充电至 2.35 V，再 2.35 V 恒电位 20 h", "formation": "未报告", "temperature": "未报告", "LiNO3": "原文前后不一：S0023 未提 LiNO3，S0092 写 0.4 M LiNO3", "one_C": "不适用"},
     "formulations": ["E-PDD", "E-EDD", "E-DD"],
     "evidence_ids": ["S0022", "S0023", "S0026", "S0092"],
     "results": [
       {"id": "S19-T12-R1", "metric": "Li₂S 溶解容量", "A": "E-PDD", "B": "E-DD", "value_A": null, "value_B": null, "unit": "mAh g−1", "point": "2.35 V 恒电位溶解", "basis": "qualitative", "direction_text": "变好", "same_conditions": true, "evidence_ids": ["S0121"], "reason": "E-PDD 956 mAh g−1，作者称 markedly higher than E-EDD and E-DD；对照数值未写"},
       {"id": "S19-T12-R2", "metric": "Li₂S 溶解容量", "A": "E-PDD", "B": "E-EDD", "value_A": null, "value_B": null, "unit": "mAh g−1", "point": "同上", "basis": "qualitative", "direction_text": "变好", "same_conditions": true, "evidence_ids": ["S0121"], "reason": "作者定性"}
     ]},
    {"id": "S19-T13", "name": "Li‖Li2S6 恒电位穿梭电流（无 LiNO3）", "cell": "Li‖Li2S6 扣式",
     "conditions": {"sulfur_loading": "~1.4 mgS cm−2（推定，同 Li2S6 正极）", "ES": "19（推定）", "ES_unit": "μL mgS−1（体积基）", "Li_thickness": "未报告", "rate": "恒流充电至 2.9 V 后逐级恒电位 2.90–2.20 V", "formation": "未报告", "temperature": "未报告", "LiNO3": "不含", "one_C": "不适用"},
     "formulations": ["LiTFSI-PDD", "LiTFSI-EDD", "LiTFSI-DD"],
     "evidence_ids": ["S0050", "S0051", "S0052", "S0029", "S0039"],
     "results": [
       {"id": "S19-T13-R1", "metric": "穿梭电流", "A": "LiTFSI-PDD", "B": "LiTFSI-DD", "value_A": 0.017, "value_B": 0.036, "unit": "mA cm−2", "point": "2.9–2.2 V 平均穿梭电流", "basis": "numeric", "direction_text": "变好", "same_conditions": true, "evidence_ids": ["S0142"], "reason": "越小越好；SI 方法写 without LiNO3 electrolytes，正文/SI 结果句仍称 E-PDD 等，配方按无 LiNO3 推定"},
       {"id": "S19-T13-R2", "metric": "穿梭电流", "A": "LiTFSI-EDD", "B": "LiTFSI-DD", "value_A": 0.022, "value_B": 0.036, "unit": "mA cm−2", "point": "同上", "basis": "numeric", "direction_text": "变好", "same_conditions": true, "evidence_ids": ["S0142"], "reason": "越小越好"},
       {"id": "S19-T13-R3", "metric": "穿梭电流", "A": "LiTFSI-PDD", "B": "LiTFSI-EDD", "value_A": 0.017, "value_B": 0.022, "unit": "mA cm−2", "point": "同上", "basis": "numeric", "direction_text": "变好", "same_conditions": true, "evidence_ids": ["S0142"], "reason": "越小越好"}
     ]},
    {"id": "S19-T14", "name": "Li‖Li2S6 分阶段 EIS/SEM", "cell": "Li‖Li2S6 扣式",
     "conditions": {"sulfur_loading": "~1.4 mgS cm−2（推定，同 Li2S6 正极）", "ES": "19（推定）", "ES_unit": "μL mgS−1（体积基）", "Li_thickness": "未报告", "rate": "未报告", "formation": "未报告", "temperature": "未报告", "LiNO3": "含 0.4 M", "one_C": "未报告"},
     "formulations": ["E-PDD", "E-EDD", "E-DD"],
     "evidence_ids": ["S0122", "S0129", "S0132", "S0043"],
     "results": [
       {"id": "S19-T14-R1", "metric": "阻抗", "A": "E-PDD", "B": "E-EDD", "value_A": null, "value_B": null, "unit": "Ω", "point": "完全放电至 1.7 V 等阶段", "basis": "qualitative", "direction_text": "变好", "same_conditions": true, "evidence_ids": ["S0127", "S0130"], "reason": "E-PDD 阻抗 relatively low，E-EDD intermediate"},
       {"id": "S19-T14-R2", "metric": "阻抗", "A": "E-EDD", "B": "E-DD", "value_A": null, "value_B": null, "unit": "Ω", "point": "同上", "basis": "qualitative", "direction_text": "变好", "same_conditions": true, "evidence_ids": ["S0130"], "reason": "作者称 E-EDD 为 intermediate impedances（三者中居中），E-DD 阻抗未直接写数"}
     ]}
  ],
  "mechanisms": [
    {"id": "S19-M1", "summary": "（引言）DOL/DME 类多硫化物溶解度低 → 贫液下短链多硫化物提前析出、Li2S 钝化 → 容量低；穿梭多硫化物与锂副反应缩短寿命", "A": "全梯度", "B": "全梯度", "property": "多硫化物溶解度低", "categories": ["正极反应", "多硫化物穿梭", "负极锂"], "source_type": "转述他文或通用说法", "evidence_ids": ["M0008"], "test_ids": [], "side": "弱侧"},
    {"id": "S19-M2", "summary": "（引言）少溶剂化电解液抑制多硫化物溶剂化与穿梭、延长寿命，但牺牲正极动力学 → 极化大、倍率差、容量低", "A": "全梯度", "B": "全梯度", "property": "多硫化物溶剂化减弱", "categories": ["多硫化物穿梭", "正极反应"], "source_type": "转述他文或通用说法", "evidence_ids": ["M0009", "M0010"], "test_ids": [], "side": "弱侧"},
    {"id": "S19-M3", "summary": "（引言）高 DN 溶剂引出 S3•− 歧化路径、Li2S 三维沉积 → 转化快、容量高", "A": "全梯度", "B": "全梯度", "property": "多硫化物溶剂化增强（高 DN）", "categories": ["正极反应"], "source_type": "转述他文或通用说法", "evidence_ids": ["M0011"], "test_ids": [], "side": "弱侧"},
    {"id": "S19-M4", "summary": "（引言）高 DN 溶剂给电子能力强、与锂反应性高 → 消耗有限锂源 → 寿命缩短", "A": "全梯度", "B": "全梯度", "property": "高 DN 溶剂（强溶剂化）", "categories": ["负极锂"], "source_type": "转述他文或通用说法", "evidence_ids": ["M0012"], "test_ids": [], "side": "强侧"},
    {"id": "S19-M5", "summary": "（转述前人 DMEU 工作）DMEU 高给电子性仍易与锂反应，电池寿命仅几十圈", "A": "E-EDD", "B": "E-DD", "property": "高 DN 共溶剂 DMEU", "categories": ["负极锂"], "source_type": "转述他文或通用说法", "evidence_ids": ["M0031"], "test_ids": [], "side": "强侧"},
    {"id": "S19-M6", "summary": "DOL/DME 给电子性与偶极矩低 → 对多硫化物中等溶剂化、溶解度低 → 硫转化慢、Li2S 二维沉积", "A": "E-PDD", "B": "E-DD", "property": "多硫化物溶剂化与溶解度：DD 低", "categories": ["正极反应"], "source_type": "本文结论", "evidence_ids": ["M0021"], "test_ids": ["S19-T2"], "side": "弱侧"},
    {"id": "S19-M7", "summary": "DMEU 增强多硫化物溶剂化、引出 S3•− 路径 → 动力学改善、Li2S 三维沉积；但自由 DMEU 反应性高 → 锂兼容性差（同一句内的权衡）", "A": "E-EDD", "B": "E-DD", "property": "多硫化物溶剂化增强（DMEU）；存在自由 DMEU", "categories": ["正极反应", "负极锂"], "source_type": "本文结论", "evidence_ids": ["M0025"], "test_ids": ["S19-T1", "S19-T2"], "side": "强侧"},
    {"id": "S19-M8", "summary": "DMPU 的 DN 与偶极矩更高 → DMPU 主导 Li⁺ 内层 → 进一步促进转化动力学，同时自由 DMPU 少 → 减轻与锂副反应", "A": "E-PDD", "B": "E-EDD", "property": "Li⁺ 溶剂化增强（DMPU 主导内层，自由溶剂减少）", "categories": ["正极反应", "负极锂"], "source_type": "本文结论", "evidence_ids": ["M0026"], "test_ids": ["S19-T1", "S19-T2"], "side": "弱侧"},
    {"id": "S19-M9", "summary": "按软硬酸碱理论，DMPU 与 Li⁺ 强配位使其软酸性更高 → S3•− 更稳定（PDD 的 S3•− Raman 峰略强）", "A": "E-PDD", "B": "E-EDD", "property": "Li⁺–DMPU 配位更强；S3•− 更稳定", "categories": [], "source_type": "本文结论（与他文一致）", "evidence_ids": ["M0053"], "test_ids": [], "side": "其他"},
    {"id": "S19-M10", "summary": "MD：PDD 中 S6 2− 周围为 Li⁺ 与 DMPU（DMPU 主导内层），预期促进多硫化物转化；EDD 为 DMEU/DME 主导，动力学改善有限", "A": "E-PDD", "B": "E-EDD", "property": "多硫化物溶剂化：DMPU 主导 vs DMEU/DME 主导", "categories": ["正极反应"], "source_type": "本文推测", "evidence_ids": ["M0070"], "test_ids": ["S19-T2"], "side": "弱侧"},
    {"id": "S19-M11", "summary": "EDD 中只有部分 DMEU 进入溶剂化层 → 自由 DMEU 与锂发生副反应", "A": "E-PDD", "B": "E-EDD", "property": "Li⁺ 溶剂化：DMEU 配位不完全、自由溶剂多", "categories": ["负极锂"], "source_type": "本文结论", "evidence_ids": ["M0071"], "test_ids": ["S19-T1"], "side": "弱侧"},
    {"id": "S19-M12", "summary": "E-EDD 对称电池 800 h 后过电位骤升：DMEU 溶剂与锂持续副反应 → 副产物和死锂累积", "A": "E-EDD", "B": "E-DD", "property": "含腐蚀性 DMEU 溶剂（溶剂本身反应性）", "categories": ["负极锂"], "source_type": "本文结论", "evidence_ids": ["M0082"], "test_ids": ["S19-T1"], "side": "其他"},
    {"id": "S19-M13", "summary": "E-DD 不含腐蚀性 DMEU → 对称电池寿命延长到约 1000 h", "A": "E-EDD", "B": "E-DD", "property": "不含 DMEU（溶剂本身反应性）", "categories": ["负极锂"], "source_type": "本文结论", "evidence_ids": ["M0083"], "test_ids": ["S19-T1"], "side": "其他"},
    {"id": "S19-M14", "summary": "循环 400 h 后 E-EDD、E-DD 锂表面开裂、苔藓状，E-PDD 平整 → DMPU 溶剂锂兼容性更好", "A": "E-PDD", "B": "E-DD", "property": "DMPU 溶剂本身对锂兼容", "categories": ["负极锂"], "source_type": "本文结论", "evidence_ids": ["M0086"], "test_ids": ["S19-T1"], "side": "其他"},
    {"id": "S19-M15", "summary": "E-PDD 交换电流密度高，得益于 Li⁺ 传输快 → 消除 Li⁺ 局部聚集、抑制枝晶", "A": "E-PDD", "B": "E-DD", "property": "离子电导率/Li⁺ 传输更快", "categories": ["负极锂"], "source_type": "本文结论（与他文一致）", "evidence_ids": ["M0087"], "test_ids": ["S19-T1"], "side": "其他"},
    {"id": "S19-M16", "summary": "E-PDD 离子电导率更高 → 可降低浓差极化、加快传质 → 交换电流密度更高", "A": "E-PDD", "B": "E-DD", "property": "离子电导率升高", "categories": [], "source_type": "本文推测", "evidence_ids": ["S0087"], "test_ids": [], "side": "其他"},
    {"id": "S19-M17", "summary": "E-EDD 中未配位的 DMEU 在沉积/剥离时自发与锂反应 → 加速死锂生成、沉积不均", "A": "E-PDD", "B": "E-EDD", "property": "Li⁺ 溶剂化：EDD 中自由（未配位）DMEU 多", "categories": ["负极锂"], "source_type": "本文结论", "evidence_ids": ["S0088"], "test_ids": ["S19-T1"], "side": "弱侧"},
    {"id": "S19-M18", "summary": "DFT ΔG：六元环 DMPU 环张力小 → 本征热力学稳定 → 与锂反应性低于 DMEU（原文把 −3.1 eV 写成低于 −3.7 eV，措辞与数值不符）", "A": "E-PDD", "B": "E-EDD", "property": "溶剂本身热力学稳定性（环张力）", "categories": ["负极锂"], "source_type": "本文结论", "evidence_ids": ["M0089", "M0090"], "test_ids": ["S19-T1"], "side": "其他"},
    {"id": "S19-M19", "summary": "多数 DMPU 与 Li⁺ 强配位形成 DMPU 主导内层 → 自由 DMPU 少 → 动力学上减轻与锂副反应", "A": "E-PDD", "B": "E-EDD", "property": "Li⁺ 溶剂化增强（DMPU 限域于内层）", "categories": ["负极锂"], "source_type": "本文结论", "evidence_ids": ["M0091"], "test_ids": ["S19-T1"], "side": "弱侧"},
    {"id": "S19-M20", "summary": "E-PDD 的 DMPU 主导内层诱导 Li2S 三维沉积", "A": "E-PDD", "B": "E-DD", "property": "多硫化物溶剂化增强（DMPU 主导内层）", "categories": ["正极反应"], "source_type": "本文结论", "evidence_ids": ["M0092"], "test_ids": ["S19-T11"], "side": "弱侧"},
    {"id": "S19-M21", "summary": "E-EDD、E-DD 在 130 圈内失效，归因于溶剂/多硫化物与锂的严重副反应", "A": "E-PDD", "B": "E-DD", "property": "EDD 含自由 DMEU；DD 多硫化物穿梭", "categories": ["负极锂", "多硫化物穿梭"], "source_type": "本文结论", "evidence_ids": ["M0095"], "test_ids": ["S19-T2"], "side": "弱侧"},
    {"id": "S19-M22", "summary": "首圈容量差主要来自低平台（937/785/577）；可能因强溶剂化电解液中多硫化物溶解度高、生成 S3•− → Li2S 三维电沉积 → 容量更高（全梯度）", "A": "全梯度", "B": "全梯度", "property": "多硫化物溶解度与溶剂化：PDD > EDD > DD", "categories": ["正极反应"], "source_type": "本文推测", "evidence_ids": ["M0097", "M0098"], "test_ids": ["S19-T2"], "side": "弱侧"},
    {"id": "S19-M23", "summary": "穿梭常数与穿梭电流证实 E-PDD 中 DMPU 主导的多硫化物内层限制多硫化物向锂负极扩散、使硫转化有效", "A": "E-PDD", "B": "E-DD", "property": "多硫化物溶剂化：DMPU 主导内层", "categories": ["多硫化物穿梭", "正极反应"], "source_type": "本文结论", "evidence_ids": ["M0099"], "test_ids": ["S19-T2", "S19-T13"], "side": "弱侧"},
    {"id": "S19-M24", "summary": "E-PDD 既促进多硫化物转化和 Li2S 沉积调控（高容量、高硫利用），又抑制与锂副反应、锂沉积均匀 → 高容量且循环稳定", "A": "E-PDD", "B": "E-DD", "property": "DMPU 主导溶剂化结构", "categories": ["正极反应", "负极锂"], "source_type": "本文结论", "evidence_ids": ["M0110"], "test_ids": ["S19-T2"], "side": "弱侧"},
    {"id": "S19-M25", "summary": "Li‖S（2.1 mg cm−2）100 圈后 E-PDD 极化更低 → 硫氧化还原动力学更好", "A": "E-PDD", "B": "E-DD", "property": "DMPU 基强溶剂化", "categories": ["正极反应"], "source_type": "本文结论", "evidence_ids": ["M0121"], "test_ids": ["S19-T7"], "side": "弱侧"},
    {"id": "S19-M26", "summary": "E-DD（4.4 mg cm−2、E/S 5.0）容量快速衰减（80 圈 23%）可归因于穿梭多硫化物与锂的副反应及 Li2S 提前钝化", "A": "E-PDD", "B": "E-DD", "property": "DD 多硫化物溶解度低、穿梭", "categories": ["多硫化物穿梭", "负极锂", "正极反应"], "source_type": "本文推测", "evidence_ids": ["M0123"], "test_ids": ["S19-T8"], "side": "弱侧"},
    {"id": "S19-M27", "summary": "E-PDD 中 Li2S 沉积符合 3DI 模型：DMPU 引出 S3•− 路径加快转化，且 Li2S 溶解度高（0.55 mM）→ 达饱和时瞬间形成大量成核位点", "A": "E-PDD", "B": "E-DD", "property": "S3•− 生成；Li2S 溶解度高", "categories": ["正极反应"], "source_type": "本文结论", "evidence_ids": ["S0100"], "test_ids": ["S19-T11"], "side": "弱侧"},
    {"id": "S19-M28", "summary": "三维多孔 Li2S 沉积可防止正极钝化、保持电子离子迁移 → 硫利用率与容量提高", "A": "E-PDD", "B": "E-DD", "property": "Li2S 三维多孔沉积", "categories": ["正极反应"], "source_type": "本文推测", "evidence_ids": ["S0101", "S0102"], "test_ids": ["S19-T11"], "side": "弱侧"},
    {"id": "S19-M29", "summary": "E-EDD 也有 S3•− 路径，但 Li2S 溶解度较低（0.25 mM）→ 渐进析出、3DP 模型、颗粒不均 → 容量居中", "A": "E-PDD", "B": "E-EDD", "property": "Li2S 溶解度：EDD 低于 PDD", "categories": ["正极反应"], "source_type": "本文结论", "evidence_ids": ["S0103", "S0104"], "test_ids": ["S19-T11"], "side": "弱侧"},
    {"id": "S19-M30", "summary": "E-DD 多硫化物溶解度很低 → 过早成核（2DI）→ 致密绝缘 Li2S 膜钝化表面 → 阻碍转化 → 容量很低", "A": "E-PDD", "B": "E-DD", "property": "多硫化物溶解度：DD 很低", "categories": ["正极反应"], "source_type": "本文结论", "evidence_ids": ["S0105", "S0106"], "test_ids": ["S19-T11"], "side": "弱侧"},
    {"id": "S19-M31", "summary": "高 DN 电解液中 Li2S 核与多硫化物亲和强、扩散能垒低 → 后续 Li2S 优先沉积在先成核上 → 三维多孔生长", "A": "E-PDD", "B": "E-DD", "property": "高 DN 溶剂化", "categories": ["正极反应"], "source_type": "转述他文或通用说法", "evidence_ids": ["S0116"], "test_ids": [], "side": "弱侧"},
    {"id": "S19-M32", "summary": "E-PDD Li2S 溶解容量高（956 mAh g−1）→ DMPU 带来的三维多孔 Li2S 有利于固态 Li2S 可逆转化为液态多硫化物", "A": "E-PDD", "B": "E-DD", "property": "Li2S 三维多孔沉积", "categories": ["正极反应"], "source_type": "本文结论", "evidence_ids": ["S0121"], "test_ids": ["S19-T12"], "side": "弱侧"},
    {"id": "S19-M33", "summary": "E-PDD 完全放电后形成大颗粒多孔 Li2S，电子离子迁移得以保持 → 阻抗仍较低", "A": "E-PDD", "B": "E-DD", "property": "Li2S 多孔沉积", "categories": ["正极反应"], "source_type": "本文结论", "evidence_ids": ["S0127"], "test_ids": ["S19-T14"], "side": "弱侧"},
    {"id": "S19-M34", "summary": "E-EDD 渐进成核 → Li2S 不均匀覆盖碳纤维 → 一定程度阻碍电子离子传输 → 阻抗居中", "A": "E-PDD", "B": "E-EDD", "property": "Li2S 渐进成核（EDD）", "categories": ["正极反应"], "source_type": "本文结论", "evidence_ids": ["S0130"], "test_ids": ["S19-T14"], "side": "弱侧"},
    {"id": "S19-M35", "summary": "E-DD 多硫化物溶解度低 → Li2S 过早成核、形成致密膜状钝化层 → 阻碍多硫化物继续还原 → 容量低", "A": "E-PDD", "B": "E-DD", "property": "多硫化物溶解度：DD 低", "categories": ["正极反应"], "source_type": "本文结论", "evidence_ids": ["S0133"], "test_ids": ["S19-T14"], "side": "弱侧"},
    {"id": "S19-M36", "summary": "E-DD 充满电后碳纤维上硫沉积很少，提示活性硫严重损失、利用率低", "A": "E-PDD", "B": "E-DD", "property": "多硫化物溶解度：DD 低", "categories": ["正极反应"], "source_type": "本文推测", "evidence_ids": ["S0134"], "test_ids": ["S19-T14"], "side": "弱侧"},
    {"id": "S19-M37", "summary": "平均穿梭电流 PDD 最小：(i) DMPU 生成 S3•− 加快多硫化物转为 Li2S，多硫化物来不及到隔膜；(ii) DMPU 内层 + DOL/DME 外层形成包裹结构，可限制多硫化物随机迁移", "A": "LiTFSI-PDD", "B": "LiTFSI-DD", "property": "多硫化物溶剂化：DMPU 内层 + DOL/DME 外层", "categories": ["正极反应", "多硫化物穿梭"], "source_type": "本文推测", "evidence_ids": ["S0142"], "test_ids": ["S19-T13"], "side": "弱侧"},
    {"id": "S19-M38", "summary": "（结论）DMPU 强配位 Li⁺ 形成主导内层 → 调控多硫化物溶剂化、引出 S3•− 自由基路径和 Li2S 三维沉积 → 贫液下硫动力学与利用率提高", "A": "E-PDD", "B": "E-DD", "property": "Li⁺ 与多硫化物溶剂化增强（DMPU 主导内层）", "categories": ["正极反应"], "source_type": "本文结论", "evidence_ids": ["M0136"], "test_ids": ["S19-T2", "S19-T8"], "side": "弱侧"},
    {"id": "S19-M39", "summary": "（结论）DMPU 限域于内层减少与锂接触（动力学），六元环环张力小降低反应性（热力学）→ 锂沉积剥离 1400 h；兼含溶剂化起点与溶剂本身起点", "A": "E-PDD", "B": "E-EDD", "property": "DMPU 限域于 Li⁺ 内层；溶剂本征稳定", "categories": ["负极锂"], "source_type": "本文结论", "evidence_ids": ["M0137"], "test_ids": ["S19-T1"], "side": "其他"}
  ],
  "design_claims": [
    {"summary": "其他（非折中、非解耦）：保留高 DN 强溶剂化，要求溶剂强配位 Li⁺ 并限域于内层（减少自由溶剂接触锂），且溶剂本身对锂热力学稳定 → 选六元环 DMPU；最优 E-PDD", "evidence_ids": ["M0032", "M0033"]},
    {"summary": "作者强调其“高 DN 溶剂主导内层”策略不同于用弱溶剂化共溶剂调外层的包裹策略：改变溶解–析出化学以加快正极动力学，同时减少自由高 DN 溶剂以改善锂兼容性", "evidence_ids": ["M0076", "M0077"]},
    {"summary": "调节溶剂环结构可同时改善硫氧化还原动力学与锂兼容性（最优 E-PDD）", "evidence_ids": ["M0141"]}
  ],
  "figure_requests": [
    {"test_id": "S19-T2", "figure": "Fig. 5a", "part": "main", "metric": "寿命（循环圈数）", "A": "E-EDD", "B": "E-DD", "target_point": "失效圈数", "anchor_quote_ids": ["M0094", "M0095"], "reason": "梯度上只在图里有数的档（E-EDD、E-DD 失效圈数正文只写 within 130 cycles）；锚点：E-PDD 首圈 1403、135 圈 1079 mAh g−1"},
    {"test_id": "S19-T3", "figure": "Figure S26", "part": "si", "metric": "首圈容量", "A": "E-PDD", "B": "E-DD", "target_point": "0.3 C 第 1 圈", "anchor_quote_ids": [], "reason": "Li‖S 循环类测试缺同一测试容量侧；正文无该测试任何数值，无锚点"},
    {"test_id": "S19-T3", "figure": "Figure S26", "part": "si", "metric": "指定圈容量", "A": "E-PDD", "B": "E-DD", "target_point": "0.3 C 第 50 圈", "anchor_quote_ids": [], "reason": "同上，无锚点"},
    {"test_id": "S19-T4", "figure": "Fig. 5d", "part": "main", "metric": "倍率容量", "A": "E-PDD", "B": "E-DD", "target_point": "0.1/0.2/0.3/0.5/1 C 各段", "anchor_quote_ids": ["M0112"], "reason": "梯度上只在图里有数的档（对照各段只在图上）；锚点：E-PDD 各段 1313/1244/1203/1149/1004 mAh g−1"},
    {"test_id": "S19-T4", "figure": "Fig. 5d", "part": "main", "metric": "倍率容量", "A": "E-EDD", "B": "E-DD", "target_point": "0.1/0.2/0.3/0.5/1 C 各段", "anchor_quote_ids": ["M0112"], "reason": "梯度上只在图里有数的档；锚点同上"},
    {"test_id": "S19-T5", "figure": "Fig. 5c", "part": "main", "metric": "首圈容量", "A": "E-PDD", "B": "E-DD", "target_point": "0.5 C 第 1 圈", "anchor_quote_ids": ["M0115"], "reason": "Li‖S 循环类测试缺同一测试对照容量；锚点：E-PDD 1106 mAh g−1、90 圈 92%"},
    {"test_id": "S19-T5", "figure": "Fig. 5c", "part": "main", "metric": "保持率", "A": "E-PDD", "B": "E-DD", "target_point": "0.5 C 第 90 圈", "anchor_quote_ids": ["M0115"], "reason": "对照寿命侧也只在图上；锚点同上"},
    {"test_id": "S19-T5", "figure": "Fig. 5c", "part": "main", "metric": "首圈容量", "A": "E-EDD", "B": "E-DD", "target_point": "0.5 C 第 1 圈", "anchor_quote_ids": ["M0115"], "reason": "梯度上只在图里有数的档；锚点同上"},
    {"test_id": "S19-T5", "figure": "Fig. 5c", "part": "main", "metric": "保持率", "A": "E-EDD", "B": "E-DD", "target_point": "0.5 C 第 90 圈", "anchor_quote_ids": ["M0115"], "reason": "梯度上只在图里有数的档；锚点同上"},
    {"test_id": "S19-T6", "figure": "Figure S30a", "part": "si", "metric": "首圈容量", "A": "E-EDD", "B": "E-DD", "target_point": "1 C 第 1 圈", "anchor_quote_ids": ["M0116"], "reason": "梯度上只在图里有数的档；锚点：E-PDD 1097 mAh g−1、70 圈 76%"},
    {"test_id": "S19-T6", "figure": "Figure S30a", "part": "si", "metric": "保持率", "A": "E-EDD", "B": "E-DD", "target_point": "1 C 第 70 圈", "anchor_quote_ids": ["M0116"], "reason": "梯度上只在图里有数的档；锚点同上"},
    {"test_id": "S19-T7", "figure": "Figure S31a", "part": "si", "metric": "首圈容量", "A": "E-EDD", "B": "E-DD", "target_point": "0.1 C 第 1 圈", "anchor_quote_ids": ["M0120"], "reason": "梯度上只在图里有数的档；锚点：E-PDD 首圈 1107、100 圈 848 mAh g−1"},
    {"test_id": "S19-T7", "figure": "Figure S31a", "part": "si", "metric": "指定圈容量", "A": "E-EDD", "B": "E-DD", "target_point": "0.1 C 第 100 圈", "anchor_quote_ids": ["M0120"], "reason": "梯度上只在图里有数的档；锚点同上"},
    {"test_id": "S19-T8", "figure": "Fig. 5e", "part": "main", "metric": "首圈容量", "A": "E-PDD", "B": "E-DD", "target_point": "0.1 C 第 1 圈", "anchor_quote_ids": ["M0122", "M0123"], "reason": "Li‖S 循环类测试缺同一测试容量侧（E-DD 首圈只在图上）；锚点：E-PDD 876 mAh g−1、80 圈 82%，E-DD 80 圈 23%"}
  ],
  "gaps": [
    "全部测试未报告温度、化成协议；扣式电池锂箔厚度未写（SI 只写购入 400 μm、50 μm 锂箔，软包为 50 μm）",
    "SI 写锂负极经人工 SEI 预保护（引作者前作），未说明是否用于所有电池",
    "1C 定义只在 GITT 句中给出（1 C = 1675 mAh g−1）",
    "Li‖S 扣式：SI 统一写 E/S 5.0，但 2.1 mg cm−2 测试正文写 E/S 12.8，按正文记",
    "库仑效率只在 Table S5/S6 给 E-PDD 平均值，无对照，各测试库仑效率对比未报告",
    "S19-T2 E-PDD 保持率正文 77% after 135 cycles，Table S5 写 78%@130 cycles",
    "S19-T3（0.3 C）、T5（0.5 C）对照数值只在图上；T6、T7 E-EDD 只在图上",
    "S19-T9、T10 仅 E-PDD，无对照，未记比较",
    "Li2S 沉积/溶解测试 LiNO3 前后不一（S0023 未提，S0092 写 0.4 M）",
    "穿梭电流测试 SI 写用不含 LiNO3 的电解液，结果句仍称 E-PDD 等，按 LiTFSI-* 推定",
    "多硫化物溶解度极限只在 Figure S1a 图上（性质图不读）；黏度、离子迁移数未报告",
    "Li‖Li 正文写 1 mA cm−1/1 mAh cm−1，SI 与图注为 cm−2，按 cm−2 记",
    "M0089 把 ΔG(DMPU) −3.1 eV 写成低于 ΔG(DMEU) −3.7 eV，措辞与数值不符（结合能/ΔG 不收）",
    "GITT 只给平衡电位 2.14 V，无配方间比较"
  ],
  "source_review": {"main": true, "si": true, "notes": "通读正文（M0001–M0313，参考文献略读）与 SI（S0001–S0305）；未读任何既有提取结果。SI 无 Word 版问题。性质多在简化溶液（Li2S6 溶于溶剂、无 LiNO3 的 LiTFSI 溶液）中测，已在 system 注明。"}
}
