Repository: zhuonanli08/Li-S_Electrolyte_Conflicts

File: output/Claude_v4_调试集53篇_2026-10-25/drafts/S20.json
{
  "paper_id": "S20",
  "doi": "10.1002/anie.202519315",
  "formulations": [
    {
      "id": "DOL/DME",
      "name": "conventional DOL/DME electrolyte（conventional ether electrolyte）",
      "components": [
        {"name": "LiTFSI", "role": "盐", "amount": 1.0, "unit": "M"},
        {"name": "LiNO3", "role": "添加剂", "amount": 2.0, "unit": "wt.%"},
        {"name": "DOL", "role": "溶剂化溶剂", "amount": 1, "unit": "体积份（DOL/DME 1:1, by vol.）"},
        {"name": "DME", "role": "溶剂化溶剂", "amount": 1, "unit": "体积份（DOL/DME 1:1, by vol.）"}
      ],
      "raw_formula": "1.0 M LiTFSI and 2.0 wt.% LiNO3 dissolved in DOL/DME (1:1, by vol.)",
      "evidence_ids": ["S0010", "M0083"]
    },
    {
      "id": "DME",
      "name": "pure DME-based electrolyte（CPME 0 vol% 一档）",
      "components": [
        {"name": "LiTFSI", "role": "盐", "amount": 0.4, "unit": "M"},
        {"name": "LiNO3", "role": "盐", "amount": 0.4, "unit": "M"},
        {"name": "DME", "role": "溶剂化溶剂", "amount": 100, "unit": "vol%（原文 pure DME-based electrolyte）"}
      ],
      "raw_formula": "pure DME-based electrolyte；属于 0.4 M LiTFSI and 0.4 M LiNO3 in CPME/DME with different CPME contents 系列（CPME 0 vol%）",
      "evidence_ids": ["M0070", "S0073", "M0065"]
    },
    {
      "id": "CPME/DME",
      "name": "CPME/DME electrolyte（optimized, CPME/DME = 4:6 v/v）",
      "components": [
        {"name": "LiTFSI", "role": "盐", "amount": 0.4, "unit": "M"},
        {"name": "LiNO3", "role": "盐", "amount": 0.4, "unit": "M"},
        {"name": "CPME", "role": "弱或非溶剂化溶剂", "amount": 4, "unit": "体积份（CPME/DME 4:6, by vol.）"},
        {"name": "DME", "role": "溶剂化溶剂", "amount": 6, "unit": "体积份（CPME/DME 4:6, by vol.）"}
      ],
      "raw_formula": "0.4 M LiTFSI and 0.4 M LiNO3 dissolved in CPME/DME (4:6, by vol.)",
      "evidence_ids": ["S0011", "M0065", "M0082"]
    }
  ],
  "control_id": "DOL/DME",
  "control_type": "常规醚基准（DOL/DME + LiTFSI + LiNO₃）：1.0 M LiTFSI + 2.0 wt.% LiNO3 in DOL/DME 1:1；最优配方的 LiTFSI 浓度（0.4 M）和 LiNO3 用量（0.4 M）都与对照不同",
  "gradients": [
    {
      "name": "CPME 体积分数（用量梯度）",
      "order": ["DME", "CPME/DME"],
      "values": ["0 vol%", "40 vol%"],
      "solvation_axis": "按 Li⁺ 溶剂化由强到弱；依据：作者 FTIR/Raman（加入 CPME 后 TFSI−、NO3− 峰蓝移，AGG/CIP 增加，游离 DME 比例下降，CPME 峰不移）及电导率随 CPME 增加降低。中间档（0–40 vol% 之间）的具体取值原文未写，只在 Figure S2–S6；CPME 超过 50 vol% 时盐过饱和变浑浊，未测电池",
      "evidence_ids": ["M0065", "M0068", "M0070", "M0076", "M0077"]
    }
  ],
  "properties": [
    {
      "name": "Li⁺ 溶剂化",
      "values": {
        "DME": "FTIR：TFSI− 746.4 cm−1、NO3− 1056.9 cm−1；Raman：TFSI− 739.3 cm−1",
        "CPME/DME": "FTIR：TFSI− 748.3 cm−1、NO3− 1058.9 cm−1（蓝移，AGG/CIP 比例增加，阴离子主导）；Raman：TFSI− 741.2 cm−1；游离 DME 比例降低；CPME 895 cm−1 峰不移（与 Li⁺ 配位弱）",
        "DOL/DME": "未报告"
      },
      "direction": "沿 CPME 梯度 Li⁺ 与溶剂配位减弱、与阴离子配位增强（Li⁺ 溶剂化变弱）",
      "method": "FTIR、Raman",
      "system": "0.4 M LiTFSI + 0.4 M LiNO3 的 CPME/DME 系列电解液（与电池用配方同一系列）；未与 DOL/DME 对照比较",
      "evidence_ids": ["M0070", "M0071", "M0074", "M0076", "M0077", "M0079"]
    },
    {
      "name": "多硫化物溶剂化",
      "values": {
        "DOL/DME": "MD：DOL 与 DME 都进入 Li2S8 第一溶剂化层（~1.8 Å）；17O NMR：DME δ 变化 0.24 ppm、DOL 0.07 ppm",
        "CPME/DME": "MD：只有 DME 进入第一溶剂化层，CPME 在 4.5 Å 以外；17O NMR：DME δ 变化 0.31 ppm、CPME 不变；相分离后下相（DME 富集）强、上相（CPME 主导）弱，7Li δ 下相 1.87 ppm、上相 3.20 ppm"
      },
      "direction": "溶剂对多硫化物的配位能力 DME > DOL > CPME；CPME 不参与多硫化物溶剂化，CPME/DME 体系整体溶剂化能力降低（作者），但相分离后形成强（下相）/弱（上相）两区",
      "method": "MD 径向分布函数、17O NMR（0.1 M Li2S8）、7Li NMR（1 M Li2S8 相分离后两相）；DFT 结合能按规程不收",
      "system": "无盐混合溶剂（DOL/DME、CPME/DME，体积比按 M0030 为 1:1）加 Li2S8；与电池电解液（CPME/DME 4:6、含 0.4 M LiTFSI + 0.4 M LiNO3）不同",
      "evidence_ids": ["M0030", "M0046", "M0047", "M0051", "M0052", "M0053", "M0056", "M0057"]
    },
    {
      "name": "多硫化物溶解度",
      "values": {
        "DOL/DME": "2.17 mol L−1（以 S 计，饱和 Li2S8）",
        "CPME/DME": "下相 3.42 mol L−1、上相 0.26 mol L−1（以 S 计，饱和 Li2S8 后液-液相分离）"
      },
      "direction": "CPME/DME 没有出现整体溶解度明显下降，而是相分离：下相高于 DOL/DME、上相远低于 DOL/DME（纯溶剂：DME 7.88、DOL 0.51、CPME 0.16 mol L−1）",
      "method": "ICP-OES 测 S 含量",
      "system": "无盐溶剂饱和 Li2S8（CPME/DME 按 M0030 为 1:1 v/v），非电池电解液配比",
      "evidence_ids": ["M0030", "M0031", "M0033", "M0042"]
    },
    {
      "name": "多硫化物溶解后的相行为",
      "values": {
        "DOL/DME": "溶解饱和 Li2S8 前后均为单一液相；可视电池放电全程颜色均匀、无相分离",
        "CPME/DME": "溶解饱和 Li2S8 后液-液相分离（上相浅红、下相砖红），Li2S6、Li2S4 同样；可视电池放电长链多硫化物阶段正极侧富多硫化物相、负极侧贫多硫化物相，深放电后恢复均相；原位 Raman 见正极附近 DME 富集、CPME 被排斥"
      },
      "direction": "CPME/DME 在长链多硫化物存在时相分离，DOL/DME 不分相",
      "method": "光学照片、原位可视 H 型电池、原位 Raman",
      "system": "无盐溶剂（1:1）饱和 Li2S8；H 型可视电池与原位 Raman 用电池电解液（作者说 H 型电池 E/S 大、电极间距大，相分离可能受干扰）",
      "evidence_ids": ["M0029", "M0031", "M0144", "M0146", "M0150", "M0153", "M0156"]
    },
    {
      "name": "离子电导率",
      "values": {
        "DME": "5.50 mS cm−1（推定：CPME ≤40 vol% 范围 2.89∼5.50 mS cm−1、随 CPME 增加降低，按单调推定为上端）",
        "CPME/DME": "2.89 mS cm−1（推定：同上，下端）",
        "DOL/DME": "未报告（溶解多硫化物前）"
      },
      "direction": "沿 CPME 梯度降低",
      "method": "电导率仪（三次平均）",
      "system": "0.4 M LiTFSI + 0.4 M LiNO3 的 CPME/DME 系列电解液",
      "evidence_ids": ["M0068", "S0025", "S0027"]
    },
    {
      "name": "黏度",
      "values": {
        "DME": "0.99∼1.10 mPa s 范围内（各档归属原文未写）",
        "CPME/DME": "0.99∼1.10 mPa s 范围内（各档归属原文未写）"
      },
      "direction": "未报告（只给 CPME ≤40 vol% 的范围）",
      "method": "旋转黏度计，25 °C",
      "system": "0.4 M LiTFSI + 0.4 M LiNO3 的 CPME/DME 系列电解液",
      "evidence_ids": ["M0068", "S0026"]
    },
    {
      "name": "离子电导率（饱和多硫化物溶解后）",
      "values": {
        "DOL/DME": "较低（作者定性）",
        "CPME/DME": "较高（作者定性）"
      },
      "direction": "饱和 LiPSs 溶解后 CPME/DME 高于 DOL/DME（作者定性，Figure S10）",
      "method": "电导率仪",
      "system": "电池电解液溶解饱和 LiPSs 后",
      "evidence_ids": ["M0091", "S0079"]
    },
    {
      "name": "黏度（饱和多硫化物溶解后）",
      "values": {
        "DOL/DME": "较高（作者定性）",
        "CPME/DME": "较低（作者定性）"
      },
      "direction": "饱和 LiPSs 溶解后 CPME/DME 低于 DOL/DME（作者定性，Figure S10）",
      "method": "旋转黏度计",
      "system": "电池电解液溶解饱和 LiPSs 后",
      "evidence_ids": ["M0091", "S0079"]
    },
    {
      "name": "盐溶解（解离）能力",
      "values": {
        "DME": "澄清",
        "CPME/DME": "澄清（40 vol%）；CPME 超过 50 vol% 时盐过饱和变浑浊"
      },
      "direction": "沿 CPME 增加降低（作者）",
      "method": "光学照片",
      "system": "0.4 M LiTFSI + 0.4 M LiNO3 的 CPME/DME 系列电解液",
      "evidence_ids": ["M0065", "M0066", "M0067"]
    },
    {
      "name": "电解液密度",
      "values": {
        "DOL/DME": "1.26 g mL−1",
        "CPME/DME": "1.00 g mL−1"
      },
      "direction": "CPME/DME 低于 DOL/DME",
      "method": "未报告（S0027 称密度为三次平均）",
      "system": "电池电解液",
      "evidence_ids": ["M0172", "S0027"]
    },
    {
      "name": "溶剂还原稳定性（纯溶剂 CV）",
      "values": {
        "DOL/DME": "DME 还原电流 4.4 μA cm−2、DOL 2.2 μA cm−2（纯溶剂）",
        "CPME/DME": "CPME 还原电流约低十倍、无明显还原峰；DME 4.4 μA cm−2（纯溶剂）"
      },
      "direction": "纯溶剂对 Li 的稳定性 CPME > DOL > DME",
      "method": "CV，碳涂层集流体为工作电极，0.2 mV s−1",
      "system": "纯溶剂（非电池电解液）",
      "evidence_ids": ["M0133", "M0139", "S0046", "S0088"]
    }
  ],
  "tests": [
    {
      "id": "S20-T1",
      "name": "Li‖S 扣式倍率性能（温和条件）",
      "cell": "Li‖S 扣式（2025）",
      "conditions": {
        "sulfur_loading": "1.1 mg cm−2",
        "ES": "60（推定：SI 温和条件 S0040；倍率图注 S0076 只写锂厚与载量）",
        "ES_unit": "µL mg⁻¹（体积基）",
        "Li_thickness": "400 μm",
        "rate": "0.1C、0.2C、0.4C、0.6C、0.8C、1C，再回 0.1C",
        "formation": "未报告",
        "temperature": "未报告",
        "LiNO3": "含（两种电解液均含 LiNO3，用量随配方不同）",
        "one_C": "1600 mA g−1（推定：S0041 的定义写在 0.2C/0.5C 循环句中）"
      },
      "formulations": ["DOL/DME", "CPME/DME"],
      "evidence_ids": ["S0040", "S0041", "S0076", "M0084"],
      "results": [
        {
          "id": "S20-T1-R1",
          "metric": "倍率容量",
          "A": "CPME/DME", "B": "DOL/DME",
          "value_A": null, "value_B": null,
          "unit": "mA h g−1",
          "point": "0.1C–1C 各倍率段（作者总体定性）",
          "basis": "qualitative",
          "direction_text": "变好",
          "same_conditions": true,
          "evidence_ids": ["M0084"],
          "reason": "作者说 CPME/DME 倍率性能优于 DOL/DME；文字只给 CPME/DME 各倍率容量（1C 为 750.13 mA h g−1），DOL/DME 数值只在图 3a"
        }
      ]
    },
    {
      "id": "S20-T2",
      "name": "Li‖S 扣式 0.2C 长循环（温和条件）",
      "cell": "Li‖S 扣式（2025）",
      "conditions": {
        "sulfur_loading": "1.1 mg cm−2",
        "ES": "60",
        "ES_unit": "µL mg⁻¹（体积基）",
        "Li_thickness": "400 μm",
        "rate": "0.2C",
        "formation": "有活化（M0088 post-activation），协议未报告",
        "temperature": "未报告",
        "LiNO3": "含（两种电解液均含 LiNO3，用量随配方不同）",
        "one_C": "1600 mA g−1",
        "voltage_window": "1.7–2.6 V"
      },
      "formulations": ["DOL/DME", "CPME/DME"],
      "evidence_ids": ["S0040", "S0041", "S0077", "S0078", "M0086", "M0108"],
      "results": [
        {
          "id": "S20-T2-R1",
          "metric": "保持率",
          "A": "CPME/DME", "B": "DOL/DME",
          "value_A": 86.9, "value_B": 66.8,
          "unit": "%",
          "point": "0.2C 200 圈容量保持率（起点口径原文未写）",
          "basis": "numeric",
          "direction_text": "变好",
          "same_conditions": true,
          "evidence_ids": ["M0086", "M0087"],
          "reason": "作者写 under identical conditions"
        },
        {
          "id": "S20-T2-R2",
          "metric": "库仑效率",
          "A": "CPME/DME", "B": "DOL/DME",
          "value_A": 99.9, "value_B": 98.1,
          "unit": "%",
          "point": "0.2C 200 圈循环（平均或末圈口径原文未写）",
          "basis": "numeric",
          "direction_text": "变好",
          "same_conditions": true,
          "evidence_ids": ["M0086", "M0087"],
          "reason": "作者以 In contrast ... only 表述 DOL/DME 较差；差 1.8 个百分点"
        },
        {
          "id": "S20-T2-R3",
          "metric": "首圈容量",
          "A": "CPME/DME", "B": "DOL/DME",
          "value_A": null, "value_B": null,
          "unit": "mA h g−1",
          "point": "活化后 0.2C 首圈放电（Figure S9）",
          "basis": "qualitative",
          "direction_text": "变好",
          "same_conditions": true,
          "evidence_ids": ["M0088", "S0078"],
          "reason": "作者说 DOL/DME 第二放电平台极化快、容量明显低于 CPME/DME；Figure S9 为 0.2C 扣式，推定与图 3b 同组电池"
        },
        {
          "id": "S20-T2-R4",
          "metric": "过电位",
          "A": "CPME/DME", "B": "DOL/DME",
          "value_A": 16.6, "value_B": 32.8,
          "unit": "mV",
          "point": "活化后首圈放电第二平台 Li2S 成核电位差（成核起点与放电平台之差，0.2C）",
          "basis": "numeric",
          "direction_text": "变好",
          "same_conditions": true,
          "evidence_ids": ["M0089", "S0078"],
          "reason": "成核过电位越小越好"
        },
        {
          "id": "S20-T2-R5",
          "metric": "阻抗",
          "A": "CPME/DME", "B": "DOL/DME",
          "value_A": null, "value_B": null,
          "unit": "Ω",
          "point": "0.2C 循环 200 圈前后总阻抗",
          "basis": "qualitative",
          "direction_text": "变好",
          "same_conditions": true,
          "evidence_ids": ["M0091", "M0108"],
          "reason": "作者说 CPME/DME 总阻抗更低（图 3c）"
        }
      ]
    },
    {
      "id": "S20-T3",
      "name": "Li‖S 扣式 0.5C 长循环（温和条件）",
      "cell": "Li‖S 扣式（2025）",
      "conditions": {
        "sulfur_loading": "1.1 mg cm−2",
        "ES": "60",
        "ES_unit": "µL mg⁻¹（体积基）",
        "Li_thickness": "400 μm",
        "rate": "0.5C",
        "formation": "未报告",
        "temperature": "未报告",
        "LiNO3": "含（两种电解液均含 LiNO3，用量随配方不同）",
        "one_C": "1600 mA g−1",
        "voltage_window": "1.7–2.6 V"
      },
      "formulations": ["DOL/DME", "CPME/DME"],
      "evidence_ids": ["S0040", "S0041", "M0092", "M0108"],
      "results": [
        {
          "id": "S20-T3-R1",
          "metric": "保持率",
          "A": "CPME/DME", "B": "DOL/DME",
          "value_A": null, "value_B": null,
          "unit": "%",
          "point": "0.5C 第 400 圈容量保持率",
          "basis": "figure_only",
          "direction_text": "不判",
          "same_conditions": true,
          "evidence_ids": ["M0092"],
          "reason": "正文只给 CPME/DME 400 圈保持率 76.7%；DOL/DME 未在文字给出，是否画在图 3d 原文未写"
        },
        {
          "id": "S20-T3-R2",
          "metric": "首圈容量",
          "A": "CPME/DME", "B": "DOL/DME",
          "value_A": null, "value_B": null,
          "unit": "mA h g−1",
          "point": "0.5C 第 1 圈（化成后）",
          "basis": "figure_only",
          "direction_text": "不判",
          "same_conditions": true,
          "evidence_ids": [],
          "reason": "两侧首圈容量文字均未写，只可能在图 3d"
        }
      ]
    },
    {
      "id": "S20-T4",
      "name": "Li‖S 扣式 0.1C 长循环（高载量、薄锂、少液）",
      "cell": "Li‖S 扣式",
      "conditions": {
        "sulfur_loading": "4.3 mg cm−2（正文 M0093）；SI 写 4.1 mgS cm−2（S0042、S0080），原文前后不一",
        "ES": "7（正文 M0093、图注 S0080）；SI 实验部分 S0042 写 6，原文前后不一",
        "ES_unit": "µL mg⁻¹（体积基）",
        "Li_thickness": "50 μm",
        "rate": "0.1C",
        "formation": "0.05C 活化 3 圈",
        "temperature": "25 °C",
        "LiNO3": "含（两种电解液均含 LiNO3，用量随配方不同）",
        "one_C": "1600 mA g−1（推定：S0041 的定义写在 0.2C/0.5C 循环句中）"
      },
      "formulations": ["DOL/DME", "CPME/DME"],
      "evidence_ids": ["M0093", "M0094", "S0041", "S0042", "S0080"],
      "results": [
        {
          "id": "S20-T4-R1",
          "metric": "首圈容量",
          "A": "CPME/DME", "B": "DOL/DME",
          "value_A": 848.6, "value_B": 799.9,
          "unit": "mA h g−1",
          "point": "0.05C 活化 3 圈后 0.1C 第 1 圈",
          "basis": "numeric",
          "direction_text": "变好",
          "same_conditions": true,
          "evidence_ids": ["M0094", "M0095"],
          "reason": "(848.6−799.9)/848.6 ≈ 5.7% > 5%"
        },
        {
          "id": "S20-T4-R2",
          "metric": "保持率",
          "A": "CPME/DME", "B": "DOL/DME",
          "value_A": 98.0, "value_B": 66.6,
          "unit": "%",
          "point": "0.1C 第 100 圈（相对 0.1C 首圈）",
          "basis": "numeric",
          "direction_text": "变好",
          "same_conditions": true,
          "evidence_ids": ["M0094", "M0095"],
          "reason": ""
        },
        {
          "id": "S20-T4-R3",
          "metric": "指定圈容量",
          "A": "CPME/DME", "B": "DOL/DME",
          "value_A": 832.0, "value_B": 532.7,
          "unit": "mA h g−1",
          "point": "0.1C 第 100 圈",
          "basis": "numeric",
          "direction_text": "变好",
          "same_conditions": true,
          "evidence_ids": ["M0094", "M0095"],
          "reason": ""
        },
        {
          "id": "S20-T4-R4",
          "metric": "过电位",
          "A": "CPME/DME", "B": "DOL/DME",
          "value_A": null, "value_B": null,
          "unit": "V",
          "point": "第 1 与第 100 圈充放电曲线的极化增长",
          "basis": "qualitative",
          "direction_text": "变好",
          "same_conditions": true,
          "evidence_ids": ["M0096", "M0097"],
          "reason": "作者说 DOL/DME 放电极化快速增大、CPME/DME 极化增长较慢（图 3f）"
        }
      ]
    },
    {
      "id": "S20-T5",
      "name": "Li‖Cu 沉积/剥离可逆性",
      "cell": "Li‖Cu 扣式（2032）",
      "conditions": {
        "sulfur_loading": "不适用（Li‖Cu）",
        "ES": "未报告",
        "ES_unit": "未报告",
        "Li_thickness": "未报告",
        "rate": "0.5 mA cm−2，1.0 mA h cm−2",
        "formation": "未报告",
        "temperature": "未报告",
        "LiNO3": "含（两种电解液均含 LiNO3，用量随配方不同）",
        "one_C": "不适用（Li‖Cu）"
      },
      "formulations": ["DOL/DME", "CPME/DME"],
      "evidence_ids": ["M0111", "S0044", "S0084"],
      "results": [
        {
          "id": "S20-T5-R1",
          "metric": "寿命（循环圈数）",
          "A": "CPME/DME", "B": "DOL/DME",
          "value_A": ">100", "value_B": 40,
          "unit": "圈",
          "point": "稳定循环圈数",
          "basis": "numeric",
          "direction_text": "变好",
          "same_conditions": true,
          "evidence_ids": ["M0112"],
          "reason": "库仑效率数值文字未写（只在 Figure S14）"
        }
      ]
    },
    {
      "id": "S20-T6",
      "name": "Li‖S 扣式穿梭电流（去掉 LiNO3，温和条件）",
      "cell": "Li‖S 扣式（2025）",
      "conditions": {
        "sulfur_loading": "1.1 mg cm−2",
        "ES": "60",
        "ES_unit": "µL mg⁻¹（体积基）",
        "Li_thickness": "400 μm",
        "rate": "先充满电，再在 2.90 V 至 2.20 V 的多个恒电位下计时电流",
        "formation": "未报告",
        "temperature": "未报告",
        "LiNO3": "不含（为放大穿梭，两种电解液都去掉 LiNO3）",
        "one_C": "不适用（恒电位）"
      },
      "formulations": ["DOL/DME", "CPME/DME"],
      "evidence_ids": ["S0040", "M0099", "S0047", "S0048", "S0083"],
      "results": [
        {
          "id": "S20-T6-R1",
          "metric": "穿梭电流",
          "A": "CPME/DME", "B": "DOL/DME",
          "value_A": "<0.05", "value_B": 0.26,
          "unit": "mA cm−2",
          "point": "恒电位下峰值（DOL/DME 峰在 2.4 V；CPME/DME 为全电位窗口内上限）",
          "basis": "numeric",
          "direction_text": "变好",
          "same_conditions": true,
          "evidence_ids": ["M0100", "M0101"],
          "reason": "穿梭电流越低越好"
        }
      ]
    },
    {
      "id": "S20-T7",
      "name": "Li‖S 单层软包 0.05C 循环",
      "cell": "Li‖S 单层软包（Li-plated Cu 负极）",
      "conditions": {
        "sulfur_loading": "4.3 mg cm−2",
        "ES": "6（正文 M0027、M0162、M0182）；SI S0057 写 7.5，原文前后不一",
        "ES_unit": "µL mg⁻¹（体积基）",
        "Li_thickness": "50 μm",
        "rate": "0.05C",
        "formation": "0.03C 活化（圈数未报告）",
        "temperature": "25 °C",
        "LiNO3": "含（两种电解液均含 LiNO3，用量随配方不同）",
        "one_C": "未报告",
        "voltage_window": "1.7–2.6 V"
      },
      "formulations": ["DOL/DME", "CPME/DME"],
      "evidence_ids": ["M0027", "M0162", "S0057", "S0058", "S0061"],
      "results": [
        {
          "id": "S20-T7-R1",
          "metric": "首圈容量",
          "A": "CPME/DME", "B": "DOL/DME",
          "value_A": null, "value_B": null,
          "unit": "mA h g−1",
          "point": "0.03C 活化后 0.05C 第 1 圈",
          "basis": "figure_only",
          "direction_text": "不判",
          "same_conditions": true,
          "evidence_ids": ["M0163"],
          "reason": "CPME/DME 首圈 808.4 mA h g−1 写在正文；DOL/DME 首圈只在图 6a"
        },
        {
          "id": "S20-T7-R2",
          "metric": "寿命（循环圈数）",
          "A": "CPME/DME", "B": "DOL/DME",
          "value_A": ">170", "value_B": "<100",
          "unit": "圈",
          "point": "0.05C 稳定循环圈数",
          "basis": "numeric",
          "direction_text": "变好",
          "same_conditions": true,
          "evidence_ids": ["M0005", "M0163", "M0164"],
          "reason": "CPME/DME 170 圈后仍 851.7 mA h g−1；DOL/DME 第 118 圈降到 365.7 mA h g−1"
        },
        {
          "id": "S20-T7-R3",
          "metric": "库仑效率",
          "A": "CPME/DME", "B": "DOL/DME",
          "value_A": ">98", "value_B": "<90",
          "unit": "%",
          "point": "100 圈以后",
          "basis": "numeric",
          "direction_text": "变好",
          "same_conditions": true,
          "evidence_ids": ["M0163", "M0164"],
          "reason": "作者以 In contrast 表述 DOL/DME 库仑效率降到 90% 以下"
        },
        {
          "id": "S20-T7-R4",
          "metric": "过电位",
          "A": "CPME/DME", "B": "DOL/DME",
          "value_A": null, "value_B": null,
          "unit": "V",
          "point": "第 1 与第 150 圈充放电曲线的极化",
          "basis": "qualitative",
          "direction_text": "变好",
          "same_conditions": true,
          "evidence_ids": ["M0165", "M0169"],
          "reason": "作者说 CPME/DME 极化增长慢（150 圈后保持初始极化），DOL/DME 100 圈后极化加速并失效（图 6b）"
        }
      ]
    },
    {
      "id": "S20-T8",
      "name": "Li‖S 1.8 Ah 多层软包 0.05C 循环",
      "cell": "Li‖S 多层软包（4 层正极、5 层锂，1.8 Ah）",
      "conditions": {
        "sulfur_loading": "6.2 mg cm−2（每面）",
        "ES": "3",
        "ES_unit": "µL mg⁻¹（体积基）",
        "Li_thickness": "50 μm（每面）",
        "rate": "0.05C",
        "formation": "0.03C（圈数未报告）",
        "temperature": "25 °C",
        "LiNO3": "含（两种电解液均含 LiNO3，用量随配方不同）",
        "one_C": "未报告",
        "voltage_window": "1.7–2.6 V",
        "note": "DOL/DME 的 1.8 Ah 软包（Figure S19）条件原文未写（推定同条件）"
      },
      "formulations": ["DOL/DME", "CPME/DME"],
      "evidence_ids": ["M0028", "M0170", "S0059", "S0060", "S0061", "S0090"],
      "results": [
        {
          "id": "S20-T8-R1",
          "metric": "首圈容量",
          "A": "CPME/DME", "B": "DOL/DME",
          "value_A": null, "value_B": null,
          "unit": "mA h g−1",
          "point": "初始（0.03C）",
          "basis": "qualitative",
          "direction_text": "差异小",
          "same_conditions": true,
          "evidence_ids": ["M0172"],
          "reason": "作者说 DOL/DME 软包初始容量与 CPME/DME 相近；两者分别在图 6c 与 Figure S19，DOL/DME 条件推定相同"
        },
        {
          "id": "S20-T8-R2",
          "metric": "能量密度",
          "A": "CPME/DME", "B": "DOL/DME",
          "value_A": null, "value_B": null,
          "unit": "Wh kg−1",
          "point": "初始（0.03C，按整包重量）",
          "basis": "qualitative",
          "direction_text": "变好",
          "same_conditions": true,
          "evidence_ids": ["M0172", "M0170"],
          "reason": "CPME/DME 323 Wh kg−1（M0170），DOL/DME 数值未写；作者归因于电解液密度低（1.00 vs 1.26 g mL−1）；DOL/DME 条件推定相同"
        },
        {
          "id": "S20-T8-R3",
          "metric": "寿命（循环圈数）",
          "A": "CPME/DME", "B": "DOL/DME",
          "value_A": ">50", "value_B": 6,
          "unit": "圈",
          "point": "0.05C 稳定循环圈数（DOL/DME 第 7 圈严重过充）",
          "basis": "numeric",
          "direction_text": "不判",
          "same_conditions": true,
          "evidence_ids": ["M0028", "M0170", "M0171"],
          "reason": "按固定规则不判：A、B 的数来自不同图（图 6c vs Figure S19），原文没说同批、DOL/DME 条件未写；作者文字（In contrast）方向为变好"
        }
      ]
    },
    {
      "id": "S20-T9",
      "name": "Li‖S 扣式循环：CPME 含量梯度",
      "cell": "Li‖S 扣式",
      "conditions": {
        "sulfur_loading": "未报告",
        "ES": "未报告",
        "ES_unit": "未报告",
        "Li_thickness": "未报告",
        "rate": "未报告",
        "formation": "未报告",
        "temperature": "未报告",
        "LiNO3": "含（各档均 0.4 M）",
        "one_C": "未报告"
      },
      "formulations": ["DME", "CPME/DME"],
      "evidence_ids": ["M0080", "M0081", "S0075"],
      "results": [
        {
          "id": "S20-T9-R1",
          "metric": "保持率",
          "A": "CPME/DME", "B": "DME",
          "value_A": null, "value_B": null,
          "unit": "%",
          "point": "Figure S6 循环（倍率、圈数原文未写）",
          "basis": "qualitative",
          "direction_text": "变好",
          "same_conditions": true,
          "evidence_ids": ["M0081"],
          "reason": "作者：循环稳定性和容量保持率随 CPME 比例单调提高；0 vol%（纯 DME）是否在 Figure S6 中原文未写（推定），中间档取值未写"
        },
        {
          "id": "S20-T9-R2",
          "metric": "首圈容量",
          "A": "CPME/DME", "B": "DME",
          "value_A": null, "value_B": null,
          "unit": "mA h g−1",
          "point": "Figure S6 首圈（化成后）",
          "basis": "figure_only",
          "direction_text": "不判",
          "same_conditions": true,
          "evidence_ids": [],
          "reason": "梯度各档首圈容量文字未写，只在 Figure S6"
        }
      ]
    }
  ],
  "mechanisms": [
    {
      "id": "S20-M1",
      "summary": "CPME/DME 动态相分离结构 → Li2S 成核电位差小（16.6 vs 32.8 mV）、多硫化物转化动力学快 → 活化后首圈第二平台容量更高",
      "A": "CPME/DME", "B": "DOL/DME",
      "property": "多硫化物溶剂化：CPME/DME 相分离后正极侧为 DME 富集的强溶剂化相",
      "categories": ["正极反应"],
      "source_type": "本文结论",
      "evidence_ids": ["M0089"],
      "test_ids": ["S20-T2"],
      "side": "弱侧"
    },
    {
      "id": "S20-M2",
      "summary": "正极侧 DME 富集相调控多硫化物氧化还原路径 → 促进 Li2S 快速成核沉积（动力学优化的来源）",
      "A": "CPME/DME", "B": "DOL/DME",
      "property": "多硫化物溶剂化：正极侧 DME 富集相（强溶剂化）",
      "categories": ["正极反应"],
      "source_type": "本文结论",
      "evidence_ids": ["M0090"],
      "test_ids": ["S20-T2"],
      "side": "弱侧"
    },
    {
      "id": "S20-M3",
      "summary": "CPME 相物理阻隔多硫化物向负极扩散 → 穿梭电流降低、与锂的副反应动力学减弱",
      "A": "CPME/DME", "B": "DOL/DME",
      "property": "多硫化物溶剂化/溶解度：负极侧 CPME 主导相弱（溶解度低）",
      "categories": ["多硫化物穿梭", "负极锂"],
      "source_type": "本文结论",
      "evidence_ids": ["M0102"],
      "test_ids": ["S20-T6"],
      "side": "强侧"
    },
    {
      "id": "S20-M4",
      "summary": "加入 CPME 抑制多硫化物对 SEI 的化学腐蚀 → 锂沉积均匀、界面稳定（SEM 形貌对比）",
      "A": "CPME/DME", "B": "DOL/DME",
      "property": "多硫化物溶剂化/溶解度：负极侧 CPME 相弱",
      "categories": ["多硫化物穿梭", "负极锂"],
      "source_type": "本文结论",
      "evidence_ids": ["M0110"],
      "test_ids": [],
      "side": "其他"
    },
    {
      "id": "S20-M5",
      "summary": "XPS：CPME 相物理阻隔多硫化物迁移到负极及其分解 → 形成贫硫、稳定的 SEI",
      "A": "CPME/DME", "B": "DOL/DME",
      "property": "多硫化物溶剂化/溶解度：负极侧 CPME 相弱",
      "categories": ["多硫化物穿梭", "负极锂"],
      "source_type": "本文结论（与他文一致）",
      "evidence_ids": ["M0118"],
      "test_ids": [],
      "side": "其他"
    },
    {
      "id": "S20-M6",
      "summary": "CPME/DME 中 TFSI− 主导的 Li⁺ 溶剂化 → 富无机（含 F）SEI，高离子电导、力学稳定 → 抑制枝晶和多硫化物副反应",
      "A": "CPME/DME", "B": "DOL/DME",
      "property": "Li⁺ 溶剂化：CPME/DME 阴离子（TFSI−）主导",
      "categories": ["负极锂", "多硫化物穿梭"],
      "source_type": "本文结论（与他文一致）",
      "evidence_ids": ["M0127"],
      "test_ids": [],
      "side": "其他"
    },
    {
      "id": "S20-M7",
      "summary": "DOL/DME 的 SEI 有机成分高，来自溶剂持续还原分解 → 加速电解液不可逆消耗",
      "A": "CPME/DME", "B": "DOL/DME",
      "property": "溶剂还原分解：DOL/DME 溶剂持续还原（起点为溶剂本身）",
      "categories": ["负极锂", "电解液消耗"],
      "source_type": "本文结论",
      "evidence_ids": ["M0128"],
      "test_ids": [],
      "side": "其他"
    },
    {
      "id": "S20-M8",
      "summary": "CPME/DME 抑制溶剂分解途径 → SEI 以无机盐为主、结构稳定",
      "A": "CPME/DME", "B": "DOL/DME",
      "property": "溶剂还原分解减少（Li⁺ 溶剂化变为阴离子主导）",
      "categories": ["负极锂", "电解液消耗"],
      "source_type": "本文结论",
      "evidence_ids": ["M0129"],
      "test_ids": [],
      "side": "其他"
    },
    {
      "id": "S20-M9",
      "summary": "引入 CPME 重构溶剂化微环境 → 电解液/锂金属界面副反应显著减少 → 保障长循环稳定性",
      "A": "CPME/DME", "B": "DOL/DME",
      "property": "溶剂化微环境重构（CPME 弱溶剂化；Li⁺ 阴离子主导、负极侧多硫化物少）",
      "categories": ["负极锂"],
      "source_type": "本文结论",
      "evidence_ids": ["M0131"],
      "test_ids": ["S20-T2", "S20-T4", "S20-T7"],
      "side": "强侧"
    },
    {
      "id": "S20-M10",
      "summary": "可视电池中 CPME/DME 相分离使负极侧颜色变化小 → 证明抑制多硫化物穿梭",
      "A": "CPME/DME", "B": "DOL/DME",
      "property": "多硫化物溶解后相分离（负极侧贫多硫化物相）",
      "categories": ["多硫化物穿梭"],
      "source_type": "本文结论",
      "evidence_ids": ["M0147"],
      "test_ids": [],
      "side": "其他"
    },
    {
      "id": "S20-M11",
      "summary": "可视电池放电后 DOL/DME 中锂明显变黑、CPME/DME 中保持金属光泽 → CPME/DME 抑制锂电极腐蚀",
      "A": "CPME/DME", "B": "DOL/DME",
      "property": "多硫化物溶解后相分离（负极侧贫多硫化物相）",
      "categories": ["负极锂"],
      "source_type": "本文结论",
      "evidence_ids": ["M0148", "M0149"],
      "test_ids": [],
      "side": "其他"
    },
    {
      "id": "S20-M12",
      "summary": "结论：正极侧强溶剂化的 DME 富集相维持高效硫氧化还原动力学",
      "A": "CPME/DME", "B": "DOL/DME",
      "property": "多硫化物溶剂化：正极侧 DME 富集相强",
      "categories": ["正极反应"],
      "source_type": "本文结论",
      "evidence_ids": ["M0179"],
      "test_ids": ["S20-T2"],
      "side": "弱侧"
    },
    {
      "id": "S20-M13",
      "summary": "结论：负极侧弱溶剂化 CPME 相物理阻隔多硫化物扩散并诱导富无机 SEI → 锂沉积均匀、界面稳定 → 实用条件下电池表现优异",
      "A": "CPME/DME", "B": "DOL/DME",
      "property": "多硫化物溶剂化/溶解度：负极侧 CPME 相弱；Li⁺ 溶剂化阴离子主导",
      "categories": ["多硫化物穿梭", "负极锂"],
      "source_type": "本文结论",
      "evidence_ids": ["M0180", "M0181"],
      "test_ids": ["S20-T7", "S20-T8"],
      "side": "强侧"
    },
    {
      "id": "S20-M14",
      "summary": "1.8 Ah 软包初始容量相近，但 CPME/DME 电解液密度低 20%（1.00 vs 1.26 g mL−1）→ 整包能量密度更高",
      "A": "CPME/DME", "B": "DOL/DME",
      "property": "电解液密度降低（非溶剂化起点）",
      "categories": [],
      "source_type": "本文结论",
      "evidence_ids": ["M0172"],
      "test_ids": ["S20-T8"],
      "side": "其他"
    },
    {
      "id": "S20-M15",
      "summary": "CPME/DME 总阻抗更低，与其形成更均匀导电的 SEI、以及溶解多硫化物后黏度低、电导率高相关",
      "A": "CPME/DME", "B": "DOL/DME",
      "property": "饱和多硫化物溶解后黏度低、离子电导率高；SEI 更均匀",
      "categories": ["负极锂"],
      "source_type": "本文结论",
      "evidence_ids": ["M0091"],
      "test_ids": ["S20-T2"],
      "side": "其他"
    },
    {
      "id": "S20-M16",
      "summary": "DOL/DME 放电极化快速增大，表明活性物质消耗和电极界面恶化（原句未指明哪一极）",
      "A": "CPME/DME", "B": "DOL/DME",
      "property": "未写溶剂化起点",
      "categories": [],
      "source_type": "本文结论",
      "evidence_ids": ["M0096"],
      "test_ids": ["S20-T4"],
      "side": "其他"
    },
    {
      "id": "S20-M17",
      "summary": "CPME/DME 极化增长较慢，提示副反应减少（同一行另有一句：CPME/DME 在高载量、薄锂下极化略增、库仑效率和容量略降）",
      "A": "CPME/DME", "B": "DOL/DME",
      "property": "未写溶剂化起点",
      "categories": [],
      "source_type": "本文推测",
      "evidence_ids": ["M0097"],
      "test_ids": ["S20-T4"],
      "side": "其他"
    },
    {
      "id": "S20-M18",
      "summary": "引言通用说法：高多硫化物溶解度电解液中液相转化快、正极动力学好，但多硫化物向负极扩散加剧，引发双重危害（SEI 增厚、活性物质耗损、枝晶）",
      "A": "全梯度", "B": "全梯度",
      "property": "多硫化物溶解度高（强溶剂化）",
      "categories": ["正极反应", "多硫化物穿梭", "负极锂"],
      "source_type": "转述他文或通用说法",
      "evidence_ids": ["M0008"],
      "test_ids": [],
      "side": "强侧"
    },
    {
      "id": "S20-M19",
      "summary": "引言通用说法：低多硫化物溶解度电解液虽抑制穿梭，但液相反应过慢、转化不完全，形成致密 Li2S 钝化层，容量快速衰减",
      "A": "全梯度", "B": "全梯度",
      "property": "多硫化物溶解度低（弱溶剂化）",
      "categories": ["正极反应", "多硫化物穿梭"],
      "source_type": "转述他文或通用说法",
      "evidence_ids": ["M0018"],
      "test_ids": [],
      "side": "弱侧"
    },
    {
      "id": "S20-M20",
      "summary": "作者评前人均相封装电解液（EPSE、HFE-EPSE）：均相电解液中多硫化物溶解度被削弱，必然降低硫正极转化动力学，长循环中部分硫位点钝化（同在 M0018 一行）",
      "A": "全梯度", "B": "全梯度",
      "property": "均相电解液多硫化物溶解度降低",
      "categories": ["正极反应"],
      "source_type": "转述他文或通用说法",
      "evidence_ids": ["M0018"],
      "test_ids": [],
      "side": "弱侧"
    },
    {
      "id": "S20-M21",
      "summary": "作者自写的限制：深放电时可溶多硫化物浓度降低，电解液恢复均相（相分离只在长链多硫化物阶段存在）",
      "A": "CPME/DME", "B": "DOL/DME",
      "property": "相分离随放电深度消失",
      "categories": [],
      "source_type": "本文结论",
      "evidence_ids": ["M0156"],
      "test_ids": [],
      "side": "其他"
    },
    {
      "id": "S20-M22",
      "summary": "作者自写的限制：大规模应用中，长期循环和储存时溶剂消耗、重力、E/S 和温度可能导致相分离失效（仅指 CPME/DME 本身）",
      "A": "CPME/DME", "B": "DOL/DME",
      "property": "相分离稳定性",
      "categories": ["电解液消耗"],
      "source_type": "本文推测",
      "evidence_ids": ["M0188"],
      "test_ids": [],
      "side": "其他"
    }
  ],
  "design_claims": [
    {
      "summary": "解耦（空间分区）：利用溶剂化差异让多硫化物溶解时自发相分离，正极侧 DME 富集强溶剂化区维持硫转化动力学，负极侧 CPME 弱溶剂化区阻隔穿梭、形成稳定 SEI；作者称解决了硫动力学与负极保护的矛盾；最优配方 CPME/DME（4:6 v/v）+ 0.4 M LiTFSI + 0.4 M LiNO3",
      "evidence_ids": ["M0004", "M0178", "M0173", "S0011"]
    },
    {
      "summary": "梯度内最优（折中）：CPME/DME = 4:6 (v/v) 兼顾 DME 主导的溶剂化能力与 CPME 调控的界面稳定性；CPME 超过 50 vol% 盐过饱和变浑浊，故限制在 50 vol% 以下",
      "evidence_ids": ["M0082", "M0065", "M0067"]
    }
  ],
  "figure_requests": [
    {
      "test_id": "S20-T3",
      "figure": "Fig. 3d",
      "part": "main",
      "metric": "保持率",
      "A": "CPME/DME", "B": "DOL/DME",
      "target_point": "0.5C 第 400 圈保持率",
      "anchor_quote_ids": ["M0092"],
      "reason": "Li‖S 循环类测试缺对照侧（DOL/DME 未在文字给出，是否画在图中原文未写）；锚点为 CPME/DME 76.7%"
    },
    {
      "test_id": "S20-T3",
      "figure": "Fig. 3d",
      "part": "main",
      "metric": "首圈容量",
      "A": "CPME/DME", "B": "DOL/DME",
      "target_point": "化成后 0.5C 第 1 圈",
      "anchor_quote_ids": ["M0092"],
      "reason": "Li‖S 循环类测试缺同一测试容量侧；锚点只有 CPME/DME 400 圈保持率"
    },
    {
      "test_id": "S20-T7",
      "figure": "Fig. 6a",
      "part": "main",
      "metric": "首圈容量",
      "A": "CPME/DME", "B": "DOL/DME",
      "target_point": "0.03C 活化后 0.05C 第 1 圈",
      "anchor_quote_ids": ["M0163", "M0164"],
      "reason": "Li‖S 循环类测试缺同一测试容量侧（DOL/DME 首圈只在图）；锚点 CPME/DME 首圈 808.4、第 170 圈 851.7，DOL/DME 第 118 圈 365.7 mA h g−1"
    },
    {
      "test_id": "S20-T9",
      "figure": "Figure S6",
      "part": "si",
      "metric": "保持率",
      "A": "CPME/DME", "B": "DME",
      "target_point": "末圈保持率（圈数原文未写），各 CPME 含量档",
      "anchor_quote_ids": [],
      "reason": "梯度上只在图里有数的档；正文无数值，无锚点"
    },
    {
      "test_id": "S20-T9",
      "figure": "Figure S6",
      "part": "si",
      "metric": "首圈容量",
      "A": "CPME/DME", "B": "DME",
      "target_point": "化成后第 1 圈，各 CPME 含量档",
      "anchor_quote_ids": [],
      "reason": "梯度上只在图里有数的档；正文无数值，无锚点"
    }
  ],
  "gaps": [
    "对照 DOL/DME 与最优 CPME/DME 的 LiTFSI 浓度（1.0 M vs 0.4 M）和 LiNO3 用量（2.0 wt.% vs 0.4 M）都不同，配方差异不只是溶剂",
    "CPME 用量梯度中间档的具体取值原文未写（只在 Figure S2–S6），梯度测试 S20-T9 的电池条件全部未报告，结果只有作者定性",
    "多硫化物溶解度、多硫化物溶剂化在无盐溶剂（CPME/DME 1:1）中测，非电池电解液配比（4:6、含盐）",
    "Li⁺ 溶剂化（FTIR/Raman）只比较了 DME 与 CPME/DME 梯度，未测 DOL/DME 对照",
    "S20-T1 DOL/DME 各倍率容量数值未写（只在图 3a）；温度、化成未报告",
    "S20-T2 首圈容量只有作者定性；库仑效率口径未写；温度未报告",
    "S20-T3 DOL/DME 结果文字未给，是否画在图 3d 原文未写",
    "S20-T4 未报告库仑效率；硫载量正文 4.3 与 SI 4.1 不一，E/S 正文 7 与 SI S0042 的 6 不一",
    "S20-T5 Li‖Cu 库仑效率数值未写（只在 Figure S14）；锂厚、温度未报告",
    "S20-T7 E/S 正文 6 与 SI 7.5 不一；化成圈数、1C 定义未报告",
    "S20-T8 DOL/DME 1.8 Ah 软包条件未写；寿命跨图按规则不判",
    "Figure S12 只比较 CPME/DME 在不同载量/锂厚下的表现（非配方比较），未记",
    "可视 H 型电池与原位 Raman 只作相分离表征，未作为性能测试记"
  ],
  "source_review": {
    "main": true,
    "si": true,
    "notes": "通读正文与 SI（含实验部分、图注、Table S1/S2）；未读任何既有提取结果。参考文献列表略读。未看图片、未目测估数。"
  }
}
