Repository: zhuonanli08/Li-S_Electrolyte_Conflicts

File: output/Claude_v4_调试集53篇_2026-10-25/drafts/S21.json (part 1 of 2)
{
  "paper_id": "S21",
  "doi": "10.1002/aenm.202500802",
  "formulations": [
    {
      "id": "0DTL",
      "name": "0DTL electrolyte（作者亦称 conventional ether electrolyte, CE）",
      "components": [
        {"name": "LiTFSI", "role": "盐", "amount": 1, "unit": "mol L−1"},
        {"name": "DME", "role": "溶剂化溶剂", "amount": 95, "unit": "v/v（DME/THF=95/5）"},
        {"name": "THF", "role": "溶剂化溶剂", "amount": 5, "unit": "v/v（DME/THF=95/5）"}
      ],
      "raw_formula": "1 mol L−1 LiTFSI was dissolved in the mixture solution of DME/THF = 95/5 (v/v)；表 S2：0DTL | 1M LiTFSI in DME/THF=95/5(v/v)",
      "evidence_ids": ["M0032", "S0195", "M0051"]
    },
    {
      "id": "50DTL",
      "name": "50DTL",
      "components": [
        {"name": "LiTFSI", "role": "盐", "amount": 1, "unit": "M"},
        {"name": "DME", "role": "溶剂化溶剂", "amount": 45, "unit": "v/v/v（DME/THF/DTL=45/5/50）"},
        {"name": "THF", "role": "溶剂化溶剂", "amount": 5, "unit": "v/v/v（DME/THF/DTL=45/5/50）"},
        {"name": "DTL（1,2-dimethylbenzene）", "role": "弱或非溶剂化溶剂", "amount": 50, "unit": "v/v/v（DME/THF/DTL=45/5/50）"}
      ],
      "raw_formula": "表 S2：50DTL | 1M LiTFSI in DME/THF/DTL=45/5/50(v/v/v)",
      "evidence_ids": ["S0195"]
    },
    {
      "id": "60DTL",
      "name": "60DTL electrolyte（作者亦称 clustered polysulfide electrolyte, CPE）",
      "components": [
        {"name": "LiTFSI", "role": "盐", "amount": 1, "unit": "mol L−1"},
        {"name": "DME", "role": "溶剂化溶剂", "amount": 35, "unit": "v/v（DME/THF/DTL=35/5/60）"},
        {"name": "THF", "role": "溶剂化溶剂", "amount": 5, "unit": "v/v（DME/THF/DTL=35/5/60）"},
        {"name": "DTL（1,2-dimethylbenzene）", "role": "弱或非溶剂化溶剂", "amount": 60, "unit": "v/v（DME/THF/DTL=35/5/60）"}
      ],
      "raw_formula": "1 mol L−1 LiTFSI was dissolved in the mixture solution of ... DME/THF/DTL = 35/5/60 (v/v)；表 S2：60DTL | 1M LiTFSI in DME/THF/DTL=35/5/60(v/v/v)",
      "evidence_ids": ["M0032", "S0195"]
    },
    {
      "id": "70DTL",
      "name": "70DTL",
      "components": [
        {"name": "LiTFSI", "role": "盐", "amount": 1, "unit": "M"},
        {"name": "DME", "role": "溶剂化溶剂", "amount": 25, "unit": "v/v/v（DME/THF/DTL=25/5/70）"},
        {"name": "THF", "role": "溶剂化溶剂", "amount": 5, "unit": "v/v/v（DME/THF/DTL=25/5/70）"},
        {"name": "DTL（1,2-dimethylbenzene）", "role": "弱或非溶剂化溶剂", "amount": 70, "unit": "v/v/v（DME/THF/DTL=25/5/70）"}
      ],
      "raw_formula": "表 S2：70DTL | 1M LiTFSI in DME/THF/DTL=25/5/70(v/v/v)",
      "evidence_ids": ["S0195"]
    },
    {
      "id": "80DTL",
      "name": "80DTL",
      "components": [
        {"name": "LiTFSI", "role": "盐", "amount": 1, "unit": "M"},
        {"name": "DME", "role": "溶剂化溶剂", "amount": 15, "unit": "v/v/v（DME/THF/DTL=15/5/80）"},
        {"name": "THF", "role": "溶剂化溶剂", "amount": 5, "unit": "v/v/v（DME/THF/DTL=15/5/80）"},
        {"name": "DTL（1,2-dimethylbenzene）", "role": "弱或非溶剂化溶剂", "amount": 80, "unit": "v/v/v（DME/THF/DTL=15/5/80）"}
      ],
      "raw_formula": "表 S2：80DTL | 1M LiTFSI in DME/THF/DTL=15/5/80(v/v/v)",
      "evidence_ids": ["S0195"]
    },
    {
      "id": "DOL/DME",
      "name": "DOL/DME electrolyte（traditional electrolyte）",
      "components": [
        {"name": "LiTFSI", "role": "盐", "amount": 1, "unit": "M"},
        {"name": "DOL", "role": "溶剂化溶剂", "amount": "1:1", "unit": "v/v（DOL/DME）"},
        {"name": "DME", "role": "溶剂化溶剂", "amount": "1:1", "unit": "v/v（DOL/DME）"}
      ],
      "raw_formula": "购入的 traditional Li-S electrolyte composed of 1M LiTFSI in DME and DOL (1:1 v/v) with 1wt% LiNO3（S0001）；倍率对比写作 DOL/DME = 1/1, v/v（M0185）；Fig. S20a 不含 LiNO3、Fig. S20b 含 1 wt% LiNO3；Fig. S13 只写 1 mol L−1 LiTFSI in DOL/DME。LiNO3 按各测试条件记，不计入组分",
      "evidence_ids": ["S0001", "M0185", "S0142", "S0124"]
    }
  ],
  "control_id": "0DTL",
  "control_type": "不含 LiNO₃ 的自配对照：0DTL（1 M LiTFSI，DME/THF=95/5 v/v，作者称常规醚电解液 CE）；另有 DOL/DME（1:1）作补充对照（Fig. S20a 不含 LiNO₃，Fig. S19、S20b 含 1 wt% LiNO₃）；含 LiNO₃ 时 0DTL 与 60DTL 同加 1 wt% LiNO₃ 另比（Fig. S23）",
  "gradients": [
    {
      "name": "DTL 体积分数（用量梯度；LiTFSI 1 M、THF 5% 固定，DTL 顶替 DME）",
      "order": ["0DTL", "50DTL", "60DTL", "70DTL", "80DTL"],
      "values": ["0%", "50%", "60%", "70%", "80%"],
      "solvation_axis": "按配位溶剂（DME）比例由高到低排，即 Li⁺ 与多硫化物溶剂化能力由强到弱；依据：DTL 为不配位溶剂（M0027、M0029），Raman 自由 DME 随 DTL 0→80% 单调减少（M0043），Li₂S₆ 溶解度沿梯度单调降低（M0040）。注意 7Li NMR 位移非单调：50–60% 最低，>60% 回升（M0046、M0048）",
      "evidence_ids": ["S0195", "M0027", "M0029", "M0043", "M0040", "M0046", "M0048"]
    }
  ],
  "properties": [
    {
      "name": "多硫化物溶解度（Li₂S₆，按硫原子计）",
      "values": {"0DTL": ">4000 mmol L−1", "50DTL": "305 mmol L−1", "60DTL": "247 mmol L−1", "70DTL": "101 mmol L−1", "80DTL": "未报告"},
      "direction": "沿梯度降低（纯 DTL 中完全不溶）",
      "method": "饱和 Li₂S₆ 溶液过滤后用 DME 稀释 20 倍，UV-vis 测定，以 2 mmol L−1 Li₂S₆/DME 为标样",
      "system": "由 0.4 mol L−1 Li₂S₆/DME 溶液与 DTL、THF 按配方体积比混合（如 0.35 ml + 0.6 ml DTL + 0.05 ml THF 得 60DTL），搅拌 24 h 过滤；原文未写该测试体系是否含 1 M LiTFSI，与电池电解液可能不同",
      "evidence_ids": ["M0040", "S0195", "M0036", "M0038", "M0012", "M0013", "S0019", "S0020"]
    },
    {
      "name": "Li⁺ 溶剂化（7Li NMR，1 mol L−1 LiTFSI）",
      "values": {"0DTL": "7Li 位移最高端（Li⁺–TFSI⁻ 配位最弱）", "50DTL": "位移最低区间（50–60%）", "60DTL": "位移最低区间（50–60%）", "70DTL": ">60% 时位移回升（原文未逐档写）", "80DTL": ">60% 时位移回升（原文未逐档写）"},
      "direction": "Li⁺–TFSI⁻ 配位随 DTL 增加增强，7Li 位移降低，50–60% 最低；>60% 时配位溶剂不足、破坏 Li⁺ 配位环境，位移回升（非单调）",
      "method": "7Li NMR（AVANCE III 500 MHz，同轴管）",
      "system": "不同 DTL 含量电解液，1 mol L−1 LiTFSI，不含多硫化物",
      "evidence_ids": ["M0042", "M0044", "M0045", "M0046", "M0048"]
    },
    {
      "name": "Li⁺ 溶剂化（Raman 自由 DME）",
      "values": {"0DTL": "自由 DME 峰（847 cm−1）最强", "50DTL": "介于其间（随 DTL 增加单调减弱）", "60DTL": "介于其间（随 DTL 增加单调减弱）", "70DTL": "介于其间（随 DTL 增加单调减弱）", "80DTL": "自由 DME 峰最弱"},
      "direction": "DTL 0→80% 时自由 DME 减少、配位 DME 比例增加（单调）",
      "method": "Raman（C─O─C 振动峰 847 cm−1）",
      "system": "不同 DTL 含量电解液，1 mol L−1 LiTFSI",
      "evidence_ids": ["M0043", "M0042"]
    },
    {
      "name": "多硫化物溶剂化",
      "values": {"0DTL": "Li₂S₄ 以单分子存在，溶剂化层（2.5 Å）内只有 DME 或 THF；Li(Li₂S₄)─O(TFSI) 配位数 0；加多硫化物后 19F 峰几乎不移动", "60DTL": "Li₂S₄ 与 TFSI⁻ 聚集成簇；Li(Li₂S₄)─O(TFSI) 配位数 0.72；19F 位移增加 ≈0.2 ppm"},
      "direction": "DTL 增加时多硫化物由 DME/THF 溶剂化的游离分子转为与 TFSI⁻ 配位的簇状态（多硫化物被溶剂溶剂化变弱）；仅以 Li₂S₆ 为锂盐时 7Li 位移也随 DTL 增加降低",
      "method": "机器学习势分子动力学（MLMD）径向分布函数与配位数；19F、7Li NMR；UV-vis；Raman",
      "system": "MLMD：120 LiTFSI + 30 Li₂S₄ 的 CE/CPE 体系；NMR：1 mol L−1 LiTFSI 电解液中加 20 mmol L−1 Li₂S₄ 或 Li₂S₆（低浓度以保证完全溶解，与电池中饱和多硫化物不同）",
      "evidence_ids": ["M0062", "M0063", "M0066", "M0067", "M0049", "M0065"]
    },
    {
      "name": "离子电导率",
      "values": {"0DTL": "未报告", "50DTL": "未报告", "60DTL": "未报告", "70DTL": "作者称因配位溶剂减少而急剧下降（未给测量值）", "80DTL": "作者称 DTL >60% 时更低（未给测量值）"},
      "direction": "作者定性：DTL >60% 时降低",
      "method": "未报告（仅作者文字定性，未见测量）",
      "system": "未报告",
      "evidence_ids": ["M0107", "S0135"]
    },
    {
      "name": "Li⁺ 扩散系数（电池 CV，Randles–Sevcik 拟合）",
      "values": {"0DTL": "R1 6.51 × 10−9、R2 4.33 × 10−9、O1 2.65 × 10−8 cm2 s−1", "60DTL": "R1 1.12 × 10−8、R2 1.98 × 10−8、O1 3.58 × 10−8 cm2 s−1"},
      "direction": "60DTL 高于 0DTL（三个峰均如此）",
      "method": "不同扫速 CV 峰电流对 v1/2 线性拟合（Randles–Sevcik 方程）",
      "system": "Li‖S 电池（非电解液本体测量）",
      "evidence_ids": ["M0164", "M0163"]
    },
    {
      "name": "电解液密度",
      "values": {"60DTL": "1.1 g cm−3"},
      "direction": "仅报告 60DTL",
      "method": "未报告",
      "system": "60DTL 电解液",
      "evidence_ids": ["M0015"]
    }
  ],
  "tests": [
    {
      "id": "S21-T1",
      "name": "Li‖S 扣式 0.1 C 恒流充放电（Fig. 4a；梯度见 Fig. S13/S14）",
      "cell": "Li‖S 扣式（CR2025，rGO/S 正极，Celgard 2400）",
      "conditions": {
        "sulfur_loading": "1.2 mg cm-2（约）",
        "ES": "14.6",
        "ES_unit": "µL mg⁻¹（体积基；电解液 35 µL）",
        "Li_thickness": "1.0 mm（按锂片规格 Ф15.6 × 1.0 mm 推定）",
        "rate": "0.1 C",
        "formation": "未报告（本测试即 0.1 C；S0039 的 0.1 C 2 圈活化针对大电流测试）",
        "temperature": "未报告",
        "LiNO3": "不含（S0008：除特别说明外不加；DOL/DME 在 Fig. S13 中按此推定不含）",
        "one_C": "未报告",
        "voltage_window": "1.2–3.2 V"
      },
      "formulations": ["0DTL", "50DTL", "60DTL", "70DTL", "80DTL", "DOL/DME"],
      "evidence_ids": ["S0005", "S0029", "S0031", "S0032", "S0037", "S0008", "M0136", "S0123", "S0124"],
      "results": [
        {"id": "S21-T1-R1", "metric": "首圈容量", "A": "60DTL", "B": "0DTL", "value_A": 1371, "value_B": 1002, "unit": "mAh g-1", "point": "0.1 C 首圈（Fig. 4a）", "basis": "numeric", "direction_text": "变好", "same_conditions": true, "evidence_ids": ["M0136"], "reason": "正文写 increased from 1002 to 1371 mAh g−1 at 0.1 C"},
        {"id": "S21-T1-R2", "metric": "过电位", "A": "60DTL", "B": "0DTL", "value_A": 116, "value_B": 173, "unit": "mV", "point": "0.1 C（Fig. 4a，原文未写第几圈）", "basis": "numeric", "direction_text": "变好", "same_conditions": true, "evidence_ids": ["M0136"], "reason": "正文写 overpotential was reduced from 173 to 116 mV"},
        {"id": "S21-T1-R3", "metric": "库仑效率", "A": "60DTL", "B": "0DTL", "value_A": 99.6, "value_B": 76.3, "unit": "%", "point": "0.1 C（原文未写第几圈）", "basis": "numeric", "direction_text": "变好", "same_conditions": true, "evidence_ids": ["M0137"], "reason": "作者称 increased from 76.3% to 99.6%，归因于穿梭被抑制"},
        {"id": "S21-T1-R4", "metric": "Q2/Q1（两放电平台容量比）", "A": "60DTL", "B": "0DTL", "value_A": 2.86, "value_B": 2.27, "unit": "无量纲", "point": "0.1 C 第 2 圈（Fig. S14d）", "basis": "numeric", "direction_text": "不判", "same_conditions": true, "evidence_ids": ["M0142", "S0134"], "reason": "反应路径指标而非好坏指标；作者解读为 Li₂S 沉积更完全，70/80DTL 超过理论值 3"},
        {"id": "S21-T1-R5", "metric": "首圈容量", "A": "50DTL", "B": "0DTL", "value_A": null, "value_B": null, "unit": "mAh g-1", "point": "0.1 C 首圈放电容量（Fig. S14b）", "basis": "figure_only", "direction_text": "不判", "same_conditions": true, "evidence_ids": [], "reason": "梯度中间档只在图里有数"},
        {"id": "S21-T1-R6", "metric": "首圈容量", "A": "70DTL", "B": "0DTL", "value_A": null, "value_B": null, "unit": "mAh g-1", "point": "0.1 C 首圈放电容量（Fig. S14b）", "basis": "figure_only", "direction_text": "不判", "same_conditions": true, "evidence_ids": [], "reason": "梯度档只在图里有数"},
        {"id": "S21-T1-R7", "metric": "首圈容量", "A": "80DTL", "B": "0DTL", "value_A": null, "value_B": null, "unit": "mAh g-1", "point": "0.1 C 首圈放电容量（Fig. S14b）", "basis": "figure_only", "direction_text": "不判", "same_conditions": true, "evidence_ids": [], "reason": "梯度档只在图里有数"},
        {"id": "S21-T1-R8", "metric": "过电位", "A": "50DTL", "B": "0DTL", "value_A": null, "value_B": null, "unit": "mV", "point": "0.1 C 第 2 圈（Fig. S14c）", "basis": "figure_only", "direction_text": "不判", "same_conditions": true, "evidence_ids": [], "reason": "梯度档只在图里有数；过电位按第 2 圈计（S0126）"},
        {"id": "S21-T1-R9", "metric": "过电位", "A": "70DTL", "B": "0DTL", "value_A": null, "value_B": null, "unit": "mV", "point": "0.1 C 第 2 圈（Fig. S14c）", "basis": "figure_only", "direction_text": "不判", "same_conditions": true, "evidence_ids": [], "reason": "梯度档只在图里有数；70/80DTL 首圈为活化圈（S0126）"},
        {"id": "S21-T1-R10", "metric": "过电位", "A": "80DTL", "B": "0DTL", "value_A": null, "value_B": null, "unit": "mV", "point": "0.1 C 第 2 圈（Fig. S14c）", "basis": "figure_only", "direction_text": "不判", "same_conditions": true, "evidence_ids": [], "reason": "梯度档只在图里有数"},
        {"id": "S21-T1-R11", "metric": "库仑效率", "A": "50DTL", "B": "0DTL", "value_A": null, "value_B": null, "unit": "%", "point": "0.1 C 首圈库仑效率（Fig. S14a）", "basis": "figure_only", "direction_text": "不判", "same_conditions": true, "evidence_ids": [], "reason": "梯度档只在图里有数"},
        {"id": "S21-T1-R12", "metric": "库仑效率", "A": "70DTL", "B": "0DTL", "value_A": null, "value_B": null, "unit": "%", "point": "0.1 C 首圈库仑效率（Fig. S14a）", "basis": "figure_only", "direction_text": "不判", "same_conditions": true, "evidence_ids": [], "reason": "梯度档只在图里有数"},
        {"id": "S21-T1-R13", "metric": "库仑效率", "A": "80DTL", "B": "0DTL", "value_A": null, "value_B": null, "unit": "%", "point": "0.1 C 首圈库仑效率（Fig. S14a）", "basis": "figure_only", "direction_text": "不判", "same_conditions": true, "evidence_ids": [], "reason": "梯度档只在图里有数"},
        {"id": "S21-T1-R14", "metric": "首圈容量", "A": "60DTL", "B": "50DTL", "value_A": null, "value_B": null, "unit": "mAh g-1", "point": "0.1 C 首圈放电容量（Fig. S14b）", "basis": "qualitative", "direction_text": "变好", "same_conditions": true, "evidence_ids": ["M0141"], "reason": "作者定性：60DTL highest discharge capacity（Fig. S14 中各电解液）"},
        {"id": "S21-T1-R15", "metric": "首圈容量", "A": "60DTL", "B": "70DTL", "value_A": null, "value_B": null, "unit": "mAh g-1", "point": "0.1 C 首圈放电容量（Fig. S14b）", "basis": "qualitative", "direction_text": "变好", "same_conditions": true, "evidence_ids": ["M0141"], "reason": "作者定性：60DTL highest discharge capacity"},
        {"id": "S21-T1-R16", "metric": "首圈容量", "A": "60DTL", "B": "80DTL", "value_A": null, "value_B": null, "unit": "mAh g-1", "point": "0.1 C 首圈放电容量（Fig. S14b）", "basis": "qualitative", "direction_text": "变好", "same_conditions": true, "evidence_ids": ["M0141"], "reason": "作者定性：60DTL highest discharge capacity"},
        {"id": "S21-T1-R17", "metric": "首圈容量", "A": "60DTL", "B": "DOL/DME", "value_A": null, "value_B": null, "unit": "mAh g-1", "point": "0.1 C 首圈放电容量（Fig. S14b）", "basis": "qualitative", "direction_text": "变好", "same_conditions": true, "evidence_ids": ["M0141", "S0124"], "reason": "作者定性：60DTL highest discharge capacity；Fig. S13/S14 含 DOL/DME，其 LiNO3 有无原文未写，按 S0008 推定不含"},
        {"id": "S21-T1-R18", "metric": "过电位", "A": "60DTL", "B": "50DTL", "value_A": null, "value_B": null, "unit": "mV", "point": "0.1 C 第 2 圈（Fig. S14c）", "basis": "qualitative", "direction_text": "变好", "same_conditions": true, "evidence_ids": ["M0141", "S0126"], "reason": "作者定性：60DTL lowest overpotential"},
        {"id": "S21-T1-R19", "metric": "过电位", "A": "60DTL", "B": "70DTL", "value_A": null, "value_B": null, "unit": "mV", "point": "0.1 C 第 2 圈（Fig. S14c）", "basis": "qualitative", "direction_text": "变好", "same_conditions": true, "evidence_ids": ["M0141", "S0126"], "reason": "作者定性：60DTL lowest overpotential"},
        {"id": "S21-T1-R20", "metric": "过电位", "A": "60DTL", "B": "80DTL", "value_A": null, "value_B": null, "unit": "mV", "point": "0.1 C 第 2 圈（Fig. S14c）", "basis": "qualitative", "direction_text": "变好", "same_conditions": true, "evidence_ids": ["M0141", "S0126"], "reason": "作者定性：60DTL lowest overpotential"},
        {"id": "S21-T1-R21", "metric": "过电位", "A": "60DTL", "B": "DOL/DME", "value_A": null, "value_B": null, "unit": "mV", "point": "0.1 C 第 2 圈（Fig. S14c）", "basis": "qualitative", "direction_text": "变好", "same_conditions": true, "evidence_ids": ["M0141", "S0126"], "reason": "作者定性：60DTL lowest overpotential；DOL/DME 的 LiNO3 有无推定"}
      ]
    },
    {
      "id": "S21-T2",
      "name": "Li‖S 扣式倍率性能 0.1–5 C（Fig. 5a）",
      "cell": "Li‖S 扣式（CR2025，rGO/S 正极）",
      "conditions": {
        "sulfur_loading": "1.2 mg cm-2（约）",
        "ES": "14.6",
        "ES_unit": "µL mg⁻¹（体积基；电解液 35 µL）",
        "Li_thickness": "1.0 mm（按锂片规格 Ф15.6 × 1.0 mm 推定）",
        "rate": "0.1、0.2、0.5、1、2、3、5 C 逐级，再回 0.1 C",
        "formation": "未报告（倍率测试从 0.1 C 开始）",
        "temperature": "未报告",
        "LiNO3": "不含（S0008 推定）",
        "one_C": "未报告",
        "voltage_window": "1.2–3.2 V"
      },
      "formulations": ["0DTL", "50DTL", "60DTL", "70DTL", "80DTL"],
      "evidence_ids": ["S0005", "S0029", "S0031", "S0032", "S0037", "S0008", "M0177", "M0179"],
      "results": [
        {"id": "S21-T2-R1", "metric": "倍率容量", "A": "60DTL", "B": "0DTL", "value_A": 1371, "value_B": 1116, "unit": "mAh g-1", "point": "0.1 C 段", "basis": "numeric", "direction_text": "变好", "same_conditions": true, "evidence_ids": ["M0179", "M0180"], "reason": ""},
        {"id": "S21-T2-R2", "metric": "倍率容量", "A": "60DTL", "B": "0DTL", "value_A": 1164, "value_B": 787, "unit": "mAh g-1", "point": "0.2 C 段", "basis": "numeric", "direction_text": "变好", "same_conditions": true, "evidence_ids": ["M0179", "M0180"], "reason": ""},
        {"id": "S21-T2-R3", "metric": "倍率容量", "A": "60DTL", "B": "0DTL", "value_A": 1078, "value_B": 707, "unit": "mAh g-1", "point": "0.5 C 段", "basis": "numeric", "direction_text": "变好", "same_conditions": true, "evidence_ids": ["M0179", "M0180"], "reason": ""},
        {"id": "S21-T2-R4", "metric": "倍率容量", "A": "60DTL", "B": "0DTL", "value_A": 998, "value_B": 624, "unit": "mAh g-1", "point": "1 C 段", "basis": "numeric", "direction_text": "变好", "same_conditions": true, "evidence_ids": ["M0179", "M0180"], "reason": ""},
        {"id": "S21-T2-R5", "metric": "倍率容量", "A": "60DTL", "B": "0DTL", "value_A": 914, "value_B": 569, "unit": "mAh g-1", "point": "2 C 段", "basis": "numeric", "direction_text": "变好", "same_conditions": true, "evidence_ids": ["M0179", "M0180"], "reason": ""},
        {"id": "S21-T2-R6", "metric": "倍率容量", "A": "60DTL", "B": "0DTL", "value_A": 841, "value_B": 510, "unit": "mAh g-1", "point": "3 C 段", "basis": "numeric", "direction_text": "变好", "same_conditions": true, "evidence_ids": ["M0179", "M0180"], "reason": ""},
        {"id": "S21-T2-R7", "metric": "倍率容量", "A": "60DTL", "B": "0DTL", "value_A": 702, "value_B": 302, "unit": "mAh g-1", "point": "5 C 段", "basis": "numeric", "direction_text": "变好", "same_conditions": true, "evidence_ids": ["M0179", "M0180"], "reason": "摘要另写 5 C 718 mAh g−1（M0019），与此处 702 不一致，取同一句内成对的 702/302"},
        {"id": "S21-T2-R8", "metric": "倍率容量", "A": "60DTL", "B": "0DTL", "value_A": null, "value_B": null, "unit": "mAh g-1", "point": "5 C 后回到 0.1 C", "basis": "qualitative", "direction_text": "变好", "same_conditions": true, "evidence_ids": ["M0181"], "reason": "作者定性：0DTL 回到 0.1 C 时 failed to operate（穿梭严重）"},
        {"id": "S21-T2-R9", "metric": "过电位", "A": "60DTL", "B": "0DTL", "value_A": null, "value_B": null, "unit": "未报告", "point": "随倍率升高（Fig. 5b,c）", "basis": "qualitative", "direction_text": "变好", "same_conditions": true, "evidence_ids": ["M0183", "M0184"], "reason": "作者定性：0DTL 极化随电流密度迅速增大，60DTL 在 5 C 仍保持两个放电平台"},
        {"id": "S21-T2-R10", "metric": "倍率容量", "A": "50DTL", "B": "0DTL", "value_A": null, "value_B": null, "unit": "mAh g-1", "point": "0.1–5 C 各倍率段", "basis": "figure_only", "direction_text": "不判", "same_conditions": true, "evidence_ids": [], "reason": "梯度档只在图里有数；原文未写 Fig. 5a 含哪几档"},
        {"id": "S21-T2-R11", "metric": "倍率容量", "A": "70DTL", "B": "0DTL", "value_A": null, "value_B": null, "unit": "mAh g-1", "point": "0.1–5 C 各倍率段", "basis": "figure_only", "direction_text": "不判", "same_conditions": true, "evidence_ids": [], "reason": "梯度档只在图里有数；原文未写 Fig. 5a 含哪几档"},
        {"id": "S21-T2-R12", "metric": "倍率容量", "A": "80DTL", "B": "0DTL", "value_A": null, "value_B": null, "unit": "mAh g-1", "point": "0.1–5 C 各倍率段", "basis": "figure_only", "direction_text": "不判", "same_conditions": true, "evidence_ids": [], "reason": "梯度档只在图里有数；原文未写 Fig. 5a 含哪几档"}
      ]
    },
    {
      "id": "S21-T3",
      "name": "Li‖S 扣式倍率性能 60DTL vs DOL/DME（Fig. S19）",
      "cell": "Li‖S 扣式（CR2025）",
      "conditions": {
        "sulfur_loading": "1.2 mg cm-2（约）",
        "ES": "14.6",
        "ES_unit": "µL mg⁻¹（体积基；电解液 35 µL）",
        "Li_thickness": "1.0 mm（按锂片规格 Ф15.6 × 1.0 mm 推定）",
        "rate": "不同倍率（原文未逐一写）",
        "formation": "未报告",
        "temperature": "未报告",
        "LiNO3": "条件不同：DOL/DME 含 1 wt%；60DTL 原文未写，按 S0008 推定不含",
        "one_C": "未报告"
      },
      "formulations": ["60DTL", "DOL/DME"],
      "evidence_ids": ["S0142", "M0185", "S0008", "S0029", "S0032", "S0005"],
      "results": [
        {"id": "S21-T3-R1", "metric": "倍率容量", "A": "60DTL", "B": "DOL/DME", "value_A": null, "value_B": null, "unit": "mAh g-1", "point": "各倍率段（Fig. S19a）", "basis": "qualitative", "direction_text": "不判", "same_conditions": false, "evidence_ids": ["M0186", "S0142"], "reason": "作者称 60DTL still have higher specific capacities；但 DOL/DME 含 1 wt% LiNO3、60DTL 推定不含，A、B 条件不同，按规则不判"},
        {"id": "S21-T3-R2", "metric": "过电位", "A": "60DTL", "B": "DOL/DME", "value_A": null, "value_B": null, "unit": "未报告", "point": "极化随倍率的拟合斜率（Fig. S19c）", "basis": "qualitative", "direction_text": "不判", "same_conditions": false, "evidence_ids": ["M0187"], "reason": "作者称 CPE 拟合斜率更小；LiNO3 条件不同，按规则不判"}
      ]
    },
    {
      "id": "S21-T4",
      "name": "Li‖S 扣式 1 C 长循环，不含 LiNO₃（Fig. 5d；Fig. S20a）",
      "cell": "Li‖S 扣式（CR2025，rGO/S 正极）",
      "conditions": {
        "sulfur_loading": "1.2 mg cm-2（约）",
        "ES": "14.6",
        "ES_unit": "µL mg⁻¹（体积基；电解液 35 µL）",
        "Li_thickness": "1.0 mm（按锂片规格 Ф15.6 × 1.0 mm 推定）",
        "rate": "1 C",
        "formation": "0.1 C 2 圈",
        "temperature": "未报告",
        "LiNO3": "不含",
        "one_C": "未报告",
        "voltage_window": "1.2–3.2 V"
      },
      "formulations": ["0DTL", "60DTL", "DOL/DME"],
      "evidence_ids": ["S0005", "S0029", "S0031", "S0032", "S0037", "S0039", "S0008", "M0192", "S0146", "S0147", "M0189"],
      "results": [
        {"id": "S21-T4-R1", "metric": "保持率", "A": "60DTL", "B": "0DTL", "value_A": 90.6, "value_B": 12.2, "unit": "%", "point": "1 C 200 圈（基准圈原文未写）", "basis": "numeric", "direction_text": "变好", "same_conditions": true, "evidence_ids": ["M0195"], "reason": "表 S5 写 90.5%/200 cycles，与正文 90.6% 略有出入，取正文"},
        {"id": "S21-T4-R2", "metric": "首圈容量", "A": "60DTL", "B": "0DTL", "value_A": null, "value_B": null, "unit": "mAh g-1", "point": "化成后 1 C 第 1 圈（Fig. 5d）", "basis": "figure_only", "direction_text": "不判", "same_conditions": true, "evidence_ids": [], "reason": "Li‖S 循环类测试文字缺同一测试容量侧"},
        {"id": "S21-T4-R3", "metric": "指定圈容量", "A": "60DTL", "B": "DOL/DME", "value_A": 640, "value_B": 230, "unit": "mAh g-1", "point": "1 C 第 400 圈", "basis": "numeric", "direction_text": "不判", "same_conditions": true, "evidence_ids": ["M0194", "M0189"], "reason": "640 来自 Fig. 5d、230 来自 Fig. S20a，原文没说是同一批电池，按规则不判"},
        {"id": "S21-T4-R4", "metric": "放电容量（作者笼统说法）", "A": "60DTL", "B": "DOL/DME", "value_A": null, "value_B": null, "unit": "mAh g-1", "point": "1 C 循环（Fig. S20a，未指明圈数）", "basis": "qualitative", "direction_text": "变好", "same_conditions": true, "evidence_ids": ["M0190"], "reason": "作者定性：significantly increased discharge capacity"},
        {"id": "S21-T4-R5", "metric": "循环稳定性（作者笼统说法）", "A": "60DTL", "B": "DOL/DME", "value_A": null, "value_B": null, "unit": "未报告", "point": "1 C 循环（Fig. S20a）", "basis": "qualitative", "direction_text": "变好", "same_conditions": true, "evidence_ids": ["M0190"], "reason": "作者定性：superior cycling stability"},
        {"id": "S21-T4-R6", "metric": "首圈容量", "A": "60DTL", "B": "DOL/DME", "value_A": null, "value_B": null, "unit": "mAh g-1", "point": "化成后 1 C 第 1 圈（Fig. S20a）", "basis": "figure_only", "direction_text": "不判", "same_conditions": true, "evidence_ids": [], "reason": "Li‖S 循环类测试文字缺同一测试容量侧"}
      ]
    },
    {
      "id": "S21-T5",
      "name": "Li‖S 扣式 0.5 C 循环后的阻抗（Fig. 5g,h）",
      "cell": "Li‖S 扣式（CR2025）",
      "conditions": {
        "sulfur_loading": "1.2 mg cm-2（约）",
        "ES": "14.6",
        "ES_unit": "µL mg⁻¹（体积基；电解液 35 µL）",
        "Li_thickness": "1.0 mm（按锂片规格 Ф15.6 × 1.0 mm 推定）",
        "rate": "0.5 C",
        "formation": "未报告",
        "temperature": "未报告",
        "LiNO3": "不含（S0008 推定）",
        "one_C": "未报告"
      },
      "formulations": ["0DTL", "60DTL"],
      "evidence_ids": ["M0197", "S0029", "S0032", "S0005", "S0008"],
      "results": [
        {"id": "S21-T5-R1", "metric": "阻抗", "A": "60DTL", "B": "0DTL", "value_A": null, "value_B": null, "unit": "Ω", "point": "0.5 C 循环 200 圈后", "basis": "qualitative", "direction_text": "变好", "same_conditions": true, "evidence_ids": ["M0198", "M0199"], "reason": "作者定性：0DTL 200 圈后阻抗明显增大，60DTL 更低且稳定"}
      ]
    },
    {
      "id": "S21-T6",
      "name": "Li‖S 扣式放电过程不同放电深度的阻抗（Fig. S21/S22）",
      "cell": "Li‖S 扣式（CR2025）",
      "conditions": {
        "sulfur_loading": "1.2 mg cm-2（约）",
        "ES": "14.6",
        "ES_unit": "µL mg⁻¹（体积基；电解液 35 µL）",
        "Li_thickness": "1.0 mm（按锂片规格 Ф15.6 × 1.0 mm 推定）",
        "rate": "未报告",
        "formation": "未报告",
        "temperature": "未报告",
        "LiNO3": "不含（S0008 推定）",
        "one_C": "未报告"
      },
      "formulations": ["0DTL", "60DTL"],
      "evidence_ids": ["M0200", "S0149", "S0029", "S0032", "S0005", "S0008"],
      "results": [
        {"id": "S21-T6-R1", "metric": "阻抗（电荷转移电阻 Rct）", "A": "60DTL", "B": "0DTL", "value_A": null, "value_B": null, "unit": "Ω", "point": "放电全过程各 DOD", "basis": "qualitative", "direction_text": "变好", "same_conditions": true, "evidence_ids": ["M0201"], "reason": "作者定性：60DTL Rct 始终更小"},
        {"id": "S21-T6-R2", "metric": "阻抗（界面电阻 RSEI）", "A": "60DTL", "B": "0DTL", "value_A": null, "value_B": null, "unit": "Ω", "point": "放电后期（>65% DOD）", "basis": "qualitative", "direction_text": "变好", "same_conditions": true, "evidence_ids": ["M0202"], "reason": "作者定性：0DTL 在 >65% DOD 时 RSEI 快速增大，60DTL 始终较小"}
      ]
    },
    {
      "id": "S21-T7",
      "name": "Li‖S 扣式 1 C 长循环，含 1 wt% LiNO₃（Fig. S23；Fig. S20b）",
      "cell": "Li‖S 扣式（CR2025）",
      "conditions": {
        "sulfur_loading": "1.2 mg cm-2（约）",
        "ES": "14.6",
        "ES_unit": "µL mg⁻¹（体积基；电解液 35 µL）",
        "Li_thickness": "1.0 mm（按锂片规格 Ф15.6 × 1.0 mm 推定）",
        "rate": "1 C",
        "formation": "0.1 C 2 圈",
        "temperature": "未报告",
        "LiNO3": "含 1 wt%（各电解液均加）",
        "one_C": "未报告",
        "voltage_window": "1.7–2.8 V"
      },
      "formulations": ["0DTL", "60DTL", "DOL/DME"],
      "evidence_ids": ["S0154", "S0148", "M0203", "S0038", "S0039", "S0029", "S0032", "S0005"],
      "results": [
        {"id": "S21-T7-R1", "metric": "衰减率", "A": "60DTL", "B": "0DTL", "value_A": 29.86, "value_B": 50.65, "unit": "%", "point": "1 C 600 圈容量损失（基准圈原文未写）", "basis": "numeric", "direction_text": "变好", "same_conditions": true, "evidence_ids": ["M0205"], "reason": "正文写 capacity degradation is reduced from 50.65% to 29.86%；60DTL 第 600 圈 639 mAh g−1"},
        {"id": "S21-T7-R2", "metric": "放电容量（作者笼统说法）", "A": "60DTL", "B": "0DTL", "value_A": null, "value_B": null, "unit": "mAh g-1", "point": "1 C 循环（Fig. S23，未指明圈数）", "basis": "qualitative", "direction_text": "变好", "same_conditions": true, "evidence_ids": ["M0204"], "reason": "作者定性：higher capacity as well as better cycle stability"},
        {"id": "S21-T7-R3", "metric": "首圈容量", "A": "60DTL", "B": "0DTL", "value_A": null, "value_B": null, "unit": "mAh g-1", "point": "化成后 1 C 第 1 圈（Fig. S23）", "basis": "figure_only", "direction_text": "不判", "same_conditions": true, "evidence_ids": [], "reason": "Li‖S 循环类测试文字缺同一测试容量侧"},
        {"id": "S21-T7-R4", "metric": "循环性能（作者笼统说法）", "A": "60DTL", "B": "DOL/DME", "value_A": null, "value_B": null, "unit": "未报告", "point": "1 C 循环（Fig. S20b）", "basis": "qualitative", "direction_text": "变好", "same_conditions": true, "evidence_ids": ["M0191"], "reason": "作者定性：加 LiNO3 后 60DTL still showed better electrochemical performance"},
        {"id": "S21-T7-R5", "metric": "首圈容量", "A": "60DTL", "B": "DOL/DME", "value_A": null, "value_B": null, "unit": "mAh g-1", "point": "化成后 1 C 第 1 圈（Fig. S20b）", "basis": "figure_only", "direction_text": "不判", "same_conditions": true, "evidence_ids": [], "reason": "Li‖S 循环类测试文字缺同一测试容量侧；正文无该图可核的数"}
      ]
    },
    {
      "id": "S21-T8",
      "name": "Li‖S 扣式高载量 E/S 5.0，0.1 C 循环（Fig. S24；Fig. 5j）",
      "cell": "Li‖S 扣式（CR2025，高载量正极：碳纳米管/Super P/LA133，涂炭铝箔）",
      "conditions": {
        "sulfur_loading": "原文未写 0DTL 对比所用载量（60DTL 另测 3.0、5.3、7.0 mg cm−2）",
        "ES": "5.0",
        "ES_unit": "µL mg⁻¹（体积基）",
        "Li_thickness": "1.0 mm（按锂片规格 Ф15.6 × 1.0 mm 推定）",
        "rate": "0.1 C（推定，按 Fig. 5j 同组电池）",
        "formation": "未报告",
        "temperature": "未报告",
        "LiNO3": "含 1 wt%（推定：S0036 称贫液下对照无法循环故两种电解液都加 1 wt% LiNO3，原文未写明是否适用于 E/S 5.0）",
        "one_C": "未报告"
      },
      "formulations": ["0DTL", "60DTL"],
      "evidence_ids": ["S0033", "S0025", "S0036", "M0209", "M0210", "S0155", "S0005"],
      "results": [
        {"id": "S21-T8-R1", "metric": "寿命（循环圈数）", "A": "60DTL", "B": "0DTL", "value_A": "≥100", "value_B": 75, "unit": "圈", "point": "0DTL 失效圈数 vs 60DTL 稳定循环至 100 圈", "basis": "numeric", "direction_text": "变好", "same_conditions": true, "evidence_ids": ["M0210", "M0217"], "reason": "0DTL failed to operate after 75 cycles；60DTL after 100 cycles 仍有 714 mAh g−1（测试止于 100 圈，记 ≥100）"},
        {"id": "S21-T8-R2", "metric": "指定圈容量", "A": "60DTL", "B": "0DTL", "value_A": 714, "value_B": 699, "unit": "mAh g-1", "point": "60DTL 为第 100 圈；0DTL 取值点原文未写", "basis": "numeric", "direction_text": "不判", "same_conditions": true, "evidence_ids": ["M0217", "M0210"], "reason": "两数取值点不同（0DTL only released 699 未说明圈数），不判"},
        {"id": "S21-T8-R3", "metric": "首圈容量", "A": "60DTL", "B": "0DTL", "value_A": null, "value_B": null, "unit": "mAh g-1", "point": "0.1 C 第 1 圈（Fig. S24）", "basis": "figure_only", "direction_text": "不判", "same_conditions": true, "evidence_ids": [], "reason": "Li‖S 循环类测试文字缺同一测试容量侧"}
      ]
    },
    {
      "id": "S21-T9",
      "name": "Li‖S 扣式贫液 E/S <4.0，40 °C（Fig. S25）",
      "cell": "Li‖S 扣式（CR2025，高载量正极）",
      "conditions": {
        "sulfur_loading": "60DTL 4.1 mg cm−2（表 S6）；0DTL 未报告",
        "ES": "60DTL 3.7；0DTL 3.3（条件不同）",
        "ES_unit": "µL mg⁻¹（体积基）",
        "Li_thickness": "1.0 mm（按锂片规格 Ф15.6 × 1.0 mm 推定）",
        "rate": "0.1 C（S0156）；表 S6 写 0.05C，前后不一",
        "formation": "未报告",
        "temperature": "40 °C",
        "LiNO3": "含 1 wt%（推定，S0036）",
        "one_C": "未报告"
      },
      "formulations": ["0DTL", "60DTL"],
      "evidence_ids": ["S0156", "S0157", "S0158", "S0036", "S0197", "S0005"],
      "results": [
        {"id": "S21-T9-R1", "metric": "寿命（循环圈数）", "A": "60DTL", "B": "0DTL", "value_A": "≥50", "value_B": 8, "unit": "圈", "point": "0DTL 失效圈数 vs 60DTL 稳定循环 50 圈", "basis": "numeric", "direction_text": "不判", "same_conditions": false, "evidence_ids": ["M0218", "M0219"], "reason": "A、B 的 E/S 分别为 3.7 与 3.3 μL mg−1，条件不同，按规则不判；0DTL failed after eight cycles"},
        {"id": "S21-T9-R2", "metric": "面积容量", "A": "60DTL", "B": "0DTL", "value_A": 4, "value_B": null, "unit": "mAh cm-2", "point": "0.1 C 循环 50 圈内", "basis": "numeric", "direction_text": "不判", "same_conditions": false, "evidence_ids": ["M0219"], "reason": "只有 60DTL 的数，且 E/S 条件不同，不判"}
      ]
    },
    {
      "id": "S21-T10",
      "name": "Li‖Li 对称电池 1 mA cm−2 / 1 mAh cm−2（Fig. S27、S29）",
      "cell": "Li‖Li 扣式对称电池",
      "conditions": {
        "sulfur_loading": "不适用（Li‖Li）",
        "ES": "不适用（电解液 40 μL）",
        "ES_unit": "不适用",
        "Li_thickness": "1.0 mm（按锂片规格 Ф15.6 × 1.0 mm 推定）",
        "rate": "1 mA cm−2，1 mAh cm−2",
        "formation": "测试前静置 2 h",
        "temperature": "未报告",
        "LiNO3": "不含（S0008 推定）",
        "one_C": "不适用"
      },
      "formulations": ["0DTL", "60DTL"],
      "evidence_ids": ["S0049", "S0050", "S0051", "S0053", "S0005", "S0008", "M0230"],
      "results": [
        {"id": "S21-T10-R1", "metric": "寿命（循环小时数）", "A": "60DTL", "B": "0DTL", "value_A": 800, "value_B": 500, "unit": "h", "point": "0DTL 失效时间 vs 60DTL 稳定运行时间", "basis": "numeric", "direction_text": "变好", "same_conditions": true, "evidence_ids": ["M0230"], "reason": "0DTL fails to operate after 500 h；60DTL operated stably for up to 800 h（可能为测试截止）"},
        {"id": "S21-T10-R2", "metric": "阻抗", "A": "60DTL", "B": "0DTL", "value_A": null, "value_B": null, "unit": "Ω", "point": "循环 50 圈后界面阻抗", "basis": "qualitative", "direction_text": "变好", "same_conditions": true, "evidence_ids": ["M0241"], "reason": "作者定性：0DTL 50 圈后界面阻抗快速增大，60DTL 保持稳定"}
      ]
    },
    {
      "id": "S21-T11",
      "name": "Li‖Li 对称电池，电解液含饱和 Li₂S₆（Fig. 6a）",
      "cell": "Li‖Li 扣式对称电池",
      "conditions": {
        "sulfur_loading": "不适用（Li‖Li；电解液含饱和 Li₂S₆）",
        "ES": "不适用（电解液 40 μL）",
        "ES_unit": "不适用",
        "Li_thickness": "1.0 mm（按锂片规格 Ф15.6 × 1.0 mm 推定）",
        "rate": "1 mA cm−2，1 mAh cm−2",
        "formation": "测试前静置 10 h",
        "temperature": "未报告",
        "LiNO3": "不含（S0008 推定）",
        "one_C": "不适用"
      },
      "formulations": ["0DTL", "60DTL"],
      "evidence_ids": ["M0224", "S0050", "S0052", "S0053", "S0005", "S0008"],
      "results": [
        {"id": "S21-T11-R1", "metric": "过电位", "A": "60DTL", "B": "0DTL", "value_A": null, "value_B": null, "unit": "未报告", "point": "循环过程中", "basis": "qualitative", "direction_text": "变好", "same_conditions": true, "evidence_ids": ["M0232", "M0233"], "reason": "作者定性：0DTL 过电位随循环明显增大；60DTL 保持小过电位并稳定循环 400 h（0DTL 寿命未写）"}
      ]
    },
    {
      "id": "S21-T12",
      "name": "Li‖S 扣式静置 100 h 自放电（Fig. 4g,h）",
      "cell": "Li‖S 扣式（CR2025）",
      "conditions": {
        "sulfur_loading": "1.2 mg cm-2（约）",
        "ES": "14.6",
        "ES_unit": "µL mg⁻¹（体积基；电解液 35 µL）",
        "Li_thickness": "1.0 mm（按锂片规格 Ф15.6 × 1.0 mm 推定）",
        "rate": "未报告",
        "formation": "未报告",
        "temperature": "未报告",
        "LiNO3": "不含（S0008 推定）",
        "one_C": "未报告",
        "rest": "100 h"
      },
      "formulations": ["0DTL", "60DTL"],
      "evidence_ids": ["M0167", "M0168", "S0029", "S0032", "S0005", "S0008"],
      "results": [
        {"id": "S21-T12-R1", "metric": "自放电率", "A": "60DTL", "B": "0DTL", "value_A": 4.5, "value_B": 51.8, "unit": "%", "point": "静置 100 h 后容量损失", "basis": "numeric", "direction_text": "变好", "same_conditions": true, "evidence_ids": ["M0171", "M0172"], "reason": "60DTL 静置后 1165 mAh g−1；0DTL 由 955 降至 460 mAh g−1"},
        {"id": "S21-T12-R2", "metric": "静置开路电压衰减", "A": "60DTL", "B": "0DTL", "value_A": null, "value_B": null, "unit": "V", "point": "静置 100 h", "basis": "qualitative", "direction_text": "变好", "same_conditions": true, "evidence_ids": ["M0168", "M0169"], "reason": "60DTL 稳定在 ≈2.31 V；0DTL 由 2.39 V 快速衰减至 2.14 V（起点不同，按作者定性记）"}
      ]
    },
    {
      "id": "S21-T13",
      "name": "Li‖S 扣式穿梭电流测试（Fig. 4i）",
      "cell": "Li‖S 扣式（CR2025）",
      "conditions": {
        "sulfur_loading": "1.2 mg cm-2（约）",
        "ES": "14.6",
        "ES_unit": "µL mg⁻¹（体积基；电解液 35 µL）",
        "Li_thickness": "1.0 mm（按锂片规格 Ф15.6 × 1.0 mm 推定）",
        "rate": "0.1 C 放电至 2.20 V 后恒压 2.18 V",
        "formation": "未报告",
        "temperature": "未报告",
        "LiNO3": "不含（S0008 推定）",
        "one_C": "未报告"
      },
      "formulations": ["0DTL", "60DTL"],
      "evidence_ids": ["M0174", "S0029", "S0032", "S0005", "S0008"],
      "results": [
        {"id": "S21-T13-R1", "metric": "穿梭电流", "A": "60DTL", "B": "0DTL", "value_A": 0.6, "value_B": 2.1, "unit": "μA", "point": "2.18 V 恒压稳定电流", "basis": "numeric", "direction_text": "变好", "same_conditions": true, "evidence_ids": ["M0174"], "reason": ""}
      ]
    },
    {
      "id": "S21-T14",
      "name": "Li‖S 扣式 CV 0.1 mV s−1 与 Tafel（Fig. 4b,c）",
      "cell": "Li‖S 扣式（CR2025）",
      "conditions": {
        "sulfur_loading": "1.2 mg cm-2（约）",
        "ES": "14.6",
        "ES_unit": "µL mg⁻¹（体积基；电解液 35 µL）",
        "Li_thickness": "1.0 mm（按锂片规格 Ф15.6 × 1.0 mm 推定）",
        "rate": "CV 0.1 mV s−1",
        "formation": "未报告",
        "temperature": "未报告",
        "LiNO3": "不含（S0008 推定）",
        "one_C": "不适用"
      },
      "formulations": ["0DTL", "60DTL"],
      "evidence_ids": ["M0148", "S0029", "S0032", "S0005", "S0008"],
      "results": [
        {"id": "S21-T14-R1", "metric": "CV 第二还原峰 R2 峰电位", "A": "60DTL", "B": "0DTL", "value_A": 2.05, "value_B": 1.96, "unit": "V", "point": "0.1 mV s−1", "basis": "numeric", "direction_text": "差异小", "same_conditions": true, "evidence_ids": ["M0150"], "reason": "|2.05−1.96|÷2.05≈4.4% <5%，按阈值记差异小；作者称 significantly advanced"},
        {"id": "S21-T14-R2", "metric": "CV 氧化峰 O1 峰电流", "A": "60DTL", "B": "0DTL", "value_A": 5.05, "value_B": 2.67, "unit": "A g−1", "point": "0.1 mV s−1", "basis": "numeric", "direction_text": "变好", "same_conditions": true, "evidence_ids": ["M0151"], "reason": "原句写 cells with 60TL，按上下文为 60DTL"},
        {"id": "S21-T14-R3", "metric": "Tafel 斜率（R2）", "A": "60DTL", "B": "0DTL", "value_A": 63.96, "value_B": 95.15, "unit": "mV dec−1", "point": "第二还原峰 R2", "basis": "numeric", "direction_text": "变好", "same_conditions": true, "evidence_ids": ["M0152"], "reason": "斜率越低动力学越快（M0153）"}
      ]
    },
    {
      "id": "S21-T15",
      "name": "Li‖Li₂S₆ 电池 CV 0.1 mV s−1（Fig. 3a、S11）",
      "cell": "Li‖Li₂S₆ 扣式（碳纸正极，Li₂S₆ 为活性物质）",
      "conditions": {
        "sulfur_loading": "不适用（Li₂S₆ 20 mmol L−1 溶于电解液；S0010 写 10 mmol L−1，前后不一）",
        "ES": "不适用（电解液 40 μl）",
        "ES_unit": "不适用",
        "Li_thickness": "1.0 mm（按锂片规格 Ф15.6 × 1.0 mm 推定）",
        "rate": "CV 0.1 mV s−1",
        "formation": "未报告",
        "temperature": "未报告",
        "LiNO3": "不含（S0008 推定）",
        "one_C": "不适用"
      },
      "formulations": ["0DTL", "50DTL", "60DTL", "70DTL"],
      "evidence_ids": ["M0092", "S0034", "S0035", "S0010", "S0005", "S0008"],
      "results": [
        {"id": "S21-T15-R1", "metric": "CV 第二还原峰峰电位", "A": "60DTL", "B": "0DTL", "value_A": 2.012, "value_B": 1.971, "unit": "V", "point": "0.1 mV s−1", "basis": "numeric", "direction_text": "差异小", "same_conditions": true, "evidence_ids": ["M0099"], "reason": "|2.012−1.971|÷2.012≈2.0% <5%，按阈值记差异小"},
        {"id": "S21-T15-R2", "metric": "CV 第二还原峰起始电位", "A": "70DTL", "B": "0DTL", "value_A": 2.072, "value_B": 2.022, "unit": "V", "point": "0.1 mV s−1", "basis": "numeric", "direction_text": "差异小", "same_conditions": true, "evidence_ids": ["M0104"], "reason": "|2.072−2.022|÷2.072≈2.4% <5%；作者称 DTL 0→70% 起始电位逐级升高"},
        {"id": "S21-T15-R3", "metric": "CV 第二还原峰峰电流", "A": "70DTL", "B": "60DTL", "value_A": null, "value_B": null, "unit": "未报告", "point": "0.1 mV s−1", "basis": "qualitative", "direction_text": "变坏", "same_conditions": true, "evidence_ids": ["M0106"], "reason": "作者定性：DTL 增至 70% 时第二还原峰峰电流显著下降"}
      ]
    },
    {
      "id": "S21-T16",
      "name": "Li‖Li₂S₆ 电池恒电位 Li₂S 沉积（Fig. 3f、S12）",
      "cell": "Li‖Li₂S₆ 扣式（碳纸正极）",
      "conditions": {
        "sulfur_loading": "不适用（Li₂S₆ 溶于电解液）",
        "ES": "不适用（电解液 40 μl）",
        "ES_unit": "不适用",
        "Li_thickness": "1.0 mm（按锂片规格 Ф15.6 × 1.0 mm 推定）",
        "rate": "0.1 C 恒流放电至 2.15 V 后恒电位；恒电位值正文写 2.08 V，SI 实验部分写 2.12 V，前后不一",
        "formation": "未报告",
        "temperature": "未报告",
        "LiNO3": "不含（S0008 推定）",
        "one_C": "未报告"
      },
      "formulations": ["0DTL", "50DTL", "60DTL", "70DTL"],
      "evidence_ids": ["M0093", "M0117", "S0044", "S0045", "S0120", "S0121", "S0034", "S0035", "S0005"],
      "results": [
        {"id": "S21-T16-R1", "metric": "Li₂S 沉积容量", "A": "60DTL", "B": "0DTL", "value_A": null, "value_B": null, "unit": "mAh g-1", "point": "恒电位沉积", "basis": "qualitative", "direction_text": "变好", "same_conditions": true, "evidence_ids": ["M0118", "M0120"], "reason": "0DTL 因过电位大沉积无法进行；60DTL 沉积容量 434 mAh g−1 为最高"},
        {"id": "S21-T16-R2", "metric": "Li₂S 沉积容量", "A": "50DTL", "B": "0DTL", "value_A": null, "value_B": null, "unit": "mAh g-1", "point": "恒电位沉积", "basis": "qualitative", "direction_text": "变好", "same_conditions": true, "evidence_ids": ["M0118", "M0119"], "reason": "作者定性：随 DTL 增加出现沉积峰并逐渐提前，0DTL 无法沉积"},
        {"id": "S21-T16-R3", "metric": "Li₂S 沉积容量", "A": "70DTL", "B": "0DTL", "value_A": null, "value_B": null, "unit": "mAh g-1", "point": "恒电位沉积", "basis": "qualitative", "direction_text": "变好", "same_conditions": true, "evidence_ids": ["M0118", "M0119"], "reason": "作者定性：随 DTL 增加出现沉积峰并逐渐提前，0DTL 无法沉积"},
        {"id": "S21-T16-R4", "metric": "Li₂S 沉积容量", "A": "60DTL", "B": "50DTL", "value_A": null, "value_B": null, "unit": "mAh g-1", "point": "恒电位沉积", "basis": "qualitative", "direction_text": "变好", "same_conditions": true, "evidence_ids": ["M0120"], "reason": "作者定性：60DTL 沉积容量最高（434 mAh g−1）"},
        {"id": "S21-T16-R5", "metric": "Li₂S 沉积容量", "A": "60DTL", "B": "70DTL", "value_A": null, "value_B": null, "unit": "mAh g-1", "point": "恒电位沉积", "basis": "qualitative", "direction_text": "变好", "same_conditions": true, "evidence_ids": ["M0120"], "reason": "作者定性：60DTL 沉积容量最高（434 mAh g−1）"}
      ]
    }
  ],
  "mechanisms": [
