Repository: zhuonanli08/Li-S_Electrolyte_Conflicts

File: output/Claude_v4_调试集53篇_2026-10-25/drafts/S28.json (part 1 of 3)
{
  "paper_id": "S28",
  "doi": "10.1021/acsenergylett.6c00790",
  "formulations": [
    {
      "id": "DMSO/CSA",
      "name": "DMSO/CSA（S/M-S）",
      "components": [
        {
          "name": "LiTFSI",
          "role": "盐",
          "amount": 1,
          "unit": "摩尔比"
        },
        {
          "name": "DMSO",
          "role": "溶剂化溶剂",
          "amount": 4,
          "unit": "摩尔比"
        },
        {
          "name": "CSA",
          "role": "溶剂化溶剂",
          "amount": 6,
          "unit": "摩尔比"
        },
        {
          "name": "LiNO3",
          "role": "添加剂",
          "amount": 0.2,
          "unit": "摩尔比"
        }
      ],
      "raw_formula": "LiTFSI:DMSO:CSA:LiNO3 = 1:4:6:0.2（摩尔比）；Table S10 缩写 DMSO/CSA（S/M-S）。Raman：竞争配位。",
      "evidence_ids": [
        "S0320",
        "S0034",
        "M0054"
      ]
    },
    {
      "id": "DMSO/DME",
      "name": "DMSO/DME（S/M）",
      "components": [
        {
          "name": "LiTFSI",
          "role": "盐",
          "amount": 1,
          "unit": "摩尔比"
        },
        {
          "name": "DMSO",
          "role": "溶剂化溶剂",
          "amount": 4,
          "unit": "摩尔比"
        },
        {
          "name": "DME",
          "role": "弱或非溶剂化溶剂",
          "amount": 6,
          "unit": "摩尔比"
        },
        {
          "name": "LiNO3",
          "role": "添加剂",
          "amount": 0.2,
          "unit": "摩尔比"
        }
      ],
      "raw_formula": "LiTFSI:DMSO:DME:LiNO3 = 1:4:6:0.2（摩尔比）；Table S10 缩写 DMSO/DME（S/M）。角色按作者分区（S/M-S/M/W/N）与 Raman 描述定：竞争配位的两种溶剂都记溶剂化溶剂；“一种配位、一种游离”的组合把较弱一方记弱或非溶剂化溶剂（原文未逐一写明哪一方游离，按作者溶剂强度序 DMSO > CSA > DME > MeTHF > TTE 定）。",
      "evidence_ids": [
        "S0320",
        "S0034",
        "M0054"
      ]
    },
    {
      "id": "DMSO/MeTHF",
      "name": "DMSO/MeTHF（S/W）",
      "components": [
        {
          "name": "LiTFSI",
          "role": "盐",
          "amount": 1,
          "unit": "摩尔比"
        },
        {
          "name": "DMSO",
          "role": "溶剂化溶剂",
          "amount": 4,
          "unit": "摩尔比"
        },
        {
          "name": "MeTHF",
          "role": "弱或非溶剂化溶剂",
          "amount": 6,
          "unit": "摩尔比"
        },
        {
          "name": "LiNO3",
          "role": "添加剂",
          "amount": 0.2,
          "unit": "摩尔比"
        }
      ],
      "raw_formula": "LiTFSI:DMSO:MeTHF:LiNO3 = 1:4:6:0.2（摩尔比）；Table S10 缩写 DMSO/MeTHF（S/W）。角色按作者分区（S/M-S/M/W/N）与 Raman 描述定：竞争配位的两种溶剂都记溶剂化溶剂；“一种配位、一种游离”的组合把较弱一方记弱或非溶剂化溶剂（原文未逐一写明哪一方游离，按作者溶剂强度序 DMSO > CSA > DME > MeTHF > TTE 定）。",
      "evidence_ids": [
        "S0320",
        "S0034",
        "M0054"
      ]
    },
    {
      "id": "DMSO/TTE",
      "name": "DMSO/TTE（S/N）",
      "components": [
        {
          "name": "LiTFSI",
          "role": "盐",
          "amount": 1,
          "unit": "摩尔比"
        },
        {
          "name": "DMSO",
          "role": "溶剂化溶剂",
          "amount": 4,
          "unit": "摩尔比"
        },
        {
          "name": "TTE",
          "role": "弱或非溶剂化溶剂",
          "amount": 6,
          "unit": "摩尔比"
        }
      ],
      "raw_formula": "LiTFSI:DMSO:TTE = 1:4:6（摩尔比，含 TTE 体系不加 LiNO3）；Table S10 缩写 DMSO/TTE（S/N）。角色按作者分区（S/M-S/M/W/N）与 Raman 描述定：竞争配位的两种溶剂都记溶剂化溶剂；“一种配位、一种游离”的组合把较弱一方记弱或非溶剂化溶剂（原文未逐一写明哪一方游离，按作者溶剂强度序 DMSO > CSA > DME > MeTHF > TTE 定）。",
      "evidence_ids": [
        "S0320",
        "S0034",
        "M0054",
        "S0035",
        "M0055"
      ]
    },
    {
      "id": "CSA/DME",
      "name": "CSA/DME（M-S/M）",
      "components": [
        {
          "name": "LiTFSI",
          "role": "盐",
          "amount": 1,
          "unit": "摩尔比"
        },
        {
          "name": "CSA",
          "role": "溶剂化溶剂",
          "amount": 4,
          "unit": "摩尔比"
        },
        {
          "name": "DME",
          "role": "溶剂化溶剂",
          "amount": 6,
          "unit": "摩尔比"
        },
        {
          "name": "LiNO3",
          "role": "添加剂",
          "amount": 0.2,
          "unit": "摩尔比"
        }
      ],
      "raw_formula": "LiTFSI:CSA:DME:LiNO3 = 1:4:6:0.2（摩尔比）；Table S10 缩写 CSA/DME（M-S/M）。Raman：竞争配位。",
      "evidence_ids": [
        "S0320",
        "S0034",
        "M0054"
      ]
    },
    {
      "id": "CSA/MeTHF",
      "name": "CSA/MeTHF（M-S/W）",
      "components": [
        {
          "name": "LiTFSI",
          "role": "盐",
          "amount": 1,
          "unit": "摩尔比"
        },
        {
          "name": "CSA",
          "role": "溶剂化溶剂",
          "amount": 4,
          "unit": "摩尔比"
        },
        {
          "name": "MeTHF",
          "role": "弱或非溶剂化溶剂",
          "amount": 6,
          "unit": "摩尔比"
        },
        {
          "name": "LiNO3",
          "role": "添加剂",
          "amount": 0.2,
          "unit": "摩尔比"
        }
      ],
      "raw_formula": "LiTFSI:CSA:MeTHF:LiNO3 = 1:4:6:0.2（摩尔比）；Table S10 缩写 CSA/MeTHF（M-S/W）。作者最优配方；CSA 占内层、MeTHF 游离/外层（S0152–S0153）。",
      "evidence_ids": [
        "S0320",
        "S0034",
        "M0054"
      ]
    },
    {
      "id": "CSA/TTE",
      "name": "CSA/TTE（M-S/N）",
      "components": [
        {
          "name": "LiTFSI",
          "role": "盐",
          "amount": 1,
          "unit": "摩尔比"
        },
        {
          "name": "CSA",
          "role": "溶剂化溶剂",
          "amount": 4,
          "unit": "摩尔比"
        },
        {
          "name": "TTE",
          "role": "弱或非溶剂化溶剂",
          "amount": 6,
          "unit": "摩尔比"
        }
      ],
      "raw_formula": "LiTFSI:CSA:TTE = 1:4:6（摩尔比，含 TTE 体系不加 LiNO3）；Table S10 缩写 CSA/TTE（M-S/N）。角色按作者分区（S/M-S/M/W/N）与 Raman 描述定：竞争配位的两种溶剂都记溶剂化溶剂；“一种配位、一种游离”的组合把较弱一方记弱或非溶剂化溶剂（原文未逐一写明哪一方游离，按作者溶剂强度序 DMSO > CSA > DME > MeTHF > TTE 定）。",
      "evidence_ids": [
        "S0320",
        "S0034",
        "M0054",
        "S0035",
        "M0055"
      ]
    },
    {
      "id": "DME/MeTHF",
      "name": "DME/MeTHF（M/W）",
      "components": [
        {
          "name": "LiTFSI",
          "role": "盐",
          "amount": 1,
          "unit": "摩尔比"
        },
        {
          "name": "DME",
          "role": "溶剂化溶剂",
          "amount": 4,
          "unit": "摩尔比"
        },
        {
          "name": "MeTHF",
          "role": "溶剂化溶剂",
          "amount": 6,
          "unit": "摩尔比"
        },
        {
          "name": "LiNO3",
          "role": "添加剂",
          "amount": 0.2,
          "unit": "摩尔比"
        }
      ],
      "raw_formula": "LiTFSI:DME:MeTHF:LiNO3 = 1:4:6:0.2（摩尔比）；Table S10 缩写 DME/MeTHF（M/W）。Raman：竞争配位。",
      "evidence_ids": [
        "S0320",
        "S0034",
        "M0054"
      ]
    },
    {
      "id": "DME/TTE",
      "name": "DME/TTE（M/N）",
      "components": [
        {
          "name": "LiTFSI",
          "role": "盐",
          "amount": 1,
          "unit": "摩尔比"
        },
        {
          "name": "DME",
          "role": "溶剂化溶剂",
          "amount": 4,
          "unit": "摩尔比"
        },
        {
          "name": "TTE",
          "role": "弱或非溶剂化溶剂",
          "amount": 6,
          "unit": "摩尔比"
        }
      ],
      "raw_formula": "LiTFSI:DME:TTE = 1:4:6（摩尔比，含 TTE 体系不加 LiNO3）；Table S10 缩写 DME/TTE（M/N）。角色按作者分区（S/M-S/M/W/N）与 Raman 描述定：竞争配位的两种溶剂都记溶剂化溶剂；“一种配位、一种游离”的组合把较弱一方记弱或非溶剂化溶剂（原文未逐一写明哪一方游离，按作者溶剂强度序 DMSO > CSA > DME > MeTHF > TTE 定）。",
      "evidence_ids": [
        "S0320",
        "S0034",
        "M0054",
        "S0035",
        "M0055"
      ]
    },
    {
      "id": "MeTHF/TTE",
      "name": "MeTHF/TTE（W/N）",
      "components": [
        {
          "name": "LiTFSI",
          "role": "盐",
          "amount": 1,
          "unit": "摩尔比"
        },
        {
          "name": "MeTHF",
          "role": "溶剂化溶剂",
          "amount": 4,
          "unit": "摩尔比"
        },
        {
          "name": "TTE",
          "role": "弱或非溶剂化溶剂",
          "amount": 6,
          "unit": "摩尔比"
        }
      ],
      "raw_formula": "LiTFSI:MeTHF:TTE = 1:4:6（摩尔比，含 TTE 体系不加 LiNO3）；Table S10 缩写 MeTHF/TTE（W/N）。角色按作者分区（S/M-S/M/W/N）与 Raman 描述定：竞争配位的两种溶剂都记溶剂化溶剂；“一种配位、一种游离”的组合把较弱一方记弱或非溶剂化溶剂（原文未逐一写明哪一方游离，按作者溶剂强度序 DMSO > CSA > DME > MeTHF > TTE 定）。",
      "evidence_ids": [
        "S0320",
        "S0034",
        "M0054",
        "S0035",
        "M0055"
      ]
    },
    {
      "id": "DD",
      "name": "DD（DME/DOL 参比电解液）",
      "components": [
        {
          "name": "LiTFSI",
          "role": "盐",
          "amount": 1,
          "unit": "M"
        },
        {
          "name": "LiNO3",
          "role": "添加剂",
          "amount": 0.2,
          "unit": "M"
        },
        {
          "name": "DME",
          "role": "溶剂化溶剂",
          "amount": 1,
          "unit": "v/v"
        },
        {
          "name": "DOL",
          "role": "溶剂化溶剂",
          "amount": 1,
          "unit": "v/v"
        }
      ],
      "raw_formula": "1 M LiTFSI and 0.2 M LiNO3 in DME:DOL (1:1 by volume; denoted as DD)；Raman 显示 DME、DOL 竞争配位（M0063）。",
      "evidence_ids": [
        "M0056",
        "S0036",
        "S0320"
      ]
    },
    {
      "id": "TFBA/DOL",
      "name": "TFBA/DOL",
      "components": [
        {
          "name": "LiTFSI",
          "role": "盐",
          "amount": 1,
          "unit": "摩尔比"
        },
        {
          "name": "TFBA",
          "role": "溶剂化溶剂",
          "amount": 4,
          "unit": "摩尔比"
        },
        {
          "name": "DOL",
          "role": "弱或非溶剂化溶剂",
          "amount": 6,
          "unit": "摩尔比"
        },
        {
          "name": "LiNO3",
          "role": "添加剂",
          "amount": 0.2,
          "unit": "摩尔比"
        }
      ],
      "raw_formula": "LiTFSI/TFBA/DOL/LiNO3 (1:4:6:0.2 by molar, denoted as TFBA/DOL)；Raman：TFBA 占内层、DOL 基本不配位（S0286）。",
      "evidence_ids": [
        "S0038",
        "S0286"
      ]
    },
    {
      "id": "CSA0",
      "name": "LiTFSI: CSA: MeTHF = 1:0:6",
      "components": [
        {
          "name": "LiTFSI",
          "role": "盐",
          "amount": 1,
          "unit": "摩尔比"
        },
        {
          "name": "MeTHF",
          "role": "溶剂化溶剂",
          "amount": 6,
          "unit": "摩尔比"
        }
      ],
      "raw_formula": "LiTFSI: CSA: MeTHF (1:x:6, x = 0)；只做 Raman；原文未写是否含 LiNO3；MeTHF 与 Li+ 配位（S0151）。",
      "evidence_ids": [
        "S0145",
        "S0146",
        "S0151"
      ]
    },
    {
      "id": "CSA2",
      "name": "LiTFSI: CSA: MeTHF = 1:2:6",
      "components": [
        {
          "name": "LiTFSI",
          "role": "盐",
          "amount": 1,
          "unit": "摩尔比"
        },
        {
          "name": "CSA",
          "role": "溶剂化溶剂",
          "amount": 2,
          "unit": "摩尔比"
        },
        {
          "name": "MeTHF",
          "role": "溶剂化溶剂",
          "amount": 6,
          "unit": "摩尔比"
        }
      ],
      "raw_formula": "LiTFSI: CSA: MeTHF = 1:2:6；原文未写是否含 LiNO3；Raman：CSA 强配位、MeTHF 也配位（S0148、S0151）。",
      "evidence_ids": [
        "S0146",
        "S0148",
        "S0151"
      ]
    },
    {
      "id": "CSA4",
      "name": "LiTFSI: CSA: MeTHF = 1:4:6",
      "components": [
        {
          "name": "LiTFSI",
          "role": "盐",
          "amount": 1,
          "unit": "摩尔比"
        },
        {
          "name": "CSA",
          "role": "溶剂化溶剂",
          "amount": 4,
          "unit": "摩尔比"
        },
        {
          "name": "MeTHF",
          "role": "弱或非溶剂化溶剂",
          "amount": 6,
          "unit": "摩尔比"
        }
      ],
      "raw_formula": "LiTFSI: CSA: MeTHF = 1:4:6（作者称最优比）；梯度实验原文未写是否含 LiNO3，是否与 CSA/MeTHF（1:4:6:0.2）完全相同原文未明说；Raman：大部分 CSA 进入溶剂化层、MeTHF 游离（S0149、S0152）。",
      "evidence_ids": [
        "M0052",
        "S0149",
        "S0152"
      ]
    },
    {
      "id": "CSA6",
      "name": "LiTFSI: CSA: MeTHF = 1:6:6",
      "components": [
        {
          "name": "LiTFSI",
          "role": "盐",
          "amount": 1,
          "unit": "摩尔比"
        },
        {
          "name": "CSA",
          "role": "溶剂化溶剂",
          "amount": 6,
          "unit": "摩尔比"
        },
        {
          "name": "MeTHF",
          "role": "弱或非溶剂化溶剂",
          "amount": 6,
          "unit": "摩尔比"
        }
      ],
      "raw_formula": "LiTFSI: CSA: MeTHF = 1:6:6；原文未写是否含 LiNO3；Raman：出现游离 CSA、MeTHF 游离（S0150、S0152）。",
      "evidence_ids": [
        "S0150",
        "S0152"
      ]
    }
  ],
  "control_id": "DD",
  "control_type": "常规醚基准（DOL/DME + LiTFSI + LiNO₃）：1 M LiTFSI + 0.2 M LiNO3 in DME:DOL 1:1（体积）；穿梭电流测试中各电解液均不含 LiNO3",
  "gradients": [
    {
      "name": "二元溶剂组合（种类梯度；摩尔比 1:4:6 不变，换溶剂）",
      "order": [
        "DMSO/CSA",
        "DMSO/DME",
        "DMSO/MeTHF",
        "DMSO/TTE",
        "CSA/DME",
        "CSA/MeTHF",
        "CSA/TTE",
        "DME/MeTHF",
        "DME/TTE",
        "MeTHF/TTE"
      ],
      "values": [
        "S/M-S",
        "S/M",
        "S/W",
        "S/N",
        "M-S/M",
        "M-S/W",
        "M-S/N",
        "M/W",
        "M/N",
        "W/N"
      ],
      "solvation_axis": "按两种溶剂的作者分区组合排序（先溶剂 1、再溶剂 2；S > M-S > M > W > N），不是实测的单一配方 Li⁺ 溶剂化强度序；依据：作者 DN–εr 分区与 Raman/ESPmin 溶剂强度序 DMSO > CSA > DME > MeTHF > TTE。含 TTE 的四档不含 LiNO3，其余含 LiNO3（摩尔比 0.2）。参比 DD 不在梯度内。",
      "evidence_ids": [
        "M0049",
        "M0051",
        "M0059",
        "S0320"
      ]
    },
    {
      "name": "CSA 用量（用量梯度；LiTFSI: CSA: MeTHF = 1:x:6）",
      "order": [
        "CSA6",
        "CSA4",
        "CSA2",
        "CSA0"
      ],
      "values": [
        "x = 6",
        "x = 4",
        "x = 2",
        "x = 0"
      ],
      "solvation_axis": "按 Li⁺ 溶剂化由强到弱（CSA 越多 7Li NMR 屏蔽越强）；依据：作者 7Li NMR（x = 2, 4, 6）与 Raman（x = 0, 2, 4, 6）。x = 0 只有 Raman，无电池数据。",
      "evidence_ids": [
        "S0146",
        "S0153"
      ]
    }
  ],
  "properties": [
    {
      "name": "Li⁺ 溶剂化（二元配方 Raman）",
      "values": {
        "DMSO/CSA": "竞争配位：DMSO 强配位（C−S−C 显著蓝移），CSA 部分配位",
        "CSA/DME": "竞争配位",
        "DME/MeTHF": "竞争配位",
        "DD": "竞争配位",
        "DMSO/DME": "只有一种溶剂配位、另一种游离",
        "DMSO/MeTHF": "只有一种溶剂配位、另一种游离",
        "CSA/MeTHF": "只有一种溶剂配位、另一种游离",
        "DMSO/TTE": "只有一种溶剂配位、另一种游离",
        "CSA/TTE": "只有一种溶剂配位、另一种游离",
        "DME/TTE": "只有一种溶剂配位、另一种游离",
        "MeTHF/TTE": "只有一种溶剂配位、另一种游离"
      },
      "direction": "溶剂强度序 DMSO > CSA > DME > MeTHF > TTE（作者称各二元体系特征峰位移与此一致）；配方之间未给单一排序",
      "method": "Raman（特征峰位移）",
      "system": "各二元电解液（图注未写是否含 LiNO3）",
      "evidence_ids": [
        "M0058",
        "M0059",
        "M0060",
        "M0061",
        "M0063",
        "M0064"
      ]
    },
    {
      "name": "Li⁺ 溶剂化（CSA 用量梯度）",
      "values": {
        "CSA0": "MeTHF 与 Li⁺ 配位",
        "CSA2": "CSA 强配位（N−S−N 706.1 cm−1，纯 CSA 692.9 cm−1）；MeTHF 也配位",
        "CSA4": "N−S−N 峰位基本不变，大部分 CSA 进入溶剂化层；MeTHF 游离",
        "CSA6": "N−S−N 红移至 702.8 cm−1，出现游离 CSA；MeTHF 游离"
      },
      "direction": "随 CSA 增多 7Li NMR 向高场位移（屏蔽增强），Li⁺ 溶剂化增强",
      "method": "Raman（N−S−N、C−O−C 振动）；7Li NMR",
      "system": "LiTFSI: CSA: MeTHF = 1:x:6 电解液（原文未写是否含 LiNO3）",
      "evidence_ids": [
        "S0147",
        "S0148",
        "S0149",
        "S0150",
        "S0151",
        "S0152",
        "S0153"
      ]
    },
    {
      "name": "多硫化物溶剂化",
      "values": {
        "CSA/MeTHF": "梯度溶剂化：CSA 占 S6²⁻ 内层、MeTHF 在外层；7Li 屏蔽强于 DD（单溶剂 0.1 M Li2S6 的 17O 位移：CSA −0.16 ppm，MeTHF −0.01 ppm）",
        "DD": "DME、DOL 都进入 S6²⁻ 溶剂化层（单溶剂 17O 位移：DME −0.11 ppm，DOL −0.03 ppm）"
      },
      "direction": "CSA/MeTHF 中 Li2S6 的 Li⁺ 屏蔽强于 DD（CSA 配位强于 DME）",
      "method": "17O NMR（单溶剂）、7Li NMR（混合溶剂）、MD（RDF、配位数）、1H−1H COSY",
      "system": "NMR：0.1 M Li2S6 溶于溶剂（不含 LiTFSI、LiNO3）；MD：0.2 M Li2S6 + 1.0 M LiTFSI，与电池电解液组成不同",
      "evidence_ids": [
        "M0095",
        "M0097",
        "M0098",
        "M0099",
        "M0103",
        "M0112"
      ]
    },
    {
      "name": "多硫化物溶解度",
      "values": {
        "CSA/MeTHF": "10 mM Li2Sx（x = 2, 4, 6, 8）均匀深棕色，溶解度高；组分单溶剂饱和 Li2S6 的 [S]：CSA ≈18 mol L−1，MeTHF 0.6 mol L−1",
        "DD": "10 mM Li2Sx 可见沉淀，溶解度低；组分单溶剂 [S]：DME 9 mol L−1，DOL 1.0 mol L−1"
      },
      "direction": "CSA/MeTHF 高于 DD（注：作者另处称 DD 为 moderate LiPSs solubility，M0084）",
      "method": "目视（10 mM Li2Sx 光学照片）；饱和 Li2S6 溶液的硫原子浓度 [S]",
      "system": "混合溶剂 CSA:MeTHF（4:6 摩尔比）与 DME:DOL（1:1 体积比），不含盐；[S] 为单溶剂，不是配方本身",
      "evidence_ids": [
        "M0089",
        "M0090",
        "M0093",
        "M0094"
      ]
    },
    {
      "name": "多硫化物溶液离子电导率",
      "values": {
        "CSA/MeTHF": "较高",
        "DD": "较低"
      },
      "direction": "0.1 M Li2Sx 在 CSA:MeTHF 中高于 DME:DOL",
      "method": "离子电导率（Figure S23）",
      "system": "0.1 M Li2Sx（x = 4, 6, 8）溶于混合溶剂，不含 LiTFSI",
      "evidence_ids": [
        "M0091"
      ]
    },
    {
      "name": "离子电导率",
      "values": {
        "DMSO/CSA": "2.57 mS cm−1",
        "DMSO/DME": "9.40 mS cm−1",
        "DMSO/MeTHF": "9.44 mS cm−1",
        "DMSO/TTE": "2.56 mS cm−1",
        "CSA/DME": "6.17 mS cm−1",
        "CSA/MeTHF": "3.60 mS cm−1",
        "CSA/TTE": "1.42 mS cm−1",
        "DME/MeTHF": "6.39 mS cm−1",
        "DME/TTE": "2.37 mS cm−1",
        "MeTHF/TTE": "0.49 mS cm−1",
        "DD": "7.93 mS cm−1"
      },
      "direction": "含 TTE 的配方最低；CSA/MeTHF（3.60）低于 DD（7.93）",
      "method": "Pt‖电解液‖Pt 对称电池 EIS，25 °C",
      "system": "Table S11 标注 Free LiNO3：测的是不含 LiNO3 的对应配方",
      "evidence_ids": [
        "S0321",
        "S0322"
      ]
    },
    {
      "name": "黏度",
      "values": {
        "DMSO/CSA": "7.64 mPa s",
        "DMSO/DME": "1.76 mPa s",
        "DMSO/MeTHF": "2.23 mPa s",
        "DMSO/TTE": "5.33 mPa s",
        "CSA/DME": "2.23 mPa s",
        "CSA/MeTHF": "3.15 mPa s",
        "CSA/TTE": "5.44 mPa s",
        "DME/MeTHF": "1.08 mPa s",
        "DME/TTE": "2.82 mPa s",
        "MeTHF/TTE": "2.49 mPa s",
        "DD": "1.25 mPa s"
      },
      "direction": "CSA/MeTHF（3.15）高于 DD（1.25）",
      "method": "全自动密度黏度计（SVM3001），25 °C",
      "system": "Table S11，不含 LiNO3 的对应配方",
      "evidence_ids": [
        "S0321",
        "S0322",
        "S0040"
      ]
    },
    {
      "name": "密度",
      "values": {
        "DMSO/CSA": "1.23 g cm−3",
        "DMSO/DME": "1.09 g cm−3",
        "DMSO/MeTHF": "1.09 g cm−3",
        "DMSO/TTE": "1.50 g cm−3",
        "CSA/DME": "1.11 g cm−3",
        "CSA/MeTHF": "1.12 g cm−3",
        "CSA/TTE": "1.47 g cm−3",
        "DME/MeTHF": "1.01 g cm−3",
        "DME/TTE": "1.39 g cm−3",
        "MeTHF/TTE": "1.38 g cm−3",
        "DD": "1.11 g cm−3"
      },
      "direction": "含 TTE 的配方最高",
      "method": "SVM3001，25 °C",
      "system": "Table S11，不含 LiNO3 的对应配方",
      "evidence_ids": [
        "S0321",
        "S0322"
      ]
    },
    {
      "name": "Li⁺ 扩散系数（7Li DOSY）",
      "values": {
        "CSA/MeTHF": "3.1 × 10−10 m2 s−1",
        "DD": "6.3 × 10−10 m2 s−1"
      },
      "direction": "CSA/MeTHF 低于 DD（不到一半）",
      "method": "7Li DOSY NMR",
      "system": "0.1 M Li2S6 溶于混合溶剂，不含 LiTFSI",
      "evidence_ids": [
        "M0120"
      ]
    },
    {
      "name": "Li2S6 溶剂化半径（DLS）",
      "values": {
        "CSA/MeTHF": "7.5 nm",
        "DD": "4.2 nm"
      },
      "direction": "CSA/MeTHF 大于 DD（作者称团聚程度更高）",
      "method": "动态光散射",
      "system": "0.1 M Li2S6 溶于混合溶剂",
      "evidence_ids": [
        "M0122",
        "M0123"
      ]
    },
    {
      "name": "Li2S6 扩散系数（Stokes–Einstein）",
      "values": {
        "CSA/MeTHF": "2.3 × 10−11 m2 s−1",
        "DD": "8.9 × 10−11 m2 s−1"
      },
      "direction": "CSA/MeTHF 低于 DD",
      "method": "由 0.1 M Li2S6 黏度按 Stokes–Einstein 方程计算",
      "system": "0.1 M Li2S6 溶于混合溶剂",
      "evidence_ids": [
        "M0124"
      ]
    },
    {
      "name": "Li⁺ 扩散系数（CV，Randles–Sevcik）",
      "values": {
        "CSA/MeTHF": "较高",
        "DD": "较低"
      },
      "direction": "CSA/MeTHF 高于 DD",
      "method": "不同扫速 CV 峰电流对扫速平方根拟合",
      "system": "Li‖S 扣式电池（实际电池内测得）",
      "evidence_ids": [
        "S0230"
      ]
    }
  ],
  "tests": [
    {
      "id": "S28-T1",
      "name": "Li‖Li 对称电池 0.5 mA cm−2 / 0.5 mAh cm−2（筛选参数 1、2）",
      "cell": "Li‖Li 对称扣式（CR2032，Celgard 2500）",
      "conditions": {
        "sulfur_loading": "不适用（Li‖Li）",
        "ES": "不适用",
        "ES_unit": "不适用",
        "Li_thickness": "未报告（材料列有 500 μm 厚锂箔与 75 μm 薄锂箔，未写本测试用哪种）",
        "rate": "0.5 mA cm−2，0.5 mAh cm−2",
        "formation": "未报告",
        "temperature": "未报告",
        "LiNO3": "随配方：非 TTE 配方含（LiTFSI:LiNO3 摩尔比 1:0.2），DD 含 0.2 M，含 TTE 的 4 个配方不含；TFBA/DOL 含（摩尔比 0.2）",
        "one_C": "不适用",
        "electrolyte_volume": "40 μL"
      },
      "formulations": [
        "DMSO/CSA",
        "DMSO/DME",
        "DMSO/MeTHF",
        "DMSO/TTE",
        "CSA/DME",
        "CSA/MeTHF",
        "CSA/TTE",
        "DME/MeTHF",
        "DME/TTE",
        "MeTHF/TTE",
        "DD",
        "TFBA/DOL"
      ],
      "evidence_ids": [
        "M0067",
        "S0080",
        "S0081",
        "S0013",
        "S0291"
      ],
      "results": [
        {
          "id": "S28-T1-R1",
          "metric": "过电位",
          "A": "DMSO/CSA",
          "B": "DD",
          "value_A": 1575,
          "value_B": 10,
          "unit": "mV",
          "point": "第 400 h 极化电压（Table S12）",
          "basis": "numeric",
          "direction_text": "变坏",
          "same_conditions": true,
          "evidence_ids": [
            "S0324",
            "S0325",
            "S0326"
          ],
          "reason": "Table S12 数值；越低越好"
        },
        {
          "id": "S28-T1-R2",
          "metric": "寿命（循环小时数）",
          "A": "DMSO/CSA",
          "B": "DD",
          "value_A": 206,
          "value_B": 1200,
          "unit": "h",
          "point": "Li‖Li 循环寿命（Table S12）",
          "basis": "numeric",
          "direction_text": "变坏",
          "same_conditions": true,
          "evidence_ids": [
            "S0324",
            "S0325",
            "S0326"
          ],
          "reason": "Table S12 数值；越长越好"
        },
        {
          "id": "S28-T1-R3",
          "metric": "过电位",
          "A": "DMSO/DME",
          "B": "DD",
          "value_A": 70,
          "value_B": 10,
          "unit": "mV",
          "point": "第 400 h 极化电压（Table S12）",
          "basis": "numeric",
          "direction_text": "变坏",
          "same_conditions": true,
          "evidence_ids": [
            "S0324",
            "S0325",
            "S0326"
          ],
          "reason": "Table S12 数值；越低越好"
        },
        {
          "id": "S28-T1-R4",
          "metric": "寿命（循环小时数）",
          "A": "DMSO/DME",
          "B": "DD",
          "value_A": 540,
          "value_B": 1200,
          "unit": "h",
          "point": "Li‖Li 循环寿命（Table S12）",
          "basis": "numeric",
          "direction_text": "变坏",
          "same_conditions": true,
          "evidence_ids": [
            "S0324",
            "S0325",
            "S0326"
          ],
          "reason": "Table S12 数值；越长越好"
        },
        {
          "id": "S28-T1-R5",
          "metric": "过电位",
          "A": "DMSO/MeTHF",
          "B": "DD",
          "value_A": 78,
          "value_B": 10,
          "unit": "mV",
          "point": "第 400 h 极化电压（Table S12）",
          "basis": "numeric",
          "direction_text": "变坏",
          "same_conditions": true,
          "evidence_ids": [
            "S0324",
            "S0325",
            "S0326"
          ],
          "reason": "Table S12 数值；越低越好"
        },
        {
          "id": "S28-T1-R6",
          "metric": "寿命（循环小时数）",
          "A": "DMSO/MeTHF",
          "B": "DD",
          "value_A": 508,
          "value_B": 1200,
          "unit": "h",
          "point": "Li‖Li 循环寿命（Table S12）",
          "basis": "numeric",
          "direction_text": "变坏",
          "same_conditions": true,
          "evidence_ids": [
            "S0324",
            "S0325",
            "S0326"
          ],
          "reason": "Table S12 数值；越长越好"
        },
        {
          "id": "S28-T1-R7",
          "metric": "过电位",
          "A": "DMSO/TTE",
          "B": "DD",
          "value_A": 81,
          "value_B": 10,
          "unit": "mV",
          "point": "第 400 h 极化电压（Table S12）",
          "basis": "numeric",
          "direction_text": "变坏",
          "same_conditions": true,
          "evidence_ids": [
            "S0324",
            "S0325",
            "S0326"
          ],
          "reason": "Table S12 数值；越低越好；该配方不含 LiNO3（含 TTE 体系作者省去），DD 含 0.2 M"
        },
        {
          "id": "S28-T1-R8",
          "metric": "寿命（循环小时数）",
          "A": "DMSO/TTE",
          "B": "DD",
          "value_A": 480,
          "value_B": 1200,
          "unit": "h",
          "point": "Li‖Li 循环寿命（Table S12）",
          "basis": "numeric",
          "direction_text": "变坏",
          "same_conditions": true,
          "evidence_ids": [
            "S0324",
            "S0325",
            "S0326"
          ],
          "reason": "Table S12 数值；越长越好；该配方不含 LiNO3（含 TTE 体系作者省去），DD 含 0.2 M"
        },
        {
          "id": "S28-T1-R9",
          "metric": "过电位",
          "A": "CSA/DME",
          "B": "DD",
          "value_A": 72,
          "value_B": 10,
          "unit": "mV",
          "point": "第 400 h 极化电压（Table S12）",
          "basis": "numeric",
          "direction_text": "变坏",
          "same_conditions": true,
          "evidence_ids": [
            "S0324",
            "S0325",
            "S0326"
          ],
          "reason": "Table S12 数值；越低越好"
        },
        {
          "id": "S28-T1-R10",
          "metric": "寿命（循环小时数）",
          "A": "CSA/DME",
          "B": "DD",
          "value_A": 572,
          "value_B": 1200,
          "unit": "h",
          "point": "Li‖Li 循环寿命（Table S12）",
          "basis": "numeric",
          "direction_text": "变坏",
          "same_conditions": true,
          "evidence_ids": [
            "S0324",
            "S0325",
            "S0326"
          ],
          "reason": "Table S12 数值；越长越好"
        },
        {
          "id": "S28-T1-R11",
          "metric": "过电位",
          "A": "CSA/MeTHF",
          "B": "DD",
          "value_A": 32,
          "value_B": 10,
          "unit": "mV",
          "point": "第 400 h 极化电压（Table S12）",
          "basis": "numeric",
          "direction_text": "变坏",
          "same_conditions": true,
          "evidence_ids": [
            "S0324",
            "S0325",
            "S0326"
          ],
          "reason": "Table S12 数值；越低越好"
        },
        {
          "id": "S28-T1-R12",
          "metric": "寿命（循环小时数）",
          "A": "CSA/MeTHF",
          "B": "DD",
          "value_A": 1200,
          "value_B": 1200,
          "unit": "h",
          "point": "Li‖Li 循环寿命（Table S12）",
          "basis": "numeric",
          "direction_text": "差异小",
          "same_conditions": true,
          "evidence_ids": [
            "S0324",
            "S0325",
            "S0326"
          ],
          "reason": "Table S12 数值；越长越好"
        },
        {
          "id": "S28-T1-R13",
          "metric": "过电位",
          "A": "CSA/TTE",
          "B": "DD",
          "value_A": 1561,
          "value_B": 10,
          "unit": "mV",
          "point": "第 400 h 极化电压（Table S12）",
          "basis": "numeric",
          "direction_text": "变坏",
          "same_conditions": true,
          "evidence_ids": [
            "S0324",
            "S0325",
            "S0326"
          ],
          "reason": "Table S12 数值；越低越好；该配方不含 LiNO3（含 TTE 体系作者省去），DD 含 0.2 M"
        },
        {
          "id": "S28-T1-R14",
          "metric": "寿命（循环小时数）",
          "A": "CSA/TTE",
          "B": "DD",
          "value_A": 434,
          "value_B": 1200,
          "unit": "h",
          "point": "Li‖Li 循环寿命（Table S12）",
          "basis": "numeric",
          "direction_text": "变坏",
          "same_conditions": true,
          "evidence_ids": [
            "S0324",
            "S0325",
            "S0326"
          ],
          "reason": "Table S12 数值；越长越好；该配方不含 LiNO3（含 TTE 体系作者省去），DD 含 0.2 M"
        },
        {
          "id": "S28-T1-R15",
          "metric": "过电位",
          "A": "DME/MeTHF",
          "B": "DD",
          "value_A": 12,
          "value_B": 10,
          "unit": "mV",
          "point": "第 400 h 极化电压（Table S12）",
          "basis": "numeric",
          "direction_text": "变坏",
          "same_conditions": true,
          "evidence_ids": [
            "S0324",
            "S0325",
            "S0326"
          ],
          "reason": "Table S12 数值；越低越好"
        },
        {
          "id": "S28-T1-R16",
          "metric": "寿命（循环小时数）",
          "A": "DME/MeTHF",
          "B": "DD",
          "value_A": 1700,
          "value_B": 1200,
          "unit": "h",
          "point": "Li‖Li 循环寿命（Table S12）",
          "basis": "numeric",
          "direction_text": "变好",
          "same_conditions": true,
          "evidence_ids": [
            "S0324",
            "S0325",
            "S0326"
          ],
          "reason": "Table S12 数值；越长越好"
        },
        {
          "id": "S28-T1-R17",
          "metric": "过电位",
          "A": "DME/TTE",
          "B": "DD",
          "value_A": 28,
          "value_B": 10,
          "unit": "mV",
          "point": "第 400 h 极化电压（Table S12）",
          "basis": "numeric",
          "direction_text": "变坏",
          "same_conditions": true,
          "evidence_ids": [
            "S0324",
            "S0325",
            "S0326"
          ],
          "reason": "Table S12 数值；越低越好；该配方不含 LiNO3（含 TTE 体系作者省去），DD 含 0.2 M"
        },
        {
          "id": "S28-T1-R18",
          "metric": "寿命（循环小时数）",
          "A": "DME/TTE",
          "B": "DD",
          "value_A": 1443,
          "value_B": 1200,
          "unit": "h",
          "point": "Li‖Li 循环寿命（Table S12）",
          "basis": "numeric",
          "direction_text": "变好",
          "same_conditions": true,
          "evidence_ids": [
            "S0324",
            "S0325",
            "S0326"
          ],
          "reason": "Table S12 数值；越长越好；该配方不含 LiNO3（含 TTE 体系作者省去），DD 含 0.2 M"
        },
        {
          "id": "S28-T1-R19",
          "metric": "过电位",
          "A": "MeTHF/TTE",
          "B": "DD",
          "value_A": 39,
          "value_B": 10,
          "unit": "mV",
          "point": "第 400 h 极化电压（Table S12）",
          "basis": "numeric",
          "direction_text": "变坏",
          "same_conditions": true,
          "evidence_ids": [
            "S0324",
            "S0325",
            "S0326"
          ],
          "reason": "Table S12 数值；越低越好；该配方不含 LiNO3（含 TTE 体系作者省去），DD 含 0.2 M"
        },
        {
          "id": "S28-T1-R20",
          "metric": "寿命（循环小时数）",
          "A": "MeTHF/TTE",
          "B": "DD",
          "value_A": 1217,
          "value_B": 1200,
          "unit": "h",
          "point": "Li‖Li 循环寿命（Table S12）",
          "basis": "numeric",
          "direction_text": "差异小",
          "same_conditions": true,
          "evidence_ids": [
            "S0324",
            "S0325",
            "S0326"
          ],
          "reason": "Table S12 数值；越长越好；该配方不含 LiNO3（含 TTE 体系作者省去），DD 含 0.2 M"
        },
        {
          "id": "S28-T1-R21",
          "metric": "寿命（循环小时数）",
          "A": "TFBA/DOL",
          "B": "DD",
          "value_A": ">1000",
          "value_B": 1200,
          "unit": "h",
          "point": "Li‖Li 稳定循环时长",
          "basis": "numeric",
          "direction_text": "不判",
          "same_conditions": true,
          "evidence_ids": [
            "S0292",
            "S0326"
          ],
          "reason": ">1000 与 1200 区间重叠；且 TFBA/DOL 数据来自 Figure S60，DD 来自 Table S12/Figure S17，原文未说同批，按规则不判"
        }
      ]
    },
    {
      "id": "S28-T2",
      "name": "Li‖Li2S6 扣式 恒电位穿梭电流（筛选参数 3）",
      "cell": "Li‖Li2S6 扣式（碳纤维布载 Li2S6 正极）",
      "conditions": {
        "sulfur_loading": "约 1.4 mg cm−2（推定：SI 的 Li2S6 正极统一制备）",
        "ES": "未报告",
        "ES_unit": "未报告",
        "Li_thickness": "未报告（材料列有 500 μm 厚锂箔与 75 μm 薄锂箔，未写本测试用哪种）",
        "rate": "先恒流充电至 2.9 V，再逐级恒电位 2.90–2.20 V 各保持 1 h",
        "formation": "未报告",
        "temperature": "未报告",
        "LiNO3": "不含（各电位步在电解液不含 LiNO3 下进行）",
        "one_C": "不适用（恒电位测试）",
        "electrolyte_volume": "20 μL（推定：SI 通用设定 MS < 3 mg cm−2 时 20 μL）"
      },
      "formulations": [
        "DMSO/CSA",
        "DMSO/DME",
        "DMSO/MeTHF",
        "DMSO/TTE",
        "CSA/DME",
        "CSA/MeTHF",
        "CSA/TTE",
        "DME/MeTHF",
        "DME/TTE",
        "MeTHF/TTE",
        "DD"
      ],
      "evidence_ids": [
        "M0074",
        "S0085",
        "S0086",
        "S0087",
        "S0060",
        "S0072"
      ],
      "results": [
        {
          "id": "S28-T2-R1",
          "metric": "穿梭电流",
          "A": "DMSO/CSA",
          "B": "DD",
          "value_A": 52,
          "value_B": 42,
          "unit": "μA cm−2",
          "point": "2.2–2.9 V 各恒电位步稳态电流的平均值（Table S12）",
          "basis": "numeric",
          "direction_text": "变坏",
          "same_conditions": true,
          "evidence_ids": [
            "S0324",
            "S0325",
            "S0326"
          ],
          "reason": "Table S12 数值；越低越好；本测试电解液均不含 LiNO3（S0087）"
        },
        {
          "id": "S28-T2-R2",
          "metric": "穿梭电流",
          "A": "DMSO/DME",
          "B": "DD",
          "value_A": 18,
          "value_B": 42,
          "unit": "μA cm−2",
          "point": "2.2–2.9 V 各恒电位步稳态电流的平均值（Table S12）",
          "basis": "numeric",
          "direction_text": "变好",
          "same_conditions": true,
          "evidence_ids": [
            "S0324",
            "S0325",
            "S0326"
          ],
          "reason": "Table S12 数值；越低越好；本测试电解液均不含 LiNO3（S0087）"
        },
        {
          "id": "S28-T2-R3",
          "metric": "穿梭电流",
          "A": "DMSO/MeTHF",
          "B": "DD",
          "value_A": 12,
          "value_B": 42,
          "unit": "μA cm−2",
          "point": "2.2–2.9 V 各恒电位步稳态电流的平均值（Table S12）",
          "basis": "numeric",
          "direction_text": "变好",
          "same_conditions": true,
          "evidence_ids": [
            "S0324",
            "S0325",
            "S0326"
          ],
          "reason": "Table S12 数值；越低越好；本测试电解液均不含 LiNO3（S0087）"
        },
        {
          "id": "S28-T2-R4",
          "metric": "穿梭电流",
          "A": "DMSO/TTE",
          "B": "DD",
          "value_A": 8,
          "value_B": 42,
          "unit": "μA cm−2",
          "point": "2.2–2.9 V 各恒电位步稳态电流的平均值（Table S12）",
          "basis": "numeric",
          "direction_text": "变好",
          "same_conditions": true,
          "evidence_ids": [
            "S0324",
            "S0325",
            "S0326"
          ],
          "reason": "Table S12 数值；越低越好；本测试电解液均不含 LiNO3（S0087）"
        },
        {
          "id": "S28-T2-R5",
          "metric": "穿梭电流",
          "A": "CSA/DME",
          "B": "DD",
          "value_A": 54,
          "value_B": 42,
          "unit": "μA cm−2",
          "point": "2.2–2.9 V 各恒电位步稳态电流的平均值（Table S12）",
          "basis": "numeric",
          "direction_text": "变坏",
          "same_conditions": true,
          "evidence_ids": [
            "S0324",
            "S0325",
            "S0326"
          ],
          "reason": "Table S12 数值；越低越好；本测试电解液均不含 LiNO3（S0087）"
        },
        {
          "id": "S28-T2-R6",
          "metric": "穿梭电流",
          "A": "CSA/MeTHF",
          "B": "DD",
          "value_A": 5,
          "value_B": 42,
          "unit": "μA cm−2",
          "point": "2.2–2.9 V 各恒电位步稳态电流的平均值（Table S12）",
          "basis": "numeric",
          "direction_text": "变好",
          "same_conditions": true,
          "evidence_ids": [
            "S0324",
            "S0325",
            "S0326"
          ],
          "reason": "Table S12 数值；越低越好；本测试电解液均不含 LiNO3（S0087）"
        },
        {
          "id": "S28-T2-R7",
          "metric": "穿梭电流",
          "A": "CSA/TTE",
          "B": "DD",
          "value_A": 1,
          "value_B": 42,
          "unit": "μA cm−2",
          "point": "2.2–2.9 V 各恒电位步稳态电流的平均值（Table S12）",
          "basis": "numeric",
          "direction_text": "变好",
          "same_conditions": true,
          "evidence_ids": [
            "S0324",
            "S0325",
            "S0326"
          ],
          "reason": "Table S12 数值；越低越好；本测试电解液均不含 LiNO3（S0087）"
        },
        {
          "id": "S28-T2-R8",
          "metric": "穿梭电流",
          "A": "DME/MeTHF",
          "B": "DD",
          "value_A": 17,
          "value_B": 42,
          "unit": "μA cm−2",
          "point": "2.2–2.9 V 各恒电位步稳态电流的平均值（Table S12）",
          "basis": "numeric",
          "direction_text": "变好",
          "same_conditions": true,
          "evidence_ids": [
            "S0324",
            "S0325",
            "S0326"
          ],
          "reason": "Table S12 数值；越低越好；本测试电解液均不含 LiNO3（S0087）"
        },
        {
          "id": "S28-T2-R9",
          "metric": "穿梭电流",
          "A": "DME/TTE",
          "B": "DD",
          "value_A": 1,
          "value_B": 42,
          "unit": "μA cm−2",
          "point": "2.2–2.9 V 各恒电位步稳态电流的平均值（Table S12）",
          "basis": "numeric",
          "direction_text": "变好",
          "same_conditions": true,
          "evidence_ids": [
            "S0324",
            "S0325",
            "S0326"
          ],
          "reason": "Table S12 数值；越低越好；本测试电解液均不含 LiNO3（S0087）"
        },
        {
          "id": "S28-T2-R10",
          "metric": "穿梭电流",
          "A": "MeTHF/TTE",
          "B": "DD",
          "value_A": 1,
          "value_B": 42,
          "unit": "μA cm−2",
          "point": "2.2–2.9 V 各恒电位步稳态电流的平均值（Table S12）",
          "basis": "numeric",
          "direction_text": "变好",
          "same_conditions": true,
          "evidence_ids": [
            "S0324",
            "S0325",
            "S0326"
          ],
          "reason": "Table S12 数值；越低越好；本测试电解液均不含 LiNO3（S0087）"
        }
      ]
    },
    {
      "id": "S28-T3",
      "name": "Li‖S 扣式 0.2 C 筛选（ΔVnuc、Li2S 沉积容量、100 圈平均容量与平均 CE；筛选参数 4–7）",
      "cell": "Li‖S 扣式（KB/S 正极，CR2032）",
      "conditions": {
        "sulfur_loading": "未报告",
        "ES": "未报告",
        "ES_unit": "未报告",
        "Li_thickness": "未报告（材料列有 500 μm 厚锂箔与 75 μm 薄锂箔，未写本测试用哪种）",
        "rate": "0.2 C",
        "formation": "未报告",
        "temperature": "未报告",
        "LiNO3": "随配方：非 TTE 配方含（LiTFSI:LiNO3 摩尔比 1:0.2），DD 含 0.2 M，含 TTE 的 4 个配方不含",
        "one_C": "未报告"
      },
      "formulations": [
        "DMSO/CSA",
        "DMSO/DME",
        "DMSO/MeTHF",
        "DMSO/TTE",
        "CSA/DME",
        "CSA/MeTHF",
        "CSA/TTE",
        "DME/MeTHF",
        "DME/TTE",
        "MeTHF/TTE",
        "DD"
      ],
      "evidence_ids": [
        "M0044",
        "M0078",
        "M0080",
        "M0081"
      ],
      "results": [
        {
          "id": "S28-T3-R1",
          "metric": "过电位",
          "A": "DMSO/CSA",
          "B": "DD",
          "value_A": 11,
          "value_B": 42,
          "unit": "mV",
          "point": "Li2S 成核过电位 ΔVnuc（0.2 C 放电曲线，Table S12）",
          "basis": "numeric",
          "direction_text": "变好",
          "same_conditions": true,
          "evidence_ids": [
            "S0324",
            "S0325",
            "S0326"
          ],
          "reason": "Table S12 数值；越低越好"
        },
        {
          "id": "S28-T3-R2",
          "metric": "Li2S 沉积容量",
          "A": "DMSO/CSA",
          "B": "DD",
          "value_A": 588,
          "value_B": 570,
          "unit": "mAh g−1",
          "point": "0.2 C 放电 Li2S 沉积容量（Table S12）",
          "basis": "numeric",
          "direction_text": "差异小",
          "same_conditions": true,
          "evidence_ids": [
            "S0324",
            "S0325",
            "S0326"
          ],
          "reason": "Table S12 数值；作者以 > 600 mAh g−1 为合格，越高越好"
        },
        {
          "id": "S28-T3-R3",
          "metric": "库仑效率",
          "A": "DMSO/CSA",
          "B": "DD",
          "value_A": 86.2,
          "value_B": 98.9,
          "unit": "%",
          "point": "0.2 C 100 圈平均 CE（Table S12）",
