Repository: zhuonanli08/Li-S_Electrolyte_Conflicts

File: output/Claude_v4_调试集53篇_2026-10-25/independent_predictions/P095.json
{
  "paper_id": "P095",
  "doi": "10.1002/aenm.201803096",
  "formulations": [
    {
      "id": "DOL-DME",
      "name": "DOL–DME（1 m LiTFSI in DOL and DME, 1:1 v/v）",
      "components": [
        {"name": "LiTFSI", "role": "盐", "amount": 1, "unit": "m"},
        {"name": "DOL", "role": "溶剂化溶剂", "amount": 1, "unit": "体积份（DOL:DME = 1:1 v/v）"},
        {"name": "DME", "role": "溶剂化溶剂", "amount": 1, "unit": "体积份（DOL:DME = 1:1 v/v）"}
      ],
      "raw_formula": "dissolving 1 m LiTFSI in a (1:1 v/v) mixture of DOL and DME；LiNO3 was not used",
      "evidence_ids": ["M0145", "M0083", "M0099", "M0152"]
    },
    {
      "id": "DOL-DMA",
      "name": "DOL–DMA（1 m LiTFSI in DOL and DMA, 1:1 v/v）",
      "components": [
        {"name": "LiTFSI", "role": "盐", "amount": 1, "unit": "m"},
        {"name": "DOL", "role": "溶剂化溶剂", "amount": 1, "unit": "体积份（DOL:DMA = 1:1 v/v）"},
        {"name": "DMA（N,N-dimethylacetamide）", "role": "溶剂化溶剂", "amount": 1, "unit": "体积份（DOL:DMA = 1:1 v/v）"}
      ],
      "raw_formula": "dissolving 1 m LiTFSI in a (1:1 v/v) mixture of DOL and DMA；50% DOL and 1 m LiTFSI",
      "evidence_ids": ["M0145", "M0083", "M0099"]
    },
    {
      "id": "DOL-DMSO",
      "name": "DOL–DMSO（1 m LiTFSI in DOL and DMSO, 1:1 v/v）",
      "components": [
        {"name": "LiTFSI", "role": "盐", "amount": 1, "unit": "m"},
        {"name": "DOL", "role": "溶剂化溶剂", "amount": 1, "unit": "体积份（DOL:DMSO = 1:1 v/v）"},
        {"name": "DMSO（dimethyl sulfoxide）", "role": "溶剂化溶剂", "amount": 1, "unit": "体积份（DOL:DMSO = 1:1 v/v）"}
      ],
      "raw_formula": "dissolving 1 m LiTFSI in a (1:1 v/v) mixture of DOL and DMSO；50% DOL and 1 m LiTFSI",
      "evidence_ids": ["M0145", "M0083", "M0099"]
    },
    {
      "id": "DOL-MeIm",
      "name": "DOL–MeIm（1 m LiTFSI in DOL and MeIm, 1:1 v/v）",
      "components": [
        {"name": "LiTFSI", "role": "盐", "amount": 1, "unit": "m"},
        {"name": "DOL", "role": "溶剂化溶剂", "amount": 1, "unit": "体积份（DOL:MeIm = 1:1 v/v）"},
        {"name": "MeIm（1-methylimidazole）", "role": "溶剂化溶剂", "amount": 1, "unit": "体积份（DOL:MeIm = 1:1 v/v）"}
      ],
      "raw_formula": "dissolving 1 m LiTFSI in a (1:1 v/v) mixture of DOL and MeIm；50% DOL and 1 m LiTFSI",
      "evidence_ids": ["M0145", "M0083", "M0099"]
    }
  ],
  "control_id": "DOL-DME",
  "control_type": "不含 LiNO₃ 的自配对照：1 m LiTFSI DOL/DME（1:1 v/v），全文电解液均不加 LiNO₃",
  "gradients": [
    {
      "name": "与 DOL 1:1（v/v）混合的共溶剂种类（种类梯度）",
      "order": ["DOL-DMA", "DOL-DMSO", "DOL-MeIm", "DOL-DME"],
      "values": ["DMA", "DMSO", "MeIm", "DME"],
      "solvation_axis": "按多硫化物溶剂化/溶解度由强到弱：三种高 DN 溶剂（纯溶剂均完全溶解 1.5 m Li2S6）> DME（DOL–DME 不能溶解 1.5 m Li2S6）；三种高 DN 溶剂之间正文未给溶剂化强弱排序（DN 数值只在 Fig. 2a 图中），按原文列举顺序排列；Li⁺ 溶剂化未测",
      "evidence_ids": ["M0053", "M0054", "M0048", "M0145"]
    }
  ],
  "properties": [
    {
      "name": "多硫化物溶解度",
      "values": {
        "DOL-DME": "<1.5 m Li2S6（室温不能完全溶解 1.5 m；文中称 DME 约 1 m Li2S6）",
        "DOL-DMA": "≥1.5 m Li2S6（室温完全溶解）",
        "DOL-DMSO": "≥1.5 m Li2S6（室温完全溶解）",
        "DOL-MeIm": "≥1.5 m Li2S6（室温完全溶解）"
      },
      "direction": "三种高 DN 溶剂高于 DOL–DME；三者之间未分高低",
      "method": "目视：室温下小瓶中 1.5 m 名义 Li2S6 是否完全溶解（Fig. 2a 光学照片）；DME 约 1 m Li2S6 为引用值",
      "system": "纯溶剂：DOL-DME（1:1 v/v）、DMA、DMSO、MeIm，不含 LiTFSI；高 DN 溶剂不含 DOL（电池电解液为 DOL:X 1:1 + 1 m LiTFSI）",
      "evidence_ids": ["M0053", "M0054", "M0048", "M0164", "M0167"]
    },
    {
      "name": "多硫化物溶剂化（形态：S3•− 自由基相对含量，0.25 m 名义 Li2S6，UV–vis 618 nm）",
      "values": {
        "DOL-DMA": "最高（约为 DMSO、MeIm 的 5 倍，five times）",
        "DOL-DMSO": "低于 DMA（约 DMA 的 1/5）",
        "DOL-MeIm": "低于 DMA（约 DMA 的 1/5）",
        "DOL-DME": "无可辨峰"
      },
      "direction": "DMA > DMSO ≈ MeIm > DOL–DME（无峰）",
      "method": "UV–vis，0.01 mm 光程比色皿",
      "system": "纯溶剂 DOL-DME、DMA、DMSO、MeIm 中 0.25 m 名义 Li2S6（1.5 m 硫），不含 LiTFSI；高 DN 溶剂不含 DOL",
      "evidence_ids": ["M0061", "M0059", "M0168"]
    },
    {
      "name": "多硫化物溶剂化（形态：S6²⁻ 相对含量，0.25 m 名义 Li2S6，UV–vis 350/475 nm）",
      "values": {
        "DOL-DMSO": "最高之一（比 DMA 高 10–30%）",
        "DOL-MeIm": "最高之一（比 DMA 高 10–30%）",
        "DOL-DMA": "低于 DMSO、MeIm",
        "DOL-DME": "无 S6²⁻ 峰（偏向 S4²⁻，300、420 nm 峰更强）"
      },
      "direction": "DMSO ≈ MeIm > DMA；DOL–DME 无 S6²⁻ 峰、偏向 S4²⁻",
      "method": "UV–vis，0.01 mm 光程比色皿",
      "system": "纯溶剂中 0.25 m 名义 Li2S6，不含 LiTFSI；高 DN 溶剂不含 DOL",
      "evidence_ids": ["M0062", "M0068"]
    },
    {
      "name": "多硫化物溶剂化（高浓度下 475 nm S6²⁻ 峰与 S3•− 峰强度比）",
      "values": {
        "DOL-DMSO": "S6²⁻ 峰约为 S3•− 的 6 倍（almost six times）",
        "DOL-MeIm": "S6²⁻ 峰约为 S3•− 的 6 倍（almost six times）",
        "DOL-DMA": "两者大致相等",
        "DOL-DME": "未报告"
      },
      "direction": "DMSO、MeIm 中高浓度下平衡偏向 S6²⁻，DMA 中 S3•− 仍大量存在；三种高 DN 溶剂高浓度下均比低浓度时 S6²⁻ 增多、S3•− 减少",
      "method": "UV–vis（0.25 m 与 0.01 m 名义 Li2S6 对比，低浓度谱见 Figure S1）",
      "system": "纯溶剂，不含 LiTFSI；高 DN 溶剂不含 DOL",
      "evidence_ids": ["M0070", "M0069"]
    },
    {
      "name": "多硫化物溶剂化（低浓度 0.1×10⁻³ m 名义 Li2S6 目视 S3•− 蓝色）",
      "values": {
        "DOL-DMA": "有（蓝色）",
        "DOL-DMSO": "有（蓝色）",
        "DOL-MeIm": "未报告",
        "DOL-DME": "未报告"
      },
      "direction": "DMA、DMSO 低浓度下呈 S3•− 蓝色",
      "method": "目视（Fig. 2a 小瓶照片）",
      "system": "纯溶剂，不含 LiTFSI",
      "evidence_ids": ["M0056", "M0065"]
    },
    {
      "name": "Li⁺ 溶剂化",
      "values": {"DOL-DME": "未报告", "DOL-DMA": "未报告", "DOL-DMSO": "未报告", "DOL-MeIm": "未报告"},
      "direction": "未报告",
      "method": "未报告",
      "system": "未报告",
      "evidence_ids": []
    },
    {
      "name": "溶剂对锂金属的化学稳定性（纯溶剂浸锂）",
      "values": {
        "DOL-MeIm": "最不稳定：7.6 ppm 峰消失，MeIm 被完全消耗；24 h 目视明显分解",
        "DOL-DMA": "严重不稳定：4.53、2.22、2.13、1.6、1.1、0.9 ppm 出现新峰；24 h 目视明显分解",
        "DOL-DMSO": "无新峰（作者推测生成不溶 SEI）；24 h 目视变化小",
        "DOL-DME": "DOL、DME 浸锂 24 h 目视变化小；NMR 结果正文未写"
      },
      "direction": "不稳定程度 MeIm > DMA > DMSO；DOL、DME 目视变化小",
      "method": "1H NMR（浸锂约一周，7 d）；目视（24 h，Figure S3）",
      "system": "纯溶剂（不含盐；高 DN 溶剂不含 DOL）与锂片静置",
      "evidence_ids": ["M0109", "M0110", "M0116", "M0118", "M0119", "S0016", "S0017"]
    },
    {
      "name": "多硫化物在溶剂中的化学稳定性",
      "values": {
        "DOL-DME": "稳定（无新峰；原文 each of the solvents）",
        "DOL-DMA": "稳定（无新峰）",
        "DOL-DMSO": "稳定（无新峰）",
        "DOL-MeIm": "稳定（无新峰）"
      },
      "direction": "各溶剂均稳定",
      "method": "1H NMR，0.5 m Li2S6 静置 30 d",
      "system": "纯溶剂中 0.5 m Li2S6，不含 LiTFSI",
      "evidence_ids": ["M0123", "M0124", "M0125"]
    }
  ],
  "tests": [
    {
      "id": "P095-T1",
      "name": "Li‖S 扣式 2 mg cm-2、E/S 20 首次放电（C/10，至 1.5 V）",
      "cell": "Li‖S 扣式（CR2032）",
      "conditions": {
        "sulfur_loading": "2.0 ± 0.15 mg cm-2",
        "ES": "20",
        "ES_unit": "µL mg⁻¹（体积基）",
        "Li_thickness": "未报告",
        "rate": "C/10",
        "formation": "未报告（静置 0.5–2 h 后直接放电，仅首次放电）",
        "temperature": "未报告",
        "LiNO3": "不含",
        "one_C": "1672 mA g-1（每克硫）",
        "electrolyte_volume": "40 µL",
        "cathode": "S–CNT buckypaper 复合正极，1 cm2",
        "cutoff_voltage": "放电至 1.5 V",
        "replicates": "每种电解液至少 4 颗"
      },
      "formulations": ["DOL-DME", "DOL-DMA", "DOL-DMSO", "DOL-MeIm"],
      "evidence_ids": ["M0080", "M0142", "M0153", "M0154", "M0155", "M0152", "M0159", "M0160", "M0158"],
      "results": [
        {
          "id": "P095-T1-R1",
          "metric": "首圈容量",
          "A": "DOL-DMA", "B": "DOL-DME",
          "value_A": "≈1250", "value_B": 1100,
          "unit": "mAh g-1",
          "point": "C/10 首次放电容量（多颗电池平均）",
          "basis": "numeric",
          "direction_text": "变好",
          "same_conditions": true,
          "evidence_ids": ["M0084"],
          "reason": "原文：DMA、DMSO around 1250 vs DME 1100，约提高 10%；Fig. 3b 图注为中位数，正文写平均值"
        },
        {
          "id": "P095-T1-R2",
          "metric": "首圈容量",
          "A": "DOL-DMSO", "B": "DOL-DME",
          "value_A": "≈1250", "value_B": 1100,
          "unit": "mAh g-1",
          "point": "C/10 首次放电容量（多颗电池平均）",
          "basis": "numeric",
          "direction_text": "变好",
          "same_conditions": true,
          "evidence_ids": ["M0084", "M0087"],
          "reason": "原文 DMA 与 DMSO 合写 around 1250；M0087 称低载量下 DMSO 利用率与 DMA 相近"
        },
        {
          "id": "P095-T1-R3",
          "metric": "首圈容量",
          "A": "DOL-MeIm", "B": "DOL-DME",
          "value_A": 150, "value_B": 1100,
          "unit": "mAh g-1",
          "point": "C/10 首次放电容量",
          "basis": "numeric",
          "direction_text": "变坏",
          "same_conditions": true,
          "evidence_ids": ["M0090", "M0084"],
          "reason": "MeIm 值在 M0090，DME 值在 M0084"
        },
        {
          "id": "P095-T1-R4",
          "metric": "过电位",
          "A": "DOL-MeIm", "B": "DOL-DME",
          "value_A": null, "value_B": null,
          "unit": "mV",
          "point": "首次放电第二平台过电位",
          "basis": "qualitative",
          "direction_text": "变坏",
          "same_conditions": true,
          "evidence_ids": ["M0091"],
          "reason": "作者定性：MeIm 第二平台过电位大（2 mg cm-2 时高达 100 mV）；未给 DME 的数"
        }
      ]
    },
    {
      "id": "P095-T2",
      "name": "Li‖S 扣式 6 mg cm-2、E/S 10 首次放电（C/10，至 1.4 V）",
      "cell": "Li‖S 扣式（CR2032）",
      "conditions": {
        "sulfur_loading": "6.0 ± 0.2 mg cm-2",
        "ES": "10",
        "ES_unit": "µL mg⁻¹（体积基）",
        "Li_thickness": "未报告",
        "rate": "C/10",
        "formation": "未报告（静置 0.5–2 h 后直接放电，仅首次放电）",
        "temperature": "未报告",
        "LiNO3": "不含",
        "one_C": "1672 mA g-1（每克硫）",
        "electrolyte_volume": "60 µL",
        "cathode": "S/CNF 自支撑膜（S:CNF 3:1 m/m），1 cm2",
        "cutoff_voltage": "放电至 1.4 V",
        "replicates": "每种电解液至少 4 颗"
      },
      "formulations": ["DOL-DME", "DOL-DMA", "DOL-DMSO", "DOL-MeIm"],
      "evidence_ids": ["M0080", "M0142", "M0143", "M0156", "M0155", "M0152", "M0159", "M0161", "M0158"],
      "results": [
        {
          "id": "P095-T2-R1",
          "metric": "首圈容量",
          "A": "DOL-DMA", "B": "DOL-DME",
          "value_A": 670, "value_B": 540,
          "unit": "mAh g-1",
          "point": "C/10 首次放电容量（多颗电池平均）",
          "basis": "numeric",
          "direction_text": "变好",
          "same_conditions": true,
          "evidence_ids": ["M0085"],
          "reason": "原文称提高 24%；Fig. 3d 图注为中位数，正文写平均值"
        },
        {
          "id": "P095-T2-R2",
          "metric": "首圈容量",
          "A": "DOL-DMSO", "B": "DOL-DME",
          "value_A": 570, "value_B": 540,
          "unit": "mAh g-1",
          "point": "C/10 首次放电容量（多颗电池平均）",
          "basis": "numeric",
          "direction_text": "变好",
          "same_conditions": true,
          "evidence_ids": ["M0087", "M0085"],
          "reason": "|570−540|÷570≈5.3%，刚过 5% 阈值按规则记变好；作者称 DMSO 在高载量下的提升 subsides，未直接与 DME 比较"
        },
        {
          "id": "P095-T2-R3",
          "metric": "首圈容量",
          "A": "DOL-MeIm", "B": "DOL-DME",
          "value_A": 470, "value_B": 540,
          "unit": "mAh g-1",
          "point": "C/10 首次放电容量",
          "basis": "numeric",
          "direction_text": "变坏",
          "same_conditions": true,
          "evidence_ids": ["M0090", "M0085"],
          "reason": "MeIm 值在 M0090，DME 值在 M0085"
        },
        {
          "id": "P095-T2-R4",
          "metric": "过电位",
          "A": "DOL-MeIm", "B": "DOL-DME",
          "value_A": null, "value_B": null,
          "unit": "mV",
          "point": "首次放电第二平台过电位",
          "basis": "qualitative",
          "direction_text": "变坏",
          "same_conditions": true,
          "evidence_ids": ["M0091"],
          "reason": "作者定性：MeIm 第二平台过电位大（6 mg cm-2 时高达 400 mV）；未给 DME 的数"
        },
        {
          "id": "P095-T2-R5",
          "metric": "过电位",
          "A": "DOL-DMA", "B": "DOL-DME",
          "value_A": null, "value_B": null,
          "unit": "mV",
          "point": "首次放电 Li2S 成核过电位（其后 250–700 mAh g-1 间电压回升）",
          "basis": "qualitative",
          "direction_text": "变坏",
          "same_conditions": true,
          "evidence_ids": ["M0089"],
          "reason": "作者定性：DOL–DMA 高载量放电曲线有大的成核过电位，随后电压回升；对比对象为 other electrolytes，未给数值"
        }
      ]
    },
    {
      "id": "P095-T3",
      "name": "Li‖Li 对称扣式恒流循环与一次镀/剥锂后 EIS",
      "cell": "Li‖Li 对称扣式（CR2032）",
      "conditions": {
        "sulfur_loading": "不适用（Li‖Li）",
        "ES": "不适用（Li‖Li）",
        "ES_unit": "不适用",
        "Li_thickness": "未报告",
        "rate": "未报告（电流密度、面容量正文未写）",
        "formation": "未报告",
        "temperature": "未报告",
        "LiNO3": "不含",
        "one_C": "不适用",
        "electrolyte_volume": "40 µL",
        "replicates": "每种电解液至少 4 颗"
      },
      "formulations": ["DOL-DME", "DOL-DMA", "DOL-DMSO", "DOL-MeIm"],
      "evidence_ids": ["M0099", "M0157", "M0103", "M0152", "M0158", "M0162"],
      "results": [
        {
          "id": "P095-T3-R1",
          "metric": "寿命（循环小时数）",
          "A": "DOL-DMA", "B": "DOL-DME",
          "value_A": null, "value_B": null,
          "unit": "h",
          "point": "恒流镀/剥锂至失效",
          "basis": "qualitative",
          "direction_text": "变坏",
          "same_conditions": true,
          "evidence_ids": ["M0100", "M0102"],
          "reason": "作者定性：DMA 一加电流即迅速失效；DOL–DME perform much better"
        },
        {
          "id": "P095-T3-R2",
          "metric": "寿命（循环小时数）",
          "A": "DOL-MeIm", "B": "DOL-DME",
          "value_A": null, "value_B": null,
          "unit": "h",
          "point": "恒流镀/剥锂至失效",
          "basis": "qualitative",
          "direction_text": "变坏",
          "same_conditions": true,
          "evidence_ids": ["M0100", "M0102"],
          "reason": "作者定性：MeIm 一加电流即迅速失效；DOL–DME perform much better"
        },
        {
          "id": "P095-T3-R3",
          "metric": "过电位",
          "A": "DOL-DMSO", "B": "DOL-DME",
          "value_A": 150, "value_B": "≈50",
          "unit": "mV",
          "point": "恒流镀/剥锂过电位",
          "basis": "numeric",
          "direction_text": "变坏",
          "same_conditions": true,
          "evidence_ids": ["M0101", "M0102"],
          "reason": "DMSO 过电位高且波动（150 mV）；DME 低且稳定（on the order of 50 mV，记 ≈50）"
        },
        {
          "id": "P095-T3-R4",
          "metric": "阻抗",
          "A": "DOL-DMA", "B": "DOL-DME",
          "value_A": 315, "value_B": "≈30",
          "unit": "Ω",
          "point": "界面电阻（EIS）；DME 为一次镀/剥锂后，DMA 为失效后（Fig. 4b 图注）",
          "basis": "numeric",
          "direction_text": "变坏",
          "same_conditions": true,
          "evidence_ids": ["M0104", "M0105"],
          "reason": "DME on the order of 30 Ω 记 ≈30；取值时刻不同（DMA 电池为失效后测），作者称与恒流循环行为一致"
        },
        {
          "id": "P095-T3-R5",
          "metric": "阻抗",
          "A": "DOL-MeIm", "B": "DOL-DME",
          "value_A": 380, "value_B": "≈30",
          "unit": "Ω",
          "point": "界面电阻（EIS）；DME 为一次镀/剥锂后，MeIm 为失效后（Fig. 4b 图注）",
          "basis": "numeric",
          "direction_text": "变坏",
          "same_conditions": true,
          "evidence_ids": ["M0104", "M0105"],
          "reason": "DME on the order of 30 Ω 记 ≈30；取值时刻不同（MeIm 电池为失效后测）"
        },
        {
          "id": "P095-T3-R6",
          "metric": "阻抗",
          "A": "DOL-DMSO", "B": "DOL-DME",
          "value_A": 70, "value_B": "≈30",
          "unit": "Ω",
          "point": "一次镀/剥锂后界面电阻（EIS）",
          "basis": "numeric",
          "direction_text": "变坏",
          "same_conditions": true,
          "evidence_ids": ["M0105"],
          "reason": "DMSO 70 Ω vs DME on the order of 30 Ω（记 ≈30）"
        }
      ]
    }
  ],
  "mechanisms": [
    {
      "id": "P095-M1",
      "summary": "DMA（及 DMSO）溶解更多多硫化物且有 S3•− → 硫利用率提高 → 首次放电容量高于 DOL–DME（低、高载量）",
      "A": "DOL-DMA", "B": "DOL-DME",
      "property": "多硫化物溶解度升高、S3•− 存在（多硫化物溶剂化增强）",
      "categories": ["正极反应"],
      "source_type": "本文结论",
      "evidence_ids": ["M0086"],
      "test_ids": ["P095-T1", "P095-T2"],
      "side": "弱侧"
    },
    {
      "id": "P095-M2",
      "summary": "高浓度（高载量贫液）下 DMSO 中 S3•− 减少 → 硫利用率提升消失 → 6 mg cm-2 首次放电容量低于 DMA",
      "A": "DOL-DMSO", "B": "DOL-DMA",
      "property": "高浓度下 DMSO 中 S3•− 减少（多硫化物形态/溶剂化）",
      "categories": ["正极反应"],
      "source_type": "本文结论",
      "evidence_ids": ["M0088"],
      "test_ids": ["P095-T2"],
      "side": "其他"
    },
    {
      "id": "P095-M3",
      "summary": "DMA 中 S3•− 更多 → 驱动更多 Li2S 析出 → 高载量放电曲线出现大的成核过电位后电压回升",
      "A": "DOL-DMA", "B": "DOL-DME",
      "property": "S3•− 更多（多硫化物形态/溶剂化）",
      "categories": ["正极反应"],
      "source_type": "本文结论",
      "evidence_ids": ["M0089"],
      "test_ids": ["P095-T2"],
      "side": "强侧"
    },
    {
      "id": "P095-M4",
      "summary": "MeIm 首次放电容量很低（150、470 mAh g-1）→ 作者推测溶剂与电极之间发生大量不可逆副反应",
      "A": "DOL-MeIm", "B": "DOL-DME",
      "property": "MeIm 溶剂本身与电极副反应（非溶剂化起点）",
      "categories": ["电解液消耗"],
      "source_type": "本文推测",
      "evidence_ids": ["M0090"],
      "test_ids": ["P095-T1", "P095-T2"],
      "side": "其他"
    },
    {
      "id": "P095-M5",
      "summary": "MeIm 第二平台过电位大（100、400 mV）→ 表明与锂金属负极严重不稳定",
      "A": "DOL-MeIm", "B": "DOL-DME",
      "property": "MeIm 与锂金属不稳定（溶剂本身）",
      "categories": ["负极锂"],
      "source_type": "本文结论",
      "evidence_ids": ["M0091"],
      "test_ids": ["P095-T1", "P095-T2"],
      "side": "其他"
    },
    {
      "id": "P095-M6",
      "summary": "DMA 与锂金属不稳定可能掩盖了其因 S3•− 丰富而已经很高的硫利用率，使其未发挥全部潜力",
      "A": "DOL-DMA", "B": "DOL-DME",
      "property": "DMA 与锂金属不稳定（溶剂本身）；S3•− 丰富",
      "categories": ["负极锂", "正极反应"],
      "source_type": "本文推测",
      "evidence_ids": ["M0093"],
      "test_ids": ["P095-T1", "P095-T2"],
      "side": "其他"
    },
    {
      "id": "P095-M7",
      "summary": "DMSO 浸锂后 NMR 无新峰 → 推测 DMSO 与锂反应生成不溶 SEI 产物",
      "A": "DOL-DMSO", "B": "DOL-DME",
      "property": "DMSO 与锂金属不稳定（溶剂本身）",
      "categories": ["负极锂"],
      "source_type": "本文推测",
      "evidence_ids": ["M0110"],
      "test_ids": [],
      "side": "其他"
    },
    {
      "id": "P095-M8",
      "summary": "DMSO 可能被锂金属断键生成甲次磺酸锂（引前人报道的机理）",
      "A": "DOL-DMSO", "B": "DOL-DME",
      "property": "DMSO 与锂金属反应分解（溶剂本身）",
      "categories": ["负极锂", "电解液消耗"],
      "source_type": "转述他文或通用说法",
      "evidence_ids": ["M0111"],
      "test_ids": [],
      "side": "其他"
    },
    {
      "id": "P095-M9",
      "summary": "DMA 浸锂后出现大量新峰 → DMA 与锂接触严重不稳定",
      "A": "DOL-DMA", "B": "DOL-DME",
      "property": "DMA 与锂金属不稳定（溶剂本身）",
      "categories": ["负极锂"],
      "source_type": "本文结论",
      "evidence_ids": ["M0116"],
      "test_ids": [],
      "side": "其他"
    },
    {
      "id": "P095-M10",
      "summary": "DMA 与锂接触生成二甲胺（文献报道），中心 C–N 单键不稳定；二甲胺挥发与副产物解释 NMR 变化",
      "A": "DOL-DMA", "B": "DOL-DME",
      "property": "DMA 与锂金属反应分解（溶剂本身）",
      "categories": ["负极锂", "电解液消耗"],
      "source_type": "转述他文或通用说法",
      "evidence_ids": ["M0117"],
      "test_ids": [],
      "side": "其他"
    },
    {
      "id": "P095-M11",
      "summary": "MeIm 在所有溶剂中与锂金属最不稳定（多个新峰、7.6 ppm 峰消失）",
      "A": "DOL-MeIm", "B": "DOL-DME",
      "property": "MeIm 与锂金属不稳定（溶剂本身）",
      "categories": ["负极锂"],
      "source_type": "本文结论",
      "evidence_ids": ["M0118"],
      "test_ids": [],
      "side": "其他"
    },
    {
      "id": "P095-M12",
      "summary": "锂金属与 MeIm 严重反应耗尽全部 MeIm；推测 C–N 单键是 DMA 与 MeIm 共同的锂不稳定点",
      "A": "DOL-MeIm", "B": "DOL-DME",
      "property": "MeIm 被锂金属消耗（溶剂本身）",
      "categories": ["负极锂", "电解液消耗"],
      "source_type": "本文推测",
      "evidence_ids": ["M0119"],
      "test_ids": [],
      "side": "其他"
    },
    {
      "id": "P095-M13",
      "summary": "推测 MeIm 在 C–N 处反应可能开环，引发进一步副反应、生成大量分解产物",
      "A": "DOL-MeIm", "B": "DOL-DME",
      "property": "MeIm 分解（溶剂本身）",
      "categories": ["电解液消耗"],
      "source_type": "本文推测",
      "evidence_ids": ["M0120"],
      "test_ids": [],
      "side": "其他"
    },
    {
      "id": "P095-M14",
      "summary": "各溶剂与溶解多硫化物 30 d 稳定 → 高溶剂化思路对多硫化物不受本征限制，改进需集中在保护锂金属负极",
      "A": "全梯度", "B": "全梯度",
      "property": "多硫化物在各溶剂中化学稳定",
      "categories": ["负极锂"],
      "source_type": "本文结论",
      "evidence_ids": ["M0125"],
      "test_ids": [],
      "side": "其他"
    },
    {
      "id": "P095-M15",
      "summary": "高载量、低 E/S 下提高多硫化物溶解度可延长溶液介导放电段 → 提高硫利用率/比能量",
      "A": "全梯度", "B": "全梯度",
      "property": "多硫化物溶解度升高",
      "categories": ["正极反应"],
      "source_type": "本文结论",
      "evidence_ids": ["M0127"],
      "test_ids": ["P095-T2"],
      "side": "弱侧"
    },
    {
      "id": "P095-M16",
      "summary": "DMSO、MeIm 在浓多硫化物条件下 S3•− 减少 → 硫利用率提升不如 S3•− 丰富的 DMA",
      "A": "DOL-DMSO", "B": "DOL-DMA",
      "property": "高浓度下 S3•− 减少（多硫化物形态/溶剂化）",
      "categories": ["正极反应"],
      "source_type": "本文结论",
      "evidence_ids": ["M0129"],
      "test_ids": ["P095-T2"],
      "side": "其他"
    },
    {
      "id": "P095-M17",
      "summary": "溶解更多多硫化物与优先稳定 S3•− 并非完全相关的两个变量，但都提高溶液介导的利用率",
      "A": "全梯度", "B": "全梯度",
      "property": "多硫化物溶解度、S3•− 稳定化",
      "categories": ["正极反应"],
      "source_type": "本文结论",
      "evidence_ids": ["M0131"],
      "test_ids": ["P095-T1", "P095-T2"],
      "side": "弱侧"
    },
    {
      "id": "P095-M18",
      "summary": "三种高 DN 电解液（相对 DOL–DME）与锂金属接触均本征不稳定、不受控分解（电化学与 NMR 证据）",
      "A": "全梯度", "B": "全梯度",
      "property": "高 DN 溶剂与锂金属不稳定（溶剂本身）",
      "categories": ["负极锂", "电解液消耗"],
      "source_type": "本文结论",
      "evidence_ids": ["M0132"],
      "test_ids": ["P095-T3"],
      "side": "其他"
    },
    {
      "id": "P095-M19",
      "summary": "高溶剂化电解液在高载量下可能大幅提高硫利用率，但多硫化物穿梭增加给长循环带来挑战（本文未测循环）",
      "A": "全梯度", "B": "全梯度",
      "property": "多硫化物溶剂化/溶解度增强",
      "categories": ["正极反应", "多硫化物穿梭"],
      "source_type": "本文推测",
      "evidence_ids": ["M0040"],
      "test_ids": [],
      "side": "强侧"
    },
    {
      "id": "P095-M20",
      "summary": "文献中难溶电解液抑制多硫化物溶解 → 减少穿梭和活性物质损失 → 改善循环",
      "A": "全梯度", "B": "全梯度",
      "property": "多硫化物溶解度降低",
      "categories": ["多硫化物穿梭"],
      "source_type": "转述他文或通用说法",
      "evidence_ids": ["M0037"],
      "test_ids": [],
      "side": "强侧"
    },
    {
      "id": "P095-M21",
      "summary": "限制多硫化物溶剂化 → 更依赖表面导电路径，绝缘且动力学受限",
      "A": "全梯度", "B": "全梯度",
      "property": "多硫化物溶剂化降低",
      "categories": ["正极反应"],
      "source_type": "转述他文或通用说法",
      "evidence_ids": ["M0038"],
      "test_ids": [],
      "side": "弱侧"
    },
    {
      "id": "P095-M22",
      "summary": "锂负极钝化保护层可屏蔽溶剂副反应，并减轻高溶剂化电解液中必然增加的多硫化物穿梭造成的活性物质损失",
      "A": "全梯度", "B": "全梯度",
      "property": "高溶剂化（多硫化物溶剂化增强）",
      "categories": ["负极锂", "多硫化物穿梭"],
      "source_type": "本文推测",
      "evidence_ids": ["M0138"],
      "test_ids": [],
      "side": "强侧"
    },
    {
      "id": "P095-M23",
      "summary": "S3•− 自由基被高 DN 溶剂的高给体性稳定，可在溶液中作氧化还原媒介",
      "A": "全梯度", "B": "全梯度",
      "property": "高 DN 溶剂稳定 S3•−（多硫化物溶剂化）",
      "categories": ["正极反应"],
      "source_type": "转述他文或通用说法",
      "evidence_ids": ["M0056"],
      "test_ids": [],
      "side": "其他"
    },
    {
      "id": "P095-M24",
      "summary": "高浓度下 S3•− 的强弱与 DN 或介电常数不直接相关，可能需要另一个指标描述自由基稳定化",
      "A": "全梯度", "B": "全梯度",
      "property": "S3•− 稳定化与 DN 不相关（多硫化物溶剂化）",
      "categories": [],
      "source_type": "本文推测",
      "evidence_ids": ["M0078"],
      "test_ids": [],
      "side": "其他"
    }
  ],
  "design_claims": [
    {"summary": "非折中/非解耦：采用高溶剂化（高 DN）电解液在高载量、低 E/S 下提高多硫化物溶解度和硫利用率，同时以锂负极钝化保护层应对溶剂与锂不稳定及穿梭；正文未定最优配方（DOL–DMA 利用率最高但与锂不稳定）", "evidence_ids": ["M0127", "M0121", "M0138"]},
    {"summary": "改进方向集中在保护锂金属负极；也可在无锂金属负极的全电池中测试，或做分子设计引入合适官能团以消除与锂的不稳定", "evidence_ids": ["M0125", "M0139", "M0140"]},
    {"summary": "实际应用中高溶剂化策略可能需要钝化的锂金属保护层，防止穿梭的可溶多硫化物与锂反应", "evidence_ids": ["M0041"]}
  ],
  "figure_requests": [],
  "gaps": [
    "Li‖S 测试（T1、T2）只做首次放电，未报告寿命/保持率、库仑效率、循环数据",
    "锂箔厚度未报告",
    "电池测试温度未报告",
    "T3 Li‖Li 电流密度、面容量正文未写；DMSO 的寿命未与 DME 比较",
    "Li⁺ 溶剂化、离子电导率、黏度、离子迁移数未报告",
    "溶解度、UV–vis、NMR 均在不含 LiTFSI 的纯溶剂中测，高 DN 溶剂不含 DOL，与电池电解液（DOL:X 1:1 + 1 m LiTFSI）不同",
    "DN 与介电常数数值只在 Fig. 2a 图中，正文未写；三种高 DN 溶剂之间溶剂化强弱无排序",
    "LiTFSI 用量为小写 m（Wiley 排版，mol/kg 还是 mol/L 不明），按规则不换算",
    "T1 与 T2 正极不同（S–CNT buckypaper vs S/CNF 膜）、截止电压不同（1.5 V vs 1.4 V），已拆成两个测试",
    "Fig. 3b/3d 图注为中位数，正文写平均值",
    "T3 EIS：DME、DMSO 为一次镀/剥锂后，DMA、MeIm 为失效后测"
  ],
  "source_review": {
    "main": true,
    "si": true,
    "notes": "通读正文与 SI（SI 为 Figure 1 计算说明、Figure S1 低浓度 UV–vis、S2/S3 锂片照片、S4–S6 NMR 及污染物表）；未读任何既有提取结果。Li‖S 容量四种电解液在正文均有数，无需读图，figure_requests 为空。"
  }
}

File: output/Claude_v4_调试集53篇_2026-10-25/independent_predictions/P109.json
{
  "paper_id": "P109",
  "doi": "10.1016/j.electacta.2018.11.019",
  "formulations": [
    {
      "id": "0.1M",
      "name": "0.1М LiClO4 in sulfolane",
      "components": [
        {"name": "LiClO4", "role": "盐", "amount": 0.1, "unit": "M"},
        {"name": "sulfolane", "role": "溶剂化溶剂", "amount": "未报告", "unit": "未报告"}
      ],
      "raw_formula": "Solutions of lithium perchlorate (LiClO4) in sulfolane；浓度 0.1М",
      "evidence_ids": ["M0054", "M0059"]
    },
    {
      "id": "0.5M",
      "name": "0.5М LiClO4 in sulfolane",
      "components": [
        {"name": "LiClO4", "role": "盐", "amount": 0.5, "unit": "M"},
        {"name": "sulfolane", "role": "溶剂化溶剂", "amount": "未报告", "unit": "未报告"}
      ],
      "raw_formula": "Solutions of lithium perchlorate (LiClO4) in sulfolane；浓度 0.5М",
      "evidence_ids": ["M0054", "M0059"]
    },
    {
      "id": "1.0M",
      "name": "1.0М LiClO4 in sulfolane",
      "components": [
        {"name": "LiClO4", "role": "盐", "amount": 1.0, "unit": "M"},
        {"name": "sulfolane", "role": "溶剂化溶剂", "amount": "未报告", "unit": "未报告"}
      ],
      "raw_formula": "Solutions of lithium perchlorate (LiClO4) in sulfolane；浓度 1.0М",
      "evidence_ids": ["M0054", "M0059"]
    },
    {
      "id": "1.5M",
      "name": "1.5М LiClO4 in sulfolane",
      "components": [
        {"name": "LiClO4", "role": "盐", "amount": 1.5, "unit": "M"},
        {"name": "sulfolane", "role": "溶剂化溶剂", "amount": "未报告", "unit": "未报告"}
      ],
      "raw_formula": "Solutions of lithium perchlorate (LiClO4) in sulfolane；浓度 1.5М",
      "evidence_ids": ["M0054", "M0059"]
    },
    {
      "id": "2.0M",
      "name": "2.0М LiClO4 in sulfolane",
      "components": [
        {"name": "LiClO4", "role": "盐", "amount": 2.0, "unit": "M"},
        {"name": "sulfolane", "role": "溶剂化溶剂", "amount": "未报告", "unit": "未报告"}
      ],
      "raw_formula": "Solutions of lithium perchlorate (LiClO4) in sulfolane；浓度 2.0М",
      "evidence_ids": ["M0054", "M0059"]
    },
    {
      "id": "2.4M",
      "name": "2.4М LiClO4 in sulfolane",
      "components": [
        {"name": "LiClO4", "role": "盐", "amount": 2.4, "unit": "M"},
        {"name": "sulfolane", "role": "溶剂化溶剂", "amount": "未报告", "unit": "未报告"}
      ],
      "raw_formula": "Solutions of lithium perchlorate (LiClO4) in sulfolane；浓度 2.4М",
      "evidence_ids": ["M0054", "M0059"]
    },
    {
      "id": "2.8M",
      "name": "2.8М LiClO4 in sulfolane",
      "components": [
        {"name": "LiClO4", "role": "盐", "amount": 2.8, "unit": "M"},
        {"name": "sulfolane", "role": "溶剂化溶剂", "amount": "未报告", "unit": "未报告"}
      ],
      "raw_formula": "Solutions of lithium perchlorate (LiClO4) in sulfolane；浓度 2.8М",
      "evidence_ids": ["M0054", "M0059"]
    }
  ],
  "control_id": null,
  "control_type": "其他：LiClO4/环丁砜单一溶剂浓度梯度（0.1–2.8 M），无作者指定对照，电解液不含 LiNO₃；各项结果以 1.0 M 档为参照档",
  "gradients": [
    {
      "name": "LiClO4 浓度（用量梯度）",
      "order": ["0.1M", "0.5M", "1.0M", "1.5M", "2.0M", "2.4M", "2.8M"],
      "values": ["0.1 M", "0.5 M", "1.0 M", "1.5 M", "2.0 M", "2.4 M", "2.8 M"],
      "solvation_axis": "按每个 Li⁺ 分到的环丁砜分子数由多到少（盐浓度由低到高）排，即 Li⁺ 溶剂化由强到弱；依据：作者计算的游离环丁砜量随盐浓度升高而减少（Table 1）。注意：作者称各浓度下 Li⁺ 溶剂化能几乎不变（M0223），未给数据",
      "evidence_ids": ["M0059", "M0194", "M0223"]
    }
  ],
  "properties": [
    {
      "name": "离子电导率",
      "values": {"1.0M": "约在此处最大（与首圈容量最大值位置一致，约 1 M；各档数值仅在 Fig. 6）"},
      "direction": "沿梯度先升后降（钟形，最大值约 1 M）",
      "method": "未写具体方法，称与作者此前文献 [41] 的方法相似",
      "system": "LiClO4/环丁砜溶液，30 °C，不含多硫化物（与电池内电解液不同：溶解多硫化物会改变电导率）",
      "evidence_ids": ["M0197", "M0198", "M0199", "M0063", "M0227"]
    },
    {
      "name": "黏度",
      "values": {},
      "direction": "沿梯度升高（作者称随盐浓度呈指数升高；各档数值仅在 Fig. 6）",
      "method": "未写具体方法，称与作者此前文献 [41] 的方法相似",
      "system": "LiClO4/环丁砜溶液，30 °C，不含多硫化物；作者称电池中溶解的多硫化物会使黏度进一步升高（M0265）",
      "evidence_ids": ["M0264", "M0265", "M0063", "M0137", "M0227"]
    },
    {
      "name": "游离溶剂分子数（未进入支持盐 Li⁺ 溶剂化层的环丁砜，作者计算）",
      "values": {"0.1M": "10.3 M", "0.5M": "9.3 M", "1.0M": "8.1 M", "1.5M": "6.9 M", "2.0M": "5.7 M", "2.4M": "4.7 M", "2.8M": "3.9 M"},
      "direction": "沿梯度降低",
      "method": "作者按 SI 式 (1.S) 由电解液密度、盐浓度、分子量和 Li⁺ 平均溶剂化数计算（非实测）；表中所列为平均溶剂化数取 2 时的值，取 3、4 时更少（2.4 M、2.8 M 在溶剂化数 4 时为 none）",
      "system": "LiClO4/环丁砜电解液（计算值）",
      "evidence_ids": ["M0194", "S0004"]
    },
    {
      "name": "Li⁺ 溶剂化",
      "values": {},
      "direction": "各档差异小（作者称各浓度下 Li⁺ 溶剂化能几乎不变）",
      "method": "未报告（原文未给溶剂化能数据或测法）",
      "system": "未报告",
      "evidence_ids": ["M0223"]
    },
    {
      "name": "多硫化物溶剂化（电离解离程度/物种分布）",
      "values": {},
      "direction": "沿梯度离子态比例降低、分子态（及自由基态）比例升高（作者假设，未直接测）",
      "method": "未直接测量；作者由第 2 圈直流内阻随放电深度和盐浓度的变化间接支持该假设（M0253）",
      "system": "Li‖S 电池内电解液（推断）",
      "evidence_ids": ["M0132", "M0253"]
    }
  ],
  "tests": [
    {
      "id": "P109-T1",
      "name": "Li‖S Swagelok 两电极电池 0.15C 恒流循环（LiClO4/环丁砜 7 档）",
      "cell": "Li‖S Swagelok 两电极电池（不锈钢，自制）",
      "conditions": {
        "sulfur_loading": "约 1.2 mg cm-2（面容量 2 mAh cm-2）",
        "ES": "6.7",
        "ES_unit": "µL mg⁻¹ S（体积基；原文另写 4 µL per 1 mAh；提取文本作“6.7 ml per 1 mg”“4 ml per 1 mAh”，µ 符号疑似丢失）",
        "Li_thickness": "120 µm（提取文本作“120 mm”，µ 符号疑似丢失）",
        "rate": "充放电均 0.3 mA cm-2（0.15C，250 mA g(S)-1）",
        "formation": "未报告",
        "temperature": "30 °C",
        "LiNO3": "不含（电解液写明为 LiClO4 的环丁砜溶液，全文未提 LiNO₃）",
        "one_C": "未报告（原文仅写 0.3 mA cm-2 = 0.15C = 250 mA g(S)-1）",
        "voltage_window": "1.5–2.8 V",
        "cathode": "S 70 wt%、Ketjenblack EC-600JD 10 wt%、PEO 20 wt%；正极面积 6.38 cm2",
        "anode_area": "锂负极面积 5.10 cm2",
        "separator": "Celgard 3501，25 µm（提取文本作“25 mm”）"
      },
      "formulations": ["0.1M", "0.5M", "1.0M", "1.5M", "2.0M", "2.4M", "2.8M"],
      "evidence_ids": ["M0047", "M0048", "M0049", "M0052", "M0053", "M0054", "M0059", "M0060", "M0065", "M0066"],
      "results": [
        {
          "id": "P109-T1-R1", "metric": "高压平台放电容量", "A": "0.1M", "B": "1.0M",
          "value_A": 315, "value_B": 361, "unit": "mAh g(S)-1",
          "point": "首圈放电高压平台实验容量（Table 1）", "basis": "numeric", "direction_text": "变坏",
          "same_conditions": true, "evidence_ids": ["M0194"], "reason": "Table 1 实验值；|315−361|/361≈12.7%"
        },
        {
          "id": "P109-T1-R2", "metric": "高压平台放电容量", "A": "0.5M", "B": "1.0M",
          "value_A": 340, "value_B": 361, "unit": "mAh g(S)-1",
          "point": "首圈放电高压平台实验容量（Table 1）", "basis": "numeric", "direction_text": "变坏",
          "same_conditions": true, "evidence_ids": ["M0194"], "reason": "Table 1 实验值；|340−361|/361≈5.8%"
        },
        {
          "id": "P109-T1-R3", "metric": "高压平台放电容量", "A": "1.5M", "B": "1.0M",
          "value_A": 363, "value_B": 361, "unit": "mAh g(S)-1",
          "point": "首圈放电高压平台实验容量（Table 1）", "basis": "numeric", "direction_text": "差异小",
          "same_conditions": true, "evidence_ids": ["M0194"], "reason": "Table 1 实验值；|363−361|/363≈0.6%"
        },
        {
          "id": "P109-T1-R4", "metric": "高压平台放电容量", "A": "2.0M", "B": "1.0M",
          "value_A": 334, "value_B": 361, "unit": "mAh g(S)-1",
          "point": "首圈放电高压平台实验容量（Table 1）", "basis": "numeric", "direction_text": "变坏",
          "same_conditions": true, "evidence_ids": ["M0194"], "reason": "Table 1 实验值；|334−361|/361≈7.5%"
        },
        {
          "id": "P109-T1-R5", "metric": "高压平台放电容量", "A": "2.4M", "B": "1.0M",
          "value_A": 336, "value_B": 361, "unit": "mAh g(S)-1",
          "point": "首圈放电高压平台实验容量（Table 1）", "basis": "numeric", "direction_text": "变坏",
          "same_conditions": true, "evidence_ids": ["M0194"], "reason": "Table 1 实验值；|336−361|/361≈6.9%"
        },
        {
          "id": "P109-T1-R6", "metric": "高压平台放电容量", "A": "2.8M", "B": "1.0M",
          "value_A": 282, "value_B": 361, "unit": "mAh g(S)-1",
          "point": "首圈放电高压平台实验容量（Table 1）", "basis": "numeric", "direction_text": "变坏",
          "same_conditions": true, "evidence_ids": ["M0194"], "reason": "Table 1 实验值；|282−361|/361≈21.9%"
        },
        {
          "id": "P109-T1-R7", "metric": "首圈容量", "A": "0.1M", "B": "1.0M",
          "value_A": null, "value_B": null, "unit": "mAh g(S)-1",
          "point": "首圈总放电比容量（Fig. 2a）", "basis": "qualitative", "direction_text": "变坏",
          "same_conditions": true, "evidence_ids": ["M0005", "M0083"], "reason": "作者定性：容量随盐浓度先升后降，1.0 M 最大；数值仅在 Fig. 2a，已登记读图"
        },
        {
          "id": "P109-T1-R8", "metric": "首圈容量", "A": "0.5M", "B": "1.0M",
          "value_A": null, "value_B": null, "unit": "mAh g(S)-1",
          "point": "首圈总放电比容量（Fig. 2a）", "basis": "qualitative", "direction_text": "变坏",
          "same_conditions": true, "evidence_ids": ["M0005", "M0083"], "reason": "作者定性：1.0 M 最大；数值仅在 Fig. 2a，已登记读图"
        },
        {
          "id": "P109-T1-R9", "metric": "首圈容量", "A": "1.5M", "B": "1.0M",
          "value_A": null, "value_B": null, "unit": "mAh g(S)-1",
          "point": "首圈总放电比容量（Fig. 2a）", "basis": "qualitative", "direction_text": "变坏",
          "same_conditions": true, "evidence_ids": ["M0005", "M0083", "M0197"], "reason": "作者定性：钟形、最大值在约 1 M，超过后下降（主要是低压平台容量下降）；高压平台容量 1.5 M 与 1.0 M 差异小（R3）；数值仅在 Fig. 2a"
        },
        {
          "id": "P109-T1-R10", "metric": "首圈容量", "A": "2.0M", "B": "1.0M",
          "value_A": null, "value_B": null, "unit": "mAh g(S)-1",
          "point": "首圈总放电比容量（Fig. 2a）", "basis": "qualitative", "direction_text": "变坏",
          "same_conditions": true, "evidence_ids": ["M0005", "M0083"], "reason": "作者定性：1.0 M 最大；数值仅在 Fig. 2a，已登记读图"
        },
        {
          "id": "P109-T1-R11", "metric": "首圈容量", "A": "2.4M", "B": "1.0M",
          "value_A": null, "value_B": null, "unit": "mAh g(S)-1",
          "point": "首圈总放电比容量（Fig. 2a）", "basis": "qualitative", "direction_text": "变坏",
          "same_conditions": true, "evidence_ids": ["M0005", "M0083"], "reason": "作者定性：1.0 M 最大；数值仅在 Fig. 2a，已登记读图"
        },
        {
          "id": "P109-T1-R12", "metric": "首圈容量", "A": "2.8M", "B": "1.0M",
          "value_A": null, "value_B": null, "unit": "mAh g(S)-1",
          "point": "首圈总放电比容量（Fig. 2a）", "basis": "qualitative", "direction_text": "变坏",
          "same_conditions": true, "evidence_ids": ["M0005", "M0081"], "reason": "作者定性：2.8 M 还原深度最小，首圈只有高压平台；数值仅在 Fig. 2a，已登记读图"
        },
        {
          "id": "P109-T1-R13", "metric": "高压平台放电电压", "A": "0.1M", "B": "1.0M",
          "value_A": null, "value_B": null, "unit": "V",
          "point": "首圈放电高压平台第一段中点电压（通常约 100 mAh g(S)-1 处，Fig. 3a）", "basis": "qualitative", "direction_text": "变好",
          "same_conditions": true, "evidence_ids": ["M0085", "M0087"], "reason": "作者定性：高压平台电压随盐浓度升高而降低；低浓度档电压较高"
        },
        {
          "id": "P109-T1-R14", "metric": "高压平台放电电压", "A": "0.5M", "B": "1.0M",
          "value_A": null, "value_B": null, "unit": "V",
          "point": "首圈放电高压平台第一段中点电压（通常约 100 mAh g(S)-1 处，Fig. 3a）", "basis": "qualitative", "direction_text": "变好",
          "same_conditions": true, "evidence_ids": ["M0085", "M0087"], "reason": "作者定性：高压平台电压随盐浓度升高而降低"
        },
        {
          "id": "P109-T1-R15", "metric": "高压平台放电电压", "A": "1.5M", "B": "1.0M",
          "value_A": null, "value_B": null, "unit": "V",
          "point": "首圈放电高压平台第一段中点电压（通常约 100 mAh g(S)-1 处，Fig. 3a）", "basis": "qualitative", "direction_text": "变坏",
          "same_conditions": true, "evidence_ids": ["M0085", "M0087"], "reason": "作者定性：高压平台电压随盐浓度升高而降低"
        },
        {
          "id": "P109-T1-R16", "metric": "高压平台放电电压", "A": "2.0M", "B": "1.0M",
          "value_A": null, "value_B": null, "unit": "V",
          "point": "首圈放电高压平台第一段中点电压（通常约 100 mAh g(S)-1 处，Fig. 3a）", "basis": "qualitative", "direction_text": "变坏",
          "same_conditions": true, "evidence_ids": ["M0085", "M0087"], "reason": "作者定性：高压平台电压随盐浓度升高而降低"
        },
        {
          "id": "P109-T1-R17", "metric": "高压平台放电电压", "A": "2.4M", "B": "1.0M",
          "value_A": null, "value_B": null, "unit": "V",
          "point": "首圈放电高压平台第一段中点电压（通常约 100 mAh g(S)-1 处，Fig. 3a）", "basis": "qualitative", "direction_text": "变坏",
          "same_conditions": true, "evidence_ids": ["M0085", "M0087"], "reason": "作者定性：高压平台电压随盐浓度升高而降低"
        },
        {
          "id": "P109-T1-R18", "metric": "高压平台放电电压", "A": "2.8M", "B": "1.0M",
          "value_A": null, "value_B": null, "unit": "V",
          "point": "首圈放电高压平台第一段中点电压（通常约 100 mAh g(S)-1 处，Fig. 3a）", "basis": "qualitative", "direction_text": "变坏",
          "same_conditions": true, "evidence_ids": ["M0085", "M0087"], "reason": "作者定性：高压平台电压随盐浓度升高而降低"
        },
        {
          "id": "P109-T1-R19", "metric": "库仑效率", "A": "0.1M", "B": "1.0M",
          "value_A": null, "value_B": null, "unit": "%",
          "point": "循环过程库仑效率（Fig. 5a，圈数未写）", "basis": "qualitative", "direction_text": "变坏",
          "same_conditions": true, "evidence_ids": ["M0109", "M0110"], "reason": "作者定性：低浓度电解液库仑效率最低，随盐浓度升高而升高；0.1 M 是否在 Fig. 5a 中未写"
        },
        {
          "id": "P109-T1-R20", "metric": "库仑效率", "A": "0.5M", "B": "1.0M",
          "value_A": null, "value_B": null, "unit": "%",
          "point": "循环过程库仑效率（Fig. 5a，圈数未写）", "basis": "qualitative", "direction_text": "变坏",
          "same_conditions": true, "evidence_ids": ["M0109", "M0110"], "reason": "作者定性：库仑效率随盐浓度升高而升高"
        },
        {
          "id": "P109-T1-R21", "metric": "库仑效率", "A": "1.5M", "B": "1.0M",
          "value_A": null, "value_B": null, "unit": "%",
          "point": "循环过程库仑效率（Fig. 5a，圈数未写）", "basis": "qualitative", "direction_text": "变好",
          "same_conditions": true, "evidence_ids": ["M0110"], "reason": "作者定性：库仑效率随盐浓度升高而升高（M0270 把 0.5–1.5 M 同归为初期快速下降的一组）"
        },
        {
          "id": "P109-T1-R22", "metric": "库仑效率", "A": "2.0M", "B": "1.0M",
          "value_A": null, "value_B": null, "unit": "%",
          "point": "循环过程库仑效率（Fig. 5a，圈数未写）", "basis": "qualitative", "direction_text": "变好",
          "same_conditions": true, "evidence_ids": ["M0111", "M0271"], "reason": "作者定性：2.0–2.8 M 库仑效率最高，且循环中几乎不变"
        },
        {
          "id": "P109-T1-R23", "metric": "库仑效率", "A": "2.4M", "B": "1.0M",
          "value_A": null, "value_B": null, "unit": "%",
          "point": "循环过程库仑效率（Fig. 5a，圈数未写）", "basis": "qualitative", "direction_text": "变好",
          "same_conditions": true, "evidence_ids": ["M0111", "M0008"], "reason": "作者定性：2.0–2.8 M 最高；2.4 M 以上接近 100%"
        },
        {
          "id": "P109-T1-R24", "metric": "库仑效率", "A": "2.8M", "B": "1.0M",
          "value_A": null, "value_B": null, "unit": "%",
          "point": "循环过程库仑效率（Fig. 5a，圈数未写）", "basis": "qualitative", "direction_text": "变好",
          "same_conditions": true, "evidence_ids": ["M0111", "M0272"], "reason": "作者定性：2.0–2.8 M 最高；但 2.8 M 出现 >100%，作者解释为循环初期放电容量大于充电容量（部分硫逐步被还原）"
        },
        {
          "id": "P109-T1-R25", "metric": "衰减率", "A": "0.1M", "B": "1.0M",
          "value_A": null, "value_B": null, "unit": "未报告",
          "point": "循环过程容量衰减速率（Fig. 4，圈数未写）", "basis": "qualitative", "direction_text": "不判",
          "same_conditions": true, "evidence_ids": ["M0089", "M0257"], "reason": "按规则不判：作者说法前后不一（M0089 称除 2.4、2.8 M 外衰减规律对盐浓度依赖弱；M0257 称衰减速率随盐浓度升高而降低）；0.1 M 是否在 Fig. 4 中未写"
        },
        {
          "id": "P109-T1-R26", "metric": "衰减率", "A": "0.5M", "B": "1.0M",
          "value_A": null, "value_B": null, "unit": "未报告",
          "point": "循环过程容量衰减速率（Fig. 4，圈数未写）", "basis": "qualitative", "direction_text": "不判",
          "same_conditions": true, "evidence_ids": ["M0089", "M0257"], "reason": "按规则不判：作者说法前后不一（M0089 对 M0257）"
        },
        {
          "id": "P109-T1-R27", "metric": "衰减率", "A": "1.5M", "B": "1.0M",
          "value_A": null, "value_B": null, "unit": "未报告",
          "point": "循环过程容量衰减速率（Fig. 4，圈数未写）", "basis": "qualitative", "direction_text": "不判",
          "same_conditions": true, "evidence_ids": ["M0089", "M0257"], "reason": "按规则不判：作者说法前后不一（M0089 对 M0257）"
        },
        {
          "id": "P109-T1-R28", "metric": "衰减率", "A": "2.0M", "B": "1.0M",
          "value_A": null, "value_B": null, "unit": "未报告",
          "point": "循环过程容量衰减速率（Fig. 4，圈数未写）", "basis": "qualitative", "direction_text": "不判",
          "same_conditions": true, "evidence_ids": ["M0089", "M0257"], "reason": "按规则不判：作者说法前后不一（M0089 对 M0257）"
        },
        {
          "id": "P109-T1-R29", "metric": "衰减率", "A": "2.4M", "B": "1.0M",
          "value_A": null, "value_B": null, "unit": "未报告",
          "point": "循环过程充、放电容量衰减速率（Fig. 4，圈数未写）", "basis": "qualitative", "direction_text": "变好",
          "same_conditions": true, "evidence_ids": ["M0093", "M0290"], "reason": "作者定性：2.4 M 充、放电容量衰减速率最小，循环中容量变化最小"
        },
        {
          "id": "P109-T1-R30", "metric": "衰减率", "A": "2.8M", "B": "1.0M",
          "value_A": null, "value_B": null, "unit": "未报告",
          "point": "循环过程容量衰减速率（Fig. 4，圈数未写）", "basis": "qualitative", "direction_text": "不判",
          "same_conditions": true, "evidence_ids": ["M0094", "M0095"], "reason": "2.8 M 容量先升后降（约第 40 圈达最大），作者未直接比较其衰减速率与 1.0 M；且 M0089 与 M0257 说法不一"
        },
        {
          "id": "P109-T1-R31", "metric": "穿梭电流", "A": "0.1M", "B": "1.0M",
          "value_A": null, "value_B": null, "unit": "mA cm-2",
          "point": "第 3 圈自放电（穿梭）电流密度（Fig. 5b）", "basis": "qualitative", "direction_text": "变坏",
          "same_conditions": true, "evidence_ids": ["M0279", "M0264", "M0136"], "reason": "作者定性：穿梭电流随电解液黏度升高而降低（M0279），黏度随盐浓度升高而升高（M0264），两句合成方向；0.1 M 是否在 Fig. 5b 中未写"
        },
        {
          "id": "P109-T1-R32", "metric": "穿梭电流", "A": "0.5M", "B": "1.0M",
          "value_A": null, "value_B": null, "unit": "mA cm-2",
          "point": "第 3 圈自放电（穿梭）电流密度（Fig. 5b）", "basis": "qualitative", "direction_text": "变坏",
          "same_conditions": true, "evidence_ids": ["M0279", "M0264", "M0136"], "reason": "作者定性：穿梭电流随黏度（即盐浓度）升高而降低，两句合成方向"
        },
        {
          "id": "P109-T1-R33", "metric": "穿梭电流", "A": "1.5M", "B": "1.0M",
          "value_A": null, "value_B": null, "unit": "mA cm-2",
          "point": "第 3 圈自放电（穿梭）电流密度（Fig. 5b）", "basis": "qualitative", "direction_text": "变好",
          "same_conditions": true, "evidence_ids": ["M0279", "M0264", "M0136"], "reason": "作者定性：穿梭电流随黏度（即盐浓度）升高而降低，两句合成方向"
        },
        {
          "id": "P109-T1-R34", "metric": "穿梭电流", "A": "2.0M", "B": "1.0M",
          "value_A": null, "value_B": null, "unit": "mA cm-2",
          "point": "第 3 圈自放电（穿梭）电流密度（Fig. 5b）", "basis": "qualitative", "direction_text": "变好",
          "same_conditions": true, "evidence_ids": ["M0279", "M0264", "M0136"], "reason": "作者定性：穿梭电流随黏度（即盐浓度）升高而降低，两句合成方向"
        },
        {
          "id": "P109-T1-R35", "metric": "穿梭电流", "A": "2.4M", "B": "1.0M",
          "value_A": null, "value_B": null, "unit": "mA cm-2",
          "point": "第 3 圈自放电（穿梭）电流密度（Fig. 5b）", "basis": "qualitative", "direction_text": "变好",
          "same_conditions": true, "evidence_ids": ["M0279", "M0264", "M0136"], "reason": "作者定性：穿梭电流随黏度（即盐浓度）升高而降低，两句合成方向"
        },
        {
          "id": "P109-T1-R36", "metric": "穿梭电流", "A": "2.8M", "B": "1.0M",
          "value_A": null, "value_B": null, "unit": "mA cm-2",
          "point": "第 3 圈自放电（穿梭）电流密度（Fig. 5b）", "basis": "qualitative", "direction_text": "变好",
          "same_conditions": true, "evidence_ids": ["M0279", "M0264", "M0136"], "reason": "作者定性：穿梭电流随黏度（即盐浓度）升高而降低，两句合成方向"
        },
        {
          "id": "P109-T1-R37", "metric": "阻抗", "A": "0.5M", "B": "1.0M",
          "value_A": null, "value_B": null, "unit": "Ohm cm2",
          "point": "第 2 圈放电 0.75 DoD 直流内阻（式 6 由充放电电压差计算，Fig. 7b）", "basis": "qualitative", "direction_text": "变坏",
          "same_conditions": true, "evidence_ids": ["M0247", "M0248"], "reason": "作者定性：中等浓度（至 2 M）下 0.75 DoD 内阻随盐浓度升高而降低，0.5 M 高于 1.0 M"
        },
        {
          "id": "P109-T1-R38", "metric": "阻抗", "A": "1.5M", "B": "1.0M",
          "value_A": null, "value_B": null, "unit": "Ohm cm2",
          "point": "第 2 圈放电 0.75 DoD 直流内阻（式 6 由充放电电压差计算，Fig. 7b）", "basis": "qualitative", "direction_text": "变好",
          "same_conditions": true, "evidence_ids": ["M0247", "M0252"], "reason": "作者定性：0.75 DoD 内阻随盐浓度升高而降低，1.5 M 以上才升高"
        },
        {
          "id": "P109-T1-R39", "metric": "阻抗", "A": "0.5M", "B": "1.0M",
          "value_A": null, "value_B": null, "unit": "Ohm cm2",
          "point": "第 2 圈放电 0.10 DoD 直流内阻（Fig. 7b）", "basis": "qualitative", "direction_text": "差异小",
          "same_conditions": true, "evidence_ids": ["M0247", "M0248"], "reason": "作者定性：中等浓度（至 2 M）下 0.10 DoD 内阻几乎与盐浓度无关"
        },
        {
          "id": "P109-T1-R40", "metric": "阻抗", "A": "1.5M", "B": "1.0M",
          "value_A": null, "value_B": null, "unit": "Ohm cm2",
          "point": "第 2 圈放电 0.10 DoD 直流内阻（Fig. 7b）", "basis": "qualitative", "direction_text": "差异小",
          "same_conditions": true, "evidence_ids": ["M0247", "M0248"], "reason": "作者定性：中等浓度（至 2 M）下 0.10 DoD 内阻几乎与盐浓度无关"
        },
        {
          "id": "P109-T1-R41", "metric": "阻抗", "A": "2.0M", "B": "1.0M",
          "value_A": null, "value_B": null, "unit": "Ohm cm2",
          "point": "第 2 圈放电 0.10 DoD 直流内阻（Fig. 7b）", "basis": "qualitative", "direction_text": "差异小",
          "same_conditions": true, "evidence_ids": ["M0247", "M0248"], "reason": "作者定性：中等浓度（至 2 M）下 0.10 DoD 内阻几乎与盐浓度无关"
        }
      ]
    }
  ],
  "mechanisms": [
    {
      "id": "P109-M1",
      "summary": "游离溶剂分子（未进入支持盐 Li⁺ 溶剂化层的环丁砜）随 LiClO4 浓度升高而减少 → 可溶剂化多硫化物中 Li⁺ 的溶剂不足 → 硫电化学还原深度（首圈放电容量）受限",
      "A": "全梯度", "B": "全梯度",
      "property": "游离溶剂分子数随盐浓度升高而减少（多硫化物中 Li⁺ 可得到的溶剂化溶剂减少）",
      "categories": ["正极反应"],
      "source_type": "本文结论",
      "evidence_ids": ["M0174"],
      "test_ids": ["P109-T1"],
      "side": "弱侧"
    },
    {
      "id": "P109-M2",
      "summary": "盐浓度高于 2 M（2.4、2.8 M）时游离溶剂不足以溶剂化多硫化物 → 硫还原深度进一步降低（首圈容量低于 1.0 M 最优档）",
      "A": "2.8M", "B": "1.0M",
      "property": "游离溶剂减少，多硫化物中 Li⁺ 溶剂化不足",
      "categories": ["正极反应"],
      "source_type": "本文结论",
      "evidence_ids": ["M0222"],
      "test_ids": ["P109-T1"],
      "side": "弱侧"
    },
    {
      "id": "P109-M3",
      "summary": "盐浓度超过约 1 M 后电解液黏度显著升高、传输性质下降 → 硫还原深度降低（容量—浓度钟形曲线下降段）；作者在 M0201 又认为电荷转移比传输更关键",
      "A": "2.8M", "B": "1.0M",
      "property": "电解液黏度随盐浓度升高，传输性质下降",
      "categories": ["正极反应"],
      "source_type": "本文推测",
      "evidence_ids": ["M0221"],
      "test_ids": ["P109-T1"],
      "side": "其他"
    },
    {
      "id": "P109-M4",
      "summary": "钟形曲线上升段（低浓度至约 1 M）低压平台放电电压与还原深度升高 → 作者据此认为低阶多硫化物（n≤4）反应活性随盐浓度升高而升高，低浓度档还原深度较低",
      "A": "1.0M", "B": "0.1M",
      "property": "低阶多硫化物反应活性随盐浓度升高而升高（由电压和容量推断）",
      "categories": ["正极反应"],
      "source_type": "本文结论",
      "evidence_ids": ["M0219"],
      "test_ids": ["P109-T1"],
      "side": "强侧"
    },
    {
      "id": "P109-M5",
      "summary": "盐浓度升高使多硫化物电离解离平衡向分子态移动，分子态反应活性高于离子态 → 低阶多硫化物反应活性升高；低浓度档多硫化物以离子态为主、还原深度较低",
      "A": "1.0M", "B": "0.1M",
      "property": "多硫化物溶剂化：电离解离受抑制，分子态比例升高",
      "categories": ["正极反应"],
      "source_type": "本文推测",
      "evidence_ids": ["M0220"],
      "test_ids": ["P109-T1"],
      "side": "强侧"
    },
    {
      "id": "P109-M6",
      "summary": "盐浓度升高抑制高阶多硫化物均裂解离（高活性的中性/自由基态减少）→ 高压平台放电电压降低",
      "A": "全梯度", "B": "全梯度",
      "property": "多硫化物溶剂化：高阶多硫化物均裂解离受抑制",
      "categories": ["正极反应"],
      "source_type": "本文推测",
      "evidence_ids": ["M0217"],
      "test_ids": ["P109-T1"],
      "side": "弱侧"
    },
    {
      "id": "P109-M7",
      "summary": "首圈容量—盐浓度曲线与离子电导率等温线的最大值位置一致（约 1 M）→ 离子传输与硫还原深度受同一因素（Li⁺ 迁移率和浓度）控制",
      "A": "全梯度", "B": "全梯度",
      "property": "离子电导率随盐浓度先升后降（约 1 M 最大）",
      "categories": ["正极反应"],
      "source_type": "本文结论",
      "evidence_ids": ["M0199"],
      "test_ids": ["P109-T1"],
      "side": "其他"
    },
    {
      "id": "P109-M8",
      "summary": "作者认为多硫化物还原深度更多由电荷转移速率（受随盐浓度变化的多硫化物物种控制）决定，而非介质传输性质；作者自称为待验证的假设（M0209）",
      "A": "全梯度", "B": "全梯度",
      "property": "多硫化物物种随盐浓度变化（作者假设）",
      "categories": ["正极反应"],
      "source_type": "本文推测",
      "evidence_ids": ["M0201"],
      "test_ids": ["P109-T1"],
      "side": "其他"
    },
    {
      "id": "P109-M9",
      "summary": "第 2 圈直流内阻随放电深度和盐浓度的变化支持：盐浓度升高 → 多硫化物分子态比例增加，分子态电化学活性高于离子态（低浓度档内阻较高）",
      "A": "全梯度", "B": "全梯度",
      "property": "多硫化物溶剂化：分子态比例随盐浓度升高而增加",
      "categories": ["正极反应"],
      "source_type": "本文结论",
      "evidence_ids": ["M0253"],
      "test_ids": ["P109-T1"],
      "side": "强侧"
    },
    {
      "id": "P109-M10",
      "summary": "若碳表面被难溶的硫/Li₂S 钝化是容量衰减原因之一，则高浓度电解液中硫和 Li₂S 结晶受阻可解释衰减速率随盐浓度升高而降低（低浓度档衰减较快）",
      "A": "全梯度", "B": "全梯度",
      "property": "高浓度电解液中硫和 Li₂S 结晶受阻（未测）",
      "categories": ["正极反应"],
      "source_type": "本文推测",
      "evidence_ids": ["M0259"],
      "test_ids": ["P109-T1"],
      "side": "强侧"
    },
    {
      "id": "P109-M11",
      "summary": "盐浓度升高 → 电解液黏度升高 → 硫在两电极间迁移变慢 → 库仑效率升高",
      "A": "全梯度", "B": "全梯度",
      "property": "电解液黏度随盐浓度升高",
      "categories": ["多硫化物穿梭"],
      "source_type": "本文推测",
      "evidence_ids": ["M0278"],
      "test_ids": ["P109-T1"],
      "side": "其他"
    },
    {
      "id": "P109-M12",
      "summary": "第 3 圈自放电（穿梭）电流随电解液黏度升高而降低 → 库仑效率随盐浓度升高主要源于硫和多硫化物两极间迁移减慢",
      "A": "全梯度", "B": "全梯度",
      "property": "电解液黏度随盐浓度升高",
      "categories": ["多硫化物穿梭"],
      "source_type": "本文结论",
      "evidence_ids": ["M0279"],
      "test_ids": ["P109-T1"],
      "side": "其他"
    },
    {
      "id": "P109-M13",
      "summary": "2.8 M 黏度高 → 前几圈正极中只有部分硫被还原 → 循环中放电容量逐步升高、库仑效率 >100%",
      "A": "2.8M", "B": "1.0M",
      "property": "电解液黏度高",
      "categories": ["正极反应"],
      "source_type": "本文推测",
      "evidence_ids": ["M0273"],
      "test_ids": ["P109-T1"],
      "side": "其他"
    },
    {
      "id": "P109-M14",
      "summary": "低、中浓度（0.5–1.5 M）电解液循环初期库仑效率下降，可能来自锂表面膜传输性质改善或锂分散使锂表面积增大；作者称原因需进一步实验确认（M0277）",
      "A": "全梯度", "B": "全梯度",
      "property": "锂负极表面膜与锂表面积（未测）",
      "categories": ["负极锂"],
      "source_type": "本文推测",
      "evidence_ids": ["M0275"],
      "test_ids": ["P109-T1"],
      "side": "其他"
    },
    {
      "id": "P109-M15",
      "summary": "循环后段容量衰减主要来自锂电极上电解液分解与正极碳表面被难溶产物钝化（不针对浓度比较）",
      "A": "全梯度", "B": "全梯度",
      "property": "未涉及溶剂化",
      "categories": ["电解液消耗", "负极锂", "正极反应"],
      "source_type": "转述他文或通用说法",
      "evidence_ids": ["M0105"],
      "test_ids": ["P109-T1"],
      "side": "其他"
    },
    {
      "id": "P109-M16",
      "summary": "电解液量有限时，循环一定圈数后容量骤降至近零（对应 0.5–2.0 M 衰减曲线后段的骤降，不针对浓度比较）",
      "A": "全梯度", "B": "全梯度",
      "property": "未涉及溶剂化",
      "categories": ["电解液消耗"],
      "source_type": "转述他文或通用说法",
      "evidence_ids": ["M0106"],
      "test_ids": ["P109-T1"],
      "side": "其他"
    },
    {
      "id": "P109-M17",
      "summary": "各浓度下 Li⁺ 溶剂化能几乎不变 → 放电电压更多由电极过程动力学而非 Li⁺ 溶剂化热力学决定（原文未给溶剂化能数据）",
      "A": "全梯度", "B": "全梯度",
      "property": "Li⁺ 溶剂化能各档几乎不变（作者称）",
      "categories": [],
      "source_type": "本文结论",
      "evidence_ids": ["M0223"],
      "test_ids": ["P109-T1"],
      "side": "其他"
    },
    {
      "id": "P109-M18",
      "summary": "盐浓度升高 → 黏度升高 → 含硫粒子（扩散+迁移）总迁移率降低（未直接落到电池表现）",
      "A": "全梯度", "B": "全梯度",
      "property": "电解液黏度随盐浓度升高",
      "categories": [],
      "source_type": "本文结论",
      "evidence_ids": ["M0268"],
      "test_ids": [],
      "side": "其他"
    },
    {
      "id": "P109-M19",
      "summary": "作者总体看法：支持盐浓度通过改变多硫化物物种、缔合—解离平衡以及多硫化物和支持盐中 Li⁺ 的溶剂化，决定电池性能",
      "A": "全梯度", "B": "全梯度",
      "property": "多硫化物物种、缔合—解离平衡、Li⁺ 溶剂化随盐浓度变化",
      "categories": [],
      "source_type": "本文推测",
      "evidence_ids": ["M0293"],
      "test_ids": ["P109-T1"],
      "side": "其他"
    }
  ],
  "design_claims": [
    {
      "summary": "作者未提出折中或解耦主张；不同指标最优档不同：硫还原深度（首圈放电容量）1.0 M 最大、2.8 M 最小，循环中容量变化最小在 2.4 M，2.4 M 以上库仑效率接近 100%",
      "evidence_ids": ["M0005", "M0290", "M0292"]
    }
  ],
  "figure_requests": [
    {
      "test_id": "P109-T1", "figure": "Fig. 2a", "part": "main", "metric": "首圈容量",
      "A": "0.1M", "B": "1.0M", "target_point": "首圈总放电比容量（曲线 1）",
      "anchor_quote_ids": ["M0194"],
      "reason": "梯度上只在图里有数的档：各档首圈总放电容量正文只有定性；锚点为 Table 1 高压平台实验容量（同图曲线 2）"
    },
    {
      "test_id": "P109-T1", "figure": "Fig. 2a", "part": "main", "metric": "首圈容量",
      "A": "0.5M", "B": "1.0M", "target_point": "首圈总放电比容量（曲线 1）",
      "anchor_quote_ids": ["M0194"],
      "reason": "梯度上只在图里有数的档；锚点为 Table 1 高压平台实验容量（同图曲线 2）"
    },
    {
      "test_id": "P109-T1", "figure": "Fig. 2a", "part": "main", "metric": "首圈容量",
      "A": "1.5M", "B": "1.0M", "target_point": "首圈总放电比容量（曲线 1）",
      "anchor_quote_ids": ["M0194"],
      "reason": "梯度上只在图里有数的档；锚点为 Table 1 高压平台实验容量（同图曲线 2）"
    },
    {
      "test_id": "P109-T1", "figure": "Fig. 2a", "part": "main", "metric": "首圈容量",
      "A": "2.0M", "B": "1.0M", "target_point": "首圈总放电比容量（曲线 1）",
      "anchor_quote_ids": ["M0194"],
      "reason": "梯度上只在图里有数的档；锚点为 Table 1 高压平台实验容量（同图曲线 2）"
    },
    {
      "test_id": "P109-T1", "figure": "Fig. 2a", "part": "main", "metric": "首圈容量",
      "A": "2.4M", "B": "1.0M", "target_point": "首圈总放电比容量（曲线 1）",
      "anchor_quote_ids": ["M0194"],
      "reason": "梯度上只在图里有数的档；锚点为 Table 1 高压平台实验容量（同图曲线 2）"
    },
    {
      "test_id": "P109-T1", "figure": "Fig. 2a", "part": "main", "metric": "首圈容量",
      "A": "2.8M", "B": "1.0M", "target_point": "首圈总放电比容量（曲线 1）",
      "anchor_quote_ids": ["M0194"],
      "reason": "梯度上只在图里有数的档；锚点为 Table 1 高压平台实验容量（同图曲线 2）"
    },
    {
      "test_id": "P109-T1", "figure": "Fig. 4", "part": "main", "metric": "指定圈容量",
      "A": "0.1M", "B": "1.0M", "target_point": "图中最后一圈放电比容量（圈数原文未写）",
      "anchor_quote_ids": [],
      "reason": "Li‖S 循环类测试缺各档循环后容量/保持率数值，仅 Fig. 4 有；正文无可核数值，无锚点；0.1 M 是否在图中未写"
    },
    {
      "test_id": "P109-T1", "figure": "Fig. 4", "part": "main", "metric": "指定圈容量",
      "A": "0.5M", "B": "1.0M", "target_point": "图中最后一圈放电比容量（圈数原文未写）",
      "anchor_quote_ids": [],
      "reason": "Li‖S 循环类测试缺各档循环后容量/保持率数值，仅 Fig. 4 有；无锚点"
    },
    {
      "test_id": "P109-T1", "figure": "Fig. 4", "part": "main", "metric": "指定圈容量",
      "A": "1.5M", "B": "1.0M", "target_point": "图中最后一圈放电比容量（圈数原文未写）",
      "anchor_quote_ids": [],
      "reason": "Li‖S 循环类测试缺各档循环后容量/保持率数值，仅 Fig. 4 有；无锚点"
    },
    {
      "test_id": "P109-T1", "figure": "Fig. 4", "part": "main", "metric": "指定圈容量",
      "A": "2.0M", "B": "1.0M", "target_point": "图中最后一圈放电比容量（圈数原文未写）",
      "anchor_quote_ids": [],
      "reason": "Li‖S 循环类测试缺各档循环后容量/保持率数值，仅 Fig. 4 有；无锚点"
    },
    {
      "test_id": "P109-T1", "figure": "Fig. 4", "part": "main", "metric": "指定圈容量",
      "A": "2.4M", "B": "1.0M", "target_point": "图中最后一圈放电比容量（圈数原文未写）",
      "anchor_quote_ids": [],
      "reason": "Li‖S 循环类测试缺各档循环后容量/保持率数值，仅 Fig. 4 有；无锚点"
    },
    {
      "test_id": "P109-T1", "figure": "Fig. 4", "part": "main", "metric": "指定圈容量",
      "A": "2.8M", "B": "1.0M", "target_point": "图中最后一圈放电比容量（圈数原文未写）",
      "anchor_quote_ids": [],
      "reason": "Li‖S 循环类测试缺各档循环后容量/保持率数值，仅 Fig. 4 有；无锚点"
    }
  ],
  "gaps": [
    "无作者指定对照，结果以 1.0 M 档为参照",
    "P109-T1 化成协议未报告；1C 未单独定义（只写 0.3 mA cm-2 = 0.15C = 250 mA g(S)-1）",
    "P109-T1 循环圈数、各档循环后容量与保持率无数值（仅 Fig. 4）；寿命（循环圈数）未报告",
    "各档首圈总放电容量只有定性（钟形，1.0 M 最大、2.8 M 最小），数值仅在 Fig. 2a；文字只有 Table 1 高压平台容量",
    "作者对 0.5–2.0 M 衰减速率的说法前后不一（M0089 称依赖弱，M0257 称随盐浓度升高而降低），按规则不判",
    "0.1 M 是否参与长循环（Fig. 4、Fig. 5）原文未写",
    "P109-T1 过电位未报告（仅有平台放电电压定性和第 2 圈直流内阻定性）",
    "低压平台放电电压随盐浓度先升后降，最大值位置仅在 Fig. 3a，未记结果",
    "0.10 DoD 内阻只定性到 2 M；0.75 DoD 内阻 1.5 M 以上升高，2.0–2.8 M 相对 1.0 M 方向不明未记；0.1 M 内阻正文未定性",
    "离子电导率、黏度各档数值仅在 Fig. 6（性质图，不读）",
    "多硫化物溶解度、离子迁移数未报告；Li⁺ 溶剂化无测量（作者称溶剂化能几乎不变）；多硫化物物种分布为作者假设、未直接测",
    "提取文本 µ 符号丢失（锂箔“120 mm”、隔膜“25 mm”、电解液“4 ml per 1 mAh / 6.7 ml per 1 mg”、注射器“50 ml”），条件按 µm/µL 记并注明",
    "作者称 CF3SO3Li 体系规律相同（M0224），未给数据，未提取",
    "SI 仅含两条计算公式（游离环丁砜量、溶剂限制的高压平台容量），无实验条件或额外数据"
  ],
  "source_review": {
    "main": true,
    "si": true,
    "notes": "通读正文与 SI（SI 只有式 1.S、2.S 两条计算公式）；参考文献列表略读；未读任何既有提取结果。电解液为 LiClO4/环丁砜单一体系 7 档浓度，所有电化学结果来自同一套 Swagelok 电池条件，合为一个测试；结果多为作者定性，数值只有 Table 1 高压平台容量。"
  }
}
