Repository: zhuonanli08/Li-S_Electrolyte_Conflicts

File: output/Claude_v4_调试集53篇_2026-10-25/independent_predictions/P211.json
{
  "paper_id": "P211",
  "doi": "10.1021/acs.chemmater.1c00893",
  "formulations": [
    {
      "id": "Control-RT",
      "name": "control electrolyte: 1.0 M LiTFSI and 0.2 M LiNO3 in DOL/DME (1:1, by vol)",
      "components": [
        {"name": "LiTFSI", "role": "盐", "amount": 1.0, "unit": "M"},
        {"name": "LiNO3", "role": "添加剂", "amount": 0.2, "unit": "M"},
        {"name": "DOL", "role": "溶剂化溶剂", "amount": 1, "unit": "v/v（DOL/DME 1:1, by vol）"},
        {"name": "DME", "role": "溶剂化溶剂", "amount": 1, "unit": "v/v（DOL/DME 1:1, by vol）"}
      ],
      "raw_formula": "1.0 M LiTFSI and 0.2 M LiNO3 in DOL/DME (1:1, by vol)",
      "evidence_ids": ["M0036", "M0119"]
    },
    {
      "id": "NH4TFA-RT",
      "name": "NH4TFA-containing electrolyte: 0.8 M LiTFSI, 0.2 M LiNO3, and 0.2 M NH4TFA in DOL/DME",
      "components": [
        {"name": "LiTFSI", "role": "盐", "amount": 0.8, "unit": "M"},
        {"name": "LiNO3", "role": "添加剂", "amount": 0.2, "unit": "M"},
        {"name": "NH4TFA", "role": "添加剂", "amount": 0.2, "unit": "M"},
        {"name": "DOL", "role": "溶剂化溶剂", "amount": "未报告", "unit": "v/v（原文只写 in DOL/DME，未写比例）"},
        {"name": "DME", "role": "溶剂化溶剂", "amount": "未报告", "unit": "v/v（原文只写 in DOL/DME，未写比例）"}
      ],
      "raw_formula": "0.8 M LiTFSI, 0.2 M LiNO3, and 0.2 M NH4TFA in DOL/DME（总溶质浓度与对照相同）",
      "evidence_ids": ["M0036", "M0119"]
    },
    {
      "id": "Control-LT",
      "name": "control electrolyte (variable temperature): 0.8 M LiTFSI and 0.2 M LiNO3 in DOL/DME (85:15, by vol)",
      "components": [
        {"name": "LiTFSI", "role": "盐", "amount": 0.8, "unit": "M"},
        {"name": "LiNO3", "role": "添加剂", "amount": 0.2, "unit": "M"},
        {"name": "DOL", "role": "溶剂化溶剂", "amount": 85, "unit": "v/v（DOL/DME 85:15, by vol）"},
        {"name": "DME", "role": "溶剂化溶剂", "amount": 15, "unit": "v/v（DOL/DME 85:15, by vol）"}
      ],
      "raw_formula": "0.8 M LiTFSI and 0.2 M LiNO3 in DOL/DME (85:15, by vol)",
      "evidence_ids": ["M0037", "M0198"]
    },
    {
      "id": "LiTFA-LT",
      "name": "halfway optimized electrolyte: 0.5 M LiTFSI, 0.3 M LiTFA, and 0.2 M LiNO3 in DOL:DME (85:15, by vol)",
      "components": [
        {"name": "LiTFSI", "role": "盐", "amount": 0.5, "unit": "M"},
        {"name": "LiTFA", "role": "盐", "amount": 0.3, "unit": "M"},
        {"name": "LiNO3", "role": "添加剂", "amount": 0.2, "unit": "M"},
        {"name": "DOL", "role": "溶剂化溶剂", "amount": 85, "unit": "v/v（DOL/DME 85:15, by vol）"},
        {"name": "DME", "role": "溶剂化溶剂", "amount": 15, "unit": "v/v（DOL/DME 85:15, by vol）"}
      ],
      "raw_formula": "0.5 M LiTFSI, 0.3 M LiTFA, and 0.2 M LiNO3 in DOL:DME (85:15, by vol)",
      "evidence_ids": ["M0037", "M0199"]
    },
    {
      "id": "NH4TFA-LT",
      "name": "optimized low-temperature electrolyte: 0.5 M LiTFSI, 0.3 M NH4TFA, and 0.2 M LiNO3 in DOL:DME (85:15, by vol)",
      "components": [
        {"name": "LiTFSI", "role": "盐", "amount": 0.5, "unit": "M"},
        {"name": "NH4TFA", "role": "添加剂", "amount": 0.3, "unit": "M"},
        {"name": "LiNO3", "role": "添加剂", "amount": 0.2, "unit": "M"},
        {"name": "DOL", "role": "溶剂化溶剂", "amount": 85, "unit": "v/v（DOL/DME 85:15, by vol）"},
        {"name": "DME", "role": "溶剂化溶剂", "amount": 15, "unit": "v/v（DOL/DME 85:15, by vol）"}
      ],
      "raw_formula": "0.5 M LiTFSI, 0.3 M NH4TFA, and 0.2 M LiNO3 in DOL:DME (85:15, by vol)",
      "evidence_ids": ["M0037", "M0197"]
    }
  ],
  "control_id": "Control-RT",
  "control_type": "常规醚基准（DOL/DME + LiTFSI + LiNO₃）：室温组对照为 1.0 M LiTFSI + 0.2 M LiNO3，DOL/DME 1:1；变温组另有对照 Control-LT（0.8 M LiTFSI + 0.2 M LiNO3，DOL/DME 85:15）",
  "gradients": [
    {
      "name": "变温组阴/阳离子添加剂种类（种类梯度；LiTFSI 同时由 0.8 M 降到 0.5 M，总溶质浓度相同）",
      "order": ["NH4TFA-LT", "LiTFA-LT", "Control-LT"],
      "values": ["0.5 M LiTFSI + 0.3 M NH4TFA", "0.5 M LiTFSI + 0.3 M LiTFA", "0.8 M LiTFSI（无 TFA⁻ 添加）"],
      "solvation_axis": "按多硫化物解离（去团簇、Li⁺–Sx²⁻ 配位减弱）程度由强到弱排；依据：作者 7Li NMR（仅测 Li2S4 有/无 NH4TFA）、DFT 及 M0199/M0202 的说法；LiTFA 一档本文未测溶剂化，按作者“阴离子竞争”说法放中间；另注意 NH4⁺ 本身被 DOL/DME 溶剂化更有效（M0218）",
      "evidence_ids": ["M0197", "M0198", "M0199", "M0202"]
    }
  ],
  "properties": [
    {
      "name": "多硫化物配位/团簇（Li2S4 溶液的 7Li NMR 化学位移，25 °C）",
      "values": {"Control-RT": "0.06 ppm", "NH4TFA-RT": "0.53 ppm"},
      "direction": "加 NH4TFA 后向低场移动；作者解读为 Li⁺ 与周围 Sx²⁻ 配位减弱",
      "method": "7Li NMR（Varian 600 MHz，外参 0.2 M LiBr 同轴管）",
      "system": "0.2 M Li2S4 有/无 0.2 M NH4TFA，溶于 DME/d-THF（2:3, by vol）；不含 LiTFSI、LiNO3，溶剂与电池电解液 DOL/DME 不同；键名借用室温组配方 id，仅表示无/有 NH4TFA",
      "evidence_ids": ["M0061", "M0166", "M0173", "M0178"]
    },
    {
      "name": "多硫化物配位/团簇（Li2S4 溶液的 7Li NMR 化学位移，−50 °C）",
      "values": {"Control-RT": "−0.33 ppm（峰强大幅下降）", "NH4TFA-RT": "0.07、0.03、0.02 ppm（多峰，与 LiBr 参比重叠）"},
      "direction": "降温后两者均向高场移动；含 NH4TFA 时出现多峰且仍位于纯 Li2S4 团簇的低场一侧；作者解读为形成组成各异的锂-铵混合多硫化物团簇",
      "method": "7Li NMR（Varian 600 MHz，−50 °C）",
      "system": "同上：0.2 M Li2S4 有/无 0.2 M NH4TFA，DME/d-THF（2:3）；非电池电解液",
      "evidence_ids": ["M0166", "M0171", "M0175", "M0185"]
    },
    {
      "name": "NH4TFA 与多硫化物的原位反应（FTIR、目视）",
      "values": {"NH4TFA-RT": "与 Li2S6 反应生成 LiTFA 与二铵多硫化物（FTIR 谱与 LiTFA 一致；溶液由黑色不透明变为深红透明）", "Control-RT": "无 NH4TFA，不适用"},
      "direction": "仅含 NH4TFA 的体系发生反应",
      "method": "FTIR-ATR；目视比色",
      "system": "FTIR：Li2S6 与 NH4TFA 溶于 THF；目视：0.1 M Li2S6 于 DOL/DME，有/无 0.2 M NH4TFA；非电池电解液",
      "evidence_ids": ["M0110", "M0112", "M0113"]
    }
  ],
  "tests": [
    {
      "id": "P211-T1",
      "name": "Li‖S 扣式 室温 C/10 100 圈循环（E/S 12）",
      "cell": "Li‖S 扣式（CR2032，Celgard 2500）",
      "conditions": {
        "sulfur_loading": "3.4 mg cm-2",
        "ES": "12",
        "ES_unit": "µL mg⁻¹（体积基）",
        "Li_thickness": "未报告",
        "rate": "C/10",
        "formation": "C/20 2 圈",
        "temperature": "室温（原文未写数值；第 60 圈起环境温度意外变化）",
        "LiNO3": "含 0.2 M",
        "one_C": "1672 mA g-1",
        "voltage_window": "1.7–2.7 V",
        "cathode": "63% S、28% C、9% PEO-PVP，涂于涂碳铝箔"
      },
      "formulations": ["Control-RT", "NH4TFA-RT"],
      "evidence_ids": ["M0036", "M0039", "M0040", "M0042", "M0054", "M0055", "M0100"],
      "results": [
        {
          "id": "P211-T1-R1",
          "metric": "首圈容量",
          "A": "NH4TFA-RT", "B": "Control-RT",
          "value_A": null, "value_B": null,
          "unit": "mAh g-1",
          "point": "化成后 C/10 第 1 圈",
          "basis": "figure_only",
          "direction_text": "不判",
          "same_conditions": true,
          "evidence_ids": [],
          "reason": "正文只写 100 圈内均约 800–900 mA h g−1，首圈值只在 Fig. 3a，已登记读图"
        },
        {
          "id": "P211-T1-R2",
          "metric": "指定圈容量",
          "A": "NH4TFA-RT", "B": "Control-RT",
          "value_A": null, "value_B": null,
          "unit": "mAh g-1",
          "point": "C/10 第 1–100 圈容量水平",
          "basis": "qualitative",
          "direction_text": "差异小",
          "same_conditions": true,
          "evidence_ids": ["M0123"],
          "reason": "作者称两者循环行为相近，100 圈内均维持在 800–900 mA h g−1（区间共用，未分别给数）"
        },
        {
          "id": "P211-T1-R3",
          "metric": "保持率",
          "A": "NH4TFA-RT", "B": "Control-RT",
          "value_A": null, "value_B": null,
          "unit": "%",
          "point": "C/10 100 圈",
          "basis": "qualitative",
          "direction_text": "差异小",
          "same_conditions": true,
          "evidence_ids": ["M0124"],
          "reason": "作者称 similar capacity retentions"
        },
        {
          "id": "P211-T1-R4",
          "metric": "过电位",
          "A": "NH4TFA-RT", "B": "Control-RT",
          "value_A": null, "value_B": null,
          "unit": "mV",
          "point": "第 50 圈放电（Fig. 3b），尤其下平台 Li2S4→Li2S",
          "basis": "qualitative",
          "direction_text": "变好",
          "same_conditions": true,
          "evidence_ids": ["M0125", "M0126"],
          "reason": "作者称 NH4TFA 放电过电位低约 40 mV（只给差值，未给 A、B 各自数值）"
        }
      ]
    },
    {
      "id": "P211-T2",
      "name": "Li‖S 软包 C/20 单圈（E/S 4.5）",
      "cell": "Li‖S 软包（正极约 24 cm2，Li 箔贴 Ni 泡沫集流体）",
      "conditions": {
        "sulfur_loading": "NH4TFA-RT 4.8 mg cm-2；Control-RT 3.5 mg cm-2（A、B 条件不同）",
        "ES": "4.5",
        "ES_unit": "µL mg⁻¹（体积基）",
        "Li_thickness": "未报告",
        "rate": "C/20",
        "formation": "未报告（仅测单次放电与充电）",
        "temperature": "未报告",
        "LiNO3": "含 0.2 M",
        "one_C": "1672 mA g-1（推定，按扣式电池处的同一定义）",
        "voltage_window": "1.65–2.45 V",
        "cathode_area": "~24 cm2"
      },
      "formulations": ["Control-RT", "NH4TFA-RT"],
      "evidence_ids": ["M0044", "M0045", "M0046", "M0049", "M0051", "M0054", "M0056", "M0119"],
      "results": [
        {
          "id": "P211-T2-R1",
          "metric": "首圈容量",
          "A": "NH4TFA-RT", "B": "Control-RT",
          "value_A": 930, "value_B": 250,
          "unit": "mAh g-1",
          "point": "C/20 单次放电",
          "basis": "numeric",
          "direction_text": "不判",
          "same_conditions": false,
          "evidence_ids": ["M0129", "M0046"],
          "reason": "A、B 硫载量分别为 4.8 与 3.5 mg cm-2，条件不同，按规则不判；作者称提高 370%，并称差异主要来自电解液而非载量（M0048）"
        },
        {
          "id": "P211-T2-R2",
          "metric": "过电位",
          "A": "NH4TFA-RT", "B": "Control-RT",
          "value_A": null, "value_B": null,
          "unit": "V",
          "point": "C/20 单次放电，上、下平台极化",
          "basis": "qualitative",
          "direction_text": "不判",
          "same_conditions": false,
          "evidence_ids": ["M0130"],
          "reason": "作者称上、下平台极化显著改善，但 A、B 硫载量不同，按规则不判"
        }
      ]
    },
    {
      "id": "P211-T3",
      "name": "Li‖S 扣式 25 °C C/20 放电（变温组，E/S 13）",
      "cell": "Li‖S 扣式（CR2032，Celgard 2500）",
      "conditions": {
        "sulfur_loading": "3.1 mg cm-2",
        "ES": "13",
        "ES_unit": "µL mg⁻¹（体积基）",
        "Li_thickness": "未报告",
        "rate": "C/20",
        "formation": "未报告（各温度下静置至少 3 h 后循环）",
        "temperature": "25 °C",
        "LiNO3": "含 0.2 M",
        "one_C": "1672 mA g-1（推定，原文在室温扣式循环处定义）",
        "voltage_window": "1.7–2.7 V"
      },
      "formulations": ["Control-LT", "LiTFA-LT", "NH4TFA-LT"],
      "evidence_ids": ["M0037", "M0039", "M0041", "M0054", "M0058", "M0059"],
      "results": [
        {
          "id": "P211-T3-R1",
          "metric": "指定圈容量",
          "A": "NH4TFA-LT", "B": "Control-LT",
          "value_A": 113, "value_B": 100,
          "unit": "相对值（Control-LT = 100）",
          "point": "C/20 放电（Fig. 7a 电压曲线，圈数原文未写）",
          "basis": "numeric",
          "direction_text": "变好",
          "same_conditions": true,
          "evidence_ids": ["M0200"],
          "reason": "由“13% higher than the control”反算：value_A = 100 × 1.13 = 113"
        },
        {
          "id": "P211-T3-R2",
          "metric": "指定圈容量",
          "A": "LiTFA-LT", "B": "Control-LT",
          "value_A": 103.7, "value_B": 100,
          "unit": "相对值（Control-LT = 100）",
          "point": "C/20 放电（Fig. 7a 电压曲线，圈数原文未写）",
          "basis": "numeric",
          "direction_text": "差异小",
          "same_conditions": true,
          "evidence_ids": ["M0200"],
          "reason": "反算：NH4TFA 比对照高 13%、比 LiTFA 高 9%，value_A = 100 × 1.13 ÷ 1.09 = 103.7；差 3.6% < 5%"
        },
        {
          "id": "P211-T3-R3",
          "metric": "指定圈容量",
          "A": "NH4TFA-LT", "B": "LiTFA-LT",
          "value_A": 109, "value_B": 100,
          "unit": "相对值（LiTFA-LT = 100）",
          "point": "C/20 放电（Fig. 7a 电压曲线，圈数原文未写）",
          "basis": "numeric",
          "direction_text": "变好",
          "same_conditions": true,
          "evidence_ids": ["M0200"],
          "reason": "由“9% higher than the LiTFA-containing electrolyte”反算：value_A = 100 × 1.09 = 109"
        }
      ]
    },
    {
      "id": "P211-T4",
      "name": "Li‖S 扣式 0 °C C/20 放电（变温组，E/S 13）",
      "cell": "Li‖S 扣式（CR2032，Celgard 2500）",
      "conditions": {
        "sulfur_loading": "3.1 mg cm-2",
        "ES": "13",
        "ES_unit": "µL mg⁻¹（体积基）",
        "Li_thickness": "未报告",
        "rate": "C/20",
        "formation": "未报告（各温度下静置至少 3 h 后循环）",
        "temperature": "0 °C",
        "LiNO3": "含 0.2 M",
        "one_C": "1672 mA g-1（推定，原文在室温扣式循环处定义）",
        "voltage_window": "1.65–2.75 V"
      },
      "formulations": ["Control-LT", "LiTFA-LT", "NH4TFA-LT"],
      "evidence_ids": ["M0037", "M0039", "M0041", "M0054", "M0058", "M0059"],
      "results": [
        {
          "id": "P211-T4-R1",
          "metric": "指定圈容量",
          "A": "NH4TFA-LT", "B": "Control-LT",
          "value_A": 126, "value_B": 100,
          "unit": "相对值（Control-LT = 100）",
          "point": "C/20 放电（Fig. 7b 电压曲线，圈数原文未写）",
          "basis": "numeric",
          "direction_text": "变好",
          "same_conditions": true,
          "evidence_ids": ["M0201"],
          "reason": "由“26% higher than the control”反算：value_A = 100 × 1.26 = 126"
        },
        {
          "id": "P211-T4-R2",
          "metric": "指定圈容量",
          "A": "LiTFA-LT", "B": "Control-LT",
          "value_A": 109.6, "value_B": 100,
          "unit": "相对值（Control-LT = 100）",
          "point": "C/20 放电（Fig. 7b 电压曲线，圈数原文未写）",
          "basis": "numeric",
          "direction_text": "变好",
          "same_conditions": true,
          "evidence_ids": ["M0201"],
          "reason": "反算：NH4TFA 比对照高 26%、比 LiTFA 高 15%，value_A = 100 × 1.26 ÷ 1.15 = 109.6；差 8.7%"
        },
        {
          "id": "P211-T4-R3",
          "metric": "指定圈容量",
          "A": "NH4TFA-LT", "B": "LiTFA-LT",
          "value_A": 115, "value_B": 100,
          "unit": "相对值（LiTFA-LT = 100）",
          "point": "C/20 放电（Fig. 7b 电压曲线，圈数原文未写）",
          "basis": "numeric",
          "direction_text": "变好",
          "same_conditions": true,
          "evidence_ids": ["M0201"],
          "reason": "由“15% higher than the LiTFA-containing electrolyte”反算：value_A = 100 × 1.15 = 115"
        }
      ]
    },
    {
      "id": "P211-T5",
      "name": "Li‖S 扣式 −20 °C C/20 放电（变温组，E/S 13）",
      "cell": "Li‖S 扣式（CR2032，Celgard 2500）",
      "conditions": {
        "sulfur_loading": "3.1 mg cm-2",
        "ES": "13",
        "ES_unit": "µL mg⁻¹（体积基）",
        "Li_thickness": "未报告",
        "rate": "C/20",
        "formation": "未报告（各温度下静置至少 3 h 后循环）",
        "temperature": "−20 °C",
        "LiNO3": "含 0.2 M",
        "one_C": "1672 mA g-1（推定，原文在室温扣式循环处定义）",
        "voltage_window": "1.5–2.8 V"
      },
      "formulations": ["Control-LT", "LiTFA-LT", "NH4TFA-LT"],
      "evidence_ids": ["M0037", "M0039", "M0041", "M0054", "M0058", "M0059"],
      "results": [
        {
          "id": "P211-T5-R1",
          "metric": "指定圈容量",
          "A": "NH4TFA-LT", "B": "Control-LT",
          "value_A": null, "value_B": null,
          "unit": "mAh g-1",
          "point": "C/20 放电（Fig. 7c，圈数原文未写）",
          "basis": "qualitative",
          "direction_text": "变好",
          "same_conditions": true,
          "evidence_ids": ["M0203", "M0204"],
          "reason": "作者称 −20 °C 容量趋势延续（NH4TFA 最高），对照完全没有下平台"
        },
        {
          "id": "P211-T5-R2",
          "metric": "指定圈容量",
          "A": "LiTFA-LT", "B": "Control-LT",
          "value_A": null, "value_B": null,
          "unit": "mAh g-1",
          "point": "C/20 放电（Fig. 7c，圈数原文未写）",
          "basis": "qualitative",
          "direction_text": "变好",
          "same_conditions": true,
          "evidence_ids": ["M0203", "M0204", "M0205"],
          "reason": "作者称容量趋势延续；LiTFA 有明显下平台（1.7 V），对照没有下平台"
        },
        {
          "id": "P211-T5-R3",
          "metric": "指定圈容量",
          "A": "NH4TFA-LT", "B": "LiTFA-LT",
          "value_A": null, "value_B": null,
          "unit": "mAh g-1",
          "point": "C/20 放电（Fig. 7c，圈数原文未写）",
          "basis": "qualitative",
          "direction_text": "不判",
          "same_conditions": true,
          "evidence_ids": ["M0203", "M0208"],
          "reason": "M0203 称容量趋势延续（NH4TFA 高于 LiTFA），M0208 又称 NH4TFA 四平台的合计容量与 LiTFA 两平台同一量级；作者说法不够一致，按规则不判；Fig. 7c 为电压曲线，不读"
        },
        {
          "id": "P211-T5-R4",
          "metric": "Li2S 转化平台放电电位",
          "A": "NH4TFA-LT", "B": "LiTFA-LT",
          "value_A": 1.9, "value_B": 1.7,
          "unit": "V",
          "point": "C/20 放电：NH4TFA 第三平台 vs LiTFA 下平台",
          "basis": "numeric",
          "direction_text": "变好",
          "same_conditions": true,
          "evidence_ids": ["M0205", "M0217"],
          "reason": "作者称 NH4⁺ 抑制团簇、提高 Li2S 转化电位（第三平台 1.9 V），LiTFA 下平台在低于预期的 1.7 V；两者平台结构不同（四平台 vs 两平台），另见 R5"
        },
        {
          "id": "P211-T5-R5",
          "metric": "第二、第四放电平台电位",
          "A": "NH4TFA-LT", "B": "LiTFA-LT",
          "value_A": null, "value_B": null,
          "unit": "V",
          "point": "C/20 放电：NH4TFA 第二平台（由 ∼2.37 V 很快降至 ∼2.16 V）与第四斜坡平台",
          "basis": "qualitative",
          "direction_text": "变坏",
          "same_conditions": true,
          "evidence_ids": ["M0209", "M0210", "M0218"],
          "reason": "作者称第二、第四还原平台有电位损失，第四平台为斜坡并极化到截止电压"
        }
      ]
    }
  ],
  "mechanisms": [
    {
      "id": "P211-M1",
      "summary": "加 NH4TFA（多硫化物配位环境改变）→ 放电动力学略好 → E/S 12 扣式第 50 圈放电过电位低约 40 mV",
      "A": "NH4TFA-RT", "B": "Control-RT",
      "property": "多硫化物配位/团簇减弱（作者归因于 NH4⁺/TFA⁻ 静电竞争）",
      "categories": ["正极反应"],
      "source_type": "本文结论",
      "evidence_ids": ["M0125"],
      "test_ids": ["P211-T1"],
      "side": "弱侧"
    },
    {
      "id": "P211-M2",
      "summary": "过电位差异主要出现在下平台 Li2S4→Li2S 转化",
      "A": "NH4TFA-RT", "B": "Control-RT",
      "property": "多硫化物配位/团簇减弱",
      "categories": ["正极反应"],
      "source_type": "本文结论",
      "evidence_ids": ["M0126"],
      "test_ids": ["P211-T1"],
      "side": "弱侧"
    },
    {
      "id": "P211-M3",
      "summary": "贫液软包中 NH4TFA 上、下平台容量与极化大幅改善 → 硫活性物质利用更完全",
      "A": "NH4TFA-RT", "B": "Control-RT",
      "property": "多硫化物配位/团簇减弱",
      "categories": ["正极反应"],
      "source_type": "本文结论",
      "evidence_ids": ["M0130"],
      "test_ids": ["P211-T2"],
      "side": "弱侧"
    },
    {
      "id": "P211-M4",
      "summary": "NH4TFA 提升溶液介导动力学，且主要改善出现在贫液条件（E/S 4.5 软包），E/S 12 扣式差异小",
      "A": "NH4TFA-RT", "B": "Control-RT",
      "property": "多硫化物配位/团簇减弱（贫液时多硫化物浓度高、更易团簇）",
      "categories": ["正极反应"],
      "source_type": "本文结论",
      "evidence_ids": ["M0131"],
      "test_ids": ["P211-T1", "P211-T2"],
      "side": "弱侧"
    },
    {
      "id": "P211-M5",
      "summary": "低 E/S 下性能分化可能反映 NH4TFA 改善了多硫化物配位环境",
      "A": "NH4TFA-RT", "B": "Control-RT",
      "property": "多硫化物配位环境改善（推测）",
      "categories": [],
      "source_type": "本文推测",
      "evidence_ids": ["M0132"],
      "test_ids": ["P211-T2"],
      "side": "弱侧"
    },
    {
      "id": "P211-M6",
      "summary": "作者称软包性能差异主要来自电解液性质，而非两颗电池硫载量的差别",
      "A": "NH4TFA-RT", "B": "Control-RT",
      "property": "无（对硫载量差异的说明）",
      "categories": [],
      "source_type": "本文结论",
      "evidence_ids": ["M0048"],
      "test_ids": ["P211-T2"],
      "side": "其他"
    },
    {
      "id": "P211-M7",
      "summary": "FTIR 证实 NH4TFA 与溶解的多硫化物原位反应生成 LiTFA（及二铵多硫化物）",
      "A": "NH4TFA-RT", "B": "Control-RT",
      "property": "多硫化物化学组成改变（生成 LiTFA 与 (NH4)2Sx）",
      "categories": [],
      "source_type": "本文结论",
      "evidence_ids": ["M0113"],
      "test_ids": [],
      "side": "其他"
    },
    {
      "id": "P211-M8",
      "summary": "贫液软包中 0.2 M NH4TFA 几乎必然是限量反应物 → 溶液中是锂、二铵与锂-铵混合多硫化物共存",
      "A": "NH4TFA-RT", "B": "Control-RT",
      "property": "多硫化物组成（推测）",
      "categories": [],
      "source_type": "本文推测",
      "evidence_ids": ["M0141"],
      "test_ids": [],
      "side": "其他"
    },
    {
      "id": "P211-M9",
      "summary": "DFT：NH4⁺ 对多硫化物的静电竞争力强于 Li⁺",
      "A": "NH4TFA-RT", "B": "Control-RT",
      "property": "Sx²⁻ 与 NH4⁺ 的离子缔合强于与 Li⁺（计算）",
      "categories": [],
      "source_type": "本文结论",
      "evidence_ids": ["M0148"],
      "test_ids": [],
      "side": "其他"
    },
    {
      "id": "P211-M10",
      "summary": "锂多硫化物团簇与铵多硫化物团簇两种驱动力相互对抗，可能形成僵持，抑制团簇、保持有利的配位环境",
      "A": "NH4TFA-RT", "B": "Control-RT",
      "property": "多硫化物团簇被抑制（推测）",
      "categories": [],
      "source_type": "本文推测",
      "evidence_ids": ["M0159"],
      "test_ids": [],
      "side": "其他"
    },
    {
      "id": "P211-M11",
      "summary": "另一种可能：铵多硫化物团簇在没有 Li⁺ 参与时形成，从而减小对电荷转移动力学的不利影响",
      "A": "NH4TFA-RT", "B": "Control-RT",
      "property": "团簇中不含 Li⁺（推测）",
      "categories": ["正极反应"],
      "source_type": "本文推测",
      "evidence_ids": ["M0160"],
      "test_ids": [],
      "side": "其他"
    },
    {
      "id": "P211-M12",
      "summary": "贫液软包（Fig. 3d）的电化学行为与上述去团簇机制高度一致",
      "A": "NH4TFA-RT", "B": "Control-RT",
      "property": "多硫化物团簇被抑制",
      "categories": [],
      "source_type": "本文结论",
      "evidence_ids": ["M0161"],
      "test_ids": ["P211-T2"],
      "side": "弱侧"
    },
    {
      "id": "P211-M13",
      "summary": "25 °C 7Li NMR 低场位移与静电竞争增强一致：Li⁺ 与周围 Sx²⁻ 配位减弱",
      "A": "NH4TFA-RT", "B": "Control-RT",
      "property": "Li⁺–Sx²⁻ 配位减弱（多硫化物去团簇）",
      "categories": [],
      "source_type": "本文结论",
      "evidence_ids": ["M0178"],
      "test_ids": [],
      "side": "其他"
    },
    {
      "id": "P211-M14",
      "summary": "−50 °C 含 NH4TFA 时形成组成各异的锂-铵混合多硫化物团簇，而非纯锂多硫化物团簇",
      "A": "NH4TFA-RT", "B": "Control-RT",
      "property": "低温团簇组成改变",
      "categories": [],
      "source_type": "本文结论",
      "evidence_ids": ["M0180"],
      "test_ids": [],
      "side": "其他"
    },
    {
      "id": "P211-M15",
      "summary": "HSAB：硬酸 Li⁺ 更倾向与硬的 Sx²⁻ 配位而非较软的 DOL/DME 溶剂，导致低温或贫液下广泛团簇",
      "A": "全梯度", "B": "全梯度",
      "property": "Li⁺ 偏向 Sx²⁻ 而非溶剂（多硫化物溶剂化不足）",
      "categories": [],
      "source_type": "转述他文或通用说法",
      "evidence_ids": ["M0181"],
      "test_ids": [],
      "side": "其他"
    },
    {
      "id": "P211-M16",
      "summary": "较软的 NH4⁺ 替代 Li⁺ 与溶剂偶极配位更有效，抵消构成团簇骨架的 Li⁺–Sx²⁻ 配位，体现为 25 °C 7Li NMR 低场移动",
      "A": "NH4TFA-RT", "B": "Control-RT",
      "property": "NH4⁺ 被溶剂配位、Li⁺–Sx²⁻ 配位减弱",
      "categories": [],
      "source_type": "本文结论",
      "evidence_ids": ["M0184"],
      "test_ids": [],
      "side": "其他"
    },
    {
      "id": "P211-M17",
      "summary": "静电竞争增强使 Li⁺ 保持更解离的配位态，为提升溶液介导电化学动力学提供基础",
      "A": "NH4TFA-RT", "B": "Control-RT",
      "property": "Li⁺ 配位态更解离（多硫化物去团簇）",
      "categories": ["正极反应"],
      "source_type": "本文结论",
      "evidence_ids": ["M0187"],
      "test_ids": [],
      "side": "其他"
    },
    {
      "id": "P211-M18",
      "summary": "团簇多硫化物的强 Li⁺–Sx²⁻ 键网络在低温或低 E/S 下阻碍放电与充电动力学",
      "A": "全梯度", "B": "全梯度",
      "property": "多硫化物团簇（多硫化物溶剂化不足）",
      "categories": ["正极反应"],
      "source_type": "本文结论",
      "evidence_ids": ["M0189"],
      "test_ids": ["P211-T4", "P211-T5"],
      "side": "弱侧"
    },
    {
      "id": "P211-M19",
      "summary": "25 与 0 °C 的容量数据支持：NH4⁺ 比 Li⁺ 更易与多硫化物缔合，打破阻碍放电的 Li⁺–Sx²⁻ 团簇框架",
      "A": "NH4TFA-LT", "B": "Control-LT",
      "property": "多硫化物去团簇（NH4⁺ 与 Sx²⁻ 缔合）",
      "categories": ["正极反应"],
      "source_type": "本文结论",
      "evidence_ids": ["M0202"],
      "test_ids": ["P211-T3", "P211-T4"],
      "side": "弱侧"
    },
    {
      "id": "P211-M20",
      "summary": "−20 °C 对照完全没有下平台 → 向 Li2S 的转化严重受限",
      "A": "NH4TFA-LT", "B": "Control-LT",
      "property": "低温多硫化物团簇（对照）",
      "categories": ["正极反应"],
      "source_type": "本文结论",
      "evidence_ids": ["M0204"],
      "test_ids": ["P211-T5"],
      "side": "弱侧"
    },
    {
      "id": "P211-M21",
      "summary": "NH4TFA 在 −20 °C 的四平台可能反映不同锂-铵混合多硫化物的分段放电",
      "A": "NH4TFA-LT", "B": "LiTFA-LT",
      "property": "混合多硫化物物种（推测）",
      "categories": ["正极反应"],
      "source_type": "本文推测",
      "evidence_ids": ["M0212"],
      "test_ids": ["P211-T5"],
      "side": "其他"
    },
    {
      "id": "P211-M22",
      "summary": "通用说法：高 DN 溶剂屏蔽 Li⁺ 使阳离子络合物变软、与 S²⁻ 结合变弱，从而降低第二平台放电电位",
      "A": "全梯度", "B": "全梯度",
      "property": "Li⁺ 溶剂化增强（屏蔽）",
      "categories": ["正极反应"],
      "source_type": "转述他文或通用说法",
      "evidence_ids": ["M0215"],
      "test_ids": [],
      "side": "其他"
    },
    {
      "id": "P211-M23",
      "summary": "多硫化物团簇同样增加 Li⁺ 屏蔽、降低还原准平衡电位",
      "A": "全梯度", "B": "全梯度",
      "property": "多硫化物团簇（Li⁺ 被 Sx²⁻ 屏蔽）",
      "categories": ["正极反应"],
      "source_type": "本文推测",
      "evidence_ids": ["M0216"],
      "test_ids": ["P211-T5"],
      "side": "弱侧"
    },
    {
      "id": "P211-M24",
      "summary": "NH4⁺ 取代抑制团簇形成 → 提高 Li2S 转化电位（−20 °C 第三平台 1.9 V）",
      "A": "NH4TFA-LT", "B": "LiTFA-LT",
      "property": "多硫化物去团簇",
      "categories": ["正极反应"],
      "source_type": "本文推测",
      "evidence_ids": ["M0217"],
      "test_ids": ["P211-T5"],
      "side": "弱侧"
    },
    {
      "id": "P211-M25",
      "summary": "作者自写的例外：NH4⁺ 是更软的 Lewis 酸、被 DOL/DME 溶剂化更有效，可能造成第二、第四还原平台的电位损失",
      "A": "NH4TFA-LT", "B": "LiTFA-LT",
      "property": "NH4⁺ 阳离子溶剂化增强",
      "categories": ["正极反应"],
      "source_type": "本文推测",
      "evidence_ids": ["M0218"],
      "test_ids": ["P211-T5"],
      "side": "强侧"
    },
    {
      "id": "P211-M26",
      "summary": "−20 °C 的非典型放电行为印证 NH4⁺ 使多硫化物配位环境偏离低温常见的锂多硫化物团簇",
      "A": "NH4TFA-LT", "B": "Control-LT",
      "property": "多硫化物去团簇",
      "categories": [],
      "source_type": "本文结论",
      "evidence_ids": ["M0219"],
      "test_ids": ["P211-T5"],
      "side": "其他"
    },
    {
      "id": "P211-M27",
      "summary": "添加剂在低温与贫液下效果分化，说明多硫化物配位环境主导电化学性能",
      "A": "全梯度", "B": "全梯度",
      "property": "多硫化物配位环境",
      "categories": [],
      "source_type": "本文结论",
      "evidence_ids": ["M0220"],
      "test_ids": ["P211-T1", "P211-T2", "P211-T5"],
      "side": "弱侧"
    },
    {
      "id": "P211-M28",
      "summary": "结论：NH4TFA 与多硫化物原位转化为 LiTFA 与二铵多硫化物，抑制不利团簇、放大溶液介导动力学",
      "A": "NH4TFA-LT", "B": "Control-LT",
      "property": "多硫化物去团簇",
      "categories": ["正极反应"],
      "source_type": "本文结论",
      "evidence_ids": ["M0227"],
      "test_ids": ["P211-T2", "P211-T3", "P211-T4", "P211-T5"],
      "side": "弱侧"
    },
    {
      "id": "P211-M29",
      "summary": "前作转述：强 Lewis 碱性 TFA⁻ 阴离子竞争 Li⁺，打破 Li⁺–Sx²⁻ 强结合网络（对应 LiTFA 一档的设想）",
      "A": "LiTFA-LT", "B": "Control-LT",
      "property": "高 DN 阴离子与 Li⁺ 配位、多硫化物去团簇",
      "categories": [],
      "source_type": "转述他文或通用说法",
      "evidence_ids": ["M0090"],
      "test_ids": [],
      "side": "其他"
    },
    {
      "id": "P211-M30",
      "summary": "前作转述：抑制多硫化物团簇有利于贫液或低温下的动力学与容量",
      "A": "全梯度", "B": "全梯度",
      "property": "多硫化物去团簇",
      "categories": ["正极反应"],
      "source_type": "转述他文或通用说法",
      "evidence_ids": ["M0091"],
      "test_ids": [],
      "side": "其他"
    }
  ],
  "design_claims": [
    {
      "summary": "其他（非折中/解耦）：同时引入强结合阳离子 NH4⁺ 与阴离子 TFA⁻ 的双重静电竞争来抑制多硫化物团簇；最优配方：低温 NH4TFA-LT（0.5 M LiTFSI + 0.3 M NH4TFA + 0.2 M LiNO3，DOL/DME 85:15），室温/贫液 NH4TFA-RT",
      "evidence_ids": ["M0094", "M0197"]
    },
    {
      "summary": "利用多硫化物本身的溶出（crossover）实现原位分子改造的添加剂思路",
      "evidence_ids": ["M0221"]
    }
  ],
  "figure_requests": [
    {
      "test_id": "P211-T1",
      "figure": "Fig. 3a",
      "part": "main",
      "metric": "首圈容量",
      "A": "NH4TFA-RT", "B": "Control-RT",
      "target_point": "化成后 C/10 第 1 圈",
      "anchor_quote_ids": ["M0123"],
      "reason": "Li‖S 循环类测试缺同一测试容量侧（首圈）；锚点只有区间“100 圈内 800–900 mA h g−1”，无单点数值，可能核不上；第 60 圈后有室温波动"
    }
  ],
  "gaps": [
    "全文未报告锂箔厚度",
    "P211-T1 未报告库仑效率；首圈容量只在 Fig. 3a（已登记读图）；第 60 圈起容量波动来自室温变化",
    "P211-T2 软包 A、B 硫载量不同（4.8 vs 3.5 mg cm-2），容量与极化按规则不判；只测单圈，未报告寿命、库仑效率；温度未报告；1C 按扣式推定",
    "P211-T3～T5 仅为各温度下单次放电/充电曲线，圈数未写；寿命、库仑效率未报告；容量只给相对百分比（已反算并写公式）；25、0 °C 未报告过电位",
    "NH4TFA-RT 的 DOL/DME 比例原文未写（M0036 只写 in DOL/DME）",
    "未测离子电导率、黏度、迁移数、多硫化物溶解度；无电池电解液的 Li⁺ 溶剂化测量，仅 Li2S4 于 DME/d-THF 的 7Li NMR；LiTFA-LT 一档无任何溶剂化测量",
    "DFT 离子缔合能、团簇能为本文自算，按规则不收为性质",
    "M0083 图注写 NH3TFA，疑为 NH4TFA 笔误；M0179 写 −50 °C “shift downfield”，与 M0175 的高场移动描述不一致，照原文",
    "SI 只有 DFT 振动频率、能量、坐标与 Figure S1（过量 NH4TFA 小瓶），无电化学条件"
  ],
  "source_review": {
    "main": true,
    "si": true,
    "notes": "通读正文与 SI（SI 为 DFT 频率/能量/坐标表与 Figure S1）；参考文献略读；未读任何既有提取结果。电压曲线（Fig. 3b/3d、Fig. 7）按规则不登记读图。"
  }
}
