Repository: zhuonanli08/Li-S_Electrolyte_Conflicts

File: output/Claude_v4_调试集53篇_2026-10-25/independent_predictions/P271.json
{
  "paper_id": "P271",
  "doi": "10.1021/acs.jpcc.1c10197",
  "formulations": [
    {
      "id": "standard",
      "name": "standard electrolyte",
      "components": [
        {"name": "LiTFSI", "role": "盐", "amount": 1, "unit": "m"},
        {"name": "LiNO3", "role": "添加剂", "amount": 0.25, "unit": "m"},
        {"name": "DME", "role": "溶剂化溶剂", "amount": 1, "unit": "v:v（DME/DOL 1:1）"},
        {"name": "DOL", "role": "溶剂化溶剂", "amount": 1, "unit": "v:v（DME/DOL 1:1）"}
      ],
      "raw_formula": "1 m LiTFSI, 0.25 m LiNO3 in DME/DOL (1:1, v:v)",
      "evidence_ids": ["M0056"]
    },
    {
      "id": "TFSI/Br",
      "name": "TFSI/Br",
      "components": [
        {"name": "LiTFSI", "role": "盐", "amount": 0.5, "unit": "m"},
        {"name": "LiBr", "role": "盐", "amount": 0.5, "unit": "m"},
        {"name": "LiNO3", "role": "添加剂", "amount": 0.25, "unit": "m"},
        {"name": "DME", "role": "溶剂化溶剂", "amount": 1, "unit": "v:v（DME/DOL 1:1）"},
        {"name": "DOL", "role": "溶剂化溶剂", "amount": 1, "unit": "v:v（DME/DOL 1:1）"}
      ],
      "raw_formula": "0.5 m LiTFSI, 0.5 m LiBr, 0.25 m LiNO3 in DME/DOL (1:1, v:v)（作者称 50% LiTFSI 被 LiBr 替代，LiBr 为 cosalt）",
      "evidence_ids": ["M0056", "M0029"]
    }
  ],
  "control_id": "standard",
  "control_type": "常规醚基准（DOL/DME + LiTFSI + LiNO₃）：1 m LiTFSI + 0.25 m LiNO₃ in DME/DOL 1:1 v:v（小写 m）",
  "gradients": [
    {
      "name": "LiBr 替代 LiTFSI 的比例（用量梯度，仅两档，总锂盐 1 m 不变）",
      "order": ["TFSI/Br", "standard"],
      "values": ["0.5 m LiBr + 0.5 m LiTFSI（50% 替代）", "1 m LiTFSI（0%）"],
      "solvation_axis": "按电解液给体性（donicity）由高到低排，视为 Li⁺/多硫化物溶剂化由强到弱；依据：作者把 LiBr 作为高给体数阴离子盐（3.4 节标题 M0167、M0191），引言转述高给体性电解液中 Li⁺ 被溶剂或阴离子更强络合（M0019，转述他文）；本文未直接测 Li⁺ 或多硫化物溶剂化",
      "evidence_ids": ["M0056", "M0167", "M0191", "M0019"]
    }
  ],
  "properties": [
    {
      "name": "Li₂S 析出速率（operando XRD；Li₂S 111 峰强度对下平台放电电量之比 I/qd,l 及 dI/dq）",
      "values": {"TFSI/Br": "I/qd,l 6.7 mAh⁻¹；下平台后半段 dI/dq 明显更高且持续上升", "standard": "I/qd,l 4.6 mAh⁻¹"},
      "direction": "TFSI/Br 高于 standard",
      "method": "operando XRD（Li₂S 111 反射积分强度，以聚酰亚胺 002 峰归一化）对通过电量求导",
      "system": "在 Li‖S operando 改装扣电内测（S-L 3.3 mgS cm⁻²、E/S 6 µL mgS⁻¹、C/10 第 2 圈），是电池内过程量，不是电解液本体性质",
      "evidence_ids": ["M0112", "M0177", "M0029"]
    },
    {
      "name": "Li₂S 晶粒尺寸（XRD 111 峰半高宽 FWHM，放电时倒数第二次测量）",
      "values": {"TFSI/Br": "FWHM 1.31(2)°（晶粒较小）", "standard": "FWHM 1.22(1)°"},
      "direction": "TFSI/Br 晶粒较小（FWHM 较大）",
      "method": "operando XRD 单高斯峰拟合（Topas）",
      "system": "Li‖S operando 改装扣电内（S-L 3.3、E/S 6、C/10 第 2 圈）",
      "evidence_ids": ["M0112", "M0180"]
    },
    {
      "name": "Li₂S 衍射积分强度 I（放电末，归一化）",
      "values": {"TFSI/Br": "15.4(3) a.u.", "standard": "14.8(3) a.u."},
      "direction": "TFSI/Br 略高",
      "method": "operando XRD，Li₂S 111 反射积分强度，以聚酰亚胺 002 峰归一化",
      "system": "Li‖S operando 改装扣电内（S-L 3.3、E/S 6、C/10 第 2 圈）",
      "evidence_ids": ["M0112"]
    },
    {
      "name": "多硫化物溶剂化（物种分布，作者推断）",
      "values": {"TFSI/Br": "作者推断 S₆²⁻、S₈²⁻ 更被稳定、多硫化物氧化态分布更均匀", "standard": "对照"},
      "direction": "TFSI/Br 推断较强（间接）",
      "method": "未直接测；作者由上放电平台更长、充电末 R/k 上升消失、下平台 dI/dq 持续上升推断，并称与文献 30 一致",
      "system": "Li‖S operando 改装扣电内（S-L 3.3、E/S 6、C/10 第 2 圈）",
      "evidence_ids": ["M0178", "M0191"]
    }
  ],
  "tests": [
    {
      "id": "P271-T1",
      "name": "Li‖S operando XRD 改装扣式 C/10（第 2 圈）",
      "cell": "Li‖S 改装扣式（CR2025 壳开 ⌀7 mm 孔，镀铝聚酰亚胺 X 射线窗；⌀13 mm S/C 正极、⌀17 mm Celgard 2400、⌀15 mm Li；operando XRD + ICI 电阻测量）",
      "conditions": {
        "sulfur_loading": "3.3 mgS cm−2",
        "ES": "6",
        "ES_unit": "µL mgS⁻¹（体积基）",
        "Li_thickness": "125 μm",
        "rate": "C/10",
        "formation": "组装后静置 6 h；第 1 圈 C/50 放电至 1.9 V、C/25 充电至 2.6 V",
        "temperature": "未报告",
        "LiNO3": "含 0.25 m",
        "one_C": "1672 mAh gS−1（原文写法）",
        "voltage_window": "1.8–2.6 V",
        "compared_cycle": "第 2 圈（化成后 C/10 第 1 圈）",
        "cathode": "S/C 涂布电极：65% S、21% KB、3.5% C65、3.5% CNF、5.6% PEO、1.6% PVP（质量）"
      },
      "formulations": ["standard", "TFSI/Br"],
      "evidence_ids": ["M0034", "M0039", "M0047", "M0053", "M0056", "M0063", "M0064", "M0065", "M0069", "M0175", "M0201"],
      "results": [
        {
          "id": "P271-T1-R1",
          "metric": "下平台放电比容量",
          "A": "TFSI/Br", "B": "standard",
          "value_A": 515, "value_B": 724,
          "unit": "mAh gS−1",
          "point": "C/10 第 2 圈（化成后 C/10 第 1 圈），仅下放电平台比容量 Qd,l（不是总放电容量）",
          "basis": "numeric",
          "direction_text": "变坏",
          "same_conditions": true,
          "evidence_ids": ["M0112", "M0175"],
          "reason": "表 1：S-L = 3.3 E/S = 6（C/10，第 2 圈）724 vs S-L = 3.3 E/S = 6 TFSI/Br（C/10，第 2 圈）515；|515−724|/724 ≈ 29%。条件名义相同，但 TFSI/Br 电池为产气胀破后重装的第二颗、加强密封，作者预期其电解液损失更多（M0172），故作者只取第 2 圈比较；各配方只有一颗 operando 电池"
        },
        {
          "id": "P271-T1-R2",
          "metric": "过电位",
          "A": "TFSI/Br", "B": "standard",
          "value_A": null, "value_B": null,
          "unit": "未报告",
          "point": "放电过程（结论句未写圈数；本测试比较的是 C/10 第 2 圈）",
          "basis": "qualitative",
          "direction_text": "变坏",
          "same_conditions": true,
          "evidence_ids": ["M0198"],
          "reason": "作者定性：adding LiBr causes a surge in the overpotential"
        },
        {
          "id": "P271-T1-R3",
          "metric": "内阻（ICI 法 R）",
          "A": "TFSI/Br", "B": "standard",
          "value_A": null, "value_B": null,
          "unit": "Ω cm2",
          "point": "C/10 第 2 圈，下放电平台起始",
          "basis": "qualitative",
          "direction_text": "变坏",
          "same_conditions": true,
          "evidence_ids": ["M0179"],
          "reason": "作者定性：the increase in R and k at the beginning of the lower discharge plateau（LiBr 使碳基体内外离子电阻增大）；数值只在 Fig. 6，电阻曲线不属可读图类"
        },
        {
          "id": "P271-T1-R4",
          "metric": "扩散阻力系数（ICI 法 k）",
          "A": "TFSI/Br", "B": "standard",
          "value_A": null, "value_B": null,
          "unit": "未报告",
          "point": "C/10 第 2 圈，下放电平台起始",
          "basis": "qualitative",
          "direction_text": "变坏",
          "same_conditions": true,
          "evidence_ids": ["M0179"],
          "reason": "作者定性：increase in R and k at the beginning of the lower discharge plateau；k 越大传输越差"
        },
        {
          "id": "P271-T1-R5",
          "metric": "充电末内阻 R 与扩散阻力系数 k 的上升",
          "A": "TFSI/Br", "B": "standard",
          "value_A": null, "value_B": null,
          "unit": "未报告",
          "point": "C/10 第 2 圈，充电末",
          "basis": "qualitative",
          "direction_text": "变好",
          "same_conditions": true,
          "evidence_ids": ["M0183"],
          "reason": "作者定性：纯 LiTFSI 电池充电末出现的 R、k 上升在 50% LiBr 电池中消失；按电阻低为好记变好（作者未直接说好坏）"
        }
      ]
    }
  ],
  "mechanisms": [
    {
      "id": "P271-M1",
      "summary": "50% LiTFSI 换成 LiBr 显著改变 Li₂S 的形成，进而改变电阻曲线（未写方向）",
      "A": "TFSI/Br", "B": "standard",
      "property": "电解液给体性升高（加入高给体数阴离子 Br⁻）",
      "categories": ["正极反应"],
      "source_type": "本文结论",
      "evidence_ids": ["M0168"],
      "test_ids": ["P271-T1"],
      "side": "其他"
    },
    {
      "id": "P271-M2",
      "summary": "LiBr 电池在下放电平台后半段 Li₂S 析出速率明显更高（观察）",
      "A": "TFSI/Br", "B": "standard",
      "property": "电解液给体性升高 → Li₂S 析出速率升高",
      "categories": ["正极反应"],
      "source_type": "本文结论",
      "evidence_ids": ["M0177"],
      "test_ids": [],
      "side": "其他"
    },
    {
      "id": "P271-M3",
      "summary": "LiBr 电池 dI/dq 持续上升（类似 C/20），提示多硫化物氧化态分布更均匀",
      "A": "TFSI/Br", "B": "standard",
      "property": "多硫化物溶剂化/物种分布改变：氧化态分布更均匀（推断）",
      "categories": ["正极反应"],
      "source_type": "本文结论",
      "evidence_ids": ["M0178"],
      "test_ids": [],
      "side": "其他"
    },
    {
      "id": "P271-M4",
      "summary": "（M0179 前半句）多硫化物分布更均匀可能源于主导多硫化物物种不同（引文 18、30）",
      "A": "TFSI/Br", "B": "standard",
      "property": "多硫化物溶剂化改变 → 主导多硫化物物种不同",
      "categories": ["正极反应"],
      "source_type": "本文推测",
      "evidence_ids": ["M0179"],
      "test_ids": [],
      "side": "其他"
    },
    {
      "id": "P271-M5",
      "summary": "（M0179 后半句）LiBr 带来的多硫化物物种改变同时增大碳基体内外的离子电阻 → 下放电平台起始 R、k 升高",
      "A": "TFSI/Br", "B": "standard",
      "property": "多硫化物物种改变（高给体性一侧）",
      "categories": ["正极反应"],
      "source_type": "本文结论",
      "evidence_ids": ["M0179"],
      "test_ids": ["P271-T1"],
      "side": "强侧"
    },
    {
      "id": "P271-M6",
      "summary": "50% LiBr 电池中 Li₂S 晶粒更小（FWHM 更大）",
      "A": "TFSI/Br", "B": "standard",
      "property": "电解液给体性升高 → Li₂S 晶粒变小",
      "categories": ["正极反应"],
      "source_type": "本文结论",
      "evidence_ids": ["M0180"],
      "test_ids": [],
      "side": "其他"
    },
    {
      "id": "P271-M7",
      "summary": "作者自写例外：晶粒变小的趋势与非包覆碳基体（孔隙率、比表面积低得多）上的既有报道相反；本文用的是包覆型 KB 碳",
      "A": "TFSI/Br", "B": "standard",
      "property": "电解液给体性升高对 Li₂S 晶粒的影响随正极碳孔结构而反转",
      "categories": ["正极反应"],
      "source_type": "本文结论",
      "evidence_ids": ["M0181"],
      "test_ids": [],
      "side": "其他"
    },
    {
      "id": "P271-M8",
      "summary": "正极孔结构会影响 Li₂S 析出过程（解释与文献结论相反的原因）",
      "A": "TFSI/Br", "B": "standard",
      "property": "正极孔结构（非电解液性质）调制给体性对析出的影响",
      "categories": ["正极反应"],
      "source_type": "本文结论",
      "evidence_ids": ["M0182"],
      "test_ids": [],
      "side": "其他"
    },
    {
      "id": "P271-M9",
      "summary": "纯 LiTFSI 电池充电末出现的 R、k 上升在 50% LiBr 电池中消失",
      "A": "TFSI/Br", "B": "standard",
      "property": "电解液给体性升高",
      "categories": [],
      "source_type": "本文结论",
      "evidence_ids": ["M0183"],
      "test_ids": ["P271-T1"],
      "side": "弱侧"
    },
    {
      "id": "P271-M10",
      "summary": "充电末 R 不升与上放电平台更长，与文献中高给体性电解液稳定 S₆²⁻、S₈²⁻ 一致；LiBr 的效果整体符合多硫化物物种随给体数变化的规律",
      "A": "TFSI/Br", "B": "standard",
      "property": "多硫化物溶剂化增强：S₆²⁻、S₈²⁻ 被稳定（高给体性一侧）",
      "categories": ["正极反应"],
      "source_type": "本文结论（与他文一致）",
      "evidence_ids": ["M0191"],
      "test_ids": ["P271-T1"],
      "side": "弱侧"
    },
    {
      "id": "P271-M11",
      "summary": "高给体数促进溶液介导的 Li₂S 生成这一优势（非包覆正极上已证实），在包覆型 S/C 电极中可能被抵消：短链多硫化物浓度高、Li₂S 析出快 → 孔内离子电阻增大、传输变差",
      "A": "TFSI/Br", "B": "standard",
      "property": "电解液给体性升高 → 短链多硫化物浓度高、Li₂S 析出速率高",
      "categories": ["正极反应"],
      "source_type": "本文推测",
      "evidence_ids": ["M0192"],
      "test_ids": ["P271-T1"],
      "side": "强侧"
    },
    {
      "id": "P271-M12",
      "summary": "加入 LiBr 提高 Li₂S 析出速率 → 过电位剧增（同句对比：提高 E/S 降低析出速率 → 比容量降低）",
      "A": "TFSI/Br", "B": "standard",
      "property": "电解液给体性升高 → Li₂S 析出速率升高",
      "categories": ["正极反应"],
      "source_type": "本文结论",
      "evidence_ids": ["M0198"],
      "test_ids": ["P271-T1"],
      "side": "强侧"
    },
    {
      "id": "P271-M13",
      "summary": "LiBr 带来的高析出速率在包覆型碳基体中没有转化为高硫利用率",
      "A": "TFSI/Br", "B": "standard",
      "property": "电解液给体性升高 → Li₂S 析出速率升高",
      "categories": ["正极反应"],
      "source_type": "本文结论",
      "evidence_ids": ["M0030"],
      "test_ids": ["P271-T1"],
      "side": "强侧"
    },
    {
      "id": "P271-M14",
      "summary": "使用 LiBr 时电池产气更多（镀铝聚酰亚胺窗外鼓），推测产气发生在电解液/金属锂界面",
      "A": "TFSI/Br", "B": "standard",
      "property": "LiBr 盐与金属锂界面反应（非溶剂化起点）",
      "categories": ["负极锂"],
      "source_type": "本文推测",
      "evidence_ids": ["M0169"],
      "test_ids": [],
      "side": "其他"
    },
    {
      "id": "P271-M15",
      "summary": "产气使内压升高，预计 LiBr 电池经聚酰亚胺窗损失更多电解液",
      "A": "TFSI/Br", "B": "standard",
      "property": "产气 → 内压升高（非溶剂化起点）",
      "categories": ["电解液消耗"],
      "source_type": "本文推测",
      "evidence_ids": ["M0172"],
      "test_ids": [],
      "side": "其他"
    },
    {
      "id": "P271-M16",
      "summary": "产气还可能使接触电阻随循环变差；电解液损失与接触电阻两者可能影响了 LiBr 电池第 3 圈以后的倍率性能（因此只用第 2 圈比较）",
      "A": "TFSI/Br", "B": "standard",
      "property": "产气 → 接触电阻变差（非溶剂化起点）",
      "categories": [],
      "source_type": "本文推测",
      "evidence_ids": ["M0173", "M0174"],
      "test_ids": [],
      "side": "其他"
    },
    {
      "id": "P271-M17",
      "summary": "（引言转述）高给体性下 Li⁺ 团簇变软，稳定不同的多硫化物物种，从而影响 Li₂S 析出",
      "A": "TFSI/Br", "B": "standard",
      "property": "Li⁺ 溶剂化增强（被溶剂或阴离子更强络合）→ 多硫化物物种稳定化",
      "categories": ["正极反应"],
      "source_type": "转述他文或通用说法",
      "evidence_ids": ["M0020"],
      "test_ids": [],
      "side": "其他"
    },
    {
      "id": "P271-M18",
      "summary": "（引言转述）在开放/非包覆碳基体上，高给体数溶剂或阴离子使 Li₂S 颗粒更大、硫利用率更高——与本文包覆型碳的结果相反",
      "A": "TFSI/Br", "B": "standard",
      "property": "电解液给体数升高",
      "categories": ["正极反应"],
      "source_type": "转述他文或通用说法",
      "evidence_ids": ["M0021"],
      "test_ids": [],
      "side": "弱侧"
    }
  ],
  "design_claims": [
    {
      "summary": "折中：Li₂S 析出速率需取平衡——提高 E/S 使析出变慢会降低比容量，加 LiBr 使析出变快会使过电位剧增；须按目标（面容量或功率能力）取平衡，未给出最优配方",
      "evidence_ids": ["M0198", "M0199"]
    }
  ],
  "figure_requests": [
    {
      "test_id": "P271-T1",
      "figure": "Figure S4",
      "part": "si",
      "metric": "首圈容量",
      "A": "TFSI/Br", "B": "standard",
      "target_point": "C/10 第 2 圈（化成后 C/10 第 1 圈）总放电比容量 Qd",
      "anchor_quote_ids": [],
      "reason": "Li‖S 循环类测试缺同一测试的总放电容量（文字只有下平台容量 Qd,l）；无锚点（表 1 只给下平台容量，口径不同），按规则可能整图不用；图中是否含 TFSI/Br 的 operando 电池原文未写明"
    }
  ],
  "gaps": [
    "P271-T1 未报告总放电容量（文字只有下平台放电比容量 Qd,l）",
    "P271-T1 未报告库仑效率（只在 Figure S4 图中）",
    "P271-T1 未报告寿命或保持率（operando 电池只循环十余圈）",
    "P271-T1 温度未报告",
    "未测 Li⁺ 溶剂化、多硫化物溶解度、离子电导率、黏度、离子迁移数；给体性排序只依据作者对 LiBr 的定性描述，多硫化物物种为作者推断",
    "TFSI/Br 电池首次组装因产气胀破，第二颗加强密封；作者预期其电解液损失更多、接触电阻变差，只用第 2 圈比较（M0169–M0175）；每个配方只有一颗 operando 电池",
    "TFSI/Br 在 C/20（第 11 圈）、C/13（第 13 圈）的下平台容量无同条件 standard 对照（standard 的 S-L 3.3 E/S 6 电池只测 C/10），不判",
    "E/S（6 vs 10 µL mgS⁻¹）、硫载量（2.5 vs 3.3/3.4 mgS cm⁻²）、倍率（C/10、C/5、C/2、C/3、C/20）三组对比只用 standard 电解液，是条件变化而非配方比较，未建测试；相关作者说法（E/S 高 → 多硫化物浓度低、Li₂S 析出慢 → 电阻低但比容量低，M0107、M0110、M0198）未记入机制",
    "常规扣电（CC）对照电池（Figures S2–S4）条件只写 close cell parameters，未建测试",
    "电解液浓度用小写 m（mol/kg 还是 mol/L 不明），按规则不换算",
    "原文 M0055 对 S-L、E/S 中 X、Y 的说明与 M0053 颠倒，按 M0053 和电池名理解"
  ],
  "source_review": {
    "main": true,
    "si": true,
    "notes": "通读正文（M0001–M0353，参考文献略读）与 SI（S0001–S0038，SI 只有图注：实验装置照片、operando 与常规扣电对比、dI/dq 原始值、XRD 图谱）；未读任何既有提取结果。本文是 operando XRD 机理研究，配方比较只有 standard vs TFSI/Br 一组，且只在 S-L 3.3、E/S 6、C/10 第 2 圈；1C 原文写作 C = 1672 mAh gS−1。"
  }
}

File: output/Claude_v4_调试集53篇_2026-10-25/independent_predictions/P296.json
{
  "paper_id": "P296",
  "doi": "10.5796/electrochemistry.22-00090",
  "formulations": [
    {
      "id": "0.5-SL",
      "name": "0.5-SL（0.5 M LiTFSI/SL : HFE）",
      "components": [
        {"name": "LiTFSI", "role": "盐", "amount": 0.191, "unit": "摩尔比"},
        {"name": "SL（sulfolane）", "role": "溶剂化溶剂", "amount": 2.0, "unit": "摩尔比"},
        {"name": "HFE（1,1,2,2-tetrafluoroethyl 2,2,3,3-tetrafluoropropyl）", "role": "弱或非溶剂化溶剂", "amount": 1.26, "unit": "摩尔比"}
      ],
      "raw_formula": "0.5 M LiTFSI in SL : HFE = 1 : 1 by volume (2.00 : 1.26 by mol)；Table 1：LiTFSI 0.191 mol、SL 2.00 mol、HFE 1.26 mol",
      "evidence_ids": ["M0041", "M0081"]
    },
    {
      "id": "1.0-SL",
      "name": "1.0-SL（1.0 M LiTFSI/SL : HFE）",
      "components": [
        {"name": "LiTFSI", "role": "盐", "amount": 0.381, "unit": "摩尔比"},
        {"name": "SL（sulfolane）", "role": "溶剂化溶剂", "amount": 2.0, "unit": "摩尔比"},
        {"name": "HFE（1,1,2,2-tetrafluoroethyl 2,2,3,3-tetrafluoropropyl）", "role": "弱或非溶剂化溶剂", "amount": 1.26, "unit": "摩尔比"}
      ],
      "raw_formula": "1.0 M LiTFSI in SL : HFE = 1 : 1 by volume (2.00 : 1.26 by mol)；Table 1：LiTFSI 0.381 mol、SL 2.00 mol、HFE 1.26 mol",
      "evidence_ids": ["M0041", "M0081"]
    },
    {
      "id": "1.5-SL",
      "name": "1.5-SL（1.5 M LiTFSI/SL : HFE）",
      "components": [
        {"name": "LiTFSI", "role": "盐", "amount": 0.572, "unit": "摩尔比"},
        {"name": "SL（sulfolane）", "role": "溶剂化溶剂", "amount": 2.0, "unit": "摩尔比"},
        {"name": "HFE（1,1,2,2-tetrafluoroethyl 2,2,3,3-tetrafluoropropyl）", "role": "弱或非溶剂化溶剂", "amount": 1.26, "unit": "摩尔比"}
      ],
      "raw_formula": "1.5 M LiTFSI in SL : HFE = 1 : 1 by volume (2.00 : 1.26 by mol)；Table 1：LiTFSI 0.572 mol、SL 2.00 mol、HFE 1.26 mol",
      "evidence_ids": ["M0041", "M0081"]
    },
    {
      "id": "2.0-SL",
      "name": "2.0-SL（2.0 M LiTFSI/SL : HFE）",
      "components": [
        {"name": "LiTFSI", "role": "盐", "amount": 0.762, "unit": "摩尔比"},
        {"name": "SL（sulfolane）", "role": "溶剂化溶剂", "amount": 2.0, "unit": "摩尔比"},
        {"name": "HFE（1,1,2,2-tetrafluoroethyl 2,2,3,3-tetrafluoropropyl）", "role": "弱或非溶剂化溶剂", "amount": 1.26, "unit": "摩尔比"}
      ],
      "raw_formula": "2.0 M LiTFSI in SL : HFE = 1 : 1 by volume (2.00 : 1.26 by mol)；Table 1：LiTFSI 0.762 mol、SL 2.00 mol、HFE 1.26 mol",
      "evidence_ids": ["M0041", "M0081"]
    },
    {
      "id": "2.5-SL",
      "name": "2.5-SL（2.5 M LiTFSI/SL : HFE）",
      "components": [
        {"name": "LiTFSI", "role": "盐", "amount": 0.953, "unit": "摩尔比"},
        {"name": "SL（sulfolane）", "role": "溶剂化溶剂", "amount": 2.0, "unit": "摩尔比"},
        {"name": "HFE（1,1,2,2-tetrafluoroethyl 2,2,3,3-tetrafluoropropyl）", "role": "弱或非溶剂化溶剂", "amount": 1.26, "unit": "摩尔比"}
      ],
      "raw_formula": "2.5 M LiTFSI in SL : HFE = 1 : 1 by volume (2.00 : 1.26 by mol)；Table 1：LiTFSI 0.953 mol、SL 2.00 mol、HFE 1.26 mol",
      "evidence_ids": ["M0041", "M0081"]
    },
    {
      "id": "standard-SL",
      "name": "standard SL（Watanabe 等报道的 SL 电解液）",
      "components": [
        {"name": "LiTFSI", "role": "盐", "amount": 1, "unit": "摩尔比"},
        {"name": "SL（sulfolane）", "role": "溶剂化溶剂", "amount": 2, "unit": "摩尔比"},
        {"name": "HFE（1,1,2,2-tetrafluoroethyl 2,2,3,3-tetrafluoropropyl）", "role": "弱或非溶剂化溶剂", "amount": 2, "unit": "摩尔比"}
      ],
      "raw_formula": "LiTFSI : SL : HFE = 1 : 2 : 2 (mol)；Table 1：LiTFSI 1.00 mol、SL 2.00 mol、HFE 2.00 mol",
      "evidence_ids": ["M0042", "M0081"]
    }
  ],
  "control_id": "standard-SL",
  "control_type": "其他：Watanabe 等报道的 SL 基局部高浓电解液 LiTFSI : SL : HFE = 1 : 2 : 2 (mol)（作者称 solvated state），无常规醚基准；是否含 LiNO₃ 原文未写",
  "gradients": [
    {
      "name": "LiTFSI 浓度（用量梯度；SL : HFE 固定 2.00 : 1.26 mol）",
      "order": ["0.5-SL", "1.0-SL", "1.5-SL", "2.0-SL", "2.5-SL"],
      "values": ["0.5 M（LiTFSI : SL = 0.191 : 2.00 mol）", "1.0 M（0.381 : 2.00）", "1.5 M（0.572 : 2.00）", "2.0 M（0.762 : 2.00）", "2.5 M（0.953 : 2.00）"],
      "solvation_axis": "按 Li⁺ 溶剂化由强到弱（每个 Li⁺ 分到的 SL 由多到少、游离 SL 减少）；依据：Table 1 摩尔比与作者 Raman TFSI⁻ 峰 742 → 745 → 748 cm⁻¹（CIP/AGG 增多）；作者称多硫化物溶出同向由多到少。standard-SL（LiTFSI : SL = 1 : 2，但 HFE 比例不同）不在本梯度内，按 LiTFSI : SL 比位于 2.5-SL 之外更弱的一端",
      "evidence_ids": ["M0041", "M0081", "M0065", "M0066", "M0058"]
    }
  ],
  "properties": [
    {
      "name": "Li⁺ 溶剂化（Raman TFSI⁻ 峰位，反映 CIP/AGG）",
      "values": {"0.5-SL": "742 cm-1", "1.0-SL": "742 cm-1", "1.5-SL": "745 cm-1", "2.0-SL": "745 cm-1", "2.5-SL": "748 cm-1", "standard-SL": "745 cm-1"},
      "direction": "随 LiTFSI 浓度升高峰位移向高波数（作者：CIP/AGG 增多，即 Li⁺ 被溶剂分离的程度沿梯度降低）；standard-SL 与 1.5-SL、2.0-SL 同为 745 cm-1",
      "method": "Raman（532 nm 绿光），TFSI⁻ 峰 740–750 cm⁻¹",
      "system": "各电解液本体，不含多硫化物",
      "evidence_ids": ["M0046", "M0064", "M0065", "M0066", "M0067"]
    },
    {
      "name": "Li⁺ 溶剂化（1.5-SL 改变 HFE 比例，Table S1 / Fig. S1）",
      "values": {"1.5-SL": "改变 HFE 量时 TFSI⁻ Raman 峰位不变、仅强度变化"},
      "direction": "HFE 用量不改变离子配位状态（作者）",
      "method": "Raman",
      "system": "1.5-SL 不同 HFE 比例的电解液本体；具体组成在 Table S1（原文包无 SI）",
      "evidence_ids": ["M0068", "M0069", "M0070"]
    },
    {
      "name": "多硫化物溶出（电池内隔膜着色，非溶解度测量）",
      "values": {"0.5-SL": "隔膜深黄（大量硫化物）", "1.5-SL": "隔膜略黄"},
      "direction": "0.5-SL 多于 1.5-SL",
      "method": "循环 1 圈后隔膜照片（Fig. 5）",
      "system": "Li‖AZC-S 电池内（推定与 T1 同组电池条件）",
      "evidence_ids": ["M0092", "M0093", "M0094"]
    },
    {
      "name": "离子电导率",
      "values": {"0.5-SL": "194.6 mS/m", "1.0-SL": "188.1 mS/m", "1.5-SL": "124.8 mS/m", "2.0-SL": "63.1 mS/m", "2.5-SL": "28.2 mS/m", "standard-SL": "76.8 mS/m"},
      "direction": "沿梯度（0.5 → 2.5-SL）降低；1.5-SL 高于 standard-SL",
      "method": "电导率仪（Seven2Go Cond meter S3 + InLab 751-4mm），25 °C",
      "system": "各电解液本体，干燥空气中测（原文露点写作 below 140 °C，疑为排版乱码）",
      "evidence_ids": ["M0047", "M0048", "M0081", "M0062"]
    },
    {
      "name": "黏度",
      "values": {"0.5-SL": "21 mPa s", "1.0-SL": "36 mPa s", "1.5-SL": "60 mPa s", "2.0-SL": "132 mPa s", "2.5-SL": "204 mPa s", "standard-SL": "59 mPa s"},
      "direction": "沿梯度（0.5 → 2.5-SL）升高；1.5-SL 与 standard-SL 相当；2.5-SL 超过 standard-SL 三倍",
      "method": "微差压黏度计（microVISC），25 °C",
      "system": "各电解液本体",
      "evidence_ids": ["M0047", "M0081", "M0059", "M0060", "M0062"]
    }
  ],
  "tests": [
    {
      "id": "P296-T1",
      "name": "Li‖AZC-S 两电极电池 0.1 C 恒流充放电循环（50 圈）",
      "cell": "Li‖S 两电极电池（形式未报告；AZC-S 正极、Li 箔、聚烯烃微孔隔膜）",
      "conditions": {
        "sulfur_loading": "3.0 mg cm-2",
        "ES": "未报告",
        "ES_unit": "未报告",
        "Li_thickness": "未报告",
        "rate": "0.1 C（167.2 mA g-1，按硫质量）",
        "formation": "未报告",
        "temperature": "25 °C",
        "LiNO3": "未报告",
        "one_C": "0.1 C = 167.2 mA g-1（按硫质量）",
        "voltage_window": "1.0–3.0 V（vs. Li/Li+）"
      },
      "formulations": ["0.5-SL", "1.0-SL", "1.5-SL", "2.0-SL", "2.5-SL", "standard-SL"],
      "evidence_ids": ["M0041", "M0042", "M0044", "M0045", "M0071"],
      "results": [
        {
          "id": "P296-T1-R1",
          "metric": "首圈容量",
          "A": "0.5-SL", "B": "standard-SL",
          "value_A": 1511, "value_B": 1233,
          "unit": "mAh g-1",
          "point": "0.1 C 第 1 圈充电容量（原文 initial charge capacity）",
          "basis": "numeric",
          "direction_text": "变好",
          "same_conditions": true,
          "evidence_ids": ["M0073"],
          "reason": "原文给的是首圈充电容量；作者称 0.5-SL 有多硫化物溶出、第 2 圈即降到 278 mAh g-1，充电容量可能含穿梭贡献，按规则只记数值方向"
        },
        {
          "id": "P296-T1-R2",
          "metric": "首圈容量",
          "A": "1.0-SL", "B": "standard-SL",
          "value_A": 1448, "value_B": 1233,
          "unit": "mAh g-1",
          "point": "0.1 C 第 1 圈充电容量（原文 initial charge capacity）",
          "basis": "numeric",
          "direction_text": "变好",
          "same_conditions": true,
          "evidence_ids": ["M0073"],
          "reason": "(1448−1233)/1448 = 14.8%"
        },
        {
          "id": "P296-T1-R3",
          "metric": "首圈容量",
          "A": "1.5-SL", "B": "standard-SL",
          "value_A": 1389, "value_B": 1233,
          "unit": "mAh g-1",
          "point": "0.1 C 第 1 圈充电容量（原文 initial charge capacity）",
          "basis": "numeric",
          "direction_text": "变好",
          "same_conditions": true,
          "evidence_ids": ["M0073"],
          "reason": "(1389−1233)/1389 = 11.2%"
        },
        {
          "id": "P296-T1-R4",
          "metric": "首圈容量",
          "A": "2.0-SL", "B": "standard-SL",
          "value_A": 1289, "value_B": 1233,
          "unit": "mAh g-1",
          "point": "0.1 C 第 1 圈充电容量（原文 initial charge capacity）",
          "basis": "numeric",
          "direction_text": "差异小",
          "same_conditions": true,
          "evidence_ids": ["M0073"],
          "reason": "(1289−1233)/1289 = 4.3% < 5%"
        },
        {
          "id": "P296-T1-R5",
          "metric": "首圈容量",
          "A": "2.5-SL", "B": "standard-SL",
          "value_A": 1295, "value_B": 1233,
          "unit": "mAh g-1",
          "point": "0.1 C 第 1 圈充电容量（原文 initial charge capacity）",
          "basis": "numeric",
          "direction_text": "差异小",
          "same_conditions": true,
          "evidence_ids": ["M0073"],
          "reason": "(1295−1233)/1295 = 4.8% < 5%；作者称首圈充电容量随 LiTFSI 浓度升高而降低（M0074），但 2.5-SL 1295 略高于 2.0-SL 1289"
        },
        {
          "id": "P296-T1-R6",
          "metric": "寿命（循环圈数）",
          "A": "0.5-SL", "B": "standard-SL",
          "value_A": null, "value_B": null,
          "unit": "圈",
          "point": "0.1 C 循环中开始快速衰减的圈数",
          "basis": "qualitative",
          "direction_text": "变坏",
          "same_conditions": true,
          "evidence_ids": ["M0078", "M0090"],
          "reason": "作者定性（跨句组合）：0.5-SL 第 2 圈即快速降到 278 mAh g-1；standard-SL 前几圈与 1.0–2.5-SL 相近、第 7 圈后才快速衰减；作者未直接比较两者"
        },
        {
          "id": "P296-T1-R7",
          "metric": "寿命（循环圈数）",
          "A": "1.0-SL", "B": "standard-SL",
          "value_A": null, "value_B": null,
          "unit": "圈",
          "point": "0.1 C 循环至第 50 圈",
          "basis": "qualitative",
          "direction_text": "变好",
          "same_conditions": true,
          "evidence_ids": ["M0086", "M0090"],
          "reason": "作者定性：1.0-SL 至第 50 圈无快速衰减；standard-SL 第 7 圈后快速衰减（摘要称 eight cycles，M0004）"
        },
        {
          "id": "P296-T1-R8",
          "metric": "寿命（循环圈数）",
          "A": "1.5-SL", "B": "standard-SL",
          "value_A": null, "value_B": null,
          "unit": "圈",
          "point": "0.1 C 循环至第 50 圈",
          "basis": "qualitative",
          "direction_text": "变好",
          "same_conditions": true,
          "evidence_ids": ["M0086", "M0090", "M0113"],
          "reason": "作者定性：1.5-SL 至第 50 圈无快速衰减；结论称最少盐的 0.572 : 2.00（1.5-SL）比 standard-SL 循环稳定"
        },
        {
          "id": "P296-T1-R9",
          "metric": "寿命（循环圈数）",
          "A": "2.0-SL", "B": "standard-SL",
          "value_A": null, "value_B": null,
          "unit": "圈",
          "point": "0.1 C 循环至第 50 圈",
          "basis": "qualitative",
          "direction_text": "变好",
          "same_conditions": true,
          "evidence_ids": ["M0086", "M0090"],
          "reason": "作者定性：2.0-SL 至第 50 圈无快速衰减；standard-SL 第 7 圈后快速衰减"
        },
        {
          "id": "P296-T1-R10",
          "metric": "寿命（循环圈数）",
          "A": "2.5-SL", "B": "standard-SL",
          "value_A": null, "value_B": null,
          "unit": "圈",
          "point": "0.1 C 循环至第 50 圈",
          "basis": "qualitative",
          "direction_text": "变好",
          "same_conditions": true,
          "evidence_ids": ["M0086", "M0090"],
          "reason": "作者定性：2.5-SL 至第 50 圈无快速衰减；standard-SL 第 7 圈后快速衰减"
        },
        {
          "id": "P296-T1-R11",
          "metric": "库仑效率",
          "A": "1.5-SL", "B": "1.0-SL",
          "value_A": 100, "value_B": 102,
          "unit": "%",
          "point": "1–50 圈平均库仑效率（充电容量/放电容量）",
          "basis": "numeric",
          "direction_text": "变好",
          "same_conditions": true,
          "evidence_ids": ["M0087"],
          "reason": "standard-SL 与 0.5-SL 未给库仑效率，故梯度内相邻两档比；作者称 1.0-SL 平均超过 100% 表示多硫化物溶出抑制不足，按作者说法 1.5-SL 变好"
        },
        {
          "id": "P296-T1-R12",
          "metric": "库仑效率",
          "A": "2.0-SL", "B": "1.5-SL",
          "value_A": 99.5, "value_B": 100,
          "unit": "%",
          "point": "1–50 圈平均库仑效率（充电容量/放电容量）",
          "basis": "numeric",
          "direction_text": "不判",
          "same_conditions": true,
          "evidence_ids": ["M0087"],
          "reason": "梯度内相邻两档比；差 −0.5 个百分点，作者未评价"
        },
        {
          "id": "P296-T1-R13",
          "metric": "库仑效率",
          "A": "2.5-SL", "B": "2.0-SL",
          "value_A": 98.8, "value_B": 99.5,
          "unit": "%",
          "point": "1–50 圈平均库仑效率（充电容量/放电容量）",
          "basis": "numeric",
          "direction_text": "不判",
          "same_conditions": true,
          "evidence_ids": ["M0087"],
          "reason": "梯度内相邻两档比；差 −0.7 个百分点，作者未评价"
        },
        {
          "id": "P296-T1-R14",
          "metric": "指定圈容量",
          "A": "1.5-SL", "B": "1.0-SL",
          "value_A": null, "value_B": null,
          "unit": "mAh g-1",
          "point": "0.1 C 第 50 圈可逆容量",
          "basis": "qualitative",
          "direction_text": "差异小",
          "same_conditions": true,
          "evidence_ids": ["M0086", "M0088"],
          "reason": "作者定性：1.0–2.5-SL 衰减行为相似，第 50 圈均约 600 mAh g-1（四档合写一个约数）"
        },
        {
          "id": "P296-T1-R15",
          "metric": "指定圈容量",
          "A": "2.0-SL", "B": "1.5-SL",
          "value_A": null, "value_B": null,
          "unit": "mAh g-1",
          "point": "0.1 C 第 50 圈可逆容量",
          "basis": "qualitative",
          "direction_text": "差异小",
          "same_conditions": true,
          "evidence_ids": ["M0086", "M0088"],
          "reason": "作者定性：1.0–2.5-SL 衰减行为相似，第 50 圈均约 600 mAh g-1"
        },
        {
          "id": "P296-T1-R16",
          "metric": "指定圈容量",
          "A": "2.5-SL", "B": "2.0-SL",
          "value_A": null, "value_B": null,
          "unit": "mAh g-1",
          "point": "0.1 C 第 50 圈可逆容量",
          "basis": "qualitative",
          "direction_text": "差异小",
          "same_conditions": true,
          "evidence_ids": ["M0086", "M0088"],
          "reason": "作者定性：1.0–2.5-SL 衰减行为相似，第 50 圈均约 600 mAh g-1"
        }
      ]
    },
    {
      "id": "P296-T2",
      "name": "Li‖AZC-S 电池循环伏安（0.1 mV s-1，前 3 圈）",
      "cell": "Li‖S 两电极电池（形式未报告）",
      "conditions": {
        "sulfur_loading": "3.0 mg cm-2（推定，同 2.2 节电极）",
        "ES": "未报告",
        "ES_unit": "未报告",
        "Li_thickness": "未报告",
        "rate": "扫描速率 0.1 mV s-1",
        "formation": "未报告",
        "temperature": "25 °C",
        "LiNO3": "未报告",
        "one_C": "未报告"
      },
      "formulations": ["0.5-SL", "1.0-SL", "1.5-SL", "2.0-SL", "2.5-SL", "standard-SL"],
      "evidence_ids": ["M0041", "M0042", "M0045", "M0096"],
      "results": [
        {
          "id": "P296-T2-R1",
          "metric": "响应电流（CV 放电峰）",
          "A": "1.0-SL", "B": "standard-SL",
          "value_A": null, "value_B": null,
          "unit": "未报告",
          "point": "前 3 圈 CV 放电过程",
          "basis": "qualitative",
          "direction_text": "变好",
          "same_conditions": true,
          "evidence_ids": ["M0005", "M0098", "M0102", "M0103"],
          "reason": "作者定性（跨句）：LiTFSI 比例升高使放电响应电流降低；standard-SL 响应电流低、过电位高。峰半峰宽 1.0-SL 0.29 V vs standard-SL 0.78 V（作者对宽峰有溶出与低活性两种解释，不单独判）"
        },
        {
          "id": "P296-T2-R2",
          "metric": "响应电流（CV 放电峰）",
          "A": "1.5-SL", "B": "standard-SL",
          "value_A": null, "value_B": null,
          "unit": "未报告",
          "point": "前 3 圈 CV 放电过程",
          "basis": "qualitative",
          "direction_text": "变好",
          "same_conditions": true,
          "evidence_ids": ["M0005", "M0099", "M0102", "M0103"],
          "reason": "作者定性（跨句）：standard-SL 响应电流低；峰半峰宽 1.5-SL 0.27 V vs standard-SL 0.78 V"
        },
        {
          "id": "P296-T2-R3",
          "metric": "响应电流（CV 放电峰）",
          "A": "2.0-SL", "B": "standard-SL",
          "value_A": null, "value_B": null,
          "unit": "未报告",
          "point": "前 3 圈 CV 放电过程",
          "basis": "qualitative",
          "direction_text": "变好",
          "same_conditions": true,
          "evidence_ids": ["M0005", "M0099", "M0102", "M0103"],
          "reason": "作者定性（跨句）：standard-SL 响应电流低；峰半峰宽 2.0-SL 0.33 V vs standard-SL 0.78 V"
        },
        {
          "id": "P296-T2-R4",
          "metric": "响应电流（CV 放电峰）",
          "A": "2.5-SL", "B": "standard-SL",
          "value_A": null, "value_B": null,
          "unit": "未报告",
          "point": "前 3 圈 CV 放电过程",
          "basis": "qualitative",
          "direction_text": "差异小",
          "same_conditions": true,
          "evidence_ids": ["M0102"],
          "reason": "作者定性：standard-SL 与 2.5-SL CV 行为相似（半峰宽 0.78 V vs 0.70 V），极高盐浓度降低响应电流"
        },
        {
          "id": "P296-T2-R5",
          "metric": "过电位",
          "A": "1.0-SL", "B": "standard-SL",
          "value_A": null, "value_B": null,
          "unit": "未报告",
          "point": "前 3 圈 CV",
          "basis": "qualitative",
          "direction_text": "变好",
          "same_conditions": true,
          "evidence_ids": ["M0103"],
          "reason": "作者定性：standard-SL 在 CV 中过电位高；未给数值，作者未逐档比较"
        },
        {
          "id": "P296-T2-R6",
          "metric": "过电位",
          "A": "1.5-SL", "B": "standard-SL",
          "value_A": null, "value_B": null,
          "unit": "未报告",
          "point": "前 3 圈 CV",
          "basis": "qualitative",
          "direction_text": "变好",
          "same_conditions": true,
          "evidence_ids": ["M0103"],
          "reason": "作者定性：standard-SL 在 CV 中过电位高；未给数值，作者未逐档比较"
        },
        {
          "id": "P296-T2-R7",
          "metric": "过电位",
          "A": "2.0-SL", "B": "standard-SL",
          "value_A": null, "value_B": null,
          "unit": "未报告",
          "point": "前 3 圈 CV",
          "basis": "qualitative",
          "direction_text": "变好",
          "same_conditions": true,
          "evidence_ids": ["M0103"],
          "reason": "作者定性：standard-SL 在 CV 中过电位高；未给数值，作者未逐档比较"
        },
        {
          "id": "P296-T2-R8",
          "metric": "过电位",
          "A": "2.5-SL", "B": "standard-SL",
          "value_A": null, "value_B": null,
          "unit": "未报告",
          "point": "前 3 圈 CV",
          "basis": "qualitative",
          "direction_text": "差异小",
          "same_conditions": true,
          "evidence_ids": ["M0102", "M0103"],
          "reason": "作者定性：standard-SL 与 2.5-SL CV 行为相似；standard-SL 过电位高。2.5-SL 过电位未单独描述"
        }
      ]
    }
  ],
  "mechanisms": [
    {
      "id": "P296-M1",
      "summary": "LiTFSI 浓度升高（Li⁺ 溶剂化减弱、游离 SL 减少）→ 更能抑制多硫化物溶解，但对微孔活性炭-硫复合正极“过度保护”，正极活性下降",
      "A": "全梯度", "B": "全梯度",
      "property": "LiTFSI : SL 比升高，Li⁺ 溶剂化减弱、游离溶剂减少",
      "categories": ["多硫化物穿梭", "正极反应"],
      "source_type": "本文结论",
      "evidence_ids": ["M0029"],
      "test_ids": ["P296-T1", "P296-T2"],
      "side": "弱侧"
    },
    {
      "id": "P296-M2",
      "summary": "0.5-SL 盐浓度低（Li⁺ 溶剂化强、游离 SL 多）→ 放电曲线出现 2.1 V 平台，多硫化物溶解",
      "A": "0.5-SL", "B": "standard-SL",
      "property": "低盐浓度，Li⁺ 溶剂化强、游离 SL 多",
      "categories": ["多硫化物穿梭"],
      "source_type": "本文结论",
      "evidence_ids": ["M0072"],
      "test_ids": ["P296-T1"],
      "side": "强侧"
    },
    {
      "id": "P296-M3",
      "summary": "1.0-SL 至 standard-SL 只有约 1.8 V 单一放电平台、无 2.2 V 平台 → 按固-固反应生成 Li2S/Li2S2、不经 Li2S8/Li2S6（微孔碳载硫的特征）",
      "A": "1.0-SL", "B": "0.5-SL",
      "property": "盐浓度较高、多硫化物不溶（作者未单列溶剂化性质）",
      "categories": ["正极反应"],
      "source_type": "本文结论（与他文一致）",
      "evidence_ids": ["M0075", "M0076"],
      "test_ids": [],
      "side": "其他"
    },
    {
      "id": "P296-M4",
      "summary": "稀的 0.5-SL 对多硫化物溶出抑制弱 → 第 2 圈容量快速降到 278 mAh g-1",
      "A": "0.5-SL", "B": "standard-SL",
      "property": "低盐浓度，多硫化物溶出多",
      "categories": ["多硫化物穿梭"],
      "source_type": "本文推测",
      "evidence_ids": ["M0078", "M0085"],
      "test_ids": ["P296-T1"],
      "side": "强侧"
    },
    {
      "id": "P296-M5",
      "summary": "1.0-SL 50 圈平均库仑效率超过 100% → 多硫化物溶解抑制不足",
      "A": "1.0-SL", "B": "1.5-SL",
      "property": "1.0-SL 盐浓度较低，Li⁺ 溶剂化较强",
      "categories": ["多硫化物穿梭"],
      "source_type": "本文结论",
      "evidence_ids": ["M0087"],
      "test_ids": ["P296-T1"],
      "side": "强侧"
    },
    {
      "id": "P296-M6",
      "summary": "Raman 峰位 ≥ 745 cm-1（CIP/AGG 增多，Li⁺ 溶剂化减弱）的电解液充分抑制多硫化物溶出，与循环和库仑效率结果一致（覆盖整条梯度：742 cm-1 的 0.5/1.0-SL 抑制不足）",
      "A": "全梯度", "B": "全梯度",
      "property": "Li⁺ 溶剂化（Raman TFSI⁻ 峰位）",
      "categories": ["多硫化物穿梭"],
      "source_type": "本文结论",
      "evidence_ids": ["M0089"],
      "test_ids": ["P296-T1"],
      "side": "强侧"
    },
    {
      "id": "P296-M7",
      "summary": "0.5-SL 的 CV 放电宽峰、响应电流持续到 1 V → 第 1 圈起多硫化物溶解",
      "A": "0.5-SL", "B": "1.5-SL",
      "property": "低盐浓度，多硫化物溶出多",
      "categories": ["多硫化物穿梭"],
      "source_type": "本文结论",
      "evidence_ids": ["M0097"],
      "test_ids": ["P296-T2"],
      "side": "强侧"
    },
    {
      "id": "P296-M8",
      "summary": "1.0-SL 第 2 圈起 CV 峰变宽 → 多硫化物溶解，与库仑效率 > 100% 一致",
      "A": "1.0-SL", "B": "1.5-SL",
      "property": "1.0-SL 盐浓度较低，Li⁺ 溶剂化较强",
      "categories": ["多硫化物穿梭"],
      "source_type": "本文结论",
      "evidence_ids": ["M0098"],
      "test_ids": ["P296-T2", "P296-T1"],
      "side": "强侧"
    },
    {
      "id": "P296-M9",
      "summary": "盐浓度升高抑制多硫化物溶解，但黏度升高使润湿性和离子传输能力下降，可能降低 CV 响应电流（覆盖整条梯度）",
      "A": "全梯度", "B": "全梯度",
      "property": "盐浓度升高：多硫化物溶解受抑制、黏度升高",
      "categories": ["多硫化物穿梭", "正极反应"],
      "source_type": "本文推测",
      "evidence_ids": ["M0101"],
      "test_ids": ["P296-T2"],
      "side": "弱侧"
    },
    {
      "id": "P296-M10",
      "summary": "极高盐浓度（standard-SL、2.5-SL）可能因载硫微孔阻碍 Li⁺ 传输、高浓溶剂化电解液润湿性差而降低微孔碳-硫正极的响应电流",
      "A": "standard-SL", "B": "1.5-SL",
      "property": "极高盐浓度（Li⁺ 溶剂化最弱的两种），润湿性差",
      "categories": ["正极反应"],
      "source_type": "本文推测",
      "evidence_ids": ["M0102"],
      "test_ids": ["P296-T2"],
      "side": "弱侧"
    },
    {
      "id": "P296-M11",
      "summary": "standard-SL 中 AZC-S 电极循环寿命短，与其 CV 响应电流低、过电位高相关 → 反应活性低的问题",
      "A": "standard-SL", "B": "1.5-SL",
      "property": "LiTFSI : SL = 1 : 2（最高盐比）",
      "categories": ["正极反应"],
      "source_type": "本文推测",
      "evidence_ids": ["M0103"],
      "test_ids": ["P296-T1", "P296-T2"],
      "side": "弱侧"
    },
    {
      "id": "P296-M12",
      "summary": "作者推测 standard-SL 的低响应电流和高过电位来自循环早期 HFE 等电解液组分分解造成的电极高电阻",
      "A": "standard-SL", "B": "1.5-SL",
      "property": "起点为 HFE 等组分分解（standard-SL HFE 比例更高），非溶剂化",
      "categories": ["电解液消耗", "正极反应"],
      "source_type": "本文推测",
      "evidence_ids": ["M0104"],
      "test_ids": ["P296-T1", "P296-T2"],
      "side": "其他"
    },
    {
      "id": "P296-M13",
      "summary": "因 HFE 可能分解而减少 HFE 用量，但这使黏度升高、对本正极的润湿性下降",
      "A": "1.5-SL", "B": "standard-SL",
      "property": "HFE 比例降低（2.00 → 1.26 mol），黏度升高",
      "categories": ["电解液消耗"],
      "source_type": "本文推测",
      "evidence_ids": ["M0106"],
      "test_ids": [],
      "side": "其他"
    },
    {
      "id": "P296-M14",
      "summary": "低 HFE 条件下降低 LiTFSI : SL 比、增加游离 SL（以不溶解多硫化物为限，如 2.0/1.5/1.0-SL）→ 提高正极反应活性",
      "A": "1.5-SL", "B": "standard-SL",
      "property": "LiTFSI : SL 比降低，游离 SL 增加（Li⁺ 溶剂化增强）",
      "categories": ["多硫化物穿梭", "正极反应"],
      "source_type": "本文结论",
      "evidence_ids": ["M0107"],
      "test_ids": ["P296-T1", "P296-T2"],
      "side": "弱侧"
    },
    {
      "id": "P296-M15",
      "summary": "降低电解液锂盐含量可提高反应活性和可逆性，并降低成本与密度（覆盖整条梯度）",
      "A": "全梯度", "B": "全梯度",
      "property": "锂盐含量降低（Li⁺ 溶剂化增强）",
      "categories": ["正极反应"],
      "source_type": "本文推测",
      "evidence_ids": ["M0114"],
      "test_ids": ["P296-T1", "P296-T2"],
      "side": "弱侧"
    },
    {
      "id": "P296-M16",
      "summary": "SL 电解液配微孔碳-硫正极时，LiTFSI : SL 比比黏度、电导率更重要（1.5-SL 与 standard-SL 黏度相同、电导率更高，但寿命差别取决于盐比）",
      "A": "全梯度", "B": "全梯度",
      "property": "LiTFSI : SL 比 vs 黏度、电导率",
      "categories": [],
      "source_type": "本文结论",
      "evidence_ids": ["M0091"],
      "test_ids": ["P296-T1"],
      "side": "其他"
    },
    {
      "id": "P296-M17",
      "summary": "盐含量升高使黏度升高、电导率下降，可能因高黏度降低离子传输速率",
      "A": "全梯度", "B": "全梯度",
      "property": "黏度升高、离子电导率降低",
      "categories": [],
      "source_type": "本文推测",
      "evidence_ids": ["M0061"],
      "test_ids": [],
      "side": "其他"
    },
    {
      "id": "P296-M18",
      "summary": "（引言转述）高浓电解液没有供多硫化物溶解的自由空间，物理上把多硫化物困在电解液中",
      "A": "全梯度", "B": "全梯度",
      "property": "高盐浓度、游离溶剂少",
      "categories": ["多硫化物穿梭"],
      "source_type": "转述他文或通用说法",
      "evidence_ids": ["M0021"],
      "test_ids": [],
      "side": "其他"
    }
  ],
  "design_claims": [
    {"summary": "折中：在低 HFE 条件下降低 LiTFSI : SL 摩尔比、增加游离 SL，以“不溶解多硫化物”为限，提高正极反应活性；作者举例 2.0-、1.5-、1.0-SL", "evidence_ids": ["M0107", "M0108"]},
    {"summary": "最优范围：LiTFSI : SL = (0.953–0.572) : 2.00（2.5-SL 至 1.5-SL）充分抑制多硫化物溶出；其中最少盐的 1.5-SL 比 standard-SL 循环稳定", "evidence_ids": ["M0112", "M0113"]},
    {"summary": "降低盐含量还能为添加剂留出溶解空间（作者设想，未做实验）", "evidence_ids": ["M0115"]}
  ],
  "figure_requests": [
    {
      "test_id": "P296-T1",
      "figure": "Fig. 4",
      "part": "main",
      "metric": "指定圈容量",
      "A": "1.5-SL", "B": "standard-SL",
      "target_point": "0.1 C 第 50 圈放电容量",
      "anchor_quote_ids": ["M0088", "M0078"],
      "reason": "Li‖S 循环类测试缺同一测试容量侧：standard-SL 第 50 圈容量正文未给数，只有“第 7 圈后快速衰减”定性；锚点：1.0–2.5-SL 第 50 圈约 600 mAh g-1（四档合写约数）、0.5-SL 第 2 圈 278 mAh g-1"
    },
    {
      "test_id": "P296-T1",
      "figure": "Fig. 4",
      "part": "main",
      "metric": "指定圈容量",
      "A": "0.5-SL", "B": "standard-SL",
      "target_point": "0.1 C 第 50 圈放电容量",
      "anchor_quote_ids": ["M0078", "M0088"],
      "reason": "Li‖S 循环类测试缺同一测试容量侧：0.5-SL 与 standard-SL 第 50 圈容量正文均未给数；锚点：0.5-SL 第 2 圈 278 mAh g-1、1.0–2.5-SL 第 50 圈约 600 mAh g-1"
    }
  ],
  "gaps": [
    "无 SI 文本（Table S1、Fig. S1 在 SI，未见）",
    "P296-T1、P296-T2 未报告 E/S、锂厚、化成协议、电池形式；电解液配制只列 LiTFSI、SL、HFE，是否含 LiNO₃ 原文未写",
    "未测多硫化物溶解度与多硫化物溶剂化，只有 0.5-SL 与 1.5-SL 的隔膜着色对比",
    "P296-T1 首圈容量原文为首圈充电容量（initial charge capacity），首圈放电容量正文未给数",
    "P296-T1 standard-SL 与 0.5-SL 的 50 圈平均库仑效率未报告；standard-SL、0.5-SL 第 50 圈容量正文未给数（已登记读图）",
    "P296-T1 1.0–2.5-SL 第 50 圈容量只有四档合写的约 600 mAh g-1（摘要写 0.572–0.953 档 >550 mAh g-1）",
    "P296-T2 0.5-SL 的响应电流、过电位相对对照未报告；各档过电位无数值",
    "作者设计说法前后范围不一：M0107 举例 2.0/1.5/1.0-SL，结论最优范围为 0.953–0.572（2.5–1.5-SL），且作者判 1.0-SL 库仑效率 >100% 抑制不足",
    "standard-SL 寿命：摘要 eight cycles，正文“第 7 圈后快速衰减”，未给寿命判据"
  ],
  "source_review": {
    "main": true,
    "si": false,
    "notes": "通读正文 172 句（含 Table 1 与图注）；原文包无 SI 文本（SI 句数 0）。未读任何既有提取结果。电解液 Raman、黏度、电导率均在不含多硫化物的电解液本体中测。"
  }
}
