Repository: zhuonanli08/Li-S_Electrolyte_Conflicts

File: output/Claude_v4_调试集53篇_2026-10-25/independent_predictions/P354.json
{
  "paper_id": "P354",
  "doi": "10.1021/acsami.3c06624",
  "formulations": [
    {
      "id": "3M-DME",
      "name": "3 M LiFSI/DME",
      "components": [
        {"name": "LiFSI", "role": "盐", "amount": 3, "unit": "M"},
        {"name": "DME", "role": "溶剂化溶剂", "amount": "1:2.2", "unit": "摩尔比 LiFSI:DME（Table 2，引 ref 22）"}
      ],
      "raw_formula": "3 M LiFSI/DME（LiFSI 加入 DME 搅拌过夜；Table 2 摩尔比 LiFSI/DME 1:2.2）",
      "evidence_ids": ["M0056", "M0162"]
    },
    {
      "id": "3.6M-DME",
      "name": "3.6 M LiFSI/DME",
      "components": [
        {"name": "LiFSI", "role": "盐", "amount": 3.6, "unit": "M"},
        {"name": "DME", "role": "溶剂化溶剂", "amount": "1:2", "unit": "摩尔比 LiFSI:DME（Table 2，引 ref 22）"}
      ],
      "raw_formula": "3.6 M LiFSI/DME（Table 2 摩尔比 LiFSI/DME 1:2）",
      "evidence_ids": ["M0056", "M0162", "M0149"]
    },
    {
      "id": "4M-DME",
      "name": "4 M LiFSI/DME",
      "components": [
        {"name": "LiFSI", "role": "盐", "amount": 4, "unit": "M"},
        {"name": "DME", "role": "溶剂化溶剂", "amount": "1:1.4", "unit": "摩尔比 LiFSI:DME（Table 2，引 ref 22）"}
      ],
      "raw_formula": "4 M LiFSI/DME（Table 2 摩尔比 LiFSI/DME 1:1.4）",
      "evidence_ids": ["M0056", "M0162", "M0149"]
    },
    {
      "id": "3M-DME/HFE",
      "name": "3 M LiFSI in DME/HFE",
      "components": [
        {"name": "LiFSI", "role": "盐", "amount": 3, "unit": "M"},
        {"name": "DME", "role": "溶剂化溶剂", "amount": "1:1.2", "unit": "摩尔比 LiFSI:DME（DME:HFE 体积比 1:1）"},
        {"name": "HFE（1,1,2,2-四氟乙基 2,2,3,3-四氟丙基醚）", "role": "弱或非溶剂化溶剂", "amount": "1:0.83", "unit": "摩尔比 LiFSI:HFE（DME:HFE 体积比 1:1）"}
      ],
      "raw_formula": "3 M LiFSI in DME/HFE：DME 与 HFE 按体积比 1:1 混合，盐浓度 3 M；LiFSI/DME/HFE 摩尔比 1:1.2:0.83",
      "evidence_ids": ["M0057", "M0058", "M0059", "M0162", "M0025", "M0171"]
    }
  ],
  "control_id": "3M-DME",
  "control_type": "不含 LiNO₃ 的自配对照：3 M LiFSI/DME（高浓度单溶剂，非 DOL/DME 基准）",
  "gradients": [
    {
      "name": "LiFSI 浓度（用量梯度，单溶剂 DME）",
      "order": ["3M-DME", "3.6M-DME", "4M-DME"],
      "values": ["3 M", "3.6 M", "4 M"],
      "solvation_axis": "按 Li⁺ 溶剂化由强到弱（每个 LiFSI 对应 DME 2.2 → 2 → 1.4，游离 DME 减少）；依据：Table 2 摩尔比（引 ref 22）与作者 M0149 说法，本文未做光谱测定",
      "evidence_ids": ["M0056", "M0149", "M0162"]
    }
  ],
  "properties": [
    {
      "name": "离子电导率",
      "values": {"3M-DME": "6.75 mS cm-1", "3.6M-DME": "5.94 mS cm-1", "4M-DME": "5.10 mS cm-1", "3M-DME/HFE": "2.74 mS cm-1"},
      "direction": "沿浓度梯度降低；HFE 稀释后低于 3 M LiFSI/DME（四者中最低）",
      "method": "阻抗分析仪（VMP-300），25 °C",
      "system": "电池用电解液本身",
      "evidence_ids": ["M0045", "M0162"]
    },
    {
      "name": "黏度",
      "values": {"3M-DME": "40.2 mPa s", "3.6M-DME": "49.9 mPa s", "4M-DME": "62.4 mPa s", "3M-DME/HFE": "31.3 mPa s"},
      "direction": "沿浓度梯度升高；HFE 稀释后低于 3 M LiFSI/DME（四者中最低）",
      "method": "黏度计（VM-10A），25 °C",
      "system": "电池用电解液本身",
      "evidence_ids": ["M0045", "M0162"]
    },
    {
      "name": "Li⁺ 溶剂化（游离/未配位 DME 量）",
      "values": {"3M-DME": "含未配位 DME（LiFSI:DME 1:2.2）", "3.6M-DME": "几乎全部 DME 与 Li⁺ 配位（1:2）", "4M-DME": "几乎全部 DME 与 Li⁺ 配位（1:1.4）", "3M-DME/HFE": "游离 DME 减少（LiFSI:DME 1:1.2）"},
      "direction": "沿浓度梯度游离 DME 减少；HFE 稀释后游离 DME 少于 3 M LiFSI/DME",
      "method": "按摩尔比推断（引 Qian 等 ref 22、Fu 等 ref 43），本文未直接测定",
      "system": "按配方摩尔比推断",
      "evidence_ids": ["M0123", "M0149", "M0174"]
    },
    {
      "name": "多硫化物溶解度",
      "values": {"3M-DME": "深色（溶解多）", "3.6M-DME": "颜色变浅", "4M-DME": "颜色更浅", "3M-DME/HFE": "Li2S8 深色变黄（作者归为 Li2Sx x = 1, 2）"},
      "direction": "沿浓度梯度降低（只有颜色排序）；HFE 稀释后低于 3 M LiFSI/DME",
      "method": "目视颜色（照片，Figure S8）",
      "system": "各电解液与 0.2 M Li2S8/DME 按体积比 3:1 混合（混入额外 DME，与电池电解液组成不同）",
      "evidence_ids": ["M0150", "M0151", "M0152", "M0176"]
    },
    {
      "name": "多硫化物溶剂化",
      "values": {"3M-DME": "未报告", "3.6M-DME": "未报告", "4M-DME": "未报告", "3M-DME/HFE": "未报告"},
      "direction": "未报告（仅作者推测：浓度越高游离溶剂越少，Li2S8 不能稳定存在而转为短链）",
      "method": "未测",
      "system": "未报告",
      "evidence_ids": ["S0057", "S0058"]
    },
    {
      "name": "锂沉积形貌（循环 10 圈后 SEM）",
      "values": {"3M-DME": "结节状", "3.6M-DME": "更致密均匀", "4M-DME": "更致密均匀", "3M-DME/HFE": "致密均匀"},
      "direction": "沿浓度梯度更致密均匀；HFE 稀释后致密均匀",
      "method": "SEM（Figure S9），Cmicro−meso−S/Li 电池循环 10 圈后取锂",
      "system": "电池内循环后的锂负极",
      "evidence_ids": ["M0053", "M0154", "M0187"]
    },
    {
      "name": "锂负极 SEI 组成（XPS）",
      "values": {"3M-DME": "SOx、LiF 峰较强", "3M-DME/HFE": "SOx 峰较低、LiF 峰明显降低，F 约 0.7 at.%，Li0 更多（SEI 更薄）"},
      "direction": "HFE 稀释后 FSI⁻ 分解产物（SOx、LiF）减少、SEI 更薄",
      "method": "XPS 与深度剖析（Figure 6、S11），循环 10 圈后",
      "system": "电池内循环后的锂负极",
      "evidence_ids": ["M0196", "M0197", "M0199", "M0200"]
    }
  ],
  "tests": [
    {
      "id": "P354-T1",
      "name": "Li‖S（Cmicro−meso−S）0.1 C 循环，浓度梯度",
      "cell": "Li‖S（形式原文未写；正极 12 mm 圆片、锂 13 mm、两层 PP 隔膜）",
      "conditions": {
        "sulfur_loading": "1.2 mg cm-2",
        "ES": "未报告",
        "ES_unit": "未报告",
        "Li_thickness": "200 μm",
        "rate": "0.1 C",
        "formation": "未报告",
        "temperature": "未报告",
        "LiNO3": "不含（配方仅 LiFSI/DME，全文未用 LiNO₃）",
        "one_C": "1672 mA g−1",
        "electrolyte_volume": "52.0 μL",
        "ES_note": "原文未给 E/S；按 52.0 μL ÷ (1.2 mg cm-2 × 1.13 cm2) ≈ 38 μL mg-1 推算（1.13 cm2 是 Cmicro−S 正极面积，Cmicro−meso−S 按 same method 推定同尺寸）"
      },
      "formulations": ["3M-DME", "3.6M-DME", "4M-DME"],
      "evidence_ids": ["M0063", "M0068", "M0072", "M0161", "S0015", "S0017", "S0018"],
      "results": [
        {
          "id": "P354-T1-R1",
          "metric": "保持率",
          "A": "3.6M-DME", "B": "3M-DME",
          "value_A": null, "value_B": null,
          "unit": "%",
          "point": "第 50 圈 ÷ 第 2 圈放电容量",
          "basis": "qualitative",
          "direction_text": "变坏",
          "same_conditions": true,
          "evidence_ids": ["M0155", "M0156"],
          "reason": "作者定性 higher concentration led to significant capacity decay；3.6 M 保持率 5.21% 正文写明，3 M 在 Fig. 4b 的值正文未写（Fig. 5b 的 3 M 50.0% 来自另一张图，未说同批，不配对）"
        },
        {
          "id": "P354-T1-R2",
          "metric": "保持率",
          "A": "4M-DME", "B": "3M-DME",
          "value_A": null, "value_B": null,
          "unit": "%",
          "point": "第 50 圈 ÷ 第 2 圈放电容量",
          "basis": "qualitative",
          "direction_text": "变坏",
          "same_conditions": true,
          "evidence_ids": ["M0155", "M0156"],
          "reason": "作者定性 higher concentration led to significant capacity decay；4 M 保持率 11.0% 正文写明，3 M 在 Fig. 4b 的值正文未写"
        },
        {
          "id": "P354-T1-R3",
          "metric": "库仑效率",
          "A": "3.6M-DME", "B": "3M-DME",
          "value_A": null, "value_B": null,
          "unit": "%",
          "point": "平均库仑效率",
          "basis": "qualitative",
          "direction_text": "变坏",
          "same_conditions": true,
          "evidence_ids": ["M0157", "M0165", "M0166"],
          "reason": "3.6 M 平均 90.8% 正文写明；3 M 在 Fig. 4b 的平均值未写；作者定性高浓电解液导致 lower coulombic efficiency，并以 0.02 C 下 CE 随浓度改善作对比（In contrast）"
        },
        {
          "id": "P354-T1-R4",
          "metric": "库仑效率",
          "A": "4M-DME", "B": "3M-DME",
          "value_A": null, "value_B": null,
          "unit": "%",
          "point": "平均库仑效率",
          "basis": "qualitative",
          "direction_text": "变坏",
          "same_conditions": true,
          "evidence_ids": ["M0157", "M0165", "M0166"],
          "reason": "4 M 平均 92.6% 正文写明；3 M 在 Fig. 4b 的平均值未写；作者定性 lower coulombic efficiency"
        },
        {
          "id": "P354-T1-R5",
          "metric": "指定圈容量",
          "A": "3.6M-DME", "B": "3M-DME",
          "value_A": null, "value_B": null,
          "unit": "mA h g−1",
          "point": "0.1 C 第 2 圈放电（作者算保持率的起点）",
          "basis": "figure_only",
          "direction_text": "不判",
          "same_conditions": true,
          "evidence_ids": [],
          "reason": "3.6 M 第 2 圈 1578.8 正文写明，3 M 同一测试的值只在 Fig. 4b；已登记读图"
        },
        {
          "id": "P354-T1-R6",
          "metric": "指定圈容量",
          "A": "4M-DME", "B": "3M-DME",
          "value_A": null, "value_B": null,
          "unit": "mA h g−1",
          "point": "0.1 C 第 2 圈放电（作者算保持率的起点）",
          "basis": "figure_only",
          "direction_text": "不判",
          "same_conditions": true,
          "evidence_ids": [],
          "reason": "4 M 第 2 圈 1475.4 正文写明，3 M 同一测试的值只在 Fig. 4b；已登记读图"
        }
      ]
    },
    {
      "id": "P354-T2",
      "name": "Li‖S（Cmicro−meso−S）0.02 C 循环，浓度梯度",
      "cell": "Li‖S（形式原文未写；正极 12 mm 圆片、锂 13 mm、两层 PP 隔膜）",
      "conditions": {
        "sulfur_loading": "1.2 mg cm-2",
        "ES": "未报告",
        "ES_unit": "未报告",
        "Li_thickness": "200 μm",
        "rate": "0.02 C",
        "formation": "未报告",
        "temperature": "未报告",
        "LiNO3": "不含（配方仅 LiFSI/DME，全文未用 LiNO₃）",
        "one_C": "1672 mA g−1",
        "electrolyte_volume": "52.0 μL"
      },
      "formulations": ["3M-DME", "3.6M-DME", "4M-DME"],
      "evidence_ids": ["M0063", "M0068", "M0072", "M0161", "M0166", "S0017", "S0018"],
      "results": [
        {
          "id": "P354-T2-R1",
          "metric": "库仑效率",
          "A": "3.6M-DME", "B": "3M-DME",
          "value_A": null, "value_B": null,
          "unit": "%",
          "point": "0.02 C 循环（作者未写取值圈）",
          "basis": "qualitative",
          "direction_text": "变好",
          "same_conditions": true,
          "evidence_ids": ["M0166"],
          "reason": "作者定性：0.02 C 下库仑效率随电解液浓度升高而改善"
        },
        {
          "id": "P354-T2-R2",
          "metric": "库仑效率",
          "A": "4M-DME", "B": "3M-DME",
          "value_A": null, "value_B": null,
          "unit": "%",
          "point": "0.02 C 循环（作者未写取值圈）",
          "basis": "qualitative",
          "direction_text": "变好",
          "same_conditions": true,
          "evidence_ids": ["M0166"],
          "reason": "作者定性：0.02 C 下库仑效率随电解液浓度升高而改善"
        },
        {
          "id": "P354-T2-R3",
          "metric": "放电容量",
          "A": "3.6M-DME", "B": "3M-DME",
          "value_A": null, "value_B": null,
          "unit": "mA h g−1",
          "point": "0.02 C 循环（作者未写取值圈）",
          "basis": "qualitative",
          "direction_text": "变好",
          "same_conditions": true,
          "evidence_ids": ["M0167"],
          "reason": "作者定性：3.6 and 4 M showed higher discharge capacities than 3 M"
        },
        {
          "id": "P354-T2-R4",
          "metric": "放电容量",
          "A": "4M-DME", "B": "3M-DME",
          "value_A": null, "value_B": null,
          "unit": "mA h g−1",
          "point": "0.02 C 循环（作者未写取值圈）",
          "basis": "qualitative",
          "direction_text": "变好",
          "same_conditions": true,
          "evidence_ids": ["M0167"],
          "reason": "作者定性：3.6 and 4 M showed higher discharge capacities than 3 M"
        }
      ]
    },
    {
      "id": "P354-T3",
      "name": "Li‖S（Cmicro−meso−S）循环 50 圈，HFE 稀释对比（Fig. 5b）",
      "cell": "Li‖S（形式原文未写；正极 12 mm 圆片、锂 13 mm、两层 PP 隔膜）",
      "conditions": {
        "sulfur_loading": "1.2 mg cm-2",
        "ES": "未报告",
        "ES_unit": "未报告",
        "Li_thickness": "200 μm",
        "rate": "未报告",
        "formation": "未报告",
        "temperature": "未报告",
        "LiNO3": "不含（配方仅 LiFSI、DME、HFE，全文未用 LiNO₃）",
        "one_C": "1672 mA g−1",
        "electrolyte_volume": "52.0 μL"
      },
      "formulations": ["3M-DME", "3M-DME/HFE"],
      "evidence_ids": ["M0063", "M0068", "M0072", "M0192", "S0017", "S0018"],
      "results": [
        {
          "id": "P354-T3-R1",
          "metric": "指定圈容量",
          "A": "3M-DME/HFE", "B": "3M-DME",
          "value_A": 1347.7, "value_B": 1462.9,
          "unit": "mA h g−1",
          "point": "第 2 圈放电（作者算保持率的起点）",
          "basis": "numeric",
          "direction_text": "变坏",
          "same_conditions": true,
          "evidence_ids": ["M0178"],
          "reason": "|1347.7−1462.9|÷1462.9 ≈ 7.9% > 5%"
        },
        {
          "id": "P354-T3-R2",
          "metric": "指定圈容量",
          "A": "3M-DME/HFE", "B": "3M-DME",
          "value_A": 830.4, "value_B": 732.3,
          "unit": "mA h g−1",
          "point": "第 50 圈放电",
          "basis": "numeric",
          "direction_text": "变好",
          "same_conditions": true,
          "evidence_ids": ["M0178"],
          "reason": "|830.4−732.3|÷830.4 ≈ 11.8% > 5%"
        },
        {
          "id": "P354-T3-R3",
          "metric": "保持率",
          "A": "3M-DME/HFE", "B": "3M-DME",
          "value_A": 61.6, "value_B": 50.0,
          "unit": "%",
          "point": "第 50 圈 ÷ 第 2 圈放电容量",
          "basis": "numeric",
          "direction_text": "变好",
          "same_conditions": true,
          "evidence_ids": ["M0178"],
          "reason": "原文 from 50.0 to 61.6%"
        },
        {
          "id": "P354-T3-R4",
          "metric": "库仑效率",
          "A": "3M-DME/HFE", "B": "3M-DME",
          "value_A": 98.5, "value_B": 97.1,
          "unit": "%",
          "point": "50 圈平均库仑效率",
          "basis": "numeric",
          "direction_text": "变好",
          "same_conditions": true,
          "evidence_ids": ["M0179"],
          "reason": "作者说 improved from 97.1 to 98.5%（+1.4 个百分点）"
        }
      ]
    },
    {
      "id": "P354-T4",
      "name": "Li‖S（Cmicro−meso−S）倍率测试，HFE 稀释对比（Fig. 5c）",
      "cell": "Li‖S（形式原文未写；正极 12 mm 圆片、锂 13 mm、两层 PP 隔膜）",
      "conditions": {
        "sulfur_loading": "1.2 mg cm-2",
        "ES": "未报告",
        "ES_unit": "未报告",
        "Li_thickness": "200 μm",
        "rate": "不同倍率（倍率序列原文未写；摘要写到 2 C）",
        "formation": "未报告",
        "temperature": "未报告",
        "LiNO3": "不含（配方仅 LiFSI、DME、HFE，全文未用 LiNO₃）",
        "one_C": "1672 mA g−1",
        "electrolyte_volume": "52.0 μL"
      },
      "formulations": ["3M-DME", "3M-DME/HFE"],
      "evidence_ids": ["M0063", "M0068", "M0072", "M0193", "M0005", "S0017", "S0018"],
      "results": [
        {
          "id": "P354-T4-R1",
          "metric": "倍率容量",
          "A": "3M-DME/HFE", "B": "3M-DME",
          "value_A": null, "value_B": null,
          "unit": "mA h g−1",
          "point": "高电流密度段（3M-DME/HFE 在 2 C 为 943 mA h g−1，3 M 的值未写）",
          "basis": "qualitative",
          "direction_text": "变好",
          "same_conditions": true,
          "evidence_ids": ["M0181", "M0005"],
          "reason": "作者定性 superior performance at high current density；只有 HFE 一侧在 2 C 的数（943）"
        }
      ]
    },
    {
      "id": "P354-T5",
      "name": "Li‖S 高载量软包（Cmicro−meso−S，3D Al 集流体）循环（Fig. S10）",
      "cell": "Li‖S 软包（正极居中、两侧各一片 3 cm × 3 cm 锂箔）",
      "conditions": {
        "sulfur_loading": "16.8 mg cm–2",
        "ES": "7.2",
        "ES_unit": "µL mg⁻¹（体积基）",
        "Li_thickness": "未报告",
        "rate": "未报告",
        "formation": "未报告",
        "temperature": "未报告",
        "LiNO3": "不含（配方仅 LiFSI、DME、HFE，全文未用 LiNO₃）",
        "one_C": "1672 mA g−1",
        "cathode_area": "2.5 cm × 2.3 cm"
      },
      "formulations": ["3M-DME", "3M-DME/HFE"],
      "evidence_ids": ["S0063", "S0070", "S0071", "S0072", "S0074", "M0072"],
      "results": [
        {
          "id": "P354-T5-R1",
          "metric": "过电位",
          "A": "3M-DME/HFE", "B": "3M-DME",
          "value_A": null, "value_B": null,
          "unit": "V",
          "point": "第 1 圈",
          "basis": "qualitative",
          "direction_text": "变好",
          "same_conditions": true,
          "evidence_ids": ["S0077", "S0078"],
          "reason": "作者定性：3 M LiFSI/DME 过电位大、第 1 圈充不到截止电压；DME/HFE 循环稳定"
        },
        {
          "id": "P354-T5-R2",
          "metric": "寿命（循环圈数）",
          "A": "3M-DME/HFE", "B": "3M-DME",
          "value_A": null, "value_B": null,
          "unit": "圈",
          "point": "3 M 第 1 圈即无法完成充电；DME/HFE 循环到第 50 圈",
          "basis": "qualitative",
          "direction_text": "变好",
          "same_conditions": true,
          "evidence_ids": ["S0077", "S0078", "S0079"],
          "reason": "作者定性 the cell could not cycle vs stable cycle performance；DME/HFE 第 2、50 圈 1203.7、787.3 mAh g–1，平均 CE 98.6%，3 M 无对应数"
        }
      ]
    }
  ],
  "mechanisms": [
    {
      "id": "P354-M1",
      "summary": "3 M LiFSI/DME 含未配位 DME（Li⁺ 溶剂化较强、游离溶剂多）→ 多硫化物溶解 → Cmicro−meso−S 电池容量衰减",
      "A": "3M-DME/HFE", "B": "3M-DME",
      "property": "3 M LiFSI/DME 中未配位 DME 多（Li⁺ 溶剂化/游离溶剂），多硫化物溶解多",
      "categories": ["多硫化物穿梭"],
      "source_type": "本文结论",
      "evidence_ids": ["M0144"],
      "test_ids": ["P354-T3"],
      "side": "强侧"
    },
    {
      "id": "P354-M2",
      "summary": "转述他文：高浓电解液未配位 DME 少 → 多硫化物溶解受抑；作者据此预期 ≥3.6 M 可兼顾高能量密度和循环稳定（随后 Fig. 4b 结果相反，见 M0155）",
      "A": "全梯度", "B": "全梯度",
      "property": "浓度升高，未配位 DME 减少（Li⁺ 溶剂化变弱），多硫化物溶解减少",
      "categories": ["多硫化物穿梭"],
      "source_type": "转述他文或通用说法",
      "evidence_ids": ["M0145"],
      "test_ids": ["P354-T1"],
      "side": "强侧"
    },
    {
      "id": "P354-M3",
      "summary": "3.6、4 M 时几乎全部 DME 与 Li⁺ 配位 → 多硫化物溶解显著受抑 → 高电位平台消失（放电曲线形状改变）",
      "A": "全梯度", "B": "全梯度",
      "property": "Li⁺ 溶剂化：游离 DME 随浓度减少；多硫化物溶解减少",
      "categories": ["多硫化物穿梭", "正极反应"],
      "source_type": "本文结论",
      "evidence_ids": ["M0149"],
      "test_ids": [],
      "side": "其他"
    },
    {
      "id": "P354-M4",
      "summary": "高浓电解液黏度高、电导率低 → 正极电流分布不均（导致高浓档容量衰减）",
      "A": "全梯度", "B": "全梯度",
      "property": "黏度升高、离子电导率降低（非溶剂化起点）",
      "categories": ["正极反应"],
      "source_type": "本文结论",
      "evidence_ids": ["M0158", "M0164"],
      "test_ids": ["P354-T1"],
      "side": "其他"
    },
    {
      "id": "P354-M5",
      "summary": "正极电流分布不均又引起负极电流分布不均 → 库仑效率降低（高浓档 0.1 C 下 CE 更低）",
      "A": "全梯度", "B": "全梯度",
      "property": "黏度升高导致的电流分布不均（非溶剂化起点）",
      "categories": ["正极反应", "负极锂"],
      "source_type": "本文结论",
      "evidence_ids": ["M0165"],
      "test_ids": ["P354-T1"],
      "side": "其他"
    },
    {
      "id": "P354-M6",
      "summary": "作者写的例外：极低电流 0.02 C 下电流分布不均缓解 → 库仑效率随浓度升高而改善，3.6、4 M 放电容量高于 3 M",
      "A": "全梯度", "B": "全梯度",
      "property": "低电流下黏度造成的电流分布不均被缓解（非溶剂化起点）",
      "categories": [],
      "source_type": "本文结论",
      "evidence_ids": ["M0166"],
      "test_ids": ["P354-T2"],
      "side": "其他"
    },
    {
      "id": "P354-M7",
      "summary": "高浓 LiFSI/DME 改善锂沉积形貌、抑制多硫化物溶解，但高黏度在大电流下降低电池性能",
      "A": "全梯度", "B": "全梯度",
      "property": "浓度升高：多硫化物溶解减少、黏度升高",
      "categories": ["负极锂", "多硫化物穿梭"],
      "source_type": "本文结论",
      "evidence_ids": ["M0168"],
      "test_ids": ["P354-T1", "P354-T2"],
      "side": "其他"
    },
    {
      "id": "P354-M8",
      "summary": "HFE 稀释提高 DME 中局部 LiFSI 浓度、减少游离 DME → 多硫化物溶解受抑（放电无高电位平台）",
      "A": "3M-DME/HFE", "B": "3M-DME",
      "property": "Li⁺ 溶剂化：游离 DME 减少；多硫化物溶解减少",
      "categories": ["多硫化物穿梭"],
      "source_type": "本文结论",
      "evidence_ids": ["M0174", "M0175"],
      "test_ids": [],
      "side": "其他"
    },
    {
      "id": "P354-M9",
      "summary": "HFE 介电常数低 → 长链 Li2Sx 溶解度显著降低 → 放电变为硫直接到 Li2Sx（x = 1, 2）的固-固反应（单一低电位平台）",
      "A": "3M-DME/HFE", "B": "3M-DME",
      "property": "多硫化物溶解度降低（作者归因于 HFE 介电常数低）",
      "categories": ["正极反应", "多硫化物穿梭"],
      "source_type": "本文结论",
      "evidence_ids": ["S0054"],
      "test_ids": [],
      "side": "其他"
    },
    {
      "id": "P354-M10",
      "summary": "浓度越高游离溶剂越少 → 加入的 Li2S8 不能稳定存在、被认为转为短链 Li2Sx",
      "A": "全梯度", "B": "全梯度",
      "property": "多硫化物溶剂化：游离溶剂减少",
      "categories": ["多硫化物穿梭"],
      "source_type": "本文推测",
      "evidence_ids": ["S0058"],
      "test_ids": [],
      "side": "其他"
    },
    {
      "id": "P354-M11",
      "summary": "HFE 稀释降低黏度 → 缓解电流分布不均 → 循环性能改善（保持率、CE 提高）",
      "A": "3M-DME/HFE", "B": "3M-DME",
      "property": "黏度降低（非溶剂化起点）",
      "categories": [],
      "source_type": "本文结论",
      "evidence_ids": ["M0180"],
      "test_ids": ["P354-T3"],
      "side": "其他"
    },
    {
      "id": "P354-M12",
      "summary": "黏度降低 → DME/HFE 在大电流下性能更好（倍率）",
      "A": "3M-DME/HFE", "B": "3M-DME",
      "property": "黏度降低（非溶剂化起点）",
      "categories": [],
      "source_type": "本文结论",
      "evidence_ids": ["M0181"],
      "test_ids": ["P354-T4"],
      "side": "其他"
    },
    {
      "id": "P354-M13",
      "summary": "高载量软包中 DME/HFE 表现更好归因于 HFE 稀释带来的低黏度",
      "A": "3M-DME/HFE", "B": "3M-DME",
      "property": "黏度降低（非溶剂化起点）",
      "categories": [],
      "source_type": "本文结论",
      "evidence_ids": ["S0081", "S0082"],
      "test_ids": ["P354-T5"],
      "side": "其他"
    },
    {
      "id": "P354-M14",
      "summary": "HFE 稀释后锂沉积致密均匀（高浓 LiFSI/DME 也如此）",
      "A": "3M-DME/HFE", "B": "3M-DME",
      "property": "局部高浓度（Li⁺ 溶剂化变弱）",
      "categories": ["负极锂"],
      "source_type": "本文结论",
      "evidence_ids": ["M0187"],
      "test_ids": [],
      "side": "其他"
    },
    {
      "id": "P354-M15",
      "summary": "HFE 稀释抑制锂负极上 FSI⁻ 分解 → DME/HFE 中 SEI 更薄",
      "A": "3M-DME/HFE", "B": "3M-DME",
      "property": "HFE 稀释（FSI⁻ 分解减少）",
      "categories": ["负极锂", "电解液消耗"],
      "source_type": "本文结论",
      "evidence_ids": ["M0200"],
      "test_ids": [],
      "side": "其他"
    },
    {
      "id": "P354-M16",
      "summary": "作者写的例外：文献报道 HFE 稀释高浓 LiFSI/DME 会促进 FSI⁻ 分解、富 LiF；本文结果相反，作者归因于本文 HFE 用量较低",
      "A": "3M-DME/HFE", "B": "3M-DME",
      "property": "HFE 用量（局部浓度）影响 FSI⁻ 分解",
      "categories": ["电解液消耗"],
      "source_type": "转述他文或通用说法",
      "evidence_ids": ["M0201"],
      "test_ids": [],
      "side": "其他"
    },
    {
      "id": "P354-M17",
      "summary": "若 HFE 比例高（局部浓度高），与 Li⁺ 配位的 FSI⁻ 增多 → FSI⁻ 分解形成富 LiF 的 SEI（本文未测更高 HFE 比例）",
      "A": "3M-DME/HFE", "B": "3M-DME",
      "property": "Li⁺ 溶剂化：阴离子配位增多",
      "categories": ["电解液消耗", "负极锂"],
      "source_type": "本文推测",
      "evidence_ids": ["M0202"],
      "test_ids": [],
      "side": "其他"
    },
    {
      "id": "P354-M18",
      "summary": "本文电解液 DME 比例高，阻止了明显的阴离子分解",
      "A": "3M-DME/HFE", "B": "3M-DME",
      "property": "DME 比例高（阴离子分解少）",
      "categories": ["电解液消耗"],
      "source_type": "本文结论（与他文一致）",
      "evidence_ids": ["M0203"],
      "test_ids": [],
      "side": "其他"
    },
    {
      "id": "P354-M19",
      "summary": "结论：HFE 稀释同时实现减少未配位 DME 抑制多硫化物溶解、降低黏度、锂沉积致密、FSI⁻ 分解受抑形成薄 SEI → 第 50 圈容量 830 mA h g−1、平均 CE 98.5%、倍率好",
      "A": "3M-DME/HFE", "B": "3M-DME",
      "property": "Li⁺ 溶剂化：未配位 DME 减少；多硫化物溶解减少；黏度降低",
      "categories": ["多硫化物穿梭", "负极锂", "电解液消耗"],
      "source_type": "本文结论",
      "evidence_ids": ["M0212"],
      "test_ids": ["P354-T3", "P354-T4"],
      "side": "强侧"
    },
    {
      "id": "P354-M20",
      "summary": "转述他文：HFE 溶剂化 Li⁺ 能力最低之一，稀释可降低黏度并保持局部高浓度；HFE 抑制多硫化物与锂负极副反应、改善锂沉积形貌",
      "A": "3M-DME/HFE", "B": "3M-DME",
      "property": "HFE 弱溶剂化、黏度降低",
      "categories": ["负极锂", "多硫化物穿梭"],
      "source_type": "转述他文或通用说法",
      "evidence_ids": ["M0025"],
      "test_ids": [],
      "side": "其他"
    }
  ],
  "design_claims": [
    {
      "summary": "其他（作者未用折中/解耦表述）：适合锂负极与 Cmicro−meso−S 正极的电解液需要低黏度和高 LiFSI 浓度，用 HFE 稀释 3 M LiFSI/DME；最优 3 M LiFSI in DME/HFE（DME:HFE 1:1 vol）",
      "evidence_ids": ["M0170", "M0171", "M0212"]
    },
    {
      "summary": "DME/HFE 比例需适当：本文 HFE 比例较低、DME 比例高，FSI⁻ 分解受抑、SEI 薄（作者认为高 HFE 比例会富 LiF）",
      "evidence_ids": ["M0202", "M0203", "M0212"]
    }
  ],
  "figure_requests": [
    {
      "test_id": "P354-T1",
      "figure": "Fig. 4b",
      "part": "main",
      "metric": "指定圈容量",
      "A": "3.6M-DME", "B": "3M-DME",
      "target_point": "0.1 C 第 2 圈放电容量",
      "anchor_quote_ids": ["M0156"],
      "reason": "Li‖S 循环类测试缺同一测试容量侧：3 M 第 2 圈容量只在图上；锚点：3.6 M、4 M 第 2/50 圈容量（1578.8/82.3、1475.4/161.6）正文写明"
    },
    {
      "test_id": "P354-T1",
      "figure": "Fig. 4b",
      "part": "main",
      "metric": "指定圈容量",
      "A": "4M-DME", "B": "3M-DME",
      "target_point": "0.1 C 第 2 圈放电容量",
      "anchor_quote_ids": ["M0156"],
      "reason": "Li‖S 循环类测试缺同一测试容量侧：3 M 第 2 圈容量只在图上；锚点同上"
    }
  ],
  "gaps": [
    "电压窗口句被截断（M0070 “The voltage range was” 后缺失），电压范围未知",
    "扣式（形式未写）电池只给电解液 52.0 μL，未给 E/S；正极面积只对 Cmicro−S 写明 1.13 cm2",
    "所有测试未报告化成协议与温度（25 °C 仅为黏度/电导率测量温度）；作者以第 2 圈为保持率起点",
    "P354-T3（Fig. 5b）、P354-T5 倍率未报告；P354-T4 倍率序列未写",
    "P354-T1 中 3 M 的保持率、平均 CE、容量正文未写；Fig. 5b 的 3 M 数（50.0%、97.1%）来自另一张图、未说明同批，不跨图配对",
    "P354-T2（0.02 C）无任何数值，保持率未报告",
    "P354-T4 只有 DME/HFE 在 2 C 的数（943），3 M 未报告",
    "P354-T5 软包锂箔厚度未写；3 M 第 1 圈即无法充到截止电压，无容量数",
    "Fig. 3 三种碳载体对比用同一电解液（3 M LiFSI/DME），不是电解液比较，未记为测试",
    "Li⁺ 溶剂化只按摩尔比引文推断，未做光谱；多硫化物溶剂化未测；溶解度只有目视颜色；离子迁移数未报告",
    "HFE 体积比只有 1:1 一档，无 HFE 用量梯度"
  ],
  "source_review": {
    "main": true,
    "si": true,
    "notes": "通读正文（M0001–M0425，参考文献略读）与 SI（S0001–S0114）；未读任何既有提取结果。未看图片，读图只登记。"
  }
}

File: output/Claude_v4_调试集53篇_2026-10-25/independent_predictions/P389.json
{
  "paper_id": "P389",
  "doi": "10.1002/anie.202318785",
  "formulations": [
    {
      "id": "DOL/DME",
      "name": "conventional DOL/DME electrolyte (blank electrolyte)",
      "components": [
        {"name": "DOL", "role": "溶剂化溶剂", "amount": 1, "unit": "v/v（体积份，DOL/DME = 1:1, by vol.）"},
        {"name": "DME", "role": "溶剂化溶剂", "amount": 1, "unit": "v/v（体积份，DOL/DME = 1:1, by vol.）"},
        {"name": "LiTFSI", "role": "盐", "amount": 1.0, "unit": "M"},
        {"name": "LiNO3", "role": "添加剂", "amount": 2.0, "unit": "wt%"}
      ],
      "raw_formula": "1.0 M LiTFSI and 2.0 wt.% LiNO3 dissolved in DOL/DME (1:1, by vol.)",
      "evidence_ids": ["M0035", "S0011"]
    },
    {
      "id": "HME-EPSE",
      "name": "HME-based EPSE (HME-EPSE)",
      "components": [
        {"name": "DOL", "role": "溶剂化溶剂", "amount": 37.5, "unit": "v/v（体积份，DOL/DME/HME = 37.5/37.5/25, by vol.）"},
        {"name": "DME", "role": "溶剂化溶剂", "amount": 37.5, "unit": "v/v（体积份，DOL/DME/HME = 37.5/37.5/25, by vol.）"},
        {"name": "HME（hexyl methyl ether）", "role": "弱或非溶剂化溶剂", "amount": 25, "unit": "v/v（体积份，DOL/DME/HME = 37.5/37.5/25, by vol.）"},
        {"name": "LiTFSI", "role": "盐", "amount": 1.0, "unit": "M"},
        {"name": "LiNO3", "role": "添加剂", "amount": 2.0, "unit": "wt%"}
      ],
      "raw_formula": "1.0 M LiTFSI and 2.0 wt.% LiNO3, dissolved in DOL/DME/HME (37.5/37.5/25, by vol.)；HME 为外层（outer shell）弱溶剂化共溶剂",
      "evidence_ids": ["M0034", "M0035", "S0012", "S0013"]
    },
    {
      "id": "DIPS-EPSE",
      "name": "DIPS-EPSE（外层溶剂 di-isopropyl sulfide）",
      "components": [
        {"name": "DOL", "role": "溶剂化溶剂", "amount": 37.5, "unit": "v/v（体积份；比例同 HME-EPSE，推定）"},
        {"name": "DME", "role": "溶剂化溶剂", "amount": 37.5, "unit": "v/v（体积份；比例同 HME-EPSE，推定）"},
        {"name": "DIPS（di-isopropyl sulfide）", "role": "弱或非溶剂化溶剂", "amount": 25, "unit": "v/v（体积份；比例同 HME-EPSE，推定）"},
        {"name": "锂盐（原文未写）", "role": "盐", "amount": "未报告", "unit": "未报告"}
      ],
      "raw_formula": "DOL/DME/DIPS；原文只说 the ratio of DOL, DME, and the outer shell solvent in other EPSEs is the same as HME-EPSE，即 37.5/37.5/25 by vol.（推定）；锂盐、LiNO3 用量原文未写",
      "evidence_ids": ["M0018", "M0071", "M0034"]
    },
    {
      "id": "HFE-EPSE",
      "name": "HFE-EPSE（外层溶剂 1,1,2,2-tetrafluoroethyl-2,2,3,3-tetrafluoropropyl ether）",
      "components": [
        {"name": "DOL", "role": "溶剂化溶剂", "amount": 37.5, "unit": "v/v（体积份；比例同 HME-EPSE，推定）"},
        {"name": "DME", "role": "溶剂化溶剂", "amount": 37.5, "unit": "v/v（体积份；比例同 HME-EPSE，推定）"},
        {"name": "HFE（1,1,2,2-tetrafluoroethyl-2,2,3,3-tetrafluoropropyl ether）", "role": "弱或非溶剂化溶剂", "amount": 25, "unit": "v/v（体积份；比例同 HME-EPSE，推定）"},
        {"name": "锂盐（原文未写）", "role": "盐", "amount": "未报告", "unit": "未报告"}
      ],
      "raw_formula": "DOL/DME/HFE；比例同 HME-EPSE（M0071），即 37.5/37.5/25 by vol.（推定）；锂盐、LiNO3 用量原文未写",
      "evidence_ids": ["M0018", "M0071", "M0034"]
    },
    {
      "id": "DIPE-EPSE",
      "name": "DIPE-EPSE（外层溶剂 isopropyl ether）",
      "components": [
        {"name": "DOL", "role": "溶剂化溶剂", "amount": 37.5, "unit": "v/v（体积份；比例同 HME-EPSE，推定）"},
        {"name": "DME", "role": "溶剂化溶剂", "amount": 37.5, "unit": "v/v（体积份；比例同 HME-EPSE，推定）"},
        {"name": "DIPE（isopropyl ether）", "role": "弱或非溶剂化溶剂", "amount": 25, "unit": "v/v（体积份；比例同 HME-EPSE，推定）"},
        {"name": "锂盐（原文未写）", "role": "盐", "amount": "未报告", "unit": "未报告"}
      ],
      "raw_formula": "DOL/DME/DIPE；比例同 HME-EPSE（M0071），即 37.5/37.5/25 by vol.（推定）；锂盐、LiNO3 用量原文未写",
      "evidence_ids": ["M0018", "M0071", "M0034"]
    }
  ],
  "control_id": "DOL/DME",
  "control_type": "常规醚基准（DOL/DME + LiTFSI + LiNO₃）",
  "gradients": [
    {
      "name": "外层溶剂种类（种类梯度；DOL/DME/外层溶剂 = 37.5/37.5/25 by vol.，对照为 DOL/DME 1:1）",
      "order": ["DOL/DME", "HME-EPSE", "DIPS-EPSE", "HFE-EPSE", "DIPE-EPSE"],
      "values": ["无外层溶剂（DOL/DME 1:1）", "HME 25 体积份", "DIPS 25 体积份", "HFE 25 体积份", "DIPE 25 体积份"],
      "solvation_axis": "按多硫化物溶剂化由强到弱：DOL/DME（不含弱溶剂化外层溶剂）最强；四种 EPSE 均以弱溶剂化溶剂作外层（作者定性，M0018、M0050）。四种外层溶剂之间的溶剂化强弱原文未排序，此处按原文 M0072 列举顺序（HME、DIPS、HFE、DIPE）排列，不代表溶剂化强弱，梯度趋势不可按溶剂化解读",
      "evidence_ids": ["M0018", "M0050", "M0071", "M0072"]
    }
  ],
  "properties": [
    {
      "name": "多硫化物溶剂化",
      "values": {
        "DOL/DME": "S8²⁻ 周围两层溶剂壳：内层 DME 2.0 Å、DOL 3.2 Å；外层 DOL 7.0 Å、DME 8.5 Å（RDF 峰位）",
        "HME-EPSE": "内层仍为 DME 2.0 Å、DOL 3.3 Å；HME 约 7.8 Å，只在外层（纳米异质溶剂化结构）",
        "DIPS-EPSE": "未报告（未做 MD；作者称 HME-EPSE 结构与其他 EPSE 相似）",
        "HFE-EPSE": "未报告（未做 MD）",
        "DIPE-EPSE": "未报告（未做 MD）"
      },
      "direction": "加入 HME 后内层组成不变、HME 只进入外层；作者称 HME 溶剂化能力远弱于 DOL、DME",
      "method": "MD 模拟（LAMMPS，OPLS-AA 力场；RDF、配位数、快照、SDF）",
      "system": "模拟体系只含溶剂与 18 个 Li2S8（0.25 M Li2S8）：DOL/DME 为 516 DOL + 347 DME；HME-EPSE 为 395 DOL + 265 DME + 122 HME；不含 LiTFSI 与 LiNO3，与电池电解液不同",
      "evidence_ids": ["M0035", "M0036", "M0037", "M0039", "M0050", "M0053", "S0036"]
    },
    {
      "name": "多硫化物溶剂化（S8²⁻ 周围各组分配位数开始上升的距离）",
      "values": {
        "DOL/DME": "Li⁺ 1.8 Å、DOL 3.3 Å、DME 1.8 Å",
        "HME-EPSE": "Li⁺ 1.8 Å、DOL 3.5 Å、DME 1.8 Å、HME 6.0 Å"
      },
      "direction": "HME 在 6.0 Å 处才开始计入配位，远于 DOL、DME",
      "method": "MD 配位数（Figure S3）",
      "system": "同上 MD 体系（0.25 M Li2S8，不含 LiTFSI、LiNO3）",
      "evidence_ids": ["S0046", "S0047", "M0051"]
    },
    {
      "name": "Li⁺ 溶剂化",
      "values": {"DOL/DME": "未报告", "HME-EPSE": "未报告"},
      "direction": "未报告",
      "method": "未报告",
      "system": "未报告（MD 只分析 S8²⁻ 周围结构，模拟体系不含 LiTFSI）",
      "evidence_ids": []
    },
    {
      "name": "多硫化物溶解度",
      "values": {"DOL/DME": "未报告", "HME-EPSE": "未报告"},
      "direction": "未报告",
      "method": "未报告",
      "system": "未报告",
      "evidence_ids": []
    }
  ],
  "tests": [
    {
      "id": "P389-T1",
      "name": "Li‖S 扣式倍率测试（4.4 mgS cm-2，E/S 6.6，0.1/0.2/0.3 C）",
      "cell": "Li‖S 扣式",
      "conditions": {
        "sulfur_loading": "4.4 mgS cm-2",
        "ES": "6.6",
        "ES_unit": "µL mgS⁻¹（体积基）",
        "Li_thickness": "50 µm",
        "rate": "0.1、0.2、0.3 C 各 5 圈（倍率测试）",
        "formation": "0.05 C 活化 2 圈",
        "temperature": "25 °C",
        "LiNO3": "含 2.0 wt%（DOL/DME、HME-EPSE；DIPS/HFE/DIPE-EPSE 原文未写）",
        "one_C": "1672 mA g-1",
        "electrolyte_volume": "35 µL"
      },
      "formulations": ["DOL/DME", "HME-EPSE", "DIPS-EPSE", "HFE-EPSE", "DIPE-EPSE"],
      "evidence_ids": ["M0055", "S0017", "S0019", "S0020", "S0021", "S0011", "S0013", "S0052", "M0071"],
      "results": [
        {
          "id": "P389-T1-R1", "metric": "倍率容量", "A": "HME-EPSE", "B": "DOL/DME",
          "value_A": 1040, "value_B": 1049, "unit": "mAh g-1",
          "point": "倍率测试 0.1 C 段（原文未写取第几圈）", "basis": "numeric", "direction_text": "差异小",
          "same_conditions": true, "evidence_ids": ["M0056"],
          "reason": "|1040−1049|/1049=0.9%<5%"
        },
        {
          "id": "P389-T1-R2", "metric": "倍率容量", "A": "HME-EPSE", "B": "DOL/DME",
          "value_A": 919, "value_B": 942, "unit": "mAh g-1",
          "point": "倍率测试 0.2 C 段", "basis": "numeric", "direction_text": "差异小",
          "same_conditions": true, "evidence_ids": ["M0067"],
          "reason": "23/942=2.4%<5%（作者称低 2%）"
        },
        {
          "id": "P389-T1-R3", "metric": "倍率容量", "A": "HME-EPSE", "B": "DOL/DME",
          "value_A": 869, "value_B": 915, "unit": "mAh g-1",
          "point": "倍率测试 0.3 C 段", "basis": "numeric", "direction_text": "变坏",
          "same_conditions": true, "evidence_ids": ["M0067"],
          "reason": "46/915=5.03%，不小于 5% 阈值记变坏（作者称仅低 5%，M0136 称 less than 5%）"
        },
        {
          "id": "P389-T1-R4", "metric": "倍率容量", "A": "DIPS-EPSE", "B": "DOL/DME",
          "value_A": 948, "value_B": 1049, "unit": "mAh g-1",
          "point": "倍率测试 0.1 C 段", "basis": "numeric", "direction_text": "变坏",
          "same_conditions": true, "evidence_ids": ["M0075", "M0056"],
          "reason": "数来自 Fig. 2a 与 Fig. 2b/S6a 两图；条件同 M0055/S0052，作者 M0071 称同比例公平比较、M0075 直接与 DOL/DME 比（低 10%），按同一测试判"
        },
        {
          "id": "P389-T1-R5", "metric": "倍率容量", "A": "DIPS-EPSE", "B": "DOL/DME",
          "value_A": 840, "value_B": 942, "unit": "mAh g-1",
          "point": "倍率测试 0.2 C 段", "basis": "numeric", "direction_text": "变坏",
          "same_conditions": true, "evidence_ids": ["M0075", "M0067"],
          "reason": "作者 M0075 直接与 DOL/DME 比（低 11%）"
        },
        {
          "id": "P389-T1-R6", "metric": "倍率容量", "A": "DIPS-EPSE", "B": "DOL/DME",
          "value_A": 777, "value_B": 915, "unit": "mAh g-1",
          "point": "倍率测试 0.3 C 段", "basis": "numeric", "direction_text": "变坏",
          "same_conditions": true, "evidence_ids": ["M0075", "M0067"],
          "reason": "作者 M0075 直接与 DOL/DME 比（低 15%）"
        },
        {
          "id": "P389-T1-R7", "metric": "倍率容量", "A": "HFE-EPSE", "B": "DOL/DME",
          "value_A": 929, "value_B": 1049, "unit": "mAh g-1",
          "point": "倍率测试 0.1 C 段", "basis": "numeric", "direction_text": "变坏",
          "same_conditions": true, "evidence_ids": ["M0072", "M0056"],
          "reason": "数来自 Fig. 2d 与 Fig. 2a 两图；条件同 M0055/S0052，M0071 称同比例公平比较，HME-EPSE 在两图中同为 1040，按同一测试判"
        },
        {
          "id": "P389-T1-R8", "metric": "倍率容量", "A": "HFE-EPSE", "B": "DOL/DME",
          "value_A": "<800", "value_B": 942, "unit": "mAh g-1",
          "point": "倍率测试 0.2 C 段", "basis": "numeric", "direction_text": "变坏",
          "same_conditions": true, "evidence_ids": ["M0073", "M0067"],
          "reason": "原文 less than 800，与 942 区间不重叠"
        },
        {
          "id": "P389-T1-R9", "metric": "倍率容量", "A": "HFE-EPSE", "B": "DOL/DME",
          "value_A": "<200", "value_B": 915, "unit": "mAh g-1",
          "point": "倍率测试 0.3 C 段", "basis": "numeric", "direction_text": "变坏",
          "same_conditions": true, "evidence_ids": ["M0074", "M0067"],
          "reason": "原文 <200，与 915 区间不重叠"
        },
        {
          "id": "P389-T1-R10", "metric": "倍率容量", "A": "DIPE-EPSE", "B": "DOL/DME",
          "value_A": 753, "value_B": 1049, "unit": "mAh g-1",
          "point": "倍率测试 0.1 C 段", "basis": "numeric", "direction_text": "变坏",
          "same_conditions": true, "evidence_ids": ["M0072", "M0056"],
          "reason": "数来自 Fig. 2d 与 Fig. 2a 两图；条件同 M0055/S0052，按同一测试判"
        },
        {
          "id": "P389-T1-R11", "metric": "倍率容量", "A": "DIPE-EPSE", "B": "DOL/DME",
          "value_A": "<800", "value_B": 942, "unit": "mAh g-1",
          "point": "倍率测试 0.2 C 段", "basis": "numeric", "direction_text": "变坏",
          "same_conditions": true, "evidence_ids": ["M0073", "M0067"],
          "reason": "原文 less than 800，与 942 区间不重叠"
        },
        {
          "id": "P389-T1-R12", "metric": "倍率容量", "A": "DIPE-EPSE", "B": "DOL/DME",
          "value_A": "<200", "value_B": 915, "unit": "mAh g-1",
          "point": "倍率测试 0.3 C 段", "basis": "numeric", "direction_text": "变坏",
          "same_conditions": true, "evidence_ids": ["M0074", "M0067"],
          "reason": "原文 <200，与 915 区间不重叠"
        },
        {
          "id": "P389-T1-R13", "metric": "过电位", "A": "DIPS-EPSE", "B": "HME-EPSE",
          "value_A": 43.5, "value_B": 24.5, "unit": "mV",
          "point": "第二放电平台起始 Li2S 成核过电位 ΔE，0.1 C", "basis": "numeric", "direction_text": "变坏",
          "same_conditions": true, "evidence_ids": ["M0079", "M0078"],
          "reason": "对照 DOL/DME 的 ΔE 原文未报告，故以 HME-EPSE 为参照；HME-EPSE 0.1 C 取 M0078 区间下端 24.5（from 0.1 to 0.3 C ranges from 24.5 to 75.7）"
        },
        {
          "id": "P389-T1-R14", "metric": "过电位", "A": "DIPS-EPSE", "B": "HME-EPSE",
          "value_A": 97.7, "value_B": "24.5–75.7", "unit": "mV",
          "point": "Li2S 成核过电位 ΔE，0.2 C", "basis": "numeric", "direction_text": "变坏",
          "same_conditions": true, "evidence_ids": ["M0079", "M0078"],
          "reason": "HME-EPSE 0.2 C 的 ΔE 未单列，只知在 0.1–0.3 C 区间 24.5–75.7 内；97.7 与该区间不重叠"
        },
        {
          "id": "P389-T1-R15", "metric": "过电位", "A": "DIPS-EPSE", "B": "HME-EPSE",
          "value_A": 172.4, "value_B": 75.7, "unit": "mV",
          "point": "Li2S 成核过电位 ΔE，0.3 C", "basis": "numeric", "direction_text": "变坏",
          "same_conditions": true, "evidence_ids": ["M0080", "M0078"],
          "reason": "HME-EPSE 0.3 C 取 M0078 区间上端 75.7；作者 M0080 称 more than twice that of the HME-EPSE"
        },
        {
          "id": "P389-T1-R16", "metric": "过电位", "A": "HFE-EPSE", "B": "HME-EPSE",
          "value_A": 101.3, "value_B": 24.5, "unit": "mV",
          "point": "Li2S 成核过电位 ΔE，0.1 C", "basis": "numeric", "direction_text": "变坏",
          "same_conditions": true, "evidence_ids": ["M0079", "M0078"],
          "reason": "对照 DOL/DME 的 ΔE 未报告，以 HME-EPSE 为参照"
        },
        {
          "id": "P389-T1-R17", "metric": "过电位", "A": "HFE-EPSE", "B": "HME-EPSE",
          "value_A": 284.8, "value_B": "24.5–75.7", "unit": "mV",
          "point": "Li2S 成核过电位 ΔE，0.2 C", "basis": "numeric", "direction_text": "变坏",
          "same_conditions": true, "evidence_ids": ["M0079", "M0078"],
          "reason": "HME-EPSE 0.2 C 只知在区间 24.5–75.7 内；不重叠"
        },
        {
          "id": "P389-T1-R18", "metric": "过电位", "A": "HFE-EPSE", "B": "HME-EPSE",
          "value_A": null, "value_B": null, "unit": "mV",
          "point": "Li2S 成核过电位 ΔE，0.3 C", "basis": "qualitative", "direction_text": "变坏",
          "same_conditions": true, "evidence_ids": ["M0081"],
          "reason": "作者定性：HFE-EPSE 0.3 C 第二放电平台消失，ΔE 过大无法测出"
        },
        {
          "id": "P389-T1-R19", "metric": "过电位", "A": "DIPE-EPSE", "B": "HME-EPSE",
          "value_A": 155.6, "value_B": 24.5, "unit": "mV",
          "point": "Li2S 成核过电位 ΔE，0.1 C", "basis": "numeric", "direction_text": "变坏",
          "same_conditions": true, "evidence_ids": ["M0079", "M0078"],
          "reason": "对照 DOL/DME 的 ΔE 未报告，以 HME-EPSE 为参照"
        },
        {
          "id": "P389-T1-R20", "metric": "过电位", "A": "DIPE-EPSE", "B": "HME-EPSE",
          "value_A": 237.7, "value_B": "24.5–75.7", "unit": "mV",
          "point": "Li2S 成核过电位 ΔE，0.2 C", "basis": "numeric", "direction_text": "变坏",
          "same_conditions": true, "evidence_ids": ["M0079", "M0078"],
          "reason": "HME-EPSE 0.2 C 只知在区间 24.5–75.7 内；不重叠"
        },
        {
          "id": "P389-T1-R21", "metric": "过电位", "A": "DIPE-EPSE", "B": "HME-EPSE",
          "value_A": null, "value_B": null, "unit": "mV",
          "point": "Li2S 成核过电位 ΔE，0.3 C", "basis": "qualitative", "direction_text": "变坏",
          "same_conditions": true, "evidence_ids": ["M0081"],
          "reason": "作者定性：DIPE-EPSE 0.3 C 第二放电平台消失，ΔE 过大无法测出"
        }
      ]
    },
    {
      "id": "P389-T2",
      "name": "Li‖S 扣式穿梭电流测试（温和条件，不含 LiNO3）",
      "cell": "Li‖S 扣式",
      "conditions": {
        "sulfur_loading": "1.1 mgS cm-2",
        "ES": ">15",
        "ES_unit": "µL mgS⁻¹（体积基）",
        "Li_thickness": "600 µm",
        "rate": "恒电位测试：恒流充至 2.90 V 后以同一电流逐级放电至各电位再转恒电位（电流值原文未写）",
        "formation": "未报告",
        "temperature": "25 °C",
        "LiNO3": "不含",
        "one_C": "未报告",
        "electrolyte_volume": "25 µL"
      },
      "formulations": ["DOL/DME", "HME-EPSE"],
      "evidence_ids": ["S0022", "S0015", "M0098", "S0021", "M0084"],
      "results": [
        {
          "id": "P389-T2-R1", "metric": "穿梭电流", "A": "HME-EPSE", "B": "DOL/DME",
          "value_A": 0.055, "value_B": 0.122, "unit": "mA cm-2",
          "point": "穿梭电流峰值（HME-EPSE 峰在 2.35 V；DOL/DME 峰所在电位原文未写）", "basis": "numeric", "direction_text": "变好",
          "same_conditions": true, "evidence_ids": ["M0084"],
          "reason": "穿梭电流越低越好；作者称降低 55%"
        }
      ]
    },
    {
      "id": "P389-T3",
      "name": "Li‖S 扣式温和条件长循环（1.1 mgS cm-2，600 µm Li，0.5 C）",
      "cell": "Li‖S 扣式",
      "conditions": {
        "sulfur_loading": "1.1 mgS cm-2",
        "ES": ">15",
        "ES_unit": "µL mgS⁻¹（体积基）",
        "Li_thickness": "600 µm",
        "rate": "0.5 C",
        "formation": "0.1 C 活化 2 圈",
        "temperature": "25 °C",
        "LiNO3": "含 2.0 wt%",
        "one_C": "1672 mA g-1",
        "electrolyte_volume": "25 µL"
      },
      "formulations": ["DOL/DME", "HME-EPSE"],
      "evidence_ids": ["M0098", "S0015", "S0016", "S0021", "S0011", "S0013"],
      "results": [
        {
          "id": "P389-T3-R1", "metric": "寿命（循环圈数）", "A": "HME-EPSE", "B": "DOL/DME",
          "value_A": 280, "value_B": "<140", "unit": "圈",
          "point": "容量衰减至初始容量 60% 时的圈数", "basis": "numeric", "direction_text": "变好",
          "same_conditions": true, "evidence_ids": ["M0099"],
          "reason": "DOL/DME 由 M0099 'more than twice of DOL/DME electrolyte' 反算：280÷2=140，记 <140"
        },
        {
          "id": "P389-T3-R2", "metric": "首圈容量", "A": "HME-EPSE", "B": "DOL/DME",
          "value_A": null, "value_B": null, "unit": "mAh g-1",
          "point": "初始比容量（HME-EPSE 856 mAh g-1；原文未写是否为活化后 0.5 C 第 1 圈）", "basis": "qualitative", "direction_text": "差异小",
          "same_conditions": true, "evidence_ids": ["M0100"],
          "reason": "作者定性 comparable；DOL/DME 无数值，已登记读图 Figure S10a"
        },
        {
          "id": "P389-T3-R3", "metric": "阻抗", "A": "HME-EPSE", "B": "DOL/DME",
          "value_A": 13.3, "value_B": 14.2, "unit": "Ω",
          "point": "100 圈后 EIS（Figure S11）", "basis": "numeric", "direction_text": "变好",
          "same_conditions": true, "evidence_ids": ["M0101"],
          "reason": "0.9/14.2=6.3%≥5%，阻抗越低越好记变好；作者称 similar impedance"
        }
      ]
    },
    {
      "id": "P389-T4",
      "name": "Li‖S 扣式苛刻条件长循环（4.4 mgS cm-2，50 µm Li，E/S 6.6，0.1 C）",
      "cell": "Li‖S 扣式",
      "conditions": {
        "sulfur_loading": "4.4 mgS cm-2",
        "ES": "6.6",
        "ES_unit": "µL mgS⁻¹（体积基）",
        "Li_thickness": "50 µm",
        "rate": "0.1 C",
        "formation": "0.05 C 活化 2 圈",
        "temperature": "25 °C",
        "LiNO3": "含 2.0 wt%",
        "one_C": "1672 mA g-1（推定，同倍率测试 M0055 与温和条件 S0016）",
        "electrolyte_volume": "35 µL",
        "voltage_window": "1.7–2.6 V"
      },
      "formulations": ["DOL/DME", "HME-EPSE"],
      "evidence_ids": ["M0101", "M0102", "S0017", "S0018", "S0021", "M0055", "S0011", "S0013"],
      "results": [
        {
          "id": "P389-T4-R1", "metric": "寿命（循环圈数）", "A": "HME-EPSE", "B": "DOL/DME",
          "value_A": 113, "value_B": 65, "unit": "圈",
          "point": "循环寿命（原文未写判据；DOL/DME 在第 65 圈过充）", "basis": "numeric", "direction_text": "变好",
          "same_conditions": true, "evidence_ids": ["M0103"],
          "reason": "113 vs 65 圈"
        },
        {
          "id": "P389-T4-R2", "metric": "首圈容量", "A": "HME-EPSE", "B": "DOL/DME",
          "value_A": "≈1010", "value_B": "≈1010", "unit": "mAh g-1",
          "point": "初始比容量（化成后 0.1 C 第 1 圈，原文只给两者共同近似值）", "basis": "numeric", "direction_text": "不判",
          "same_conditions": true, "evidence_ids": ["M0105"],
          "reason": "两者同为 approximately 1010，≈ 区间重叠按规则不判（作者原意为相近）；已登记读图 Fig. 3c"
        },
        {
          "id": "P389-T4-R3", "metric": "指定圈容量", "A": "HME-EPSE", "B": "DOL/DME",
          "value_A": 860, "value_B": 652, "unit": "mAh g-1",
          "point": "第 69 圈", "basis": "numeric", "direction_text": "变好",
          "same_conditions": true, "evidence_ids": ["M0106", "M0107"],
          "reason": "DOL/DME 第 65 圈过充后第 69 圈衰减至 652；HME-EPSE 第 69 圈 860（保持率 85%、CE 95%，对照无对应值）"
        }
      ]
    },
    {
      "id": "P389-T5",
      "name": "Li‖S 扣式超高载量长循环（9.9 mgS cm-2，50 µm Li，E/S 7.0，0.1 C）",
      "cell": "Li‖S 扣式",
      "conditions": {
        "sulfur_loading": "9.9 mgS cm-2",
        "ES": "7.0",
        "ES_unit": "µL mgS⁻¹（体积基）",
        "Li_thickness": "50 µm",
        "rate": "0.1 C",
        "formation": "0.05 C 活化 2 圈",
        "temperature": "25 °C",
        "LiNO3": "含 2.0 wt%",
        "one_C": "1672 mA g-1（推定，同倍率测试 M0055 与温和条件 S0016）",
        "electrolyte_volume": "90 µL",
        "voltage_window": "1.7–2.6 V"
      },
      "formulations": ["DOL/DME", "HME-EPSE"],
      "evidence_ids": ["M0108", "M0109", "S0017", "S0018", "S0063", "S0021", "M0055"],
      "results": [
        {
          "id": "P389-T5-R1", "metric": "首圈容量", "A": "HME-EPSE", "B": "DOL/DME",
          "value_A": 737, "value_B": 826, "unit": "mAh g-1",
          "point": "0.05 C 活化 2 圈后 0.1 C 初始比容量", "basis": "numeric", "direction_text": "变坏",
          "same_conditions": true, "evidence_ids": ["M0110"],
          "reason": "89/826=10.8%"
        },
        {
          "id": "P389-T5-R2", "metric": "指定圈容量", "A": "HME-EPSE", "B": "DOL/DME",
          "value_A": 482, "value_B": 168, "unit": "mAh g-1",
          "point": "0.1 C 循环 40 圈后", "basis": "numeric", "direction_text": "变好",
          "same_conditions": true, "evidence_ids": ["M0111"],
          "reason": "482 vs 168"
        },
        {
          "id": "P389-T5-R3", "metric": "保持率", "A": "HME-EPSE", "B": "DOL/DME",
          "value_A": 65, "value_B": 20, "unit": "%",
          "point": "40 圈后相对 0.1 C 初始容量", "basis": "numeric", "direction_text": "变好",
          "same_conditions": true, "evidence_ids": ["M0111"],
          "reason": "65% vs 20%"
        }
      ]
    },
    {
      "id": "P389-T6",
      "name": "Li‖S 软包（2.7 Ah，仅 HME-EPSE，无对照）",
      "cell": "Li‖S 软包（7 × 4 cm2，叠片）",
      "conditions": {
        "sulfur_loading": "7.6 mgS cm-2（单面）",
        "ES": "3.0",
        "ES_unit": "g g⁻¹（质量基，gele gS⁻¹）",
        "Li_thickness": "75 µm（单面）",
        "rate": "0.025 C",
        "formation": "未报告",
        "temperature": "25 °C（推定：S0021 称 All the batteries 在 25 °C 测试）",
        "LiNO3": "含 2.0 wt%",
        "one_C": "1000 mA g-1",
        "capacity": "2.7 Ah",
        "voltage_window": "1.70–2.55 V"
      },
      "formulations": ["HME-EPSE"],
      "evidence_ids": ["M0118", "S0029", "S0030", "S0032", "S0021", "S0013"],
      "results": []
    }
  ],
  "mechanisms": [
    {
      "id": "P389-M1",
      "summary": "转述：溶解的 LiPS 使正极固-液-固转化和高容量成为可能，但会经浓度梯度扩散到负极与锂发生副反应（穿梭），消耗活性锂、LiPS 与电解液而快速失效；LiPS 溶剂化结构决定其与锂负极的反应动力学",
      "A": "全梯度", "B": "全梯度",
      "property": "多硫化物溶剂化结构（未具体到配方）",
      "categories": ["正极反应", "多硫化物穿梭", "负极锂", "电解液消耗"],
      "source_type": "转述他文或通用说法",
      "evidence_ids": ["M0009"],
      "test_ids": [],
      "side": "强侧"
    },
    {
      "id": "P389-M2",
      "summary": "转述 EPSE 原理：LiPS 被双层溶剂化壳包裹，内层强溶剂化溶剂（如 DME）保留正极固-液-固转化，外层弱溶剂化且对锂还原稳定的溶剂（DIPS、DIPE、HFE）从动力学上降低 LiPS 与锂负极的反应活性",
      "A": "全梯度", "B": "全梯度",
      "property": "多硫化物溶剂化：外层换为弱溶剂化溶剂，内层不变",
      "categories": ["正极反应", "负极锂"],
      "source_type": "转述他文或通用说法",
      "evidence_ids": ["M0010", "M0018"],
      "test_ids": [],
      "side": "强侧"
    },
    {
      "id": "P389-M3",
      "summary": "转述：现有 EPSE 不可避免地损害硫转化动力学，高倍率下尤甚；约 0.1 C 时比容量降低超过 50 mAh g-1、第二放电平台极化增加 0.05–0.2 V",
      "A": "全梯度", "B": "全梯度",
      "property": "多硫化物溶剂化：外层弱溶剂化溶剂",
      "categories": ["正极反应"],
      "source_type": "转述他文或通用说法",
      "evidence_ids": ["M0018"],
      "test_ids": [],
      "side": "弱侧"
    },
    {
      "id": "P389-M4",
      "summary": "HME-EPSE 中 S8²⁻ 内层溶剂壳仍由 DME、DOL 组成，保证 LiPS 的溶解与转化；HME 因溶剂化能力远弱于 DOL、DME 只位于外层（约 7.8 Å）（未直接落到电池表现）",
      "A": "HME-EPSE", "B": "DOL/DME",
      "property": "多硫化物溶剂化：内层不变、HME 只进外层",
      "categories": ["正极反应"],
      "source_type": "本文结论（与他文一致）",
      "evidence_ids": ["M0039", "M0050"],
      "test_ids": [],
      "side": "其他"
    },
    {
      "id": "P389-M5",
      "summary": "HME-EPSE 0.1 C 比容量与常规醚电解液几乎相同 → 硫正极转化反应动力学基本保留",
      "A": "HME-EPSE", "B": "DOL/DME",
      "property": "多硫化物溶剂化：外层加入弱溶剂化 HME（内层不变）",
      "categories": ["正极反应"],
      "source_type": "本文结论",
      "evidence_ids": ["M0022"],
      "test_ids": ["P389-T1"],
      "side": "其他"
    },
    {
      "id": "P389-M6",
      "summary": "两种电解液 0.1 C 下均呈典型两个放电平台 → HME-EPSE 不影响硫正极的转化行为",
      "A": "HME-EPSE", "B": "DOL/DME",
      "property": "多硫化物溶剂化：外层加入弱溶剂化 HME",
      "categories": ["正极反应"],
      "source_type": "本文结论（与他文一致）",
      "evidence_ids": ["M0057"],
      "test_ids": ["P389-T1"],
      "side": "其他"
    },
    {
      "id": "P389-M7",
      "summary": "外层换成 HFE（DIPE 同）后，0.2 C 时第二放电平台起始极化大 → 比容量骤降到 <800 mAh g-1（弱溶剂化外层 EPSE 的正极动力学短板）",
      "A": "HFE-EPSE", "B": "DOL/DME",
      "property": "多硫化物溶剂化：外层为弱溶剂化 HFE / DIPE",
      "categories": ["正极反应"],
      "source_type": "本文结论",
      "evidence_ids": ["M0073"],
      "test_ids": ["P389-T1"],
      "side": "弱侧"
    },
    {
      "id": "P389-M8",
      "summary": "0.3 C 时极化剧增使 DIPE-EPSE（HFE-EPSE 同）第二放电平台完全消失、比容量 <200 mAh g-1",
      "A": "DIPE-EPSE", "B": "DOL/DME",
      "property": "多硫化物溶剂化：外层为弱溶剂化 DIPE / HFE",
      "categories": ["正极反应"],
      "source_type": "本文结论",
      "evidence_ids": ["M0074"],
      "test_ids": ["P389-T1"],
      "side": "弱侧"
    },
    {
      "id": "P389-M9",
      "summary": "DIPS-、HFE-、DIPE-EPSE 的 Li2S 成核过电位 ΔE 随倍率 0.1→0.2 C 显著增大，均高于 HME-EPSE → 正极动力学被严重抑制；作者未把与 HME-EPSE 的差别归因于溶剂化（M0131 称溶剂化结构相似）",
      "A": "DIPS-EPSE", "B": "HME-EPSE",
      "property": "外层溶剂种类不同（DIPS/HFE/DIPE vs HME）；溶剂化强弱原文未排序",
      "categories": ["正极反应"],
      "source_type": "本文结论",
      "evidence_ids": ["M0079"],
      "test_ids": ["P389-T1"],
      "side": "其他"
    },
    {
      "id": "P389-M10",
      "summary": "HME-EPSE 使穿梭电流峰值降低 55%（0.055 vs 0.122 mA cm-2）→ LiPS 穿梭效应明显减轻",
      "A": "HME-EPSE", "B": "DOL/DME",
      "property": "多硫化物溶剂化：外层加入弱溶剂化 HME",
      "categories": ["多硫化物穿梭"],
      "source_type": "本文结论",
      "evidence_ids": ["M0084"],
      "test_ids": ["P389-T2"],
      "side": "强侧"
    },
    {
      "id": "P389-M11",
      "summary": "LiPS 与锂的副反应会在 SEI 中形成含 S 组分；HME-EPSE 中循环后锂负极 SEI 的 S 原子含量低于 DOL/DME（含 S 物种种类相同）→ 副反应速率降低",
      "A": "HME-EPSE", "B": "DOL/DME",
      "property": "多硫化物溶剂化：外层加入弱溶剂化 HME",
      "categories": ["负极锂"],
      "source_type": "本文结论（与他文一致）",
      "evidence_ids": ["M0085"],
      "test_ids": ["P389-T4"],
      "side": "强侧"
    },
    {
      "id": "P389-M12",
      "summary": "SEI 中 S 原子含量降低意味着 HME-EPSE 中 LiPS 与锂负极的副反应减少",
      "A": "HME-EPSE", "B": "DOL/DME",
      "property": "多硫化物溶剂化：外层加入弱溶剂化 HME",
      "categories": ["负极锂"],
      "source_type": "本文结论",
      "evidence_ids": ["M0088", "M0097"],
      "test_ids": ["P389-T4"],
      "side": "强侧"
    },
    {
      "id": "P389-M13",
      "summary": "温和条件 100 圈后 HME-EPSE 阻抗与 DOL/DME 相近（13.3 vs 14.2 Ω）→ 副反应造成的非活性锂积累略有减少",
      "A": "HME-EPSE", "B": "DOL/DME",
      "property": "多硫化物溶剂化：外层加入弱溶剂化 HME",
      "categories": ["负极锂"],
      "source_type": "本文结论（与他文一致）",
      "evidence_ids": ["M0101"],
      "test_ids": ["P389-T3"],
      "side": "强侧"
    },
    {
      "id": "P389-M14",
      "summary": "DOL/DME 电池第 65 圈过充、第 69 圈衰减到 652 mAh g-1，原因是活性锂和电解液快速消耗",
      "A": "HME-EPSE", "B": "DOL/DME",
      "property": "多硫化物溶剂化：DOL/DME 无弱溶剂化外层",
      "categories": ["负极锂", "电解液消耗"],
      "source_type": "本文结论",
      "evidence_ids": ["M0106"],
      "test_ids": ["P389-T4"],
      "side": "强侧"
    },
    {
      "id": "P389-M15",
      "summary": "HME-EPSE 中循环后的锂负极更致密均匀，源于 LiPS 与锂负极反应减轻",
      "A": "HME-EPSE", "B": "DOL/DME",
      "property": "多硫化物溶剂化：外层加入弱溶剂化 HME",
      "categories": ["负极锂"],
      "source_type": "本文结论",
      "evidence_ids": ["M0116"],
      "test_ids": ["P389-T4"],
      "side": "强侧"
    },
    {
      "id": "P389-M16",
      "summary": "苛刻条件下循环寿命和残余活性锂显著增加 → 证明 HME-EPSE 中 LiPS 与锂负极的反应被有效抑制",
      "A": "HME-EPSE", "B": "DOL/DME",
      "property": "多硫化物溶剂化：外层加入弱溶剂化 HME",
      "categories": ["负极锂"],
      "source_type": "本文结论",
      "evidence_ids": ["M0117"],
      "test_ids": ["P389-T4", "P389-T5"],
      "side": "强侧"
    },
    {
      "id": "P389-M17",
      "summary": "HME-EPSE 循环寿命延长（65 → 113 圈）源于 LiPS 与锂负极之间副反应被抑制",
      "A": "HME-EPSE", "B": "DOL/DME",
      "property": "多硫化物溶剂化：外层加入弱溶剂化 HME",
      "categories": ["负极锂"],
      "source_type": "本文结论",
      "evidence_ids": ["M0024"],
      "test_ids": ["P389-T4"],
      "side": "强侧"
    },
    {
      "id": "P389-M18",
      "summary": "作者自述例外：HME-EPSE 的 LiPS 溶剂化结构与其他 EPSE（DIPS、HFE、DIPE）相似，但倍率性能更好——溶剂化结构不能解释这一差别，原文未给原因",
      "A": "HME-EPSE", "B": "DIPS-EPSE",
      "property": "多硫化物溶剂化结构相似（HME-EPSE 与其他 EPSE）",
      "categories": [],
      "source_type": "本文结论（与他文一致）",
      "evidence_ids": ["M0131"],
      "test_ids": ["P389-T1"],
      "side": "其他"
    }
  ],
  "design_claims": [
    {
      "summary": "折中（作者原词 balance，原文未用解耦）：外层溶剂须弱溶剂化且对锂还原稳定；选 HME 作外层共溶剂构建 EPSE，在抑制 LiPS 与锂负极副反应的同时不牺牲正极转化动力学与倍率性能；最优配方 HME-EPSE（1.0 M LiTFSI + 2.0 wt% LiNO₃，DOL/DME/HME = 37.5/37.5/25 by vol.）",
      "evidence_ids": ["M0019", "M0020", "M0026", "M0034"]
    },
    {
      "summary": "作者结论：HME 作共溶剂使正极倍率性能与锂负极保护兼顾；调控 EPSE 中 LiPS 溶剂化结构可同时调节正负极两侧反应动力学，实现性能平衡",
      "evidence_ids": ["M0129", "M0139"]
    },
    {
      "summary": "作者示意图（Fig. 5）：DOL/DME 中 LiPS 与锂副反应严重；常见 EPSE 抑制副反应但牺牲比容量；HME-EPSE 抑制副反应且不牺牲比容量",
      "evidence_ids": ["M0143", "M0144"]
    },
    {
      "summary": "软包（2.7 Ah，仅 HME-EPSE）：作者称兼顾正极转化动力学与锂负极保护，使软包同时获得较好循环寿命与高能量密度（与他文软包横向比较，非同条件对照）",
      "evidence_ids": ["M0128"]
    }
  ],
  "figure_requests": [
    {
      "test_id": "P389-T3",
      "figure": "Figure S10a",
      "part": "si",
      "metric": "首圈容量",
      "A": "HME-EPSE", "B": "DOL/DME",
      "target_point": "化成后 0.5 C 第 1 圈（与 M0100 的 HME-EPSE 856 mAh g-1 同一点）",
      "anchor_quote_ids": ["M0100", "M0099"],
      "reason": "Li‖S 循环类测试缺同一测试容量侧数值：DOL/DME 初始比容量只有作者定性 comparable；锚点 HME-EPSE 856 mAh g-1（M0100）、HME-EPSE 280 圈降至 60%（M0099）"
    },
    {
      "test_id": "P389-T4",
      "figure": "Fig. 3c",
      "part": "main",
      "metric": "首圈容量",
      "A": "HME-EPSE", "B": "DOL/DME",
      "target_point": "0.05 C 活化 2 圈后 0.1 C 第 1 圈",
      "anchor_quote_ids": ["M0103", "M0106", "M0107"],
      "reason": "Li‖S 循环类测试容量侧文字只给两者共同近似值 ≈1010，按区间规则判不了；锚点：寿命 113/65 圈（M0103），第 69 圈 DOL/DME 652、HME-EPSE 860 mAh g-1（M0106、M0107）"
    }
  ],
  "gaps": [
    "DIPS/HFE/DIPE-EPSE 的锂盐与 LiNO3 用量原文未写，只说 DOL、DME 与外层溶剂比例与 HME-EPSE 相同（体积份为推定）",
    "四种外层溶剂之间溶剂化强弱原文未排序，梯度顺序按原文列举顺序，非溶剂化依据",
    "Li⁺ 溶剂化、多硫化物溶解度、离子电导率、黏度、离子迁移数均未报告",
    "MD 体系不含 LiTFSI 与 LiNO3；DIPS/HFE/DIPE-EPSE 未做 MD",
    "纯溶剂 CV 还原电流（DOL、DME、HME）属溶剂本身性质，未作为配方性质记录",
    "P389-T1 对照 DOL/DME 的 Li2S 成核过电位 ΔE 未报告；HME-EPSE 0.2 C 的 ΔE 未单列（只给 0.1–0.3 C 区间）；ΔE 柱图 Figure S7b 非容量类图未登记读图；倍率测试库仑效率未报告；倍率容量原文未写取第几圈",
    "P389-T1 中 DIPS/HFE/DIPE-EPSE 的 E/S、电解液量原文未单独写，按同一倍率测试条件（M0055、S0052、M0071）记",
    "P389-T2 穿梭电流测试的电流值、DOL/DME 峰所在电位未写",
    "P389-T3 DOL/DME 首圈容量只有作者定性（comparable），已登记读图；库仑效率、过电位未报告",
    "P389-T4 首圈容量只有共同近似值 ≈1010，已登记读图；寿命判据未写；库仑效率只给 HME-EPSE 第 69 圈 95%，DOL/DME 未报告；过电位未报告",
    "P389-T4、T5 的 1C 定义原文未在该测试单写，按扣式电池 1672 mA g-1 推定",
    "P389-T5 HME-EPSE 首圈容量低于对照（737 vs 826），作者未给机制解释；库仑效率、过电位、寿命未报告",
    "P389-T6 软包只有 HME-EPSE，无对照，不判；化成协议未写，温度为推定",
    "锂负极 SEI 的 S 原子含量（XPS）只作机制证据挂原句，未作为电池表现结果记录"
  ],
  "source_review": {
    "main": true,
    "si": true,
    "notes": "通读正文与 SI 全部文字（SI 为实验部分、MD 方法与图注，图片未看）；未读任何既有提取结果。倍率测试中 DIPS/HFE/DIPE-EPSE 与 DOL/DME 的数来自 Fig. 2a 与 Fig. 2b/2d 两图，因作者称同比例公平比较并直接与 DOL/DME 比较（M0071、M0075），按同一测试判。"
  }
}
