Repository: zhuonanli08/Li-S_Electrolyte_Conflicts

File: output/Claude_v4_调试集53篇_2026-10-25/independent_predictions/P413.json
{
  "paper_id": "P413",
  "doi": "10.1016/j.cej.2024.151562",
  "formulations": [
    {
      "id": "DOL/DME",
      "name": "pure DOL:DME（organic electrolyte：1 M LiTFSI + 0.1 M LiNO3 in DOL:DME 1:1 vol%）",
      "components": [
        {"name": "LiTFSI", "role": "盐", "amount": 1, "unit": "M"},
        {"name": "DOL", "role": "溶剂化溶剂", "amount": "1:1", "unit": "vol%（DOL:DME）"},
        {"name": "DME", "role": "溶剂化溶剂", "amount": "1:1", "unit": "vol%（DOL:DME）"},
        {"name": "LiNO3", "role": "添加剂", "amount": 0.1, "unit": "M"}
      ],
      "raw_formula": "1 M LiTFSI and 0.1 M lithium nitrate (LiNO3) containing DOL:DME (1:1 vol%)；SI：equal volumes of DOL:DME (1:1 vol.%) containing 1 M LiTFSI and 0.1 M LiNO3",
      "evidence_ids": ["M0170", "S0012"]
    },
    {
      "id": "25PP14",
      "name": "25 vol% [PP14]-[TFSI] in standard electrolyte（PP14-TFSI IL/organic 25-75 vol.%）",
      "components": [
        {"name": "[PP14]-[TFSI]（1-butyl-1-methylpiperidinium TFSI，离子液体）", "role": "弱或非溶剂化溶剂", "amount": 25, "unit": "vol%"},
        {"name": "LiTFSI（在有机电解液中）", "role": "盐", "amount": 1, "unit": "M"},
        {"name": "DOL", "role": "溶剂化溶剂", "amount": "1:1", "unit": "vol%（DOL:DME）"},
        {"name": "DME", "role": "溶剂化溶剂", "amount": "1:1", "unit": "vol%（DOL:DME）"},
        {"name": "LiNO3（在有机电解液中）", "role": "添加剂", "amount": 0.1, "unit": "M"}
      ],
      "raw_formula": "25 vol% of the selected IL in the standard electrolyte of 1 M LiTFSI and 0.1 M LiNO3 in DOL:DME (1:1 vol/vol)；IL 与配好的有机电解液按 25-75 vol.% 混合。角色说明：作者把 IL 当作电解液溶剂、按多硫化物溶解度高低区分；本 IL 被作者归为低溶解度（low solubilities）",
      "evidence_ids": ["M0184", "S0014", "M0176"]
    },
    {
      "id": "25DEME",
      "name": "25 vol% [DEME]-[TFSI] in standard electrolyte",
      "components": [
        {"name": "[DEME]-[TFSI]（N,N-diethyl-N-methyl-N-(2-methoxyethyl)ammonium TFSI，离子液体）", "role": "弱或非溶剂化溶剂", "amount": 25, "unit": "vol%"},
        {"name": "LiTFSI（在有机电解液中）", "role": "盐", "amount": 1, "unit": "M"},
        {"name": "DOL", "role": "溶剂化溶剂", "amount": "1:1", "unit": "vol%（DOL:DME）"},
        {"name": "DME", "role": "溶剂化溶剂", "amount": "1:1", "unit": "vol%（DOL:DME）"},
        {"name": "LiNO3（在有机电解液中）", "role": "添加剂", "amount": 0.1, "unit": "M"}
      ],
      "raw_formula": "25 vol% of the selected IL in the standard electrolyte of 1 M LiTFSI and 0.1 M LiNO3 in DOL:DME (1:1 vol/vol)；作者归为低溶解度 IL",
      "evidence_ids": ["M0184", "S0014", "M0176"]
    },
    {
      "id": "25TBMA",
      "name": "25 vol% [TBMA]-[TFSI] in standard electrolyte",
      "components": [
        {"name": "[TBMA]-[TFSI]（tributylmethylammonium TFSI，离子液体）", "role": "弱或非溶剂化溶剂", "amount": 25, "unit": "vol%"},
        {"name": "LiTFSI（在有机电解液中）", "role": "盐", "amount": 1, "unit": "M"},
        {"name": "DOL", "role": "溶剂化溶剂", "amount": "1:1", "unit": "vol%（DOL:DME）"},
        {"name": "DME", "role": "溶剂化溶剂", "amount": "1:1", "unit": "vol%（DOL:DME）"},
        {"name": "LiNO3（在有机电解液中）", "role": "添加剂", "amount": 0.1, "unit": "M"}
      ],
      "raw_formula": "25 vol% of the selected IL in the standard electrolyte of 1 M LiTFSI and 0.1 M LiNO3 in DOL:DME (1:1 vol/vol)；作者归为低溶解度 IL",
      "evidence_ids": ["M0184", "S0014", "M0176"]
    },
    {
      "id": "25BMIM-PF6",
      "name": "25 vol% [BMIM]-[PF6] in standard electrolyte",
      "components": [
        {"name": "[BMIM]-[PF6]（1-butyl-3-methyl-imidazolium hexafluorophosphate，离子液体）", "role": "弱或非溶剂化溶剂", "amount": 25, "unit": "vol%"},
        {"name": "LiTFSI（在有机电解液中）", "role": "盐", "amount": 1, "unit": "M"},
        {"name": "DOL", "role": "溶剂化溶剂", "amount": "1:1", "unit": "vol%（DOL:DME）"},
        {"name": "DME", "role": "溶剂化溶剂", "amount": "1:1", "unit": "vol%（DOL:DME）"},
        {"name": "LiNO3（在有机电解液中）", "role": "添加剂", "amount": 0.1, "unit": "M"}
      ],
      "raw_formula": "25 vol% of the selected IL in the standard electrolyte of 1 M LiTFSI and 0.1 M LiNO3 in DOL:DME (1:1 vol/vol)；作者归为低溶解度 IL",
      "evidence_ids": ["M0184", "S0014", "M0176"]
    },
    {
      "id": "25BMIM-CF3SO3",
      "name": "25 vol% [BMIM]-[CF3SO3] in standard electrolyte",
      "components": [
        {"name": "[BMIM]-[CF3SO3]（1-butyl-3-methyl-imidazolium trifluoromethanesulfonate，离子液体）", "role": "溶剂化溶剂", "amount": 25, "unit": "vol%"},
        {"name": "LiTFSI（在有机电解液中）", "role": "盐", "amount": 1, "unit": "M"},
        {"name": "DOL", "role": "溶剂化溶剂", "amount": "1:1", "unit": "vol%（DOL:DME）"},
        {"name": "DME", "role": "溶剂化溶剂", "amount": "1:1", "unit": "vol%（DOL:DME）"},
        {"name": "LiNO3（在有机电解液中）", "role": "添加剂", "amount": 0.1, "unit": "M"}
      ],
      "raw_formula": "25 vol% of the selected IL in the standard electrolyte of 1 M LiTFSI and 0.1 M LiNO3 in DOL:DME (1:1 vol/vol)；作者称该 IL 预测多硫化物溶解度极高（extremely high values），角色按此记为溶剂化溶剂（指多硫化物侧；Li⁺ 溶剂化本文未讲）",
      "evidence_ids": ["M0184", "S0014", "M0176"]
    },
    {
      "id": "25BMIM-MeSO4",
      "name": "25 vol% [BMIM]-[MeSO4] in standard electrolyte",
      "components": [
        {"name": "[BMIM]-[MeSO4]（1-butyl-3-methyl-imidazolium methylsulfate，离子液体）", "role": "溶剂化溶剂", "amount": 25, "unit": "vol%"},
        {"name": "LiTFSI（在有机电解液中）", "role": "盐", "amount": 1, "unit": "M"},
        {"name": "DOL", "role": "溶剂化溶剂", "amount": "1:1", "unit": "vol%（DOL:DME）"},
        {"name": "DME", "role": "溶剂化溶剂", "amount": "1:1", "unit": "vol%（DOL:DME）"},
        {"name": "LiNO3（在有机电解液中）", "role": "添加剂", "amount": 0.1, "unit": "M"}
      ],
      "raw_formula": "25 vol% of the selected IL in the standard electrolyte of 1 M LiTFSI and 0.1 M LiNO3 in DOL:DME (1:1 vol/vol)；作者称该 IL 预测多硫化物溶解度极高，角色按此记为溶剂化溶剂（指多硫化物侧；Li⁺ 溶剂化本文未讲）",
      "evidence_ids": ["M0184", "S0014", "M0176"]
    },
    {
      "id": "50PP14",
      "name": "50-50 vol.% PP14-TFSI IL/organic mixed electrolyte",
      "components": [
        {"name": "[PP14]-[TFSI]（离子液体）", "role": "弱或非溶剂化溶剂", "amount": 50, "unit": "vol%"},
        {"name": "LiTFSI（在有机电解液中）", "role": "盐", "amount": 1, "unit": "M"},
        {"name": "DOL", "role": "溶剂化溶剂", "amount": "1:1", "unit": "vol%（DOL:DME）"},
        {"name": "DME", "role": "溶剂化溶剂", "amount": "1:1", "unit": "vol%（DOL:DME）"},
        {"name": "LiNO3（在有机电解液中）", "role": "添加剂", "amount": 0.1, "unit": "M"}
      ],
      "raw_formula": "50-50 vol.% IL/organic mixed electrolytes（Figure S5a：effect of IL/DOL:DME vol.% for PP14- and DEME-TFSI ILs）",
      "evidence_ids": ["S0013", "S0020", "M0171"]
    },
    {
      "id": "50DEME",
      "name": "50-50 vol.% DEME-TFSI IL/organic mixed electrolyte",
      "components": [
        {"name": "[DEME]-[TFSI]（离子液体）", "role": "弱或非溶剂化溶剂", "amount": 50, "unit": "vol%"},
        {"name": "LiTFSI（在有机电解液中）", "role": "盐", "amount": 1, "unit": "M"},
        {"name": "DOL", "role": "溶剂化溶剂", "amount": "1:1", "unit": "vol%（DOL:DME）"},
        {"name": "DME", "role": "溶剂化溶剂", "amount": "1:1", "unit": "vol%（DOL:DME）"},
        {"name": "LiNO3（在有机电解液中）", "role": "添加剂", "amount": 0.1, "unit": "M"}
      ],
      "raw_formula": "50-50 vol.% IL/organic mixed electrolytes（Figure S5a：effect of IL/DOL:DME vol.% for PP14- and DEME-TFSI ILs）",
      "evidence_ids": ["S0013", "S0020", "M0171"]
    }
  ],
  "control_id": "DOL/DME",
  "control_type": "常规醚基准（DOL/DME + LiTFSI + LiNO₃）：1 M LiTFSI + 0.1 M LiNO3 in DOL:DME 1:1；六种 IL 之间作者主要互相比较，只有 PP14-TFSI 文字上与纯 DOL:DME 比",
  "gradients": [
    {
      "name": "离子液体种类（种类梯度，均为 25 vol% IL + 75 vol% 有机电解液）",
      "order": ["25BMIM-MeSO4", "25BMIM-CF3SO3", "25BMIM-PF6", "25DEME", "25PP14", "25TBMA"],
      "values": ["[BMIM]-[MeSO4]（Li2S8 溶解度 182,635 mol/mol）", "[BMIM]-[CF3SO3]（847 mol/mol）", "[BMIM]-[PF6]（1.29 mol/mol）", "[DEME]-[TFSI]（0.38 mol/mol）", "[PP14]-[TFSI]（0.20 mol/mol）", "[TBMA]-[TFSI]（0.04 mol/mol）"],
      "solvation_axis": "按多硫化物溶剂化由强到弱；依据：COSMO-RS 计算的纯 IL 中 Li2S8 溶解度（Table 2）；Li⁺ 溶剂化本文未报告；对照 DOL/DME 不在同一计算尺度上，未排入",
      "evidence_ids": ["M0184", "M0176"]
    },
    {
      "name": "PP14-TFSI 体积分数（用量梯度）",
      "order": ["DOL/DME", "25PP14", "50PP14"],
      "values": ["0 vol%", "25 vol%", "50 vol%"],
      "solvation_axis": "按多硫化物溶剂化由强到弱（推定：作者称 DOL/DME 多硫化物溶解度很高、IL 溶解度低；混合电解液的溶解度本文未测）",
      "evidence_ids": ["M0171", "S0013", "S0020", "M0033", "M0036"]
    },
    {
      "name": "DEME-TFSI 体积分数（用量梯度）",
      "order": ["DOL/DME", "25DEME", "50DEME"],
      "values": ["0 vol%", "25 vol%", "50 vol%"],
      "solvation_axis": "按多硫化物溶剂化由强到弱（推定：作者称 DOL/DME 多硫化物溶解度很高、IL 溶解度低；混合电解液的溶解度本文未测）",
      "evidence_ids": ["M0171", "S0013", "S0020", "M0033", "M0036"]
    }
  ],
  "properties": [
    {
      "name": "多硫化物溶解度",
      "values": {
        "25PP14": "0.20 mol/mol（纯 IL）",
        "25DEME": "0.38 mol/mol（纯 IL）",
        "25TBMA": "0.04 mol/mol（纯 IL）",
        "25BMIM-PF6": "1.29 mol/mol（纯 IL）",
        "25BMIM-CF3SO3": "847 mol/mol（纯 IL）",
        "25BMIM-MeSO4": "182,635 mol/mol（纯 IL）",
        "DOL/DME": "未报告（引言称 very high PS solubility，无数值）"
      },
      "direction": "沿离子液体种类梯度降低（梯度即按此排序）",
      "method": "COSMO-RS 计算（COSMOThermX，25 °C，Li2S8 无限稀释容量 C∞=1/γ∞）",
      "system": "纯离子液体中的 Li2S8；不是电池里用的 25 vol% IL + 75 vol% DOL:DME 混合电解液，且只算 Li2S8 一种；作者称只宜定性使用",
      "evidence_ids": ["M0184", "M0079", "M0087", "M0213", "M0033"]
    },
    {
      "name": "黏度",
      "values": {
        "25PP14": "65 mPa·s（纯 IL）",
        "25DEME": "54 mPa·s（纯 IL）",
        "25TBMA": "107 mPa·s（纯 IL）",
        "25BMIM-PF6": "223 mPa·s（纯 IL）",
        "25BMIM-CF3SO3": "56 mPa·s（纯 IL）",
        "25BMIM-MeSO4": "146 mPa·s（纯 IL）",
        "DOL/DME": "未报告（本文未测；文中引文献[19] 称 1 M 锂盐 DOL:DME 为 1.6 mPa.s）"
      },
      "direction": "BMIM-PF6 > BMIM-MeSO4 > TBMA-TFSI > PP14-TFSI > BMIM-CF3SO3 > DEME-TFSI（纯 IL 计算值）",
      "method": "COSMO-RS 计算（IL Properties Module，25 °C）",
      "system": "纯离子液体，不是混合电解液",
      "evidence_ids": ["M0184", "M0088", "M0148"]
    },
    {
      "name": "Li⁺ 溶剂化",
      "values": {"DOL/DME": "未报告", "25PP14": "未报告", "25DEME": "未报告", "25TBMA": "未报告", "25BMIM-PF6": "未报告", "25BMIM-CF3SO3": "未报告", "25BMIM-MeSO4": "未报告"},
      "direction": "未报告",
      "method": "未报告",
      "system": "未报告",
      "evidence_ids": []
    },
    {
      "name": "离子电导率",
      "values": {"DOL/DME": "未报告", "25PP14": "未报告", "25DEME": "未报告", "25TBMA": "未报告", "25BMIM-PF6": "未报告", "25BMIM-CF3SO3": "未报告", "25BMIM-MeSO4": "未报告"},
      "direction": "未报告（COSMO-RS 算了纯 IL 电导率，仅用于确认液态与无电子导通，六种 IL 的数值未给）",
      "method": "未报告",
      "system": "未报告",
      "evidence_ids": ["M0175"]
    }
  ],
  "tests": [
    {
      "id": "P413-T1",
      "name": "Li‖S 扣式 0.1 C 循环（六种 IL 25 vol% 混合电解液 + 纯 DOL:DME；Fig. 3 为 50 圈，Fig. S6 为 100 圈）",
      "cell": "Li‖S 扣式（CR2032）",
      "conditions": {
        "sulfur_loading": "≈2 mg cm-2（approximately 2 mg/cm2）",
        "ES": "13",
        "ES_unit": "mL g⁻¹（体积基，= µL mg⁻¹）",
        "Li_thickness": "170 µm",
        "rate": "0.1 C",
        "formation": "未报告",
        "temperature": "未报告",
        "LiNO3": "含 0.1 M（配在 DOL:DME 有机电解液中；IL 组再与 IL 按 75:25 vol 混合）",
        "one_C": "1675 mA g-1（按硫理论比容量 1675 mAh/g）",
        "separator": "polymeric separator 25 µm",
        "cathode": "S/C65 熔融扩散复合物（硫 65.3 wt%）70 wt% + 碳黑 20 wt% + PVDF 10 wt%"
      },
      "formulations": ["DOL/DME", "25PP14", "25DEME", "25TBMA", "25BMIM-PF6", "25BMIM-CF3SO3", "25BMIM-MeSO4"],
      "evidence_ids": ["S0005", "S0008", "S0009", "S0011", "S0012", "S0014", "S0015", "S0016", "M0171", "M0173"],
      "results": [
        {
          "id": "P413-T1-R1",
          "metric": "首圈容量",
          "A": "25PP14", "B": "DOL/DME",
          "value_A": null, "value_B": null,
          "unit": "mAh g-1",
          "point": "循环初期（原文 at the beginning of cycling，未写圈数；Fig. S6）",
          "basis": "qualitative",
          "direction_text": "变好",
          "same_conditions": true,
          "evidence_ids": ["M0192"],
          "reason": "作者：25 vol% PP14-TFSI 循环初期 higher performance than pure DOL:DME"
        },
        {
          "id": "P413-T1-R2",
          "metric": "指定圈容量",
          "A": "25PP14", "B": "DOL/DME",
          "value_A": null, "value_B": null,
          "unit": "mAh g-1",
          "point": "100 圈循环末期（原文 towards the end，Fig. S6）",
          "basis": "qualitative",
          "direction_text": "差异小",
          "same_conditions": true,
          "evidence_ids": ["M0192", "M0195"],
          "reason": "作者：end up with similar capacities towards the end；另 M0195 称 one out of six ILs offers comparable results with the conventional electrolyte"
        },
        {
          "id": "P413-T1-R3",
          "metric": "指定圈容量",
          "A": "25TBMA", "B": "25PP14",
          "value_A": null, "value_B": null,
          "unit": "mAh g-1",
          "point": "50 圈循环（作者定性比较 cycling performance，Fig. 3；Fig. 5 以第 50 圈容量为性能指标）",
          "basis": "qualitative",
          "direction_text": "变坏",
          "same_conditions": true,
          "evidence_ids": ["M0181", "M0186", "M0187"],
          "reason": "作者：PP14-TFSI 与 DEME-TFSI best cycling performance among the six ILs；TBMA-TFSI performed moderately"
        },
        {
          "id": "P413-T1-R4",
          "metric": "指定圈容量",
          "A": "25BMIM-PF6", "B": "25PP14",
          "value_A": null, "value_B": null,
          "unit": "mAh g-1",
          "point": "50 圈循环（作者定性比较 cycling performance，Fig. 3）",
          "basis": "qualitative",
          "direction_text": "变坏",
          "same_conditions": true,
          "evidence_ids": ["M0181", "M0186", "M0187"],
          "reason": "作者：BMIM-PF6 performed moderately，PP14-TFSI best"
        },
        {
          "id": "P413-T1-R5",
          "metric": "指定圈容量",
          "A": "25BMIM-CF3SO3", "B": "25PP14",
          "value_A": null, "value_B": null,
          "unit": "mAh g-1",
          "point": "50 圈循环（作者定性：almost zero capacity over cycling，Fig. 3）",
          "basis": "qualitative",
          "direction_text": "变坏",
          "same_conditions": true,
          "evidence_ids": ["M0181", "M0186", "M0188", "M0190"],
          "reason": "作者：BMIM-CF3SO3 almost zero capacity over cycling / performs poorly；PP14-TFSI best"
        },
        {
          "id": "P413-T1-R6",
          "metric": "指定圈容量",
          "A": "25BMIM-MeSO4", "B": "25PP14",
          "value_A": null, "value_B": null,
          "unit": "mAh g-1",
          "point": "50 圈循环（作者定性：almost zero capacity over cycling，Fig. 3）",
          "basis": "qualitative",
          "direction_text": "变坏",
          "same_conditions": true,
          "evidence_ids": ["M0181", "M0186", "M0188"],
          "reason": "作者：BMIM-MeSO4 almost zero capacity over cycling；PP14-TFSI best"
        },
        {
          "id": "P413-T1-R7",
          "metric": "首圈容量",
          "A": "25DEME", "B": "DOL/DME",
          "value_A": null, "value_B": null,
          "unit": "mAh g-1",
          "point": "0.1 C 第 1 圈（Fig. S6a）",
          "basis": "figure_only",
          "direction_text": "不判",
          "same_conditions": true,
          "evidence_ids": [],
          "reason": "只在图上；梯度档位只在图里有数"
        },
        {
          "id": "P413-T1-R8",
          "metric": "指定圈容量",
          "A": "25DEME", "B": "DOL/DME",
          "value_A": null, "value_B": null,
          "unit": "mAh g-1",
          "point": "0.1 C 第 100 圈（Fig. S6a）",
          "basis": "figure_only",
          "direction_text": "不判",
          "same_conditions": true,
          "evidence_ids": [],
          "reason": "只在图上；梯度档位只在图里有数"
        },
        {
          "id": "P413-T1-R9",
          "metric": "首圈容量",
          "A": "25TBMA", "B": "DOL/DME",
          "value_A": null, "value_B": null,
          "unit": "mAh g-1",
          "point": "0.1 C 第 1 圈（Fig. S6a）",
          "basis": "figure_only",
          "direction_text": "不判",
          "same_conditions": true,
          "evidence_ids": [],
          "reason": "只在图上；梯度档位只在图里有数"
        },
        {
          "id": "P413-T1-R10",
          "metric": "指定圈容量",
          "A": "25TBMA", "B": "DOL/DME",
          "value_A": null, "value_B": null,
          "unit": "mAh g-1",
          "point": "0.1 C 第 100 圈（Fig. S6a）",
          "basis": "figure_only",
          "direction_text": "不判",
          "same_conditions": true,
          "evidence_ids": [],
          "reason": "只在图上；梯度档位只在图里有数"
        },
        {
          "id": "P413-T1-R11",
          "metric": "首圈容量",
          "A": "25BMIM-PF6", "B": "DOL/DME",
          "value_A": null, "value_B": null,
          "unit": "mAh g-1",
          "point": "0.1 C 第 1 圈（Fig. S6a）",
          "basis": "figure_only",
          "direction_text": "不判",
          "same_conditions": true,
          "evidence_ids": [],
          "reason": "只在图上；梯度档位只在图里有数"
        },
        {
          "id": "P413-T1-R12",
          "metric": "指定圈容量",
          "A": "25BMIM-PF6", "B": "DOL/DME",
          "value_A": null, "value_B": null,
          "unit": "mAh g-1",
          "point": "0.1 C 第 100 圈（Fig. S6a）",
          "basis": "figure_only",
          "direction_text": "不判",
          "same_conditions": true,
          "evidence_ids": [],
          "reason": "只在图上；梯度档位只在图里有数"
        },
        {
          "id": "P413-T1-R13",
          "metric": "首圈容量",
          "A": "25BMIM-CF3SO3", "B": "DOL/DME",
          "value_A": null, "value_B": null,
          "unit": "mAh g-1",
          "point": "0.1 C 第 1 圈（Fig. S6a）",
          "basis": "figure_only",
          "direction_text": "不判",
          "same_conditions": true,
          "evidence_ids": [],
          "reason": "只在图上；梯度档位只在图里有数"
        },
        {
          "id": "P413-T1-R14",
          "metric": "首圈容量",
          "A": "25BMIM-MeSO4", "B": "DOL/DME",
          "value_A": null, "value_B": null,
          "unit": "mAh g-1",
          "point": "0.1 C 第 1 圈（Fig. S6a）",
          "basis": "figure_only",
          "direction_text": "不判",
          "same_conditions": true,
          "evidence_ids": [],
          "reason": "只在图上；梯度档位只在图里有数（作者只说 almost zero capacity over cycling，未单说首圈）"
        }
      ]
    },
    {
      "id": "P413-T2",
      "name": "Li‖S 扣式 0.1 C 循环：IL 体积分数 0/25/50 vol%（PP14-TFSI、DEME-TFSI，Figure S5a）",
      "cell": "Li‖S 扣式（CR2032）",
      "conditions": {
        "sulfur_loading": "≈2 mg cm-2（approximately 2 mg/cm2）",
        "ES": "13（推定）",
        "ES_unit": "mL g⁻¹（体积基，= µL mg⁻¹）",
        "Li_thickness": "170 µm",
        "rate": "0.1 C",
        "formation": "未报告",
        "temperature": "未报告",
        "LiNO3": "含 0.1 M（配在 DOL:DME 有机电解液中）",
        "one_C": "1675 mA g-1（按硫理论比容量 1675 mAh/g）",
        "note": "S0013 写 IL 比例实验与 E/S 实验 with E/S ratios of 13 mL/g and 8 mL/g, respectively，IL 比例实验的 E/S 按 13 mL/g 推定"
      },
      "formulations": ["DOL/DME", "25PP14", "50PP14", "25DEME", "50DEME"],
      "evidence_ids": ["S0005", "S0011", "S0012", "S0013", "S0016", "S0020", "M0171"],
      "results": [
        {
          "id": "P413-T2-R1",
          "metric": "首圈容量",
          "A": "25PP14", "B": "DOL/DME",
          "value_A": null, "value_B": null,
          "unit": "mAh g-1",
          "point": "0.1 C 第 1 圈（Figure S5a）",
          "basis": "figure_only",
          "direction_text": "不判",
          "same_conditions": true,
          "evidence_ids": [],
          "reason": "只在图上；用量梯度档位只在图里有数，正文无结果描述"
        },
        {
          "id": "P413-T2-R2",
          "metric": "首圈容量",
          "A": "50PP14", "B": "DOL/DME",
          "value_A": null, "value_B": null,
          "unit": "mAh g-1",
          "point": "0.1 C 第 1 圈（Figure S5a）",
          "basis": "figure_only",
          "direction_text": "不判",
          "same_conditions": true,
          "evidence_ids": [],
          "reason": "只在图上；用量梯度档位只在图里有数"
        },
        {
          "id": "P413-T2-R3",
          "metric": "首圈容量",
          "A": "25DEME", "B": "DOL/DME",
          "value_A": null, "value_B": null,
          "unit": "mAh g-1",
          "point": "0.1 C 第 1 圈（Figure S5a）",
          "basis": "figure_only",
          "direction_text": "不判",
          "same_conditions": true,
          "evidence_ids": [],
          "reason": "只在图上；用量梯度档位只在图里有数"
        },
        {
          "id": "P413-T2-R4",
          "metric": "首圈容量",
          "A": "50DEME", "B": "DOL/DME",
          "value_A": null, "value_B": null,
          "unit": "mAh g-1",
          "point": "0.1 C 第 1 圈（Figure S5a）",
          "basis": "figure_only",
          "direction_text": "不判",
          "same_conditions": true,
          "evidence_ids": [],
          "reason": "只在图上；用量梯度档位只在图里有数"
        },
        {
          "id": "P413-T2-R5",
          "metric": "指定圈容量",
          "A": "25PP14", "B": "DOL/DME",
          "value_A": null, "value_B": null,
          "unit": "mAh g-1",
          "point": "图中最后一圈（圈数原文未写，Figure S5a）",
          "basis": "figure_only",
          "direction_text": "不判",
          "same_conditions": true,
          "evidence_ids": [],
          "reason": "只在图上；用量梯度档位只在图里有数"
        },
        {
          "id": "P413-T2-R6",
          "metric": "指定圈容量",
          "A": "50PP14", "B": "DOL/DME",
          "value_A": null, "value_B": null,
          "unit": "mAh g-1",
          "point": "图中最后一圈（圈数原文未写，Figure S5a）",
          "basis": "figure_only",
          "direction_text": "不判",
          "same_conditions": true,
          "evidence_ids": [],
          "reason": "只在图上；用量梯度档位只在图里有数"
        },
        {
          "id": "P413-T2-R7",
          "metric": "指定圈容量",
          "A": "25DEME", "B": "DOL/DME",
          "value_A": null, "value_B": null,
          "unit": "mAh g-1",
          "point": "图中最后一圈（圈数原文未写，Figure S5a）",
          "basis": "figure_only",
          "direction_text": "不判",
          "same_conditions": true,
          "evidence_ids": [],
          "reason": "只在图上；用量梯度档位只在图里有数"
        },
        {
          "id": "P413-T2-R8",
          "metric": "指定圈容量",
          "A": "50DEME", "B": "DOL/DME",
          "value_A": null, "value_B": null,
          "unit": "mAh g-1",
          "point": "图中最后一圈（圈数原文未写，Figure S5a）",
          "basis": "figure_only",
          "direction_text": "不判",
          "same_conditions": true,
          "evidence_ids": [],
          "reason": "只在图上；用量梯度档位只在图里有数"
        }
      ]
    }
  ],
  "mechanisms": [
    {
      "id": "P413-M1",
      "summary": "高黏度（TBMA-TFSI、BMIM-PF6）可能限制多硫化物移动从而抑制穿梭，但也阻碍 Li⁺ 扩散 → 低溶解度但高黏度的 IL 循环表现中等，不如低溶解度且低黏度的 PP14-TFSI、DEME-TFSI",
      "A": "25TBMA", "B": "25PP14",
      "property": "黏度升高（纯 IL COSMO-RS 计算值；非溶剂化性质）",
      "categories": ["多硫化物穿梭"],
      "source_type": "本文推测",
      "evidence_ids": ["M0180"],
      "test_ids": ["P413-T1"],
      "side": "其他"
    },
    {
      "id": "P413-M2",
      "summary": "BMIM-CF3SO3、BMIM-MeSO4 预测多硫化物溶解度高 → 循环中几乎零容量；说明低黏度虽必要，但低多硫化物溶解度更关键",
      "A": "25BMIM-CF3SO3", "B": "25PP14",
      "property": "多硫化物溶解度升高（多硫化物溶剂化变强，COSMO-RS 纯 IL）",
      "categories": [],
      "source_type": "本文结论",
      "evidence_ids": ["M0188", "M0189"],
      "test_ids": ["P413-T1"],
      "side": "强侧"
    },
    {
      "id": "P413-M3",
      "summary": "BMIM-CF3SO3 黏度低却表现差，证明主要是多硫化物溶解度决定性能（高溶解度一侧变坏）",
      "A": "25BMIM-CF3SO3", "B": "25PP14",
      "property": "多硫化物溶解度升高（黏度相近或更低）",
      "categories": [],
      "source_type": "本文结论",
      "evidence_ids": ["M0190"],
      "test_ids": ["P413-T1"],
      "side": "强侧"
    },
    {
      "id": "P413-M4",
      "summary": "多硫化物溶解度极高时硫从正极流失 → 第 50 圈比容量低（Fig. 5 溶解度窗口的高端）",
      "A": "全梯度", "B": "全梯度",
      "property": "多硫化物溶解度过高（多硫化物溶剂化强）",
      "categories": ["正极反应"],
      "source_type": "转述他文或通用说法",
      "evidence_ids": ["M0218"],
      "test_ids": ["P413-T1"],
      "side": "强侧"
    },
    {
      "id": "P413-M5",
      "summary": "多硫化物溶解度极低时反应动力学迟缓 → 比容量低（Fig. 5 溶解度窗口的低端；与 M4 同一句，句子同时讲两侧）",
      "A": "全梯度", "B": "全梯度",
      "property": "多硫化物溶解度过低（多硫化物溶剂化弱）",
      "categories": ["正极反应"],
      "source_type": "转述他文或通用说法",
      "evidence_ids": ["M0218"],
      "test_ids": ["P413-T1"],
      "side": "弱侧"
    },
    {
      "id": "P413-M6",
      "summary": "常规 DOL/DME 溶剂多硫化物溶解度很高 → 穿梭速率过高（引言通用说法，用于说明加 IL 的动机）",
      "A": "DOL/DME", "B": "25PP14",
      "property": "多硫化物溶解度高（多硫化物溶剂化强）",
      "categories": ["多硫化物穿梭"],
      "source_type": "转述他文或通用说法",
      "evidence_ids": ["M0032", "M0033"],
      "test_ids": [],
      "side": "其他"
    },
    {
      "id": "P413-M7",
      "summary": "DOL:DME 黏度低，也使多硫化物在电池内扩散快（引言通用说法）",
      "A": "DOL/DME", "B": "25PP14",
      "property": "黏度低（非溶剂化性质）",
      "categories": ["多硫化物穿梭"],
      "source_type": "转述他文或通用说法",
      "evidence_ids": ["M0034"],
      "test_ids": [],
      "side": "其他"
    },
    {
      "id": "P413-M8",
      "summary": "限制电解液中多硫化物溶解度是减小穿梭效应的途径之一（摘要中的前提）",
      "A": "全梯度", "B": "全梯度",
      "property": "多硫化物溶解度降低（多硫化物溶剂化变弱）",
      "categories": ["多硫化物穿梭"],
      "source_type": "转述他文或通用说法",
      "evidence_ids": ["M0004"],
      "test_ids": [],
      "side": "其他"
    }
  ],
  "design_claims": [
    {"summary": "折中：多硫化物溶解度既不能太低（动力学迟缓）也不能太高（硫流失），按 Fig. 5（本文 Fig. 3 数据 + 文献数据的第 50 圈容量）定窗口为 log 溶解度 −0.7 至 0.1 mol/mol（COSMO-RS 计算）", "evidence_ids": ["M0218", "M0220"]},
    {"summary": "最优（实测六种中）：低溶解度且低黏度的 PP14-TFSI、DEME-TFSI（25 vol%）；只有 25 vol% PP14-TFSI 与常规电解液相当；作者声明电池实验不是为找最优 IL", "evidence_ids": ["M0181", "M0193", "M0195"]},
    {"summary": "筛选推荐（未做电池验证）：咪唑、吡啶阳离子配双酰亚胺、硼酸根阴离子的 IL", "evidence_ids": ["M0013", "M0314"]}
  ],
  "figure_requests": [
    {"test_id": "P413-T1", "figure": "Figure S6a", "part": "si", "metric": "首圈容量", "A": "25DEME", "B": "DOL/DME", "target_point": "0.1 C 第 1 圈", "anchor_quote_ids": [], "reason": "梯度上只在图里有数的档（IL 种类梯度）；无锚点：本测试正文没有可核的数"},
    {"test_id": "P413-T1", "figure": "Figure S6a", "part": "si", "metric": "指定圈容量", "A": "25DEME", "B": "DOL/DME", "target_point": "0.1 C 第 100 圈", "anchor_quote_ids": [], "reason": "梯度上只在图里有数的档；无锚点"},
    {"test_id": "P413-T1", "figure": "Figure S6a", "part": "si", "metric": "首圈容量", "A": "25TBMA", "B": "DOL/DME", "target_point": "0.1 C 第 1 圈", "anchor_quote_ids": [], "reason": "梯度上只在图里有数的档；无锚点"},
    {"test_id": "P413-T1", "figure": "Figure S6a", "part": "si", "metric": "指定圈容量", "A": "25TBMA", "B": "DOL/DME", "target_point": "0.1 C 第 100 圈", "anchor_quote_ids": [], "reason": "梯度上只在图里有数的档；无锚点"},
    {"test_id": "P413-T1", "figure": "Figure S6a", "part": "si", "metric": "首圈容量", "A": "25BMIM-PF6", "B": "DOL/DME", "target_point": "0.1 C 第 1 圈", "anchor_quote_ids": [], "reason": "梯度上只在图里有数的档；无锚点"},
    {"test_id": "P413-T1", "figure": "Figure S6a", "part": "si", "metric": "指定圈容量", "A": "25BMIM-PF6", "B": "DOL/DME", "target_point": "0.1 C 第 100 圈", "anchor_quote_ids": [], "reason": "梯度上只在图里有数的档；无锚点"},
    {"test_id": "P413-T1", "figure": "Figure S6a", "part": "si", "metric": "首圈容量", "A": "25BMIM-CF3SO3", "B": "DOL/DME", "target_point": "0.1 C 第 1 圈", "anchor_quote_ids": [], "reason": "梯度上只在图里有数的档；无锚点"},
    {"test_id": "P413-T1", "figure": "Figure S6a", "part": "si", "metric": "首圈容量", "A": "25BMIM-MeSO4", "B": "DOL/DME", "target_point": "0.1 C 第 1 圈", "anchor_quote_ids": [], "reason": "梯度上只在图里有数的档；无锚点"},
    {"test_id": "P413-T2", "figure": "Figure S5a", "part": "si", "metric": "首圈容量", "A": "25PP14", "B": "DOL/DME", "target_point": "0.1 C 第 1 圈", "anchor_quote_ids": [], "reason": "用量梯度档位只在图里有数；无锚点"},
    {"test_id": "P413-T2", "figure": "Figure S5a", "part": "si", "metric": "首圈容量", "A": "50PP14", "B": "DOL/DME", "target_point": "0.1 C 第 1 圈", "anchor_quote_ids": [], "reason": "用量梯度档位只在图里有数；无锚点"},
    {"test_id": "P413-T2", "figure": "Figure S5a", "part": "si", "metric": "首圈容量", "A": "25DEME", "B": "DOL/DME", "target_point": "0.1 C 第 1 圈", "anchor_quote_ids": [], "reason": "用量梯度档位只在图里有数；无锚点"},
    {"test_id": "P413-T2", "figure": "Figure S5a", "part": "si", "metric": "首圈容量", "A": "50DEME", "B": "DOL/DME", "target_point": "0.1 C 第 1 圈", "anchor_quote_ids": [], "reason": "用量梯度档位只在图里有数；无锚点"},
    {"test_id": "P413-T2", "figure": "Figure S5a", "part": "si", "metric": "指定圈容量", "A": "25PP14", "B": "DOL/DME", "target_point": "图中最后一圈", "anchor_quote_ids": [], "reason": "用量梯度档位只在图里有数；无锚点"},
    {"test_id": "P413-T2", "figure": "Figure S5a", "part": "si", "metric": "指定圈容量", "A": "50PP14", "B": "DOL/DME", "target_point": "图中最后一圈", "anchor_quote_ids": [], "reason": "用量梯度档位只在图里有数；无锚点"},
    {"test_id": "P413-T2", "figure": "Figure S5a", "part": "si", "metric": "指定圈容量", "A": "25DEME", "B": "DOL/DME", "target_point": "图中最后一圈", "anchor_quote_ids": [], "reason": "用量梯度档位只在图里有数；无锚点"},
    {"test_id": "P413-T2", "figure": "Figure S5a", "part": "si", "metric": "指定圈容量", "A": "50DEME", "B": "DOL/DME", "target_point": "图中最后一圈", "anchor_quote_ids": [], "reason": "用量梯度档位只在图里有数；无锚点"}
  ],
  "gaps": [
    "全文没有任何电池容量、保持率、库仑效率数值，表现全部为作者定性或只在图上（Fig. 3、Fig. 5、Figure S5、Figure S6）",
    "P413-T1、P413-T2 未报告温度、化成协议",
    "P413-T1 库仑效率只在 Figure S6b 图上，未报告文字；过电位未报告（Figure S4 电压曲线不读）",
    "P413-T1 寿命/保持率未报告；DEME-TFSI 与 PP14-TFSI 之间作者只说同属最好，未分高低",
    "P413-T2 正文无结果描述；IL 比例实验的 E/S 按 S0013 推定为 13 mL/g",
    "Figure S5b E/S 13 vs 8 mL/g 对比只改条件不改配方，未提为结果；该组用的 IL 比例原文未写",
    "性质（多硫化物溶解度、黏度）均为纯 IL 的 COSMO-RS 计算值，混合电解液未测；Li⁺ 溶剂化、离子电导率未报告",
    "BMIM-CF3SO3、BMIM-MeSO4 组分角色按作者称其多硫化物溶解度极高记为溶剂化溶剂，其余 IL 记为弱或非溶剂化溶剂；作者未讨论 IL 对 Li⁺ 的溶剂化",
    "Fig. 5 混入文献[15]（Park et al.）的数据，未单独提取",
    "本文主体是 COSMO-RS + 机器学习筛选，电池实验只有六种 IL 的验证"
  ],
  "source_review": {
    "main": true,
    "si": true,
    "notes": "通读正文与 SI（SI 文本只有图注、表格和实验细节，SI 图未看）；参考文献列表略读；未读任何既有提取结果。"
  }
}
