Repository: zhuonanli08/Li-S_Electrolyte_Conflicts

File: output/Claude_v4_调试集53篇_2026-10-25/independent_predictions/P432.json
{
  "paper_id": "P432",
  "doi": "10.1016/j.powera.2024.100153",
  "formulations": [
    {
      "id": "DME:DOL",
      "name": "1 M LiTFSI in DME:DOL (1:1, v:v)",
      "components": [
        {"name": "LiTFSI", "role": "盐", "amount": 1, "unit": "M"},
        {"name": "DME", "role": "溶剂化溶剂", "amount": "1:1", "unit": "v:v（DME:DOL）"},
        {"name": "DOL", "role": "溶剂化溶剂", "amount": "1:1", "unit": "v:v（DME:DOL）"}
      ],
      "raw_formula": "1 M LiTFSI in DME: DOL (1:1, v:v)；不含 LiNO3（低 DN 溶剂基参比电解液）",
      "evidence_ids": ["M0069", "M0099", "M0116"]
    },
    {
      "id": "DME:DOL+Emim",
      "name": "Emim in 1 M LiTFSI in DME:DOL",
      "components": [
        {"name": "LiTFSI", "role": "盐", "amount": 1, "unit": "M"},
        {"name": "DME", "role": "溶剂化溶剂", "amount": "1:1", "unit": "v:v（DME:DOL）"},
        {"name": "DOL", "role": "溶剂化溶剂", "amount": "1:1", "unit": "v:v（DME:DOL）"},
        {"name": "EmimTFSI（1-ethyl-3-methyl-imidazolium TFSI，离子液体型 S3•− 捕获剂）", "role": "添加剂", "amount": 0.78, "unit": "mmol iminium cation / 1 ml electrolyte（= 3.1×10−2 mmol/mgS）"}
      ],
      "raw_formula": "1 M LiTFSI in DME: DOL (1:1, v:v) + Emim；捕获剂用量 0.78 mmol of nitrone/or iminium cation in 1 ml of electrolyte",
      "evidence_ids": ["M0050", "M0069", "M0070"]
    },
    {
      "id": "DME:DOL+PotBN",
      "name": "PotBN in 1 M LiTFSI in DME:DOL",
      "components": [
        {"name": "LiTFSI", "role": "盐", "amount": 1, "unit": "M"},
        {"name": "DME", "role": "溶剂化溶剂", "amount": "1:1", "unit": "v:v（DME:DOL）"},
        {"name": "DOL", "role": "溶剂化溶剂", "amount": "1:1", "unit": "v:v（DME:DOL）"},
        {"name": "PotBN（alpha-(4-pyridyl N-oxide)-N-tert-butylnitrone，硝酮型捕获剂）", "role": "添加剂", "amount": 0.78, "unit": "mmol nitrone / 1 ml electrolyte（= 3.1×10−2 mmol/mgS）"}
      ],
      "raw_formula": "1 M LiTFSI in DME: DOL (1:1, v:v) + PotBN；捕获剂用量 0.78 mmol of nitrone/or iminium cation in 1 ml of electrolyte",
      "evidence_ids": ["M0050", "M0069", "M0070"]
    },
    {
      "id": "DME:DOL+DMPO",
      "name": "DMPO in 1 M LiTFSI in DME:DOL",
      "components": [
        {"name": "LiTFSI", "role": "盐", "amount": 1, "unit": "M"},
        {"name": "DME", "role": "溶剂化溶剂", "amount": "1:1", "unit": "v:v（DME:DOL）"},
        {"name": "DOL", "role": "溶剂化溶剂", "amount": "1:1", "unit": "v:v（DME:DOL）"},
        {"name": "DMPO（5,5-dimethyl-1-pyrroline-N-oxide，硝酮型捕获剂）", "role": "添加剂", "amount": 0.78, "unit": "mmol nitrone / 1 ml electrolyte（= 3.1×10−2 mmol/mgS）"}
      ],
      "raw_formula": "1 M LiTFSI in DME: DOL (1:1, v:v) + DMPO；捕获剂用量 0.78 mmol of nitrone/or iminium cation in 1 ml of electrolyte",
      "evidence_ids": ["M0050", "M0069", "M0070"]
    },
    {
      "id": "DME:DOL+BmPyr",
      "name": "BmPyr in 1 M LiTFSI in DME:DOL",
      "components": [
        {"name": "LiTFSI", "role": "盐", "amount": 1, "unit": "M"},
        {"name": "DME", "role": "溶剂化溶剂", "amount": "1:1", "unit": "v:v（DME:DOL）"},
        {"name": "DOL", "role": "溶剂化溶剂", "amount": "1:1", "unit": "v:v（DME:DOL）"},
        {"name": "BmPyrTFSI（1-butyl-3-methyl-pyridinium TFSI，离子液体型捕获剂）", "role": "添加剂", "amount": 0.78, "unit": "mmol iminium cation / 1 ml electrolyte（= 3.1×10−2 mmol/mgS）"}
      ],
      "raw_formula": "1 M LiTFSI in DME: DOL (1:1, v:v) + BmPyr；捕获剂用量 0.78 mmol of nitrone/or iminium cation in 1 ml of electrolyte",
      "evidence_ids": ["M0050", "M0069", "M0070"]
    },
    {
      "id": "TMU:DOL",
      "name": "1 M LiTFSI in TMU:DOL (1:1, v:v)",
      "components": [
        {"name": "LiTFSI", "role": "盐", "amount": 1, "unit": "M"},
        {"name": "TMU", "role": "溶剂化溶剂", "amount": "1:1", "unit": "v:v（TMU:DOL）"},
        {"name": "DOL", "role": "溶剂化溶剂", "amount": "1:1", "unit": "v:v（TMU:DOL）"}
      ],
      "raw_formula": "1 M LiTFSI in TMU: DOL (1:1, v:v)；不含 LiNO3（高 DN 溶剂基参比电解液）",
      "evidence_ids": ["M0069", "M0116", "M0199"]
    },
    {
      "id": "TMU:DOL+Emim",
      "name": "Emim in 1 M LiTFSI in TMU:DOL",
      "components": [
        {"name": "LiTFSI", "role": "盐", "amount": 1, "unit": "M"},
        {"name": "TMU", "role": "溶剂化溶剂", "amount": "1:1", "unit": "v:v（TMU:DOL）"},
        {"name": "DOL", "role": "溶剂化溶剂", "amount": "1:1", "unit": "v:v（TMU:DOL）"},
        {"name": "EmimTFSI", "role": "添加剂", "amount": 0.78, "unit": "mmol iminium cation / 1 ml electrolyte（= 3.1×10−2 mmol/mgS）"}
      ],
      "raw_formula": "1 M LiTFSI in TMU: DOL (1:1, v:v) + Emim；捕获剂用量 0.78 mmol of nitrone/or iminium cation in 1 ml of electrolyte",
      "evidence_ids": ["M0050", "M0069", "M0070"]
    },
    {
      "id": "TMU:DOL+PotBN",
      "name": "PotBN in 1 M LiTFSI in TMU:DOL",
      "components": [
        {"name": "LiTFSI", "role": "盐", "amount": 1, "unit": "M"},
        {"name": "TMU", "role": "溶剂化溶剂", "amount": "1:1", "unit": "v:v（TMU:DOL）"},
        {"name": "DOL", "role": "溶剂化溶剂", "amount": "1:1", "unit": "v:v（TMU:DOL）"},
        {"name": "PotBN", "role": "添加剂", "amount": 0.78, "unit": "mmol nitrone / 1 ml electrolyte（= 3.1×10−2 mmol/mgS）"}
      ],
      "raw_formula": "1 M LiTFSI in TMU: DOL (1:1, v:v) + PotBN；捕获剂用量 0.78 mmol of nitrone/or iminium cation in 1 ml of electrolyte",
      "evidence_ids": ["M0050", "M0069", "M0070"]
    },
    {
      "id": "TMU:DOL+DMPO",
      "name": "DMPO in 1 M LiTFSI in TMU:DOL",
      "components": [
        {"name": "LiTFSI", "role": "盐", "amount": 1, "unit": "M"},
        {"name": "TMU", "role": "溶剂化溶剂", "amount": "1:1", "unit": "v:v（TMU:DOL）"},
        {"name": "DOL", "role": "溶剂化溶剂", "amount": "1:1", "unit": "v:v（TMU:DOL）"},
        {"name": "DMPO", "role": "添加剂", "amount": 0.78, "unit": "mmol nitrone / 1 ml electrolyte（= 3.1×10−2 mmol/mgS）"}
      ],
      "raw_formula": "1 M LiTFSI in TMU: DOL (1:1, v:v) + DMPO；捕获剂用量 0.78 mmol of nitrone/or iminium cation in 1 ml of electrolyte",
      "evidence_ids": ["M0050", "M0069", "M0070"]
    },
    {
      "id": "TMU:DOL+BmPyr",
      "name": "BmPyr in 1 M LiTFSI in TMU:DOL",
      "components": [
        {"name": "LiTFSI", "role": "盐", "amount": 1, "unit": "M"},
        {"name": "TMU", "role": "溶剂化溶剂", "amount": "1:1", "unit": "v:v（TMU:DOL）"},
        {"name": "DOL", "role": "溶剂化溶剂", "amount": "1:1", "unit": "v:v（TMU:DOL）"},
        {"name": "BmPyrTFSI", "role": "添加剂", "amount": 0.78, "unit": "mmol iminium cation / 1 ml electrolyte（= 3.1×10−2 mmol/mgS）"}
      ],
      "raw_formula": "1 M LiTFSI in TMU: DOL (1:1, v:v) + BmPyr；捕获剂用量 0.78 mmol of nitrone/or iminium cation in 1 ml of electrolyte",
      "evidence_ids": ["M0050", "M0069", "M0070"]
    },
    {
      "id": "OCV-TMU",
      "name": "TMU based electrolyte（Fig. 1a，OCV 拉曼）",
      "components": [
        {"name": "TMU", "role": "溶剂化溶剂", "amount": "未报告", "unit": "未报告"}
      ],
      "raw_formula": "原文只称 TMU 基电解液（Fig. 1a），盐、浓度、是否含 DOL 原文正文未写",
      "evidence_ids": ["M0088", "M0089", "M0095"]
    },
    {
      "id": "OCV-TEGDME",
      "name": "TEGDME based electrolyte（Fig. 1a，OCV 拉曼）",
      "components": [
        {"name": "TEGDME", "role": "溶剂化溶剂", "amount": "未报告", "unit": "未报告"}
      ],
      "raw_formula": "原文只称 TEGDME 基电解液（Fig. 1a），盐、浓度原文正文未写",
      "evidence_ids": ["M0089", "M0092", "M0093", "M0095"]
    },
    {
      "id": "OCV-DME",
      "name": "DME based electrolyte（Fig. 1a，OCV 拉曼）",
      "components": [
        {"name": "DME", "role": "溶剂化溶剂", "amount": "未报告", "unit": "未报告"}
      ],
      "raw_formula": "原文只称 DME 基电解液（Fig. 1a），盐、浓度、是否含 DOL 原文正文未写",
      "evidence_ids": ["M0089", "M0095"]
    },
    {
      "id": "OCV-TFEE",
      "name": "TFEE based electrolyte（Fig. 1a，OCV 拉曼）",
      "components": [
        {"name": "TFEE（1,2-(1,1,2,2-tetrafluoroethoxy) ethane，氟化醚）", "role": "弱或非溶剂化溶剂", "amount": "未报告", "unit": "未报告"}
      ],
      "raw_formula": "原文只称 TFEE based（Fig. 1a），盐、浓度原文正文未写；作者称氟原子屏蔽氧原子、阻碍配位",
      "evidence_ids": ["M0088", "M0094", "M0095"]
    }
  ],
  "control_id": "DME:DOL",
  "control_type": "不含 LiNO₃ 的自配对照：DME:DOL 与 TMU:DOL 各自不加捕获剂作参比（DME 基各档对 DME:DOL、TMU 基各档对 TMU:DOL），所有电解液均不含 LiNO3",
  "gradients": [
    {
      "name": "主溶剂种类（种类梯度：TMU vs DME，各与 DOL 1:1）",
      "order": ["TMU:DOL", "DME:DOL"],
      "values": ["TMU（high DN）", "DME（low DN）"],
      "solvation_axis": "按溶剂 DN 由高到低（作者称 low and high DN solvents）；多硫化物侧：operando 中 TMU 基 S3•− 浓度更高；Li⁺ 侧仅有 Fig. 1a OCV 拉曼 TFSI 带 TEGDME ≈ TMU 低于 DME（该测量所用电解液成分原文未写，未必与 TMU:DOL/DME:DOL 相同）",
      "evidence_ids": ["M0116", "M0129", "M0095"]
    },
    {
      "name": "OCV 拉曼溶剂种类（种类梯度，仅性质测量，无电池测试）",
      "order": ["OCV-TMU", "OCV-TEGDME", "OCV-DME", "OCV-TFEE"],
      "values": ["TMU", "TEGDME", "DME", "TFEE"],
      "solvation_axis": "按 Li⁺ 溶剂化由强到弱；依据：TFSI 74X cm−1 带（接触离子对）向高频位移 TFEE > DME > TEGDME ≈ TMU（TMU 与 TEGDME 近似并列）；S3•− 峰强顺序 TMU > TEGDME > DME (≫TFEE) 与之一致",
      "evidence_ids": ["M0089", "M0095"]
    },
    {
      "name": "S3•− 捕获剂种类（添加剂种类梯度，DME:DOL 基；用量固定 0.78 mmol/ml）",
      "order": ["DME:DOL", "DME:DOL+Emim", "DME:DOL+PotBN", "DME:DOL+DMPO", "DME:DOL+BmPyr"],
      "values": ["无捕获剂", "Emim", "PotBN", "DMPO", "BmPyr"],
      "solvation_axis": "不是溶剂化梯度：同一电解液加入不同自由基捕获剂，原文未按溶剂化排序，按作者列举顺序（参比在前）；多硫化物侧 operando S3•− 峰面积：DMPO、PotBN 升高，Emim、BmPyr 降低",
      "evidence_ids": ["M0069", "M0070", "M0124"]
    },
    {
      "name": "S3•− 捕获剂种类（添加剂种类梯度，TMU:DOL 基；用量固定 0.78 mmol/ml）",
      "order": ["TMU:DOL", "TMU:DOL+Emim", "TMU:DOL+PotBN", "TMU:DOL+DMPO", "TMU:DOL+BmPyr"],
      "values": ["无捕获剂", "Emim", "PotBN", "DMPO", "BmPyr"],
      "solvation_axis": "不是溶剂化梯度：同一电解液加入不同自由基捕获剂，原文未按溶剂化排序，按作者列举顺序（参比在前）；多硫化物侧 operando S3•− 峰面积：BmPyr 降至约 1/6，Emim 仅略低",
      "evidence_ids": ["M0069", "M0070", "M0127", "M0161"]
    }
  ],
  "properties": [
    {
      "name": "多硫化物溶剂化（S3•− 稳定程度：OCV 下 532 cm−1 峰强）",
      "values": {"OCV-TMU": "最高", "OCV-TEGDME": "次之", "OCV-DME": "较低", "OCV-TFEE": "未检出（≫ 低）"},
      "direction": "TMU > TEGDME > DME (≫TFEE)，沿 Li⁺ 溶剂化减弱而降低",
      "method": "OCV 条件拉曼光谱（自制拉曼电池），S3•− 峰约 532 cm−1",
      "system": "Fig. 1a 各溶剂基电解液，成分原文正文未写",
      "evidence_ids": ["M0087", "M0088", "M0089"]
    },
    {
      "name": "Li⁺ 溶剂化（TFSI 74X cm−1 带位移，Li⁺–TFSI 接触离子对）",
      "values": {"OCV-TFEE": "位移最大（接触离子对最多）", "OCV-DME": "次之", "OCV-TEGDME": "最小（≈TMU）", "OCV-TMU": "最小（≈TEGDME；出现两个带）"},
      "direction": "向高频位移 TFEE > DME > TEGDME ≈ TMU，即 Li⁺ 溶剂化 TMU ≈ TEGDME 最强、TFEE 最弱",
      "method": "OCV 条件拉曼光谱，TFSI 约 74X cm−1 带",
      "system": "Fig. 1a 各溶剂基电解液，成分原文正文未写",
      "evidence_ids": ["M0095", "M0096"]
    },
    {
      "name": "多硫化物溶剂化（operando 电池中 S3•− 浓度/峰面积）",
      "values": {
        "DME:DOL": "较低",
        "TMU:DOL": "较高",
        "DME:DOL+DMPO": "升高（相对 DME:DOL，放电和充电开始时尤甚）",
        "DME:DOL+PotBN": "升高（相对 DME:DOL）",
        "DME:DOL+Emim": "降低（第一斜坡尤甚）",
        "DME:DOL+BmPyr": "降低",
        "TMU:DOL+Emim": "仅略低（第一放电平台和斜坡）",
        "TMU:DOL+BmPyr": "降至约 1/6",
        "TMU:DOL+DMPO": "未单独报告（原文称与 DME 基几乎同一趋势）",
        "TMU:DOL+PotBN": "未单独报告（原文称与 DME 基几乎同一趋势）"
      },
      "direction": "TMU 基高于 DME 基；DMPO、PotBN 使 S3•− 升高，Emim、BmPyr 使之降低，BmPyr 在 TMU 基中降幅最大",
      "method": "operando 拉曼（532 cm−1 峰面积，按 TFSI 740 cm−1 峰归一）",
      "system": "operando Li‖S 拉曼电池，C/20，E/S 38–40（即测试 P432-T2）",
      "evidence_ids": ["M0124", "M0127", "M0129", "M0144", "M0161"]
    },
    {
      "name": "多硫化物溶剂化（S3•− 浓度随 E/S）",
      "values": {"DME:DOL": "不同 E/S 下变化不大；E/S 11.6 和 18 时略低"},
      "direction": "低 E/S 时 S3•− 略低",
      "method": "operando 拉曼 S3•− 峰面积（Fig. 2b）",
      "system": "1 M LiTFSI in DME:DOL，不同 E/S 的 operando 电池（只测性质，未报告电池表现）",
      "evidence_ids": ["M0100", "M0101"]
    },
    {
      "name": "S3•− 离线捕获（Li2S6/DMA 溶液颜色）",
      "values": {"DME:DOL+Emim": "Emim：蓝色变透明", "DME:DOL+PotBN": "PotBN：变黄", "DME:DOL+BmPyr": "BmPyr：变黄", "DME:DOL+DMPO": "DMPO：浅蓝绿（可能遇水分解、捕获效果差）"},
      "direction": "Emim、PotBN、BmPyr 离线可捕获 S3•−，DMPO 效果较差",
      "method": "目视颜色 + 拉曼（Figs. S3–S5）",
      "system": "0.2 mM Li2S6 in DMA 简化溶液加捕获剂，不是电池电解液（键名借用含该捕获剂的配方，仅表示捕获剂种类）",
      "evidence_ids": ["M0102", "M0103", "M0104"]
    },
    {
      "name": "离子电导率、黏度、迁移数、多硫化物溶解度",
      "values": {"DME:DOL": "未报告", "TMU:DOL": "未报告"},
      "direction": "未报告",
      "method": "未报告",
      "system": "未报告",
      "evidence_ids": []
    }
  ],
  "tests": [
    {
      "id": "P432-T1",
      "name": "Li‖S 扣式 C/10 恒流循环（Fig. 5、S11–S13）",
      "cell": "Li‖S 扣式（Li 箔 15 mm Ø ‖ C/S 13 mm Ø，Whatman 玻璃纤维隔膜 16 mm Ø）",
      "conditions": {
        "sulfur_loading": "2.5 mgS/cm2（C/S 复合电极含 65% S）",
        "ES": "24",
        "ES_unit": "μl/mgS（体积基；80 μl 电解液）",
        "Li_thickness": "125 μm（所购 Li 箔规格）",
        "rate": "C/10",
        "formation": "未报告",
        "temperature": "room temperature（原文未给数值）",
        "LiNO3": "不含",
        "one_C": "未报告",
        "voltage_window": "1.5–2.8 V vs Li+/Li",
        "electrolyte_volume": "80 μl",
        "capacity_limit": "DME 参比电解液设容量上限（数值未报告；加捕获剂电池是否同样设置原文未写）"
      },
      "formulations": ["DME:DOL", "DME:DOL+Emim", "DME:DOL+PotBN", "DME:DOL+DMPO", "DME:DOL+BmPyr", "TMU:DOL", "TMU:DOL+Emim", "TMU:DOL+PotBN", "TMU:DOL+DMPO", "TMU:DOL+BmPyr"],
      "evidence_ids": ["M0054", "M0055", "M0064", "M0065", "M0198", "M0199"],
      "results": [
        {
          "id": "P432-T1-R1",
          "metric": "放电容量",
          "A": "DME:DOL+Emim", "B": "DME:DOL",
          "value_A": null, "value_B": null,
          "unit": "未报告",
          "point": "前 20 圈持续下降后趋稳（作者定性，减少主要来自第二放电平台）",
          "basis": "qualitative",
          "direction_text": "变坏",
          "same_conditions": true,
          "evidence_ids": ["M0201", "M0202"],
          "reason": "作者称 the reduced capacity；DME 参比设容量上限，加捕获剂电池是否同样设置原文未写"
        },
        {
          "id": "P432-T1-R2",
          "metric": "库仑效率",
          "A": "DME:DOL+Emim", "B": "DME:DOL",
          "value_A": null, "value_B": null,
          "unit": "%",
          "point": "前 20 圈后容量趋稳阶段（作者定性）",
          "basis": "qualitative",
          "direction_text": "变好",
          "same_conditions": true,
          "evidence_ids": ["M0201"],
          "reason": "作者称 improved Coulombic efficiency"
        },
        {
          "id": "P432-T1-R3",
          "metric": "放电容量",
          "A": "DME:DOL+PotBN", "B": "DME:DOL",
          "value_A": null, "value_B": null,
          "unit": "未报告",
          "point": "长期容量（long-term capacity，作者定性）",
          "basis": "qualitative",
          "direction_text": "变坏",
          "same_conditions": true,
          "evidence_ids": ["M0207", "M0208"],
          "reason": "作者称 PotBN、DMPO 在 DME 基中都 decrease the long-term capacity"
        },
        {
          "id": "P432-T1-R4",
          "metric": "放电容量",
          "A": "DME:DOL+DMPO", "B": "DME:DOL",
          "value_A": null, "value_B": null,
          "unit": "未报告",
          "point": "长期容量（long-term capacity，作者定性）",
          "basis": "qualitative",
          "direction_text": "变坏",
          "same_conditions": true,
          "evidence_ids": ["M0207", "M0208"],
          "reason": "同 R3"
        },
        {
          "id": "P432-T1-R5",
          "metric": "放电容量",
          "A": "DME:DOL+BmPyr", "B": "DME:DOL",
          "value_A": null, "value_B": null,
          "unit": "未报告",
          "point": "循环全程（作者定性）",
          "basis": "qualitative",
          "direction_text": "变坏",
          "same_conditions": true,
          "evidence_ids": ["M0212"],
          "reason": "作者称 BmPyr reduces the capacity（DME 与 TMU 基均如此）"
        },
        {
          "id": "P432-T1-R6",
          "metric": "寿命（循环圈数）",
          "A": "DME:DOL+BmPyr", "B": "DME:DOL",
          "value_A": null, "value_B": null,
          "unit": "圈",
          "point": "电池失效圈数",
          "basis": "qualitative",
          "direction_text": "变坏",
          "same_conditions": true,
          "evidence_ids": ["M0212"],
          "reason": "原文写 BmPyr 电池 cell failure after only 20–25 cycles，参比未给失效圈数（SEM 样品取自约 100 圈后的电池），按作者定性记"
        },
        {
          "id": "P432-T1-R7",
          "metric": "放电容量",
          "A": "TMU:DOL+Emim", "B": "TMU:DOL",
          "value_A": null, "value_B": null,
          "unit": "未报告",
          "point": "前 40 圈（作者定性，提升来自第二放电平台和第一充电平台）",
          "basis": "qualitative",
          "direction_text": "变好",
          "same_conditions": true,
          "evidence_ids": ["M0203", "M0204"],
          "reason": "作者称 Emim improves both the capacity and the Coulombic efficiency of the first 40 cycles"
        },
        {
          "id": "P432-T1-R8",
          "metric": "库仑效率",
          "A": "TMU:DOL+Emim", "B": "TMU:DOL",
          "value_A": null, "value_B": null,
          "unit": "%",
          "point": "前 40 圈（作者定性）",
          "basis": "qualitative",
          "direction_text": "变好",
          "same_conditions": true,
          "evidence_ids": ["M0203"],
          "reason": "同 R7"
        },
        {
          "id": "P432-T1-R9",
          "metric": "首圈容量",
          "A": "TMU:DOL+DMPO", "B": "TMU:DOL",
          "value_A": null, "value_B": null,
          "unit": "未报告",
          "point": "初始容量（initial capacity，原文未写圈数）；约 30 圈后趋平",
          "basis": "qualitative",
          "direction_text": "变好",
          "same_conditions": true,
          "evidence_ids": ["M0208", "M0209", "M0210"],
          "reason": "原句 for the latter trap（DMPO）the initial capacity increases using the TMU based electrolyte, but levels off after ca. 30 cycles"
        },
        {
          "id": "P432-T1-R10",
          "metric": "库仑效率",
          "A": "TMU:DOL+DMPO", "B": "TMU:DOL",
          "value_A": null, "value_B": null,
          "unit": "%",
          "point": "未写取值圈（作者定性 slightly improved）",
          "basis": "qualitative",
          "direction_text": "变好",
          "same_conditions": true,
          "evidence_ids": ["M0209", "M0210", "M0211"],
          "reason": "原句 the Coulombic efficiency is slightly improved by both traps；both traps 所指电解液原句未明说，按就近语境归 TMU 基"
        },
        {
          "id": "P432-T1-R11",
          "metric": "库仑效率",
          "A": "TMU:DOL+PotBN", "B": "TMU:DOL",
          "value_A": null, "value_B": null,
          "unit": "%",
          "point": "未写取值圈（作者定性 slightly improved）",
          "basis": "qualitative",
          "direction_text": "变好",
          "same_conditions": true,
          "evidence_ids": ["M0209"],
          "reason": "同 R10；both traps 所指电解液原句未明说，按就近语境归 TMU 基"
        },
        {
          "id": "P432-T1-R12",
          "metric": "放电容量",
          "A": "TMU:DOL+BmPyr", "B": "TMU:DOL",
          "value_A": null, "value_B": null,
          "unit": "未报告",
          "point": "循环全程（作者定性）",
          "basis": "qualitative",
          "direction_text": "变坏",
          "same_conditions": true,
          "evidence_ids": ["M0212"],
          "reason": "作者称 BmPyr to both DME and TMU based electrolytes reduces the capacity"
        },
        {
          "id": "P432-T1-R13",
          "metric": "寿命（循环圈数）",
          "A": "TMU:DOL+BmPyr", "B": "TMU:DOL",
          "value_A": null, "value_B": null,
          "unit": "圈",
          "point": "电池失效圈数",
          "basis": "qualitative",
          "direction_text": "变坏",
          "same_conditions": true,
          "evidence_ids": ["M0212"],
          "reason": "BmPyr 电池 20–25 圈失效，参比未给失效圈数，按作者定性记"
        },
        {
          "id": "P432-T1-R14",
          "metric": "过电位",
          "A": "TMU:DOL+BmPyr", "B": "TMU:DOL",
          "value_A": null, "value_B": null,
          "unit": "V",
          "point": "未写取值圈（Fig. S12 电压曲线，作者定性）",
          "basis": "qualitative",
          "direction_text": "变坏",
          "same_conditions": true,
          "evidence_ids": ["M0213", "M0214"],
          "reason": "原句 the overpotential is increased, the first discharge plateau potential is lower ... the second discharge plateau disappears"
        }
      ]
    },
    {
      "id": "P432-T2",
      "name": "Li‖S operando 拉曼电池 C/20 充放电（Fig. 3、4、S7–S10）",
      "cell": "Li‖S 自制原位拉曼电池（石英窗；C/S 16 mm Ø ‖ Li 片 18 mm Ø 开 2 mm 孔；Whatman 隔膜 19 mm Ø）",
      "conditions": {
        "sulfur_loading": "2.5 mgS/cm2（推定：与扣式电池同一批 C/S 电极，operando 电池原文未单独写）",
        "ES": "38–40",
        "ES_unit": "μl/mg（体积基；ca. 200 μl 电解液）",
        "Li_thickness": "125 μm 箔经刷去表面层并压平（压后厚度原文未写）",
        "rate": "C/20",
        "formation": "未报告",
        "temperature": "room temperature（原文未给数值）",
        "LiNO3": "不含",
        "one_C": "未报告",
        "voltage_window": "1.8–2.8 V vs Li+/Li",
        "electrolyte_volume": "ca. 200 μl"
      },
      "formulations": ["DME:DOL", "DME:DOL+Emim", "DME:DOL+PotBN", "DME:DOL+DMPO", "DME:DOL+BmPyr", "TMU:DOL", "TMU:DOL+Emim", "TMU:DOL+PotBN", "TMU:DOL+DMPO", "TMU:DOL+BmPyr"],
      "evidence_ids": ["M0054", "M0064", "M0066", "M0067", "M0068", "M0069", "M0071", "M0072", "M0099"],
      "results": [
        {
          "id": "P432-T2-R1",
          "metric": "放电容量",
          "A": "DME:DOL+Emim", "B": "DME:DOL",
          "value_A": null, "value_B": null,
          "unit": "未报告",
          "point": "operando 电池 C/20 放电（原文未写第几圈）",
          "basis": "qualitative",
          "direction_text": "变坏",
          "same_conditions": true,
          "evidence_ids": ["M0121", "M0122"],
          "reason": "作者称 all the traps reduce the discharge capacity"
        },
        {
          "id": "P432-T2-R2",
          "metric": "放电容量",
          "A": "DME:DOL+PotBN", "B": "DME:DOL",
          "value_A": null, "value_B": null,
          "unit": "未报告",
          "point": "operando 电池 C/20 放电（原文未写第几圈；只减少第二平台容量）",
          "basis": "qualitative",
          "direction_text": "变坏",
          "same_conditions": true,
          "evidence_ids": ["M0122", "M0123"],
          "reason": "作者称 all the traps reduce the discharge capacity；PotBN 和 DMPO 只减少第二平台容量"
        },
        {
          "id": "P432-T2-R3",
          "metric": "放电容量",
          "A": "DME:DOL+DMPO", "B": "DME:DOL",
          "value_A": null, "value_B": null,
          "unit": "未报告",
          "point": "operando 电池 C/20 放电（原文未写第几圈；只减少第二平台容量）",
          "basis": "qualitative",
          "direction_text": "变坏",
          "same_conditions": true,
          "evidence_ids": ["M0122", "M0123"],
          "reason": "同 R2"
        },
        {
          "id": "P432-T2-R4",
          "metric": "放电容量",
          "A": "DME:DOL+BmPyr", "B": "DME:DOL",
          "value_A": null, "value_B": null,
          "unit": "未报告",
          "point": "operando 电池 C/20 放电（原文未写第几圈）",
          "basis": "qualitative",
          "direction_text": "变坏",
          "same_conditions": true,
          "evidence_ids": ["M0122"],
          "reason": "作者称 all the traps reduce the discharge capacity"
        },
        {
          "id": "P432-T2-R5",
          "metric": "穿梭效应",
          "A": "DME:DOL+BmPyr", "B": "DME:DOL",
          "value_A": null, "value_B": null,
          "unit": "未报告",
          "point": "operando 电池 C/20 充电（作者定性）",
          "basis": "qualitative",
          "direction_text": "变好",
          "same_conditions": true,
          "evidence_ids": ["M0122"],
          "reason": "作者称 only BmPyr reduces the shuttling effect"
        },
        {
          "id": "P432-T2-R6",
          "metric": "第一放电平台容量",
          "A": "TMU:DOL+Emim", "B": "TMU:DOL",
          "value_A": null, "value_B": null,
          "unit": "未报告",
          "point": "operando 电池 C/20 第一放电平台（作者定性）",
          "basis": "qualitative",
          "direction_text": "变坏",
          "same_conditions": true,
          "evidence_ids": ["M0129"],
          "reason": "作者称 for both electrolytes, both Emim and BmPyr reduce the discharge capacity of the first plateau"
        },
        {
          "id": "P432-T2-R7",
          "metric": "放电容量",
          "A": "TMU:DOL+BmPyr", "B": "TMU:DOL",
          "value_A": null, "value_B": null,
          "unit": "未报告",
          "point": "operando 电池 C/20 放电（第一平台减少、第二平台缩短，作者定性）",
          "basis": "qualitative",
          "direction_text": "变坏",
          "same_conditions": true,
          "evidence_ids": ["M0129", "M0190", "M0191"],
          "reason": "作者称 BmPyr 减少第一平台容量、缩短第二放电平台，并写 the decrease in the discharge capacity"
        }
      ]
    }
  ],
  "mechanisms": [
    {
      "id": "P432-M1",
      "summary": "Emim、BmPyr 捕获 S3•−（S3•− 峰面积降低）同时第一平台放电容量减少；TMU 基 S3•− 浓度更高，BmPyr 在其中作用更大（两种电解液均如此）",
      "A": "TMU:DOL+BmPyr", "B": "TMU:DOL",
      "property": "多硫化物侧：S3•− 被捕获、浓度降低",
      "categories": ["正极反应"],
      "source_type": "本文结论",
      "evidence_ids": ["M0129"],
      "test_ids": ["P432-T2"],
      "side": "其他"
    },
    {
      "id": "P432-M2",
      "summary": "DMPO、PotBN 在 operando 中反使 S3•− 峰面积升高，与离线结果相反，作者认为二者在循环中发生不可逆电化学反应",
      "A": "DME:DOL+DMPO", "B": "DME:DOL",
      "property": "多硫化物侧：S3•− 浓度升高（捕获剂分解）",
      "categories": ["电解液消耗"],
      "source_type": "本文推测",
      "evidence_ids": ["M0124", "M0125"],
      "test_ids": [],
      "side": "其他"
    },
    {
      "id": "P432-M3",
      "summary": "BmPyr 在 TMU 和 DME 基中都明显改变多硫化物生成（反应路径）",
      "A": "DME:DOL+BmPyr", "B": "DME:DOL",
      "property": "多硫化物物种演变改变（S3•− 被捕获）",
      "categories": ["正极反应"],
      "source_type": "本文结论",
      "evidence_ids": ["M0171"],
      "test_ids": [],
      "side": "其他"
    },
    {
      "id": "P432-M4",
      "summary": "Emim 对多硫化物生成和 S3•− 浓度影响很小，TMU 基中尤其如此",
      "A": "TMU:DOL+Emim", "B": "TMU:DOL",
      "property": "S3•− 浓度仅略降",
      "categories": ["正极反应"],
      "source_type": "本文结论",
      "evidence_ids": ["M0172"],
      "test_ids": [],
      "side": "其他"
    },
    {
      "id": "P432-M5",
      "summary": "BmPyr 电解液中 S3•− 峰强降低可能指示多硫化物生成走了不同路径（相互作用方式仍不清楚）",
      "A": "TMU:DOL+BmPyr", "B": "TMU:DOL",
      "property": "S3•− 浓度降低",
      "categories": ["正极反应"],
      "source_type": "本文推测",
      "evidence_ids": ["M0173"],
      "test_ids": [],
      "side": "其他"
    },
    {
      "id": "P432-M6",
      "summary": "TMU 基充电时出现 S3 2−（DME 基没有），可能因高 DN 溶剂稳定 S3 2− 和/或充电时生成大量 S3•−",
      "A": "TMU:DOL", "B": "DME:DOL",
      "property": "多硫化物溶剂化：高 DN 溶剂稳定 S3 2−",
      "categories": [],
      "source_type": "本文推测",
      "evidence_ids": ["M0187", "M0188"],
      "test_ids": [],
      "side": "其他"
    },
    {
      "id": "P432-M7",
      "summary": "TMU 基加 BmPyr 后放电容量下降，可能因抑制了 S3•− + e− → S3 2−（式 1），阻碍 S3 2− 生成",
      "A": "TMU:DOL+BmPyr", "B": "TMU:DOL",
      "property": "S3•− 被捕获",
      "categories": ["正极反应"],
      "source_type": "本文推测",
      "evidence_ids": ["M0191"],
      "test_ids": ["P432-T2"],
      "side": "其他"
    },
    {
      "id": "P432-M8",
      "summary": "DME 基中机理不太清楚；作者认为少量 S3•− 可能促进 S3 2− 生成，BmPyr 捕获后第二平台缩短",
      "A": "DME:DOL+BmPyr", "B": "DME:DOL",
      "property": "S3•− 被捕获",
      "categories": ["正极反应"],
      "source_type": "本文推测",
      "evidence_ids": ["M0192", "M0193"],
      "test_ids": ["P432-T2"],
      "side": "其他"
    },
    {
      "id": "P432-M9",
      "summary": "依赖 S3•− 生成的亚稳 S3 2− 可能是硫完全利用的重要中间体",
      "A": "全梯度", "B": "全梯度",
      "property": "S3•− 生成",
      "categories": ["正极反应"],
      "source_type": "本文推测",
      "evidence_ids": ["M0196", "M0197"],
      "test_ids": [],
      "side": "其他"
    },
    {
      "id": "P432-M10",
      "summary": "Emim 在 DME 基中降低容量、在 TMU 基中提高容量，效应随溶剂而变，不能直接归于捕获 S3•−，推断与 Emim 在电解液中的溶剂化或与其他多硫化物相互作用有关",
      "A": "DME:DOL+Emim", "B": "DME:DOL",
      "property": "Emim 的溶剂化或与多硫化物相互作用（未测）",
      "categories": [],
      "source_type": "本文推测",
      "evidence_ids": ["M0206"],
      "test_ids": ["P432-T1"],
      "side": "其他"
    },
    {
      "id": "P432-M11",
      "summary": "TMU 基中 DMPO 使 S3•− 浓度升高，可同时提高初始容量和库仑效率",
      "A": "TMU:DOL+DMPO", "B": "TMU:DOL",
      "property": "多硫化物侧：S3•− 浓度升高",
      "categories": ["正极反应"],
      "source_type": "本文结论",
      "evidence_ids": ["M0210", "M0211"],
      "test_ids": ["P432-T1"],
      "side": "其他"
    },
    {
      "id": "P432-M12",
      "summary": "BmPyr 捕获 S3•− 后容量下降、电压曲线明显改变，20–25 圈失效，同时多硫化物路径在第一斜坡起点和充电起点（对应 S3•− 生成处）明显不同（DME、TMU 基均如此）",
      "A": "DME:DOL+BmPyr", "B": "DME:DOL",
      "property": "S3•− 被捕获，多硫化物路径改变",
      "categories": ["正极反应"],
      "source_type": "本文结论",
      "evidence_ids": ["M0212"],
      "test_ids": ["P432-T1"],
      "side": "其他"
    },
    {
      "id": "P432-M13",
      "summary": "结果与既往“稳定 S3•− 对活性物质完全利用重要”一致，但 DME 基 S3•− 浓度低，难以明确判断其对容量和稳定性的作用",
      "A": "TMU:DOL", "B": "DME:DOL",
      "property": "多硫化物溶剂化：S3•− 稳定程度（TMU 基高、DME 基低）",
      "categories": ["正极反应"],
      "source_type": "本文结论（与他文一致）",
      "evidence_ids": ["M0216"],
      "test_ids": ["P432-T1"],
      "side": "其他"
    },
    {
      "id": "P432-M14",
      "summary": "BmPyr 使锂负极表面致密、厚度不变，稳定了锂负极，所以电池失效应归于多硫化物生成路径改变而非负极",
      "A": "TMU:DOL+BmPyr", "B": "TMU:DOL",
      "property": "负极表面稳定（BmPyr）",
      "categories": ["负极锂", "正极反应"],
      "source_type": "本文结论",
      "evidence_ids": ["M0227"],
      "test_ids": ["P432-T1"],
      "side": "其他"
    },
    {
      "id": "P432-M15",
      "summary": "DME 基加 Emim、PotBN、DMPO 后锂负极仍明显劣化，加 BmPyr 后表面只有少量小颗粒（约 100 圈后截面 SEM）",
      "A": "DME:DOL+BmPyr", "B": "DME:DOL",
      "property": "负极锂形貌",
      "categories": ["负极锂"],
      "source_type": "本文结论",
      "evidence_ids": ["M0221", "M0222"],
      "test_ids": [],
      "side": "其他"
    },
    {
      "id": "P432-M16",
      "summary": "SEI 组成不应改变电池稳定性；BmPyr 可作锂金属负极的 SEI 添加剂",
      "A": "DME:DOL+BmPyr", "B": "DME:DOL",
      "property": "SEI 组成（BmPyr 有机成分多、Li 含量高）",
      "categories": ["负极锂"],
      "source_type": "本文推测",
      "evidence_ids": ["M0264", "M0265"],
      "test_ids": [],
      "side": "其他"
    },
    {
      "id": "P432-M17",
      "summary": "所有电解液都不含 LiNO3，多硫化物穿梭影响大，因此对 DME 参比设容量上限",
      "A": "全梯度", "B": "全梯度",
      "property": "不含 LiNO3",
      "categories": ["多硫化物穿梭"],
      "source_type": "本文结论",
      "evidence_ids": ["M0199"],
      "test_ids": ["P432-T1"],
      "side": "其他"
    },
    {
      "id": "P432-M18",
      "summary": "TMU 基 operando 电池因穿梭效应未能充满电",
      "A": "TMU:DOL", "B": "TMU:DOL",
      "property": "不含 LiNO3",
      "categories": ["多硫化物穿梭"],
      "source_type": "本文结论",
      "evidence_ids": ["M0156"],
      "test_ids": ["P432-T2"],
      "side": "其他"
    },
    {
      "id": "P432-M19",
      "summary": "E/S 较低（11.6、18）时 S3•− 浓度略低，可能因电解液体积小、多硫化物浓度高",
      "A": "DME:DOL", "B": "DME:DOL",
      "property": "多硫化物浓度（随 E/S 变化）",
      "categories": [],
      "source_type": "本文推测",
      "evidence_ids": ["M0101"],
      "test_ids": [],
      "side": "其他"
    },
    {
      "id": "P432-M20",
      "summary": "各溶剂 S3•− 浓度差异可由 S3•− 来自 S6 2− 歧化解释，因此 Li2S6 溶解度是重要性质",
      "A": "全梯度", "B": "全梯度",
      "property": "多硫化物溶解度、S3•− 浓度（OCV 溶剂种类梯度）",
      "categories": [],
      "source_type": "转述他文或通用说法",
      "evidence_ids": ["M0090"],
      "test_ids": [],
      "side": "其他"
    },
    {
      "id": "P432-M21",
      "summary": "氟化醚 TFEE 的氟原子屏蔽氧原子、阻碍对 Li⁺ 的有效配位（Li⁺ 溶剂化弱，无 S3•−）",
      "A": "OCV-TFEE", "B": "OCV-DME",
      "property": "Li⁺ 溶剂化减弱",
      "categories": [],
      "source_type": "本文结论",
      "evidence_ids": ["M0094"],
      "test_ids": [],
      "side": "其他"
    },
    {
      "id": "P432-M22",
      "summary": "（引言转述）高 DN 溶剂通过稳定多种多硫化物、尤其 S3•− 促进氧化还原反应",
      "A": "TMU:DOL", "B": "DME:DOL",
      "property": "多硫化物溶剂化：高 DN 溶剂稳定 S3•−",
      "categories": ["正极反应"],
      "source_type": "转述他文或通用说法",
      "evidence_ids": ["M0024"],
      "test_ids": [],
      "side": "弱侧"
    },
    {
      "id": "P432-M23",
      "summary": "（引言转述）S3•− 是使单质硫和 Li2S 充分利用的关键物种；电解液稳定该自由基的能力诱导 Li2S 均相沉淀",
      "A": "TMU:DOL", "B": "DME:DOL",
      "property": "多硫化物溶剂化：稳定 S3•−",
      "categories": ["正极反应"],
      "source_type": "转述他文或通用说法",
      "evidence_ids": ["M0032", "M0033"],
      "test_ids": [],
      "side": "弱侧"
    },
    {
      "id": "P432-M24",
      "summary": "（引言转述）S3•− 在高温下与 DOL 反应，可能是长循环容量衰减的原因",
      "A": "TMU:DOL", "B": "DME:DOL",
      "property": "S3•− 稳定（高 DN）",
      "categories": ["电解液消耗"],
      "source_type": "转述他文或通用说法",
      "evidence_ids": ["M0038"],
      "test_ids": [],
      "side": "强侧"
    },
    {
      "id": "P432-M25",
      "summary": "（引言转述）多数高 DN 溶剂（DMA、THF、DMSO）腐蚀锂",
      "A": "全梯度", "B": "全梯度",
      "property": "溶剂本身对锂的腐蚀性",
      "categories": ["负极锂"],
      "source_type": "转述他文或通用说法",
      "evidence_ids": ["M0039"],
      "test_ids": [],
      "side": "其他"
    },
    {
      "id": "P432-M26",
      "summary": "（引言转述，作者写的例外）高 DN 溶剂 TMU 的 Li2S 沉积动力学好，且比其他高 DN 溶剂与锂金属负极更相容",
      "A": "TMU:DOL", "B": "全梯度",
      "property": "高 DN 溶剂 TMU",
      "categories": ["正极反应", "负极锂"],
      "source_type": "转述他文或通用说法",
      "evidence_ids": ["M0034", "M0035"],
      "test_ids": [],
      "side": "其他"
    },
    {
      "id": "P432-M27",
      "summary": "（文献综述转述）高 DN 溶剂中还原生成的硫物种与残余 S8/S8 2− 平衡生成更稳定的 S3•− 等中间体，推动 S8 完全消耗、防止 Li2S 过早沉淀",
      "A": "TMU:DOL", "B": "DME:DOL",
      "property": "多硫化物溶剂化：高 DN 溶剂稳定中间体",
      "categories": ["正极反应"],
      "source_type": "转述他文或通用说法",
      "evidence_ids": ["M0179", "M0180"],
      "test_ids": [],
      "side": "弱侧"
    }
  ],
  "design_claims": [
    {"summary": "其他（非折中/解耦）：稳定 S3•− 可能是改进 Li–S 电池的途径（作者推测）；本文无最优电解液配方", "evidence_ids": ["M0012"]},
    {"summary": "其他：BmPyr 可作锂金属负极的 SEI 添加剂（作者推测；但同文 BmPyr 的 Li‖S 电池 20–25 圈失效）", "evidence_ids": ["M0265"]}
  ],
  "figure_requests": [
    {
      "test_id": "P432-T1",
      "figure": "Fig. 5a",
      "part": "main",
      "metric": "首圈容量",
      "A": "DME:DOL+BmPyr", "B": "DME:DOL",
      "target_point": "C/10 第 1 圈放电容量（化成协议原文未写）",
      "anchor_quote_ids": ["M0212"],
      "reason": "Li‖S 循环类测试缺同一测试容量侧数值（正文全为定性）；同图另有 DME:DOL+Emim 曲线（A=DME:DOL+Emim 同样需要）；可用锚点只有 BmPyr 20–25 圈失效；DME 参比设了容量上限"
    },
    {
      "test_id": "P432-T1",
      "figure": "Fig. 5b",
      "part": "main",
      "metric": "首圈容量",
      "A": "TMU:DOL+BmPyr", "B": "TMU:DOL",
      "target_point": "C/10 第 1 圈放电容量（化成协议原文未写）",
      "anchor_quote_ids": ["M0212"],
      "reason": "Li‖S 循环类测试缺同一测试容量侧数值（正文全为定性）；同图另有 TMU:DOL+Emim 曲线（前 40 圈容量和库仑效率较高）；可用锚点只有 BmPyr 20–25 圈失效"
    }
  ],
  "gaps": [
    "无 SI 文本：Figs. S3–S16、Table S1–S2 未获取（PotBN、DMPO 的循环图 Fig. S12/S13 只在 SI）",
    "P432-T1、P432-T2 正文无任何容量、库仑效率、过电位数值，全部为作者定性",
    "P432-T1、P432-T2 的 1C 定义、化成协议未报告；温度只写 room temperature",
    "P432-T1 对 DME 参比设容量上限（数值未写），加捕获剂电池是否同样设置原文未写",
    "DME:DOL 与 TMU:DOL 的电池表现原文未直接比较（分在 Fig. 5a/5b 两个子图，且 DME 参比设容量上限），主溶剂种类梯度在电池表现上不判",
    "P432-T2 中 TMU 基加 PotBN、DMPO 只写与 DME 基“几乎同一趋势”，未单独报告",
    "P432-T2 硫载量原文未单独写，按扣式电池同批电极推定 2.5 mgS/cm2",
    "P432-T1 中 TMU:DOL+PotBN 的容量未报告；CE 句 both traps 所指电解液不明",
    "Fig. 1a OCV 拉曼所用 TMU/TEGDME/DME/TFEE 基电解液成分原文正文未写",
    "Fig. 2 不同 E/S（11.6、18 等）operando 电池只测 S3•− 峰面积，未报告电池表现，各 E/S 档原文正文未全列",
    "离子电导率、黏度、迁移数、多硫化物溶解度未报告",
    "所有电解液均不含 LiNO3"
  ],
  "source_review": {
    "main": true,
    "si": false,
    "notes": "通读正文（含参考文献略读）；原文包无 SI 文本（SI 句数 0）。未读任何既有提取结果。本文主题是 S3•− 自由基捕获剂，溶剂化相关比较只有 DME:DOL（低 DN）vs TMU:DOL（高 DN）的 S3•− 浓度和 OCV 拉曼溶剂系列，电池表现均为“捕获剂 vs 同溶剂参比”的作者定性比较。"
  }
}
