Repository: zhuonanli08/Li-S_Electrolyte_Conflicts

File: output/Claude_v4_调试集53篇_2026-10-25/independent_predictions/P564.json
{
  "paper_id": "P564",
  "doi": "10.1021/jacs.4c17438",
  "formulations": [
    {
      "id": "1.0M LiTFSI",
      "name": "1.0 M LiTFSI（blank electrolyte）",
      "components": [
        {
          "name": "LiTFSI",
          "role": "盐",
          "amount": 1.0,
          "unit": "M"
        },
        {
          "name": "DOL",
          "role": "溶剂化溶剂",
          "amount": "1:1",
          "unit": "v/v（DOL/DME）"
        },
        {
          "name": "DME",
          "role": "溶剂化溶剂",
          "amount": "1:1",
          "unit": "v/v（DOL/DME）"
        },
        {
          "name": "LiNO3",
          "role": "添加剂",
          "amount": 0.3,
          "unit": "M"
        }
      ],
      "raw_formula": "1.0 M lithium bis(trifluoromethanesulfony)imide (LiTFSI) and 0.3 M lithium nitrate (LiNO3) dissolved in 1,3-dioxetane (DOL)/ 1,2- diamethoxyethane (DME) (v/v=1:1) mixed solvents was adopted as the blank electrolyte",
      "evidence_ids": [
        "S0013",
        "S0025"
      ]
    },
    {
      "id": "0.8M LiTFSI",
      "name": "0.8 M LiTFSI",
      "components": [
        {
          "name": "LiTFSI",
          "role": "盐",
          "amount": 0.8,
          "unit": "M"
        },
        {
          "name": "DOL",
          "role": "溶剂化溶剂",
          "amount": "1:1",
          "unit": "v/v（DOL/DME）"
        },
        {
          "name": "DME",
          "role": "溶剂化溶剂",
          "amount": "1:1",
          "unit": "v/v（DOL/DME）"
        },
        {
          "name": "LiNO3",
          "role": "添加剂",
          "amount": 0.3,
          "unit": "M"
        }
      ],
      "raw_formula": "0.8 ... M LiTFSI ... and 0.3 M lithium nitrate (LiNO3) dissolved in 1,3-dioxetane (DOL)/1,2-diamethoxyethane (DME) (v/v=1:1) mixed solvents",
      "evidence_ids": [
        "S0013",
        "S0025"
      ]
    },
    {
      "id": "0.5M LiTFSI",
      "name": "0.5 M LiTFSI",
      "components": [
        {
          "name": "LiTFSI",
          "role": "盐",
          "amount": 0.5,
          "unit": "M"
        },
        {
          "name": "DOL",
          "role": "溶剂化溶剂",
          "amount": "1:1",
          "unit": "v/v（DOL/DME）"
        },
        {
          "name": "DME",
          "role": "溶剂化溶剂",
          "amount": "1:1",
          "unit": "v/v（DOL/DME）"
        },
        {
          "name": "LiNO3",
          "role": "添加剂",
          "amount": 0.3,
          "unit": "M"
        }
      ],
      "raw_formula": "0.5 ... M LiTFSI ... and 0.3 M lithium nitrate (LiNO3) dissolved in DOL/DME (v/v=1:1) mixed solvents",
      "evidence_ids": [
        "S0013",
        "S0104"
      ]
    },
    {
      "id": "0.2M LiTFSI",
      "name": "0.2 M LiTFSI",
      "components": [
        {
          "name": "LiTFSI",
          "role": "盐",
          "amount": 0.2,
          "unit": "M"
        },
        {
          "name": "DOL",
          "role": "溶剂化溶剂",
          "amount": "1:1",
          "unit": "v/v（DOL/DME）"
        },
        {
          "name": "DME",
          "role": "溶剂化溶剂",
          "amount": "1:1",
          "unit": "v/v（DOL/DME）"
        },
        {
          "name": "LiNO3",
          "role": "添加剂",
          "amount": 0.3,
          "unit": "M"
        }
      ],
      "raw_formula": "0.2M LiTFSI ... and 0.3 M lithium nitrate (LiNO3) dissolved in DOL/DME (v/v=1:1) mixed solvents",
      "evidence_ids": [
        "S0013",
        "S0104"
      ]
    },
    {
      "id": "0.8M LiTFSI/0.2M LiBr",
      "name": "0.8 M LiTFSI/0.2 M LiBr",
      "components": [
        {
          "name": "LiTFSI",
          "role": "盐",
          "amount": 0.8,
          "unit": "M"
        },
        {
          "name": "LiBr",
          "role": "盐",
          "amount": 0.2,
          "unit": "M"
        },
        {
          "name": "DOL",
          "role": "溶剂化溶剂",
          "amount": "1:1",
          "unit": "v/v（DOL/DME）"
        },
        {
          "name": "DME",
          "role": "溶剂化溶剂",
          "amount": "1:1",
          "unit": "v/v（DOL/DME）"
        },
        {
          "name": "LiNO3",
          "role": "添加剂",
          "amount": 0.3,
          "unit": "M"
        }
      ],
      "raw_formula": "0.8 M LiTFSI/0.2 M LiBr and 0.3 M lithium nitrate (LiNO3) dissolved in 1,3-dioxetane (DOL)/1,2-diamethoxyethane (DME) (v/v=1:1) mixed solvents",
      "evidence_ids": [
        "S0013",
        "S0025"
      ]
    }
  ],
  "control_id": "1.0M LiTFSI",
  "control_type": "常规醚基准（DOL/DME + LiTFSI + LiNO₃）：作者称 blank electrolyte，1.0 M LiTFSI + 0.3 M LiNO3，DOL/DME 1:1",
  "gradients": [
    {
      "name": "LiTFSI 浓度（用量梯度）",
      "order": [
        "0.2M LiTFSI",
        "0.5M LiTFSI",
        "0.8M LiTFSI",
        "1.0M LiTFSI"
      ],
      "values": [
        "0.2 M",
        "0.5 M",
        "0.8 M",
        "1.0 M"
      ],
      "solvation_axis": "按 S8（单质硫）溶剂化由强到弱排（DOL 中 Raman 测 S8 溶解度 4.3/4.0/3.7/1.0 mg mL−1，作者解释为盐越少未极化醚越多）；每个 Li⁺ 分到的溶剂量同向。注意：长时间 Li2Sx 溶解度 1.0 M 高于 0.8 M，与此方向相反；Li⁺ 溶剂化无实验测量",
      "evidence_ids": [
        "M0044",
        "M0148",
        "M0173"
      ]
    },
    {
      "name": "0.8 M LiTFSI 基础上加 0.2 M LiBr（种类梯度）",
      "order": [
        "0.8M LiTFSI/0.2M LiBr",
        "0.8M LiTFSI"
      ],
      "values": [
        "加 0.2 M LiBr",
        "不加"
      ],
      "solvation_axis": "按多硫化物（Li2Sx）生成量/稳定由高到低排（UV-vis，DOL/DME 2:1 简化体系；DFT 称 LiBr 溶剂化结构稳定 Li2S4）；S8 溶解度两者相近（3.65 vs 3.70 mg mL−1）",
      "evidence_ids": [
        "M0190",
        "M0224",
        "M0227"
      ]
    }
  ],
  "properties": [
    {
      "name": "S8（单质硫）溶解度",
      "values": {
        "0.2M LiTFSI": "4.3 mg mL−1",
        "0.5M LiTFSI": "4.0 mg mL−1",
        "0.8M LiTFSI": "3.7 mg mL−1",
        "1.0M LiTFSI": "1.0 mg mL−1",
        "0.8M LiTFSI/0.2M LiBr": "3.65 mg mL−1"
      },
      "direction": "随 LiTFSI 浓度降低而升高；0.8→1.0 M 骤降（非线性）；0.8 M LiTFSI 加 0.2 M LiBr 与 0.8 M LiTFSI 相近",
      "method": "Raman（220 cm−1 峰积分面积对标准曲线），过量硫饱和后取上清液",
      "system": "DOL 单溶剂 + LiTFSI（或 LiTFSI/LiBr，总 Li⁺ 1.0 M），不含 DME 与 LiNO3，与电池电解液（DOL/DME 1:1 + 0.3 M LiNO3）不同；作者另称 DOL/DME 1:1 中 0.8→1.0 M 同样骤降（Figure S9，无数值）、0.3 M LiNO3 对 S8 溶解度无明显影响；DOL 中 0.5 M LiTFSI/0.5 M LiBr 为 3.85、0.2 M LiTFSI/0.8 M LiBr 为 4.1 mg mL−1（无对应电池配方）",
      "evidence_ids": [
        "M0044",
        "M0190",
        "M0191",
        "M0095",
        "M0194",
        "S0066",
        "S0073"
      ]
    },
    {
      "name": "多硫化物生成速率（S 与 Li2S 歧化反应初期 Li2Sx 生成）",
      "values": {
        "1.0M LiTFSI": "低于 0.8 M LiTFSI（0–16 h）",
        "0.8M LiTFSI": "高于 1.0 M LiTFSI（0–16 h，颜色更深、S4 2− 峰更强）",
        "0.8M LiTFSI/0.2M LiBr": "高于 0.8 M LiTFSI（颜色更深、S4 2− 峰更强）"
      },
      "direction": "0.8 M LiTFSI/0.2 M LiBr > 0.8 M LiTFSI > 1.0 M LiTFSI（初期）",
      "method": "光学照片（稀释 200 倍）与 UV-vis（S4 2− 420 nm 吸收峰）",
      "system": "过量 S 与 Li2S 加入 DOL/DME 2:1（v/v）在 60 °C 反应；溶剂比与电池电解液（1:1）不同；是否含 LiNO3 原文未写",
      "evidence_ids": [
        "M0140",
        "M0141",
        "M0142",
        "M0144",
        "M0222",
        "M0223",
        "S0122"
      ]
    },
    {
      "name": "多硫化物溶解度（Li2Sx 长时间浓度）",
      "values": {
        "1.0M LiTFSI": "16 h 后高于 0.8 M LiTFSI",
        "0.8M LiTFSI": "16 h 后低于 1.0 M LiTFSI",
        "0.8M LiTFSI/0.2M LiBr": "随反应时间延长高于 1.0 M LiTFSI"
      },
      "direction": "16 h 后 1.0 M LiTFSI > 0.8 M LiTFSI；0.8 M LiTFSI/0.2 M LiBr > 1.0 M LiTFSI",
      "method": "UV-vis（S4 2− 420 nm 吸收强度对 Li2Sx 标准曲线）随时间测浓度",
      "system": "过量 S 与 Li2S 在 DOL/DME 2:1（v/v）中歧化；溶剂比与电池电解液不同",
      "evidence_ids": [
        "M0145",
        "M0173",
        "M0226",
        "S0129"
      ]
    },
    {
      "name": "离子电导率",
      "values": {
        "0.2M LiTFSI": "14.2 mS m−1",
        "0.5M LiTFSI": "9.2 mS m−1",
        "0.8M LiTFSI": "6.8 mS m−1",
        "1.0M LiTFSI": "3.3 mS m−1",
        "0.8M LiTFSI/0.2M LiBr": "未报告"
      },
      "direction": "随 LiTFSI 浓度降低而升高（照原文数值；作者文字却说低浓度使电导率下降，见 gaps）",
      "method": "电导率仪（SevenCompact S230）",
      "system": "DOL/DME + 0.3 M LiNO3 电解液（Figure S12 图注），室温；单位原文写 mS m−1",
      "evidence_ids": [
        "M0111",
        "M0112",
        "S0017",
        "S0106"
      ]
    },
    {
      "name": "Li⁺ 溶剂化（阴离子对 DOL 的极化，DFT 静电势/Mulliken）",
      "values": {
        "1.0M LiTFSI": "LiTFSI–DOL 溶剂化结构中 DOL 强极化（O 价电荷 −0.2359、−0.2488 → −0.1940、−0.3092）",
        "0.8M LiTFSI/0.2M LiBr": "LiBr–DOL 溶剂化结构中 DOL 弱极化（O 价电荷 −0.2983、−0.3130，接近自由 DOL）"
      },
      "direction": "LiTFSI 对 DOL 极化强于 LiBr",
      "method": "DFT（CP2K）静电势与 Mulliken 布居分析",
      "system": "单个 DOL 与 LiTFSI 或 LiBr 溶剂化结构的计算，不是电池电解液实测；LiBr 计算对应纯 LiBr，0.8M LiTFSI/0.2M LiBr 配方为混合盐",
      "evidence_ids": [
        "M0202",
        "M0203",
        "M0204",
        "M0205",
        "M0206"
      ]
    }
  ],
  "tests": [
    {
      "id": "P564-T1",
      "name": "Li‖S 扣式 CV 0.05 mV s−1（E/S 5）",
      "cell": "Li‖S 扣式（CR2032）",
      "conditions": {
        "sulfur_loading": "4.25 mg cm-2（推定：S0027 中 E/S 5 对应的载量）",
        "ES": "5",
        "ES_unit": "μL mg⁻¹（体积基，原文 μL mgs−1）",
        "Li_thickness": "450 μm",
        "rate": "CV 扫速 0.05 mV s−1",
        "formation": "未报告",
        "temperature": "室温（room temperature）",
        "LiNO3": "含 0.3 M",
        "one_C": "1675 mA g-1",
        "voltage_window": "1.7-2.8 V"
      },
      "formulations": [
        "1.0M LiTFSI",
        "0.8M LiTFSI",
        "0.5M LiTFSI",
        "0.2M LiTFSI",
        "0.8M LiTFSI/0.2M LiBr"
      ],
      "evidence_ids": [
        "M0094",
        "M0100",
        "M0229",
        "S0025",
        "S0026",
        "S0027",
        "S0030",
        "S0031",
        "S0104"
      ],
      "results": [
        {
          "id": "P564-T1-R1",
          "metric": "过电位",
          "A": "0.8M LiTFSI",
          "B": "1.0M LiTFSI",
          "value_A": 154,
          "value_B": 230,
          "unit": "mV",
          "point": "CV 峰电位差 ΔE1（EPa1 − EPc1），0.05 mV s−1",
          "basis": "numeric",
          "direction_text": "变好",
          "same_conditions": true,
          "evidence_ids": [
            "M0098"
          ],
          "reason": "峰电位差越小越好"
        },
        {
          "id": "P564-T1-R2",
          "metric": "过电位",
          "A": "0.8M LiTFSI",
          "B": "1.0M LiTFSI",
          "value_A": 424,
          "value_B": 506,
          "unit": "mV",
          "point": "CV 峰电位差 ΔE2（EPa2 − EPc2），0.05 mV s−1",
          "basis": "numeric",
          "direction_text": "变好",
          "same_conditions": true,
          "evidence_ids": [
            "M0098",
            "M0107"
          ],
          "reason": "句子跨 M0098/M0107 被切断；峰电位差越小越好"
        },
        {
          "id": "P564-T1-R3",
          "metric": "S8 活化率（Sact）",
          "A": "0.8M LiTFSI",
          "B": "1.0M LiTFSI",
          "value_A": 50,
          "value_B": 41.7,
          "unit": "%",
          "point": "CV 0.05 mV s−1",
          "basis": "numeric",
          "direction_text": "变好",
          "same_conditions": true,
          "evidence_ids": [
            "M0132"
          ],
          "reason": "作者以 Sact 评价反应速率，越高越好"
        },
        {
          "id": "P564-T1-R4",
          "metric": "S8 利用率（Suti）",
          "A": "0.8M LiTFSI",
          "B": "1.0M LiTFSI",
          "value_A": 50,
          "value_B": 40,
          "unit": "%",
          "point": "CV 0.05 mV s−1",
          "basis": "numeric",
          "direction_text": "变好",
          "same_conditions": true,
          "evidence_ids": [
            "M0132"
          ],
          "reason": "越高越好"
        },
        {
          "id": "P564-T1-R5",
          "metric": "反应速率（CV，作者定性）",
          "A": "0.5M LiTFSI",
          "B": "1.0M LiTFSI",
          "value_A": null,
          "value_B": null,
          "unit": "",
          "point": "CV 0.05 mV s−1（Figure S11）",
          "basis": "qualitative",
          "direction_text": "变好",
          "same_conditions": true,
          "evidence_ids": [
            "M0109"
          ],
          "reason": "作者：0.2 与 0.5 M 反应速率也提高，但提高幅度低于 0.8 M"
        },
        {
          "id": "P564-T1-R6",
          "metric": "反应速率（CV，作者定性）",
          "A": "0.2M LiTFSI",
          "B": "1.0M LiTFSI",
          "value_A": null,
          "value_B": null,
          "unit": "",
          "point": "CV 0.05 mV s−1（Figure S11）",
          "basis": "qualitative",
          "direction_text": "变好",
          "same_conditions": true,
          "evidence_ids": [
            "M0109"
          ],
          "reason": "同 R5"
        },
        {
          "id": "P564-T1-R7",
          "metric": "反应速率（CV，作者定性）",
          "A": "0.5M LiTFSI",
          "B": "0.8M LiTFSI",
          "value_A": null,
          "value_B": null,
          "unit": "",
          "point": "CV 0.05 mV s−1（Figure S11）",
          "basis": "qualitative",
          "direction_text": "变坏",
          "same_conditions": true,
          "evidence_ids": [
            "M0109"
          ],
          "reason": "作者：提高幅度低于 0.8 M；梯度上 0.8 M 最优（先变好后变坏）"
        },
        {
          "id": "P564-T1-R8",
          "metric": "反应速率（CV，作者定性）",
          "A": "0.2M LiTFSI",
          "B": "0.8M LiTFSI",
          "value_A": null,
          "value_B": null,
          "unit": "",
          "point": "CV 0.05 mV s−1（Figure S11）",
          "basis": "qualitative",
          "direction_text": "变坏",
          "same_conditions": true,
          "evidence_ids": [
            "M0109"
          ],
          "reason": "同 R7"
        },
        {
          "id": "P564-T1-R9",
          "metric": "CV 曲线（反应程度，作者定性）",
          "A": "0.8M LiTFSI/0.2M LiBr",
          "B": "0.8M LiTFSI",
          "value_A": null,
          "value_B": null,
          "unit": "",
          "point": "CV 0.05 mV s−1（Figure S24a）",
          "basis": "qualitative",
          "direction_text": "差异小",
          "same_conditions": true,
          "evidence_ids": [
            "M0229"
          ],
          "reason": "作者：有无 LiBr 的 CV 曲线相似"
        }
      ]
    },
    {
      "id": "P564-T2",
      "name": "Li‖S 扣式 CV 0.1 mV s−1（E/S 5）",
      "cell": "Li‖S 扣式（CR2032）",
      "conditions": {
        "sulfur_loading": "4.25 mg cm-2（推定：S0027 中 E/S 5 对应的载量）",
        "ES": "5（推定：与 0.05 mV s−1 CV 同组电池）",
        "ES_unit": "μL mg⁻¹（体积基，原文 μL mgs−1）",
        "Li_thickness": "450 μm",
        "rate": "CV 扫速 0.1 mV s−1",
        "formation": "未报告",
        "temperature": "室温（room temperature）",
        "LiNO3": "含 0.3 M",
        "one_C": "1675 mA g-1"
      },
      "formulations": [
        "1.0M LiTFSI",
        "0.8M LiTFSI",
        "0.8M LiTFSI/0.2M LiBr"
      ],
      "evidence_ids": [
        "M0094",
        "M0100",
        "S0108",
        "S0142",
        "S0025",
        "S0026",
        "S0027",
        "S0031"
      ],
      "results": [
        {
          "id": "P564-T2-R1",
          "metric": "Tafel 斜率",
          "A": "0.8M LiTFSI",
          "B": "1.0M LiTFSI",
          "value_A": 238,
          "value_B": 700,
          "unit": "mV dec-1",
          "point": "S8→Li2S8 还原峰，0.1 mV s−1（Figure S13a）",
          "basis": "numeric",
          "direction_text": "变好",
          "same_conditions": true,
          "evidence_ids": [
            "M0122",
            "S0108"
          ],
          "reason": "Tafel 斜率越低动力学越快"
        },
        {
          "id": "P564-T2-R2",
          "metric": "活化能（相对值）",
          "A": "0.8M LiTFSI",
          "B": "1.0M LiTFSI",
          "value_A": null,
          "value_B": null,
          "unit": "kJ mol-1",
          "point": "S8→Li2S8，由 0.1 mV s−1 Tafel 计算",
          "basis": "qualitative",
          "direction_text": "变好",
          "same_conditions": true,
          "evidence_ids": [
            "M0124",
            "S0181"
          ],
          "reason": "作者：0.8 M 活化能降低 37.24 kJ mol−1（只有相对值 Ea0−19.18 与 Ea0−56.42，无绝对值）"
        },
        {
          "id": "P564-T2-R3",
          "metric": "S8 活化率（Sact）",
          "A": "0.8M LiTFSI",
          "B": "1.0M LiTFSI",
          "value_A": 45,
          "value_B": 32,
          "unit": "%",
          "point": "CV 0.1 mV s−1",
          "basis": "numeric",
          "direction_text": "变好",
          "same_conditions": true,
          "evidence_ids": [
            "M0133"
          ],
          "reason": "越高越好"
        },
        {
          "id": "P564-T2-R4",
          "metric": "S8 利用率（Suti）",
          "A": "0.8M LiTFSI",
          "B": "1.0M LiTFSI",
          "value_A": 23,
          "value_B": 13,
          "unit": "%",
          "point": "CV 0.1 mV s−1",
          "basis": "numeric",
          "direction_text": "变好",
          "same_conditions": true,
          "evidence_ids": [
            "M0133"
          ],
          "reason": "越高越好"
        },
        {
          "id": "P564-T2-R5",
          "metric": "CV 还原峰电流（Pc2）",
          "A": "0.8M LiTFSI/0.2M LiBr",
          "B": "0.8M LiTFSI",
          "value_A": 4.86,
          "value_B": 3.12,
          "unit": "mA",
          "point": "CV 0.1 mV s−1 第二还原峰（Figure S24b）",
          "basis": "numeric",
          "direction_text": "变好",
          "same_conditions": true,
          "evidence_ids": [
            "M0233"
          ],
          "reason": "作者以峰电流增大、峰电位正移约 80 mV 表示反应加快"
        },
        {
          "id": "P564-T2-R6",
          "metric": "活化能（相对值）",
          "A": "0.8M LiTFSI/0.2M LiBr",
          "B": "0.8M LiTFSI",
          "value_A": null,
          "value_B": null,
          "unit": "kJ mol-1",
          "point": "Li2Sn→Li2S，由 0.1 mV s−1 Tafel 计算（Figure S25）",
          "basis": "qualitative",
          "direction_text": "变好",
          "same_conditions": true,
          "evidence_ids": [
            "M0234",
            "S0181"
          ],
          "reason": "作者：Tafel 与活化能计算确认反应速率提高；S0181 相对值 Ea20−121.26 vs Ea20−60.34，差 −60.92 kJ/mol"
        }
      ]
    },
    {
      "id": "P564-T3",
      "name": "Li‖S 扣式 CV 0.15 mV s−1（E/S 5）",
      "cell": "Li‖S 扣式（CR2032）",
      "conditions": {
        "sulfur_loading": "4.25 mg cm-2（推定：S0027 中 E/S 5 对应的载量）",
        "ES": "5（推定：与 0.05 mV s−1 CV 同组电池）",
        "ES_unit": "μL mg⁻¹（体积基，原文 μL mgs−1）",
        "Li_thickness": "450 μm",
        "rate": "CV 扫速 0.15 mV s−1",
        "formation": "未报告",
        "temperature": "室温（room temperature）",
        "LiNO3": "含 0.3 M",
        "one_C": "1675 mA g-1"
      },
      "formulations": [
        "1.0M LiTFSI",
        "0.8M LiTFSI",
        "0.8M LiTFSI/0.2M LiBr"
      ],
      "evidence_ids": [
        "M0094",
        "M0100",
        "M0186",
        "S0025",
        "S0026",
        "S0027",
        "S0031"
      ],
      "results": [
        {
          "id": "P564-T3-R1",
          "metric": "CV 还原峰电流（Pc1）",
          "A": "0.8M LiTFSI",
          "B": "1.0M LiTFSI",
          "value_A": 1.91,
          "value_B": 1.21,
          "unit": "mA",
          "point": "CV 0.15 mV s−1 第一还原峰（Figure 2c）",
          "basis": "numeric",
          "direction_text": "变好",
          "same_conditions": true,
          "evidence_ids": [
            "M0125"
          ],
          "reason": "作者以电流响应更大、峰正移表示反应更快"
        },
        {
          "id": "P564-T3-R2",
          "metric": "反应速率（CV 还原峰个数，作者定性）",
          "A": "0.8M LiTFSI/0.2M LiBr",
          "B": "0.8M LiTFSI",
          "value_A": null,
          "value_B": null,
          "unit": "",
          "point": "CV 0.15 mV s−1（Figure 4l）",
          "basis": "qualitative",
          "direction_text": "变好",
          "same_conditions": true,
          "evidence_ids": [
            "M0236",
            "M0237"
          ],
          "reason": "0.8 M LiTFSI 只有一个还原峰，加 LiBr 有两个；作者称 LiBr 提高总反应速率"
        }
      ]
    },
    {
      "id": "P564-T4",
      "name": "Li‖S 原位 Raman 电池 1 C 放电/充电",
      "cell": "Li‖S 原位 Raman 电池（带石英窗的不锈钢正极壳）",
      "conditions": {
        "sulfur_loading": "1.0 mg cm-2",
        "ES": "未报告",
        "ES_unit": "未报告（只给电解液 200 μL，电极面积未写）",
        "Li_thickness": "未报告",
        "rate": "1 C",
        "formation": "未报告",
        "temperature": "未报告",
        "LiNO3": "含 0.3 M（推定：本篇电解液配方均含 0.3 M LiNO3）",
        "one_C": "1675 mA g-1",
        "electrolyte_volume": "200 μL"
      },
      "formulations": [
        "1.0M LiTFSI",
        "0.8M LiTFSI"
      ],
      "evidence_ids": [
        "S0036",
        "S0038",
        "M0151",
        "S0031"
      ],
      "results": [
        {
          "id": "P564-T4-R1",
          "metric": "指定圈容量",
          "A": "0.8M LiTFSI",
          "B": "1.0M LiTFSI",
          "value_A": 928,
          "value_B": 746,
          "unit": "mAh g-1",
          "point": "原位 Raman 测试中 1 C 放电（第几圈原文未写）",
          "basis": "numeric",
          "direction_text": "变好",
          "same_conditions": true,
          "evidence_ids": [
            "M0157"
          ],
          "reason": "同一原位 Raman 测试"
        },
        {
          "id": "P564-T4-R2",
          "metric": "过电位",
          "A": "0.8M LiTFSI",
          "B": "1.0M LiTFSI",
          "value_A": null,
          "value_B": null,
          "unit": "",
          "point": "原位 Raman 测试 1 C 充电电压",
          "basis": "qualitative",
          "direction_text": "变好",
          "same_conditions": true,
          "evidence_ids": [
            "M0158",
            "M0160",
            "M0162"
          ],
          "reason": "作者：1 M 充电电位高；0.8 M 的 Li2Sx 峰早 30 mV 出现，反应速率更高，与充电电压不同一致"
        }
      ]
    },
    {
      "id": "P564-T5",
      "name": "Li‖S 扣式倍率测试（E/S 10）",
      "cell": "Li‖S 扣式（CR2032）",
      "conditions": {
        "sulfur_loading": "5.0 mg cm-2（正文 M0240；图 5a 图注写 4.61 mg cm−2，原文不一）",
        "ES": "10",
        "ES_unit": "μL mg⁻¹（体积基，原文 μL mgs−1）",
        "Li_thickness": "450 μm",
        "rate": "0.05、0.1、0.2、0.5 C 阶梯",
        "formation": "未报告",
        "temperature": "室温（room temperature）",
        "LiNO3": "含 0.3 M",
        "one_C": "1675 mA g-1",
        "voltage_window": "1.7-2.8 V"
      },
      "formulations": [
        "1.0M LiTFSI",
        "0.8M LiTFSI/0.2M LiBr"
      ],
      "evidence_ids": [
        "M0240",
        "M0209",
        "S0025",
        "S0026",
        "S0030",
        "S0031"
      ],
      "results": [
        {
          "id": "P564-T5-R1",
          "metric": "倍率容量",
          "A": "0.8M LiTFSI/0.2M LiBr",
          "B": "1.0M LiTFSI",
          "value_A": null,
          "value_B": null,
          "unit": "mAh g-1",
          "point": "0.05 C 段",
          "basis": "qualitative",
          "direction_text": "变好",
          "same_conditions": true,
          "evidence_ids": [
            "M0241",
            "M0242"
          ],
          "reason": "A 正文 1328.8 mAh g−1（M0241）；B 无数值，作者称 A 各倍率均 much higher（M0242）"
        },
        {
          "id": "P564-T5-R2",
          "metric": "倍率容量",
          "A": "0.8M LiTFSI/0.2M LiBr",
          "B": "1.0M LiTFSI",
          "value_A": null,
          "value_B": null,
          "unit": "mAh g-1",
          "point": "0.1 C 段",
          "basis": "qualitative",
          "direction_text": "变好",
          "same_conditions": true,
          "evidence_ids": [
            "M0241",
            "M0242"
          ],
          "reason": "A 正文 1030.4 mAh g−1；B 只有作者定性"
        },
        {
          "id": "P564-T5-R3",
          "metric": "倍率容量",
          "A": "0.8M LiTFSI/0.2M LiBr",
          "B": "1.0M LiTFSI",
          "value_A": null,
          "value_B": null,
          "unit": "mAh g-1",
          "point": "0.2 C 段",
          "basis": "qualitative",
          "direction_text": "变好",
          "same_conditions": true,
          "evidence_ids": [
            "M0241",
            "M0242"
          ],
          "reason": "A 正文 955.5 mAh g−1；B 只有作者定性"
        },
        {
          "id": "P564-T5-R4",
          "metric": "倍率容量",
          "A": "0.8M LiTFSI/0.2M LiBr",
          "B": "1.0M LiTFSI",
          "value_A": null,
          "value_B": null,
          "unit": "mAh g-1",
          "point": "0.5 C 段",
          "basis": "qualitative",
          "direction_text": "变好",
          "same_conditions": true,
          "evidence_ids": [
            "M0241",
            "M0242"
          ],
          "reason": "A 正文 607.9 mAh g−1；B 只有作者定性"
        },
        {
          "id": "P564-T5-R5",
          "metric": "过电位",
          "A": "0.8M LiTFSI/0.2M LiBr",
          "B": "1.0M LiTFSI",
          "value_A": null,
          "value_B": null,
          "unit": "",
          "point": "各倍率放电极化电压",
          "basis": "qualitative",
          "direction_text": "变好",
          "same_conditions": true,
          "evidence_ids": [
            "M0243"
          ],
          "reason": "作者：极化电压远低于 1 M LiTFSI；注意 Figure S26 图注写的对照是 0.8 M LiTFSI，S27 图注是 1.0 M LiTFSI，原文不一"
        }
      ]
    },
    {
      "id": "P564-T6",
      "name": "Li‖S 扣式 0.5 C 循环（S 2.18 mg cm−2，E/S 10）",
      "cell": "Li‖S 扣式（CR2032）",
      "conditions": {
        "sulfur_loading": "2.18 mg cm-2",
        "ES": "10",
        "ES_unit": "μL mg⁻¹（体积基，原文 μL mgs−1）",
        "Li_thickness": "450 μm",
        "rate": "0.5 C",
        "formation": "未报告",
        "temperature": "室温（room temperature）",
        "LiNO3": "含 0.3 M",
        "one_C": "1675 mA g-1"
      },
      "formulations": [
        "1.0M LiTFSI",
        "0.8M LiTFSI/0.2M LiBr"
      ],
      "evidence_ids": [
        "M0246",
        "S0152",
        "S0025",
        "S0026",
        "S0031"
      ],
      "results": [
        {
          "id": "P564-T6-R1",
          "metric": "指定圈容量",
          "A": "0.8M LiTFSI/0.2M LiBr",
          "B": "1.0M LiTFSI",
          "value_A": null,
          "value_B": null,
          "unit": "mAh g-1",
          "point": "0.5 C 循环过程中（作者未指明圈数）",
          "basis": "qualitative",
          "direction_text": "变好",
          "same_conditions": true,
          "evidence_ids": [
            "M0247"
          ],
          "reason": "作者：容量 significantly higher；无数值"
        },
        {
          "id": "P564-T6-R2",
          "metric": "寿命（循环圈数）",
          "A": "0.8M LiTFSI/0.2M LiBr",
          "B": "1.0M LiTFSI",
          "value_A": null,
          "value_B": null,
          "unit": "圈",
          "point": "循环时间（作者口径 cycle time）",
          "basis": "qualitative",
          "direction_text": "变好",
          "same_conditions": true,
          "evidence_ids": [
            "M0247"
          ],
          "reason": "作者：cycle time 约为 1 M LiTFSI 的 2.3 倍；无绝对圈数，不能反算"
        },
        {
          "id": "P564-T6-R3",
          "metric": "过电位",
          "A": "0.8M LiTFSI/0.2M LiBr",
          "B": "1.0M LiTFSI",
          "value_A": null,
          "value_B": null,
          "unit": "",
          "point": "不同圈的极化电压（Figure S29）",
          "basis": "qualitative",
          "direction_text": "变好",
          "same_conditions": true,
          "evidence_ids": [
            "M0248"
          ],
          "reason": "作者定性"
        }
      ]
    },
    {
      "id": "P564-T7",
      "name": "Li‖S 扣式 0.2 C 循环（S 4.25 mg cm−2，E/S 5）",
      "cell": "Li‖S 扣式（CR2032）",
      "conditions": {
        "sulfur_loading": "4.25 mg cm-2",
        "ES": "5",
        "ES_unit": "μL mg⁻¹（体积基，原文 μL mgs−1）",
        "Li_thickness": "450 μm",
        "rate": "0.2 C",
        "formation": "0.05 C 第 1 圈活化（first-circle activation）",
        "temperature": "室温（room temperature）",
        "LiNO3": "含 0.3 M",
        "one_C": "1675 mA g-1"
      },
      "formulations": [
        "1.0M LiTFSI",
        "0.8M LiTFSI/0.2M LiBr"
      ],
      "evidence_ids": [
        "M0249",
        "M0250",
        "M0211",
        "S0025",
        "S0026",
        "S0027",
        "S0031"
      ],
      "results": [
        {
          "id": "P564-T7-R1",
          "metric": "指定圈容量",
          "A": "0.8M LiTFSI/0.2M LiBr",
          "B": "1.0M LiTFSI",
          "value_A": 1456,
          "value_B": 1251,
          "unit": "mAh g-1",
          "point": "0.05 C 活化圈（化成圈）放电容量",
          "basis": "numeric",
          "direction_text": "变好",
          "same_conditions": true,
          "evidence_ids": [
            "M0250"
          ],
          "reason": "化成圈数值正文写明，单列；不作首圈容量"
        },
        {
          "id": "P564-T7-R2",
          "metric": "首圈容量",
          "A": "0.8M LiTFSI/0.2M LiBr",
          "B": "1.0M LiTFSI",
          "value_A": 1104,
          "value_B": 219,
          "unit": "mAh g-1",
          "point": "化成后 0.2 C 放电容量（原文 At a current density of 0.2C，推定为第 1 圈）",
          "basis": "numeric",
          "direction_text": "变好",
          "same_conditions": true,
          "evidence_ids": [
            "M0251"
          ],
          "reason": "1 M LiTFSI 第二平台消失"
        },
        {
          "id": "P564-T7-R3",
          "metric": "指定圈容量",
          "A": "0.8M LiTFSI/0.2M LiBr",
          "B": "1.0M LiTFSI",
          "value_A": null,
          "value_B": null,
          "unit": "mAh g-1",
          "point": "0.2 C 第 100 圈",
          "basis": "figure_only",
          "direction_text": "不判",
          "same_conditions": true,
          "evidence_ids": [
            "M0252"
          ],
          "reason": "A 正文 883 mAh g−1、平均衰减 0.2%（M0252）；B 只在图 5c，已登记读图"
        }
      ]
    },
    {
      "id": "P564-T8",
      "name": "Li‖S 扣式 0.1 C 循环（S 6.2 mg cm−2，E/S 3）",
      "cell": "Li‖S 扣式（CR2032）",
      "conditions": {
        "sulfur_loading": "6.2 mg cm-2（S0027 写 6.21，结论 M0269 写 6.25）",
        "ES": "3",
        "ES_unit": "μL mg⁻¹（体积基，原文 μL mgs−1）",
        "Li_thickness": "450 μm",
        "rate": "0.1 C",
        "formation": "0.05 C（推定：M0256 与 Figure S32 图注有 0.05 C 圈）",
        "temperature": "室温（room temperature）",
        "LiNO3": "含 0.3 M",
        "one_C": "1675 mA g-1"
      },
      "formulations": [
        "1.0M LiTFSI",
        "0.8M LiTFSI/0.2M LiBr"
      ],
      "evidence_ids": [
        "M0254",
        "M0213",
        "S0160",
        "S0025",
        "S0026",
        "S0027",
        "S0031"
      ],
      "results": [
        {
          "id": "P564-T8-R1",
          "metric": "首圈容量",
          "A": "0.8M LiTFSI/0.2M LiBr",
          "B": "1.0M LiTFSI",
          "value_A": null,
          "value_B": null,
          "unit": "mAh g-1",
          "point": "A：0.1 C 首圈；B：0.05 C 圈（正文未给 B 的 0.1 C 值）",
          "basis": "qualitative",
          "direction_text": "变好",
          "same_conditions": true,
          "evidence_ids": [
            "M0255",
            "M0256"
          ],
          "reason": "取值点不同不按数值判，按作者对比句（In contrast）记定性：A 0.1 C 首圈 1129 mAh g−1，B 在更低倍率 0.05 C 仅 171.6 mAh g−1 且无第二平台；结论 M0269 的 1455 mAh g−1（6.25 mg cm−2）未注明倍率、载量写法不一，不用"
        },
        {
          "id": "P564-T8-R2",
          "metric": "寿命（循环圈数）",
          "A": "0.8M LiTFSI/0.2M LiBr",
          "B": "1.0M LiTFSI",
          "value_A": null,
          "value_B": null,
          "unit": "圈",
          "point": "0.1 C 循环终点",
          "basis": "figure_only",
          "direction_text": "不判",
          "same_conditions": true,
          "evidence_ids": [
            "M0255"
          ],
          "reason": "A 正文只说稳定运行超过 70 圈；B 无文字，只在图 5e"
        }
      ]
    },
    {
      "id": "P564-T9",
      "name": "Li‖S 软包 10.77 Ah 0.1 C（E/S 3）",
      "cell": "Li‖S 软包（10.77 Ah）",
      "conditions": {
        "sulfur_loading": "4.6 mg cm-2（单面）",
        "ES": "3",
        "ES_unit": "μL mg⁻¹（体积基，原文 μL mgs−1）",
        "Li_thickness": "未报告",
        "rate": "0.1 C",
        "formation": "未报告",
        "temperature": "未报告",
        "LiNO3": "含 0.3 M（推定：本篇电解液配方均含 0.3 M LiNO3）",
        "one_C": "1675 mA g-1（推定，按扣式电池定义）"
      },
      "formulations": [
        "0.8M LiTFSI/0.2M LiBr"
      ],
      "evidence_ids": [
        "M0257",
        "M0258",
        "M0215",
        "S0031"
      ],
      "results": []
    },
    {
      "id": "P564-T10",
      "name": "Li‖Li 对称电池长循环",
      "cell": "Li‖Li 对称电池",
      "conditions": {
        "sulfur_loading": "未报告",
        "ES": "未报告",
        "ES_unit": "未报告",
        "Li_thickness": "未报告",
        "rate": "未报告",
        "formation": "未报告",
        "temperature": "未报告",
        "LiNO3": "含 0.3 M（推定：本篇电解液配方均含 0.3 M LiNO3）",
        "one_C": "未报告"
      },
      "formulations": [
        "0.8M LiTFSI/0.2M LiBr"
      ],
      "evidence_ids": [
        "M0260",
        "S0162"
      ],
      "results": []
    }
  ],
  "mechanisms": [
    {
      "id": "P564-M1",
      "summary": "0.8 M LiTFSI 相对 1.0 M：S8 溶解增加 → 正极硫还原反应速率提高 → CV 峰电位差减小、Sact/Suti 升高",
      "A": "0.8M LiTFSI",
      "B": "1.0M LiTFSI",
      "property": "S8（单质硫）溶解度升高（降低 LiTFSI 浓度）",
      "categories": [
        "正极反应"
      ],
      "source_type": "本文结论",
      "evidence_ids": [
        "M0134"
      ],
      "test_ids": [
        "P564-T1",
        "P564-T2"
      ],
      "side": "弱侧"
    },
    {
      "id": "P564-M2",
      "summary": "0.8 M LiTFSI 相对 1.0 M：S8→Li2S8 活化能降低 37.24 kJ mol−1，作者归因于 S8 溶解加速反应（原句写 decreased amount of unpolarized ether，与 M0148 的 increased 相反）",
      "A": "0.8M LiTFSI",
      "B": "1.0M LiTFSI",
      "property": "S8 溶解度升高（未极化醚分子量变化）",
      "categories": [
        "正极反应"
      ],
      "source_type": "本文结论",
      "evidence_ids": [
        "M0124"
      ],
      "test_ids": [
        "P564-T2"
      ],
      "side": "弱侧"
    },
    {
      "id": "P564-M3",
      "summary": "LiTFSI 降到 0.5、0.2 M 时反应速率提高幅度低于 0.8 M，作者归因于电导率变化（但所给电导率数值随浓度降低反而升高）",
      "A": "0.2M LiTFSI",
      "B": "0.8M LiTFSI",
      "property": "离子电导率变化（LiTFSI 浓度降低）",
      "categories": [],
      "source_type": "本文结论",
      "evidence_ids": [
        "M0112",
        "M0113"
      ],
      "test_ids": [
        "P564-T1"
      ],
      "side": "其他"
    },
    {
      "id": "P564-M4",
      "summary": "作者组前作：高硫载量、低 E/S 下 S↔Li2S 转化速率由第一步 S8→Li2S8 的 S8 活化控制",
      "A": "全梯度",
      "B": "全梯度",
      "property": "无（反应速率控制步骤）",
      "categories": [
        "正极反应"
      ],
      "source_type": "转述他文或通用说法",
      "evidence_ids": [
        "M0126"
      ],
      "test_ids": [],
      "side": "其他"
    },
    {
      "id": "P564-M5",
      "summary": "0.15 mV s−1 时 0.8 M LiTFSI 第二还原峰不明显、Sact/Suti 很低，作者推测因 0.8 M 中 Li2Sx 量有限 → 引出加 LiBr",
      "A": "0.8M LiTFSI",
      "B": "0.8M LiTFSI/0.2M LiBr",
      "property": "多硫化物（Li2Sx）量受限",
      "categories": [
        "正极反应"
      ],
      "source_type": "本文推测",
      "evidence_ids": [
        "M0136",
        "M0137"
      ],
      "test_ids": [
        "P564-T3"
      ],
      "side": "弱侧"
    },
    {
      "id": "P564-M6",
      "summary": "1.0 M LiTFSI 的 Li2Sx 溶解度高于 0.8 M，作者推测因更多 Li⁺ 形成 Li3S6+ 阳离子或极化醚分子促进 Li2Sx 溶解",
      "A": "1.0M LiTFSI",
      "B": "0.8M LiTFSI",
      "property": "多硫化物溶解度升高（Li⁺ 浓度更高）",
      "categories": [],
      "source_type": "本文推测",
      "evidence_ids": [
        "M0173",
        "M0146"
      ],
      "test_ids": [],
      "side": "其他"
    },
    {
      "id": "P564-M7",
      "summary": "1.0 M LiTFSI（未极化醚少）中因 S/Li2S 绝缘，走常规固–液–固路径，长程电子转移受限",
      "A": "1.0M LiTFSI",
      "B": "0.8M LiTFSI",
      "property": "S8 溶解度低（未极化醚量少）",
      "categories": [
        "正极反应"
      ],
      "source_type": "本文结论",
      "evidence_ids": [
        "M0147"
      ],
      "test_ids": [
        "P564-T1",
        "P564-T2",
        "P564-T3"
      ],
      "side": "弱侧"
    },
    {
      "id": "P564-M8",
      "summary": "0.8 M LiTFSI 中未极化醚增多、S8 溶解度提高 → 构建液–液–固反应路径，长程电子转移增强",
      "A": "0.8M LiTFSI",
      "B": "1.0M LiTFSI",
      "property": "S8 溶解度升高（未极化醚量增多）",
      "categories": [
        "正极反应"
      ],
      "source_type": "本文结论",
      "evidence_ids": [
        "M0148"
      ],
      "test_ids": [
        "P564-T1",
        "P564-T2",
        "P564-T3"
      ],
      "side": "弱侧"
    },
    {
      "id": "P564-M9",
      "summary": "原位 Raman：1 M LiTFSI 放电到 1.86 V 仍有 Li2Sx → 还原反应速率低、S 未完全还原",
      "A": "1.0M LiTFSI",
      "B": "0.8M LiTFSI",
      "property": "S8 溶解度低",
      "categories": [
        "正极反应"
      ],
      "source_type": "本文结论",
      "evidence_ids": [
        "M0154"
      ],
      "test_ids": [
        "P564-T4"
      ],
      "side": "弱侧"
    },
    {
      "id": "P564-M10",
      "summary": "原位 Raman：0.8 M LiTFSI 在 1.91 V Li2Sx 峰完全消失 → 反应速率大幅提高、S 完全还原（同测试放电容量 928 vs 746）",
      "A": "0.8M LiTFSI",
      "B": "1.0M LiTFSI",
      "property": "S8 溶解度升高",
      "categories": [
        "正极反应"
      ],
      "source_type": "本文结论",
      "evidence_ids": [
        "M0156"
      ],
      "test_ids": [
        "P564-T4"
      ],
      "side": "弱侧"
    },
    {
      "id": "P564-M11",
      "summary": "提高 S8 溶解度（增加未极化醚）使固–液–固转为液–液–固路径、Li2S 由二维成膜变为三维生长，S8 利用率提高；与降盐浓度诱导连续成核的文献一致",
      "A": "0.8M LiTFSI",
      "B": "1.0M LiTFSI",
      "property": "S8 溶解度升高（降低 LiTFSI 浓度）",
      "categories": [
        "正极反应"
      ],
      "source_type": "本文结论（与他文一致）",
      "evidence_ids": [
        "M0171"
      ],
      "test_ids": [
        "P564-T1",
        "P564-T2"
      ],
      "side": "弱侧"
    },
    {
      "id": "P564-M12",
      "summary": "LiTFSI 强极化 DOL 使其成为 S8 的不良溶剂，LiBr 只弱极化 DOL，DOL 仍是 S8 良溶剂（解释性质，不落到电池表现）",
      "A": "1.0M LiTFSI",
      "B": "0.8M LiTFSI/0.2M LiBr",
      "property": "Li⁺ 溶剂化结构对 DOL 的极化（LiTFSI 强、LiBr 弱）→ S8 溶解度",
      "categories": [],
      "source_type": "本文结论",
      "evidence_ids": [
        "M0207"
      ],
      "test_ids": [],
      "side": "其他"
    },
    {
      "id": "P564-M13",
      "summary": "S8 溶解度提高加快反应；LiBr 缔合离子对稳定 Li2Sx，在不牺牲 S8 溶解的前提下进一步加快反应",
      "A": "0.8M LiTFSI/0.2M LiBr",
      "B": "0.8M LiTFSI",
      "property": "多硫化物（Li2Sx）稳定/生成量提高，S8 溶解度不变",
      "categories": [
        "正极反应"
      ],
      "source_type": "本文结论",
      "evidence_ids": [
        "M0238"
      ],
      "test_ids": [
        "P564-T1",
        "P564-T2",
        "P564-T3"
      ],
      "side": "弱侧"
    },
    {
      "id": "P564-M14",
      "summary": "DFT：LiBr–DOL 溶剂化结构通过偶极作用稳定 Li2S4，确认 LiBr 对 Li2Sx 的稳定作用（不落到电池表现）",
      "A": "0.8M LiTFSI/0.2M LiBr",
      "B": "0.8M LiTFSI",
      "property": "多硫化物溶剂化（LiBr 稳定 Li2Sx）",
      "categories": [],
      "source_type": "本文结论",
      "evidence_ids": [
        "M0227"
      ],
      "test_ids": [],
      "side": "其他"
    },
    {
      "id": "P564-M15",
      "summary": "0.8 M LiTFSI/0.2 M LiBr 各倍率极化电压远低于 1 M LiTFSI → 反应速率大幅提高",
      "A": "0.8M LiTFSI/0.2M LiBr",
      "B": "1.0M LiTFSI",
      "property": "S8 溶解度升高 + Li2Sx 稳定",
      "categories": [
        "正极反应"
      ],
      "source_type": "本文结论",
      "evidence_ids": [
        "M0243"
      ],
      "test_ids": [
        "P564-T5"
      ],
      "side": "弱侧"
    },
    {
      "id": "P564-M16",
      "summary": "1 M LiTFSI 在 0.5 C 第二放电平台消失 → 反应速率低",
      "A": "1.0M LiTFSI",
      "B": "0.8M LiTFSI/0.2M LiBr",
      "property": "S8 溶解度低",
      "categories": [
        "正极反应"
      ],
      "source_type": "本文结论",
      "evidence_ids": [
        "M0245"
      ],
      "test_ids": [
        "P564-T5"
      ],
      "side": "弱侧"
    },
    {
      "id": "P564-M17",
      "summary": "软包循环中容量下降，作者推测因低电解液量的苛刻条件下锂金属腐蚀（无对照）；无对照，B 填同一配方",
      "A": "0.8M LiTFSI/0.2M LiBr",
      "B": "0.8M LiTFSI/0.2M LiBr",
      "property": "无（低电解液量条件）",
      "categories": [
        "负极锂"
      ],
      "source_type": "本文推测",
      "evidence_ids": [
        "M0259"
      ],
      "test_ids": [
        "P564-T9"
      ],
      "side": "其他"
    },
    {
      "id": "P564-M18",
      "summary": "Li‖Li 对称电池可稳定循环，作者据此称 LiBr 对锂金属电极循环无明显影响（无不含 LiBr 的对照）；B 为作者隐含比较的不含 LiBr 配方，未实测",
      "A": "0.8M LiTFSI/0.2M LiBr",
      "B": "0.8M LiTFSI",
      "property": "无（LiBr 对锂负极的影响）",
      "categories": [
        "负极锂"
      ],
      "source_type": "本文结论",
      "evidence_ids": [
        "M0261"
      ],
      "test_ids": [
        "P564-T10"
      ],
      "side": "其他"
    },
    {
      "id": "P564-M19",
      "summary": "作者自写的例外：电池循环后锂金属电极有损伤（Figure S34，6 mg cm−2、E/S 3、0.1 C 五圈后），今后需更关注锂保护",
      "A": "0.8M LiTFSI/0.2M LiBr",
      "B": "1.0M LiTFSI",
      "property": "无",
      "categories": [
        "负极锂"
      ],
      "source_type": "本文结论",
      "evidence_ids": [
        "M0262"
      ],
      "test_ids": [
        "P564-T8"
      ],
      "side": "其他"
    }
  ],
  "design_claims": [
    {
      "summary": "解耦（作者原意：同时调控 S8 与 Li2Sx 溶解度——降 LiTFSI 至 0.8 M 保 S8 溶解，加 0.2 M LiBr 缔合离子对稳定/提高 Li2Sx；不是 Li⁺ 侧/多硫化物侧的经典表述）；最优 0.8 M LiTFSI/0.2 M LiBr（DOL/DME 1:1，0.3 M LiNO3）",
      "evidence_ids": [
        "M0007",
        "M0175",
        "M0238"
      ]
    }
  ],
  "figure_requests": [
    {
      "test_id": "P564-T5",
      "figure": "Fig. 5a",
      "part": "main",
      "metric": "倍率容量",
      "A": "0.8M LiTFSI/0.2M LiBr",
      "B": "1.0M LiTFSI",
      "target_point": "0.05、0.1、0.2、0.5 C 各段第 1 圈",
      "anchor_quote_ids": [
        "M0241"
      ],
      "reason": "Li‖S 循环类测试缺同一测试容量侧（对照 1.0 M LiTFSI 无数值，只有作者定性）；锚点为 A 各倍率容量"
    },
    {
      "test_id": "P564-T6",
      "figure": "Figure S28",
      "part": "si",
      "metric": "首圈容量",
      "A": "0.8M LiTFSI/0.2M LiBr",
      "B": "1.0M LiTFSI",
      "target_point": "0.5 C 第 1 圈",
      "anchor_quote_ids": [],
      "reason": "Li‖S 循环类测试缺同一测试容量侧；无锚点（正文只有定性与寿命约 2.3 倍）"
    },
    {
      "test_id": "P564-T6",
      "figure": "Figure S28",
      "part": "si",
      "metric": "寿命（循环圈数）",
      "A": "0.8M LiTFSI/0.2M LiBr",
      "B": "1.0M LiTFSI",
      "target_point": "两条曲线寿命终点（末圈）",
      "anchor_quote_ids": [
        "M0247"
      ],
      "reason": "Li‖S 循环类测试寿命无绝对圈数；锚点只有寿命比约 2.3 倍，无单条曲线的绝对数"
    },
    {
      "test_id": "P564-T7",
      "figure": "Fig. 5c",
      "part": "main",
      "metric": "指定圈容量",
      "A": "0.8M LiTFSI/0.2M LiBr",
      "B": "1.0M LiTFSI",
      "target_point": "0.2 C 第 100 圈",
      "anchor_quote_ids": [
        "M0251",
        "M0252"
      ],
      "reason": "Li‖S 循环类测试缺同一测试对照第 100 圈容量；锚点：0.2 C 首圈 1104/219、A 第 100 圈 883"
    },
    {
      "test_id": "P564-T8",
      "figure": "Fig. 5e",
      "part": "main",
      "metric": "首圈容量",
      "A": "0.8M LiTFSI/0.2M LiBr",
      "B": "1.0M LiTFSI",
      "target_point": "化成后 0.1 C 第 1 圈",
      "anchor_quote_ids": [
        "M0255"
      ],
      "reason": "Li‖S 循环类测试缺对照 0.1 C 首圈容量（正文只给 0.05 C 的 171.6）；锚点 A 0.1 C 首圈 1129"
    },
    {
      "test_id": "P564-T8",
      "figure": "Fig. 5e",
      "part": "main",
      "metric": "寿命（循环圈数）",
      "A": "0.8M LiTFSI/0.2M LiBr",
      "B": "1.0M LiTFSI",
      "target_point": "两条曲线寿命终点（末圈）",
      "anchor_quote_ids": [
        "M0255"
      ],
      "reason": "Li‖S 循环类测试对照寿命只在图上；锚点 A 0.1 C 首圈 1129"
    }
  ],
  "gaps": [
    "所有 Li‖S 测试未报告库仑效率",
    "P564-T5 硫载量正文 5.0 mg cm−2、图 5a 图注 4.61 mg cm−2，S0027 又写 E/S 10 对应 4.5 mg cm−2，原文不一",
    "P564-T6 的 2.18 mg cm−2 + E/S 10 与 S0027 的载量–E/S 对应不一；S0027 中 E/S 15 / 2.84 mg cm−2 的测试正文未见",
    "P564-T8 硫载量 6.2（正文/图注）、6.21（S0027）、6.25（结论 M0269）；摘要/结论称扣式 E/S 3 放电容量 1455 mAh g−1，正文 E/S 3 只写 0.1 C 首圈 1129，1456 属于 E/S 5 测试的 0.05 C 活化圈，作者说法前后不一",
    "软包只有最优配方无对照；能量密度 554 Wh kg−1（M0258）与 544 Wh kg−1（M0270）不一；软包锂厚、温度未报告",
    "离子电导率数值（0.2→1.0 M：14.2→3.3 mS m−1）随浓度降低而升高，与作者“降低浓度显著影响电导率、导致提升幅度下降”的说法方向不明；单位原文写 mS m−1",
    "Figure S26 图注对照写 0.8 M LiTFSI，正文 M0243 称对 1 M LiTFSI",
    "CV 测试硫载量为按 S0027 推定；0.1、0.15 mV s−1 的 E/S 按同组推定",
    "原位 Raman 电池只给 1.0 mg cm−2 与 200 μL 电解液，E/S 无法换算；锂厚、温度未报告",
    "Li‖Li 对称电池条件（电流密度、面容量）未报告，无对照",
    "未测：Li⁺ 溶剂化实验量（只有 DFT 极化）、多硫化物溶剂化实验量、黏度、迁移数",
    "S8 溶解度在 DOL 单溶剂测，歧化/Li2Sx 实验在 DOL/DME 2:1 测，均与电池电解液（DOL/DME 1:1 + 0.3 M LiNO3）不同",
    "模型体系未作为配方记：DOL/CS2 摩尔比梯度（无盐）、DME 中 LiFSI、50 °C 溶解度、松香/水–乙醇、DOL 中 0.5/0.5 与 0.2/0.8 LiTFSI/LiBr（数值见性质 system）",
    "全文未讨论多硫化物穿梭；LiNO3 各配方固定 0.3 M",
    "0.8 M LiTFSI 只在 CV、原位 Raman 中与对照比，未做循环测试；0.5、0.2 M 只在 CV 定性比较"
  ],
  "source_review": {
    "main": true,
    "si": true,
    "notes": "通读正文与 SI（Methods、Figure S1–S34 图注、Table S1、Supplementary Note 1–3）；参考文献略读；未读任何既有提取结果。未看图片，读图需求登记在 figure_requests。"
  }
}
