Repository: zhuonanli08/Li-S_Electrolyte_Conflicts

File: output/Claude_v4_调试集53篇_2026-10-25/independent_predictions/S06.json
{
  "paper_id": "S06",
  "doi": "10.1021/acsami.2c10906",
  "formulations": [
    {
      "id": "DME9LiFSI",
      "name": "(DME)9LiFSI",
      "components": [
        {"name": "DME", "role": "溶剂化溶剂", "amount": 9, "unit": "摩尔比（DME:LiFSI = 9:1）"},
        {"name": "LiFSI", "role": "盐", "amount": 1, "unit": "摩尔比（DME:LiFSI = 9:1）"}
      ],
      "raw_formula": "(DME)9LiFSI；实验部分：电解液按锂盐与溶剂摩尔比 1:9 至 1:1.6 配制",
      "evidence_ids": ["M0062", "M0234", "M0245"]
    },
    {
      "id": "DME3LiFSI",
      "name": "(DME)3LiFSI",
      "components": [
        {"name": "DME", "role": "溶剂化溶剂", "amount": 3, "unit": "摩尔比（DME:LiFSI = 3:1）"},
        {"name": "LiFSI", "role": "盐", "amount": 1, "unit": "摩尔比（DME:LiFSI = 3:1）"}
      ],
      "raw_formula": "(DME)3LiFSI（原文：LiFSI 浓度超过 3.2 M ((DME)3LiFSI)）；只用于 Raman/DN 性质测试",
      "evidence_ids": ["M0062", "M0194"]
    },
    {
      "id": "DME1.6LiFSI",
      "name": "DME1.6LiFSI",
      "components": [
        {"name": "DME", "role": "溶剂化溶剂", "amount": 1.6, "unit": "摩尔比（DME:LiFSI = 1.6:1）"},
        {"name": "LiFSI", "role": "盐", "amount": 1, "unit": "摩尔比（DME:LiFSI = 1.6:1）"}
      ],
      "raw_formula": "DME1.6LiFSI（不加 HFE）；只用于 Raman/DN 性质测试",
      "evidence_ids": ["M0062", "M0223"]
    },
    {
      "id": "DME3LiFSI-HFE",
      "name": "(DME)3LiFSI-HFE",
      "components": [
        {"name": "DME", "role": "溶剂化溶剂", "amount": 3, "unit": "摩尔比（DME:LiFSI = 3:1）"},
        {"name": "LiFSI", "role": "盐", "amount": 1, "unit": "摩尔比（DME:LiFSI = 3:1）"},
        {"name": "HFE（1,1,2,2-四氟乙基-2,2,3,3-四氟丙基醚）", "role": "弱或非溶剂化溶剂", "amount": "2:1", "unit": "体积比（原文：HFE 以 2:1 体积比加入 (DME)3Li 盐高浓电解液，未写明前后项）"}
      ],
      "raw_formula": "(DME)3LiFSI-HFE：HFE was added to highly concentrated electrolytes of (DME)3Li salts and (DME)1.6Li salts at a volume ratio of 2:1",
      "evidence_ids": ["M0062", "M0238", "M0234"]
    },
    {
      "id": "DME1.6LiFSI-HFE",
      "name": "(DME)1.6LiFSI-HFE",
      "components": [
        {"name": "DME", "role": "溶剂化溶剂", "amount": 1.6, "unit": "摩尔比（DME:LiFSI = 1.6:1）"},
        {"name": "LiFSI", "role": "盐", "amount": 1, "unit": "摩尔比（DME:LiFSI = 1.6:1）"},
        {"name": "HFE（1,1,2,2-四氟乙基-2,2,3,3-四氟丙基醚）", "role": "弱或非溶剂化溶剂", "amount": "2:1", "unit": "体积比（原文未写明前后项）"}
      ],
      "raw_formula": "(DME)1.6LiFSI-HFE（DN = 13.9），作者称 sparingly solvated electrolyte",
      "evidence_ids": ["M0062", "M0238", "M0057"]
    },
    {
      "id": "DME9LiTFSI",
      "name": "(DME)9LiTFSI",
      "components": [
        {"name": "DME", "role": "溶剂化溶剂", "amount": 9, "unit": "摩尔比（DME:LiTFSI = 9:1）"},
        {"name": "LiTFSI", "role": "盐", "amount": 1, "unit": "摩尔比（DME:LiTFSI = 9:1）"}
      ],
      "raw_formula": "(DME)9LiTFSI；只用于毛细管电池观察和 Raman",
      "evidence_ids": ["M0246", "S0029"]
    },
    {
      "id": "DME1.6LiTFSI",
      "name": "(DME)1.6LiTFSI",
      "components": [
        {"name": "DME", "role": "溶剂化溶剂", "amount": 1.6, "unit": "摩尔比（DME:LiTFSI = 1.6:1）"},
        {"name": "LiTFSI", "role": "盐", "amount": 1, "unit": "摩尔比（DME:LiTFSI = 1.6:1）"}
      ],
      "raw_formula": "6 M ((DME)1.6LiTFSI, approaching the saturation concentration of LiTFSI in DME)；只用于 Raman",
      "evidence_ids": ["M0196"]
    },
    {
      "id": "DME1.6LiTFSI-HFE",
      "name": "(DME)1.6LiTFSI-HFE",
      "components": [
        {"name": "DME", "role": "溶剂化溶剂", "amount": 1.6, "unit": "摩尔比（DME:LiTFSI = 1.6:1）"},
        {"name": "LiTFSI", "role": "盐", "amount": 1, "unit": "摩尔比（DME:LiTFSI = 1.6:1）"},
        {"name": "HFE", "role": "弱或非溶剂化溶剂", "amount": "2:1", "unit": "体积比（按实验部分 (DME)1.6Li 盐加 HFE 的写法，未写明前后项）"}
      ],
      "raw_formula": "(DME)1.6LiTFSI-HFE (DN = 15.9)",
      "evidence_ids": ["M0272", "M0062"]
    },
    {
      "id": "1M LiTFSI/DOL+DME",
      "name": "1 M LiTFSI/DOL+DME",
      "components": [
        {"name": "LiTFSI", "role": "盐", "amount": 1, "unit": "M"},
        {"name": "DOL", "role": "溶剂化溶剂", "amount": "未报告", "unit": "未报告"},
        {"name": "DME", "role": "溶剂化溶剂", "amount": "未报告", "unit": "未报告"}
      ],
      "raw_formula": "1 M LiTFSI/DOL+DME（DOL/DME 比例原文未写）；只用于毛细管电池观察",
      "evidence_ids": ["M0246", "S0029"]
    },
    {
      "id": "1M LiTFSI/DME",
      "name": "conventional 1M LiTFSI/ DME",
      "components": [
        {"name": "LiTFSI", "role": "盐", "amount": 1, "unit": "M"},
        {"name": "DME", "role": "溶剂化溶剂", "amount": "未报告", "unit": "未报告"}
      ],
      "raw_formula": "conventional 1M LiTFSI/ DME elctrolyte（Figure S1 GITT）；DME containing 1 M LiTFSI（Figure S9 凝胶实验）",
      "evidence_ids": ["S0002", "M0150", "S0019"]
    },
    {
      "id": "DME",
      "name": "DME（纯溶剂，无锂盐）",
      "components": [
        {"name": "DME", "role": "溶剂化溶剂", "amount": "未报告", "unit": "未报告"}
      ],
      "raw_formula": "Li2S8-DME 溶液（溶解度、黏度、电导率测试用的纯 DME 溶剂）；DN 标定用纯 DME（DN = 20）",
      "evidence_ids": ["M0068", "M0039", "M0221"]
    }
  ],
  "control_id": "DME9LiFSI",
  "control_type": "其他：DME/LiFSI 盐浓度梯度，以高 DN 的 (DME)9LiFSI 作比较端（作者未称对照）；LiNO₃ 全文未报告；无 DOL/DME 常规基准电池",
  "gradients": [
    {
      "name": "DME:LiFSI 摩尔比（用量梯度；后两档另加 HFE 构成局部高浓）",
      "order": ["DME9LiFSI", "DME3LiFSI-HFE", "DME1.6LiFSI-HFE"],
      "values": ["DME:LiFSI 9:1，无 HFE", "DME:LiFSI 3:1，加 HFE（体积比 2:1）", "DME:LiFSI 1.6:1，加 HFE（体积比 2:1）"],
      "solvation_axis": "按作者 DN（CHCl3 1H NMR 法）由高到低：18.3、14.9、13.9；毛细管电池原位观察的多硫化物溶解同序减少",
      "evidence_ids": ["M0062", "M0234", "M0235"]
    },
    {
      "name": "盐种类（种类梯度；DME:盐 1.6:1 + HFE）",
      "order": ["DME1.6LiTFSI-HFE", "DME1.6LiFSI-HFE"],
      "values": ["LiTFSI", "LiFSI"],
      "solvation_axis": "按作者 DN 由高到低：15.9、13.9；毛细管观察 LiTFSI 版多硫化物大量溶解",
      "evidence_ids": ["M0272", "M0239"]
    },
    {
      "name": "DME:LiFSI 摩尔比（用量梯度，无 HFE，仅性质测试）",
      "order": ["DME9LiFSI", "DME3LiFSI", "DME1.6LiFSI"],
      "values": ["9:1", "3:1", "1.6:1"],
      "solvation_axis": "按 Raman 配位 DME/自由 DME 比升高、作者 DN 降低（DME9LiFSI 18.3 → DME1.6LiFSI 15）",
      "evidence_ids": ["M0062", "M0193", "M0194", "M0223"]
    },
    {
      "name": "加 HFE（用量梯度：不加 → 加，仅性质测试）",
      "order": ["DME1.6LiFSI", "DME1.6LiFSI-HFE"],
      "values": ["不加 HFE", "加 HFE（体积比 2:1）"],
      "solvation_axis": "按作者 DN 由高到低：15 → 13.9",
      "evidence_ids": ["M0223", "M0239"]
    }
  ],
  "properties": [
    {
      "name": "Li⁺ 溶剂化（Raman：DME 与 Li⁺ 配位/自由比例）",
      "values": {
        "DME9LiFSI": "LiFSI 系列中配位 DME/自由 DME 比最低（自由 DME 峰 1138 cm−1 存在）",
        "DME3LiFSI": "1138 cm−1 自由 DME 峰消失，大部分 DME 与 Li⁺ 配位",
        "DME1.6LiFSI": "谱图与 DME3LiFSI 相同，无法区分",
        "DME1.6LiTFSI": "仍有大量自由 DME"
      },
      "direction": "LiFSI 浓度升高，配位 DME/自由 DME 比快速升高；同比例下 LiTFSI 电解液自由 DME 多于 LiFSI",
      "method": "Raman，DME 的 νas(C−O) 1138 cm−1（自由）与 1123 cm−1（与 Li⁺ 配位）",
      "system": "不含多硫化物、不含 HFE 的 DME/锂盐电解液",
      "evidence_ids": ["M0192", "M0193", "M0194", "M0196", "M0225"]
    },
    {
      "name": "电解液整体溶剂化能力（作者自建 DN）",
      "values": {
        "DME": "20（已知 DN，用于标定 λ = 10.1）",
        "DME9LiFSI": "18.3",
        "DME1.6LiFSI": "15",
        "DME3LiFSI-HFE": "14.9",
        "DME1.6LiFSI-HFE": "13.9",
        "DME1.6LiTFSI-HFE": "15.9"
      },
      "direction": "LiFSI 浓度升高 DN 降低；加 HFE 再降低（15 → 13.9）；同浓度下 LiTFSI 电解液 DN 高于 LiFSI",
      "method": "0.1 M CHCl3 加入电解液，测 1H NMR 化学位移 Δδ，DN = 10.1Δδ(CHCl3)；作者说明此 DN 可能不等于量热法 DN",
      "system": "不含多硫化物的电解液；不专指 Li⁺ 或多硫化物溶剂化，作者用作电解液溶剂化能力指标",
      "evidence_ids": ["M0215", "M0221", "M0222", "M0223", "M0227", "M0229", "M0235", "M0239", "M0272"]
    },
    {
      "name": "多硫化物溶解度（Li2S8，蒸发法）",
      "values": {
        "DME": "> 31.2 MS（31.2 MS 时析出物为 S8 而非 Li2S8；作者称必大于 6−7 MS，可能超过 31.2 MS）"
      },
      "direction": "未做配方间比较（只测纯 DME）",
      "method": "蒸发法：稀溶液逐步蒸发至出现固相，光学显微镜观察 + Raman 鉴定析出物",
      "system": "Li2S8 溶于纯 DME（无锂盐、无 HFE），不是电池电解液",
      "evidence_ids": ["M0039", "M0133", "M0134", "M0135", "M0136"]
    },
    {
      "name": "多硫化物溶解（放电过程原位观察，定性）",
      "values": {
        "DME9LiFSI": "Stage I 多硫化物显著溶解（金黄色）；Stage II 出现 Li2S4 团簇网络；原位 Raman 有多硫化物峰",
        "DME3LiFSI-HFE": "Li2S8/Li2S6 溶解被抑制但仍明显（浅色，颜色持续到 Stage III）；无 Li2S4 团簇；Raman 多硫化物峰强度降低",
        "DME1.6LiFSI-HFE": "全程透明；原位 Raman 无多硫化物信号",
        "DME1.6LiTFSI-HFE": "多硫化物大量溶解（Figure S17）",
        "DME9LiTFSI": "Stage II 有类似团簇网络",
        "1M LiTFSI/DOL+DME": "Stage II 有类似团簇网络"
      },
      "direction": "LiFSI 梯度中随 DN 降低而减少：DME9LiFSI > DME3LiFSI-HFE > DME1.6LiFSI-HFE；同为 1.6:1 + HFE 时 LiTFSI 版溶解大",
      "method": "透明毛细管 Li-S 电池（C-LSB）原位光学显微镜（0.5C 放电）+ 原位 Raman（0.1C 放电）",
      "system": "毛细管电池，电解液约 2.4 µL、E/S 约 1700 µL mg−1、硫载量 1.5 mg cm−2，远比扣式电池（E/S 2）富液",
      "evidence_ids": ["M0074", "M0120", "M0242", "M0255", "M0257", "M0263", "M0266", "M0267", "M0268", "M0270", "M0272", "M0287", "M0288"]
    },
    {
      "name": "黏度（Li2S8/DME 溶液随多硫化物浓度）",
      "values": {
        "DME": "6.24 MS 时 4.3 mPa s；31.2 MS 时 1.8 × 10^3 mPa s；62.4 MS 时 1.0 × 10^7 mPa s（复数黏度，已凝胶）"
      },
      "direction": "多硫化物浓度升高，黏度从 6.24 到 31.2 MS 升高约 3 个数量级，62.4 MS 凝胶化",
      "method": "旋转流变仪，25 °C，取剪切速率 500 s−1 的值；62.4 MS 用振荡模式复数黏度",
      "system": "Li2S8 溶于纯 DME（无锂盐），浓度对应 E/S 5 → 0.5 µL mg−1",
      "evidence_ids": ["M0140", "M0142", "M0143"]
    },
    {
      "name": "离子电导率（Li2S8/DME 溶液随多硫化物浓度）",
      "values": {
        "DME": "6.24 MS 时 3.88 mS cm−1；62.4 MS 时 6.03 × 10^−3 mS cm−1"
      },
      "direction": "多硫化物浓度升高，电导率降低",
      "method": "液体用电导率仪，硫凝胶用 EIS（不锈钢||隔膜||不锈钢）",
      "system": "Li2S8 溶于纯 DME（无锂盐）",
      "evidence_ids": ["M0146"]
    },
    {
      "name": "高多硫化物浓度凝胶化（62.4 MS Li2S8，对应 E/S 0.5 µL mg−1）",
      "values": {
        "DME": "凝胶，弹性模量 66.35 MPa、黏性模量 20.29 MPa（25 °C）",
        "1M LiTFSI/DME": "同样呈弹性体特征（Figure S9）"
      },
      "direction": "未做配方间排序",
      "method": "流变仪振荡模式",
      "system": "Li2S8 溶于纯 DME 或含 1 M LiTFSI 的 DME",
      "evidence_ids": ["M0149", "M0150", "S0018", "S0019"]
    },
    {
      "name": "S8 → Li2S8 还原峰电位（dQ/dV，作者用作溶剂化能力指标）",
      "values": {
        "DME9LiFSI": "2.29 V",
        "DME3LiFSI-HFE": "2.19 V",
        "DME1.6LiFSI-HFE": "2.16 V",
        "DME1.6LiTFSI-HFE": "2.22 V"
      },
      "direction": "溶剂化能力越高还原峰电位越高：DME9LiFSI > DME1.6LiTFSI-HFE > DME3LiFSI-HFE > DME1.6LiFSI-HFE",
      "method": "Li-S 扣式电池放电 dQ/dV（Figure 6g、Figure S20b）",
      "system": "T1/T2 的扣式电池（硫载量 5 mg cm−2，E/S 2；DME1.6LiTFSI-HFE 电池条件为推定）",
      "evidence_ids": ["M0321", "M0322", "M0323"]
    },
    {
      "name": "注液后正极表面 S8 颗粒",
      "values": {
        "DME9LiFSI": "大量白色 S8 晶粒（约 101 µm）",
        "DME9LiTFSI": "有类似白色颗粒",
        "1M LiTFSI/DOL+DME": "有类似白色颗粒",
        "DME3LiFSI-HFE": "S8 颗粒尺寸和数量减少",
        "DME1.6LiFSI-HFE": "S8 颗粒尺寸和数量减少"
      },
      "direction": "溶剂化能力降低，S8 颗粒减少",
      "method": "毛细管电池注液后光学显微镜 + Raman 鉴定",
      "system": "毛细管电池正极浸泡在电解液中（未放电）",
      "evidence_ids": ["M0245", "M0246", "M0247", "M0248", "M0249"]
    }
  ],
  "tests": [
    {
      "id": "S06-T1",
      "name": "Li‖S 扣式 E/S 2 放电/充电（Figure 6d–g）",
      "cell": "Li‖S 扣式（CR2025）",
      "conditions": {
        "sulfur_loading": "5 mg cm−2",
        "ES": "2",
        "ES_unit": "µL mg⁻¹（体积基）",
        "Li_thickness": "200 µm",
        "rate": "未报告",
        "formation": "未报告",
        "temperature": "30 °C",
        "LiNO3": "未报告",
        "one_C": "未报告",
        "separator": "PE 7 µm"
      },
      "formulations": ["DME9LiFSI", "DME3LiFSI-HFE", "DME1.6LiFSI-HFE"],
      "evidence_ids": ["M0300", "M0101", "M0103", "M0306", "M0119"],
      "results": [
        {
          "id": "S06-T1-R1",
          "metric": "首圈容量",
          "A": "DME1.6LiFSI-HFE", "B": "DME9LiFSI",
          "value_A": 1600, "value_B": 300,
          "unit": "mAh g−1",
          "point": "Figure 6f 与 6d 放电曲线的放电容量（原文未写圈数和倍率）",
          "basis": "numeric",
          "direction_text": "变好",
          "same_conditions": true,
          "evidence_ids": ["M0292", "M0294"],
          "reason": "同一图 Figure 6 的 d、f 两个子图，图注写明同为硫载量 5 mg cm−2、E/S 2；硫利用率 96% vs 20%"
        },
        {
          "id": "S06-T1-R2",
          "metric": "过电位",
          "A": "DME1.6LiFSI-HFE", "B": "DME9LiFSI",
          "value_A": null, "value_B": null,
          "unit": "未报告",
          "point": "第一放电平台末端极化",
          "basis": "qualitative",
          "direction_text": "变好",
          "same_conditions": true,
          "evidence_ids": ["M0292", "M0294"],
          "reason": "作者定性：DME1.6LiFSI-HFE 无第一平台末端高极化，DME9LiFSI 因高极化而硫利用率低"
        },
        {
          "id": "S06-T1-R3",
          "metric": "穿梭（充电过程）",
          "A": "DME1.6LiFSI-HFE", "B": "DME3LiFSI-HFE",
          "value_A": null, "value_B": null,
          "unit": "未报告",
          "point": "充电过程",
          "basis": "qualitative",
          "direction_text": "变好",
          "same_conditions": true,
          "evidence_ids": ["M0312", "M0298"],
          "reason": "作者定性：DME3LiFSI-HFE 充电过程显示严重穿梭；示意图称 DME1.6LiFSI-HFE 既无凝胶也无穿梭。非对照比较（两个梯度档之间）"
        }
      ]
    },
    {
      "id": "S06-T2",
      "name": "Li‖S 扣式贫液高载量放电（含 DME1.6LiTFSI-HFE，Figure S20a；条件推定同 T1）",
      "cell": "Li‖S 扣式（CR2025）",
      "conditions": {
        "sulfur_loading": "5 mg cm−2（推定）",
        "ES": "2（推定）",
        "ES_unit": "µL mg⁻¹（体积基）",
        "Li_thickness": "200 µm",
        "rate": "未报告",
        "formation": "未报告",
        "temperature": "30 °C",
        "LiNO3": "未报告",
        "one_C": "未报告",
        "presumption_note": "Figure S20a 图注只写 lean electrolyte and high sulfur loading condition，E/S 与硫载量按 Figure 6 同组推定"
      },
      "formulations": ["DME1.6LiTFSI-HFE", "DME9LiFSI", "DME1.6LiFSI-HFE"],
      "evidence_ids": ["S0038", "M0300", "M0101", "M0119"],
      "results": [
        {
          "id": "S06-T2-R1",
          "metric": "首圈容量",
          "A": "DME1.6LiTFSI-HFE", "B": "DME9LiFSI",
          "value_A": null, "value_B": null,
          "unit": "mAh g−1",
          "point": "放电曲线的硫利用率（原文未写圈数和倍率）",
          "basis": "qualitative",
          "direction_text": "变坏",
          "same_conditions": true,
          "evidence_ids": ["M0313"],
          "reason": "作者定性：DME1.6LiTFSI-HFE 硫利用率差，甚至低于 DME9LiFSI；条件推定相同"
        },
        {
          "id": "S06-T2-R2",
          "metric": "首圈容量",
          "A": "DME1.6LiFSI-HFE", "B": "DME1.6LiTFSI-HFE",
          "value_A": null, "value_B": null,
          "unit": "mAh g−1",
          "point": "放电曲线的硫利用率（原文未写圈数和倍率）",
          "basis": "qualitative",
          "direction_text": "变好",
          "same_conditions": true,
          "evidence_ids": ["M0313", "M0317"],
          "reason": "作者定性：LiTFSI 版硫利用率差、不能实现高硫利用率；LiFSI 版为 96%（M0292）。盐种类梯度两档比较，条件推定相同"
        }
      ]
    },
    {
      "id": "S06-T3",
      "name": "Li‖S 扣式 E/S 1 放电/充电（Figure S19）",
      "cell": "Li‖S 扣式（CR2025）",
      "conditions": {
        "sulfur_loading": "5 mg cm−2",
        "ES": "1",
        "ES_unit": "µL mg⁻¹（体积基）",
        "Li_thickness": "200 µm",
        "rate": "未报告",
        "formation": "未报告",
        "temperature": "30 °C（实验部分；M0058 写 room temperature）",
        "LiNO3": "未报告",
        "one_C": "未报告"
      },
      "formulations": ["DME1.6LiFSI-HFE"],
      "evidence_ids": ["S0036", "M0293", "M0366", "M0101", "M0119", "M0058"],
      "results": []
    },
    {
      "id": "S06-T4",
      "name": "Li‖S 扣式 E/S 5 倍率（Figure 6h、S21a）",
      "cell": "Li‖S 扣式（CR2025）",
      "conditions": {
        "sulfur_loading": "5 mg cm−2",
        "ES": "5",
        "ES_unit": "µL mg⁻¹（体积基）",
        "Li_thickness": "200 µm",
        "rate": "多倍率（原文只写到 0.5C）",
        "formation": "未报告",
        "temperature": "30 °C",
        "LiNO3": "未报告",
        "one_C": "未报告"
      },
      "formulations": ["DME1.6LiFSI-HFE"],
      "evidence_ids": ["M0304", "M0340", "M0341", "M0101", "M0306"],
      "results": []
    },
    {
      "id": "S06-T5",
      "name": "Li‖S 扣式 E/S 5、0.1C 循环（Figure S21b）",
      "cell": "Li‖S 扣式（CR2025）",
      "conditions": {
        "sulfur_loading": "5 mg cm−2",
        "ES": "5",
        "ES_unit": "µL mg⁻¹（体积基）",
        "Li_thickness": "200 µm",
        "rate": "0.1 C",
        "formation": "未报告",
        "temperature": "30 °C",
        "LiNO3": "未报告",
        "one_C": "未报告"
      },
      "formulations": ["DME1.6LiFSI-HFE"],
      "evidence_ids": ["M0343", "S0041", "S0042", "M0101", "M0119"],
      "results": []
    },
    {
      "id": "S06-T6",
      "name": "Li‖S 扣式 E/S 2 循环（Figure 6i）",
      "cell": "Li‖S 扣式（CR2025）",
      "conditions": {
        "sulfur_loading": "5 mg cm−2",
        "ES": "2",
        "ES_unit": "µL mg⁻¹（体积基）",
        "Li_thickness": "200 µm",
        "rate": "未报告",
        "formation": "未报告",
        "temperature": "30 °C",
        "LiNO3": "未报告",
        "one_C": "未报告"
      },
      "formulations": ["DME1.6LiFSI-HFE"],
      "evidence_ids": ["M0305", "M0345", "M0346", "M0101", "M0306"],
      "results": []
    },
    {
      "id": "S06-T7",
      "name": "Li‖S 软包 2.3 Ah，E/S 1 循环（Figure 7d、7e）",
      "cell": "Li‖S 软包（2 片单面 + 4 片双面正极，5 片锂）",
      "conditions": {
        "sulfur_loading": "7 mg cm−2（单面）",
        "ES": "1",
        "ES_unit": "µL mg⁻¹（体积基）",
        "Li_thickness": "200 µm（每片，共 5 片；N/P 约 2，1× 锂过量）",
        "rate": "0.1 C",
        "formation": "0.05 C 首圈",
        "temperature": "30 °C",
        "LiNO3": "未报告",
        "one_C": "未报告",
        "electrolyte_volume": "2.1 mL",
        "electrolyte_note": "原文未写明软包所用电解液，按全文语境推定为 DME1.6LiFSI-HFE"
      },
      "formulations": ["DME1.6LiFSI-HFE"],
      "evidence_ids": ["M0334", "M0350", "M0353", "M0354", "M0357", "M0059"],
      "results": []
    }
  ],
  "mechanisms": [
    {
      "id": "S06-M1",
      "summary": "引言通用说法：多硫化物溶解促进局部硫迁移、加快正极动力学，但同时引起正负极间的全局硫迁移，造成活性物质损失和穿梭",
      "A": "全梯度", "B": "全梯度",
      "property": "多硫化物溶解增多",
      "categories": ["正极反应", "多硫化物穿梭"],
      "source_type": "转述他文或通用说法",
      "evidence_ids": ["M0011"],
      "test_ids": [],
      "side": "其他"
    },
    {
      "id": "S06-M2",
      "summary": "高 DN 电解液在贫液下多硫化物浓度过高、电解液凝胶，Sα− 被卡住无法扩散到导电炭获取电子进行氧化还原 → 这是贫液高 DN 电池的典型失效模式（低硫利用率）",
      "A": "DME1.6LiFSI-HFE", "B": "DME9LiFSI",
      "property": "多硫化物溶解度降低（高 DN → 低 DN）",
      "categories": ["正极反应"],
      "source_type": "本文结论",
      "evidence_ids": ["M0044", "M0045"],
      "test_ids": ["S06-T1"],
      "side": "强侧"
    },
    {
      "id": "S06-M3",
      "summary": "作者推测：高 Li2Sn 浓度引发电解液凝胶、Sn2− 迁移率骤降，是贫液 Li-S 电池极化极高的原因（依据为 1 M LiTFSI/DME 不同 E/S 与 Li2S8/DME 溶液实验，不是配方比较）",
      "A": "DME1.6LiFSI-HFE", "B": "DME9LiFSI",
      "property": "多硫化物浓度过高导致凝胶、黏度升高",
      "categories": ["正极反应"],
      "source_type": "本文推测",
      "evidence_ids": ["M0152"],
      "test_ids": [],
      "side": "其他"
    },
    {
      "id": "S06-M4",
      "summary": "作者结论：贫液下电解液易凝胶，应为 Li-S 电池极化增大的原因（依据为 1 M LiTFSI/DME 在 E/S 2 与 5 下放电后正极 SEM/EDS/XPS 对比，属 E/S 比较）",
      "A": "DME1.6LiFSI-HFE", "B": "DME9LiFSI",
      "property": "贫液下多硫化物浓度过高导致凝胶",
      "categories": ["正极反应"],
      "source_type": "本文结论",
      "evidence_ids": ["M0172"],
      "test_ids": [],
      "side": "其他"
    },
    {
      "id": "S06-M5",
      "summary": "DME1.6LiFSI-HFE 无极化说明 DME9LiFSI 的极化增大与多硫化物溶解及随之的电解液凝胶密切相关 → T1 首圈容量 DME9LiFSI 低",
      "A": "DME1.6LiFSI-HFE", "B": "DME9LiFSI",
      "property": "多硫化物溶解降低（DN 18.3 → 13.9）",
      "categories": ["正极反应"],
      "source_type": "本文结论",
      "evidence_ids": ["M0309"],
      "test_ids": ["S06-T1"],
      "side": "强侧"
    },
    {
      "id": "S06-M6",
      "summary": "全梯度示意：高溶解的 DME9LiFSI 严重凝胶；溶解降低的 DME3LiFSI-HFE 不凝胶但穿梭严重；溶解很少的 DME1.6LiFSI-HFE 既不凝胶也不穿梭",
      "A": "全梯度", "B": "全梯度",
      "property": "多硫化物溶解沿梯度降低",
      "categories": ["多硫化物穿梭"],
      "source_type": "本文结论",
      "evidence_ids": ["M0297", "M0298"],
      "test_ids": ["S06-T1"],
      "side": "强侧"
    },
    {
      "id": "S06-M7",
      "summary": "DME3LiFSI-HFE 中溶解的多硫化物造成严重正极到负极穿梭（充电过程可见）",
      "A": "DME1.6LiFSI-HFE", "B": "DME3LiFSI-HFE",
      "property": "多硫化物溶解降低（DN 14.9 → 13.9）",
      "categories": ["多硫化物穿梭"],
      "source_type": "本文结论（与他文一致）",
      "evidence_ids": ["M0312"],
      "test_ids": ["S06-T1"],
      "side": "强侧"
    },
    {
      "id": "S06-M8",
      "summary": "DME3LiFSI-HFE 中溶解的多硫化物虽未达凝胶点，但使电解液不均匀，放电曲线异常",
      "A": "DME1.6LiFSI-HFE", "B": "DME3LiFSI-HFE",
      "property": "多硫化物溶解降低（DN 14.9 → 13.9）",
      "categories": [],
      "source_type": "本文结论",
      "evidence_ids": ["M0311"],
      "test_ids": ["S06-T1"],
      "side": "强侧"
    },
    {
      "id": "S06-M9",
      "summary": "降低电解液溶剂化能力可推迟凝胶、有利于贫液下的硫利用率（全梯度）",
      "A": "全梯度", "B": "全梯度",
      "property": "电解液溶剂化能力（DN）降低",
      "categories": ["正极反应"],
      "source_type": "本文结论",
      "evidence_ids": ["M0314"],
      "test_ids": ["S06-T1"],
      "side": "强侧"
    },
    {
      "id": "S06-M10",
      "summary": "作者自写的例外：DME1.6LiTFSI-HFE（DN 15.9）硫利用率甚至低于 DME9LiFSI（DN 18.3），作者归因于电解液中严重的多硫化物网络（Figure S17 溶解大）；按 DN 排序是较弱者变坏",
      "A": "DME1.6LiTFSI-HFE", "B": "DME9LiFSI",
      "property": "DN 较低但多硫化物溶解/网络仍严重（DN 与多硫化物溶解排序不一致）",
      "categories": ["正极反应"],
      "source_type": "本文结论",
      "evidence_ids": ["M0313"],
      "test_ids": ["S06-T2"],
      "side": "弱侧"
    },
    {
      "id": "S06-M11",
      "summary": "LiTFSI 不能降低 DME 的溶剂化能力，多硫化物与 Li⁺ 溶剂化结构络合，贫液下不能实现高硫利用率（相对 LiFSI 版）",
      "A": "DME1.6LiFSI-HFE", "B": "DME1.6LiTFSI-HFE",
      "property": "Li⁺ 溶剂化/电解液溶剂化能力降低（LiTFSI → LiFSI，DN 15.9 → 13.9）",
      "categories": ["正极反应"],
      "source_type": "本文结论",
      "evidence_ids": ["M0317"],
      "test_ids": ["S06-T2"],
      "side": "强侧"
    },
    {
      "id": "S06-M12",
      "summary": "DME3LiFSI-HFE 中颜色持续，溶解的 S8 2−/S6 2− 难以扩散回正极，作者推测与高浓电解液复杂溶剂化结构有关（毛细管电池观察，未落到电池表现）",
      "A": "DME3LiFSI-HFE", "B": "DME9LiFSI",
      "property": "高浓电解液溶剂化结构复杂（DN 18.3 → 14.9）",
      "categories": ["正极反应"],
      "source_type": "本文推测",
      "evidence_ids": ["M0269"],
      "test_ids": [],
      "side": "其他"
    },
    {
      "id": "S06-M13",
      "summary": "溶剂化能力降低使第一放电平台电压低于 DME9LiFSI（毛细管电池观察）",
      "A": "DME3LiFSI-HFE", "B": "DME9LiFSI",
      "property": "电解液溶剂化能力降低（DN 18.3 → 14.9）",
      "categories": ["正极反应"],
      "source_type": "本文结论",
      "evidence_ids": ["M0286"],
      "test_ids": [],
      "side": "其他"
    },
    {
      "id": "S06-M14",
      "summary": "电解液对 S8 的溶剂化能增大反应总自由能变，按 Nernst 方程使 S8 还原电位升高 → 溶剂化越强 S8 还原峰越高（2.29/2.19/2.16 V）",
      "A": "全梯度", "B": "全梯度",
      "property": "电解液对 S8/多硫化物的溶剂化能降低",
      "categories": ["正极反应"],
      "source_type": "本文结论（与他文一致）",
      "evidence_ids": ["M0324"],
      "test_ids": ["S06-T1"],
      "side": "其他"
    },
    {
      "id": "S06-M15",
      "summary": "按法拉第定律估算：多硫化物溶解度仅 0.1 MS 即可支撑 0.5C、0.5 MS 可支撑 2C 以上（E/S 1 下），即低溶解度不限制正极反应速率（计算，非电池实测）",
      "A": "全梯度", "B": "全梯度",
      "property": "多硫化物溶解度降低到 0.1–0.5 MS",
      "categories": ["正极反应"],
      "source_type": "本文结论",
      "evidence_ids": ["M0050"],
      "test_ids": [],
      "side": "其他"
    },
    {
      "id": "S06-M16",
      "summary": "DME1.6LiFSI-HFE 在 E/S 2 下只能正常工作 20 圈，作者推测为负极侧电解液耗尽（单一配方，无对比）",
      "A": "DME1.6LiFSI-HFE", "B": "DME1.6LiFSI-HFE",
      "property": "无溶剂化比较（贫液 E/S 2 下负极消耗电解液）",
      "categories": ["电解液消耗", "负极锂"],
      "source_type": "本文推测",
      "evidence_ids": ["M0345"],
      "test_ids": ["S06-T6"],
      "side": "其他"
    },
    {
      "id": "S06-M17",
      "summary": "贫液下负极消耗电解液导致严重容量衰减（作者按面容量与电解液量估算，单一配方）",
      "A": "DME1.6LiFSI-HFE", "B": "DME1.6LiFSI-HFE",
      "property": "无溶剂化比较（负极消耗电解液）",
      "categories": ["电解液消耗", "负极锂"],
      "source_type": "本文结论",
      "evidence_ids": ["M0347"],
      "test_ids": ["S06-T6"],
      "side": "其他"
    },
    {
      "id": "S06-M18",
      "summary": "软包失效后拆解：锂负极严重粉化、比表面增大，加剧电解液消耗（单一配方）",
      "A": "DME1.6LiFSI-HFE", "B": "DME1.6LiFSI-HFE",
      "property": "无溶剂化比较（锂粉化加剧电解液消耗）",
      "categories": ["负极锂", "电解液消耗"],
      "source_type": "本文结论",
      "evidence_ids": ["M0361"],
      "test_ids": ["S06-T7"],
      "side": "其他"
    },
    {
      "id": "S06-M19",
      "summary": "软包循环后负极生成大量孔隙、消耗大量电解液，增大锂负极侧极化导致电池失效（单一配方）",
      "A": "DME1.6LiFSI-HFE", "B": "DME1.6LiFSI-HFE",
      "property": "无溶剂化比较（负极孔隙消耗电解液）",
      "categories": ["负极锂", "电解液消耗"],
      "source_type": "本文结论",
      "evidence_ids": ["M0362"],
      "test_ids": ["S06-T7"],
      "side": "其他"
    }
  ],
  "design_claims": [
    {
      "summary": "单向降低溶剂化（不是折中也不是解耦）：把多硫化物溶解度压到 0.1–0.5 MS（作者称最优约 0.5 MS，足以支撑局部硫迁移且远离凝胶点）；高浓电解液的溶剂化能力必须压到足够低；最优配方 (DME)1.6LiFSI-HFE（DN 13.9）",
      "evidence_ids": ["M0049", "M0055", "M0316", "M0057"]
    },
    {
      "summary": "用 S8 还原峰电位判溶剂化能力：贫液下电池可工作的还原电位上限约 2.16–2.19 V，超过则溶剂化过强、不能有效抑制多硫化物溶解",
      "evidence_ids": ["M0325", "M0326"]
    },
    {
      "summary": "作者展望：寿命短板在锂负极的电解液消耗，需靠电解液优化或锂负极保护缓解",
      "evidence_ids": ["M0363", "M0364"]
    }
  ],
  "figure_requests": [],
  "gaps": [
    "全文未提 LiNO₃，各测试 LiNO₃ 记未报告",
    "扣式电池倍率（T1–T3、T6）、化成协议、1C 定义均未报告",
    "S06-T1 中 DME3LiFSI-HFE 的放电容量只在 Figure 6e 电压曲线上，按规则不读电压曲线，无数值；作者只定性为放电曲线异常、充电过程穿梭严重",
    "S06-T1 未报告寿命/保持率、库仑效率；过电位只有作者定性；DME9LiFSI、DME3LiFSI-HFE 无循环数据",
    "S06-T2 中 DME1.6LiTFSI-HFE 电池条件原文只写 lean electrolyte and high sulfur loading（Figure S20a），E/S 与硫载量按 Figure 6 推定；无数值，只有作者定性",
    "S06-T3–T7 只有 DME1.6LiFSI-HFE 一种配方，无同测试对照，不判：T3 E/S 1 为 1300 mAh g−1（78%）；T4 0.5C 为 1100 mAh g−1；T5 0.1C 稳定循环 50 圈；T6 只正常工作 20 圈、首圈面容量 7.5 mAh cm−2；T7 容量 2.3 Ah、589 Wh kg−1、容量衰减严重",
    "软包（T7）所用电解液原文未写明，按全文语境推定为 DME1.6LiFSI-HFE",
    "HFE 加入的体积比 2:1 未写明前后项（HFE:高浓电解液还是反之）",
    "扣式电池温度：实验部分与图注写 30 °C，M0058 写 room temperature",
    "1 M LiTFSI/DME 的 GITT（Figure S1，E/S 5/3/2）及放电后正极分析（Figure 3）是 E/S 比较而非配方比较，未立测试；相关机制 S06-M3、S06-M4 的 A/B 只是挂在本篇梯度两端，原句本身不比较配方",
    "多硫化物溶解度只有纯 DME 中 Li2S8 的蒸发法结果；各电解液只有毛细管电池（E/S 约 1700）定性观察，无数值溶解度",
    "S06-M10 按作者 DN 排序记弱侧（DN 15.9 < 18.3 却更差），但作者归因于多硫化物网络/溶解严重，DN 与多硫化物溶解排序不一致",
    "S06-M16–M19 为单一配方说法，A、B 同填 DME1.6LiFSI-HFE，无配方比较"
  ],
  "source_review": {
    "main": true,
    "si": true,
    "notes": "通读正文（M0001–M0501，参考文献略读）与 SI（S0001–S0043，SI 只有图注和 Table S1）；未读任何既有提取结果。未看图片。"
  }
}

File: output/Claude_v4_调试集53篇_2026-10-25/independent_predictions/S11.json
{
  "paper_id": "S11",
  "doi": "10.1002/anie.202309968",
  "formulations": [
    {
      "id": "HFE0",
      "name": "w/o HFE（strong solvating power；the conventional DOL/DME electrolyte）",
      "components": [
        {"name": "DOL", "role": "溶剂化溶剂", "amount": "1:1", "unit": "v/v（DOL:DME）"},
        {"name": "DME", "role": "溶剂化溶剂", "amount": "1:1", "unit": "v/v（DOL:DME）"},
        {"name": "LiTFSI", "role": "盐", "amount": 1.0, "unit": "M"},
        {"name": "LiNO3", "role": "添加剂", "amount": 2, "unit": "wt%"}
      ],
      "raw_formula": "DOL/DME (1:1, by vol.)；1.0 M LiTFSI；2 wt.% LiNO3（without HFE，denoted strong）",
      "evidence_ids": ["S0005", "M0060", "M0061"]
    },
    {
      "id": "HFE10",
      "name": "10% HFE（mid-strong solvating power）",
      "components": [
        {"name": "DOL", "role": "溶剂化溶剂", "amount": "1:1", "unit": "v/v（DOL:DME）"},
        {"name": "DME", "role": "溶剂化溶剂", "amount": "1:1", "unit": "v/v（DOL:DME）"},
        {"name": "HFE（1,1,2,2-tetrafluoroethyl-2,2,3,3-tetrafluoropropylether）", "role": "弱或非溶剂化溶剂", "amount": 10, "unit": "vol%（by volume）"},
        {"name": "LiTFSI", "role": "盐", "amount": 1.0, "unit": "M"},
        {"name": "LiNO3", "role": "添加剂", "amount": 2, "unit": "wt%"}
      ],
      "raw_formula": "DOL/DME (1:1, by vol.) mixed with 10% HFE by volume；1.0 M LiTFSI；2 wt.% LiNO3（denoted mid-strong）",
      "evidence_ids": ["S0005", "S0004", "M0060"]
    },
    {
      "id": "HFE20",
      "name": "20% HFE（mid-weak solvating power）",
      "components": [
        {"name": "DOL", "role": "溶剂化溶剂", "amount": "1:1", "unit": "v/v（DOL:DME）"},
        {"name": "DME", "role": "溶剂化溶剂", "amount": "1:1", "unit": "v/v（DOL:DME）"},
        {"name": "HFE（1,1,2,2-tetrafluoroethyl-2,2,3,3-tetrafluoropropylether）", "role": "弱或非溶剂化溶剂", "amount": 20, "unit": "vol%（by volume）"},
        {"name": "LiTFSI", "role": "盐", "amount": 1.0, "unit": "M"},
        {"name": "LiNO3", "role": "添加剂", "amount": 2, "unit": "wt%"}
      ],
      "raw_formula": "DOL/DME (1:1, by vol.) mixed with 20% HFE by volume；1.0 M LiTFSI；2 wt.% LiNO3（denoted mid-weak）",
      "evidence_ids": ["S0005", "S0004", "M0060"]
    },
    {
      "id": "HFE30",
      "name": "30% HFE（weak solvating power）",
      "components": [
        {"name": "DOL", "role": "溶剂化溶剂", "amount": "1:1", "unit": "v/v（DOL:DME）"},
        {"name": "DME", "role": "溶剂化溶剂", "amount": "1:1", "unit": "v/v（DOL:DME）"},
        {"name": "HFE（1,1,2,2-tetrafluoroethyl-2,2,3,3-tetrafluoropropylether）", "role": "弱或非溶剂化溶剂", "amount": 30, "unit": "vol%（by volume）"},
        {"name": "LiTFSI", "role": "盐", "amount": 1.0, "unit": "M"},
        {"name": "LiNO3", "role": "添加剂", "amount": 2, "unit": "wt%"}
      ],
      "raw_formula": "DOL/DME (1:1, by vol.) mixed with 30% HFE by volume；1.0 M LiTFSI；2 wt.% LiNO3（denoted weak）",
      "evidence_ids": ["S0005", "S0004", "M0060"]
    },
    {
      "id": "medium",
      "name": "medium solvation structure（软包所用；原文未写对应哪一档 HFE 含量）",
      "components": [
        {"name": "DOL", "role": "溶剂化溶剂", "amount": "1:1", "unit": "v/v（DOL:DME）"},
        {"name": "DME", "role": "溶剂化溶剂", "amount": "1:1", "unit": "v/v（DOL:DME）"},
        {"name": "HFE", "role": "弱或非溶剂化溶剂", "amount": "原文未写", "unit": "原文未写"},
        {"name": "LiTFSI", "role": "盐", "amount": 1.0, "unit": "M"},
        {"name": "LiNO3", "role": "添加剂", "amount": 2, "unit": "wt%"}
      ],
      "raw_formula": "the medium solvation structure（M0191）；原文只在 S0005 配制了 0/10/20/30% HFE 四种电解液，未写 medium 对应哪一档",
      "evidence_ids": ["M0191", "S0005"]
    }
  ],
  "control_id": "HFE0",
  "control_type": "常规醚基准（DOL/DME + LiTFSI + LiNO₃）：不含 HFE 的 DOL/DME（1:1）+ 1.0 M LiTFSI + 2 wt% LiNO₃；T1、T2 负极动力学测试中各配方均不含 LiNO₃",
  "gradients": [
    {
      "name": "HFE 体积分数（用量梯度）",
      "order": ["HFE0", "HFE10", "HFE20", "HFE30"],
      "values": ["0%", "10%", "20%", "30%"],
      "solvation_axis": "按多硫化物溶剂化能力由强到弱；依据：作者命名 strong / mid-strong / mid-weak / weak（DFT 结合能、Li₂S₈ 溶解度 4.3→1.8 M[S]、MD 外层 HFE 增多）",
      "evidence_ids": ["M0060", "M0037", "S0005"]
    }
  ],
  "properties": [
    {
      "name": "多硫化物溶解度",
      "values": {"HFE0": "4.3 M[S]", "HFE10": "2.9 M[S]", "HFE20": "2.6 M[S]", "HFE30": "1.8 M[S]"},
      "direction": "沿梯度降低",
      "method": "Li₂S₈ 最大溶解量实验测定（Figure S3、Table S1；具体测法原文未写）",
      "system": "Li₂S₈ 溶于不含 / 含 10%、20%、30% HFE 的电解液（是否含 LiTFSI 与 LiNO₃ 原文未单独写明）",
      "evidence_ids": ["M0037", "S0109"]
    },
    {
      "name": "多硫化物溶剂化能力（作者命名）",
      "values": {"HFE0": "strong", "HFE10": "mid-strong", "HFE20": "mid-weak", "HFE30": "weak"},
      "direction": "沿梯度减弱",
      "method": "作者综合 DFT 结合能、Li₂S₈ 溶解度与 MD 命名（排序）",
      "system": "以 Li₂S₈（及 Li₂S₄）为代表多硫化物",
      "evidence_ids": ["M0060", "M0038"]
    },
    {
      "name": "多硫化物溶剂化（S₈²⁻ 周围 8.0 Å 处 HFE/DME 数密度比）",
      "values": {"HFE0": "0", "HFE10": "0.12", "HFE20": "0.31", "HFE30": "0.69"},
      "direction": "沿梯度升高",
      "method": "MD 模拟",
      "system": "MD 模型：1.0 M[S] Li₂S₈ 于 DOL/DME（1:1）不含 / 含 10%、20%、30% HFE（模型组成见 Table S6，含 LiTFSI）；模拟体系，非电池实测",
      "evidence_ids": ["M0052", "M0055", "M0041"]
    },
    {
      "name": "多硫化物溶剂化（S₈²⁻ 内层 / 外层配位数）",
      "values": {"HFE0": "内层 DME 配位数各档相同；外层 DME 配位数最高、无 HFE", "HFE10": "内层相同；外层 DME 配位数降低、HFE 配位数升高", "HFE20": "内层相同；外层 DME 配位数进一步降低、HFE 升高", "HFE30": "内层相同；外层 DME 配位数最低、HFE 配位数最高"},
      "direction": "内层不变；外层 DME 配位数沿梯度降低、HFE 配位数沿梯度升高（HFE 只出现在外层）",
      "method": "MD 模拟（CN–半径曲线）",
      "system": "MD 模型，同上；Li₂S₄ 体系结论相同（M0058）",
      "evidence_ids": ["M0045", "M0046", "M0057"]
    },
    {
      "name": "Li⁺ 溶剂化（7Li NMR 化学位移）",
      "values": {"HFE0": "相近", "HFE10": "相近", "HFE20": "相近", "HFE30": "相近"},
      "direction": "各档差异小",
      "method": "7Li NMR（233.2 MHz，室温）",
      "system": "0.5 M[S] Li₂S₈ 溶于不同 HFE 含量电解液；作者解读为多硫化物内层化学环境相近，与 MD 一致",
      "evidence_ids": ["M0050", "S0066", "S0032"]
    }
  ],
  "tests": [
    {
      "id": "S11-T1",
      "name": "Li‖S 扣式 无 LiNO₃ 穿梭电流（恒压台阶）",
      "cell": "Li‖S 扣式",
      "conditions": {
        "sulfur_loading": "1.3 mg cm-2",
        "ES": "未报告",
        "ES_unit": "未报告",
        "Li_thickness": "600 μm",
        "rate": "恒流充至 2.90 V（电流未报告）后逐级放至 2.40、2.39、2.38、2.37、2.36、2.35、2.34 V，每级恒压 1.0 h，取稳态电流",
        "formation": "未报告",
        "temperature": "室温（原文未给数值）",
        "LiNO3": "不含",
        "one_C": "未报告",
        "electrolyte_volume": "25 μL"
      },
      "formulations": ["HFE0", "HFE10", "HFE20", "HFE30"],
      "evidence_ids": ["S0012", "S0013", "S0014", "S0015", "S0016", "M0065"],
      "results": [
        {"id": "S11-T1-R1", "metric": "穿梭电流", "A": "HFE10", "B": "HFE0", "value_A": null, "value_B": null, "unit": "未报告", "point": "2.34–2.40 V 恒压稳态电流", "basis": "qualitative", "direction_text": "变好", "same_conditions": true, "evidence_ids": ["M0066"], "reason": "作者写穿梭电流随溶剂化能力降低逐级下降；数值仅在 Fig. 2A"},
        {"id": "S11-T1-R2", "metric": "穿梭电流", "A": "HFE20", "B": "HFE0", "value_A": null, "value_B": null, "unit": "未报告", "point": "2.34–2.40 V 恒压稳态电流", "basis": "qualitative", "direction_text": "变好", "same_conditions": true, "evidence_ids": ["M0066"], "reason": "同上，逐级下降"},
        {"id": "S11-T1-R3", "metric": "穿梭电流", "A": "HFE30", "B": "HFE0", "value_A": null, "value_B": null, "unit": "未报告", "point": "2.34–2.40 V 恒压稳态电流", "basis": "qualitative", "direction_text": "变好", "same_conditions": true, "evidence_ids": ["M0066"], "reason": "同上，逐级下降"}
      ]
    },
    {
      "id": "S11-T2",
      "name": "Li‖S 扣式 无 LiNO₃ 0.1 C 循环（库仑效率与 5 圈后负极分析）",
      "cell": "Li‖S 扣式",
      "conditions": {
        "sulfur_loading": "1.3 mg cm-2",
        "ES": "未报告",
        "ES_unit": "未报告",
        "Li_thickness": "600 μm",
        "rate": "0.1 C",
        "formation": "未报告",
        "temperature": "室温（原文未给数值）",
        "LiNO3": "不含",
        "one_C": "1672 mA g-1",
        "electrolyte_volume": "25 μL",
        "voltage_window": "1.70–2.60 V"
      },
      "formulations": ["HFE0", "HFE10", "HFE20", "HFE30"],
      "evidence_ids": ["S0012", "S0013", "S0017", "M0067", "S0029"],
      "results": [
        {"id": "S11-T2-R1", "metric": "库仑效率", "A": "HFE10", "B": "HFE0", "value_A": 45.4, "value_B": 38.2, "unit": "%", "point": "首圈", "basis": "numeric", "direction_text": "变好", "same_conditions": true, "evidence_ids": ["M0068"], "reason": "作者称与穿梭电流结果一致，负极动力学降低（M0069）"},
        {"id": "S11-T2-R2", "metric": "库仑效率", "A": "HFE20", "B": "HFE0", "value_A": 67.1, "value_B": 38.2, "unit": "%", "point": "首圈", "basis": "numeric", "direction_text": "变好", "same_conditions": true, "evidence_ids": ["M0068"], "reason": "同上"},
        {"id": "S11-T2-R3", "metric": "库仑效率", "A": "HFE30", "B": "HFE0", "value_A": 81.8, "value_B": 38.2, "unit": "%", "point": "首圈", "basis": "numeric", "direction_text": "变好", "same_conditions": true, "evidence_ids": ["M0068"], "reason": "同上"},
        {"id": "S11-T2-R4", "metric": "SEI 中 S 含量（XPS）", "A": "HFE10", "B": "HFE0", "value_A": 2.79, "value_B": 4.18, "unit": "%", "point": "5 圈后锂负极表面", "basis": "numeric", "direction_text": "变好", "same_conditions": true, "evidence_ids": ["M0075"], "reason": "作者把含 S 物种视为多硫化物与锂副反应产物，含量降低 = 负极动力学受抑（M0077）；按作者解读低者为好"},
        {"id": "S11-T2-R5", "metric": "SEI 中 S 含量（XPS）", "A": "HFE20", "B": "HFE0", "value_A": 1.74, "value_B": 4.18, "unit": "%", "point": "5 圈后锂负极表面", "basis": "numeric", "direction_text": "变好", "same_conditions": true, "evidence_ids": ["M0075"], "reason": "同上"},
        {"id": "S11-T2-R6", "metric": "SEI 中 S 含量（XPS）", "A": "HFE30", "B": "HFE0", "value_A": 1.41, "value_B": 4.18, "unit": "%", "point": "5 圈后锂负极表面", "basis": "numeric", "direction_text": "变好", "same_conditions": true, "evidence_ids": ["M0075"], "reason": "同上"}
      ]
    },
    {
      "id": "S11-T3",
      "name": "Li‖Li₂S₈ 电池 CV（0.5 mV s⁻¹）",
      "cell": "Li‖Li₂S₈ 电池（碳纸正极；形式原文未写）",
      "conditions": {
        "sulfur_loading": "未报告（硫以 1.0 M[S] Li₂S₈ 加在 25 μL 电解液中）",
        "ES": "未报告",
        "ES_unit": "未报告",
        "Li_thickness": "600 μm",
        "rate": "CV 扫速 0.5 mV s-1，1.70–2.80 V",
        "formation": "未报告",
        "temperature": "未报告",
        "LiNO3": "含 2 wt%（推定：S0006 在上述含 LiNO₃ 电解液中配 Li₂S₈）",
        "one_C": "未报告",
        "electrolyte_volume": "25 μL（含 1.0 M[S] Li₂S₈）"
      },
      "formulations": ["HFE0", "HFE10", "HFE20", "HFE30"],
      "evidence_ids": ["S0018", "S0019", "S0024", "S0005", "S0006", "M0095", "M0096"],
      "results": [
        {"id": "S11-T3-R1", "metric": "CV 还原峰 R1 电位", "A": "HFE10", "B": "HFE0", "value_A": 2.01, "value_B": 2.02, "unit": "V", "point": "还原峰 R1", "basis": "numeric", "direction_text": "差异小", "same_conditions": true, "evidence_ids": ["M0098"], "reason": "还原峰电位越低极化越大；按 5% 规则差异小。作者称所有峰位移均表示极化增大（M0101）"},
        {"id": "S11-T3-R2", "metric": "CV 还原峰 R1 电位", "A": "HFE20", "B": "HFE0", "value_A": 1.97, "value_B": 2.02, "unit": "V", "point": "还原峰 R1", "basis": "numeric", "direction_text": "差异小", "same_conditions": true, "evidence_ids": ["M0098"], "reason": "同上，按 5% 规则差异小"},
        {"id": "S11-T3-R3", "metric": "CV 还原峰 R1 电位", "A": "HFE30", "B": "HFE0", "value_A": 1.78, "value_B": 2.02, "unit": "V", "point": "还原峰 R1", "basis": "numeric", "direction_text": "变坏", "same_conditions": true, "evidence_ids": ["M0098"], "reason": "还原峰负移，极化增大"},
        {"id": "S11-T3-R4", "metric": "CV 还原峰 R2 电位", "A": "HFE10", "B": "HFE0", "value_A": 2.25, "value_B": 2.30, "unit": "V", "point": "还原峰 R2", "basis": "numeric", "direction_text": "差异小", "same_conditions": true, "evidence_ids": ["M0099"], "reason": "按 5% 规则差异小；作者称极化增大（M0101）"},
        {"id": "S11-T3-R5", "metric": "CV 还原峰 R2 电位", "A": "HFE20", "B": "HFE0", "value_A": 2.18, "value_B": 2.30, "unit": "V", "point": "还原峰 R2", "basis": "numeric", "direction_text": "变坏", "same_conditions": true, "evidence_ids": ["M0099"], "reason": "还原峰负移，极化增大"},
        {"id": "S11-T3-R6", "metric": "CV 还原峰 R2 电位", "A": "HFE30", "B": "HFE0", "value_A": 2.16, "value_B": 2.30, "unit": "V", "point": "还原峰 R2", "basis": "numeric", "direction_text": "变坏", "same_conditions": true, "evidence_ids": ["M0099"], "reason": "还原峰负移，极化增大"},
        {"id": "S11-T3-R7", "metric": "CV 氧化峰 O 电位", "A": "HFE10", "B": "HFE0", "value_A": 2.47, "value_B": 2.45, "unit": "V", "point": "氧化峰 O", "basis": "numeric", "direction_text": "差异小", "same_conditions": true, "evidence_ids": ["M0100"], "reason": "氧化峰电位越高极化越大；按 5% 规则差异小；作者称极化增大（M0101）"},
        {"id": "S11-T3-R8", "metric": "CV 氧化峰 O 电位", "A": "HFE20", "B": "HFE0", "value_A": 2.50, "value_B": 2.45, "unit": "V", "point": "氧化峰 O", "basis": "numeric", "direction_text": "差异小", "same_conditions": true, "evidence_ids": ["M0100"], "reason": "同上，按 5% 规则差异小"},
        {"id": "S11-T3-R9", "metric": "CV 氧化峰 O 电位", "A": "HFE30", "B": "HFE0", "value_A": 2.53, "value_B": 2.45, "unit": "V", "point": "氧化峰 O", "basis": "numeric", "direction_text": "差异小", "same_conditions": true, "evidence_ids": ["M0100"], "reason": "同上，按 5% 规则差异小"},
        {"id": "S11-T3-R10", "metric": "CV 峰电流（R1）", "A": "HFE30", "B": "HFE0", "value_A": 0.35, "value_B": 0.75, "unit": "mA cm-2", "point": "还原峰 R1 峰电流", "basis": "numeric", "direction_text": "变坏", "same_conditions": true, "evidence_ids": ["M0103"], "reason": "峰电流降低，作者解读为正极动力学变慢；中间两档仅在 Fig. 3B"},
        {"id": "S11-T3-R11", "metric": "CV 峰电流（R2）", "A": "HFE30", "B": "HFE0", "value_A": 0.38, "value_B": 1.5, "unit": "mA cm-2", "point": "还原峰 R2 峰电流", "basis": "numeric", "direction_text": "变坏", "same_conditions": true, "evidence_ids": ["M0103"], "reason": "同上"}
      ]
    },
    {
      "id": "S11-T4",
      "name": "Li₂S₆ 对称电池 EIS",
      "cell": "Li₂S₆ 对称电池（两片碳纸电极；形式原文未写）",
      "conditions": {
        "sulfur_loading": "未报告（硫以 1.0 M[S] Li₂S₆ 加在 40 μL 电解液中）",
        "ES": "未报告",
        "ES_unit": "未报告",
        "Li_thickness": "不含锂电极",
        "rate": "EIS，开路电压，振幅 10 mV，100 kHz–0.1 Hz",
        "formation": "未报告",
        "temperature": "未报告",
        "LiNO3": "含 2 wt%（推定：S0006 在上述含 LiNO₃ 电解液中配 Li₂S₆）",
        "one_C": "未报告",
        "electrolyte_volume": "40 μL（含 1.0 M[S] Li₂S₆）"
      },
      "formulations": ["HFE0", "HFE10", "HFE20", "HFE30"],
      "evidence_ids": ["S0020", "S0021", "S0005", "S0006", "M0107"],
      "results": [
        {"id": "S11-T4-R1", "metric": "阻抗", "A": "HFE10", "B": "HFE0", "value_A": null, "value_B": null, "unit": "Ω", "point": "低频区电荷转移电阻 Rct", "basis": "qualitative", "direction_text": "变坏", "same_conditions": true, "evidence_ids": ["M0108"], "reason": "作者写 Rct 从 strong 到 weak 急剧增大（梯度趋势说法），接触电阻 Rcon 相近；数值仅在 Fig. 3C"},
        {"id": "S11-T4-R2", "metric": "阻抗", "A": "HFE20", "B": "HFE0", "value_A": null, "value_B": null, "unit": "Ω", "point": "低频区电荷转移电阻 Rct", "basis": "qualitative", "direction_text": "变坏", "same_conditions": true, "evidence_ids": ["M0108"], "reason": "同上"},
        {"id": "S11-T4-R3", "metric": "阻抗", "A": "HFE30", "B": "HFE0", "value_A": null, "value_B": null, "unit": "Ω", "point": "低频区电荷转移电阻 Rct", "basis": "qualitative", "direction_text": "变坏", "same_conditions": true, "evidence_ids": ["M0108"], "reason": "同上"}
      ]
    },
    {
      "id": "S11-T5",
      "name": "Li‖Li₂S₈ 电池 Li₂S 恒电位成核（2.05 V）",
      "cell": "Li‖Li₂S₈ 电池（碳纸正极；形式原文未写）",
      "conditions": {
        "sulfur_loading": "未报告（硫以 1.0 M[S] Li₂S₈ 加在 25 μL 电解液中，推定与 CV 同组电池）",
        "ES": "未报告",
        "ES_unit": "未报告",
        "Li_thickness": "600 μm（推定：S0023 写 The Li | Li2S8 cells，即 S0018 同组电池）",
        "rate": "0.117 mA 恒流放电至 2.06 V，再 2.05 V 恒压",
        "formation": "未报告",
        "temperature": "未报告",
        "LiNO3": "含 2 wt%（推定：S0006 在上述含 LiNO₃ 电解液中配 Li₂S₈）",
        "one_C": "未报告",
        "electrolyte_volume": "25 μL（推定）"
      },
      "formulations": ["HFE0", "HFE10", "HFE20", "HFE30"],
      "evidence_ids": ["S0018", "S0022", "S0023", "S0005", "S0006", "M0110"],
      "results": [
        {"id": "S11-T5-R1", "metric": "Li₂S 沉积容量", "A": "HFE10", "B": "HFE0", "value_A": 98, "value_B": 161, "unit": "mAh g-1", "point": "2.05 V 恒压电流曲线积分", "basis": "numeric", "direction_text": "变坏", "same_conditions": true, "evidence_ids": ["M0111"], "reason": "沉积容量降低，作者解读为 Li₂S 沉积受抑"},
        {"id": "S11-T5-R2", "metric": "Li₂S 沉积容量", "A": "HFE20", "B": "HFE0", "value_A": 89, "value_B": 161, "unit": "mAh g-1", "point": "2.05 V 恒压电流曲线积分", "basis": "numeric", "direction_text": "变坏", "same_conditions": true, "evidence_ids": ["M0111"], "reason": "同上"},
        {"id": "S11-T5-R3", "metric": "Li₂S 沉积容量", "A": "HFE30", "B": "HFE0", "value_A": 71, "value_B": 161, "unit": "mAh g-1", "point": "2.05 V 恒压电流曲线积分", "basis": "numeric", "direction_text": "变坏", "same_conditions": true, "evidence_ids": ["M0111"], "reason": "同上"}
      ]
    },
    {
      "id": "S11-T6",
      "name": "Li‖S 扣式 0.1 C GITT 极化解耦",
      "cell": "Li‖S 扣式",
      "conditions": {
        "sulfur_loading": "4.3 mg cm-2",
        "ES": "6.1（推定：与全电池同为 35 μL 电解液、4.3 mg cm-2 正极，E/S 见 S0034）",
        "ES_unit": "μL mg⁻¹（体积基）",
        "Li_thickness": "50 μm",
        "rate": "0.1 C 脉冲（每步放电 10 min、静置 2 h），1.70–2.60 V",
        "formation": "未报告",
        "temperature": "未报告",
        "LiNO3": "含 2 wt%（S0005 配方；GITT 部分未另写）",
        "one_C": "1672 mA g-1",
        "electrolyte_volume": "35 μL"
      },
      "formulations": ["HFE0", "HFE10", "HFE20", "HFE30"],
      "evidence_ids": ["S0025", "S0026", "S0027", "S0028", "M0124", "S0034", "S0005"],
      "results": [
        {"id": "S11-T6-R1", "metric": "过电位", "A": "HFE30", "B": "HFE0", "value_A": 223, "value_B": 38, "unit": "mV", "point": "放电比容量 308 mAh g-1 处活化极化 ηact", "basis": "numeric", "direction_text": "变坏", "same_conditions": true, "evidence_ids": ["M0137"], "reason": "strong → weak 由 38 增至 223 mV；中间两档仅在 Fig. 4D"},
        {"id": "S11-T6-R2", "metric": "过电位", "A": "HFE30", "B": "HFE0", "value_A": 81, "value_B": 55, "unit": "mV", "point": "放电比容量 308 mAh g-1 处浓差极化 ηcon", "basis": "numeric", "direction_text": "变坏", "same_conditions": true, "evidence_ids": ["M0137"], "reason": "strong → weak 由 55 增至 81 mV；作者称仅轻微增加（M0134）"},
        {"id": "S11-T6-R3", "metric": "过电位", "A": "HFE10", "B": "HFE0", "value_A": null, "value_B": null, "unit": "mV", "point": "GITT 总极化（工作电压与平衡电压之差）", "basis": "qualitative", "direction_text": "变坏", "same_conditions": true, "evidence_ids": ["M0130"], "reason": "作者写工作电压随溶剂化能力降低急剧下降、极化增大（梯度趋势说法），weak 最明显"},
        {"id": "S11-T6-R4", "metric": "过电位", "A": "HFE20", "B": "HFE0", "value_A": null, "value_B": null, "unit": "mV", "point": "GITT 总极化（工作电压与平衡电压之差）", "basis": "qualitative", "direction_text": "变坏", "same_conditions": true, "evidence_ids": ["M0130"], "reason": "同上"},
        {"id": "S11-T6-R5", "metric": "过电位", "A": "HFE30", "B": "HFE0", "value_A": null, "value_B": null, "unit": "mV", "point": "GITT 总极化（工作电压与平衡电压之差）", "basis": "qualitative", "direction_text": "变坏", "same_conditions": true, "evidence_ids": ["M0130"], "reason": "同上，weak 最明显"},
        {"id": "S11-T6-R6", "metric": "欧姆极化", "A": "HFE10", "B": "HFE0", "value_A": 3.5, "value_B": 2.2, "unit": "mV", "point": "GITT 前 EIS 欧姆电阻 × 电流（Table S2）", "basis": "numeric", "direction_text": "变坏", "same_conditions": true, "evidence_ids": ["S0112"], "reason": "按 5% 规则；作者称欧姆电阻很低、变化可忽略（M0132）"},
        {"id": "S11-T6-R7", "metric": "欧姆极化", "A": "HFE20", "B": "HFE0", "value_A": 1.4, "value_B": 2.2, "unit": "mV", "point": "GITT 前 EIS 欧姆电阻 × 电流（Table S2）", "basis": "numeric", "direction_text": "变好", "same_conditions": true, "evidence_ids": ["S0112"], "reason": "按 5% 规则；作者称变化可忽略（M0132）"},
        {"id": "S11-T6-R8", "metric": "欧姆极化", "A": "HFE30", "B": "HFE0", "value_A": 3.9, "value_B": 2.2, "unit": "mV", "point": "GITT 前 EIS 欧姆电阻 × 电流（Table S2）", "basis": "numeric", "direction_text": "变坏", "same_conditions": true, "evidence_ids": ["S0112"], "reason": "按 5% 规则；作者称变化可忽略（M0132）"}
      ]
    },
    {
      "id": "S11-T7",
      "name": "Li‖S 扣式 倍率（0.1–0.5 C）",
      "cell": "Li‖S 扣式（2032）",
      "conditions": {
        "sulfur_loading": "4.3 mg cm-2",
        "ES": "6.1",
        "ES_unit": "μL mg⁻¹（体积基）",
        "Li_thickness": "50 μm",
        "rate": "0.1、0.2、0.3、0.4、0.5 C 阶梯",
        "formation": "未报告",
        "temperature": "未报告",
        "LiNO3": "含 2 wt%（S0005 配方；全电池部分未另写）",
        "one_C": "1672 mA g-1（推定：同篇扣式电池 S0017、M0124 的定义）",
        "electrolyte_volume": "35 μL",
        "voltage_window": "1.70–2.60 V",
        "Li_excess": "43% excess in theory"
      },
      "formulations": ["HFE0", "HFE10", "HFE20", "HFE30"],
      "evidence_ids": ["S0033", "S0034", "S0035", "M0143", "M0124", "S0017", "S0005"],
      "results": [
        {"id": "S11-T7-R1", "metric": "倍率容量", "A": "HFE30", "B": "HFE0", "value_A": 956, "value_B": 1040, "unit": "mAh g-1", "point": "0.1 C 段", "basis": "numeric", "direction_text": "变坏", "same_conditions": true, "evidence_ids": ["M0145", "M0154"], "reason": "取值位置（段内第几圈）原文未写"},
        {"id": "S11-T7-R2", "metric": "倍率容量", "A": "HFE30", "B": "HFE0", "value_A": "<243", "value_B": 874, "unit": "mAh g-1", "point": "0.5 C 段", "basis": "numeric", "direction_text": "变坏", "same_conditions": true, "evidence_ids": ["M0145", "M0154"], "reason": "HFE30 在 0.2 C 及以上降至 243 以下"},
        {"id": "S11-T7-R3", "metric": "倍率容量", "A": "HFE10", "B": "HFE0", "value_A": null, "value_B": null, "unit": "mAh g-1", "point": "0.1–0.5 C 各段", "basis": "qualitative", "direction_text": "变坏", "same_conditions": true, "evidence_ids": ["M0153", "M0144"], "reason": "作者写 strong 倍率性能最好，mid-strong、mid-weak 各倍率容量依次较低；数值仅在 Fig. 5A，已登记读图"},
        {"id": "S11-T7-R4", "metric": "倍率容量", "A": "HFE20", "B": "HFE0", "value_A": null, "value_B": null, "unit": "mAh g-1", "point": "0.1–0.5 C 各段", "basis": "qualitative", "direction_text": "变坏", "same_conditions": true, "evidence_ids": ["M0153", "M0144"], "reason": "同上"},
        {"id": "S11-T7-R5", "metric": "过电位", "A": "HFE10", "B": "HFE0", "value_A": null, "value_B": null, "unit": "V", "point": "0.1 C 充放电曲线工作电压", "basis": "qualitative", "direction_text": "差异小", "same_conditions": true, "evidence_ids": ["M0155"], "reason": "作者写 strong、mid-strong、mid-weak 在 0.1 C 工作电压相近"},
        {"id": "S11-T7-R6", "metric": "过电位", "A": "HFE20", "B": "HFE0", "value_A": null, "value_B": null, "unit": "V", "point": "0.1 C 充放电曲线工作电压", "basis": "qualitative", "direction_text": "差异小", "same_conditions": true, "evidence_ids": ["M0155"], "reason": "同上"},
        {"id": "S11-T7-R7", "metric": "过电位", "A": "HFE30", "B": "HFE0", "value_A": null, "value_B": null, "unit": "V", "point": "0.1 C 放电曲线一二平台过渡区", "basis": "qualitative", "direction_text": "变坏", "same_conditions": true, "evidence_ids": ["M0156"], "reason": "weak 出现电压凹陷，作者归因于大的活化极化"},
        {"id": "S11-T7-R8", "metric": "过电位", "A": "HFE10", "B": "HFE0", "value_A": null, "value_B": null, "unit": "V", "point": "0.5 C 充放电曲线", "basis": "qualitative", "direction_text": "变坏", "same_conditions": true, "evidence_ids": ["M0157"], "reason": "作者写 0.5 C 时极化从 strong 到 weak 明显增大（梯度趋势说法）"},
        {"id": "S11-T7-R9", "metric": "过电位", "A": "HFE20", "B": "HFE0", "value_A": null, "value_B": null, "unit": "V", "point": "0.5 C 充放电曲线", "basis": "qualitative", "direction_text": "变坏", "same_conditions": true, "evidence_ids": ["M0157"], "reason": "同上"},
        {"id": "S11-T7-R10", "metric": "过电位", "A": "HFE30", "B": "HFE0", "value_A": null, "value_B": null, "unit": "V", "point": "0.5 C 充放电曲线", "basis": "qualitative", "direction_text": "变坏", "same_conditions": true, "evidence_ids": ["M0157"], "reason": "同上；weak 只剩一个平台（M0158 句被图注截断）"}
      ]
    },
    {
      "id": "S11-T8",
      "name": "Li‖S 扣式 0.1 C 长循环",
      "cell": "Li‖S 扣式（2032）",
      "conditions": {
        "sulfur_loading": "4.3 mg cm-2",
        "ES": "6.1",
        "ES_unit": "μL mg⁻¹（体积基）",
        "Li_thickness": "50 μm",
        "rate": "0.1 C",
        "formation": "未报告",
        "temperature": "未报告",
        "LiNO3": "含 2 wt%（S0005 配方；全电池部分未另写）",
        "one_C": "1672 mA g-1（推定：同篇扣式电池 S0017、M0124 的定义）",
        "electrolyte_volume": "35 μL",
        "voltage_window": "1.70–2.60 V",
        "Li_excess": "43% excess in theory"
      },
      "formulations": ["HFE0", "HFE10", "HFE20", "HFE30"],
      "evidence_ids": ["S0033", "S0034", "S0035", "M0143", "M0172", "M0124", "S0017", "S0005"],
      "results": [
        {"id": "S11-T8-R1", "metric": "首圈容量", "A": "HFE10", "B": "HFE0", "value_A": 889, "value_B": 1013, "unit": "mAh g-1", "point": "0.1 C 循环初始比容量（原文 initial；未写化成）", "basis": "numeric", "direction_text": "变坏", "same_conditions": true, "evidence_ids": ["M0176", "M0177"], "reason": ""},
        {"id": "S11-T8-R2", "metric": "首圈容量", "A": "HFE20", "B": "HFE0", "value_A": 887, "value_B": 1013, "unit": "mAh g-1", "point": "0.1 C 循环初始比容量（原文 initial；未写化成）", "basis": "numeric", "direction_text": "变坏", "same_conditions": true, "evidence_ids": ["M0174", "M0177"], "reason": "作者最优配方首圈容量低于对照"},
        {"id": "S11-T8-R3", "metric": "首圈容量", "A": "HFE30", "B": "HFE0", "value_A": 778, "value_B": 1013, "unit": "mAh g-1", "point": "0.1 C 循环初始比容量（原文 initial；未写化成）", "basis": "numeric", "direction_text": "变坏", "same_conditions": true, "evidence_ids": ["M0179", "M0177"], "reason": ""},
        {"id": "S11-T8-R4", "metric": "寿命（循环圈数）", "A": "HFE10", "B": "HFE0", "value_A": null, "value_B": null, "unit": "圈", "point": "寿命（作者寿命判据未写）", "basis": "qualitative", "direction_text": "变好", "same_conditions": true, "evidence_ids": ["M0176", "M0177"], "reason": "A 寿命 122 圈（M0176）；B 寿命圈数原文未写，只写 30 圈后容量快速下降（M0177）；作者以 In comparison 对比"},
        {"id": "S11-T8-R5", "metric": "寿命（循环圈数）", "A": "HFE20", "B": "HFE0", "value_A": null, "value_B": null, "unit": "圈", "point": "寿命（作者寿命判据未写）", "basis": "qualitative", "direction_text": "变好", "same_conditions": true, "evidence_ids": ["M0174", "M0177"], "reason": "A 寿命 146 圈（ultra-long，M0174）；B 寿命圈数原文未写，只写 30 圈后容量快速下降"},
        {"id": "S11-T8-R6", "metric": "寿命（循环圈数）", "A": "HFE30", "B": "HFE0", "value_A": null, "value_B": null, "unit": "圈", "point": "寿命终点", "basis": "figure_only", "direction_text": "不判", "same_conditions": true, "evidence_ids": ["M0177", "M0179"], "reason": "两者正文都只写 30 圈后容量骤降，寿命圈数未写；已登记 Fig. 5C"},
        {"id": "S11-T8-R7", "metric": "保持率", "A": "HFE10", "B": "HFE0", "value_A": 66.5, "value_B": 63.7, "unit": "%", "point": "A 为 122 圈寿命终点、B 为 60 圈后，口径不同", "basis": "numeric", "direction_text": "不判", "same_conditions": true, "evidence_ids": ["M0176", "M0177"], "reason": "取值圈数不同，不是同一口径，按规则不判；同圈比较已登记 Fig. 5C 第 60 圈"},
        {"id": "S11-T8-R8", "metric": "保持率", "A": "HFE20", "B": "HFE0", "value_A": 78.5, "value_B": 63.7, "unit": "%", "point": "A 为 146 圈寿命终点、B 为 60 圈后，口径不同", "basis": "numeric", "direction_text": "不判", "same_conditions": true, "evidence_ids": ["M0174", "M0177"], "reason": "取值圈数不同，不是同一口径，按规则不判；同圈比较已登记 Fig. 5C 第 60 圈"},
        {"id": "S11-T8-R9", "metric": "指定圈容量", "A": "HFE10", "B": "HFE0", "value_A": null, "value_B": null, "unit": "mAh g-1", "point": "第 60 圈", "basis": "figure_only", "direction_text": "不判", "same_conditions": true, "evidence_ids": [], "reason": "仅在 Fig. 5C，已登记"},
        {"id": "S11-T8-R10", "metric": "指定圈容量", "A": "HFE20", "B": "HFE0", "value_A": null, "value_B": null, "unit": "mAh g-1", "point": "第 60 圈", "basis": "figure_only", "direction_text": "不判", "same_conditions": true, "evidence_ids": [], "reason": "仅在 Fig. 5C，已登记"},
        {"id": "S11-T8-R11", "metric": "指定圈容量", "A": "HFE30", "B": "HFE0", "value_A": null, "value_B": null, "unit": "mAh g-1", "point": "第 60 圈", "basis": "figure_only", "direction_text": "不判", "same_conditions": true, "evidence_ids": [], "reason": "仅在 Fig. 5C，已登记"},
        {"id": "S11-T8-R12", "metric": "库仑效率", "A": "HFE10", "B": "HFE0", "value_A": 65, "value_B": 38, "unit": "圈", "point": "库仑效率降至 90% 时的圈数", "basis": "numeric", "direction_text": "变好", "same_conditions": true, "evidence_ids": ["M0173"], "reason": "作者写 CE 随溶剂化能力降低由低到高"},
        {"id": "S11-T8-R13", "metric": "库仑效率", "A": "HFE20", "B": "HFE0", "value_A": 106, "value_B": 38, "unit": "圈", "point": "库仑效率降至 90% 时的圈数", "basis": "numeric", "direction_text": "变好", "same_conditions": true, "evidence_ids": ["M0173"], "reason": "同上"},
        {"id": "S11-T8-R14", "metric": "库仑效率", "A": "HFE30", "B": "HFE0", "value_A": null, "value_B": null, "unit": "%", "point": "循环中库仑效率高低", "basis": "qualitative", "direction_text": "变好", "same_conditions": true, "evidence_ids": ["M0173"], "reason": "作者 CE 排序说法覆盖全部溶剂化结构；HFE30 未给降至 90% 的圈数"},
        {"id": "S11-T8-R15", "metric": "过电位", "A": "HFE10", "B": "HFE0", "value_A": null, "value_B": null, "unit": "V", "point": "第 5 圈放电曲线（尤其一二平台过渡区）", "basis": "qualitative", "direction_text": "变坏", "same_conditions": true, "evidence_ids": ["M0181"], "reason": "作者写极化随溶剂化能力降低逐级增大"},
        {"id": "S11-T8-R16", "metric": "过电位", "A": "HFE20", "B": "HFE0", "value_A": null, "value_B": null, "unit": "V", "point": "第 5 圈放电曲线（尤其一二平台过渡区）", "basis": "qualitative", "direction_text": "变坏", "same_conditions": true, "evidence_ids": ["M0181"], "reason": "同上"},
        {"id": "S11-T8-R17", "metric": "过电位", "A": "HFE30", "B": "HFE0", "value_A": null, "value_B": null, "unit": "V", "point": "第 5 圈放电曲线（尤其一二平台过渡区）", "basis": "qualitative", "direction_text": "变坏", "same_conditions": true, "evidence_ids": ["M0181"], "reason": "同上"},
        {"id": "S11-T8-R18", "metric": "过电位", "A": "HFE10", "B": "HFE0", "value_A": null, "value_B": null, "unit": "V", "point": "第 40 圈放电曲线第二平台", "basis": "qualitative", "direction_text": "变好", "same_conditions": true, "evidence_ids": ["M0182", "M0183"], "reason": "mid-strong 第二平台稳定；strong 第二平台倾斜、极化大"},
        {"id": "S11-T8-R19", "metric": "过电位", "A": "HFE20", "B": "HFE0", "value_A": null, "value_B": null, "unit": "V", "point": "第 40 圈放电曲线第二平台", "basis": "qualitative", "direction_text": "变好", "same_conditions": true, "evidence_ids": ["M0182", "M0183"], "reason": "mid-weak 第二平台稳定；strong 第二平台倾斜、极化大"}
      ]
    },
    {
      "id": "S11-T9",
      "name": "Li‖S 软包 0.05 C 循环",
      "cell": "Li‖S 软包（4×7 cm2，双面硫正极与双面锂负极叠片）",
      "conditions": {
        "sulfur_loading": "7.4 mg cm-2（单面）",
        "ES": "3.5",
        "ES_unit": "g gS⁻¹（质量基）",
        "Li_thickness": "75 μm（单面）",
        "rate": "0.05 C",
        "formation": "未报告",
        "temperature": "未报告",
        "LiNO3": "含 2 wt%（S0005 配方；软包部分未另写）",
        "one_C": "1000 mA g-1",
        "voltage_window": "1.70–2.55 V",
        "Li_excess": "25% excess in theory",
        "electrolyte_mass": "7.06 g（medium 软包，Table S4）"
      },
      "formulations": ["HFE0", "medium", "HFE30"],
      "evidence_ids": ["S0036", "S0037", "S0038", "S0039", "S0040", "S0041", "M0188", "M0189", "M0190", "S0119", "S0005"],
      "results": [
        {"id": "S11-T9-R1", "metric": "寿命（循环圈数）", "A": "medium", "B": "HFE0", "value_A": 30, "value_B": 19, "unit": "圈", "point": "循环寿命（作者寿命判据未写）", "basis": "numeric", "direction_text": "变好", "same_conditions": true, "evidence_ids": ["M0191", "M0201"], "reason": "medium 对应哪一档 HFE 含量原文未写"},
        {"id": "S11-T9-R2", "metric": "寿命（循环圈数）", "A": "HFE30", "B": "HFE0", "value_A": null, "value_B": 19, "unit": "圈", "point": "循环寿命", "basis": "qualitative", "direction_text": "变坏", "same_conditions": true, "evidence_ids": ["M0201"], "reason": "作者写 weak 只有第一圈正常循环；strong 19 圈"},
        {"id": "S11-T9-R3", "metric": "首圈容量", "A": "medium", "B": "HFE0", "value_A": null, "value_B": null, "unit": "mAh g-1", "point": "0.05 C 第 1 圈（原文未写化成）", "basis": "figure_only", "direction_text": "不判", "same_conditions": true, "evidence_ids": [], "reason": "仅 medium 报告初始能量密度 338 Wh kg-1，strong 未报告；已登记 Fig. 6B"},
        {"id": "S11-T9-R4", "metric": "首圈容量", "A": "HFE30", "B": "HFE0", "value_A": null, "value_B": null, "unit": "mAh g-1", "point": "0.05 C 第 1 圈（原文未写化成）", "basis": "figure_only", "direction_text": "不判", "same_conditions": true, "evidence_ids": [], "reason": "仅在 Fig. 6B，已登记"},
        {"id": "S11-T9-R5", "metric": "指定圈容量", "A": "medium", "B": "HFE0", "value_A": null, "value_B": null, "unit": "mAh g-1", "point": "第 20 圈", "basis": "figure_only", "direction_text": "不判", "same_conditions": true, "evidence_ids": ["M0203", "M0204"], "reason": "medium 第 20 圈 999 mAh g-1（M0203），strong 只写第二平台倾斜且短、无数值；已登记 Fig. 6B"}
      ]
    }
  ],
  "mechanisms": [
    {"id": "S11-M1", "summary": "多硫化物溶剂化能力减弱（HFE 增多）→ 多硫化物与锂的副反应减弱、负极动力学降低 → 无 LiNO₃ 电池穿梭电流逐级下降", "A": "全梯度", "B": "全梯度", "property": "多硫化物溶剂化能力减弱", "categories": ["多硫化物穿梭", "负极锂"], "source_type": "本文结论", "evidence_ids": ["M0066"], "test_ids": ["S11-T1"], "side": "强侧"},
    {"id": "S11-M2", "summary": "多硫化物溶剂化能力减弱 → 多硫化物负极动力学（与锂反应）降低 → 无 LiNO₃ 电池首圈库仑效率升高", "A": "全梯度", "B": "全梯度", "property": "多硫化物溶剂化能力减弱", "categories": ["多硫化物穿梭", "负极锂"], "source_type": "本文结论", "evidence_ids": ["M0069"], "test_ids": ["S11-T2"], "side": "强侧"},
    {"id": "S11-M3", "summary": "溶剂化能力减弱 → 5 圈后沉积锂更致密光滑（strong 疏松多孔、有枝晶）", "A": "全梯度", "B": "全梯度", "property": "多硫化物溶剂化能力减弱", "categories": ["负极锂"], "source_type": "本文结论", "evidence_ids": ["M0072"], "test_ids": ["S11-T2"], "side": "强侧"},
    {"id": "S11-M4", "summary": "SEI 中 S 含量随溶剂化能力减弱降低 → 多硫化物与锂的反应（负极动力学）受抑", "A": "全梯度", "B": "全梯度", "property": "多硫化物溶剂化能力减弱", "categories": ["多硫化物穿梭", "负极锂"], "source_type": "本文结论", "evidence_ids": ["M0077"], "test_ids": ["S11-T2"], "side": "强侧"},
    {"id": "S11-M5", "summary": "HFE 不参与 SEI 形成（F 含量相近、HFE 还原稳定），电极动力学差异主要归因于溶剂化结构不同（排除稀释剂自身成膜）", "A": "全梯度", "B": "全梯度", "property": "HFE 本身还原稳定、不进 SEI", "categories": ["负极锂"], "source_type": "本文结论", "evidence_ids": ["M0091"], "test_ids": [], "side": "其他"},
    {"id": "S11-M6", "summary": "弱溶剂化结构抑制多硫化物与锂的副反应 → 提高锂负极稳定性", "A": "HFE30", "B": "HFE0", "property": "多硫化物溶剂化能力减弱", "categories": ["多硫化物穿梭", "负极锂"], "source_type": "本文结论", "evidence_ids": ["M0093"], "test_ids": ["S11-T1", "S11-T2"], "side": "强侧"},
    {"id": "S11-M7", "summary": "多硫化物溶剂化能力减弱 → CV 峰位移、电压极化增大、氧化还原动力学变慢", "A": "全梯度", "B": "全梯度", "property": "多硫化物溶剂化能力减弱", "categories": ["正极反应"], "source_type": "本文结论", "evidence_ids": ["M0101"], "test_ids": ["S11-T3"], "side": "弱侧"},
    {"id": "S11-M8", "summary": "多硫化物溶剂化能力减弱 → Rct 增大 → 液–液转化动力学变慢", "A": "全梯度", "B": "全梯度", "property": "多硫化物溶剂化能力减弱", "categories": ["正极反应"], "source_type": "本文结论", "evidence_ids": ["M0108"], "test_ids": ["S11-T4"], "side": "弱侧"},
    {"id": "S11-M9", "summary": "多硫化物溶剂化能力减弱 → Li₂S 沉积容量降低 → 液–固转化（Li₂S 沉积）受抑", "A": "全梯度", "B": "全梯度", "property": "多硫化物溶剂化能力减弱", "categories": ["正极反应"], "source_type": "本文结论", "evidence_ids": ["M0111"], "test_ids": ["S11-T5"], "side": "弱侧"},
    {"id": "S11-M10", "summary": "溶剂化能力减弱 → 液–液与液–固转化的正极动力学都变慢", "A": "全梯度", "B": "全梯度", "property": "多硫化物溶剂化能力减弱", "categories": ["正极反应"], "source_type": "本文结论", "evidence_ids": ["M0112"], "test_ids": ["S11-T3", "S11-T4", "S11-T5"], "side": "弱侧"},
    {"id": "S11-M11", "summary": "溶剂化能力减弱时浓差极化只轻微增加 → 传质限制较小（弱侧短板主要不是传质）", "A": "全梯度", "B": "全梯度", "property": "多硫化物溶剂化能力减弱", "categories": ["正极反应"], "source_type": "本文结论", "evidence_ids": ["M0134"], "test_ids": ["S11-T6"], "side": "弱侧"},
    {"id": "S11-M12", "summary": "weak 的巨大活化极化出现在一二平台过渡区，可能源于 Li₂S 成核与沉积受阻", "A": "HFE30", "B": "HFE0", "property": "多硫化物溶剂化能力减弱", "categories": ["正极反应"], "source_type": "本文推测", "evidence_ids": ["M0136"], "test_ids": ["S11-T6"], "side": "弱侧"},
    {"id": "S11-M13", "summary": "活化极化占总极化比例从 strong 到 weak 大幅升高 → 活化极化增大是正极动力学迟缓的决定因素", "A": "HFE30", "B": "HFE0", "property": "多硫化物溶剂化能力减弱", "categories": ["正极反应"], "source_type": "本文结论", "evidence_ids": ["M0138"], "test_ids": ["S11-T6"], "side": "弱侧"},
    {"id": "S11-M14", "summary": "强溶剂化结构促进正极动力学；弱溶剂化结构使正极动力学迟缓、相转化过程活化极化严重", "A": "HFE30", "B": "HFE0", "property": "多硫化物溶剂化能力减弱", "categories": ["正极反应"], "source_type": "本文结论", "evidence_ids": ["M0139"], "test_ids": ["S11-T6"], "side": "弱侧"},
    {"id": "S11-M15", "summary": "weak 扣式电池 0.1 C 放电一二平台过渡区出现电压凹陷，归因于大的活化极化", "A": "HFE30", "B": "HFE0", "property": "多硫化物溶剂化能力减弱", "categories": ["正极反应"], "source_type": "本文结论", "evidence_ids": ["M0156"], "test_ids": ["S11-T7"], "side": "弱侧"},
    {"id": "S11-M16", "summary": "倍率性能证明强溶剂化结构正极动力学快（strong 倍率最好，溶剂化减弱各倍率容量依次降低）", "A": "全梯度", "B": "全梯度", "property": "多硫化物溶剂化能力减弱", "categories": ["正极反应"], "source_type": "本文结论", "evidence_ids": ["M0171"], "test_ids": ["S11-T7"], "side": "弱侧"},
    {"id": "S11-M17", "summary": "strong 保持率低源于快负极动力学导致的锂与多硫化物严重副反应", "A": "HFE20", "B": "HFE0", "property": "多硫化物溶剂化能力强（strong）", "categories": ["多硫化物穿梭", "负极锂"], "source_type": "本文结论", "evidence_ids": ["M0178"], "test_ids": ["S11-T8"], "side": "强侧"},
    {"id": "S11-M18", "summary": "weak 首圈容量最低、30 圈后容量骤降，归因于正极动力学迟缓", "A": "HFE30", "B": "HFE0", "property": "多硫化物溶剂化能力减弱", "categories": ["正极反应"], "source_type": "本文结论", "evidence_ids": ["M0179"], "test_ids": ["S11-T8"], "side": "弱侧"},
    {"id": "S11-M19", "summary": "mid-strong、mid-weak 第 40 圈第二放电平台稳定，归因于负极动力学受抑且正极动力学不受限（对比 strong 第二平台倾斜）", "A": "HFE20", "B": "HFE0", "property": "多硫化物溶剂化能力适中（mid-strong、mid-weak）", "categories": ["负极锂", "正极反应"], "source_type": "本文结论", "evidence_ids": ["M0182"], "test_ids": ["S11-T8"], "side": "强侧"},
    {"id": "S11-M20", "summary": "strong 第 40 圈大极化归因于快多硫化物负极动力学造成锂负极失效：有限锂库存快速耗尽、非活性锂累积", "A": "HFE20", "B": "HFE0", "property": "多硫化物溶剂化能力强（strong）", "categories": ["多硫化物穿梭", "负极锂"], "source_type": "本文结论", "evidence_ids": ["M0184"], "test_ids": ["S11-T8"], "side": "强侧"},
    {"id": "S11-M21", "summary": "weak 第 40 圈放电容量很低、无第二平台，归因于正极动力学迟缓带来的大极化", "A": "HFE30", "B": "HFE0", "property": "多硫化物溶剂化能力减弱", "categories": ["正极反应"], "source_type": "本文结论", "evidence_ids": ["M0185"], "test_ids": ["S11-T8"], "side": "弱侧"},
    {"id": "S11-M22", "summary": "weak 软包第 2 圈只有一个短放电平台，归因于正极动力学受阻", "A": "HFE30", "B": "HFE0", "property": "多硫化物溶剂化能力减弱", "categories": ["正极反应"], "source_type": "本文结论", "evidence_ids": ["M0202"], "test_ids": ["S11-T9"], "side": "弱侧"},
    {"id": "S11-M23", "summary": "strong 软包第 20 圈第二平台倾斜且短，归因于快多硫化物负极动力学破坏锂负极", "A": "medium", "B": "HFE0", "property": "多硫化物溶剂化能力强（strong）", "categories": ["负极锂", "多硫化物穿梭"], "source_type": "本文结论", "evidence_ids": ["M0204"], "test_ids": ["S11-T9"], "side": "强侧"},
    {"id": "S11-M24", "summary": "（引言转述）正极动力学快 → 高容量与高保持率，慢 → 极化与容量快速衰减；溶解的多硫化物扩散到负极与锂反应，负极动力学快 → 副反应与锂库存耗尽；正负极动力学影响相互矛盾", "A": "全梯度", "B": "全梯度", "property": "多硫化物电极动力学（通用说法）", "categories": ["正极反应", "多硫化物穿梭", "负极锂"], "source_type": "转述他文或通用说法", "evidence_ids": ["M0011"], "test_ids": [], "side": "其他"},
    {"id": "S11-M25", "summary": "（引言转述）HCE、LHCE 等弱溶剂化电解液减少自由溶剂、抑制负极动力学、延长寿命，但正极动力学迟缓限制高能量密度", "A": "全梯度", "B": "全梯度", "property": "弱溶剂化电解液（HCE、LHCE）", "categories": ["负极锂", "正极反应"], "source_type": "转述他文或通用说法", "evidence_ids": ["M0020"], "test_ids": [], "side": "其他"},
    {"id": "S11-M26", "summary": "各溶剂化结构平衡电压相近 → 热力学不变，差异来自动力学（作者自述的不变项）", "A": "全梯度", "B": "全梯度", "property": "多硫化物溶剂化能力减弱", "categories": [], "source_type": "本文结论", "evidence_ids": ["M0129"], "test_ids": ["S11-T6"], "side": "其他"},
    {"id": "S11-M27", "summary": "欧姆电阻很低、欧姆极化变化可忽略（排除电导率因素）", "A": "全梯度", "B": "全梯度", "property": "电池欧姆电阻（EIS）", "categories": [], "source_type": "本文结论", "evidence_ids": ["M0132"], "test_ids": ["S11-T6"], "side": "其他"}
  ],
  "design_claims": [
    {"summary": "折中：适中溶剂化能力（medium solvating power）电解液得到的溶剂化结构平衡正极与负极动力学，提高循环性能", "evidence_ids": ["M0028"]},
    {"summary": "设计原则：降低多硫化物负极动力学而不严重损害正极动力学（引言，带引文）", "evidence_ids": ["M0011"]},
    {"summary": "扣式最优：HFE20（mid-weak），146 圈、保持率 78.5%，作者归因于正负极动力学平衡", "evidence_ids": ["M0174"]},
    {"summary": "软包：medium 溶剂化结构（原文未写对应哪一档 HFE 含量）寿命 30 圈、初始能量密度 338 Wh kg-1；作者称只有 medium 正负极动力学都适中，平衡策略被验证有效", "evidence_ids": ["M0191", "M0205", "M0206"]}
  ],
  "figure_requests": [
    {"test_id": "S11-T7", "figure": "Fig. 5A", "part": "main", "metric": "倍率容量", "A": "HFE10", "B": "HFE0", "target_point": "0.1 C 段与 0.5 C 段（与 HFE0 原文值取同一位置）", "anchor_quote_ids": ["M0145", "M0154"], "reason": "梯度上只在图里有数的档：HFE10 各倍率容量正文仅定性；锚点 HFE0 0.1 C 1040、0.5 C 874，HFE30 0.1 C 956"},
    {"test_id": "S11-T7", "figure": "Fig. 5A", "part": "main", "metric": "倍率容量", "A": "HFE20", "B": "HFE0", "target_point": "0.1 C 段与 0.5 C 段（与 HFE0 原文值取同一位置）", "anchor_quote_ids": ["M0145", "M0154"], "reason": "梯度上只在图里有数的档：HFE20 各倍率容量正文仅定性"},
    {"test_id": "S11-T8", "figure": "Fig. 5C", "part": "main", "metric": "指定圈容量", "A": "HFE10", "B": "HFE0", "target_point": "第 60 圈比容量（读容量轴，不读库仑效率）；两线交叉圈数", "anchor_quote_ids": ["M0176", "M0177"], "reason": "Li‖S 循环类测试缺同一测试同一圈的容量/保持率比较（原文 A 为 122 圈、B 为 60 圈）；锚点：首圈 889、1013，HFE0 60 圈保持率 63.7%"},
    {"test_id": "S11-T8", "figure": "Fig. 5C", "part": "main", "metric": "指定圈容量", "A": "HFE20", "B": "HFE0", "target_point": "第 60 圈比容量（读容量轴，不读库仑效率）；两线交叉圈数", "anchor_quote_ids": ["M0174", "M0177"], "reason": "Li‖S 循环类测试缺同一测试同一圈的容量/保持率比较（原文 A 为 146 圈、B 为 60 圈）；锚点：首圈 887、1013"},
    {"test_id": "S11-T8", "figure": "Fig. 5C", "part": "main", "metric": "指定圈容量", "A": "HFE30", "B": "HFE0", "target_point": "第 60 圈比容量（读容量轴，不读库仑效率）", "anchor_quote_ids": ["M0179", "M0177"], "reason": "Li‖S 循环类测试缺同一圈容量比较；锚点：首圈 778、1013"},
    {"test_id": "S11-T8", "figure": "Fig. 5C", "part": "main", "metric": "寿命（循环圈数）", "A": "HFE10", "B": "HFE0", "target_point": "寿命终点（曲线末点圈数）", "anchor_quote_ids": ["M0176", "M0174"], "reason": "Li‖S 循环类测试缺 HFE0 寿命终点；锚点 HFE10 122 圈、HFE20 146 圈"},
    {"test_id": "S11-T8", "figure": "Fig. 5C", "part": "main", "metric": "寿命（循环圈数）", "A": "HFE20", "B": "HFE0", "target_point": "寿命终点（曲线末点圈数）", "anchor_quote_ids": ["M0174", "M0176"], "reason": "Li‖S 循环类测试缺 HFE0 寿命终点"},
    {"test_id": "S11-T8", "figure": "Fig. 5C", "part": "main", "metric": "寿命（循环圈数）", "A": "HFE30", "B": "HFE0", "target_point": "寿命终点（曲线末点圈数）", "anchor_quote_ids": ["M0174", "M0176"], "reason": "Li‖S 循环类测试缺 HFE0、HFE30 寿命终点"},
    {"test_id": "S11-T9", "figure": "Fig. 6B", "part": "main", "metric": "首圈容量", "A": "medium", "B": "HFE0", "target_point": "0.05 C 第 1 圈", "anchor_quote_ids": ["M0203", "M0191", "M0201"], "reason": "Li‖S 循环类测试缺同一测试容量侧（只有 medium 能量密度 338 Wh kg-1）；锚点 medium 第 20 圈 999 mAh g-1、寿命 30 与 19 圈"},
    {"test_id": "S11-T9", "figure": "Fig. 6B", "part": "main", "metric": "首圈容量", "A": "HFE30", "B": "HFE0", "target_point": "0.05 C 第 1 圈", "anchor_quote_ids": ["M0203", "M0191", "M0201"], "reason": "Li‖S 循环类测试缺同一测试容量侧"},
    {"test_id": "S11-T9", "figure": "Fig. 6B", "part": "main", "metric": "指定圈容量", "A": "medium", "B": "HFE0", "target_point": "第 20 圈", "anchor_quote_ids": ["M0203", "M0191", "M0201"], "reason": "Li‖S 循环类测试缺 HFE0 同圈容量；锚点 medium 第 20 圈 999 mAh g-1"}
  ],
  "gaps": [
    "全文未报告离子电导率、黏度、Li⁺ 迁移数",
    "Li⁺ 溶剂化只有 7Li NMR 位移“相近”的定性描述，无数值",
    "所有测试未报告化成协议；T1、T2 只写室温，其余测试未报告温度",
    "T1、T2 未给 E/S（25 μL 电解液、1.3 mg cm-2、正极直径 13.0 mm），T1 恒流充电电流未写",
    "T3、T4、T5、T6 中 LiNO₃ 按 S0005/S0006 推定为含 2 wt%",
    "T7、T8 扣式全电池 1C 定义按同篇 S0017、M0124 推定为 1672 mA g-1",
    "T1 穿梭电流、T4 Rct 数值只在图上（表征图，未登记读图），方向按作者定性",
    "T3 中间两档峰电流只在 Fig. 3B、T6 中间两档 ηact/ηcon 只在 Fig. 4D（表征图，未登记）",
    "T7 倍率段内取值位置未写；HFE30 在 0.2 C 及以上只给 <243",
    "T8 HFE0、HFE30 寿命圈数原文未写；保持率取值圈数不同（146/122/60 圈）；寿命判据未写；HFE30 未给 CE 降至 90% 的圈数",
    "T9 软包 medium 对应哪一档 HFE 含量原文未写；能量密度只报告 medium（338 Wh kg-1）",
    "M0158 句被图注截断，后半句缺失"
  ],
  "source_review": {
    "main": true,
    "si": true,
    "notes": "通读正文与 SI（参考文献略读）；未读任何既有提取结果。DFT 结合能按规程不收。LiNO₃ 作为测试条件处理：T1、T2 不含，其余按 S0005 配方含 2 wt%。"
  }
}
