Repository: zhuonanli08/Li-S_Electrolyte_Conflicts

File: output/Claude_v4_调试集53篇_2026-10-25/independent_predictions/S16.json (part 1 of 2)
{
  "paper_id": "S16",
  "doi": "10.1002/anie.202415053",
  "formulations": [
    {
      "id": "DD",
      "name": "DD（base electrolyte, classical DME/DOL electrolyte）",
      "components": [
        {"name": "LiTFSI", "role": "盐", "amount": 0.5, "unit": "M"},
        {"name": "LiNO3", "role": "添加剂", "amount": 0.8, "unit": "M"},
        {"name": "DOL", "role": "溶剂化溶剂", "amount": "1:1", "unit": "v/v（DOL:DME）"},
        {"name": "DME", "role": "溶剂化溶剂", "amount": "1:1", "unit": "v/v（DOL:DME）"}
      ],
      "raw_formula": "0.5 M LiTFSI and 0.8 M LiNO3 in the DOL/DME mixed solvent (1:1, v/v, denoted as DD)",
      "evidence_ids": ["S0034", "M0031", "M0033"]
    },
    {
      "id": "DD_HMPA",
      "name": "DD_HMPA（8% HMPA，正文默认配方；图中亦写 DD_HMPA-8%）",
      "components": [
        {"name": "LiTFSI", "role": "盐", "amount": 0.5, "unit": "M"},
        {"name": "LiNO3", "role": "添加剂", "amount": 0.8, "unit": "M"},
        {"name": "DOL", "role": "溶剂化溶剂", "amount": "1:1", "unit": "v/v（DOL:DME）"},
        {"name": "DME", "role": "溶剂化溶剂", "amount": "1:1", "unit": "v/v（DOL:DME）"},
        {"name": "HMPA", "role": "溶剂化溶剂", "amount": 8, "unit": "vol%（加入 DD 电解液的体积分数）"}
      ],
      "raw_formula": "HMPA ... mixed with the base DD electrolyte with a volume fraction of 8% (unless stated otherwise)；HMPA as a co-solvent to 0.5 M LiTFSI and 0.8 M LiNO3 in DME and DOL",
      "evidence_ids": ["M0031", "S0035"]
    },
    {
      "id": "DD_HMPA-2%",
      "name": "DD_HMPA-2%",
      "components": [
        {"name": "LiTFSI", "role": "盐", "amount": 0.5, "unit": "M"},
        {"name": "LiNO3", "role": "添加剂", "amount": 0.8, "unit": "M"},
        {"name": "DOL", "role": "溶剂化溶剂", "amount": "1:1", "unit": "v/v（DOL:DME）"},
        {"name": "DME", "role": "溶剂化溶剂", "amount": "1:1", "unit": "v/v（DOL:DME）"},
        {"name": "HMPA", "role": "溶剂化溶剂", "amount": 2, "unit": "vol%（加入 DD 电解液的体积分数）"}
      ],
      "raw_formula": "DD 电解液中 HMPA 体积比 2%（7Li NMR，“HMPA volume ratio increases from 2% to 8%”）；UV-vis 用的是不含盐的 DD_HMPA-2% 溶剂",
      "evidence_ids": ["M0036", "M0081"]
    },
    {
      "id": "DD_HMPA-4%",
      "name": "DD_HMPA-4%",
      "components": [
        {"name": "DOL", "role": "溶剂化溶剂", "amount": "1:1", "unit": "v/v（DOL:DME）"},
        {"name": "DME", "role": "溶剂化溶剂", "amount": "1:1", "unit": "v/v（DOL:DME）"},
        {"name": "HMPA", "role": "溶剂化溶剂", "amount": 4, "unit": "vol%"}
      ],
      "raw_formula": "DD_HMPA-4%：只见于 UV-vis 的 Li2S6 溶液（溶剂为 DOL/DME/HMPA，不含 LiTFSI）；7Li NMR 是否含 4% 档原文未写",
      "evidence_ids": ["M0081", "S0116", "S0043"]
    },
    {
      "id": "DD_HMPA-5%",
      "name": "DD_HMPA-5%",
      "components": [
        {"name": "LiTFSI", "role": "盐", "amount": 0.5, "unit": "M"},
        {"name": "LiNO3", "role": "添加剂", "amount": 0.8, "unit": "M"},
        {"name": "DOL", "role": "溶剂化溶剂", "amount": "1:1", "unit": "v/v（DOL:DME）"},
        {"name": "DME", "role": "溶剂化溶剂", "amount": "1:1", "unit": "v/v（DOL:DME）"},
        {"name": "HMPA", "role": "溶剂化溶剂", "amount": 5, "unit": "vol%"}
      ],
      "raw_formula": "DD_HMPA-5%（Raman，DD and DD_HMPA electrolytes (with salts) with varied volume ratios of HMPA；盐按 DD 推定）",
      "evidence_ids": ["S0099", "S0103"]
    },
    {
      "id": "DD_HMPA-10%",
      "name": "DD_HMPA-10%",
      "components": [
        {"name": "LiTFSI", "role": "盐", "amount": 0.5, "unit": "M"},
        {"name": "LiNO3", "role": "添加剂", "amount": 0.8, "unit": "M"},
        {"name": "DOL", "role": "溶剂化溶剂", "amount": "1:1", "unit": "v/v（DOL:DME）"},
        {"name": "DME", "role": "溶剂化溶剂", "amount": "1:1", "unit": "v/v（DOL:DME）"},
        {"name": "HMPA", "role": "溶剂化溶剂", "amount": 10, "unit": "vol%"}
      ],
      "raw_formula": "DD_HMPA-10%（Raman 图 S1；Li|Li、Li|Cu 图 S10c,d；盐按 DD 推定，原文未另写）",
      "evidence_ids": ["S0103", "S0177", "S0184"]
    },
    {
      "id": "DD_HMPA-12%",
      "name": "DD_HMPA-12%",
      "components": [
        {"name": "LiTFSI", "role": "盐", "amount": 0.5, "unit": "M"},
        {"name": "LiNO3", "role": "添加剂", "amount": 0.8, "unit": "M"},
        {"name": "DOL", "role": "溶剂化溶剂", "amount": "1:1", "unit": "v/v（DOL:DME）"},
        {"name": "DME", "role": "溶剂化溶剂", "amount": "1:1", "unit": "v/v（DOL:DME）"},
        {"name": "HMPA", "role": "溶剂化溶剂", "amount": 12, "unit": "vol%"}
      ],
      "raw_formula": "DD_HMPA-12%（Li|Li、Li|Cu 图 S10c,d；盐按 DD 推定）",
      "evidence_ids": ["S0177", "S0184"]
    },
    {
      "id": "DD_HMPA-15%",
      "name": "DD_HMPA-15%",
      "components": [
        {"name": "LiTFSI", "role": "盐", "amount": 0.5, "unit": "M"},
        {"name": "LiNO3", "role": "添加剂", "amount": 0.8, "unit": "M"},
        {"name": "DOL", "role": "溶剂化溶剂", "amount": "1:1", "unit": "v/v（DOL:DME）"},
        {"name": "DME", "role": "溶剂化溶剂", "amount": "1:1", "unit": "v/v（DOL:DME）"},
        {"name": "HMPA", "role": "溶剂化溶剂", "amount": 15, "unit": "vol%"}
      ],
      "raw_formula": "DD_HMPA-15%（Li|Li、Li|Cu 图 S10c,d；盐按 DD 推定）",
      "evidence_ids": ["S0177", "S0184"]
    },
    {
      "id": "DD_HMPA-20%",
      "name": "DD_HMPA-20%",
      "components": [
        {"name": "LiTFSI", "role": "盐", "amount": 0.5, "unit": "M"},
        {"name": "LiNO3", "role": "添加剂", "amount": 0.8, "unit": "M"},
        {"name": "DOL", "role": "溶剂化溶剂", "amount": "1:1", "unit": "v/v（DOL:DME）"},
        {"name": "DME", "role": "溶剂化溶剂", "amount": "1:1", "unit": "v/v（DOL:DME）"},
        {"name": "HMPA", "role": "溶剂化溶剂", "amount": 20, "unit": "vol%"}
      ],
      "raw_formula": "DD_HMPA-20%（只用于 Raman 图 S1；盐按 DD 推定）",
      "evidence_ids": ["S0103"]
    },
    {
      "id": "DD_TPPO",
      "name": "DD_TPPO",
      "components": [
        {"name": "LiTFSI", "role": "盐", "amount": 0.5, "unit": "M"},
        {"name": "LiNO3", "role": "添加剂", "amount": 0.8, "unit": "M"},
        {"name": "DOL", "role": "溶剂化溶剂", "amount": "1:1", "unit": "v/v（DOL:DME）"},
        {"name": "DME", "role": "溶剂化溶剂", "amount": "1:1", "unit": "v/v（DOL:DME）"},
        {"name": "TPPO", "role": "溶剂化溶剂", "amount": 8, "unit": "vol%（加入 DD 电解液的体积分数）"}
      ],
      "raw_formula": "tris(pyrrolidinophosphine) oxide (TPPO) as co-solvent to the DD base electrolyte, volume fraction of 8%",
      "evidence_ids": ["M0034", "S0035"]
    },
    {
      "id": "DD_DMSO",
      "name": "DD_DMSO",
      "components": [
        {"name": "LiTFSI", "role": "盐", "amount": 0.5, "unit": "M"},
        {"name": "LiNO3", "role": "添加剂", "amount": 0.8, "unit": "M"},
        {"name": "DOL", "role": "溶剂化溶剂", "amount": "1:1", "unit": "v/v（DOL:DME）"},
        {"name": "DME", "role": "溶剂化溶剂", "amount": "1:1", "unit": "v/v（DOL:DME）"},
        {"name": "DMSO", "role": "溶剂化溶剂", "amount": 8, "unit": "vol%（加入 DD 电解液的体积分数）"}
      ],
      "raw_formula": "DMSO as co-solvent to the DD base electrolyte, volume fraction of 8%",
      "evidence_ids": ["M0034", "S0035"]
    },
    {
      "id": "DD_DMF",
      "name": "DD_DMF（SI 实验部分误写为 DD_DM）",
      "components": [
        {"name": "LiTFSI", "role": "盐", "amount": 0.5, "unit": "M"},
        {"name": "LiNO3", "role": "添加剂", "amount": 0.8, "unit": "M"},
        {"name": "DOL", "role": "溶剂化溶剂", "amount": "1:1", "unit": "v/v（DOL:DME）"},
        {"name": "DME", "role": "溶剂化溶剂", "amount": "1:1", "unit": "v/v（DOL:DME）"},
        {"name": "DMF", "role": "溶剂化溶剂", "amount": 8, "unit": "vol%（加入 DD 电解液的体积分数）"}
      ],
      "raw_formula": "DMF as co-solvent to the DD base electrolyte, volume fraction of 8%",
      "evidence_ids": ["M0034", "S0035"]
    },
    {
      "id": "HMPA-6%_1M",
      "name": "DD_HMPA-6%（图 S19，溶质 1 M LiTFSI + 0.4 M LiNO3）",
      "components": [
        {"name": "LiTFSI", "role": "盐", "amount": 1, "unit": "M"},
        {"name": "LiNO3", "role": "添加剂", "amount": 0.4, "unit": "M"},
        {"name": "DOL", "role": "溶剂化溶剂", "amount": "原文未写", "unit": "原文未写"},
        {"name": "DME", "role": "溶剂化溶剂", "amount": "原文未写", "unit": "原文未写"},
        {"name": "HMPA", "role": "溶剂化溶剂", "amount": 6, "unit": "vol%"}
      ],
      "raw_formula": "DD_HMPA-6%; The solutes used here are 1M LiTFSI and 0.4M LiNO3（DOL/DME 比例此处未写）",
      "evidence_ids": ["S0221", "S0223"]
    },
    {
      "id": "HMPA-8%_1M",
      "name": "DD_HMPA-8%（图 S19，溶质 1 M LiTFSI + 0.4 M LiNO3）",
      "components": [
        {"name": "LiTFSI", "role": "盐", "amount": 1, "unit": "M"},
        {"name": "LiNO3", "role": "添加剂", "amount": 0.4, "unit": "M"},
        {"name": "DOL", "role": "溶剂化溶剂", "amount": "原文未写", "unit": "原文未写"},
        {"name": "DME", "role": "溶剂化溶剂", "amount": "原文未写", "unit": "原文未写"},
        {"name": "HMPA", "role": "溶剂化溶剂", "amount": 8, "unit": "vol%"}
      ],
      "raw_formula": "DD_HMPA-8%; The solutes used here are 1M LiTFSI and 0.4M LiNO3",
      "evidence_ids": ["S0221", "S0223"]
    },
    {
      "id": "HMPA-10%_1M",
      "name": "DD_HMPA-10%（图 S19，溶质 1 M LiTFSI + 0.4 M LiNO3）",
      "components": [
        {"name": "LiTFSI", "role": "盐", "amount": 1, "unit": "M"},
        {"name": "LiNO3", "role": "添加剂", "amount": 0.4, "unit": "M"},
        {"name": "DOL", "role": "溶剂化溶剂", "amount": "原文未写", "unit": "原文未写"},
        {"name": "DME", "role": "溶剂化溶剂", "amount": "原文未写", "unit": "原文未写"},
        {"name": "HMPA", "role": "溶剂化溶剂", "amount": 10, "unit": "vol%"}
      ],
      "raw_formula": "DD_HMPA-10%; The solutes used here are 1M LiTFSI and 0.4M LiNO3",
      "evidence_ids": ["S0221", "S0223"]
    }
  ],
  "control_id": "DD",
  "control_type": "常规醚基准（DOL/DME + LiTFSI + LiNO₃）：DD = 0.5 M LiTFSI + 0.8 M LiNO3，DOL/DME 1:1 v/v（LiNO3 用量偏高、LiTFSI 偏低）；高 DN 共溶剂按 8 vol% 加入 DD",
  "gradients": [
    {
      "name": "HMPA 体积分数（用量梯度，基础电解液 DD：0.5 M LiTFSI + 0.8 M LiNO3）",
      "order": ["DD_HMPA-20%", "DD_HMPA-15%", "DD_HMPA-12%", "DD_HMPA-10%", "DD_HMPA", "DD_HMPA-5%", "DD_HMPA-4%", "DD_HMPA-2%", "DD"],
      "values": ["20%", "15%", "12%", "10%", "8%", "5%", "4%", "2%", "0%"],
      "solvation_axis": "按 Li⁺ 溶剂化由强到弱（HMPA 越多越强）；依据：7Li NMR 随 HMPA 2%→8% 向低场移动、Raman 20% 时 HMPA 取代 DME 配位（M0036、S0103）。注意各档分散在不同实验：2/4/8% 用于 7Li NMR 与 UV-vis（4% 只见于不含盐的 UV-vis 溶液），5/10/20% 只用于 Raman，10/12/15% 用于 Li|Li、Li|Cu（图 S10），电池测试主要只有 0% 与 8%",
      "evidence_ids": ["M0036", "M0081", "S0103", "S0177", "S0184"]
    },
    {
      "name": "HMPA 体积分数（用量梯度，图 S19 另一套溶质：1 M LiTFSI + 0.4 M LiNO3）",
      "order": ["HMPA-10%_1M", "HMPA-8%_1M", "HMPA-6%_1M"],
      "values": ["10%", "8%", "6%"],
      "solvation_axis": "按 Li⁺ 溶剂化由强到弱（HMPA 越多越强）；依据同上一梯度，此套溶质本身无溶剂化表征",
      "evidence_ids": ["S0221", "S0222", "S0223"]
    },
    {
      "name": "高 DN 共溶剂种类（种类梯度，均为 8 vol% 加入 DD）",
      "order": ["DD_HMPA", "DD_DMSO", "DD_DMF", "DD_TPPO", "DD"],
      "values": ["HMPA", "DMSO", "DMF", "TPPO", "无共溶剂"],
      "solvation_axis": "按 Li⁺ 溶剂化由强到弱；依据：作者称 HMPA（DN 38.8）与 Li⁺ 结合强于其他溶剂（M0029、M0094），高 DN 溶剂与 Li⁺ 结合强于 DME/DOL（S0132），DMSO、DMF 按引言 DN（29.8、26.6，M0012）排；TPPO 原文未给 DN，位置不确定，暂排在 DMF 后、DD 前",
      "evidence_ids": ["M0029", "M0012", "M0094", "S0132", "M0034"]
    }
  ],
  "properties": [
    {
      "name": "Li⁺ 溶剂化（7Li NMR）",
      "values": {"DD": "基准", "DD_HMPA-2%": "相对 DD 向低场移动", "DD_HMPA": "向低场移动更多"},
      "direction": "随 HMPA 体积比 2%→8% 逐渐向低场移动，表示 HMPA 参与 Li⁺ 溶剂化",
      "method": "7Li NMR",
      "system": "电解液（含盐）",
      "evidence_ids": ["M0036"]
    },
    {
      "name": "Li⁺ 溶剂化（Raman）",
      "values": {"DD": "DME C–O–C 加盐后 845 → 870 cm-1（参与溶剂化）", "DD_HMPA-5%": "HMPA N–P–N 相对纯溶剂移向高波数", "DD_HMPA-10%": "同上", "DD_HMPA-20%": "DME C–O–C 移回低波数，更多 HMPA 取代 DME 配位"},
      "direction": "HMPA 增加时 N–P–N 由 629 移到 643 cm-1；到 20% 时 HMPA 取代部分 DME 进入 Li⁺ 配位",
      "method": "Raman",
      "system": "电解液（含盐）与无盐溶剂对比",
      "evidence_ids": ["M0036", "S0101", "S0102", "S0103"]
    },
    {
      "name": "Li⁺ 溶剂化结构（AIMD）",
      "values": {"DD": "第一溶剂化层约 4.5 个溶剂 O（89% DME、11% DOL），无阴离子", "DD_HMPA": "第一溶剂化层约 0.5 个 HMPA O + 约 2.5 个 DOL/DME O，另有部分 TFSI⁻ O；HMPA 只在第一层，外层只有 DOL/DME/TFSI⁻（核壳结构）"},
      "direction": "加 HMPA 后 HMPA 进入并限域于第一溶剂化层，TFSI⁻ 参与增多",
      "method": "AIMD 模拟（RDF、配位数）",
      "system": "模拟体系 DD 与 DD_HMPA 电解液",
      "evidence_ids": ["M0041", "M0042", "M0043", "M0045", "M0048", "M0050"]
    },
    {
      "name": "溶剂–溶剂相互作用（1H NMR）",
      "values": {"DD_HMPA": "1H 约 3.0 ppm 相对纯 HMPA 向低场移动（HMPA 与 DME/DOL 氢键）", "DD_TPPO": "向低场移动（氢键）", "DD_DMF": "向高场移动", "DD_DMSO": "向高场移动"},
      "direction": "磷酰胺类（HMPA、TPPO）与 DME/DOL 形成氢键；DMF、DMSO 相反",
      "method": "1H NMR",
      "system": "不含 LiTFSI 的混合溶剂",
      "evidence_ids": ["M0037", "M0038", "S0106"]
    },
    {
      "name": "多硫化物物种（[S3]•⁻ 自由基，随 HMPA 比例）",
      "values": {"DD": "黄色，以未解离 Sx²⁻ 为主，无 [S3]•⁻", "DD_HMPA-2%": "蓝色", "DD_HMPA-4%": "更深", "DD_HMPA": "最深，617 nm [S3]•⁻ 峰明显"},
      "direction": "随 HMPA 体积分数增加溶液变蓝变深，[S3]•⁻ 增多",
      "method": "UV-vis（0.3 mM 与 1 mM Li2S6）",
      "system": "不含 LiTFSI 的 DOL/DME 或 DOL/DME/HMPA 溶剂中的 Li2S6 稀溶液（mM 级，远低于电池中浓度）",
      "evidence_ids": ["M0068", "M0069", "M0070", "S0043"]
    },
    {
      "name": "[S3]•⁻ 自由基稳定性（静置）",
      "values": {"DD_HMPA": "1 h 较高；24 h 仍最高、仍呈蓝色", "DD_DMSO": "1 h 较高；24 h 几乎消失", "DD_TPPO": "1 h 较低；24 h 几乎消失", "DD_DMF": "1 h 较低；24 h 几乎消失", "DD": "低于所有含高 DN 共溶剂者"},
      "direction": "刚溶解时各高 DN 溶剂自由基浓度相近；24 h 后 DD_HMPA 保留最多",
      "method": "UV-vis（1.0 mM 与 0.5 mM Li2S6，静置 1–24 h）",
      "system": "不含 LiTFSI 的混合溶剂中的 Li2S6 稀溶液",
      "evidence_ids": ["M0071", "M0074", "M0076", "M0077", "S0123", "S0125", "S0126"]
    },
    {
      "name": "放电过程中 [S3]•⁻（原位）",
      "values": {"DD_HMPA": "放电中生成更多 [S3]•⁻，第 II 阶段浓度长时间保持", "DD": "未检测到自由基"},
      "direction": "DD_HMPA 多于 DD",
      "method": "原位 UV-vis",
      "system": "比色皿电池，S 约 1 mg，0.15 C 放电",
      "evidence_ids": ["M0098", "M0102", "S0146", "S0148", "S0093", "S0096"]
    },
    {
      "name": "多硫化物溶剂化",
      "values": {"DD": "未报告", "DD_HMPA": "未报告"},
      "direction": "未报告",
      "method": "未直接测；作者只用 DFT 结合能讨论溶剂–Li[S3]•/Li2S6 相互作用（规程不收结合能）",
      "system": "未报告",
      "evidence_ids": ["M0090"]
    },
    {
      "name": "多硫化物溶解度",
      "values": {"DD": "未报告", "DD_HMPA": "未报告"},
      "direction": "未报告",
      "method": "未测；DD_DMSO 中 Li2S 溶解度较高只是作者的归因（M0118、S0240），没有测量值",
      "system": "未报告",
      "evidence_ids": ["M0118", "S0240"]
    },
    {
      "name": "Li2S 成核/生长速率（Ak2）",
      "values": {"DD": "约为高 DN 共溶剂电解液的 5–6 倍", "DD_DMSO": "几乎为零", "DD_HMPA": "适中"},
      "direction": "DD 最快，DD_HMPA 适中，DD_DMSO 最慢",
      "method": "恒电位沉积（Li|Li2S6，2.02 V）按 BFT 瞬时模型拟合",
      "system": "Li2S6 catholyte（含 0.5 M LiTFSI、0.8 M LiNO3）",
      "evidence_ids": ["M0122", "M0123"]
    },
    {
      "name": "Li2S 沉积模式",
      "values": {"DD": "2DI 与 3DP 混合，平整 Li2S 层", "DD_HMPA": "3DP 与 3DI 混合，小颗粒", "DD_DMF": "接近 3DI，大 Li2S 岛", "DD_TPPO": "接近 3DI，大 Li2S 岛", "DD_DMSO": "极少 Li2S 颗粒"},
      "direction": "加入高 DN 共溶剂后由二维向三维沉积转变",
      "method": "无量纲 I/Im–T/Tm 曲线拟合 + SEM",
      "system": "Li|Li2S6 恒电位沉积",
      "evidence_ids": ["M0113", "M0114", "M0117", "M0118"]
    },
    {
      "name": "溶剂与锂金属接触反应（浸泡 7 天）",
      "values": {"DD_HMPA": "无可见反应", "DD_TPPO": "无可见反应", "DD_DMF": "锂逐渐溶解", "DD_DMSO": "锂片边缘变黑", "DD_HMPA-10%": "锂片边缘变黑", "DD_HMPA-15%": "反应随 HMPA 比例增强"},
      "direction": "纯 HMPA、纯 TPPO 与锂剧烈反应；8% 混入 DD 后无可见反应；HMPA 比例增大后反应加剧",
      "method": "锂片浸泡目视观察",
      "system": "不含盐的纯溶剂与混合溶剂",
      "evidence_ids": ["M0052", "M0053", "M0054", "S0110", "S0111", "S0112", "S0181", "S0182"]
    },
    {
      "name": "黏度",
      "values": {"DD_TPPO": "高（作者定性）", "DD": "未报告", "DD_HMPA": "未报告"},
      "direction": "只给出 DD_TPPO 黏度高",
      "method": "未写测法（作者定性）",
      "system": "未报告",
      "evidence_ids": ["S0218"]
    },
    {
      "name": "离子电导率",
      "values": {"DD": "未报告", "DD_HMPA": "未报告"},
      "direction": "未报告",
      "method": "未报告",
      "system": "未报告",
      "evidence_ids": []
    }
  ],
  "tests": [
    {
      "id": "S16-T1",
      "name": "Li‖S 扣式 3.2 mg cm-2、E/S 10、0.1 C 长循环（100 圈）",
      "cell": "Li‖S 扣式（CR2032，G/S-80% 正极）",
      "conditions": {
        "sulfur_loading": "3.2 mg cm-2",
        "ES": "10",
        "ES_unit": "µL mg⁻¹（体积基）",
        "Li_thickness": "未报告",
        "rate": "0.1 C",
        "formation": "未报告",
        "temperature": "25 °C",
        "LiNO3": "含 0.8 M",
        "one_C": "未报告",
        "voltage_window": "1.7–2.6 V"
      },
      "formulations": ["DD", "DD_HMPA", "DD_TPPO", "DD_DMSO", "DD_DMF"],
      "evidence_ids": ["M0164", "M0174", "M0175", "S0046", "S0047", "S0034", "S0052", "S0199"],
      "results": [
        {
          "id": "S16-T1-R1",
          "metric": "首圈容量",
          "A": "DD_HMPA", "B": "DD",
          "value_A": null, "value_B": null,
          "unit": "mAh g-1",
          "point": "0.1 C 第 1 圈",
          "basis": "qualitative",
          "direction_text": "变好",
          "same_conditions": true,
          "evidence_ids": ["M0165"],
          "reason": "DD_HMPA 首圈 1094 mAh g-1（M0165），DD 数值只在图 5a；作者整句称 outperforming the cell with the base（未分首圈或 100 圈），已登记读图"
        },
        {
          "id": "S16-T1-R2",
          "metric": "指定圈容量",
          "A": "DD_HMPA", "B": "DD",
          "value_A": null, "value_B": null,
          "unit": "mAh g-1",
          "point": "0.1 C 第 100 圈",
          "basis": "qualitative",
          "direction_text": "变好",
          "same_conditions": true,
          "evidence_ids": ["M0165"],
          "reason": "DD_HMPA 第 100 圈 799 mAh g-1（M0165），DD 数值只在图上；作者称 outperforming"
        },
        {
          "id": "S16-T1-R3",
          "metric": "指定圈容量",
          "A": "DD_HMPA", "B": "DD_TPPO",
          "value_A": null, "value_B": null,
          "unit": "mAh g-1",
          "point": "0.1 C 第 100 圈",
          "basis": "qualitative",
          "direction_text": "变好",
          "same_conditions": true,
          "evidence_ids": ["M0165"],
          "reason": "作者称 DD_HMPA outperforming ... other HSEs（Figure 5a, Figure S14）；DD_TPPO 曲线在图 S14，与图 5a 是否同批原文未写"
        },
        {
          "id": "S16-T1-R4",
          "metric": "指定圈容量",
          "A": "DD_HMPA", "B": "DD_DMF",
          "value_A": null, "value_B": null,
          "unit": "mAh g-1",
          "point": "0.1 C 第 100 圈",
          "basis": "qualitative",
          "direction_text": "变好",
          "same_conditions": true,
          "evidence_ids": ["M0165"],
          "reason": "同 R3；DD_DMF 曲线在图 S14"
        },
        {
          "id": "S16-T1-R5",
          "metric": "指定圈容量",
          "A": "DD_HMPA", "B": "DD_DMSO",
          "value_A": null, "value_B": null,
          "unit": "mAh g-1",
          "point": "0.1 C 第 100 圈",
          "basis": "qualitative",
          "direction_text": "变好",
          "same_conditions": true,
          "evidence_ids": ["M0165"],
          "reason": "作者称 outperforming ... other HSEs；DD_DMSO 是否在图 5a 原文未明写（图 S14 只有 DD_DMF、DD_TPPO，推定 DD_DMSO 在图 5a）"
        },
        {
          "id": "S16-T1-R6",
          "metric": "过电位",
          "A": "DD_HMPA", "B": "DD",
          "value_A": null, "value_B": null,
          "unit": "V",
          "point": "0.1 C 第 1 圈充放电曲线",
          "basis": "qualitative",
          "direction_text": "变好",
          "same_conditions": true,
          "evidence_ids": ["M0166"],
          "reason": "作者称 lower polarization in DD_HMPA electrolyte（Figure 5b），比较对象写作不同电解液"
        },
        {
          "id": "S16-T1-R7",
          "metric": "首圈容量",
          "A": "DD_DMSO", "B": "DD",
          "value_A": null, "value_B": null,
          "unit": "mAh g-1",
          "point": "0.1 C 第 1 圈",
          "basis": "figure_only",
          "direction_text": "不判",
          "same_conditions": true,
          "evidence_ids": [],
          "reason": "种类梯度上只在图里有数的档（图 5a），已登记读图"
        },
        {
          "id": "S16-T1-R8",
          "metric": "首圈容量",
          "A": "DD_TPPO", "B": "DD",
          "value_A": null, "value_B": null,
          "unit": "mAh g-1",
          "point": "0.1 C 第 1 圈",
          "basis": "figure_only",
          "direction_text": "不判",
          "same_conditions": true,
          "evidence_ids": [],
          "reason": "只在图 S14a 有数；DD 在图 5a，跨图且原文未说同批，读到也可能按规则不判"
        },
        {
          "id": "S16-T1-R9",
          "metric": "首圈容量",
          "A": "DD_DMF", "B": "DD",
          "value_A": null, "value_B": null,
          "unit": "mAh g-1",
          "point": "0.1 C 第 1 圈",
          "basis": "figure_only",
          "direction_text": "不判",
          "same_conditions": true,
          "evidence_ids": [],
          "reason": "同 R8（图 S14a）"
        }
      ]
    },
    {
      "id": "S16-T2",
      "name": "Li‖S 扣式倍率测试（0.1–3.0 C）",
      "cell": "Li‖S 扣式（CR2032）",
      "conditions": {
        "sulfur_loading": "未报告",
        "ES": "未报告",
        "ES_unit": "未报告",
        "Li_thickness": "未报告",
        "rate": "0.1、0.2、0.5、1.0、2.0、2.5、3.0 C 逐级",
        "formation": "未报告",
        "temperature": "未报告",
        "LiNO3": "含 0.8 M",
        "one_C": "未报告"
      },
      "formulations": ["DD", "DD_HMPA", "DD_TPPO", "DD_DMF", "DD_DMSO"],
      "evidence_ids": ["S0213", "S0214", "S0217", "S0034"],
      "results": [
        {
          "id": "S16-T2-R1",
          "metric": "倍率容量",
          "A": "DD_HMPA", "B": "DD",
          "value_A": null, "value_B": null,
          "unit": "mAh g-1",
          "point": "0.1–3.0 C 各段",
          "basis": "qualitative",
          "direction_text": "变好",
          "same_conditions": true,
          "evidence_ids": ["S0214"],
          "reason": "DD_HMPA 各倍率 1227、1034、976、930、889、830、776 mAh g-1，作者称 surpassing the cell with the DD base electrolyte；DD 数值只在图 S17a（倍率图不属于规程允许读的两类图）"
        },
        {
          "id": "S16-T2-R2",
          "metric": "倍率容量",
          "A": "DD_TPPO", "B": "DD_HMPA",
          "value_A": null, "value_B": null,
          "unit": "mAh g-1",
          "point": "高电流密度段",
          "basis": "qualitative",
          "direction_text": "变坏",
          "same_conditions": true,
          "evidence_ids": ["S0218"],
          "reason": "作者称 DD_TPPO delivers very low specific capacity at high current density；DD_TPPO 在图 S18、DD_HMPA 在图 S17，为作者本人的定性比较"
        },
        {
          "id": "S16-T2-R3",
          "metric": "倍率容量",
          "A": "DD_DMF", "B": "DD_HMPA",
          "value_A": null, "value_B": null,
          "unit": "mAh g-1",
          "point": "0.2–3.0 C 各段",
          "basis": "qualitative",
          "direction_text": "变坏",
          "same_conditions": true,
          "evidence_ids": ["S0219"],
          "reason": "作者称 far inferior to that of DD_HMPA"
        },
        {
          "id": "S16-T2-R4",
          "metric": "倍率容量",
          "A": "DD_DMSO", "B": "DD_HMPA",
          "value_A": null, "value_B": null,
          "unit": "mAh g-1",
          "point": "0.2–3.0 C 各段",
          "basis": "qualitative",
          "direction_text": "变坏",
          "same_conditions": true,
          "evidence_ids": ["S0219"],
          "reason": "作者称 far inferior to that of DD_HMPA"
        },
        {
          "id": "S16-T2-R5",
          "metric": "倍率容量",
          "A": "DD_DMF", "B": "DD_DMSO",
          "value_A": null, "value_B": null,
          "unit": "mAh g-1",
          "point": "0.2–3.0 C 各段",
          "basis": "qualitative",
          "direction_text": "差异小",
          "same_conditions": true,
          "evidence_ids": ["S0219"],
          "reason": "作者称 DD_DMF and DD_DMSO exhibit similar rate performance"
        }
      ]
    },
    {
      "id": "S16-T3",
      "name": "Li‖S 扣式 3.5 mg cm-2、E/S 5.0、0.05 C 长循环（70 圈）",
      "cell": "Li‖S 扣式（CR2032）",
      "conditions": {
        "sulfur_loading": "3.5 mg cm-2",
        "ES": "5.0",
        "ES_unit": "µL mg⁻¹（体积基）",
        "Li_thickness": "未报告",
        "rate": "0.05 C（正文与图 5 图注为 0.05 C；图 S22 图注写 0.1 C、图内标注 0.05C）",
        "formation": "未报告",
        "temperature": "25 °C",
        "LiNO3": "含 0.8 M",
        "one_C": "未报告"
      },
      "formulations": ["DD_HMPA", "DD_DMSO", "DD_TPPO", "DD_DMF"],
      "evidence_ids": ["M0172", "M0174", "M0176", "S0237", "S0047", "S0048", "S0034"],
      "results": [
        {
          "id": "S16-T3-R1",
          "metric": "首圈容量",
          "A": "DD_DMSO", "B": "DD_HMPA",
          "value_A": null, "value_B": null,
          "unit": "mAh g-1",
          "point": "第 1 圈",
          "basis": "qualitative",
          "direction_text": "变坏",
          "same_conditions": true,
          "evidence_ids": ["S0238"],
          "reason": "作者称 DD_HMPA lower polarization and higher capacity form Li2S deposition（图 S22 只有 DD_DMSO 与 DD_HMPA）；DD_HMPA 首圈 1213 mAh g-1（M0172）；本测试无 DD"
        },
        {
          "id": "S16-T3-R2",
          "metric": "过电位",
          "A": "DD_DMSO", "B": "DD_HMPA",
          "value_A": null, "value_B": null,
          "unit": "V",
          "point": "第 1 圈放电第二平台",
          "basis": "qualitative",
          "direction_text": "变坏",
          "same_conditions": true,
          "evidence_ids": ["S0238", "S0239"],
          "reason": "DD_DMSO 第二平台电位更低，DD_HMPA 极化更低"
        },
        {
          "id": "S16-T3-R3",
          "metric": "过电位",
          "A": "DD_DMSO", "B": "DD_HMPA",
          "value_A": null, "value_B": null,
          "unit": "V",
          "point": "60 圈后放电第二平台",
          "basis": "qualitative",
          "direction_text": "变坏",
          "same_conditions": true,
          "evidence_ids": ["M0173", "M0181"],
          "reason": "原句被图注切断：cells using other HSEs exhibit high discharge polarization in the later second platform after 60 cycles；other HSEs 未逐一点名"
        },
        {
          "id": "S16-T3-R4",
          "metric": "过电位",
          "A": "DD_TPPO", "B": "DD_HMPA",
          "value_A": null, "value_B": null,
          "unit": "V",
          "point": "60 圈后放电第二平台",
          "basis": "qualitative",
          "direction_text": "变坏",
          "same_conditions": true,
          "evidence_ids": ["M0173", "M0181"],
          "reason": "同 R3；DD_TPPO 是否参与本测试按 other HSEs 推定"
        },
        {
          "id": "S16-T3-R5",
          "metric": "过电位",
          "A": "DD_DMF", "B": "DD_HMPA",
          "value_A": null, "value_B": null,
          "unit": "V",
          "point": "60 圈后放电第二平台",
          "basis": "qualitative",
          "direction_text": "变坏",
          "same_conditions": true,
          "evidence_ids": ["M0173", "M0181"],
          "reason": "同 R3；DD_DMF 是否参与本测试按 other HSEs 推定"
        },
        {
          "id": "S16-T3-R6",
          "metric": "指定圈容量",
          "A": "DD_DMSO", "B": "DD_HMPA",
          "value_A": null, "value_B": null,
          "unit": "mAh g-1",
          "point": "0.05 C 第 70 圈",
          "basis": "figure_only",
          "direction_text": "不判",
          "same_conditions": true,
          "evidence_ids": [],
          "reason": "DD_HMPA 第 70 圈 860 mAh g-1（M0172），其他 HSE 只在图 5c，已登记读图"
        },
        {
          "id": "S16-T3-R7",
          "metric": "首圈容量",
          "A": "DD_TPPO", "B": "DD_HMPA",
          "value_A": null, "value_B": null,
          "unit": "mAh g-1",
          "point": "0.05 C 第 1 圈",
          "basis": "figure_only",
          "direction_text": "不判",
          "same_conditions": true,
          "evidence_ids": [],
          "reason": "只在图 5c，已登记读图"
        },
        {
          "id": "S16-T3-R8",
          "metric": "首圈容量",
          "A": "DD_DMF", "B": "DD_HMPA",
          "value_A": null, "value_B": null,
          "unit": "mAh g-1",
          "point": "0.05 C 第 1 圈",
          "basis": "figure_only",
          "direction_text": "不判",
          "same_conditions": true,
          "evidence_ids": [],
          "reason": "只在图 5c，已登记读图"
        }
      ]
    },
    {
      "id": "S16-T4",
      "name": "Li‖S 扣式 5.5 mg cm-2、E/S 4.0、0.1 C 长循环（65 圈）",
      "cell": "Li‖S 扣式（CR2032）",
      "conditions": {
        "sulfur_loading": "5.5 mg cm-2",
        "ES": "4.0",
        "ES_unit": "µL mg⁻¹（体积基）",
        "Li_thickness": "未报告",
        "rate": "0.1 C",
        "formation": "未报告",
        "temperature": "25 °C",
        "LiNO3": "含 0.8 M",
        "one_C": "未报告"
      },
      "formulations": ["DD", "DD_HMPA"],
      "evidence_ids": ["M0177", "M0182", "M0174", "M0026", "S0047", "S0048", "S0034"],
      "results": [
        {
          "id": "S16-T4-R1",
          "metric": "首圈容量",
          "A": "DD_HMPA", "B": "DD",
          "value_A": null, "value_B": null,
          "unit": "mAh g-1",
          "point": "0.1 C 第 1 圈",
          "basis": "qualitative",
          "direction_text": "变好",
          "same_conditions": true,
          "evidence_ids": ["M0183", "M0026"],
          "reason": "DD_HMPA 864 mAh g-1（M0026，原文未明说是首圈）；DD 只有作者定性 inability to discharge at high-loading and lean-electrolyte conditions；已登记读图"
        },
        {
          "id": "S16-T4-R2",
          "metric": "保持率",
          "A": "DD_HMPA", "B": "DD",
          "value_A": null, "value_B": null,
          "unit": "%",
          "point": "65 圈容量保持率",
          "basis": "qualitative",
          "direction_text": "变好",
          "same_conditions": true,
          "evidence_ids": ["M0182"],
          "reason": "DD_HMPA 85.4% over 65 cycles，DD poor cycling stability（无数值）"
        },
        {
          "id": "S16-T4-R3",
          "metric": "过电位",
          "A": "DD_HMPA", "B": "DD",
          "value_A": null, "value_B": null,
          "unit": "V",
          "point": "放电过电位（第 1 圈及循环中）",
          "basis": "qualitative",
          "direction_text": "变好",
          "same_conditions": true,
          "evidence_ids": ["M0182"],
          "reason": "作者称 DD shows high discharge overpotential（Figure 5f），第二平台随循环消失"
        }
      ]
    },
    {
      "id": "S16-T5",
      "name": "Li‖S 软包 2.71 Ah、E/S 4.0、0.1 C",
      "cell": "Li‖S 软包（4 片双面硫正极 + 5 片锂负极）",
      "conditions": {
        "sulfur_loading": "4.6 mg cm-2（单面；双面 9.2 mg cm-2）",
        "ES": "4.0",
        "ES_unit": "µL mg⁻¹（体积基）",
        "Li_thickness": "125 µm（双面）",
        "rate": "0.1 C",
        "formation": "未报告",
        "temperature": "25 °C",
        "LiNO3": "含 0.8 M",
        "one_C": "未报告",
        "N_P": "1.63",
        "cell_capacity": "2.71 Ah",
        "cell_mass": "18.96 g",
        "voltage_window": "1.7–2.6 V"
      },
      "formulations": ["DD_HMPA", "DD"],
      "evidence_ids": ["M0184", "M0185", "S0088", "S0089", "S0090", "M0195", "M0197", "S0034"],
      "results": [
        {
          "id": "S16-T5-R1",
          "metric": "首圈容量",
          "A": "DD_HMPA", "B": "DD",
          "value_A": null, "value_B": null,
          "unit": "Ah",
          "point": "0.1 C 首圈",
          "basis": "qualitative",
          "direction_text": "变好",
          "same_conditions": true,
          "evidence_ids": ["M0185"],
          "reason": "DD_HMPA 2.71 Ah、307 Wh kg-1；DD 只有 low capacity 定性（图 6d），DD 软包条件原文未另写，推定相同；已登记读图"
        },
        {
          "id": "S16-T5-R2",
          "metric": "保持率",
          "A": "DD_HMPA", "B": "DD",
          "value_A": null, "value_B": null,
          "unit": "%",
          "point": "20 圈容量保持率",
          "basis": "qualitative",
          "direction_text": "变好",
          "same_conditions": true,
          "evidence_ids": ["M0185"],
          "reason": "DD_HMPA 86.7% over 20 cycles，DD fast capacity fading（无数值）"
        }
      ]
    },
    {
      "id": "S16-T6",
      "name": "Li‖Cu 0.5 mA cm-2、1.0 mAh cm-2 库仑效率",
      "cell": "Li‖Cu 扣式",
      "conditions": {
        "sulfur_loading": "不适用",
        "ES": "未报告",
        "ES_unit": "未报告",
        "Li_thickness": "未报告",
        "rate": "0.5 mA cm-2，1.0 mAh cm-2",
        "formation": "未报告",
        "temperature": "未报告",
        "LiNO3": "含 0.8 M",
        "one_C": "不适用",
        "charge_cutoff": "1 V"
      },
      "formulations": ["DD", "DD_HMPA", "DD_TPPO", "DD_DMSO", "DD_DMF"],
      "evidence_ids": ["S0053", "S0054", "M0127", "S0034"],
      "results": [
        {
          "id": "S16-T6-R1",
          "metric": "库仑效率",
          "A": "DD_HMPA", "B": "DD",
          "value_A": ">98.7", "value_B": 98.4,
          "unit": "%",
          "point": "平均 CE（DD 280 圈内；DD_HMPA 400 圈内）",
          "basis": "numeric",
          "direction_text": "变好",
          "same_conditions": true,
          "evidence_ids": ["M0127", "M0129"],
          "reason": "作者称 In great contrast ... high CE of over 98.7%；差 >0.3 个百分点，平均范围的圈数不同"
        },
        {
          "id": "S16-T6-R2",
          "metric": "库仑效率",
          "A": "DD_TPPO", "B": "DD",
          "value_A": ">98.7", "value_B": 98.4,
          "unit": "%",
          "point": "平均 CE（DD 280 圈内；DD_TPPO 400 圈内）",
          "basis": "numeric",
          "direction_text": "变好",
          "same_conditions": true,
          "evidence_ids": ["M0127", "M0129"],
          "reason": "同 R1"
        },
        {
          "id": "S16-T6-R3",
          "metric": "库仑效率",
          "A": "DD_DMSO", "B": "DD",
          "value_A": 95.0, "value_B": 98.4,
          "unit": "%",
          "point": "平均 CE（DD 280 圈内；DD_DMSO 120 圈内）",
          "basis": "numeric",
          "direction_text": "变坏",
          "same_conditions": true,
          "evidence_ids": ["M0127", "M0128"],
          "reason": "作者称 average CE of only 95.0%；低 3.4 个百分点"
        },
        {
          "id": "S16-T6-R4",
          "metric": "库仑效率",
          "A": "DD_DMF", "B": "DD",
          "value_A": "30–60", "value_B": 98.4,
          "unit": "%",
          "point": "CE 范围（DD_DMF）对平均 CE（DD）",
          "basis": "numeric",
          "direction_text": "变坏",
          "same_conditions": true,
          "evidence_ids": ["M0127", "M0128"],
          "reason": "作者称 extremely low CE (30%–60%)"
        },
        {
          "id": "S16-T6-R5",
          "metric": "寿命（循环圈数）",
          "A": "DD_HMPA", "B": "DD",
          "value_A": 400, "value_B": 280,
          "unit": "圈",
          "point": "稳定循环圈数（DD_HMPA 为测试结束时仍无明显衰减）",
          "basis": "numeric",
          "direction_text": "变好",
          "same_conditions": true,
          "evidence_ids": ["M0127", "M0129"],
          "reason": "DD sustaining 280 cycles；DD_HMPA sustains 400 cycles without apparent fading（400 可能只是测试长度）"
        },
        {
          "id": "S16-T6-R6",
          "metric": "寿命（循环圈数）",
          "A": "DD_TPPO", "B": "DD",
          "value_A": 400, "value_B": 280,
          "unit": "圈",
          "point": "稳定循环圈数",
          "basis": "numeric",
          "direction_text": "变好",
          "same_conditions": true,
          "evidence_ids": ["M0127", "M0129"],
          "reason": "同 R5"
        },
        {
          "id": "S16-T6-R7",
          "metric": "寿命（循环圈数）",
          "A": "DD_DMSO", "B": "DD",
          "value_A": 120, "value_B": 280,
          "unit": "圈",
          "point": "循环圈数",
          "basis": "numeric",
          "direction_text": "变坏",
          "same_conditions": true,
          "evidence_ids": ["M0127", "M0128"],
          "reason": "DD_DMSO average CE ... over 120 cycles；120 圈是寿命终点还是测试长度原文未明说"
        },
        {
          "id": "S16-T6-R8",
          "metric": "过电位",
          "A": "DD_HMPA", "B": "DD",
          "value_A": null, "value_B": null,
          "unit": "V",
          "point": "循环中电压曲线（20 圈前后）",
          "basis": "qualitative",
          "direction_text": "变好",
          "same_conditions": true,
          "evidence_ids": ["M0143", "M0144"],
          "reason": "DD 死锂积累使过电位随循环增大；DD_HMPA reduced overpotential"
        },
        {
          "id": "S16-T6-R9",
          "metric": "过电位",
          "A": "DD_TPPO", "B": "DD",
          "value_A": null, "value_B": null,
          "unit": "V",
          "point": "循环中电压曲线",
          "basis": "qualitative",
          "direction_text": "变好",
          "same_conditions": true,
          "evidence_ids": ["M0144"],
          "reason": "plated Li in DD_HMPA and DD_TPPO ... reduced overpotential"
        },
        {
          "id": "S16-T6-R10",
          "metric": "过电位",
          "A": "DD_DMSO", "B": "DD",
          "value_A": null, "value_B": null,
          "unit": "V",
          "point": "循环中电压曲线",
          "basis": "qualitative",
          "direction_text": "变坏",
          "same_conditions": true,
          "evidence_ids": ["M0145"],
          "reason": "作者称 leading to large overpotential，未明写相对 DD，按上下文与 DD/DD_HMPA 对比"
        },
        {
          "id": "S16-T6-R11",
          "metric": "过电位",
          "A": "DD_DMF", "B": "DD",
          "value_A": null, "value_B": null,
          "unit": "V",
          "point": "循环中电压曲线",
          "basis": "qualitative",
          "direction_text": "变坏",
          "same_conditions": true,
          "evidence_ids": ["M0145", "S0189"],
          "reason": "同 R10"
        }
      ]
    },
    {
      "id": "S16-T7",
      "name": "Li‖Li 对称电池 1 mA cm-2、1 mAh cm-2",
      "cell": "Li‖Li 对称",
      "conditions": {
        "sulfur_loading": "不适用",
        "ES": "未报告",
        "ES_unit": "未报告",
        "Li_thickness": "未报告",
        "rate": "1 mA cm-2，1 mAh cm-2",
        "formation": "未报告",
        "temperature": "未报告",
        "LiNO3": "含 0.8 M",
        "one_C": "不适用"
      },
      "formulations": ["DD", "DD_HMPA", "DD_HMPA-10%", "DD_HMPA-12%", "DD_HMPA-15%"],
      "evidence_ids": ["S0175", "S0177", "S0184", "S0034"],
      "results": [
        {
          "id": "S16-T7-R1",
          "metric": "寿命（循环小时数）",
          "A": "DD_HMPA", "B": "DD",
          "value_A": 500, "value_B": 130,
          "unit": "h",
          "point": "短路前循环时间（DD_HMPA 为测试结束仍未短路）",
          "basis": "numeric",
          "direction_text": "变好",
          "same_conditions": true,
          "evidence_ids": ["M0139"],
          "reason": "DD_HMPA 500 hours without short-circuit；DD short-circuit at 130 hours"
        },
        {
          "id": "S16-T7-R2",
          "metric": "寿命（循环小时数）",
          "A": "DD_HMPA-10%", "B": "DD_HMPA",
          "value_A": null, "value_B": null,
          "unit": "h",
          "point": "短路前循环时间",
          "basis": "qualitative",
          "direction_text": "变坏",
          "same_conditions": true,
          "evidence_ids": ["M0140"],
          "reason": "作者称 a higher HPMA fraction leads to shorter cycle life for Li|Li；10/12/15% 在图 S10c、8% 在图 S10a，为作者本人跨图的定性比较"
        },
        {
          "id": "S16-T7-R3",
          "metric": "寿命（循环小时数）",
          "A": "DD_HMPA-12%", "B": "DD_HMPA-10%",
          "value_A": null, "value_B": null,
          "unit": "h",
          "point": "短路前循环时间",
          "basis": "qualitative",
          "direction_text": "变坏",
          "same_conditions": true,
          "evidence_ids": ["S0180"],
          "reason": "A higher HMPA volume fraction result in faster short circuiting in Li|Li cells（图 S10c 同图）"
        },
        {
          "id": "S16-T7-R4",
          "metric": "寿命（循环小时数）",
          "A": "DD_HMPA-15%", "B": "DD_HMPA-12%",
          "value_A": null, "value_B": null,
          "unit": "h",
          "point": "短路前循环时间",
          "basis": "qualitative",
          "direction_text": "变坏",
          "same_conditions": true,
          "evidence_ids": ["S0180"],
          "reason": "同 R3"
        }
      ]
    },
    {
      "id": "S16-T8",
      "name": "Li‖Cu 库仑效率（HMPA 比例，图 S10d；条件推定同 T6）",
      "cell": "Li‖Cu 扣式",
      "conditions": {
        "sulfur_loading": "不适用",
        "ES": "未报告",
        "ES_unit": "未报告",
        "Li_thickness": "未报告",
        "rate": "0.5 mA cm-2，1.0 mAh cm-2（推定）",
        "formation": "未报告",
        "temperature": "未报告",
        "LiNO3": "含 0.8 M",
        "one_C": "不适用"
      },
      "formulations": ["DD_HMPA", "DD_HMPA-10%", "DD_HMPA-12%", "DD_HMPA-15%"],
      "evidence_ids": ["S0177", "S0054", "S0034"],
      "results": [
        {
          "id": "S16-T8-R1",
          "metric": "库仑效率",
          "A": "DD_HMPA-10%", "B": "DD_HMPA",
          "value_A": null, "value_B": null,
          "unit": "%",
          "point": "循环 CE",
          "basis": "qualitative",
          "direction_text": "变坏",
          "same_conditions": true,
          "evidence_ids": ["M0140"],
          "reason": "作者称 higher HPMA fraction leads to ... lower coulombic efficiency（图 S10d 与图 4a 跨图，作者定性）；图 S10d 条件原文未写，推定"
        },
        {
          "id": "S16-T8-R2",
          "metric": "库仑效率",
          "A": "DD_HMPA-12%", "B": "DD_HMPA-10%",
