Repository: zhuonanli08/Li-S_Electrolyte_Conflicts

File: output/Claude_v4_调试集53篇_2026-10-25/independent_predictions/S18.json
{
 "paper_id": "S18",
 "doi": "10.1021/jacs.5c01588",
 "formulations": [
  {
   "id": "DOL/DME",
   "name": "w/o DIPS/DIPE/HME（0% WSS，DOL/DME 基准）",
   "components": [
    {
     "name": "DOL",
     "role": "溶剂化溶剂",
     "amount": "1:1",
     "unit": "v/v（DOL:DME）"
    },
    {
     "name": "DME",
     "role": "溶剂化溶剂",
     "amount": "1:1",
     "unit": "v/v（DOL:DME）"
    },
    {
     "name": "LiTFSI",
     "role": "盐",
     "amount": 1.0,
     "unit": "M"
    },
    {
     "name": "LiNO3",
     "role": "添加剂",
     "amount": 2,
     "unit": "wt%"
    }
   ],
   "raw_formula": "DOL/DME (v/v = 1:1) + 1.0 mol L−1 LiTFSI；电池测试另加 2 wt.% LiNO3（光谱与 Li2S6 对称电池用溶液不含 LiNO3）",
   "evidence_ids": [
    "S0005",
    "S0010"
   ]
  },
  {
   "id": "DIPS10",
   "name": "10% DIPS",
   "components": [
    {
     "name": "DOL",
     "role": "溶剂化溶剂",
     "amount": "1:1",
     "unit": "v/v（DOL:DME）"
    },
    {
     "name": "DME",
     "role": "溶剂化溶剂",
     "amount": "1:1",
     "unit": "v/v（DOL:DME）"
    },
    {
     "name": "DIPS",
     "role": "弱或非溶剂化溶剂",
     "amount": 10,
     "unit": "%（WSS 含量，按体积比混合）"
    },
    {
     "name": "LiTFSI",
     "role": "盐",
     "amount": 1.0,
     "unit": "M"
    },
    {
     "name": "LiNO3",
     "role": "添加剂",
     "amount": 2,
     "unit": "wt%"
    }
   ],
   "raw_formula": "DIPS 与 DOL/DME (v/v = 1:1) 按体积比混合，DIPS 10%，1.0 mol L−1 LiTFSI；电池测试另加 2 wt.% LiNO3",
   "evidence_ids": [
    "S0005",
    "S0010",
    "M0121"
   ]
  },
  {
   "id": "DIPS20",
   "name": "20% DIPS",
   "components": [
    {
     "name": "DOL",
     "role": "溶剂化溶剂",
     "amount": "1:1",
     "unit": "v/v（DOL:DME）"
    },
    {
     "name": "DME",
     "role": "溶剂化溶剂",
     "amount": "1:1",
     "unit": "v/v（DOL:DME）"
    },
    {
     "name": "DIPS",
     "role": "弱或非溶剂化溶剂",
     "amount": 20,
     "unit": "%（WSS 含量，按体积比混合）"
    },
    {
     "name": "LiTFSI",
     "role": "盐",
     "amount": 1.0,
     "unit": "M"
    },
    {
     "name": "LiNO3",
     "role": "添加剂",
     "amount": 2,
     "unit": "wt%"
    }
   ],
   "raw_formula": "DIPS 与 DOL/DME (v/v = 1:1) 按体积比混合，DIPS 20%，1.0 mol L−1 LiTFSI；电池测试另加 2 wt.% LiNO3",
   "evidence_ids": [
    "S0005",
    "S0010",
    "M0094"
   ]
  },
  {
   "id": "DIPS30",
   "name": "30% DIPS",
   "components": [
    {
     "name": "DOL",
     "role": "溶剂化溶剂",
     "amount": "1:1",
     "unit": "v/v（DOL:DME）"
    },
    {
     "name": "DME",
     "role": "溶剂化溶剂",
     "amount": "1:1",
     "unit": "v/v（DOL:DME）"
    },
    {
     "name": "DIPS",
     "role": "弱或非溶剂化溶剂",
     "amount": 30,
     "unit": "%（WSS 含量，按体积比混合）"
    },
    {
     "name": "LiTFSI",
     "role": "盐",
     "amount": 1.0,
     "unit": "M"
    },
    {
     "name": "LiNO3",
     "role": "添加剂",
     "amount": 2,
     "unit": "wt%"
    }
   ],
   "raw_formula": "DIPS 与 DOL/DME (v/v = 1:1) 按体积比混合，DIPS 30%（Figure S17 图例），1.0 mol L−1 LiTFSI；电池测试另加 2 wt.% LiNO3",
   "evidence_ids": [
    "S0005",
    "S0010",
    "S0164"
   ]
  },
  {
   "id": "DIPS35",
   "name": "35% DIPS",
   "components": [
    {
     "name": "DOL",
     "role": "溶剂化溶剂",
     "amount": "1:1",
     "unit": "v/v（DOL:DME）"
    },
    {
     "name": "DME",
     "role": "溶剂化溶剂",
     "amount": "1:1",
     "unit": "v/v（DOL:DME）"
    },
    {
     "name": "DIPS",
     "role": "弱或非溶剂化溶剂",
     "amount": 35,
     "unit": "%（WSS 含量，按体积比混合）"
    },
    {
     "name": "LiTFSI",
     "role": "盐",
     "amount": 1.0,
     "unit": "M"
    },
    {
     "name": "LiNO3",
     "role": "添加剂",
     "amount": 2,
     "unit": "wt%"
    }
   ],
   "raw_formula": "35% DIPS system：DIPS 与 DOL/DME (v/v = 1:1) 按体积比混合，1.0 mol L−1 LiTFSI + 2 wt.% LiNO3",
   "evidence_ids": [
    "S0005",
    "S0010",
    "M0176"
   ]
  },
  {
   "id": "DIPS40",
   "name": "40% DIPS",
   "components": [
    {
     "name": "DOL",
     "role": "溶剂化溶剂",
     "amount": "1:1",
     "unit": "v/v（DOL:DME）"
    },
    {
     "name": "DME",
     "role": "溶剂化溶剂",
     "amount": "1:1",
     "unit": "v/v（DOL:DME）"
    },
    {
     "name": "DIPS",
     "role": "弱或非溶剂化溶剂",
     "amount": 40,
     "unit": "%（WSS 含量，按体积比混合）"
    },
    {
     "name": "LiTFSI",
     "role": "盐",
     "amount": 1.0,
     "unit": "M"
    },
    {
     "name": "LiNO3",
     "role": "添加剂",
     "amount": 2,
     "unit": "wt%"
    }
   ],
   "raw_formula": "DIPS 与 DOL/DME (v/v = 1:1) 按体积比混合，DIPS 40%，1.0 mol L−1 LiTFSI；电池测试另加 2 wt.% LiNO3",
   "evidence_ids": [
    "S0005",
    "S0010",
    "M0094"
   ]
  },
  {
   "id": "DIPE10",
   "name": "10% DIPE",
   "components": [
    {
     "name": "DOL",
     "role": "溶剂化溶剂",
     "amount": "1:1",
     "unit": "v/v（DOL:DME）"
    },
    {
     "name": "DME",
     "role": "溶剂化溶剂",
     "amount": "1:1",
     "unit": "v/v（DOL:DME）"
    },
    {
     "name": "DIPE",
     "role": "弱或非溶剂化溶剂",
     "amount": 10,
     "unit": "%（WSS 含量，按体积比混合）"
    },
    {
     "name": "LiTFSI",
     "role": "盐",
     "amount": 1.0,
     "unit": "M"
    },
    {
     "name": "LiNO3",
     "role": "添加剂",
     "amount": 2,
     "unit": "wt%"
    }
   ],
   "raw_formula": "DIPE 与 DOL/DME (v/v = 1:1) 按体积比混合，DIPE 10%，1.0 mol L−1 LiTFSI；电池测试另加 2 wt.% LiNO3",
   "evidence_ids": [
    "S0005",
    "S0010",
    "M0111"
   ]
  },
  {
   "id": "DIPE20",
   "name": "20% DIPE",
   "components": [
    {
     "name": "DOL",
     "role": "溶剂化溶剂",
     "amount": "1:1",
     "unit": "v/v（DOL:DME）"
    },
    {
     "name": "DME",
     "role": "溶剂化溶剂",
     "amount": "1:1",
     "unit": "v/v（DOL:DME）"
    },
    {
     "name": "DIPE",
     "role": "弱或非溶剂化溶剂",
     "amount": 20,
     "unit": "%（WSS 含量，按体积比混合）"
    },
    {
     "name": "LiTFSI",
     "role": "盐",
     "amount": 1.0,
     "unit": "M"
    },
    {
     "name": "LiNO3",
     "role": "添加剂",
     "amount": 2,
     "unit": "wt%"
    }
   ],
   "raw_formula": "DIPE 与 DOL/DME (v/v = 1:1) 按体积比混合，DIPE 20%，1.0 mol L−1 LiTFSI；电池测试另加 2 wt.% LiNO3",
   "evidence_ids": [
    "S0005",
    "S0010",
    "M0080"
   ]
  },
  {
   "id": "DIPE30",
   "name": "30% DIPE",
   "components": [
    {
     "name": "DOL",
     "role": "溶剂化溶剂",
     "amount": "1:1",
     "unit": "v/v（DOL:DME）"
    },
    {
     "name": "DME",
     "role": "溶剂化溶剂",
     "amount": "1:1",
     "unit": "v/v（DOL:DME）"
    },
    {
     "name": "DIPE",
     "role": "弱或非溶剂化溶剂",
     "amount": 30,
     "unit": "%（WSS 含量，按体积比混合）"
    },
    {
     "name": "LiTFSI",
     "role": "盐",
     "amount": 1.0,
     "unit": "M"
    },
    {
     "name": "LiNO3",
     "role": "添加剂",
     "amount": 2,
     "unit": "wt%"
    }
   ],
   "raw_formula": "DIPE 与 DOL/DME (v/v = 1:1) 按体积比混合，DIPE 30%，1.0 mol L−1 LiTFSI；电池测试另加 2 wt.% LiNO3",
   "evidence_ids": [
    "S0005",
    "S0010",
    "M0111"
   ]
  },
  {
   "id": "DIPE35",
   "name": "35% DIPE",
   "components": [
    {
     "name": "DOL",
     "role": "溶剂化溶剂",
     "amount": "1:1",
     "unit": "v/v（DOL:DME）"
    },
    {
     "name": "DME",
     "role": "溶剂化溶剂",
     "amount": "1:1",
     "unit": "v/v（DOL:DME）"
    },
    {
     "name": "DIPE",
     "role": "弱或非溶剂化溶剂",
     "amount": 35,
     "unit": "%（WSS 含量，按体积比混合）"
    },
    {
     "name": "LiTFSI",
     "role": "盐",
     "amount": 1.0,
     "unit": "M"
    },
    {
     "name": "LiNO3",
     "role": "添加剂",
     "amount": 2,
     "unit": "wt%"
    }
   ],
   "raw_formula": "35% DIPE system：DIPE 与 DOL/DME (v/v = 1:1) 按体积比混合，1.0 mol L−1 LiTFSI + 2 wt.% LiNO3",
   "evidence_ids": [
    "S0005",
    "S0010",
    "M0193"
   ]
  },
  {
   "id": "DIPE40",
   "name": "40% DIPE",
   "components": [
    {
     "name": "DOL",
     "role": "溶剂化溶剂",
     "amount": "1:1",
     "unit": "v/v（DOL:DME）"
    },
    {
     "name": "DME",
     "role": "溶剂化溶剂",
     "amount": "1:1",
     "unit": "v/v（DOL:DME）"
    },
    {
     "name": "DIPE",
     "role": "弱或非溶剂化溶剂",
     "amount": 40,
     "unit": "%（WSS 含量，按体积比混合）"
    },
    {
     "name": "LiTFSI",
     "role": "盐",
     "amount": 1.0,
     "unit": "M"
    },
    {
     "name": "LiNO3",
     "role": "添加剂",
     "amount": 2,
     "unit": "wt%"
    }
   ],
   "raw_formula": "DIPE 与 DOL/DME (v/v = 1:1) 按体积比混合，DIPE 40%，1.0 mol L−1 LiTFSI；电池测试另加 2 wt.% LiNO3",
   "evidence_ids": [
    "S0005",
    "S0010",
    "M0081"
   ]
  },
  {
   "id": "HME20",
   "name": "20% HME",
   "components": [
    {
     "name": "DOL",
     "role": "溶剂化溶剂",
     "amount": "1:1",
     "unit": "v/v（DOL:DME）"
    },
    {
     "name": "DME",
     "role": "溶剂化溶剂",
     "amount": "1:1",
     "unit": "v/v（DOL:DME）"
    },
    {
     "name": "HME",
     "role": "弱或非溶剂化溶剂",
     "amount": 20,
     "unit": "%（WSS 含量，按体积比混合）"
    },
    {
     "name": "LiTFSI",
     "role": "盐",
     "amount": 1.0,
     "unit": "M"
    },
    {
     "name": "LiNO3",
     "role": "添加剂",
     "amount": 2,
     "unit": "wt%"
    }
   ],
   "raw_formula": "HME 与 DOL/DME (v/v = 1:1) 按体积比混合，HME 20%（原文对三体系合写转折点约 20% WSS），1.0 mol L−1 LiTFSI；电池测试另加 2 wt.% LiNO3",
   "evidence_ids": [
    "S0005",
    "S0010",
    "M0069",
    "M0093"
   ]
  },
  {
   "id": "HME35",
   "name": "35% HME",
   "components": [
    {
     "name": "DOL",
     "role": "溶剂化溶剂",
     "amount": "1:1",
     "unit": "v/v（DOL:DME）"
    },
    {
     "name": "DME",
     "role": "溶剂化溶剂",
     "amount": "1:1",
     "unit": "v/v（DOL:DME）"
    },
    {
     "name": "HME",
     "role": "弱或非溶剂化溶剂",
     "amount": 35,
     "unit": "%（WSS 含量，按体积比混合）"
    },
    {
     "name": "LiTFSI",
     "role": "盐",
     "amount": 1.0,
     "unit": "M"
    },
    {
     "name": "LiNO3",
     "role": "添加剂",
     "amount": 2,
     "unit": "wt%"
    }
   ],
   "raw_formula": "35% HME system：HME 与 DOL/DME (v/v = 1:1) 按体积比混合，1.0 mol L−1 LiTFSI + 2 wt.% LiNO3",
   "evidence_ids": [
    "S0005",
    "S0010",
    "M0193"
   ]
  },
  {
   "id": "HME40",
   "name": "40% HME",
   "components": [
    {
     "name": "DOL",
     "role": "溶剂化溶剂",
     "amount": "1:1",
     "unit": "v/v（DOL:DME）"
    },
    {
     "name": "DME",
     "role": "溶剂化溶剂",
     "amount": "1:1",
     "unit": "v/v（DOL:DME）"
    },
    {
     "name": "HME",
     "role": "弱或非溶剂化溶剂",
     "amount": 40,
     "unit": "%（WSS 含量，按体积比混合）"
    },
    {
     "name": "LiTFSI",
     "role": "盐",
     "amount": 1.0,
     "unit": "M"
    },
    {
     "name": "LiNO3",
     "role": "添加剂",
     "amount": 2,
     "unit": "wt%"
    }
   ],
   "raw_formula": "HME 与 DOL/DME (v/v = 1:1) 按体积比混合，HME 40%（原文对 Fig. 1C 三体系合写 WSS 0→40%），1.0 mol L−1 LiTFSI；电池测试另加 2 wt.% LiNO3",
   "evidence_ids": [
    "S0005",
    "S0010",
    "M0036"
   ]
  },
  {
   "id": "DIPS-pouch",
   "name": "DIPS electrolyte（软包用）",
   "components": [
    {
     "name": "DIPS",
     "role": "弱或非溶剂化溶剂",
     "amount": "未报告",
     "unit": "未报告"
    },
    {
     "name": "DOL",
     "role": "溶剂化溶剂",
     "amount": "未报告",
     "unit": "未报告"
    },
    {
     "name": "DME",
     "role": "溶剂化溶剂",
     "amount": "未报告",
     "unit": "未报告"
    },
    {
     "name": "LiTFSI",
     "role": "盐",
     "amount": 1.0,
     "unit": "M"
    },
    {
     "name": "LiNO3",
     "role": "添加剂",
     "amount": 5.0,
     "unit": "wt%"
    }
   ],
   "raw_formula": "DIPS/DOL/DME mixed solvents dissolved with 1.0 mol L−1 LiTFSI and 5.0 wt.% LiNO3（DIPS 含量与 DOL:DME 比例原文未写）",
   "evidence_ids": [
    "S0067"
   ]
  }
 ],
 "control_id": "DOL/DME",
 "control_type": "常规醚基准（DOL/DME + LiTFSI + LiNO₃）：1.0 M LiTFSI DOL/DME (1:1) + 2 wt% LiNO3（0% WSS）",
 "gradients": [
  {
   "name": "DIPS 含量（用量梯度）",
   "order": [
    "DOL/DME",
    "DIPS10",
    "DIPS20",
    "DIPS30",
    "DIPS35",
    "DIPS40"
   ],
   "values": [
    "0%",
    "10%",
    "20%",
    "30%",
    "35%",
    "40%"
   ],
   "solvation_axis": "按电解液溶剂化能力（ESP，作者以 23Na NMR 测 DN 表征）由强到弱；依据：DIPS 0→20→40% 时 DN 16.6→16.5→15.6 kcal mol−1；35% 档无 DN 数据，按含量插入",
   "evidence_ids": [
    "S0005",
    "M0032",
    "M0094"
   ]
  },
  {
   "name": "DIPE 含量（用量梯度）",
   "order": [
    "DOL/DME",
    "DIPE10",
    "DIPE20",
    "DIPE30",
    "DIPE35",
    "DIPE40"
   ],
   "values": [
    "0%",
    "10%",
    "20%",
    "30%",
    "35%",
    "40%"
   ],
   "solvation_axis": "按电解液溶剂化能力（ESP/DN）由强到弱；依据：作者称 WSS 含量增加 ESP 减弱（M0032），DIPE 体系 DN 数值仅在 Fig. 3B2",
   "evidence_ids": [
    "S0005",
    "M0032",
    "M0093"
   ]
  },
  {
   "name": "HME 含量（用量梯度）",
   "order": [
    "DOL/DME",
    "HME20",
    "HME35",
    "HME40"
   ],
   "values": [
    "0%",
    "20%",
    "35%",
    "40%"
   ],
   "solvation_axis": "按电解液溶剂化能力（ESP/DN）由强到弱；依据：作者称 WSS 含量增加 ESP 减弱（M0032）；HME 其他中间档原文文字未写，仅在图中",
   "evidence_ids": [
    "S0005",
    "M0032",
    "M0093"
   ]
  }
 ],
 "properties": [
  {
   "name": "电解液溶剂化能力（供体数 DN）",
   "values": {
    "DOL/DME": "16.6 kcal mol−1",
    "DIPS20": "16.5 kcal mol−1",
    "DIPS40": "15.6 kcal mol−1"
   },
   "direction": "沿 WSS 含量降低，两段式：约 20% 前缓降、之后快降（DIPE、HME 同趋势，数值仅在 Fig. 3B2/B3）",
   "method": "23Na NMR（10 mmol L−1 NaTFSI 作探针，按 DN = 2.052 × δ + 25.32 标定）",
   "system": "1.0 M LiTFSI 的 DOL/DME + WSS 溶液，不含 LiNO3、不含 Li2S6；作者把它作为电解液对 LiPS 的溶剂化能力（ESP），实际测的是 Na+ 探针感受的供体数",
   "evidence_ids": [
    "M0090",
    "M0091",
    "M0093",
    "M0094",
    "S0012"
   ]
  },
  {
   "name": "Li⁺ 溶剂化（WSS 是否进入 Li⁺ 内层，拉曼）",
   "values": {
    "DIPE10": "未出现配位 DIPE 峰（795.3 cm−1 不变）",
    "DIPE20": "未出现配位 DIPE 峰（原文：至 20% 前 795.3 cm−1 不变）",
    "DIPE30": "出现 791.4 cm−1 配位 DIPE 峰（原文：高于 20% 时）",
    "DIPE40": "出现 791.4 cm−1 配位 DIPE 峰（原文：高于 20% 时）"
   },
   "direction": "WSS 含量超过约 20% 后 WSS 直接配位 Li⁺（DIPS、HME 同）；配位 WSS 增多、TFSI− 与 Li⁺ 相互作用增强",
   "method": "拉曼（WSS 的 C−O/C−S 振动峰；TFSI− 的 S−N−S 弯曲峰）",
   "system": "1.0 M LiTFSI 的 DOL/DME + WSS 溶液，不含 LiNO3、不含 Li2S6",
   "evidence_ids": [
    "M0099",
    "M0100",
    "M0101",
    "M0102",
    "S0182",
    "S0184"
   ]
  },
  {
   "name": "多硫化物溶剂化（7Li NMR 位移 δLi）",
   "values": {
    "DIPE10": "比 0% 增 0.01 ppm",
    "DIPE30": "比 20% 增 0.05 ppm"
   },
   "direction": "δLi 沿 WSS 含量增大（下场移，作者解释为 LiPS 中 Li 核周围电子密度降低），两段式：前段慢、后段快",
   "method": "7Li NMR",
   "system": "1.0 mol[S] L−1 Li2S6 + 1.0 M LiTFSI 的 DOL/DME + WSS 溶液，不含 LiNO3；作者把位移归于 LiPS 中的 Li 核",
   "evidence_ids": [
    "M0106",
    "M0107",
    "M0110",
    "M0111"
   ]
  },
  {
   "name": "多硫化物溶剂化（LiPS 被 WSS 配位的比例，拉曼 δ(SSSS) 分峰）",
   "values": {
    "DIPS10": "0（原文：10% 以下保持为零）",
    "DIPS20": "5.67%",
    "DIPS40": "18.7%"
   },
   "direction": "沿 WSS 含量升高，两段式（DIPE、HME 同趋势）",
   "method": "拉曼 δ(SSSS) 弯曲振动高斯分峰，面积 B/(A+B)",
   "system": "1.0 mol[S] L−1 Li2S6 + 1.0 M LiTFSI 的 DOL/DME + WSS 溶液，不含 LiNO3",
   "evidence_ids": [
    "M0115",
    "M0117",
    "M0121",
    "M0122",
    "M0123"
   ]
  },
  {
   "name": "多硫化物溶解度",
   "values": {},
   "direction": "未报告",
   "method": "未报告",
   "system": "未报告",
   "evidence_ids": []
  }
 ],
 "tests": [
  {
   "id": "S18-T1",
   "name": "Li‖S 扣式 0.1 C 恒流充放电（600 μm Li，PP 隔膜；Fig. 1C、S3）",
   "cell": "Li‖S 扣式（2032）",
   "conditions": {
    "sulfur_loading": "4.0 mgS cm-2",
    "ES": "未报告",
    "ES_unit": "未报告",
    "Li_thickness": "600 μm",
    "rate": "0.1 C",
    "formation": "未报告（SI：充放电曲线取第 2 圈）",
    "temperature": "未报告",
    "LiNO3": "含 2 wt%",
    "one_C": "1672 mA g-1",
    "electrolyte_volume": "45 μL",
    "cathode_diameter": "13.0 mm",
    "ES_backcalc": "原文未直接给 E/S；反算 ≈8.5 µL mgS−1 = 45 µL ÷ (4.0 mgS cm−2 × π × 0.65² cm²)（反算）",
    "voltage_window": "1.7–2.6 V",
    "separator": "PP"
   },
   "formulations": [
    "DOL/DME",
    "DIPS10",
    "DIPS20",
    "DIPS30",
    "DIPS40",
    "DIPE10",
    "DIPE20",
    "DIPE30",
    "DIPE40",
    "HME20",
    "HME40"
   ],
   "evidence_ids": [
    "M0027",
    "S0010",
    "S0042",
    "S0049",
    "S0050",
    "S0051",
    "S0132"
   ],
   "results": [
    {
     "id": "S18-T1-R1",
     "metric": "库仑效率",
     "A": "DIPS40",
     "B": "DOL/DME",
     "value_A": "≈99",
     "value_B": "≈91",
     "unit": "%",
     "point": "Fig. 1C，0.1 C（取值圈原文未写；SI 称充放电曲线取第 2 圈）",
     "basis": "numeric",
     "direction_text": "变好",
     "same_conditions": true,
     "evidence_ids": [
      "M0036"
     ],
     "reason": "原文对 Fig. 1C1–C3 三体系合写一句（WSS 0→40%，CE ca. 91%→99%），未分体系给值；三体系各记一条；作者称负极副反应减轻"
    },
    {
     "id": "S18-T1-R2",
     "metric": "库仑效率",
     "A": "DIPE40",
     "B": "DOL/DME",
     "value_A": "≈99",
     "value_B": "≈91",
     "unit": "%",
     "point": "Fig. 1C，0.1 C（取值圈原文未写）",
     "basis": "numeric",
     "direction_text": "变好",
     "same_conditions": true,
     "evidence_ids": [
      "M0036"
     ],
     "reason": "同 R1：三体系合写值"
    },
    {
     "id": "S18-T1-R3",
     "metric": "库仑效率",
     "A": "HME40",
     "B": "DOL/DME",
     "value_A": "≈99",
     "value_B": "≈91",
     "unit": "%",
     "point": "Fig. 1C，0.1 C（取值圈原文未写）",
     "basis": "numeric",
     "direction_text": "变好",
     "same_conditions": true,
     "evidence_ids": [
      "M0036"
     ],
     "reason": "同 R1：三体系合写值"
    },
    {
     "id": "S18-T1-R4",
     "metric": "放电最低电压（UDis-lowest，越低表示正极极化越大）",
     "A": "DIPS40",
     "B": "DOL/DME",
     "value_A": "<1.80",
     "value_B": "≈2.05",
     "unit": "V",
     "point": "Fig. 1C，0.1 C 放电一、二平台之间 dU/dQ = 0 处",
     "basis": "numeric",
     "direction_text": "变坏",
     "same_conditions": true,
     "evidence_ids": [
      "M0036",
      "M0037"
     ],
     "reason": "三体系合写（WSS 0→40%，ca. 2.05 V→below 1.80 V）；该指标越高越好，作者称正极氧化还原动力学变差"
    },
    {
     "id": "S18-T1-R5",
     "metric": "放电最低电压（UDis-lowest，越低表示正极极化越大）",
     "A": "DIPE40",
     "B": "DOL/DME",
     "value_A": "<1.80",
     "value_B": "≈2.05",
     "unit": "V",
     "point": "Fig. 1C，0.1 C 放电一、二平台之间",
     "basis": "numeric",
     "direction_text": "变坏",
     "same_conditions": true,
     "evidence_ids": [
      "M0036",
      "M0037"
     ],
     "reason": "同 R4：三体系合写值"
    },
    {
     "id": "S18-T1-R6",
     "metric": "放电最低电压（UDis-lowest，越低表示正极极化越大）",
     "A": "HME40",
     "B": "DOL/DME",
     "value_A": "<1.80",
     "value_B": "≈2.05",
     "unit": "V",
     "point": "Fig. 1C，0.1 C 放电一、二平台之间",
     "basis": "numeric",
     "direction_text": "变坏",
     "same_conditions": true,
     "evidence_ids": [
      "M0036",
      "M0037"
     ],
     "reason": "同 R4：三体系合写值"
    }
   ]
  },
  {
   "id": "S18-T2",
   "name": "Li‖S 扣式 GITT–EIS 极化分解（PP 隔膜，无电催化剂；Fig. 2D、6A）",
   "cell": "Li‖S 扣式（2032）",
   "conditions": {
    "sulfur_loading": "4.0 mgS cm-2",
    "ES": "未报告",
    "ES_unit": "未报告",
    "Li_thickness": "600 μm（推定：SI 1.4.2 节恒流/GITT 测试用扣式电池）",
    "rate": "0.1 C（每步 15 min，弛豫 60 min）",
    "formation": "0.05 C 2 圈",
    "temperature": "未报告",
    "LiNO3": "含 2 wt%",
    "one_C": "1672 mA g-1",
    "electrolyte_volume": "45 μL",
    "separator": "PP"
   },
   "formulations": [
    "DOL/DME",
    "DIPS10",
    "DIPS20",
    "DIPS30",
    "DIPS35",
    "DIPS40",
    "DIPE10",
    "DIPE20",
    "DIPE30",
    "DIPE35",
    "DIPE40",
    "HME20",
    "HME35",
    "HME40"
   ],
   "evidence_ids": [
    "M0052",
    "S0010",
    "S0049",
    "S0050",
    "S0052",
    "S0134"
   ],
   "results": [
    {
     "id": "S18-T2-R1",
     "metric": "过电位",
     "A": "DIPE20",
     "B": "DOL/DME",
     "value_A": 50.1,
     "value_B": 22.8,
     "unit": "mV",
     "point": "放电极化最大点（约 300 mAh g−1，一、二平台之间）的活化极化 ηact",
     "basis": "numeric",
     "direction_text": "变坏",
     "same_conditions": true,
     "evidence_ids": [
      "M0080"
     ],
     "reason": "DIPE 体系例值"
    },
    {
     "id": "S18-T2-R2",
     "metric": "过电位",
     "A": "DIPE40",
     "B": "DOL/DME",
     "value_A": 314,
     "value_B": 22.8,
     "unit": "mV",
     "point": "放电极化最大点的活化极化 ηact",
     "basis": "numeric",
     "direction_text": "变坏",
     "same_conditions": true,
     "evidence_ids": [
      "M0080",
      "M0081"
     ],
     "reason": "22.8 mV 在 M0080，314 mV 在 M0081（连续两句）"
    }
   ]
  },
  {
   "id": "S18-T3",
   "name": "Li‖S 扣式 GITT–EIS（TiN 隔膜电催化剂；Fig. 6A、S56）",
   "cell": "Li‖S 扣式（2032），TiN/石墨烯涂覆隔膜",
   "conditions": {
    "sulfur_loading": "4.0 mgS cm-2",
    "ES": "未报告",
    "ES_unit": "未报告",
    "Li_thickness": "600 μm（推定：SI 1.4.2 节恒流/GITT 测试用扣式电池）",
    "rate": "0.1 C（每步 15 min，弛豫 60 min）",
    "formation": "0.05 C 2 圈",
    "temperature": "未报告",
    "LiNO3": "含 2 wt%",
    "one_C": "1672 mA g-1",
    "electrolyte_volume": "45 μL",
    "separator": "TiN 隔膜（TiN 0.5 mg cm-2）"
   },
   "formulations": [
    "DIPS35",
    "DIPE35",
    "HME35"
   ],
   "evidence_ids": [
    "S0010",
    "S0047",
    "S0049",
    "S0050",
    "S0052"
   ],
   "results": []
  },
  {
   "id": "S18-T4",
   "name": "Li2S6 对称电池 EIS/DRT（0–40 °C 变温）",
   "cell": "Li2S6 对称电池（两片 CNT 涂覆 Al 箔电极，2032 扣式，PP 隔膜）",
   "conditions": {
    "sulfur_loading": "不适用（硫以 1.0 mol[S] L-1 Li2S6 溶液加入，40 μL）",
    "ES": "未报告",
    "ES_unit": "未报告",
    "Li_thickness": "不适用（无锂电极）",
    "rate": "开路电压下 EIS，振幅 10 mV，0.1 Hz–10 kHz",
    "formation": "未报告",
    "temperature": "0、10、20、25、30、40 °C（Rct 对比为室温）",
    "LiNO3": "不含（推定：S0026 用 Li2S6-added solutions，S0010 称另加 LiNO3 的才是电池测试电解液）",
    "one_C": "不适用",
    "CNT_loading": "0.20 mg cm-2"
   },
   "formulations": [
    "DOL/DME",
    "DIPS20",
    "DIPS40"
   ],
   "evidence_ids": [
    "S0005",
    "S0007",
    "S0010",
    "S0024",
    "S0026",
    "S0029",
    "S0031",
    "M0145"
   ],
   "results": [
    {
     "id": "S18-T4-R1",
     "metric": "阻抗",
     "A": "DIPS40",
     "B": "DOL/DME",
     "value_A": 248,
     "value_B": 93.4,
     "unit": "Ω",
     "point": "室温，DRT 反应区电荷转移电阻 Rct",
     "basis": "numeric",
     "direction_text": "变坏",
     "same_conditions": true,
     "evidence_ids": [
      "M0145"
     ],
     "reason": "Rct 越大 LiPS 电荷转移越难"
    },
    {
     "id": "S18-T4-R2",
     "metric": "电荷转移活化能（Eact）",
     "A": "DIPS20",
     "B": "DOL/DME",
     "value_A": null,
     "value_B": null,
     "unit": "kJ mol-1",
     "point": "Arrhenius 拟合 ln(Rct)–1/T（0–40 °C）",
     "basis": "qualitative",
     "direction_text": "变坏",
     "same_conditions": true,
     "evidence_ids": [
      "M0148"
     ],
     "reason": "原文只给增量：0→20% DIPS 增 1.5 kJ mol−1；Eact 越高电荷转移越慢"
    },
    {
     "id": "S18-T4-R3",
     "metric": "电荷转移活化能（Eact）",
     "A": "DIPS40",
     "B": "DOL/DME",
     "value_A": null,
     "value_B": null,
     "unit": "kJ mol-1",
     "point": "Arrhenius 拟合 ln(Rct)–1/T（0–40 °C）",
     "basis": "qualitative",
     "direction_text": "变坏",
     "same_conditions": true,
     "evidence_ids": [
      "M0148"
     ],
     "reason": "原文只给增量：0→20% 增 1.5、20→40% 再增 5.2 kJ mol−1，合计 1.5 + 5.2 = 6.7 kJ mol−1（反算）"
    }
   ]
  },
  {
   "id": "S18-T5",
   "name": "Li‖S 扣式 0.1 C 长循环（50 μm Li，PP 隔膜，无电催化剂；Fig. 6B/6C、S57、S58）",
   "cell": "Li‖S 扣式（2032）",
   "conditions": {
    "sulfur_loading": "4.0 mgS cm-2",
    "ES": "未报告",
    "ES_unit": "未报告",
    "Li_thickness": "50 μm",
    "rate": "0.1 C",
    "formation": "0.05 C 2 圈",
    "temperature": "未报告",
    "LiNO3": "含 2 wt%",
    "one_C": "1672 mA g-1（推定：S0050 恒流测试给出的定义）",
    "electrolyte_volume": "45 μL",
    "voltage_window": "1.7–2.6 V",
    "separator": "PP"
   },
   "formulations": [
    "DIPS35",
    "DIPE35",
    "HME35"
   ],
   "evidence_ids": [
    "M0178",
    "S0010",
    "S0050",
    "S0054",
    "S0056"
   ],
   "results": []
  },
  {
   "id": "S18-T6",
   "name": "Li‖S 扣式 0.1 C 长循环（50 μm Li，TiN 隔膜电催化剂；Fig. 6B/6C、S57、S58）",
   "cell": "Li‖S 扣式（2032），TiN/石墨烯涂覆隔膜",
   "conditions": {
    "sulfur_loading": "4.0 mgS cm-2",
    "ES": "未报告",
    "ES_unit": "未报告",
    "Li_thickness": "50 μm",
    "rate": "0.1 C",
    "formation": "0.05 C 2 圈",
    "temperature": "未报告",
    "LiNO3": "含 2 wt%",
    "one_C": "1672 mA g-1（推定：S0050 恒流测试给出的定义）",
    "electrolyte_volume": "45 μL",
    "voltage_window": "1.7–2.6 V",
    "separator": "TiN 隔膜（TiN 0.5 mg cm-2）"
   },
   "formulations": [
    "DIPS35",
    "DIPE35",
    "HME35"
   ],
   "evidence_ids": [
    "M0178",
    "S0010",
    "S0047",
    "S0050",
    "S0054",
    "S0056"
   ],
   "results": []
  },
  {
   "id": "S18-T7",
   "name": "Li‖S 软包 2 Ah 级（TiN 正极，E/S 3.8 g g−1）",
   "cell": "Li‖S 多层软包（2 Ah 级，双面正极，PP 隔膜）",
   "conditions": {
    "sulfur_loading": "7.4 mgS cm-2（单面）",
    "ES": "3.8",
    "ES_unit": "g g⁻¹（质量基，gele gS⁻¹）",
    "Li_thickness": "75 μm（单面）",
    "rate": "100 mA gS-1",
    "formation": "25 mA gS-1 活化（圈数未报告）",
    "temperature": "未报告",
    "LiNO3": "含 5.0 wt%",
    "one_C": "未报告（倍率以 mA gS-1 给出）",
    "voltage_window": "1.70–2.55 V"
   },
   "formulations": [
    "DIPS-pouch"
   ],
   "evidence_ids": [
    "M0196",
    "S0064",
    "S0065",
    "S0067",
    "S0068",
    "S0071"
   ],
   "results": []
  },
  {
   "id": "S18-T8",
   "name": "Li‖S 软包 5 Ah 级（TiN 正极，E/S 2.8 g g−1）",
   "cell": "Li‖S 多层软包（5 Ah 级，双面正极，PE 隔膜）",
   "conditions": {
    "sulfur_loading": "7.6 mgS cm-2（单面）",
    "ES": "2.8",
    "ES_unit": "g g⁻¹（质量基，gele gS⁻¹）",
    "Li_thickness": "75 μm（单面）",
    "rate": "25 mA gS-1",
    "formation": "未报告",
    "temperature": "未报告",
    "LiNO3": "含 5.0 wt%",
    "one_C": "未报告（倍率以 mA gS-1 给出）",
    "voltage_window": "1.70–2.55 V"
   },
   "formulations": [
    "DIPS-pouch"
   ],
   "evidence_ids": [
    "M0198",
    "S0065",
    "S0067",
    "S0068",
    "S0072"
   ],
   "results": []
  },
  {
   "id": "S18-T9",
   "name": "Li‖S 软包 10 Ah 级（TiN 正极，E/S 2.6 g g−1，轻质 Cu 集流体）",
   "cell": "Li‖S 多层软包（10 Ah 级，双面正极，PE 隔膜）",
   "conditions": {
    "sulfur_loading": "8.2 mgS cm-2（单面）",
    "ES": "2.6",
    "ES_unit": "g g⁻¹（质量基，gele gS⁻¹）",
    "Li_thickness": "75 μm（单面）",
    "rate": "20 mA gS-1",
    "formation": "10 mA gS-1 活化（圈数未报告）",
    "temperature": "未报告",
    "LiNO3": "含 5.0 wt%",
    "one_C": "未报告（倍率以 mA gS-1 给出）",
    "voltage_window": "1.70–2.55 V"
   },
   "formulations": [
    "DIPS-pouch"
   ],
   "evidence_ids": [
    "M0201",
    "S0065",
    "S0067",
    "S0068",
    "S0073",
    "S0074"
   ],
   "results": []
  },
  {
   "id": "S18-T10",
   "name": "Li‖S 软包 10 Ah 级（TiN 正极，E/S 2.3 g g−1）",
   "cell": "Li‖S 多层软包（10 Ah 级，双面正极，PE 隔膜）",
   "conditions": {
    "sulfur_loading": "8.2 mgS cm-2（单面；原文：其余组装参数同 T9）",
    "ES": "2.3",
    "ES_unit": "g g⁻¹（质量基，gele gS⁻¹）",
    "Li_thickness": "75 μm（单面；原文：其余组装参数同 T9）",
    "rate": "10 mA gS-1",
    "formation": "5 mA gS-1 活化（圈数未报告）",
    "temperature": "未报告",
    "LiNO3": "含 5.0 wt%",
    "one_C": "未报告（倍率以 mA gS-1 给出）",
    "voltage_window": "1.70–2.55 V"
   },
   "formulations": [
    "DIPS-pouch"
   ],
   "evidence_ids": [
    "M0201",
    "M0202",
    "S0065",
    "S0067",
    "S0068",
    "S0075"
   ],
   "results": []
  }
 ],
 "mechanisms": [
  {
   "id": "S18-M1",
   "summary": "（引言转述）DOL/DME 强溶剂化电解液中 LiPS 与锂负极的副反应导致循环稳定性差；以往研究称加弱溶剂化溶剂可减轻 LiPS 对锂的腐蚀、提高循环稳定性",
   "A": "全梯度",
   "B": "全梯度",
   "property": "电解液对 LiPS 溶剂化能力减弱（加 WSS）",
   "categories": [
    "负极锂"
   ],
   "source_type": "转述他文或通用说法",
   "evidence_ids": [
    "M0010"
   ],
   "test_ids": [],
   "side": "强侧"
  },
  {
   "id": "S18-M2",
   "summary": "（引言转述）弱溶剂化电解液必然拖慢 LiPS 正极转化动力学，导致极化增大、放电容量降低、软包能量密度低",
   "A": "全梯度",
   "B": "全梯度",
   "property": "电解液对 LiPS 溶剂化能力减弱",
   "categories": [
    "正极反应"
   ],
   "source_type": "转述他文或通用说法",
   "evidence_ids": [
    "M0010"
   ],
   "test_ids": [],
   "side": "弱侧"
  },
  {
   "id": "S18-M3",
   "summary": "（引言转述）现有认识把上述两难归因于 LiPS 溶解度降低；本文认为溶剂化结构与动力学的直接关联尚未建立",
   "A": "全梯度",
   "B": "全梯度",
   "property": "多硫化物溶解度降低",
   "categories": [],
   "source_type": "转述他文或通用说法",
   "evidence_ids": [
    "M0010"
   ],
   "test_ids": [],
   "side": "弱侧"
  },
  {
   "id": "S18-M4",
   "summary": "三种 WSS 构成的弱溶剂化电解液都表现出负极受保护（与以往文献一致）",
   "A": "全梯度",
   "B": "全梯度",
   "property": "电解液溶剂化能力减弱（WSS 含量增加）",
   "categories": [
    "负极锂"
   ],
   "source_type": "本文结论（与他文一致）",
   "evidence_ids": [
    "M0034"
   ],
   "test_ids": [
    "S18-T1"
   ],
   "side": "强侧"
  },
  {
   "id": "S18-M5",
   "summary": "三种 WSS 构成的弱溶剂化电解液都表现出正极变差（与以往文献一致）",
   "A": "全梯度",
   "B": "全梯度",
   "property": "电解液溶剂化能力减弱（WSS 含量增加）",
   "categories": [
    "正极反应"
   ],
   "source_type": "本文结论（与他文一致）",
   "evidence_ids": [
    "M0034"
   ],
   "test_ids": [
    "S18-T1"
   ],
   "side": "弱侧"
  },
  {
   "id": "S18-M6",
   "summary": "（方法前提，转述）0.1 C 小倍率下负极极化可忽略，因此 UDis-lowest 下降归于正极",
   "A": "全梯度",
   "B": "全梯度",
   "property": "无（测试前提）",
   "categories": [
    "负极锂"
   ],
   "source_type": "转述他文或通用说法",
   "evidence_ids": [
    "M0036"
   ],
   "test_ids": [
    "S18-T1"
   ],
   "side": "其他"
  },
  {
   "id": "S18-M7",
   "summary": "WSS 含量 0→40%，CE 约 91%→99%，作者解释为负极副反应减轻（强溶剂化一侧负极副反应多）",
   "A": "全梯度",
   "B": "全梯度",
   "property": "电解液溶剂化能力减弱（WSS 含量增加）",
   "categories": [
    "负极锂"
   ],
   "source_type": "本文结论",
   "evidence_ids": [
    "M0036"
   ],
   "test_ids": [
    "S18-T1"
   ],
   "side": "强侧"
  },
  {
   "id": "S18-M8",
   "summary": "WSS 含量 0→40%，UDis-lowest 约 2.05 V→<1.80 V，作者解释为正极氧化还原动力学变差",
   "A": "全梯度",
   "B": "全梯度",
   "property": "电解液溶剂化能力减弱（WSS 含量增加）",
   "categories": [
    "正极反应"
   ],
   "source_type": "本文结论",
   "evidence_ids": [
    "M0037"
   ],
   "test_ids": [
    "S18-T1"
   ],
   "side": "弱侧"
  },
  {
   "id": "S18-M9",
   "summary": "放电过程热力学电位几乎不变，UDis-lowest 快速下降来自动力学迟缓而非热力学",
   "A": "全梯度",
   "B": "全梯度",
   "property": "电解液溶剂化能力减弱（WSS 含量增加）",
   "categories": [
    "正极反应"
   ],
   "source_type": "本文结论",
   "evidence_ids": [
    "M0057"
   ],
   "test_ids": [
    "S18-T2"
   ],
   "side": "弱侧"
  },
  {
   "id": "S18-M10",
   "summary": "活化极化占主导：弱溶剂化电解液中限制 LiPS 转化动力学的是电荷转移，而不是传质或电子/离子传导",
   "A": "全梯度",
   "B": "全梯度",
   "property": "电解液溶剂化能力减弱（高 WSS 含量）",
   "categories": [
    "正极反应"
   ],
   "source_type": "本文结论",
   "evidence_ids": [
    "M0084"
   ],
   "test_ids": [
    "S18-T2"
   ],
   "side": "弱侧"
  },
  {
   "id": "S18-M11",
   "summary": "拉曼新峰表明超过转折点后 WSS 直接配位 Li⁺，ESP 的两段式变化来自微观溶剂化结构变化（未落到电池表现）",
   "A": "全梯度",
   "B": "全梯度",
   "property": "Li⁺ 溶剂化：WSS 超过约 20% 后进入 Li⁺ 内层",
   "categories": [],
   "source_type": "本文结论",
   "evidence_ids": [
    "M0102"
   ],
   "test_ids": [],
   "side": "其他"
  },
  {
   "id": "S18-M12",
   "summary": "第二阶段 SSS 不足以完全配位 LiPS，WSS 进入 LiPS 内层溶剂化壳直接配位，引起 ESP 两段式变化并影响 LiPS 动力学（未落到具体测试）",
   "A": "全梯度",
   "B": "全梯度",
   "property": "多硫化物溶剂化：WSS 进入 LiPS 内层",
   "categories": [
    "正极反应"
   ],
   "source_type": "本文结论",
   "evidence_ids": [
    "M0127"
   ],
   "test_ids": [],
   "side": "其他"
  },
  {
   "id": "S18-M13",
   "summary": "WSS 一旦进入 LiPS 内层溶剂化壳，LiPS 均相反应电荷转移动力学本征变慢（Li2S6 对称电池 Rct、Eact 升高）",
   "A": "全梯度",
   "B": "全梯度",
   "property": "多硫化物溶剂化：WSS 进入 LiPS 内层，ESP 降低",
   "categories": [
    "正极反应"
   ],
   "source_type": "本文结论",
   "evidence_ids": [
    "M0150"
   ],
   "test_ids": [
    "S18-T4"
   ],
   "side": "弱侧"
  },
  {
   "id": "S18-M14",
   "summary": "（DFT）WSS 配位提高速控步电荷转移能垒，阻碍 LiPS 氧化还原、增大多相反应计算过电位（未落到电池测试）",
   "A": "全梯度",
   "B": "全梯度",
   "property": "多硫化物溶剂化：LiPS 被 WSS 配位",
   "categories": [
    "正极反应"
   ],
   "source_type": "本文结论",
   "evidence_ids": [
    "M0164"
   ],
   "test_ids": [],
   "side": "其他"
  },
  {
   "id": "S18-M15",
   "summary": "总结：WSS 直接配位 LiPS 使 ESP 显著降低，降低 LiPS 本征反应活性、阻碍正极电荷转移、使正极活化极化急剧增大",
   "A": "全梯度",
   "B": "全梯度",
   "property": "多硫化物溶剂化：WSS 直接配位 LiPS，ESP 降低",
   "categories": [
    "正极反应"
   ],
   "source_type": "本文结论",
   "evidence_ids": [
    "M0165"
   ],
   "test_ids": [
    "S18-T2",
    "S18-T4"
   ],
   "side": "弱侧"
  },
  {
   "id": "S18-M16",
   "summary": "高 WSS 含量、低 ESP 的电解液可能通过抑制负极副反应延长循环寿命（本文未与 DOL/DME 同条件测长循环）",
   "A": "全梯度",
   "B": "全梯度",
   "property": "电解液溶剂化能力减弱（WSS 含量增加）",
   "categories": [
    "负极锂"
   ],
   "source_type": "本文推测",
   "evidence_ids": [
    "M0167"
   ],
   "test_ids": [],
   "side": "强侧"
  },
  {
   "id": "S18-M17",
   "summary": "高 WSS 含量电解液正极活化极化过大，导致正极快速失效",
   "A": "全梯度",
   "B": "全梯度",
   "property": "电解液溶剂化能力减弱（WSS 含量增加）",
   "categories": [
    "正极反应"
   ],
   "source_type": "本文结论",
   "evidence_ids": [
    "M0167"
   ],
   "test_ids": [
    "S18-T5"
   ],
   "side": "弱侧"
  },
  {
   "id": "S18-M18",
   "summary": "35% DIPS 无电催化剂的电池仅 15 圈即因正极失效而失效（对比为同一电解液有/无 TiN）",
   "A": "DIPS35",
   "B": "DIPS35",
   "property": "同一 35% DIPS 弱溶剂化电解液；对比为有/无 TiN 电催化剂",
   "categories": [
    "正极反应"
   ],
   "source_type": "本文结论",
   "evidence_ids": [
    "M0180"
   ],
   "test_ids": [
    "S18-T5",
    "S18-T6"
   ],
   "side": "弱侧"
  },
  {
   "id": "S18-M19",
   "summary": "电催化剂显著降低 ηact 而 ηcon 几乎不变，说明其只加速弱溶剂化电解液中的电荷转移（35% DIPS：ηact 98.1→20.0 mV）",
   "A": "DIPS35",
   "B": "DIPS35",
   "property": "溶剂化不变（同一 35% WSE）；对比为有/无 TiN 电催化剂",
   "categories": [
    "正极反应"
   ],
   "source_type": "本文结论",
   "evidence_ids": [
    "M0175",
    "M0176"
   ],
   "test_ids": [
    "S18-T2",
    "S18-T3"
   ],
   "side": "其他"
  }
 ],
 "design_claims": [
  {
   "summary": "解耦（电极侧补偿，不在电解液内部）：保留高 WSS 含量弱溶剂化电解液抑制负极副反应，把 WSS 配位造成的活化极化用正极界面电催化剂（TiN）降到可接受水平；作者称电催化剂调控电荷转移独立于 LiPS 溶剂化结构",
   "evidence_ids": [
    "M0168",
    "M0169"
   ]
  },
  {
   "summary": "最优（扣式）：35% DIPS + TiN 隔膜，1269 mAh g−1、稳定 160 圈以上；无电催化剂 15 圈失效；35% DIPE 8→120 圈、35% HME 24→114 圈",
   "evidence_ids": [
    "M0179",
    "M0180",
    "M0193"
   ]
  },
  {
   "summary": "实用软包用 DIPS 电解液 + TiN 正极；作者主张正极动力学有保障时弱溶剂化电解液可同时延长寿命、提高能量密度，提出“溶剂化–界面协同调控”",
   "evidence_ids": [
    "M0206",
    "M0211"
   ]
  }
 ],
 "figure_requests": [
  {
   "test_id": "S18-T1",
   "figure": "Fig. 1C1",
   "part": "main",
   "metric": "库仑效率",
   "A": "DIPS10",
   "B": "DOL/DME",
   "target_point": "图中该 WSS 含量对应的 CE 点（0.1 C，取值圈原文未写）",
   "anchor_quote_ids": [
    "M0036"
   ],
   "reason": "梯度上只在图里有数的档；锚点为正文三体系合写的 0%≈91%、40%≈99%（非本图专属值）"
  },
  {
   "test_id": "S18-T1",
   "figure": "Fig. 1C1",
   "part": "main",
   "metric": "放电最低电压（UDis-lowest，越低表示正极极化越大）",
   "A": "DIPS10",
   "B": "DOL/DME",
   "target_point": "图中该 WSS 含量对应的 UDis-lowest 点（0.1 C）",
   "anchor_quote_ids": [
    "M0037"
   ],
   "reason": "梯度上只在图里有数的档；锚点为正文三体系合写的 0%≈2.05 V、40%<1.80 V（非本图专属值）"
  },
  {
   "test_id": "S18-T1",
   "figure": "Fig. 1C1",
   "part": "main",
   "metric": "库仑效率",
   "A": "DIPS20",
   "B": "DOL/DME",
   "target_point": "图中该 WSS 含量对应的 CE 点（0.1 C，取值圈原文未写）",
   "anchor_quote_ids": [
    "M0036"
   ],
   "reason": "梯度上只在图里有数的档；锚点为正文三体系合写的 0%≈91%、40%≈99%（非本图专属值）"
  },
  {
   "test_id": "S18-T1",
   "figure": "Fig. 1C1",
   "part": "main",
   "metric": "放电最低电压（UDis-lowest，越低表示正极极化越大）",
   "A": "DIPS20",
   "B": "DOL/DME",
   "target_point": "图中该 WSS 含量对应的 UDis-lowest 点（0.1 C）",
   "anchor_quote_ids": [
    "M0037"
   ],
   "reason": "梯度上只在图里有数的档；锚点为正文三体系合写的 0%≈2.05 V、40%<1.80 V（非本图专属值）"
  },
  {
   "test_id": "S18-T1",
   "figure": "Fig. 1C1",
   "part": "main",
   "metric": "库仑效率",
   "A": "DIPS30",
   "B": "DOL/DME",
   "target_point": "图中该 WSS 含量对应的 CE 点（0.1 C，取值圈原文未写）",
   "anchor_quote_ids": [
    "M0036"
   ],
   "reason": "梯度上只在图里有数的档；锚点为正文三体系合写的 0%≈91%、40%≈99%（非本图专属值）"
  },
  {
   "test_id": "S18-T1",
   "figure": "Fig. 1C1",
   "part": "main",
   "metric": "放电最低电压（UDis-lowest，越低表示正极极化越大）",
   "A": "DIPS30",
   "B": "DOL/DME",
   "target_point": "图中该 WSS 含量对应的 UDis-lowest 点（0.1 C）",
   "anchor_quote_ids": [
    "M0037"
   ],
   "reason": "梯度上只在图里有数的档；锚点为正文三体系合写的 0%≈2.05 V、40%<1.80 V（非本图专属值）"
  },
  {
   "test_id": "S18-T1",
   "figure": "Fig. 1C2",
   "part": "main",
   "metric": "库仑效率",
   "A": "DIPE10",
   "B": "DOL/DME",
   "target_point": "图中该 WSS 含量对应的 CE 点（0.1 C，取值圈原文未写）",
   "anchor_quote_ids": [
    "M0036"
   ],
   "reason": "梯度上只在图里有数的档；锚点为正文三体系合写的 0%≈91%、40%≈99%（非本图专属值）"
  },
  {
   "test_id": "S18-T1",
   "figure": "Fig. 1C2",
   "part": "main",
   "metric": "放电最低电压（UDis-lowest，越低表示正极极化越大）",
   "A": "DIPE10",
   "B": "DOL/DME",
   "target_point": "图中该 WSS 含量对应的 UDis-lowest 点（0.1 C）",
   "anchor_quote_ids": [
    "M0037"
   ],
   "reason": "梯度上只在图里有数的档；锚点为正文三体系合写的 0%≈2.05 V、40%<1.80 V（非本图专属值）"
  },
  {
   "test_id": "S18-T1",
   "figure": "Fig. 1C2",
   "part": "main",
   "metric": "库仑效率",
   "A": "DIPE20",
   "B": "DOL/DME",
   "target_point": "图中该 WSS 含量对应的 CE 点（0.1 C，取值圈原文未写）",
   "anchor_quote_ids": [
    "M0036"
   ],
   "reason": "梯度上只在图里有数的档；锚点为正文三体系合写的 0%≈91%、40%≈99%（非本图专属值）"
  },
  {
   "test_id": "S18-T1",
   "figure": "Fig. 1C2",
   "part": "main",
   "metric": "放电最低电压（UDis-lowest，越低表示正极极化越大）",
   "A": "DIPE20",
   "B": "DOL/DME",
   "target_point": "图中该 WSS 含量对应的 UDis-lowest 点（0.1 C）",
   "anchor_quote_ids": [
    "M0037"
   ],
   "reason": "梯度上只在图里有数的档；锚点为正文三体系合写的 0%≈2.05 V、40%<1.80 V（非本图专属值）"
  },
  {
   "test_id": "S18-T1",
   "figure": "Fig. 1C2",
   "part": "main",
   "metric": "库仑效率",
   "A": "DIPE30",
   "B": "DOL/DME",
   "target_point": "图中该 WSS 含量对应的 CE 点（0.1 C，取值圈原文未写）",
   "anchor_quote_ids": [
    "M0036"
   ],
   "reason": "梯度上只在图里有数的档；锚点为正文三体系合写的 0%≈91%、40%≈99%（非本图专属值）"
  },
  {
   "test_id": "S18-T1",
   "figure": "Fig. 1C2",
   "part": "main",
   "metric": "放电最低电压（UDis-lowest，越低表示正极极化越大）",
   "A": "DIPE30",
   "B": "DOL/DME",
   "target_point": "图中该 WSS 含量对应的 UDis-lowest 点（0.1 C）",
   "anchor_quote_ids": [
    "M0037"
   ],
   "reason": "梯度上只在图里有数的档；锚点为正文三体系合写的 0%≈2.05 V、40%<1.80 V（非本图专属值）"
  },
  {
   "test_id": "S18-T1",
   "figure": "Fig. 1C3",
   "part": "main",
   "metric": "库仑效率",
   "A": "HME20",
   "B": "DOL/DME",
   "target_point": "图中该 WSS 含量对应的 CE 点（0.1 C，取值圈原文未写）",
   "anchor_quote_ids": [
    "M0036"
   ],
   "reason": "梯度上只在图里有数的档；锚点为正文三体系合写的 0%≈91%、40%≈99%（非本图专属值）"
  },
  {
   "test_id": "S18-T1",
   "figure": "Fig. 1C3",
   "part": "main",
   "metric": "放电最低电压（UDis-lowest，越低表示正极极化越大）",
   "A": "HME20",
   "B": "DOL/DME",
   "target_point": "图中该 WSS 含量对应的 UDis-lowest 点（0.1 C）",
   "anchor_quote_ids": [
    "M0037"
   ],
   "reason": "梯度上只在图里有数的档；锚点为正文三体系合写的 0%≈2.05 V、40%<1.80 V（非本图专属值）"
  },
  {
   "test_id": "S18-T2",
   "figure": "Fig. 2D",
   "part": "main",
   "metric": "过电位",
   "A": "DIPS10",
   "B": "DOL/DME",
   "target_point": "放电极化最大点的活化极化 ηact",
   "anchor_quote_ids": [
    "M0080",
    "M0081"
   ],
   "reason": "梯度上只在图里有数的档；锚点为正文 DIPE 体系 0%/20%/40% 的 22.8/50.1/314 mV（若三体系同图）"
  },
  {
   "test_id": "S18-T2",
   "figure": "Fig. 2D",
   "part": "main",
   "metric": "过电位",
   "A": "DIPS20",
   "B": "DOL/DME",
   "target_point": "放电极化最大点的活化极化 ηact",
   "anchor_quote_ids": [
    "M0080",
    "M0081"
   ],
   "reason": "梯度上只在图里有数的档；锚点为正文 DIPE 体系 0%/20%/40% 的 22.8/50.1/314 mV（若三体系同图）"
  },
  {
   "test_id": "S18-T2",
   "figure": "Fig. 2D",
   "part": "main",
   "metric": "过电位",
   "A": "DIPS30",
   "B": "DOL/DME",
   "target_point": "放电极化最大点的活化极化 ηact",
   "anchor_quote_ids": [
    "M0080",
    "M0081"
   ],
   "reason": "梯度上只在图里有数的档；锚点为正文 DIPE 体系 0%/20%/40% 的 22.8/50.1/314 mV（若三体系同图）"
  },
  {
   "test_id": "S18-T2",
   "figure": "Fig. 2D",
   "part": "main",
   "metric": "过电位",
   "A": "DIPS40",
   "B": "DOL/DME",
   "target_point": "放电极化最大点的活化极化 ηact",
   "anchor_quote_ids": [
    "M0080",
    "M0081"
   ],
   "reason": "梯度上只在图里有数的档；锚点为正文 DIPE 体系 0%/20%/40% 的 22.8/50.1/314 mV（若三体系同图）"
  },
  {
   "test_id": "S18-T2",
   "figure": "Fig. 2D",
   "part": "main",
   "metric": "过电位",
   "A": "DIPE10",
   "B": "DOL/DME",
   "target_point": "放电极化最大点的活化极化 ηact",
   "anchor_quote_ids": [
    "M0080",
    "M0081"
   ],
   "reason": "梯度上只在图里有数的档；锚点为正文 DIPE 体系 0%/20%/40% 的 22.8/50.1/314 mV（若三体系同图）"
  },
  {
   "test_id": "S18-T2",
   "figure": "Fig. 2D",
   "part": "main",
   "metric": "过电位",
   "A": "DIPE30",
   "B": "DOL/DME",
   "target_point": "放电极化最大点的活化极化 ηact",
   "anchor_quote_ids": [
    "M0080",
    "M0081"
   ],
   "reason": "梯度上只在图里有数的档；锚点为正文 DIPE 体系 0%/20%/40% 的 22.8/50.1/314 mV（若三体系同图）"
  },
  {
   "test_id": "S18-T2",
   "figure": "Fig. 2D",
   "part": "main",
   "metric": "过电位",
   "A": "HME20",
   "B": "DOL/DME",
   "target_point": "放电极化最大点的活化极化 ηact",
   "anchor_quote_ids": [
    "M0080",
    "M0081"
   ],
   "reason": "梯度上只在图里有数的档；锚点为正文 DIPE 体系 0%/20%/40% 的 22.8/50.1/314 mV（若三体系同图）"
  },
  {
   "test_id": "S18-T2",
   "figure": "Fig. 2D",
   "part": "main",
   "metric": "过电位",
   "A": "HME40",
   "B": "DOL/DME",
   "target_point": "放电极化最大点的活化极化 ηact",
   "anchor_quote_ids": [
    "M0080",
    "M0081"
   ],
   "reason": "梯度上只在图里有数的档；锚点为正文 DIPE 体系 0%/20%/40% 的 22.8/50.1/314 mV（若三体系同图）"
  }
 ],
 "gaps": [
  "未测多硫化物溶解度；离子电导率、黏度、迁移数未报告（仅称各体系欧姆极化 <10 mV）",
  "扣式电池 E/S 未直接给出，只给 45 μL 电解液、4.0 mgS cm−2、13.0 mm 正极，反算 ≈8.5 µL mgS−1",
  "所有电池测试温度未报告",
  "S18-T1 的 CE、UDis-lowest 端点值（≈91%→99%、≈2.05 V→<1.80 V）为三体系合写，未分体系给值；中间档仅在 Fig. 1C",
  "S18-T1、S18-T2 未报告首圈容量、寿命或保持率；强溶剂化对照 DOL/DME 与弱溶剂化配方没有同一测试的容量或长循环对比",
  "HME 系列除 20%、35%、40% 外的中间档原文文字未写，仅在图中；其余体系 DN、δLi、配位比例、Eact 的多数档也只在图中（性质图按规程不登记读图）",
  "S18-T3、S18-T5、S18-T6 只比较同一 35% 弱溶剂化电解液有/无 TiN 电催化剂，无 DOL/DME 对照；有/无催化剂不是配方差别，未记为结果，数值见机制 S18-M18、S18-M19 和设计主张原句",
  "软包 S18-T7–T10 只有 DIPS 电解液 + TiN 单一配方，DIPS 含量和 DOL:DME 比例原文未写，LiNO3 为 5.0 wt%（扣式为 2 wt%），无对照，不判",
  "长循环 1C 定义只在 S0050 恒流测试句给出，长循环沿用为推定；GITT 电池锂厚按恒流测试电池推定为 600 μm",
  "DFT 能垒、计算过电位、NBO 电荷为作者自算，按规程不收为性质，只在机制原句中出现"
 ],
 "source_review": {
  "main": true,
  "si": true,
  "notes": "通读正文与 SI（SI 含实验部分、图注、表 S1–S7；参考文献略读）；未读任何既有提取结果。图中数值未读、未目测。Figure S3/S6/S8/S10 的乱码坐标文字未用作档位依据。"
 }
}
