Repository: zhuonanli08/Li-S_Electrolyte_Conflicts

File: output/Claude_v4_调试集53篇_2026-10-25/independent_predictions/S23.json
{
  "paper_id": "S23",
  "doi": "10.1002/advs.75640",
  "formulations": [
    {"id": "BL", "name": "BL（baseline electrolyte）",
     "components": [
       {"name": "LiTFSI", "role": "盐", "amount": 1, "unit": "M"},
       {"name": "LiNO3", "role": "添加剂", "amount": 0.2, "unit": "M"},
       {"name": "DOL", "role": "溶剂化溶剂", "amount": "1:1", "unit": "v/v（DOL:DME）"},
       {"name": "DME", "role": "溶剂化溶剂", "amount": "1:1", "unit": "v/v（DOL:DME）"}],
     "raw_formula": "1 M LiTFSI and 0.2 M LiNO3, dissolved in a 1:1 mixture of DOL and DME",
     "evidence_ids": ["M0062", "S0015", "S0016"]},
    {"id": "BL+5%", "name": "BL+5%",
     "components": [
       {"name": "LiTFSI", "role": "盐", "amount": 1, "unit": "M"},
       {"name": "LiNO3", "role": "添加剂", "amount": 0.2, "unit": "M"},
       {"name": "DOL", "role": "溶剂化溶剂", "amount": "1:1", "unit": "v/v（DOL:DME）"},
       {"name": "DME", "role": "溶剂化溶剂", "amount": "1:1", "unit": "v/v（DOL:DME）"},
       {"name": "1200ET（LIB 1200ET）", "role": "弱或非溶剂化溶剂", "amount": 5, "unit": "vol.%（与 DOL/DME 1:1 混合溶剂共混的体积比）"}],
     "raw_formula": "1200ET blended with DOL/DME (v/v = 1:1) at volume ratio 5%, then 1 M LiTFSI and 0.2 M LiNO3 dissolved",
     "evidence_ids": ["S0015", "S0016"]},
    {"id": "BL+10%", "name": "BL + 10%",
     "components": [
       {"name": "LiTFSI", "role": "盐", "amount": 1, "unit": "M"},
       {"name": "LiNO3", "role": "添加剂", "amount": 0.2, "unit": "M"},
       {"name": "DOL", "role": "溶剂化溶剂", "amount": "1:1", "unit": "v/v（DOL:DME）"},
       {"name": "DME", "role": "溶剂化溶剂", "amount": "1:1", "unit": "v/v（DOL:DME）"},
       {"name": "1200ET（LIB 1200ET）", "role": "弱或非溶剂化溶剂", "amount": 10, "unit": "vol.%（与 DOL/DME 1:1 混合溶剂共混的体积比）"}],
     "raw_formula": "BL with 10 vol.% 1200ET",
     "evidence_ids": ["M0062", "S0015", "S0016"]},
    {"id": "BL+20%", "name": "BL + 20%",
     "components": [
       {"name": "LiTFSI", "role": "盐", "amount": 1, "unit": "M"},
       {"name": "LiNO3", "role": "添加剂", "amount": 0.2, "unit": "M"},
       {"name": "DOL", "role": "溶剂化溶剂", "amount": "1:1", "unit": "v/v（DOL:DME）"},
       {"name": "DME", "role": "溶剂化溶剂", "amount": "1:1", "unit": "v/v（DOL:DME）"},
       {"name": "1200ET（LIB 1200ET）", "role": "弱或非溶剂化溶剂", "amount": 20, "unit": "vol.%（与 DOL/DME 1:1 混合溶剂共混的体积比）"}],
     "raw_formula": "BL with 20 vol.% 1200ET",
     "evidence_ids": ["M0062", "S0015", "S0016"]},
    {"id": "BL+50%", "name": "BL + 50%",
     "components": [
       {"name": "LiTFSI", "role": "盐", "amount": 1, "unit": "M"},
       {"name": "LiNO3", "role": "添加剂", "amount": 0.2, "unit": "M"},
       {"name": "DOL", "role": "溶剂化溶剂", "amount": "1:1", "unit": "v/v（DOL:DME）"},
       {"name": "DME", "role": "溶剂化溶剂", "amount": "1:1", "unit": "v/v（DOL:DME）"},
       {"name": "1200ET（LIB 1200ET）", "role": "弱或非溶剂化溶剂", "amount": 50, "unit": "vol.%（与 DOL/DME 1:1 混合溶剂共混的体积比）"}],
     "raw_formula": "BL with 50 vol.% 1200ET",
     "evidence_ids": ["M0062", "S0015", "S0016"]}
  ],
  "control_id": "BL",
  "control_type": "常规醚基准（DOL/DME + LiTFSI + LiNO₃）",
  "gradients": [
    {"name": "1200ET 体积分数（用量梯度）",
     "order": ["BL", "BL+5%", "BL+10%", "BL+20%", "BL+50%"],
     "values": ["0%", "5%", "10%", "20%", "50%"],
     "solvation_axis": "按 Li⁺ 溶剂化由强到弱；依据：作者 Raman CIP/AGG 占比随 1200ET 增加而升高、7Li NMR 随 1200ET 增加向低场位移（BL+5% 只出现在 Raman 图 S1 与电导率图 S8）",
     "evidence_ids": ["M0062", "S0015", "M0064", "M0071"]}
  ],
  "properties": [
    {"name": "Li⁺ 溶剂化（Raman CIP/AGG 占比）",
     "values": {"BL": "11.98%", "BL+50%": "24.5%"},
     "direction": "沿梯度升高（Li⁺ 与阴离子配位增多、溶剂化变弱）；中间档只在 Fig. 1b",
     "method": "Raman 高斯分峰（SSIP vs CIP/AGG）",
     "system": "不含 Li2S6 的电解液本体；11.98%→24.5% 的两端按原文“随 1200ET 增加”推定对应 BL 与 BL+50%",
     "evidence_ids": ["M0064"]},
    {"name": "Li⁺ 溶剂化（7Li NMR 相对 BL 的位移，不含 Li2S6）",
     "values": {"BL": "0（参比）", "BL+10%": "+0.0034 ppm", "BL+20%": "+0.0074 ppm", "BL+50%": "+0.0251 ppm"},
     "direction": "沿梯度向低场位移增大（去屏蔽，阴离子配位增多）",
     "method": "7Li NMR，LiCl/D2O 内参比",
     "system": "不含 Li2S6 的电解液",
     "evidence_ids": ["M0071"]},
    {"name": "Li⁺ 溶剂化（7Li NMR 相对 BL 的位移，含 0.5 M Li2S6）",
     "values": {"BL": "0（参比）", "BL+10%": "+0.0032 ppm", "BL+20%": "+0.0043 ppm", "BL+50%": "+0.0072 ppm"},
     "direction": "沿梯度单调增大但幅度减小",
     "method": "7Li NMR",
     "system": "电解液中溶 0.5 M Li2S6（简化溶液，非电池内）",
     "evidence_ids": ["M0075", "M0077"]},
    {"name": "Li⁺ 溶剂化（7Li NMR 相对 BL 的位移，含 0.25 M Li2S6）",
     "values": {"BL": "0（参比）", "BL+10%": "+0.0099 ppm", "BL+20%": "+0.0203 ppm", "BL+50%": "+0.0125 ppm"},
     "direction": "非单调：BL+50% 低于 BL+20%；作者文字称 BL+50% 小于 BL+10% 和 BL+20%，与图 S4 标注在 BL+10% 处不一致",
     "method": "7Li NMR",
     "system": "电解液中溶 0.25 M Li2S6；数值取自图 S4 内嵌文字，按标注顺序对应各档",
     "evidence_ids": ["M0083", "M0084", "S0118"]},
    {"name": "多硫化物溶剂化",
     "values": {"BL": "参比", "BL+10%": "弱于 BL", "BL+20%": "弱于 BL", "BL+50%": "弱于 BL（最弱）"},
     "direction": "随 1200ET 增加，Li⁺ 与 TFSI⁻、多硫化物阴离子缔合增强，自由溶剂化的多硫化物减少",
     "method": "7Li NMR（含 Li2S6）+ Raman",
     "system": "含 Li2S6 的电解液（简化溶液）",
     "evidence_ids": ["M0100"]},
    {"name": "多硫化物溶解度",
     "values": {"BL": "较高（饱和 Li2S6 吸收峰持续升高）", "BL+20%": "较低（稳态吸光度低于 BL）", "BL+50%": "作者推测 0.25 M Li2S6 下析出或成胶体"},
     "direction": "沿梯度降低",
     "method": "UV-vis 饱和 Li2S6（317 nm，浓度标定）；BL+50% 由 7Li NMR 非单调推测",
     "system": "饱和 Li2S6 溶液（简化溶液）",
     "evidence_ids": ["M0102", "M0103", "M0104", "M0085"]},
    {"name": "多硫化物跨膜扩散（H 型池）",
     "values": {"BL": "较快", "BL+20%": "明显较慢"},
     "direction": "BL+20% 低于 BL",
     "method": "H 型池目测颜色变化（PP 膜，30 h）",
     "system": "每侧 5 mL 0.2 M Li2S6 + 5 mL 电解液",
     "evidence_ids": ["M0119", "M0120"]},
    {"name": "离子电导率",
     "values": {"BL+50%": "明显降低"},
     "direction": "随 CIP/AGG 增多而降低，BL+50% 尤甚；数值只在图 S8",
     "method": "Metrohm 912 电导率仪",
     "system": "电池用电解液",
     "evidence_ids": ["M0124", "S0084"]},
    {"name": "氧化稳定性（LSV）",
     "values": {"BL": "起始即持续氧化，3.2 与 3.7 V 尖峰", "BL+20%": "至 3.6 V 无明显氧化峰"},
     "direction": "BL+20% 高于 BL",
     "method": "LSV 0.1 mV s-1，Li|SS",
     "system": "电解液浸玻璃纤维隔膜",
     "evidence_ids": ["M0123", "S0082", "S0083"]},
    {"name": "多硫化物扩散（Randles–Sevcik R2 峰斜率绝对值）",
     "values": {"BL": "5.76", "BL+10%": "5.35", "BL+20%": "5.11", "BL+50%": "4.77"},
     "direction": "沿梯度降低；R1 与 O 峰斜率基本不变",
     "method": "多扫速 CV + Randles–Sevcik",
     "system": "Li‖Li2S6 电池（Li2S6 正极液）",
     "evidence_ids": ["M0175", "M0176", "S0097"]},
    {"name": "电荷转移活化能",
     "values": {"BL": "50.96 kJ mol-1", "BL+10%": "51.71 kJ mol-1", "BL+20%": "51.80 kJ mol-1", "BL+50%": "52.30 kJ mol-1"},
     "direction": "沿梯度略升高",
     "method": "变温 EIS（0–60 °C）+ DRT，Arrhenius 拟合",
     "system": "Li2S6 对称电池",
     "evidence_ids": ["M0168", "M0169"]}
  ],
  "tests": [
    {"id": "S23-T1", "name": "Li‖S GITT（C/20 脉冲 15 min + 静置 6 h）",
     "cell": "Li‖S（电池形式原文未写，推定扣式）",
     "conditions": {"sulfur_loading": "3.8 mg cm-2", "ES": "8", "ES_unit": "µL mg⁻¹（体积基）",
       "Li_thickness": "600 μm（推定：SI 扣式电池用 600 μm 锂片）", "rate": "C/20 放/充 15 min，静置 6 h",
       "formation": "未报告", "temperature": "RT（图 S9/S10 标注 @RT；正文 M0165 称 25 °C 为 RT）",
       "LiNO3": "含 0.2 M", "one_C": "未报告", "voltage_window": "1.6–2.8 V"},
     "formulations": ["BL", "BL+10%", "BL+20%", "BL+50%"],
     "evidence_ids": ["M0140", "M0141", "S0087", "S0088", "S0033", "M0165", "S0126", "M0062"],
     "results": [
       {"id": "S23-T1-R1", "metric": "过电位", "A": "BL+10%", "B": "BL", "value_A": 133, "value_B": 119, "unit": "mV", "point": "放电总极化峰值（DoD≈20%）", "basis": "numeric", "direction_text": "变坏", "same_conditions": true, "evidence_ids": ["M0154"], "reason": ""},
       {"id": "S23-T1-R2", "metric": "过电位", "A": "BL+20%", "B": "BL", "value_A": 160, "value_B": 119, "unit": "mV", "point": "放电总极化峰值（DoD≈20%）", "basis": "numeric", "direction_text": "变坏", "same_conditions": true, "evidence_ids": ["M0154"], "reason": ""},
       {"id": "S23-T1-R3", "metric": "过电位", "A": "BL+50%", "B": "BL", "value_A": 214, "value_B": 119, "unit": "mV", "point": "放电总极化峰值（DoD≈20%）", "basis": "numeric", "direction_text": "变坏", "same_conditions": true, "evidence_ids": ["M0154"], "reason": ""},
       {"id": "S23-T1-R4", "metric": "欧姆+活化极化", "A": "BL+10%", "B": "BL", "value_A": 45, "value_B": 37, "unit": "mV", "point": "DoD≈20%", "basis": "numeric", "direction_text": "变坏", "same_conditions": true, "evidence_ids": ["M0155"], "reason": "作者称 BL、BL+10%、BL+20% 近乎不变（nearly constant）；按 5% 阈值记变坏"},
       {"id": "S23-T1-R5", "metric": "欧姆+活化极化", "A": "BL+20%", "B": "BL", "value_A": 45, "value_B": 37, "unit": "mV", "point": "DoD≈20%", "basis": "numeric", "direction_text": "变坏", "same_conditions": true, "evidence_ids": ["M0155"], "reason": "作者称近乎不变；按 5% 阈值记变坏"},
       {"id": "S23-T1-R6", "metric": "欧姆+活化极化", "A": "BL+50%", "B": "BL", "value_A": 73, "value_B": 37, "unit": "mV", "point": "DoD≈20%", "basis": "numeric", "direction_text": "变坏", "same_conditions": true, "evidence_ids": ["M0155"], "reason": ""},
       {"id": "S23-T1-R7", "metric": "浓差极化", "A": "BL+50%", "B": "BL", "value_A": 141, "value_B": 82, "unit": "mV", "point": "DoD≈20%（按上下文推定）", "basis": "numeric", "direction_text": "变坏", "same_conditions": true, "evidence_ids": ["M0156"], "reason": "82 = 119 − 37，141 = 214 − 73，与 M0154/M0155 一致"},
       {"id": "S23-T1-R8", "metric": "浓差极化", "A": "BL+10%", "B": "BL", "value_A": 88, "value_B": 82, "unit": "mV", "point": "DoD≈20%", "basis": "numeric", "direction_text": "变坏", "same_conditions": true, "evidence_ids": ["M0154", "M0155", "M0156"], "reason": "反算：88 = 133 − 45（总极化 − 欧姆+活化）；82 见 M0156"},
       {"id": "S23-T1-R9", "metric": "浓差极化", "A": "BL+20%", "B": "BL", "value_A": 115, "value_B": 82, "unit": "mV", "point": "DoD≈20%", "basis": "numeric", "direction_text": "变坏", "same_conditions": true, "evidence_ids": ["M0154", "M0155", "M0156"], "reason": "反算：115 = 160 − 45；82 见 M0156"},
       {"id": "S23-T1-R10", "metric": "过电位", "A": "BL+10%", "B": "BL", "value_A": null, "value_B": null, "unit": "mV", "point": "充电过程极化", "basis": "qualitative", "direction_text": "差异小", "same_conditions": true, "evidence_ids": ["M0162"], "reason": "作者：充电过程基本不受影响，极化差异很小"},
       {"id": "S23-T1-R11", "metric": "过电位", "A": "BL+20%", "B": "BL", "value_A": null, "value_B": null, "unit": "mV", "point": "充电过程极化", "basis": "qualitative", "direction_text": "差异小", "same_conditions": true, "evidence_ids": ["M0162"], "reason": "同上"},
       {"id": "S23-T1-R12", "metric": "过电位", "A": "BL+50%", "B": "BL", "value_A": null, "value_B": null, "unit": "mV", "point": "充电过程极化", "basis": "qualitative", "direction_text": "差异小", "same_conditions": true, "evidence_ids": ["M0162"], "reason": "同上"}
     ]},
    {"id": "S23-T2", "name": "Li‖Li 对称 0.5 mA cm-2 / 0.5 mAh cm-2（不含 Li2S6）",
     "cell": "Li‖Li 扣式",
     "conditions": {"sulfur_loading": "不适用（Li‖Li）", "ES": "不适用", "ES_unit": "不适用",
       "Li_thickness": "未报告（Li 片直径 11.13 mm）", "rate": "0.5 mA cm-2，0.5 mAh cm-2",
       "formation": "未报告", "temperature": "未报告", "LiNO3": "含 0.2 M", "one_C": "不适用",
       "electrolyte_volume": "每侧 20 μL", "Li2S6": "不含"},
     "formulations": ["BL", "BL+20%"],
     "evidence_ids": ["M0184", "S0099", "S0100", "S0043", "S0044", "M0062"],
     "results": [
       {"id": "S23-T2-R1", "metric": "过电位", "A": "BL+20%", "B": "BL", "value_A": null, "value_B": null, "unit": "mV", "point": "循环过程（Fig. 3a）", "basis": "qualitative", "direction_text": "变好", "same_conditions": true, "evidence_ids": ["M0185"], "reason": "作者：BL 极化显著更高"},
       {"id": "S23-T2-R2", "metric": "过电位", "A": "BL+20%", "B": "BL", "value_A": 42, "value_B": 46, "unit": "mV", "point": "测试末", "basis": "numeric", "direction_text": "变好", "same_conditions": true, "evidence_ids": ["M0189"], "reason": "作者称两者收敛到相近水平；按 5% 阈值 |46−42|/46 = 8.7% 记变好"},
       {"id": "S23-T2-R3", "metric": "阻抗", "A": "BL+20%", "B": "BL", "value_A": null, "value_B": null, "unit": "Ω", "point": "第 34 圈 RSEI", "basis": "qualitative", "direction_text": "变好", "same_conditions": true, "evidence_ids": ["M0190"], "reason": "BL+20% RSEI 较小"},
       {"id": "S23-T2-R4", "metric": "阻抗", "A": "BL+20%", "B": "BL", "value_A": null, "value_B": null, "unit": "Ω", "point": "最后一次测量 RSEI", "basis": "qualitative", "direction_text": "差异小", "same_conditions": true, "evidence_ids": ["M0190"], "reason": "作者：最后一次测量几乎相同"}
     ]},
    {"id": "S23-T3", "name": "Li‖Li 对称 0.5 mA cm-2 / 0.5 mAh cm-2（含 Li2S6）",
     "cell": "Li‖Li 扣式",
     "conditions": {"sulfur_loading": "不适用（Li‖Li）", "ES": "不适用", "ES_unit": "不适用",
       "Li_thickness": "未报告（Li 片直径 11.13 mm）", "rate": "0.5 mA cm-2，0.5 mAh cm-2",
       "formation": "未报告", "temperature": "未报告", "LiNO3": "含 0.2 M", "one_C": "不适用",
       "electrolyte_volume": "每侧 20 μL", "Li2S6": "含 0.25 M"},
     "formulations": ["BL", "BL+20%"],
     "evidence_ids": ["M0193", "S0022", "S0023", "S0043", "S0044", "S0099", "M0062"],
     "results": [
       {"id": "S23-T3-R1", "metric": "过电位", "A": "BL+20%", "B": "BL", "value_A": 10, "value_B": 13, "unit": "mV", "point": "半周末（7 h 后）", "basis": "numeric", "direction_text": "变好", "same_conditions": true, "evidence_ids": ["M0194"], "reason": ""},
       {"id": "S23-T3-R2", "metric": "过电位", "A": "BL+20%", "B": "BL", "value_A": "≈9–10", "value_B": "≈12–13", "unit": "mV", "point": "平台区（Fig. 3h）", "basis": "numeric", "direction_text": "变好", "same_conditions": true, "evidence_ids": ["M0219"], "reason": "原文用 ∼"},
       {"id": "S23-T3-R3", "metric": "阻抗", "A": "BL+20%", "B": "BL", "value_A": null, "value_B": null, "unit": "Ω", "point": "全部循环 RSEI", "basis": "qualitative", "direction_text": "变好", "same_conditions": true, "evidence_ids": ["M0195", "M0204"], "reason": "句子跨页切断，两段合为一句"}
     ]},
    {"id": "S23-T4", "name": "Li‖Li 对称 1 mA cm-2 / 1 mAh cm-2（含 Li2S6）",
     "cell": "Li‖Li 扣式",
     "conditions": {"sulfur_loading": "不适用（Li‖Li）", "ES": "不适用", "ES_unit": "不适用",
       "Li_thickness": "未报告", "rate": "1 mA cm-2，1 mAh cm-2",
       "formation": "未报告", "temperature": "RT（图 S19 标注 @RT）", "LiNO3": "含 0.2 M", "one_C": "不适用",
       "electrolyte_volume": "每侧 20 μL", "Li2S6": "含 0.25 M（图 S19 图注写 without Li2S6，但图例为 BL+PS/20%+PS、图 S20 与正文为含 Li2S6）"},
     "formulations": ["BL", "BL+20%"],
     "evidence_ids": ["M0205", "S0101", "S0138", "S0139", "S0022", "M0062"],
     "results": [
       {"id": "S23-T4-R1", "metric": "过电位", "A": "BL+20%", "B": "BL", "value_A": 23, "value_B": 36, "unit": "mV", "point": "稳定循环区 10–108 h", "basis": "numeric", "direction_text": "变好", "same_conditions": true, "evidence_ids": ["M0205"], "reason": ""},
       {"id": "S23-T4-R2", "metric": "过电位", "A": "BL+20%", "B": "BL", "value_A": 51, "value_B": 148, "unit": "mV", "point": "半周末（原文 end of haft-cycle）", "basis": "numeric", "direction_text": "变好", "same_conditions": true, "evidence_ids": ["M0205"], "reason": ""},
       {"id": "S23-T4-R3", "metric": "阻抗", "A": "BL+20%", "B": "BL", "value_A": null, "value_B": null, "unit": "Ω", "point": "RSEI", "basis": "qualitative", "direction_text": "变好", "same_conditions": true, "evidence_ids": ["M0205"], "reason": "This trend persisted 指上文 BL+20%+Li2S6 RSEI 始终更小"}
     ]},
    {"id": "S23-T5", "name": "Li‖Cu 0.5 mA cm-2 / 0.5 mAh cm-2 长循环（不含 Li2S6）",
     "cell": "Li‖Cu 扣式",
     "conditions": {"sulfur_loading": "不适用（Li‖Cu）", "ES": "不适用", "ES_unit": "不适用",
       "Li_thickness": "未报告（Li 片直径 11.13 mm）", "rate": "0.5 mA cm-2，0.5 mAh cm-2，150 圈",
       "formation": "先以 0.5 mA cm-2 沉积 10 h", "temperature": "未报告", "LiNO3": "含 0.2 M", "one_C": "不适用",
       "electrolyte_volume": "每侧 20 μL", "Li2S6": "不含"},
     "formulations": ["BL", "BL+20%"],
     "evidence_ids": ["M0201", "S0045", "S0046", "S0102", "S0103", "S0104", "M0062"],
     "results": [
       {"id": "S23-T5-R1", "metric": "过电位", "A": "BL+20%", "B": "BL", "value_A": "21–37", "value_B": "61–65", "unit": "mV", "point": "区段 i（成核）", "basis": "numeric", "direction_text": "变好", "same_conditions": true, "evidence_ids": ["M0228"], "reason": ""},
       {"id": "S23-T5-R2", "metric": "过电位", "A": "BL+20%", "B": "BL", "value_A": null, "value_B": null, "unit": "mV", "point": "区段 ii（准稳态，均约 16 mV）", "basis": "qualitative", "direction_text": "差异小", "same_conditions": true, "evidence_ids": ["M0230"], "reason": "作者：两者过电位几乎相同（∼16 mV）"},
       {"id": "S23-T5-R3", "metric": "寿命（循环小时数）", "A": "BL+20%", "B": "BL", "value_A": "≈180", "value_B": "≈163", "unit": "h", "point": "区段 iii 剥离极化骤升时间", "basis": "numeric", "direction_text": "变好", "same_conditions": true, "evidence_ids": ["M0232", "M0233"], "reason": "原文 around"},
       {"id": "S23-T5-R4", "metric": "寿命（循环圈数）", "A": "BL+20%", "B": "BL", "value_A": "≈133", "value_B": "≈95", "unit": "圈", "point": "库仑效率开始下降的圈数（Figure S21a）", "basis": "numeric", "direction_text": "变好", "same_conditions": true, "evidence_ids": ["M0238"], "reason": "图 S21 图注写 1 mA cm-2，图内标注与正文为 0.5 mA cm-2，按正文归入本测试（推定）"}
     ]},
    {"id": "S23-T6", "name": "Li‖Cu 平均库仑效率（改进协议，0.5 mA cm-2，不含 Li2S6）",
     "cell": "Li‖Cu 扣式",
     "conditions": {"sulfur_loading": "不适用（Li‖Cu）", "ES": "不适用", "ES_unit": "不适用",
       "Li_thickness": "未报告", "rate": "0.5 mA cm-2 镀锂 5 h 后 15 圈 1 h 镀/1 h 剥（0.5 mAh cm-2），剥至 1 V",
       "formation": "0.1 mA cm-2 镀/剥各 5 h", "temperature": "未报告", "LiNO3": "含 0.2 M", "one_C": "不适用",
       "electrolyte_volume": "每侧 20 μL", "Li2S6": "不含"},
     "formulations": ["BL", "BL+20%"],
     "evidence_ids": ["M0241", "M0242", "S0107", "S0108", "S0109", "S0046", "M0062"],
     "results": [
       {"id": "S23-T6-R1", "metric": "库仑效率", "A": "BL+20%", "B": "BL", "value_A": 97.90, "value_B": 97.57, "unit": "%", "point": "平均库仑效率", "basis": "numeric", "direction_text": "变好", "same_conditions": true, "evidence_ids": ["M0242", "M0244"], "reason": "高 0.33 个百分点；作者在 M0244 以 The same trend persisted 表示 BL+20% 更高为一致趋势"}
     ]},
    {"id": "S23-T7", "name": "Li‖Cu 0.5 mA cm-2 / 0.5 mAh cm-2 长循环（含 Li2S6）",
     "cell": "Li‖Cu 扣式",
     "conditions": {"sulfur_loading": "不适用（Li‖Cu）", "ES": "不适用", "ES_unit": "不适用",
       "Li_thickness": "未报告", "rate": "0.5 mA cm-2，0.5 mAh cm-2，150 圈",
       "formation": "先以 0.1 mA cm-2 放电还原多硫化物，再 0.5 mA cm-2 沉积 10 h", "temperature": "未报告", "LiNO3": "含 0.2 M", "one_C": "不适用",
       "electrolyte_volume": "每侧 20 μL", "Li2S6": "含 0.25 M"},
     "formulations": ["BL", "BL+20%"],
     "evidence_ids": ["M0234", "S0106", "S0102", "S0103", "S0104", "S0022", "M0062"],
     "results": [
       {"id": "S23-T7-R1", "metric": "过电位", "A": "BL+20%", "B": "BL", "value_A": 12, "value_B": 16, "unit": "mV", "point": "区段 i", "basis": "numeric", "direction_text": "变好", "same_conditions": true, "evidence_ids": ["M0235"], "reason": ""},
       {"id": "S23-T7-R2", "metric": "过电位", "A": "BL+20%", "B": "BL", "value_A": 10, "value_B": 13, "unit": "mV", "point": "区段 ii", "basis": "numeric", "direction_text": "变好", "same_conditions": true, "evidence_ids": ["M0236"], "reason": ""},
       {"id": "S23-T7-R3", "metric": "寿命（循环小时数）", "A": "BL+20%", "B": "BL", "value_A": 273, "value_B": 258, "unit": "h", "point": "区段 iii 剥离极化开始上升时间", "basis": "numeric", "direction_text": "变好", "same_conditions": true, "evidence_ids": ["M0237"], "reason": ""},
       {"id": "S23-T7-R4", "metric": "寿命（循环圈数）", "A": "BL+20%", "B": "BL", "value_A": "≈142", "value_B": "≈129", "unit": "圈", "point": "库仑效率开始下降的圈数（Figure S21b）", "basis": "numeric", "direction_text": "变好", "same_conditions": true, "evidence_ids": ["M0239"], "reason": "原文 around"}
     ]},
    {"id": "S23-T8", "name": "Li‖Cu 平均库仑效率（改进协议，0.5 mA cm-2，含 Li2S6）",
     "cell": "Li‖Cu 扣式",
     "conditions": {"sulfur_loading": "不适用（Li‖Cu）", "ES": "不适用", "ES_unit": "不适用",
       "Li_thickness": "未报告", "rate": "0.5 mA cm-2 镀锂 5 h 后 15 圈 1 h 镀/1 h 剥（0.5 mAh cm-2），剥至 1 V",
       "formation": "先以 0.1 mA cm-2 预放电还原多硫化物，再 0.1 mA cm-2 镀/剥各 5 h", "temperature": "未报告", "LiNO3": "含 0.2 M", "one_C": "不适用",
       "electrolyte_volume": "每侧 20 μL", "Li2S6": "含 0.25 M"},
     "formulations": ["BL", "BL+20%"],
     "evidence_ids": ["M0243", "S0107", "S0108", "S0109", "S0110", "S0022", "M0062"],
     "results": [
       {"id": "S23-T8-R1", "metric": "库仑效率", "A": "BL+20%", "B": "BL", "value_A": 98.27, "value_B": 98.06, "unit": "%", "point": "平均库仑效率", "basis": "numeric", "direction_text": "变好", "same_conditions": true, "evidence_ids": ["M0243", "M0248"], "reason": "高 0.21 个百分点；作者称加入 20% 1200ET 后效果更明显（M0248）"}
     ]},
    {"id": "S23-T9", "name": "Li‖Cu 1 mA cm-2 / 1 mAh cm-2 长循环（含 Li2S6）",
     "cell": "Li‖Cu 扣式",
     "conditions": {"sulfur_loading": "不适用（Li‖Cu）", "ES": "不适用", "ES_unit": "不适用",
       "Li_thickness": "未报告", "rate": "1 mA cm-2，1 mAh cm-2",
       "formation": "先以 0.1 mA cm-2 放电还原多硫化物", "temperature": "RT（图 S22 标注 @RT）", "LiNO3": "含 0.2 M", "one_C": "不适用",
       "electrolyte_volume": "每侧 20 μL", "Li2S6": "含 0.25 M"},
     "formulations": ["BL", "BL+20%"],
     "evidence_ids": ["M0240", "S0105", "S0106", "S0142", "M0062"],
     "results": [
       {"id": "S23-T9-R1", "metric": "寿命（循环小时数）", "A": "BL+20%", "B": "BL", "value_A": null, "value_B": null, "unit": "h", "point": "剥离极化上升/库仑效率下降推迟", "basis": "qualitative", "direction_text": "变好", "same_conditions": true, "evidence_ids": ["M0240"], "reason": "作者只称在更高电流与面容量下 Similar behavior，无数值"}
     ]},
    {"id": "S23-T10", "name": "Li‖Cu 平均库仑效率（改进协议，1 mA cm-2，含 Li2S6）",
     "cell": "Li‖Cu 扣式",
     "conditions": {"sulfur_loading": "不适用（Li‖Cu）", "ES": "不适用", "ES_unit": "不适用",
       "Li_thickness": "未报告", "rate": "1 mA cm-2 镀锂 5 h 后 15 圈 1 h 镀/1 h 剥（1 mAh cm-2），剥至 1 V",
       "formation": "先以 0.1 mA cm-2 预放电还原多硫化物，再 0.1 mA cm-2 镀/剥各 5 h", "temperature": "未报告", "LiNO3": "含 0.2 M", "one_C": "不适用",
       "electrolyte_volume": "每侧 20 μL", "Li2S6": "含 0.25 M（按图 S24 图注）"},
     "formulations": ["BL", "BL+20%"],
     "evidence_ids": ["M0244", "S0107", "S0108", "S0109", "S0110", "S0146", "M0062"],
     "results": [
       {"id": "S23-T10-R1", "metric": "库仑效率", "A": "BL+20%", "B": "BL", "value_A": 97.51, "value_B": 97.40, "unit": "%", "point": "平均库仑效率", "basis": "numeric", "direction_text": "变好", "same_conditions": true, "evidence_ids": ["M0244"], "reason": "高 0.11 个百分点；作者称 The same trend persisted"}
     ]},
    {"id": "S23-T11", "name": "Li‖S 扣式穿梭电流测试（不含 LiNO3）",
     "cell": "Li‖S 扣式",
     "conditions": {"sulfur_loading": "约 4 mg cm-2（推定：SI 正极制备）", "ES": "未报告", "ES_unit": "未报告",
       "Li_thickness": "600 μm（推定：SI 扣式电池用 600 μm 锂片）", "rate": "先恒流放电至 2.10 V，再 2.15–2.40 V 阶梯恒电位取稳态电流",
       "formation": "未报告", "temperature": "未报告", "LiNO3": "不含（穿梭电流测试电解液按同法配制但不加 0.2 M LiNO3）", "one_C": "未报告"},
     "formulations": ["BL", "BL+10%", "BL+20%", "BL+50%"],
     "evidence_ids": ["S0018", "S0111", "S0112", "S0113", "S0114", "S0150", "S0029", "S0033"],
     "results": [
       {"id": "S23-T11-R1", "metric": "穿梭电流", "A": "BL+20%", "B": "BL", "value_A": null, "value_B": null, "unit": "mA g-1", "point": "各恒电位台阶稳态电流", "basis": "qualitative", "direction_text": "变好", "same_conditions": true, "evidence_ids": ["M0249"], "reason": "作者以穿梭电流测量（Figure S25）支持 BL+20% 抑制负极副反应；未写数值，方向按此句定"},
       {"id": "S23-T11-R2", "metric": "穿梭电流", "A": "BL+10%", "B": "BL", "value_A": null, "value_B": null, "unit": "mA g-1", "point": "各恒电位台阶稳态电流", "basis": "figure_only", "direction_text": "不判", "same_conditions": true, "evidence_ids": [], "reason": "只在 Figure S25"},
       {"id": "S23-T11-R3", "metric": "穿梭电流", "A": "BL+50%", "B": "BL", "value_A": null, "value_B": null, "unit": "mA g-1", "point": "各恒电位台阶稳态电流", "basis": "figure_only", "direction_text": "不判", "same_conditions": true, "evidence_ids": [], "reason": "只在 Figure S25"}
     ]},
    {"id": "S23-T12", "name": "Li‖S 单层软包（SLP）C/3 长循环",
     "cell": "Li‖S 单层软包",
     "conditions": {"sulfur_loading": "3.7 mg cm-2", "ES": "6", "ES_unit": "µL mg⁻¹（体积基）",
       "Li_thickness": "40 μm（双面 Li/Cu，每面 40 μm）", "rate": "C/3",
       "formation": "C/15 3 圈（按图 S31 BL 标注）", "temperature": "未报告", "LiNO3": "含 0.2 M", "one_C": "未报告"},
     "formulations": ["BL", "BL+20%"],
     "evidence_ids": ["M0051", "M0053", "S0042", "S0037", "M0317", "S0157", "S0158", "M0062"],
     "results": [
       {"id": "S23-T12-R1", "metric": "寿命（循环圈数）", "A": "BL+20%", "B": "BL", "value_A": ">200", "value_B": 168, "unit": "圈", "point": "C/3；BL 失效圈数 vs BL+20% 持续圈数", "basis": "numeric", "direction_text": "变好", "same_conditions": true, "evidence_ids": ["M0317"], "reason": ""},
       {"id": "S23-T12-R2", "metric": "首圈容量", "A": "BL+20%", "B": "BL", "value_A": null, "value_B": null, "unit": "mAh g-1", "point": "C/3 初始几圈", "basis": "qualitative", "direction_text": "变坏", "same_conditions": true, "evidence_ids": ["M0321", "M0319"], "reason": "作者：BL+20% 初始容量低于 BL；数值只在 Fig. 5a，已登记读图"},
       {"id": "S23-T12-R3", "metric": "过电位", "A": "BL+20%", "B": "BL", "value_A": null, "value_B": null, "unit": "mV", "point": "初始几圈", "basis": "qualitative", "direction_text": "变坏", "same_conditions": true, "evidence_ids": ["M0321"], "reason": ""},
       {"id": "S23-T12-R4", "metric": "过电位", "A": "BL+20%", "B": "BL", "value_A": 28.5, "value_B": 17.1, "unit": "mV", "point": "dQ/dV 极化电压，150 圈前", "basis": "numeric", "direction_text": "变坏", "same_conditions": true, "evidence_ids": ["M0327"], "reason": ""},
       {"id": "S23-T12-R5", "metric": "过电位", "A": "BL+20%", "B": "BL", "value_A": null, "value_B": null, "unit": "mV", "point": "第 100 圈放电过电位（Figure S32）", "basis": "qualitative", "direction_text": "变坏", "same_conditions": true, "evidence_ids": ["M0336"], "reason": "图 S32 内有 229 mV、201 mV 两个标注，但文字无法确定各属哪条曲线，只用作者定性"},
       {"id": "S23-T12-R6", "metric": "保持率", "A": "BL+20%", "B": "BL", "value_A": null, "value_B": null, "unit": "%", "point": "长循环容量保持", "basis": "qualitative", "direction_text": "变好", "same_conditions": true, "evidence_ids": ["M0337"], "reason": "作者：容量保持仍更优"},
       {"id": "S23-T12-R7", "metric": "容量曲线交叉圈数", "A": "BL+20%", "B": "BL", "value_A": null, "value_B": null, "unit": "圈", "point": "BL+20% 容量追上并超过 BL 的圈数", "basis": "figure_only", "direction_text": "不判", "same_conditions": true, "evidence_ids": [], "reason": "正文只有定性（M0322 eventual surpassing），圈数只在 Fig. 5a"}
     ]},
    {"id": "S23-T13", "name": "Li‖S 倍率测试（1 C = 1000 mAh g-1 改进协议）",
     "cell": "Li‖S（电池形式原文未写；对应电压曲线图 S34 图注为 MLP）",
     "conditions": {"sulfur_loading": "未报告", "ES": "未报告", "ES_unit": "未报告",
       "Li_thickness": "未报告", "rate": "C/30、C/10、C/7、C/5、C/4、C/3、C/2、回 C/5",
       "formation": "未报告", "temperature": "未报告", "LiNO3": "含 0.2 M", "one_C": "1000 mAh g-1（改进协议）"},
     "formulations": ["BL", "BL+20%"],
     "evidence_ids": ["M0338", "S0161", "M0062"],
     "results": [
       {"id": "S23-T13-R1", "metric": "倍率容量", "A": "BL+20%", "B": "BL", "value_A": ">600", "value_B": "<500", "unit": "mAh g-1", "point": "C/2", "basis": "numeric", "direction_text": "变好", "same_conditions": true, "evidence_ids": ["M0339"], "reason": ""},
       {"id": "S23-T13-R2", "metric": "倍率容量", "A": "BL+20%", "B": "BL", "value_A": 766, "value_B": 652, "unit": "mAh g-1", "point": "回到 C/5", "basis": "numeric", "direction_text": "变好", "same_conditions": true, "evidence_ids": ["M0340"], "reason": ""}
     ]},
    {"id": "S23-T14", "name": "Li‖S 多层软包（MLP，Ah 级）C/3 循环",
     "cell": "Li‖S 多层软包（8 层双面正极）",
     "conditions": {"sulfur_loading": "3.5 mg cm-2", "ES": "4", "ES_unit": "µL mg⁻¹（体积基）",
       "Li_thickness": "40 μm", "rate": "C/3", "formation": "C/15（图 S35 标注 Formation cycles C/15）",
       "temperature": "未报告", "LiNO3": "含 0.2 M", "one_C": "未报告",
       "electrolyte_volume": "6.3 mL", "sulfur_weight": "1.574 g"},
     "formulations": ["BL", "BL+20%"],
     "evidence_ids": ["M0055", "M0343", "S0042", "M0350", "S0164", "M0062"],
     "results": [
       {"id": "S23-T14-R1", "metric": "衰减率", "A": "BL+20%", "B": "BL", "value_A": null, "value_B": null, "unit": "未报告", "point": "化成后 C/3 循环", "basis": "qualitative", "direction_text": "变好", "same_conditions": true, "evidence_ids": ["M0349"], "reason": "作者：BL MLP 化成后容量衰减明显更快"},
       {"id": "S23-T14-R2", "metric": "首圈容量", "A": "BL+20%", "B": "BL", "value_A": null, "value_B": null, "unit": "Ah", "point": "化成后 C/3 第 1 圈", "basis": "figure_only", "direction_text": "不判", "same_conditions": true, "evidence_ids": [], "reason": "BL 只在 Figure S35，BL+20% 在 Fig. 5f（正文 1.53 Ah、358 Wh kg-1）；两图不同，原文只写 For comparison、未说同批，按规则读出后也不判"}
     ]}
  ],
  "mechanisms": [
    {"id": "S23-M1", "summary": "加入 1200ET 使 Li⁺ 溶剂化变弱（Li⁺–阴离子、Li⁺–多硫化物配位增强）→ 多硫化物溶解度降低、促进 SEI 重构", "A": "BL+20%", "B": "BL", "property": "Li⁺ 溶剂化变弱；多硫化物溶解度降低", "categories": ["负极锂"], "source_type": "本文结论", "evidence_ids": ["M0006"], "test_ids": ["S23-T2", "S23-T3", "S23-T5", "S23-T7"], "side": "强侧"},
    {"id": "S23-M2", "summary": "弱溶剂化共溶剂越多，Li⁺–溶剂作用越弱、离子对与大聚集体越多 → 多硫化物溶解度降低（只到性质）", "A": "全梯度", "B": "全梯度", "property": "Li⁺ 溶剂化变弱 → 多硫化物溶解度降低", "categories": [], "source_type": "本文结论", "evidence_ids": ["M0127"], "test_ids": [], "side": "其他"},
    {"id": "S23-M3", "summary": "1200ET 过高（50%）时极弱溶剂化环境可能使多硫化物析出或成胶体（只到性质）", "A": "BL+50%", "B": "BL+20%", "property": "多硫化物溶剂化/溶解度过低", "categories": [], "source_type": "本文推测", "evidence_ids": ["M0085"], "test_ids": [], "side": "其他"},
    {"id": "S23-M4", "summary": "溶剂化过弱会降低 Li⁺ 迁移、减慢硫还原动力学 → 极化增大", "A": "BL+50%", "B": "BL", "property": "Li⁺ 溶剂化过弱", "categories": ["正极反应"], "source_type": "本文结论", "evidence_ids": ["M0125"], "test_ids": ["S23-T1"], "side": "弱侧"},
    {"id": "S23-M5", "summary": "通用说法：弱溶剂化共溶剂提高锂金属稳定性但抑制正极多硫化物氧化还原动力学，导致极化增大、放电容量与能量密度下降", "A": "全梯度", "B": "全梯度", "property": "溶剂化变弱", "categories": ["负极锂", "正极反应"], "source_type": "转述他文或通用说法", "evidence_ids": ["M0131", "M0132"], "test_ids": [], "side": "弱侧"},
    {"id": "S23-M6", "summary": "1200ET 增加 → 多硫化物反应动力学变慢、溶解度降低 → 5–30% DoD 热力学放电电压下降、过电位升高", "A": "全梯度", "B": "全梯度", "property": "溶剂化变弱、多硫化物溶解度降低", "categories": ["正极反应"], "source_type": "本文结论", "evidence_ids": ["M0151"], "test_ids": ["S23-T1"], "side": "弱侧"},
    {"id": "S23-M7", "summary": "1200ET 对活化极化（多硫化物转化动力学）影响小，浓差极化（多硫化物扩散）是总极化增大的主因，>20% 时尤甚", "A": "全梯度", "B": "全梯度", "property": "多硫化物扩散变慢", "categories": ["正极反应"], "source_type": "本文结论", "evidence_ids": ["M0172"], "test_ids": ["S23-T1"], "side": "弱侧"},
    {"id": "S23-M8", "summary": "≤20% 时 1200ET 调节传质但不明显妨碍界面电荷转移动力学，与 TTE 等高氟共溶剂不同（作者的“不付代价”说法）", "A": "BL+20%", "B": "BL", "property": "Li⁺ 溶剂化适度变弱", "categories": ["正极反应"], "source_type": "本文结论", "evidence_ids": ["M0157", "M0159"], "test_ids": ["S23-T1"], "side": "其他"},
    {"id": "S23-M9", "summary": "50% 时多硫化物溶解度与迁移率降低 → 浓差与活化极化都明显增大，硫还原动力学和传质明显变慢", "A": "BL+50%", "B": "BL", "property": "多硫化物溶解度与迁移率降低", "categories": ["正极反应"], "source_type": "本文结论", "evidence_ids": ["M0160"], "test_ids": ["S23-T1"], "side": "弱侧"},
    {"id": "S23-M10", "summary": "界面稳定与反应动力学之间有内在权衡：1200ET 越多越能抑制多硫化物溶解，但动力学与传输限制也越大", "A": "全梯度", "B": "全梯度", "property": "多硫化物溶解度降低", "categories": ["正极反应"], "source_type": "本文结论", "evidence_ids": ["M0182"], "test_ids": ["S23-T1"], "side": "弱侧"},
    {"id": "S23-M11", "summary": "作者自写的例外：1200ET 初期稳定锂界面（BL 极化更高），但长循环后锂表面恶化、SEI 退化，两者过电位收敛（46 vs 42 mV）", "A": "BL+20%", "B": "BL", "property": "加入 1200ET（Li⁺ 溶剂化变弱）", "categories": ["负极锂"], "source_type": "本文结论", "evidence_ids": ["M0189"], "test_ids": ["S23-T2"], "side": "强侧"},
    {"id": "S23-M12", "summary": "不含多硫化物时加入 1200ET 也显著改善锂表面保持", "A": "BL+20%", "B": "BL", "property": "加入 1200ET（Li⁺ 溶剂化变弱）", "categories": ["负极锂"], "source_type": "本文结论", "evidence_ids": ["M0217"], "test_ids": ["S23-T2"], "side": "强侧"},
    {"id": "S23-M13", "summary": "无严重死锂、Li⁺ 传输路径曲折度低，可能来自 1200ET 分解形成的富 LiF SEI（起点为溶剂分解）", "A": "BL+20%", "B": "BL", "property": "1200ET 分解生成富 LiF SEI", "categories": ["负极锂"], "source_type": "本文推测", "evidence_ids": ["M0218"], "test_ids": ["S23-T2"], "side": "其他"},
    {"id": "S23-M14", "summary": "通用说法：长链多硫化物对锂金属有害，引发副反应、形成不均匀 SEI（本文随后提出相反观察）", "A": "全梯度", "B": "全梯度", "property": "多硫化物存在", "categories": ["负极锂"], "source_type": "转述他文或通用说法", "evidence_ids": ["M0191"], "test_ids": [], "side": "其他"},
    {"id": "S23-M15", "summary": "Li2S6 不只是引发副反应，还参与初始锂成核、形成更均匀稳固且 Li⁺ 传输更好的 SEI（比较的是含/不含 Li2S6，不是配方之间）", "A": "全梯度", "B": "全梯度", "property": "电解液含 Li2S6", "categories": ["负极锂"], "source_type": "本文结论", "evidence_ids": ["M0223"], "test_ids": ["S23-T3", "S23-T7"], "side": "其他"},
    {"id": "S23-M16", "summary": "提出：初始循环中 Li2S6 部分还原形成含硫 SEI；CIP/AGG 主导（溶剂化较弱）时 Li2S6 阴离子与 TFSI⁻ 的反应更有利", "A": "BL+20%", "B": "BL", "property": "Li⁺ 溶剂化变弱、CIP/AGG 增多", "categories": ["负极锂"], "source_type": "本文推测", "evidence_ids": ["M0224", "M0225"], "test_ids": ["S23-T3", "S23-T7"], "side": "强侧"},
    {"id": "S23-M17", "summary": "20% 1200ET 改变溶剂化结构，促进 Li2S6 与盐阴离子优先还原 → 形成导 Li⁺ 且稳定的 SEI，抑制锂表面副反应（穿梭电流测量支持）", "A": "BL+20%", "B": "BL", "property": "溶剂化结构改变（CIP/AGG 增多）", "categories": ["负极锂", "多硫化物穿梭"], "source_type": "本文结论", "evidence_ids": ["M0248", "M0249"], "test_ids": ["S23-T7", "S23-T8", "S23-T11"], "side": "强侧"},
    {"id": "S23-M18", "summary": "多硫化物溶解度降低可能促进稳定 SEI 形成（以 Li‖Li、Li‖Cu 结果佐证）", "A": "BL+20%", "B": "BL", "property": "多硫化物溶解度降低", "categories": ["负极锂"], "source_type": "本文推测", "evidence_ids": ["M0266"], "test_ids": ["S23-T2", "S23-T3", "S23-T5", "S23-T7"], "side": "强侧"},
    {"id": "S23-M19", "summary": "operando Raman：BL+20% 长链多硫化物峰出现更晚（DoD 21% vs 8%）→ 溶剂化更弱、硫还原动力学更慢（未落到电池表现）", "A": "BL+20%", "B": "BL", "property": "Li⁺/多硫化物溶剂化变弱", "categories": ["正极反应"], "source_type": "本文结论", "evidence_ids": ["M0264"], "test_ids": [], "side": "其他"},
    {"id": "S23-M20", "summary": "深循环中 SEI 继续生长致密，局部溶剂耗尽促成更均匀稳定的界面（两种电解液均如此）", "A": "全梯度", "B": "全梯度", "property": "未涉及溶剂化差异", "categories": ["负极锂", "电解液消耗"], "source_type": "本文推测", "evidence_ids": ["M0301"], "test_ids": [], "side": "其他"},
    {"id": "S23-M21", "summary": "作者自写的例外：深循环阶段两种电解液的负极 L1–L3 都有持续穿梭带来的多硫化物累积", "A": "BL+20%", "B": "BL", "property": "加入 1200ET 未消除穿梭", "categories": ["多硫化物穿梭"], "source_type": "本文结论", "evidence_ids": ["M0306"], "test_ids": [], "side": "其他"},
    {"id": "S23-M22", "summary": "BL 初始容量较高、过电位较小，随后容量逐渐衰减、过电位持续升高，反映界面逐步退化与阻性物种累积", "A": "BL+20%", "B": "BL", "property": "BL 溶剂化较强", "categories": [], "source_type": "本文结论", "evidence_ids": ["M0319"], "test_ids": ["S23-T12"], "side": "强侧"},
    {"id": "S23-M23", "summary": "弱溶剂化环境下初期形成新生 SEI、界面重构 → BL+20% 初始过电位较大、初始容量低于 BL", "A": "BL+20%", "B": "BL", "property": "Li⁺ 溶剂化变弱", "categories": ["负极锂"], "source_type": "本文结论", "evidence_ids": ["M0321"], "test_ids": ["S23-T12"], "side": "弱侧"},
    {"id": "S23-M24", "summary": "随循环形成更稳定、导离子的 SEI → BL+20% 过电位下降、容量回升并超过 BL", "A": "BL+20%", "B": "BL", "property": "Li⁺ 溶剂化变弱", "categories": ["负极锂"], "source_type": "本文结论", "evidence_ids": ["M0322"], "test_ids": ["S23-T12"], "side": "强侧"},
    {"id": "S23-M25", "summary": "150 圈前 BL 极化更低（17.1 vs 28.5 mV），反映传质受限较少", "A": "BL+20%", "B": "BL", "property": "Li⁺ 溶剂化变弱（传质受限）", "categories": [], "source_type": "本文结论", "evidence_ids": ["M0327"], "test_ids": ["S23-T12"], "side": "弱侧"},
    {"id": "S23-M26", "summary": "BL 第 100 圈 dQ/dV 峰分裂，显示正极结构劣化、硫利用率受损", "A": "BL+20%", "B": "BL", "property": "BL 溶剂化较强", "categories": ["正极反应"], "source_type": "本文结论", "evidence_ids": ["M0328"], "test_ids": ["S23-T12"], "side": "强侧"},
    {"id": "S23-M27", "summary": "BL+20% 极化略增的代价被正极与超薄锂负极长期完整性的改善所抵偿", "A": "BL+20%", "B": "BL", "property": "Li⁺ 溶剂化变弱", "categories": ["正极反应", "负极锂"], "source_type": "本文结论", "evidence_ids": ["M0329"], "test_ids": ["S23-T12"], "side": "强侧"},
    {"id": "S23-M28", "summary": "优化的溶剂化结构比 BL 更有效抑制锂退化 → 容量保持更好", "A": "BL+20%", "B": "BL", "property": "溶剂化结构优化（变弱）", "categories": ["负极锂"], "source_type": "本文结论", "evidence_ids": ["M0337"], "test_ids": ["S23-T12"], "side": "强侧"},
    {"id": "S23-M29", "summary": "1200ET 调节多硫化物溶剂化与界面化学；多硫化物经穿梭到负极，与盐阴离子作用参与 SEI 形成", "A": "BL+20%", "B": "BL", "property": "多硫化物溶剂化变弱", "categories": ["多硫化物穿梭", "负极锂"], "source_type": "本文结论", "evidence_ids": ["M0352", "M0353"], "test_ids": ["S23-T12", "S23-T14"], "side": "强侧"},
    {"id": "S23-M30", "summary": "富 LiF + 含硫物种的复合 SEI 兼具力学韧性和高离子电导 → 软包条件下延长寿命", "A": "BL+20%", "B": "BL", "property": "Li⁺ 溶剂化变弱", "categories": ["负极锂"], "source_type": "本文结论", "evidence_ids": ["M0355"], "test_ids": ["S23-T12", "S23-T14"], "side": "强侧"},
    {"id": "S23-M31", "summary": "CIP/AGG 增多虽有利于稳定 SEI、降低去溶剂化能垒，但同时降低本体离子电导率，BL+50% 尤甚", "A": "BL+50%", "B": "BL", "property": "CIP/AGG 增多 → 离子电导率降低", "categories": ["负极锂"], "source_type": "本文结论（与他文一致）", "evidence_ids": ["M0124"], "test_ids": [], "side": "其他"},
    {"id": "S23-M32", "summary": "弱溶剂化电解液缓解电流分布梯度带来的反应不均，使锂表面 SEI 化学均匀稳定（XANES，未落到电池表现）", "A": "BL+20%", "B": "BL", "property": "Li⁺ 溶剂化变弱", "categories": ["负极锂"], "source_type": "本文结论", "evidence_ids": ["M0360"], "test_ids": [], "side": "其他"}
  ],
  "design_claims": [
    {"summary": "折中：20% 1200ET 是抑制多硫化物溶解与动力学/传输限制之间的最优平衡；最优配方 BL+20%", "evidence_ids": ["M0182", "M0183"]},
    {"summary": "折中（低用量非配位共溶剂）：少量 1200ET 即可把 Li⁺ 溶剂化推向非配位、无需大量取代 DME，因而基本保持硫还原动力学（作者称与需高比例的 TTE 等不同）", "evidence_ids": ["M0043", "M0044"]},
    {"summary": "把多硫化物当作 SEI 构筑者：在优化溶剂化下形成导电、韧性好的含硫复合 SEI", "evidence_ids": ["M0362"]}
  ],
  "figure_requests": [
    {"test_id": "S23-T11", "figure": "Figure S25", "part": "si", "metric": "穿梭电流", "A": "BL+10%", "B": "BL", "target_point": "各恒电位台阶稳态穿梭电流", "anchor_quote_ids": [], "reason": "梯度上只在图里有数的档；无锚点（正文无穿梭电流数值）"},
    {"test_id": "S23-T11", "figure": "Figure S25", "part": "si", "metric": "穿梭电流", "A": "BL+50%", "B": "BL", "target_point": "各恒电位台阶稳态穿梭电流", "anchor_quote_ids": [], "reason": "梯度上只在图里有数的档；无锚点（正文无穿梭电流数值）"},
    {"test_id": "S23-T12", "figure": "Fig. 5a", "part": "main", "metric": "首圈容量", "A": "BL+20%", "B": "BL", "target_point": "化成后 C/3 第 1 圈", "anchor_quote_ids": ["M0317", "M0053"], "reason": "Li‖S 循环类测试缺同一测试容量侧数值（正文只有定性：BL+20% 初始容量低于 BL）；锚点：BL 168 圈失效、BL+20% >200 圈、527 mAh g-1（该值取值点原文未写清）"},
    {"test_id": "S23-T12", "figure": "Fig. 5a", "part": "main", "metric": "容量曲线交叉圈数", "A": "BL+20%", "B": "BL", "target_point": "BL+20% 容量超过 BL 的圈数", "anchor_quote_ids": ["M0317"], "reason": "Li‖S 循环类测试两线交叉圈数只在图上；锚点：BL 168 圈失效"},
    {"test_id": "S23-T14", "figure": "Figure S35 与 Fig. 5f", "part": "si", "metric": "首圈容量", "A": "BL+20%", "B": "BL", "target_point": "化成后 C/3 第 1 圈", "anchor_quote_ids": ["M0345"], "reason": "Li‖S 循环类测试缺 BL 容量侧（只在 Figure S35）；BL 曲线无锚点，BL+20% 锚点 1.53 Ah 在 Fig. 5f；两图不同且原文未说同批，按规则读出后也不判"}
  ],
  "gaps": [
    "未报告黏度、Li⁺ 迁移数；离子电导率数值只在图 S8",
    "1200ET 分子结构未在文中给出（专利），配位能力只按作者描述",
    "S23-T12 未报告 BL 的库仑效率（只给 BL+20% 平均 95.41%、末圈 91.4%）、温度、1C 定义；首圈容量只有定性",
    "S23-T14 BL 的数据只在 Figure S35，过电位与库仑效率未作比较",
    "S23-T13 倍率测试的电池形式、硫载量、E/S、锂厚未报告；对应电压曲线图 S34 图注写 MLP",
    "S23-T1 GITT 电池形式、锂厚原文未写（锂厚按扣式推定）",
    "7Li NMR（0.25 M Li2S6）：正文称 BL+50% 位移小于 BL+10% 和 BL+20%，图 S4 标注为 +0.0099/+0.0203/+0.0125 ppm，BL+10% 处不一致",
    "图 S19 图注写 without Li2S6，但图例与正文为含 Li2S6；图 S21 图注写 1 mA cm-2，图内标注为 0.5 mA cm-2",
    "LSV 扫描上限：正文图注 4.5 V，SI 方法 4.8 V",
    "穿梭电流测试电解液不含 LiNO3",
    "BL+5% 只出现在 Raman 图 S1 与电导率图 S8，无电池测试",
    "527 mAh g-1（SLP，200 圈）的取值点原文未写清"
  ],
  "source_review": {
    "main": true,
    "si": true,
    "notes": "通读正文与 SI（含 SI 图中嵌入文字与表 S1）；参考文献略读；视频 S1/S2 无文本。未读任何既有提取结果。"
  }
}
