Repository: zhuonanli08/Li-S_Electrolyte_Conflicts

File: output/Claude_v4_调试集53篇_2026-10-25/independent_predictions/S24.json
{
  "paper_id": "S24",
  "doi": "10.1002/eem2.70139",
  "formulations": [
    {
      "id": "DOL/DME",
      "name": "1M DOL/DME electrolyte（1M ether electrolyte；1M LiTFSI in DOL/DME）",
      "components": [
        {"name": "LiTFSI", "role": "盐", "amount": 1, "unit": "M"},
        {"name": "DOL", "role": "溶剂化溶剂", "amount": "未报告", "unit": "未报告（DOL:DME 比例原文未写）"},
        {"name": "DME", "role": "溶剂化溶剂", "amount": "未报告", "unit": "未报告（DOL:DME 比例原文未写）"}
      ],
      "raw_formula": "The 1M ether electrolyte was prepared by adding lithium bis(trifluoromethane sulfonyl)imide (LiTFSI) into 1,3-dioxolane (DOL) and 1,2-dimethoxyethane (DME)；作者称 highly solvating，作 baseline；全文未提 LiNO3",
      "evidence_ids": ["M0135", "M0043"]
    },
    {
      "id": "MAN",
      "name": "1M MAN electrolyte（1M LiTFSI in methoxyacetonitrile）",
      "components": [
        {"name": "LiTFSI", "role": "盐", "amount": 1, "unit": "M"},
        {"name": "MAN（methoxyacetonitrile）", "role": "溶剂化溶剂", "amount": "未报告", "unit": "未报告（唯一溶剂）"}
      ],
      "raw_formula": "The 1M methoxyacetonitrile (MAN) electrolyte was prepared by first adding LiTFSI into MAN；作者称 moderately solvating electrolyte",
      "evidence_ids": ["M0136", "M0043"]
    },
    {
      "id": "G2-0.8LiTFSI",
      "name": "G20.8LiTFSI electrolyte（Diglyme-based sparingly solvating electrolyte）",
      "components": [
        {"name": "LiTFSI", "role": "盐", "amount": "0.8:1", "unit": "摩尔比（LiTFSI:Diglyme，M0137；M0032 写作 G2:LiTFSI = 0.8:1）"},
        {"name": "G2（Diglyme）", "role": "溶剂化溶剂", "amount": "0.8:1", "unit": "摩尔比（LiTFSI:Diglyme，M0137；M0032 写作 G2:LiTFSI = 0.8:1）"},
        {"name": "TTE（1,1,2,2-tetrafluoroethyl 2,2,3,3-tetrafluoropropyl ether）", "role": "弱或非溶剂化溶剂", "amount": "1:2", "unit": "v/v（LiTFSI/G2 溶液 : TTE）"}
      ],
      "raw_formula": "mixing LiTFSI and Diglyme in a 0.8:1 molar ratio ... then mixing the obtained LiTFSI/solvent solution with TTE in a 1:2 volume ratio；M0032: the molar ratio of G2 to LiTFSI is 0.8:1, diluted by TTE；作者称 sparingly solvating",
      "evidence_ids": ["M0137", "M0032"]
    }
  ],
  "control_id": "DOL/DME",
  "control_type": "其他：1M LiTFSI DOL/DME（作者称 baseline、highly solvating），全文未提 LiNO₃（配制句只列 LiTFSI、DOL、DME），DOL:DME 比例原文未写；另有 G2-0.8LiTFSI/TTE 作稀溶剂化对照",
  "gradients": [
    {
      "name": "电解液溶剂化类型（种类梯度）",
      "order": ["DOL/DME", "MAN", "G2-0.8LiTFSI"],
      "values": ["highly solvating：1M LiTFSI DOL/DME", "moderately solvating：1M LiTFSI MAN", "sparingly solvating：LiTFSI:G2 0.8:1 摩尔比 + TTE（1:2 v/v）"],
      "solvation_axis": "按多硫化物溶剂化由强到弱；依据：作者分类 highly / moderately / sparingly solvating（M0036、M0062），LPS 溶解度 MAN 为 DOL/DME 的 1/6（M0047）；G2 体系溶解度未测，Li⁺ 溶剂化三者均未测",
      "evidence_ids": ["M0036", "M0062", "M0047"]
    }
  ],
  "properties": [
    {
      "name": "离子电导率（原文 Li+ conductivity）",
      "values": {"DOL/DME": "12.6 mS cm-1（M0032）；12.7 mS cm-1（M0049）", "MAN": "11.7 mS cm-1", "G2-0.8LiTFSI": "0.27 mS cm-1"},
      "direction": "DOL/DME 与 MAN 相近（MAN 略低），G2-0.8LiTFSI 低约两个数量级",
      "method": "电导率仪（METTLER TOLEDO），25 °C，每个电解液测三次取平均；Fig. 2c、Fig. S3",
      "system": "电池用电解液本体（未加多硫化物）",
      "evidence_ids": ["M0032", "M0043", "M0049", "M0149", "M0150"]
    },
    {
      "name": "Li2S6 饱和后的离子电导率",
      "values": {"DOL/DME": "5.7 mS cm-1（由 12.7 降至）", "MAN": "11.7 mS cm-1（保持）", "G2-0.8LiTFSI": "未报告"},
      "direction": "DOL/DME 饱和 Li2S6 后显著下降，MAN 基本不变",
      "method": "电导率仪，25 °C；Fig. 2e",
      "system": "Li2S6 过饱和电解液离心后的上清液，模拟贫液下 catholyte；不是电池内实际电解液",
      "evidence_ids": ["M0048", "M0049", "M0050", "M0151"]
    },
    {
      "name": "多硫化物溶解度",
      "values": {"DOL/DME": "MAN 的 6 倍（原文：MAN 只有 DOL/DME 的 1/6）", "MAN": "3 mol L-1（以 S1/3 计）", "G2-0.8LiTFSI": "未报告"},
      "direction": "DOL/DME > MAN",
      "method": "沉淀法：H2O2/LiOH 把多硫化物氧化为硫酸根，BaCl2 沉淀 BaSO4 称重算硫含量；Fig. 2d 颜色定性（MAN 浅棕、DOL/DME 深黑）",
      "system": "Li2S:S = 1:5 过量加入 DOL/DME 混合溶剂与 MAN 纯溶剂（不含 LiTFSI），60 °C 搅拌 48 h 后离心取上清；与电池电解液的差别：无锂盐",
      "evidence_ids": ["M0046", "M0047", "M0138", "M0139"]
    },
    {
      "name": "多硫化物溶剂化（作者分类）",
      "values": {"DOL/DME": "强（highly solvating）", "MAN": "中等（moderately solvating）", "G2-0.8LiTFSI": "弱（sparingly solvating）"},
      "direction": "沿梯度由强到弱",
      "method": "作者按溶剂供体数与 LPS 溶解度归类，无直接溶剂化结构测量",
      "system": "未报告",
      "evidence_ids": ["M0036", "M0062"]
    },
    {
      "name": "放电中多硫化物溶出（原位 Raman 隔膜处 LPS 信号强度）",
      "values": {"DOL/DME": "强（high-intensity LPSs signals）", "MAN": "弱得多（much lower）", "G2-0.8LiTFSI": "未报告"},
      "direction": "DOL/DME > MAN",
      "method": "原位 Raman（532 nm），激光聚焦在隔膜吸附的电解液；Fig. 4e、4f",
      "system": "Li‖S 扣式电池放电过程中（锂片打孔），电池内电解液",
      "evidence_ids": ["M0094", "M0095", "M0096"]
    },
    {
      "name": "接触角（电解液在 S 正极上）",
      "values": {"DOL/DME": "28°", "MAN": "26°", "G2-0.8LiTFSI": "未报告"},
      "direction": "两者相近",
      "method": "接触角分析仪（JC2000D1）；Fig. 2f、Fig. S5",
      "system": "新鲜电解液滴在 S 正极上",
      "evidence_ids": ["M0052", "M0058", "M0162"]
    },
    {
      "name": "Li2S6 饱和后接触角（电解液在 S 正极上）",
      "values": {"DOL/DME": "85°", "MAN": "26°", "G2-0.8LiTFSI": "未报告"},
      "direction": "DOL/DME 饱和后显著增大，MAN 不变",
      "method": "接触角分析仪（JC2000D1）；Fig. 2f、Fig. S5",
      "system": "Li2S6 饱和电解液滴在 S 正极上，模拟 catholyte",
      "evidence_ids": ["M0052", "M0058", "M0162"]
    },
    {
      "name": "氧化稳定性（LSV 起始氧化分解电位）",
      "values": {"DOL/DME": "未报告", "MAN": "≈4.0 V vs Li/Li+", "G2-0.8LiTFSI": "未报告"},
      "direction": "只测 MAN",
      "method": "LSV，0.2 mV s-1；Fig. S6",
      "system": "1M MAN 电解液",
      "evidence_ids": ["M0064", "S0038"]
    },
    {
      "name": "Li⁺ 溶剂化",
      "values": {"DOL/DME": "未报告", "MAN": "未报告", "G2-0.8LiTFSI": "未报告"},
      "direction": "未报告",
      "method": "未报告",
      "system": "未报告",
      "evidence_ids": []
    }
  ],
  "tests": [
    {
      "id": "S24-T1",
      "name": "Li‖S 扣式 首圈放电曲线（Fig. 3a）",
      "cell": "Li‖S 扣式",
      "conditions": {
        "sulfur_loading": "4 mg cm-2（推定：实验部分统一涂布载量 M0131，Fig. 3 未写明）",
        "ES": "未报告",
        "ES_unit": "未报告",
        "Li_thickness": "未报告",
        "rate": "未报告",
        "formation": "未报告",
        "temperature": "25 °C",
        "LiNO3": "未报告",
        "one_C": "未报告",
        "cathode_porosity": "未报告",
        "S_content": "64 wt%（推定：扣电正极 80:12:8 配比）"
      },
      "formulations": ["DOL/DME", "MAN", "G2-0.8LiTFSI"],
      "evidence_ids": ["M0131", "M0129", "M0170", "M0173"],
      "results": [
        {
          "id": "S24-T1-R1",
          "metric": "放电平台电压",
          "A": "MAN", "B": "DOL/DME",
          "value_A": 2.23, "value_B": 2.28,
          "unit": "V",
          "point": "首圈放电第一平台（Fig. 3a）",
          "basis": "numeric",
          "direction_text": "差异小",
          "same_conditions": true,
          "evidence_ids": ["M0065"],
          "reason": "|2.23−2.28|÷2.28 ≈ 2.2% < 5%；作者解释为热力学差异"
        },
        {
          "id": "S24-T1-R2",
          "metric": "放电平台电压",
          "A": "MAN", "B": "DOL/DME",
          "value_A": 2.14, "value_B": 2.09,
          "unit": "V",
          "point": "首圈放电第二平台（Fig. 3a）",
          "basis": "numeric",
          "direction_text": "差异小",
          "same_conditions": true,
          "evidence_ids": ["M0065"],
          "reason": "|2.14−2.09|÷2.14 ≈ 2.3% < 5%；G2-0.8LiTFSI 为单平台（M0063），无数值"
        }
      ]
    },
    {
      "id": "S24-T2",
      "name": "Li‖S 扣式 GITT（Fig. 3c）",
      "cell": "Li‖S 扣式",
      "conditions": {
        "sulfur_loading": "4 mg cm-2（推定：实验部分统一涂布载量 M0131）",
        "ES": "未报告",
        "ES_unit": "未报告",
        "Li_thickness": "未报告",
        "rate": "167 mA g-1 脉冲 20 min，静置 2 h",
        "formation": "未报告",
        "temperature": "25 °C（推定：M0173 恒流充放电测试温度）",
        "LiNO3": "未报告",
        "one_C": "未报告",
        "cathode_porosity": "未报告"
      },
      "formulations": ["DOL/DME", "MAN", "G2-0.8LiTFSI"],
      "evidence_ids": ["M0131", "M0170", "M0173", "M0174"],
      "results": [
        {
          "id": "S24-T2-R1",
          "metric": "过电位",
          "A": "MAN", "B": "DOL/DME",
          "value_A": null, "value_B": null,
          "unit": "未报告",
          "point": "GITT 第一放电平台",
          "basis": "qualitative",
          "direction_text": "变好",
          "same_conditions": true,
          "evidence_ids": ["M0073"],
          "reason": "作者定性：MAN 在第一放电平台的过电位甚至低于 DOL/DME；第二平台未单独说"
        },
        {
          "id": "S24-T2-R2",
          "metric": "过电位",
          "A": "G2-0.8LiTFSI", "B": "DOL/DME",
          "value_A": null, "value_B": null,
          "unit": "未报告",
          "point": "GITT 整个放电过程",
          "basis": "qualitative",
          "direction_text": "变坏",
          "same_conditions": true,
          "evidence_ids": ["M0071", "M0072"],
          "reason": "作者定性：G2 整个放电过程过电位高；DOL/DME 过电位低"
        }
      ]
    },
    {
      "id": "S24-T3",
      "name": "Li‖S 扣式 倍率（Fig. 3d）",
      "cell": "Li‖S 扣式",
      "conditions": {
        "sulfur_loading": "4 mg cm-2（推定：实验部分统一涂布载量 M0131）",
        "ES": "未报告",
        "ES_unit": "未报告",
        "Li_thickness": "未报告",
        "rate": "阶梯倍率（原文写到 1C、5C，完整倍率序列未写）",
        "formation": "未报告",
        "temperature": "25 °C",
        "LiNO3": "未报告",
        "one_C": "未报告",
        "cathode_porosity": "未报告"
      },
      "formulations": ["DOL/DME", "MAN", "G2-0.8LiTFSI"],
      "evidence_ids": ["M0131", "M0170", "M0173", "M0075", "M0076"],
      "results": [
        {
          "id": "S24-T3-R1",
          "metric": "倍率容量",
          "A": "MAN", "B": "DOL/DME",
          "value_A": 416, "value_B": 187,
          "unit": "mAh g-1",
          "point": "5C 放电容量",
          "basis": "numeric",
          "direction_text": "变好",
          "same_conditions": true,
          "evidence_ids": ["M0076", "M0077"],
          "reason": "同一倍率图 Fig. 3d"
        },
        {
          "id": "S24-T3-R2",
          "metric": "倍率容量",
          "A": "G2-0.8LiTFSI", "B": "DOL/DME",
          "value_A": null, "value_B": null,
          "unit": "mAh g-1",
          "point": "倍率性能整体（作者：G2 最差，1C 仅 85 mAh g-1；DOL/DME 对大电流耐受更好）",
          "basis": "qualitative",
          "direction_text": "变坏",
          "same_conditions": true,
          "evidence_ids": ["M0075", "M0076"],
          "reason": "作者定性；G2 的 1C 值 85 有数，但 DOL/DME 的 1C 值只在图上"
        },
        {
          "id": "S24-T3-R3",
          "metric": "倍率容量",
          "A": "MAN", "B": "DOL/DME",
          "value_A": null, "value_B": null,
          "unit": "mAh g-1",
          "point": "1C 放电容量",
          "basis": "figure_only",
          "direction_text": "不判",
          "same_conditions": true,
          "evidence_ids": [],
          "reason": "MAN、DOL/DME 的 1C 值只在 Fig. 3d"
        },
        {
          "id": "S24-T3-R4",
          "metric": "倍率容量",
          "A": "G2-0.8LiTFSI", "B": "DOL/DME",
          "value_A": null, "value_B": null,
          "unit": "mAh g-1",
          "point": "5C 放电容量",
          "basis": "figure_only",
          "direction_text": "不判",
          "same_conditions": true,
          "evidence_ids": [],
          "reason": "G2 的 5C 值只在 Fig. 3d（DOL/DME 5C = 187 有数）"
        }
      ]
    },
    {
      "id": "S24-T4",
      "name": "Li‖S 扣式 E/S 10 放电容量（Fig. 5a/5b）",
      "cell": "Li‖S 扣式",
      "conditions": {
        "sulfur_loading": "4 mg cm-2（推定：实验部分统一涂布载量 M0131）",
        "ES": "10",
        "ES_unit": "µL mg⁻¹（体积基）",
        "Li_thickness": "未报告",
        "rate": "未报告",
        "formation": "未报告",
        "temperature": "25 °C",
        "LiNO3": "未报告",
        "one_C": "未报告",
        "cathode_porosity": "未报告"
      },
      "formulations": ["DOL/DME", "MAN"],
      "evidence_ids": ["M0099", "M0131", "M0170", "M0171", "M0173"],
      "results": [
        {
          "id": "S24-T4-R1",
          "metric": "放电容量",
          "A": "MAN", "B": "DOL/DME",
          "value_A": null, "value_B": null,
          "unit": "mAh g-1",
          "point": "E/S 10 下放电曲线对应容量（原文未写圈数）",
          "basis": "figure_only",
          "direction_text": "不判",
          "same_conditions": true,
          "evidence_ids": [],
          "reason": "MAN 1038 mAh g-1（M0099）有数；DOL/DME 只在 Fig. 5b；作者只对 E/S<5 定性"
        }
      ]
    },
    {
      "id": "S24-T5",
      "name": "Li‖S 扣式 E/S 5 放电容量（Fig. 5a/5b）",
      "cell": "Li‖S 扣式",
      "conditions": {
        "sulfur_loading": "4 mg cm-2（推定：实验部分统一涂布载量 M0131）",
        "ES": "5",
        "ES_unit": "µL mg⁻¹（体积基）",
        "Li_thickness": "未报告",
        "rate": "未报告",
        "formation": "未报告",
        "temperature": "25 °C",
        "LiNO3": "未报告",
        "one_C": "未报告",
        "cathode_porosity": "未报告"
      },
      "formulations": ["DOL/DME", "MAN"],
      "evidence_ids": ["M0099", "M0131", "M0170", "M0171", "M0173"],
      "results": [
        {
          "id": "S24-T5-R1",
          "metric": "放电容量",
          "A": "MAN", "B": "DOL/DME",
          "value_A": null, "value_B": null,
          "unit": "mAh g-1",
          "point": "E/S 5 下放电曲线对应容量（原文未写圈数）",
          "basis": "figure_only",
          "direction_text": "不判",
          "same_conditions": true,
          "evidence_ids": [],
          "reason": "MAN 1043 mAh g-1（M0099）有数；DOL/DME 只在 Fig. 5b"
        },
        {
          "id": "S24-T5-R2",
          "metric": "放电容量",
          "A": "MAN", "B": "DOL/DME",
          "value_A": 1043, "value_B": 1147.5,
          "unit": "mAh g-1",
          "point": "E/S 5：MAN 取 Fig. 5a；DOL/DME 取 SI 能量密度计算所用值",
          "basis": "numeric",
          "direction_text": "不判",
          "same_conditions": false,
          "evidence_ids": ["M0099", "S0033"],
          "reason": "按规则不判：A、B 来自不同来源（正文 Fig. 5a vs SI Table S2 计算依据），原文未说是同一批电池；S0033 未明写电解液，按 SI Fig. S1/Table S1–S2 上下文推定为 DOL/DME"
        }
      ]
    },
    {
      "id": "S24-T6",
      "name": "Li‖S 扣式 E/S 3 放电容量（Fig. 5a/5b）",
      "cell": "Li‖S 扣式",
      "conditions": {
        "sulfur_loading": "4 mg cm-2（推定：实验部分统一涂布载量 M0131）",
        "ES": "3",
        "ES_unit": "µL mg⁻¹（体积基）",
        "Li_thickness": "未报告",
        "rate": "未报告",
        "formation": "未报告",
        "temperature": "25 °C",
        "LiNO3": "未报告",
        "one_C": "未报告",
        "cathode_porosity": "未报告"
      },
      "formulations": ["DOL/DME", "MAN"],
      "evidence_ids": ["M0099", "M0131", "M0170", "M0171", "M0173"],
      "results": [
        {
          "id": "S24-T6-R1",
          "metric": "放电容量",
          "A": "MAN", "B": "DOL/DME",
          "value_A": null, "value_B": null,
          "unit": "mAh g-1",
          "point": "E/S 3 下放电曲线对应容量（原文未写圈数）",
          "basis": "qualitative",
          "direction_text": "变好",
          "same_conditions": true,
          "evidence_ids": ["M0099", "M0100"],
          "reason": "作者定性：DOL/DME 在 E/S<5 下容量急剧下降；MAN 为 1070 mAh g-1（M0099）"
        }
      ]
    },
    {
      "id": "S24-T7",
      "name": "Li‖S 扣式 E/S 2 放电容量（Fig. 5a/5b）",
      "cell": "Li‖S 扣式",
      "conditions": {
        "sulfur_loading": "4 mg cm-2（推定：实验部分统一涂布载量 M0131）",
        "ES": "2",
        "ES_unit": "µL mg⁻¹（体积基）",
        "Li_thickness": "未报告",
        "rate": "未报告",
        "formation": "未报告",
        "temperature": "25 °C",
        "LiNO3": "未报告",
        "one_C": "未报告",
        "cathode_porosity": "未报告"
      },
      "formulations": ["DOL/DME", "MAN"],
      "evidence_ids": ["M0099", "M0131", "M0170", "M0171", "M0173"],
      "results": [
        {
          "id": "S24-T7-R1",
          "metric": "放电容量",
          "A": "MAN", "B": "DOL/DME",
          "value_A": null, "value_B": null,
          "unit": "mAh g-1",
          "point": "E/S 2 下放电曲线对应容量（原文未写圈数）",
          "basis": "qualitative",
          "direction_text": "变好",
          "same_conditions": true,
          "evidence_ids": ["M0099", "M0100"],
          "reason": "作者定性：DOL/DME 在 E/S<5 下容量急剧下降；MAN 为 1094 mAh g-1（M0099）"
        }
      ]
    },
    {
      "id": "S24-T8",
      "name": "Li‖S 扣式 正极孔隙率 80% 放电容量（Fig. 5c/5d）",
      "cell": "Li‖S 扣式",
      "conditions": {
        "sulfur_loading": "4 mg cm-2（推定：实验部分统一涂布载量 M0131）",
        "ES": "未报告",
        "ES_unit": "未报告",
        "Li_thickness": "未报告",
        "rate": "未报告",
        "formation": "未报告",
        "temperature": "25 °C",
        "LiNO3": "未报告",
        "one_C": "未报告",
        "cathode_porosity": "80%"
      },
      "formulations": ["DOL/DME", "MAN"],
      "evidence_ids": ["M0103", "M0131", "M0170", "M0173"],
      "results": [
        {
          "id": "S24-T8-R1",
          "metric": "放电容量",
          "A": "MAN", "B": "DOL/DME",
          "value_A": null, "value_B": null,
          "unit": "mAh g-1",
          "point": "孔隙率 80% 正极放电曲线对应容量（原文未写圈数）",
          "basis": "figure_only",
          "direction_text": "不判",
          "same_conditions": true,
          "evidence_ids": [],
          "reason": "MAN 1066 mAh g-1（M0103）有数；DOL/DME 只在 Fig. 5d；作者只对 63%、52% 定性"
        }
      ]
    },
    {
      "id": "S24-T9",
      "name": "Li‖S 扣式 正极孔隙率 72% 放电容量（Fig. 5c/5d）",
      "cell": "Li‖S 扣式",
      "conditions": {
        "sulfur_loading": "4 mg cm-2（推定：实验部分统一涂布载量 M0131）",
        "ES": "未报告",
        "ES_unit": "未报告",
        "Li_thickness": "未报告",
        "rate": "未报告",
        "formation": "未报告",
        "temperature": "25 °C",
        "LiNO3": "未报告",
        "one_C": "未报告",
        "cathode_porosity": "72%"
      },
      "formulations": ["DOL/DME", "MAN"],
      "evidence_ids": ["M0103", "M0131", "M0170", "M0173"],
      "results": [
        {
          "id": "S24-T9-R1",
          "metric": "放电容量",
          "A": "MAN", "B": "DOL/DME",
          "value_A": null, "value_B": null,
          "unit": "mAh g-1",
          "point": "孔隙率 72% 正极放电曲线对应容量（原文未写圈数）",
          "basis": "figure_only",
          "direction_text": "不判",
          "same_conditions": true,
          "evidence_ids": [],
          "reason": "MAN 1060 mAh g-1（M0103）有数；DOL/DME 只在 Fig. 5d"
        }
      ]
    },
    {
      "id": "S24-T10",
      "name": "Li‖S 扣式 正极孔隙率 63% 放电容量（Fig. 5c/5d）",
      "cell": "Li‖S 扣式",
      "conditions": {
        "sulfur_loading": "4 mg cm-2（推定：实验部分统一涂布载量 M0131）",
        "ES": "未报告",
        "ES_unit": "未报告",
        "Li_thickness": "未报告",
        "rate": "未报告",
        "formation": "未报告",
        "temperature": "25 °C",
        "LiNO3": "未报告",
        "one_C": "未报告",
        "cathode_porosity": "63%"
      },
      "formulations": ["DOL/DME", "MAN"],
      "evidence_ids": ["M0103", "M0131", "M0170", "M0173"],
      "results": [
        {
          "id": "S24-T10-R1",
          "metric": "放电容量",
          "A": "MAN", "B": "DOL/DME",
          "value_A": null, "value_B": null,
          "unit": "mAh g-1",
          "point": "孔隙率 63% 正极放电曲线对应容量（原文未写圈数）",
          "basis": "qualitative",
          "direction_text": "变好",
          "same_conditions": true,
          "evidence_ids": ["M0103"],
          "reason": "作者定性：孔隙率降到 63%、52% 时 DOL/DME 容量低；MAN 为 1063 mAh g-1（M0103）"
        }
      ]
    },
    {
      "id": "S24-T11",
      "name": "Li‖S 扣式 正极孔隙率 52% 放电容量（Fig. 5c/5d）",
      "cell": "Li‖S 扣式",
      "conditions": {
        "sulfur_loading": "4 mg cm-2（推定：实验部分统一涂布载量 M0131）",
        "ES": "未报告",
        "ES_unit": "未报告",
        "Li_thickness": "未报告",
        "rate": "未报告",
        "formation": "未报告",
        "temperature": "25 °C",
        "LiNO3": "未报告",
        "one_C": "未报告",
        "cathode_porosity": "52%"
      },
      "formulations": ["DOL/DME", "MAN"],
      "evidence_ids": ["M0103", "M0131", "M0132", "M0170", "M0173"],
      "results": [
        {
          "id": "S24-T11-R1",
          "metric": "放电容量",
          "A": "MAN", "B": "DOL/DME",
          "value_A": null, "value_B": null,
          "unit": "mAh g-1",
          "point": "孔隙率 52% 正极放电曲线对应容量（原文未写圈数）",
          "basis": "qualitative",
          "direction_text": "变好",
          "same_conditions": true,
          "evidence_ids": ["M0103"],
          "reason": "作者定性：孔隙率降到 63%、52% 时 DOL/DME 容量低；MAN 为 958 mAh g-1（M0103）"
        }
      ]
    },
    {
      "id": "S24-T12",
      "name": "Li‖S 扣式 低孔隙率高载量长循环（Fig. 5g，仅 MAN）",
      "cell": "Li‖S 扣式",
      "conditions": {
        "sulfur_loading": "4 mg cm-2",
        "ES": "未报告",
        "ES_unit": "未报告",
        "Li_thickness": "未报告",
        "rate": "未报告",
        "formation": "未报告",
        "temperature": "25 °C",
        "LiNO3": "未报告",
        "one_C": "未报告",
        "cathode_porosity": "52%"
      },
      "formulations": ["MAN"],
      "evidence_ids": ["M0110", "M0170", "M0173"],
      "results": []
    },
    {
      "id": "S24-T13",
      "name": "Li‖S Ah 级软包（Fig. 5h、Fig. S9、S10，仅 MAN）",
      "cell": "Li‖S 软包（多层叠片）",
      "conditions": {
        "sulfur_loading": "7.4 mg cm-2",
        "ES": "2",
        "ES_unit": "µL mg⁻¹（体积基）",
        "Li_thickness": "100 µm",
        "rate": "33.5 mA g-1（另有更高电流密度，数值原文被图注截断）",
        "formation": "未报告",
        "temperature": "25 °C",
        "LiNO3": "未报告",
        "one_C": "未报告",
        "cathode_porosity": "未报告（原文称 calendared）",
        "S_content": "68 wt%",
        "total_S": "1.18 g",
        "cathode_size": "4.0 cm × 5.0 cm"
      },
      "formulations": ["MAN"],
      "evidence_ids": ["M0111", "M0113", "S0043", "S0044", "M0173"],
      "results": []
    }
  ],
  "mechanisms": [
    {
      "id": "S24-M1",
      "summary": "强溶剂化 DOL/DME 中硫转化时形成高 LPS 含量的 catholyte → 离子电导率显著下降、润湿性变差（MAN 则不出现）→ 落到贫液、致密正极下 DOL/DME 容量低",
      "A": "MAN", "B": "DOL/DME",
      "property": "多硫化物溶解度高（DOL/DME）→ 含 LPS catholyte 的离子电导率下降、接触角增大",
      "categories": ["正极反应"],
      "source_type": "本文结论",
      "evidence_ids": ["M0105"],
      "test_ids": ["S24-T6", "S24-T7", "S24-T10", "S24-T11"],
      "side": "强侧"
    },
    {
      "id": "S24-M2",
      "summary": "MAN 中固/溶混合转化带来快转化动力学，并避免 DOL/DME 中形成的高 LPS 含量 catholyte；后者在贫液和局部贫液（致密正极）下动力学上阻碍转化",
      "A": "MAN", "B": "DOL/DME",
      "property": "多硫化物溶剂化中等（MAN）vs 强（DOL/DME）：LPS 部分溶解、部分固相转化",
      "categories": ["正极反应"],
      "source_type": "本文结论",
      "evidence_ids": ["M0125"],
      "test_ids": ["S24-T2", "S24-T3", "S24-T6", "S24-T7", "S24-T10", "S24-T11"],
      "side": "强侧"
    },
    {
      "id": "S24-M3",
      "summary": "（引言，转述本组前作）贫醚电解液下高 LPS 比例 catholyte 使 Li⁺ 电导率显著下降、润湿性变差 → S 正极转化动力学迟缓；致密正极在常规醚电解液中因局部低 E/S 失效",
      "A": "MAN", "B": "DOL/DME",
      "property": "多硫化物溶解多（醚电解液）→ catholyte 电导率下降、润湿性变差",
      "categories": ["正极反应"],
      "source_type": "转述他文或通用说法",
      "evidence_ids": ["M0002"],
      "test_ids": ["S24-T6", "S24-T7", "S24-T10", "S24-T11"],
      "side": "强侧"
    },
    {
      "id": "S24-M4",
      "summary": "（SI，转述前作）低 E/S 下贫电解液溶解大量 LPS 变成凝胶状 catholyte，Li⁺ 电导率大降、对正极和隔膜润湿性恶化 → 电池失效",
      "A": "MAN", "B": "DOL/DME",
      "property": "多硫化物溶解多（DOL/DME）→ 凝胶状 catholyte、电导率与润湿性下降",
      "categories": [],
      "source_type": "转述他文或通用说法",
      "evidence_ids": ["S0019"],
      "test_ids": ["S24-T6", "S24-T7"],
      "side": "强侧"
    },
    {
      "id": "S24-M5",
      "summary": "（SI，DOL/DME）致密正极孔体积有限、吸液少，形成局部低 E/S → 正极劣化、电池失效",
      "A": "MAN", "B": "DOL/DME",
      "property": "致密正极内电解液少（局部低 E/S）；溶剂化起点隐含在 DOL/DME 依赖溶解-沉积路径",
      "categories": ["正极反应"],
      "source_type": "本文结论",
      "evidence_ids": ["S0024"],
      "test_ids": ["S24-T10", "S24-T11"],
      "side": "强侧"
    },
    {
      "id": "S24-M6",
      "summary": "得益于 MAN 中独特的硫转化机制，致密 S 正极也能在局部贫液下工作",
      "A": "MAN", "B": "DOL/DME",
      "property": "多硫化物溶剂化中等（MAN）→ 固/溶混合转化",
      "categories": ["正极反应"],
      "source_type": "本文结论",
      "evidence_ids": ["M0108"],
      "test_ids": ["S24-T10", "S24-T11"],
      "side": "强侧"
    },
    {
      "id": "S24-M7",
      "summary": "LPS 溶解度降低减轻了放电中 LPS 溶解对电解液溶剂化结构和物性的破坏",
      "A": "MAN", "B": "DOL/DME",
      "property": "多硫化物溶解度降低（MAN vs DOL/DME）→ 电解液溶剂化结构与物性劣化减轻",
      "categories": [],
      "source_type": "本文结论",
      "evidence_ids": ["M0059"],
      "test_ids": [],
      "side": "其他"
    },
    {
      "id": "S24-M8",
      "summary": "MAN 低 LPS 溶解加上高介电常数 → S 转化中保持快 Li⁺ 传导和良好润湿 → 奠定贫液运行基础",
      "A": "MAN", "B": "DOL/DME",
      "property": "多硫化物溶解度低 + 溶剂介电常数高（MAN）→ 含 LPS 后电导率、润湿性保持",
      "categories": ["正极反应"],
      "source_type": "本文结论",
      "evidence_ids": ["M0060"],
      "test_ids": ["S24-T6", "S24-T7"],
      "side": "强侧"
    },
    {
      "id": "S24-M9",
      "summary": "（承 M0106：高 ε、低 DN 提供充足自由 Li⁺ 并适度抑制 LPS 溶解）S 正极在 MAN 中同时进行固 S→溶剂化 LPS 与固 S→固态 LPS 的混合转化，大幅减少氧化还原中电解液参与，保证贫液下完全转化",
      "A": "MAN", "B": "DOL/DME",
      "property": "多硫化物溶解被适度抑制（MAN）→ 混合转化、电解液参与减少",
      "categories": ["正极反应"],
      "source_type": "本文结论",
      "evidence_ids": ["M0107"],
      "test_ids": ["S24-T6", "S24-T7"],
      "side": "强侧"
    },
    {
      "id": "S24-M10",
      "summary": "固/溶混合转化路径使电解液在转化中保持高离子电导率和良好润湿 → 电池表现不再依赖电解液用量",
      "A": "MAN", "B": "DOL/DME",
      "property": "多硫化物溶剂化中等（MAN）→ 转化中电导率、润湿性保持",
      "categories": ["正极反应"],
      "source_type": "本文结论",
      "evidence_ids": ["M0021"],
      "test_ids": ["S24-T4", "S24-T5", "S24-T6", "S24-T7"],
      "side": "强侧"
    },
    {
      "id": "S24-M11",
      "summary": "GITT：MAN 在第一放电平台的过电位甚至低于 DOL/DME → 转化动力学更有利",
      "A": "MAN", "B": "DOL/DME",
      "property": "多硫化物溶剂化中等（MAN）vs 强（DOL/DME）",
      "categories": ["正极反应"],
      "source_type": "本文结论",
      "evidence_ids": ["M0073"],
      "test_ids": ["S24-T2"],
      "side": "强侧"
    },
    {
      "id": "S24-M12",
      "summary": "GITT 显示三种电解液中 MAN 的转化动力学最快（中间档最优，强、弱两端都较慢）",
      "A": "全梯度", "B": "全梯度",
      "property": "多硫化物溶剂化强→中→弱",
      "categories": ["正极反应"],
      "source_type": "本文结论",
      "evidence_ids": ["M0070"],
      "test_ids": ["S24-T2"],
      "side": "其他"
    },
    {
      "id": "S24-M13",
      "summary": "Fig. 3 的结果（放电曲线、CV、GITT、倍率）表明 MAN 改变了 S 正极的转化机制并实现快转化动力学（倍率 MAN > DOL/DME > G2，中间档最优）",
      "A": "全梯度", "B": "全梯度",
      "property": "多硫化物溶剂化强→中→弱",
      "categories": ["正极反应"],
      "source_type": "本文结论",
      "evidence_ids": ["M0078"],
      "test_ids": ["S24-T1", "S24-T2", "S24-T3"],
      "side": "其他"
    },
    {
      "id": "S24-M14",
      "summary": "稀溶剂化 G2-0.8LiTFSI 整个放电过程过电位高，归因于缓慢的固相转化路径和低 Li⁺ 电导率（作者用 unsurprisingly，即与预期一致）",
      "A": "G2-0.8LiTFSI", "B": "DOL/DME",
      "property": "多硫化物溶剂化弱（固相转化）+ 离子电导率低（0.27 mS cm-1）",
      "categories": ["正极反应"],
      "source_type": "本文结论（与他文一致）",
      "evidence_ids": ["M0071"],
      "test_ids": ["S24-T2"],
      "side": "弱侧"
    },
    {
      "id": "S24-M15",
      "summary": "DOL/DME 借溶剂化 LPS 的介导实现快氧化还原（公认说法），本文 GITT 也显示其过电位低（相对 G2）",
      "A": "G2-0.8LiTFSI", "B": "DOL/DME",
      "property": "多硫化物溶剂化强（DOL/DME）→ 溶剂化 LPS 作介体",
      "categories": ["正极反应"],
      "source_type": "本文结论（与他文一致）",
      "evidence_ids": ["M0072"],
      "test_ids": ["S24-T2"],
      "side": "弱侧"
    },
    {
      "id": "S24-M16",
      "summary": "溶解-沉积路径中溶剂化 LPS 作为介体促进氧化还原 → 动力学快（通用说法）",
      "A": "G2-0.8LiTFSI", "B": "DOL/DME",
      "property": "多硫化物溶剂化强 → 溶剂化 LPS 介导",
      "categories": ["正极反应"],
      "source_type": "转述他文或通用说法",
      "evidence_ids": ["M0024"],
      "test_ids": ["S24-T2"],
      "side": "弱侧"
    },
    {
      "id": "S24-M17",
      "summary": "稀溶剂化电解液中固态 S → 固态 LPS 的转化缺少溶剂化 LPS 介导，动力学慢（通用说法）",
      "A": "G2-0.8LiTFSI", "B": "DOL/DME",
      "property": "多硫化物溶剂化弱 → 无溶剂化 LPS 介导的固-固转化",
      "categories": ["正极反应"],
      "source_type": "转述他文或通用说法",
      "evidence_ids": ["M0031"],
      "test_ids": ["S24-T2", "S24-T3"],
      "side": "弱侧"
    },
    {
      "id": "S24-M18",
      "summary": "稀溶剂化电解液动力学迟缓导致循环性差、倍率差（引 [42]）；且高盐含量成本高",
      "A": "G2-0.8LiTFSI", "B": "DOL/DME",
      "property": "多硫化物溶剂化弱 → 动力学迟缓",
      "categories": ["正极反应"],
      "source_type": "转述他文或通用说法",
      "evidence_ids": ["M0033"],
      "test_ids": ["S24-T3"],
      "side": "弱侧"
    },
    {
      "id": "S24-M19",
      "summary": "溶解步骤需要高 E/S（通常 >5 μL mg⁻¹）才能完全溶解 LPS 中间体 → 整体能量密度大幅降低（通用说法，配 SI 计算）",
      "A": "MAN", "B": "DOL/DME",
      "property": "多硫化物溶剂化强（溶解-沉积路径）→ 需大量电解液",
      "categories": [],
      "source_type": "转述他文或通用说法",
      "evidence_ids": ["M0025"],
      "test_ids": ["S24-T6", "S24-T7"],
      "side": "强侧"
    },
    {
      "id": "S24-M20",
      "summary": "原位 Raman（正极表面 + 隔膜处电解液）证明 MAN 中 S 同时转化为溶剂化 LPS 和固态 LPS（固/溶混合转化），不同于 DOL/DME 的溶解-沉积",
      "A": "MAN", "B": "DOL/DME",
      "property": "多硫化物溶出减少（隔膜处 LPS Raman 信号弱得多）",
      "categories": ["正极反应"],
      "source_type": "本文结论",
      "evidence_ids": ["M0097"],
      "test_ids": [],
      "side": "其他"
    }
  ],
  "design_claims": [
    {"summary": "折中：中等溶剂化（moderately solvating，对 LPS 的溶剂化能力低于高溶剂化、高于稀溶剂化）电解液诱导固/溶混合转化，兼得稀溶剂化的贫液运行和溶剂化电解液的快转化动力学；最优配方 1M LiTFSI MAN", "evidence_ids": ["M0005", "M0036"]},
    {"summary": "选溶剂原则：高相对介电常数保 Li⁺ 电导率、低供体数降 LPS 溶解（腈类）；MAN 的甲氧基降低极化、比 AN 与锂金属相容性好", "evidence_ids": ["M0038", "M0039", "M0106"]}
  ],
  "figure_requests": [
    {
      "test_id": "S24-T3",
      "figure": "Fig. 3d",
      "part": "main",
      "metric": "倍率容量",
      "A": "G2-0.8LiTFSI", "B": "DOL/DME",
      "target_point": "5C 放电容量",
      "anchor_quote_ids": ["M0075", "M0076", "M0077"],
      "reason": "梯度上只在图里有数的档：G2 的 5C 值只在图上；锚点 DOL/DME 5C 187、MAN 5C 416、G2 1C 85"
    },
    {
      "test_id": "S24-T3",
      "figure": "Fig. 3d",
      "part": "main",
      "metric": "倍率容量",
      "A": "MAN", "B": "DOL/DME",
      "target_point": "1C 放电容量",
      "anchor_quote_ids": ["M0075", "M0076", "M0077"],
      "reason": "梯度上只在图里有数的档：MAN、DOL/DME 的 1C 值只在图上；锚点同上"
    },
    {
      "test_id": "S24-T3",
      "figure": "Fig. 3d",
      "part": "main",
      "metric": "倍率容量",
      "A": "G2-0.8LiTFSI", "B": "DOL/DME",
      "target_point": "1C 放电容量",
      "anchor_quote_ids": ["M0075", "M0076", "M0077"],
      "reason": "梯度上只在图里有数的档：DOL/DME 的 1C 值只在图上（G2 1C 85 有数）"
    },
    {
      "test_id": "S24-T4",
      "figure": "Fig. 5b",
      "part": "main",
      "metric": "放电容量",
      "A": "MAN", "B": "DOL/DME",
      "target_point": "E/S 10 µL mg⁻¹ 下的放电容量",
      "anchor_quote_ids": ["M0099"],
      "reason": "梯度上只在图里有数的档：DOL/DME 在 E/S 10 下容量只在图上；锚点 MAN 各 E/S 容量 1038/1043/1070/1094"
    },
    {
      "test_id": "S24-T5",
      "figure": "Fig. 5b",
      "part": "main",
      "metric": "放电容量",
      "A": "MAN", "B": "DOL/DME",
      "target_point": "E/S 5 µL mg⁻¹ 下的放电容量",
      "anchor_quote_ids": ["M0099"],
      "reason": "梯度上只在图里有数的档：DOL/DME 在 E/S 5 下容量只在图上（SI S0033 的 1147.5 来源不同，不能直接配对）；锚点 MAN 各 E/S 容量"
    },
    {
      "test_id": "S24-T8",
      "figure": "Fig. 5d",
      "part": "main",
      "metric": "放电容量",
      "A": "MAN", "B": "DOL/DME",
      "target_point": "正极孔隙率 80% 下的放电容量",
      "anchor_quote_ids": ["M0103"],
      "reason": "梯度上只在图里有数的档：DOL/DME 在孔隙率 80% 下容量只在图上；锚点 MAN 各孔隙率容量 1066/1060/1063/958"
    },
    {
      "test_id": "S24-T9",
      "figure": "Fig. 5d",
      "part": "main",
      "metric": "放电容量",
      "A": "MAN", "B": "DOL/DME",
      "target_point": "正极孔隙率 72% 下的放电容量",
      "anchor_quote_ids": ["M0103"],
      "reason": "梯度上只在图里有数的档：DOL/DME 在孔隙率 72% 下容量只在图上；锚点 MAN 各孔隙率容量"
    }
  ],
  "gaps": [
    "全文未提 LiNO₃，所有测试 LiNO₃ 记未报告",
    "DOL:DME 比例原文未写",
    "Li⁺ 溶剂化三种电解液均未测（无 NMR/Raman/MD 溶剂化结构）",
    "多硫化物溶解度只测 MAN 与 DOL/DME 纯溶剂（不含 LiTFSI），G2 体系未测；DOL/DME 只给相对值（MAN 为其 1/6）",
    "G2 体系摩尔比写法前后不一：M0032 写 G2:LiTFSI = 0.8:1，M0137 写 LiTFSI:Diglyme = 0.8:1",
    "DOL/DME 离子电导率两处不同：12.6（M0032）与 12.7 mS cm-1（M0049）",
    "扣式电池锂片厚度、1C 定义、化成协议均未报告；Fig. 3 与孔隙率测试的 E/S、各扣电测试倍率未报告；扣电硫载量按实验部分统一值 4 mg cm-2 推定",
    "E/S 测试未写正极孔隙率，孔隙率测试未写 E/S；放电容量未写圈数",
    "没有 MAN 与 DOL/DME 的同条件循环对比：唯一长循环（S24-T12，Fig. 5g）和软包（S24-T13）只有 MAN，寿命/保持率、库仑效率全文未做对比；Q1 只能看到容量/倍率/过电位一侧",
    "S24-T12 MAN 单独数据：初始 907 mAh g-1、50 圈保持 72%（M0110），无对照不判",
    "S24-T13 软包 MAN 单独数据：1.13 Ah、954 mAh g-1 @33.5 mA g-1（M0113、M0114），更高电流密度下 760 mAh g-1 的电流值被图注截断（M0115）；M0114 写 1.5 Ah-level 与 M0113 的 1.13 Ah 不一致",
    "MAN 在 E/S 10→2 容量 1038→1094（M0099）、孔隙率 80%→52% 容量 1066→958（M0103），属条件梯度，非配方比较，未记为结果",
    "CV 还原峰（Fig. 3b，M0066）、离子电导率随浓度（Fig. 2c）、AN 与 MAN 锂金属浸泡（Fig. S4，纯溶剂非电池配方）未记为结果",
    "S24-T3 G2 相对 MAN 的比较未单列（梯度各档均对 DOL/DME 记）"
  ],
  "source_review": {
    "main": true,
    "si": true,
    "notes": "通读正文与 SI（SI 文本主要为图注、Table S1–S2 与少量说明）；未读任何既有提取结果。M0002 为引言长段落合并成一行；M0115 句子被 Figure 3 图注截断。"
  }
}
