Repository: zhuonanli08/Li-S_Electrolyte_Conflicts

File: output/Claude_v4_调试集53篇_2026-10-25/independent_predictions/S25.json
{
  "paper_id": "S25",
  "doi": "10.1002/anie.202522940",
  "formulations": [
    {
      "id": "DOL/DME",
      "name": "DOL/DME baseline",
      "components": [
        {"name": "LiTFSI", "role": "盐", "amount": 1, "unit": "M"},
        {"name": "LiNO3", "role": "添加剂", "amount": 0.2, "unit": "M"},
        {"name": "DOL", "role": "溶剂化溶剂", "amount": "1", "unit": "v/v（DOL:DME = 1:1）"},
        {"name": "DME", "role": "溶剂化溶剂", "amount": "1", "unit": "v/v（DOL:DME = 1:1）"}
      ],
      "raw_formula": "1 M LiTFSI and 0.2 M LiNO3 in DOL and DME (v/v = 1: 1)",
      "evidence_ids": ["S0010"]
    },
    {
      "id": "MSE-CPME",
      "name": "MSE-CPME",
      "components": [
        {"name": "LiTFSI", "role": "盐", "amount": 1, "unit": "M"},
        {"name": "LiNO3", "role": "添加剂", "amount": 0.2, "unit": "M"},
        {"name": "DOL", "role": "溶剂化溶剂", "amount": "3.5", "unit": "v/v/v（DOL:DME:CPME = 3.5:3.5:3）"},
        {"name": "DME", "role": "溶剂化溶剂", "amount": "3.5", "unit": "v/v/v（DOL:DME:CPME = 3.5:3.5:3）"},
        {"name": "CPME", "role": "弱或非溶剂化溶剂", "amount": "3", "unit": "v/v/v（DOL:DME:CPME = 3.5:3.5:3）；正文称 30 vol%"}
      ],
      "raw_formula": "1 M LiTFSI and 0.2 M LiNO3 in a mixture of DOL, DME, and a moderately solvating solvent (v/v/v = 3.5: 3.5: 3)；moderately solvating solvent = cyclopentyl methyl ether (CPME)；作者称其为 moderately solvating solvent（溶剂化能力弱于 DME、有限但不可忽略）",
      "evidence_ids": ["S0011", "S0012", "M0041"]
    },
    {
      "id": "MSE-TAME",
      "name": "MSE-TAME",
      "components": [
        {"name": "LiTFSI", "role": "盐", "amount": 1, "unit": "M"},
        {"name": "LiNO3", "role": "添加剂", "amount": 0.2, "unit": "M"},
        {"name": "DOL", "role": "溶剂化溶剂", "amount": "3.5", "unit": "v/v/v（DOL:DME:TAME = 3.5:3.5:3）"},
        {"name": "DME", "role": "溶剂化溶剂", "amount": "3.5", "unit": "v/v/v（DOL:DME:TAME = 3.5:3.5:3）"},
        {"name": "TAME", "role": "弱或非溶剂化溶剂", "amount": "3", "unit": "v/v/v（DOL:DME:TAME = 3.5:3.5:3）；正文称 30 vol%"}
      ],
      "raw_formula": "1 M LiTFSI and 0.2 M LiNO3 in a mixture of DOL, DME, and a moderately solvating solvent (v/v/v = 3.5: 3.5: 3)；moderately solvating solvent = tert-amyl methyl ether (TAME)",
      "evidence_ids": ["S0011", "S0012", "M0041"]
    },
    {
      "id": "MSE-SBME",
      "name": "MSE-SBME",
      "components": [
        {"name": "LiTFSI", "role": "盐", "amount": 1, "unit": "M"},
        {"name": "LiNO3", "role": "添加剂", "amount": 0.2, "unit": "M"},
        {"name": "DOL", "role": "溶剂化溶剂", "amount": "3.5", "unit": "v/v/v（DOL:DME:SBME = 3.5:3.5:3）"},
        {"name": "DME", "role": "溶剂化溶剂", "amount": "3.5", "unit": "v/v/v（DOL:DME:SBME = 3.5:3.5:3）"},
        {"name": "SBME", "role": "弱或非溶剂化溶剂", "amount": "3", "unit": "v/v/v（DOL:DME:SBME = 3.5:3.5:3）；正文称 30 vol%"}
      ],
      "raw_formula": "1 M LiTFSI and 0.2 M LiNO3 in a mixture of DOL, DME, and a moderately solvating solvent (v/v/v = 3.5: 3.5: 3)；moderately solvating solvent = sec-butyl methyl ether (SBME)",
      "evidence_ids": ["S0011", "S0012", "M0041"]
    },
    {
      "id": "MSE-MtBE",
      "name": "MSE-MtBE（作者最优配方）",
      "components": [
        {"name": "LiTFSI", "role": "盐", "amount": 1, "unit": "M"},
        {"name": "LiNO3", "role": "添加剂", "amount": 0.2, "unit": "M"},
        {"name": "DOL", "role": "溶剂化溶剂", "amount": "3.5", "unit": "v/v/v（DOL:DME:MtBE = 3.5:3.5:3）"},
        {"name": "DME", "role": "溶剂化溶剂", "amount": "3.5", "unit": "v/v/v（DOL:DME:MtBE = 3.5:3.5:3）"},
        {"name": "MtBE", "role": "弱或非溶剂化溶剂", "amount": "3", "unit": "v/v/v（DOL:DME:MtBE = 3.5:3.5:3）；正文称 30 vol%"}
      ],
      "raw_formula": "1 M LiTFSI and 0.2 M LiNO3 in a mixture of DOL, DME, and a moderately solvating solvent (v/v/v = 3.5: 3.5: 3)；moderately solvating solvent = methyl tert-butyl ether (MtBE)",
      "evidence_ids": ["S0011", "S0012", "M0041"]
    }
  ],
  "control_id": "DOL/DME",
  "control_type": "常规醚基准（DOL/DME + LiTFSI + LiNO₃）",
  "gradients": [
    {
      "name": "30 vol% 单氧醚共溶剂种类（种类梯度，含无共溶剂的 DOL/DME 基准）",
      "order": ["DOL/DME", "MSE-CPME", "MSE-TAME", "MSE-SBME", "MSE-MtBE"],
      "values": ["无共溶剂（DOL:DME = 1:1）", "30 vol% CPME", "30 vol% TAME", "30 vol% SBME", "30 vol% MtBE"],
      "solvation_axis": "按 Li⁺ 溶剂化由强到弱；依据：7Li NMR 所有 MSE 较 DOL/DME 向低场移（M0054），MtBE、SBME 低场位移大于其余 MSE（M0057）；MD 中 MtBE 的 DME 配位数最低（M0068）；SI 称 45 °C 循环 CE 顺序与 7Li 位移顺序一致，MtBE 最高、CPME 在 MSE 中最低（S0096、S0097）。CPME 排在 TAME 之前、SBME 排在 MtBE 之前是由 CE 顺序与位移顺序一致的说法推定，原文未逐一写出四种 MSE 的位移数值",
      "evidence_ids": ["M0054", "M0057", "M0068", "S0096", "S0097"]
    }
  ],
  "properties": [
    {
      "name": "Li⁺ 溶剂化（7Li NMR 化学位移）",
      "values": {"DOL/DME": "−1.19 ppm", "MSE-CPME": "较 DOL/DME 向低场移，幅度小于 MtBE、SBME", "MSE-TAME": "较 DOL/DME 向低场移，幅度小于 MtBE、SBME", "MSE-SBME": "较 DOL/DME 向低场移，幅度较大", "MSE-MtBE": "较 DOL/DME 向低场移，幅度较大"},
      "direction": "所有 MSE 较 DOL/DME 向低场移（Li⁺–溶剂作用减弱）；MtBE、SBME 位移更大（与 Li⁺ 作用更弱、更能把 DME/DOL 拉离 Li⁺）",
      "method": "7Li NMR",
      "system": "各电解液（Fig. 2a，various electrolytes）；作者指出位移含阴离子配对屏蔽与溶剂去屏蔽两种竞争效应",
      "evidence_ids": ["M0054", "M0055", "M0057"]
    },
    {
      "name": "Li⁺ 溶剂化（Raman TFSI⁻ S–N–S 峰位，CIP/AGG）",
      "values": {"DOL/DME": "741.6 cm−1", "MSE-CPME": "742.5–743.1 cm−1（四种 MSE 合写范围）", "MSE-TAME": "742.5–743.1 cm−1（四种 MSE 合写范围）", "MSE-SBME": "742.5–743.1 cm−1（四种 MSE 合写范围）", "MSE-MtBE": "742.5–743.1 cm−1（四种 MSE 合写范围）"},
      "direction": "MSE 蓝移，CIP/AGG 增多（阴离子配对增多）",
      "method": "Raman 光谱及峰拟合（∼745 cm−1 CIP/AGG 峰）",
      "system": "各电解液（Figure S3）",
      "evidence_ids": ["M0051", "M0052"]
    },
    {
      "name": "Li⁺ 溶剂化（MD 第一溶剂化层 DME 配位数）",
      "values": {"DOL/DME": "最高", "MSE-CPME": "低于 DOL/DME", "MSE-TAME": "低于 DOL/DME", "MSE-SBME": "低于 DOL/DME", "MSE-MtBE": "最低"},
      "direction": "MSE 中 DME 配位数降低，MtBE 最低",
      "method": "经典 MD（GROMACS，OPLS-AA）",
      "system": "各电解液组成的模拟盒（Table S3）",
      "evidence_ids": ["M0068", "M0069"]
    },
    {
      "name": "Li⁺–阴离子配对（19F NMR TFSI⁻ 位移）",
      "values": {"DOL/DME": "−80.17 ppm", "MSE-MtBE": "向高场移，幅度在 MSE 中最小", "MSE-CPME": "向高场移", "MSE-TAME": "向高场移", "MSE-SBME": "向高场移"},
      "direction": "MSE 中 TFSI⁻ 向高场移（Li⁺–阴离子配对增强、阴离子–溶剂作用减弱）；MtBE 位移最小（作者解释为其质子与 TFSI⁻ 作用较强）",
      "method": "19F NMR",
      "system": "各电解液（Figure S4）",
      "evidence_ids": ["M0058", "M0059"]
    },
    {
      "name": "TFSI⁻ 扩散系数（19F DOSY）",
      "values": {"DOL/DME": "5.01 × 10−10 m2 s−1", "MSE-MtBE": "4.37 × 10−10 m2 s−1"},
      "direction": "MSE-MtBE 略低",
      "method": "2D 19F DOSY NMR",
      "system": "电解液（Figure S5）",
      "evidence_ids": ["M0060"]
    },
    {
      "name": "离子簇（SAXS ∼0.6 Å−1 肩峰，CIP/AGG）",
      "values": {"DOL/DME": "较低", "MSE-MtBE": "较高；0.05–0.4 Å−1 区间强度也更高（更大尺度团簇）"},
      "direction": "MSE-MtBE 中 CIP/AGG 更多",
      "method": "SAXS",
      "system": "电解液（Figure S8）",
      "evidence_ids": ["M0073", "M0074", "M0075"]
    },
    {
      "name": "多硫化物溶剂化（7Li NMR，Li₂S₆ 溶液）",
      "values": {"DOL/DME": "0.17 ppm", "MSE-MtBE": "0.28 ppm", "MSE-SBME": "向低场移，幅度小于 MtBE", "MSE-TAME": "向低场移，幅度小于 MtBE", "MSE-CPME": "未向低场移（作者写 except CPME）"},
      "direction": "MtBE 低场位移最大（Li⁺–溶剂作用减弱、Li⁺–S6²⁻ 配对增多）；CPME 例外",
      "method": "7Li NMR",
      "system": "0.1 M Li₂S₆ 溶于各配方对应的溶剂混合物，不含其他盐（与电池电解液不同：无 LiTFSI、LiNO₃）",
      "evidence_ids": ["M0108", "M0109", "M0110", "M0111"]
    },
    {
      "name": "多硫化物溶剂化（AIMD Li⁺–S6²⁻ 配对）",
      "values": {"DOL/DME": "Li⁺ 主要被 DME、DOL 溶剂化，S6²⁻ 与 Li⁺ 解离", "MSE-MtBE": "Li⁺–S6²⁻ 配对倾向增加，Li⁺–S6²⁻ 复合体内层 DME 数减少"},
      "direction": "MSE-MtBE 多硫化物离子配对更多",
      "method": "AIMD（VASP）",
      "system": "小模拟盒：MSE-MtBE 15 DOL/10 DME/7 MtBE/3 LiTFSI/1 LiNO3/1 Li2S6；DOL/DME 20 DOL/14 DME/3 LiTFSI/1 LiNO3/1 Li2S6",
      "evidence_ids": ["M0116", "M0117", "M0118", "S0060"]
    },
    {
      "name": "多硫化物溶解度",
      "values": {"DOL/DME": "较高", "MSE-CPME": "低于 DOL/DME", "MSE-TAME": "低于 DOL/DME", "MSE-SBME": "低于 DOL/DME", "MSE-MtBE": "低于 DOL/DME"},
      "direction": "MSE 低于 DOL/DME（无数值）",
      "method": "作者文字 + Li₂S₆ 溶液照片（Fig. 1c、S2）",
      "system": "照片为纯溶剂或 DOL 中加不同量 MtBE 的 Li₂S₆ 溶液，与电池电解液不同；M0106 为作者对 MSE 的总体说法",
      "evidence_ids": ["M0039", "M0106"]
    },
    {
      "name": "Li⁺ 扩散系数（7Li DOSY，Li₂S₆ 溶液）",
      "values": {"DOL/DME": "4.47 × 10−10 m2 s−1", "MSE-MtBE": "5.62 × 10−10 m2 s−1"},
      "direction": "MSE-MtBE 较高",
      "method": "7Li DOSY NMR",
      "system": "Li₂S₆ 溶液（0.1 M Li₂S₆，不含其他盐）",
      "evidence_ids": ["M0113"]
    },
    {
      "name": "DME 扩散系数（1H DOSY，Li₂S₆ 溶液）",
      "values": {"DOL/DME": "1.26 × 10−9 m2 s−1", "MSE-MtBE": "1.91 × 10−9 m2 s−1"},
      "direction": "MSE-MtBE 较高",
      "method": "1H DOSY NMR",
      "system": "Li₂S₆ 溶液（0.1 M Li₂S₆，不含其他盐）",
      "evidence_ids": ["M0113"]
    },
    {
      "name": "离子电导率",
      "values": {"DOL/DME": "较高（数值仅在 Fig. S21）", "MSE-MtBE": "较低（数值仅在 Fig. S21）"},
      "direction": "MSE-MtBE 低于 DOL/DME",
      "method": "电导率仪（Mettler-Toledo S230，InLab 752）",
      "system": "电解液，室温",
      "evidence_ids": ["M0152", "M0129", "S0043", "S0088"]
    },
    {
      "name": "电解液密度",
      "values": {"DOL/DME": "1.16 g cm−3", "MSE-MtBE": "1.04 g cm−3", "MSE-CPME": "低于 DOL/DME（未给数）", "MSE-TAME": "低于 DOL/DME（未给数）", "MSE-SBME": "低于 DOL/DME（未给数）"},
      "direction": "MSE 低于 DOL/DME",
      "method": "未报告",
      "system": "电解液",
      "evidence_ids": ["M0042"]
    },
    {
      "name": "对正极的润湿性（液滴铺展）",
      "values": {"DOL/DME": "较慢", "MSE-MtBE": "25 ms 内铺展更远（润湿更快）"},
      "direction": "MSE-MtBE 润湿更快",
      "method": "电解液液滴滴在正极表面拍照",
      "system": "硫正极表面（Figure S17）",
      "evidence_ids": ["S0083", "S0084"]
    },
    {
      "name": "溶剂–溶剂相互作用（1H NMR DME/DOL 峰位）",
      "values": {"MSE-MtBE": "DME、DOL 峰低场位移最大", "MSE-CPME": "小于 MtBE", "MSE-TAME": "小于 MtBE", "MSE-SBME": "小于 MtBE"},
      "direction": "MtBE 降低 DME、DOL 电子密度的能力最强",
      "method": "1H NMR",
      "system": "含盐电解液（Fig. 2c）",
      "evidence_ids": ["M0065"]
    },
    {
      "name": "黏度、离子迁移数",
      "values": {"DOL/DME": "未报告", "MSE-MtBE": "未报告"},
      "direction": "未报告",
      "method": "未报告（仅 Table S1 给纯溶剂黏度，来自供应商/文献）",
      "system": "未报告",
      "evidence_ids": ["S0101"]
    }
  ],
  "tests": [
    {
      "id": "S25-T1",
      "name": "Li‖Li 对称电池 LSV Tafel（交换电流密度）",
      "cell": "Li‖Li 扣式对称电池",
      "conditions": {"sulfur_loading": "不适用（Li‖Li）", "ES": "不适用", "ES_unit": "不适用", "Li_thickness": "未报告", "rate": "未报告（LSV 扫速未报告）", "formation": "未报告", "temperature": "未报告", "LiNO3": "含 0.2 M", "one_C": "不适用", "electrolyte_volume": "每侧 20 μL"},
      "formulations": ["DOL/DME", "MSE-CPME", "MSE-TAME", "MSE-SBME", "MSE-MtBE"],
      "evidence_ids": ["M0077", "S0073", "S0015", "S0011"],
      "results": [
        {"id": "S25-T1-R1", "metric": "交换电流密度", "A": "MSE-CPME", "B": "DOL/DME", "value_A": null, "value_B": null, "unit": "未报告", "point": "Tafel 拟合", "basis": "qualitative", "direction_text": "变好", "same_conditions": true, "evidence_ids": ["M0079"], "reason": "作者称 MSEs 交换电流密度均高于 DOL/DME"},
        {"id": "S25-T1-R2", "metric": "交换电流密度", "A": "MSE-TAME", "B": "DOL/DME", "value_A": null, "value_B": null, "unit": "未报告", "point": "Tafel 拟合", "basis": "qualitative", "direction_text": "变好", "same_conditions": true, "evidence_ids": ["M0079"], "reason": "同上"},
        {"id": "S25-T1-R3", "metric": "交换电流密度", "A": "MSE-SBME", "B": "DOL/DME", "value_A": null, "value_B": null, "unit": "未报告", "point": "Tafel 拟合", "basis": "qualitative", "direction_text": "变好", "same_conditions": true, "evidence_ids": ["M0079"], "reason": "同上"},
        {"id": "S25-T1-R4", "metric": "交换电流密度", "A": "MSE-MtBE", "B": "DOL/DME", "value_A": null, "value_B": null, "unit": "未报告", "point": "Tafel 拟合", "basis": "qualitative", "direction_text": "变好", "same_conditions": true, "evidence_ids": ["M0079"], "reason": "同上"}
      ]
    },
    {
      "id": "S25-T2",
      "name": "Li‖Li 对称电池变温 EIS/DRT（新鲜电池，Rct 与活化能）",
      "cell": "Li‖Li 扣式对称电池",
      "conditions": {"sulfur_loading": "不适用（Li‖Li）", "ES": "不适用", "ES_unit": "不适用", "Li_thickness": "未报告", "rate": "不适用（EIS，1 MHz–0.05 Hz）", "formation": "不适用（新鲜电池）", "temperature": "变温（具体温度未报告）", "LiNO3": "含 0.2 M", "one_C": "不适用", "electrolyte_volume": "每侧 20 μL"},
      "formulations": ["DOL/DME", "MSE-CPME", "MSE-TAME", "MSE-SBME", "MSE-MtBE"],
      "evidence_ids": ["M0080", "M0081", "S0074", "S0075", "S0027", "S0015"],
      "results": [
        {"id": "S25-T2-R1", "metric": "阻抗", "A": "MSE-CPME", "B": "DOL/DME", "value_A": null, "value_B": null, "unit": "Ω", "point": "DRT 积分得 Rct（各温度）", "basis": "qualitative", "direction_text": "变好", "same_conditions": true, "evidence_ids": ["M0088"], "reason": "作者称 MSEs 的 Rct 显著低于 DOL/DME"},
        {"id": "S25-T2-R2", "metric": "阻抗", "A": "MSE-TAME", "B": "DOL/DME", "value_A": null, "value_B": null, "unit": "Ω", "point": "DRT 积分得 Rct（各温度）", "basis": "qualitative", "direction_text": "变好", "same_conditions": true, "evidence_ids": ["M0088"], "reason": "同上"},
        {"id": "S25-T2-R3", "metric": "阻抗", "A": "MSE-SBME", "B": "DOL/DME", "value_A": null, "value_B": null, "unit": "Ω", "point": "DRT 积分得 Rct（各温度）", "basis": "qualitative", "direction_text": "变好", "same_conditions": true, "evidence_ids": ["M0088"], "reason": "同上"},
        {"id": "S25-T2-R4", "metric": "阻抗", "A": "MSE-MtBE", "B": "DOL/DME", "value_A": null, "value_B": null, "unit": "Ω", "point": "DRT 积分得 Rct（各温度）", "basis": "qualitative", "direction_text": "变好", "same_conditions": true, "evidence_ids": ["M0088"], "reason": "同上"},
        {"id": "S25-T2-R5", "metric": "去溶剂化活化能", "A": "MSE-CPME", "B": "DOL/DME", "value_A": null, "value_B": null, "unit": "未报告", "point": "Rct 的 Arrhenius 拟合", "basis": "qualitative", "direction_text": "差异小", "same_conditions": true, "evidence_ids": ["M0090"], "reason": "作者称 MSEs 与基准活化能相近"},
        {"id": "S25-T2-R6", "metric": "去溶剂化活化能", "A": "MSE-TAME", "B": "DOL/DME", "value_A": null, "value_B": null, "unit": "未报告", "point": "Rct 的 Arrhenius 拟合", "basis": "qualitative", "direction_text": "差异小", "same_conditions": true, "evidence_ids": ["M0090"], "reason": "同上"},
        {"id": "S25-T2-R7", "metric": "去溶剂化活化能", "A": "MSE-SBME", "B": "DOL/DME", "value_A": null, "value_B": null, "unit": "未报告", "point": "Rct 的 Arrhenius 拟合", "basis": "qualitative", "direction_text": "差异小", "same_conditions": true, "evidence_ids": ["M0090"], "reason": "同上"},
        {"id": "S25-T2-R8", "metric": "去溶剂化活化能", "A": "MSE-MtBE", "B": "DOL/DME", "value_A": null, "value_B": null, "unit": "未报告", "point": "Rct 的 Arrhenius 拟合", "basis": "qualitative", "direction_text": "变好", "same_conditions": true, "evidence_ids": ["M0092"], "reason": "作者总体称各配方活化能相近（M0090），但明确写 MtBE 活化能最小（M0092），按 M0092 记变好"}
      ]
    },
    {
      "id": "S25-T3",
      "name": "Li‖Ni Aurbach 法库仑效率",
      "cell": "Li‖Ni 扣式",
      "conditions": {"sulfur_loading": "不适用（Li‖Ni）", "ES": "不适用", "ES_unit": "不适用", "Li_thickness": "未报告", "rate": "未报告（电流密度、容量未报告）", "formation": "未报告", "temperature": "未报告", "LiNO3": "含 0.2 M", "one_C": "不适用"},
      "formulations": ["DOL/DME", "MSE-CPME", "MSE-TAME", "MSE-SBME", "MSE-MtBE"],
      "evidence_ids": ["M0093", "M0094", "S0077", "S0011"],
      "results": [
        {"id": "S25-T3-R1", "metric": "库仑效率", "A": "MSE-MtBE", "B": "DOL/DME", "value_A": 99.5, "value_B": 98.0, "unit": "%", "point": "Aurbach 法平均 CE", "basis": "numeric", "direction_text": "变好", "same_conditions": true, "evidence_ids": ["M0095"], "reason": "作者称 MtBE 在 MSE 中最高、DOL/DME only 98.0%；高 1.5 个百分点"},
        {"id": "S25-T3-R2", "metric": "库仑效率", "A": "MSE-CPME", "B": "MSE-MtBE", "value_A": null, "value_B": 99.5, "unit": "%", "point": "Aurbach 法平均 CE", "basis": "qualitative", "direction_text": "变坏", "same_conditions": true, "evidence_ids": ["M0095"], "reason": "作者称 MSE-MtBE 在所有 MSE 中 CE 最高；CPME 数值只在 Fig. S12 电压曲线，相对 DOL/DME 的方向原文未写"},
        {"id": "S25-T3-R3", "metric": "库仑效率", "A": "MSE-TAME", "B": "MSE-MtBE", "value_A": null, "value_B": 99.5, "unit": "%", "point": "Aurbach 法平均 CE", "basis": "qualitative", "direction_text": "变坏", "same_conditions": true, "evidence_ids": ["M0095"], "reason": "同上"},
        {"id": "S25-T3-R4", "metric": "库仑效率", "A": "MSE-SBME", "B": "MSE-MtBE", "value_A": null, "value_B": 99.5, "unit": "%", "point": "Aurbach 法平均 CE", "basis": "qualitative", "direction_text": "变坏", "same_conditions": true, "evidence_ids": ["M0095"], "reason": "同上"}
      ]
    },
    {
      "id": "S25-T4",
      "name": "Li‖Li 对称电池 1 mA cm−2 长循环",
      "cell": "Li‖Li 扣式对称电池",
      "conditions": {"sulfur_loading": "不适用（Li‖Li）", "ES": "不适用", "ES_unit": "不适用", "Li_thickness": "未报告", "rate": "1 mA cm−2（单次沉积容量未报告）", "formation": "未报告", "temperature": "未报告", "LiNO3": "含 0.2 M", "one_C": "不适用", "electrolyte_volume": "每侧 20 μL"},
      "formulations": ["DOL/DME", "MSE-MtBE"],
      "evidence_ids": ["M0096", "M0097", "S0015"],
      "results": [
        {"id": "S25-T4-R1", "metric": "寿命（循环小时数）", "A": "MSE-MtBE", "B": "DOL/DME", "value_A": ">600", "value_B": 400, "unit": "h", "point": "稳定循环时长 / 失效时间", "basis": "numeric", "direction_text": "变好", "same_conditions": true, "evidence_ids": ["M0097"], "reason": "MtBE 稳定循环 over 600 h，DOL/DME 400 h 后失效"},
        {"id": "S25-T4-R2", "metric": "过电位", "A": "MSE-MtBE", "B": "DOL/DME", "value_A": null, "value_B": null, "unit": "未报告", "point": "沉积/剥离过电位", "basis": "qualitative", "direction_text": "变好", "same_conditions": true, "evidence_ids": ["M0097"], "reason": "作者称 slightly lower overpotential"}
      ]
    },
    {
      "id": "S25-T5",
      "name": "Li‖S 穿梭电流测试（放电中 2.25 V 恒压）",
      "cell": "Li‖S 扣式",
      "conditions": {"sulfur_loading": "未报告", "ES": "未报告", "ES_unit": "未报告", "Li_thickness": "未报告", "rate": "恒压 2.25 V（放电中）", "formation": "未报告", "temperature": "未报告", "LiNO3": "含 0.2 M", "one_C": "不适用"},
      "formulations": ["DOL/DME", "MSE-MtBE"],
      "evidence_ids": ["M0121", "S0080"],
      "results": [
        {"id": "S25-T5-R1", "metric": "穿梭电流", "A": "MSE-MtBE", "B": "DOL/DME", "value_A": "≈0.013", "value_B": "≈0.047", "unit": "mA", "point": "恒压后稳定电流", "basis": "numeric", "direction_text": "变好", "same_conditions": true, "evidence_ids": ["M0122", "M0123"], "reason": "原文写 ∼0.047 mA 与 ∼0.013 mA；穿梭电流越低越好"}
      ]
    },
    {
      "id": "S25-T6",
      "name": "Li‖S GITT-EIS 极化分解（C/10）",
      "cell": "Li‖S 扣式",
      "conditions": {"sulfur_loading": "未报告（原文只写 practical sulfur loading）", "ES": "未报告", "ES_unit": "未报告", "Li_thickness": "未报告", "rate": "C/10（放电 15 min + 弛豫 75 min；弛豫 3 min 后测 EIS）", "formation": "未报告", "temperature": "未报告", "LiNO3": "含 0.2 M", "one_C": "1500 mA h g−1（推定：全文 1C 定义仅见 M0173）"},
      "formulations": ["DOL/DME", "MSE-MtBE"],
      "evidence_ids": ["M0125", "M0127", "S0023", "S0024", "S0025", "S0081", "M0173"],
      "results": [
        {"id": "S25-T6-R1", "metric": "过电位", "A": "MSE-MtBE", "B": "DOL/DME", "value_A": 2.81, "value_B": 2.10, "unit": "mV", "point": "欧姆极化 ηohm 峰值（成核点，∼25% DOD）", "basis": "numeric", "direction_text": "变坏", "same_conditions": true, "evidence_ids": ["M0129"], "reason": "作者称 ηohm 只占 ηtotal 小部分"},
        {"id": "S25-T6-R2", "metric": "过电位", "A": "MSE-MtBE", "B": "DOL/DME", "value_A": 19.5, "value_B": 10.4, "unit": "mV", "point": "活化极化 ηact，Li2S/Li2S2 成核点", "basis": "numeric", "direction_text": "变坏", "same_conditions": true, "evidence_ids": ["M0133"], "reason": ""},
        {"id": "S25-T6-R3", "metric": "过电位", "A": "MSE-MtBE", "B": "DOL/DME", "value_A": 44.7, "value_B": 47.4, "unit": "mV", "point": "浓差极化 ηconc 峰值（∼25% DOD）", "basis": "numeric", "direction_text": "变好", "same_conditions": true, "evidence_ids": ["M0135"], "reason": "|44.7−47.4|/47.4 = 5.7%"},
        {"id": "S25-T6-R4", "metric": "过电位", "A": "MSE-MtBE", "B": "DOL/DME", "value_A": null, "value_B": null, "unit": "mV", "point": "浓差极化 ηconc，75% DOD 之前", "basis": "qualitative", "direction_text": "变坏", "same_conditions": true, "evidence_ids": ["M0134"], "reason": "作者称 75% DOD 前 MSE-MtBE 的 ηconc only slightly larger；与 R3 峰值较低并存"},
        {"id": "S25-T6-R5", "metric": "过电位", "A": "MSE-MtBE", "B": "DOL/DME", "value_A": null, "value_B": null, "unit": "mV", "point": "浓差极化 ηconc，放电末段", "basis": "qualitative", "direction_text": "变好", "same_conditions": true, "evidence_ids": ["M0137"], "reason": "作者称 significantly lower"}
      ]
    },
    {
      "id": "S25-T7",
      "name": "Li₂S₈ 恒电位（2.08 V）Li₂S 成核与沉积",
      "cell": "Li₂S₈ 恒电位沉积电池（电极构型未报告）",
      "conditions": {"sulfur_loading": "未报告", "ES": "未报告", "ES_unit": "未报告", "Li_thickness": "未报告", "rate": "恒电位 2.08 V", "formation": "未报告", "temperature": "未报告", "LiNO3": "含 0.2 M（按配方）", "one_C": "不适用"},
      "formulations": ["DOL/DME", "MSE-MtBE"],
      "evidence_ids": ["M0143", "S0085"],
      "results": [
        {"id": "S25-T7-R1", "metric": "Li₂S 沉积容量", "A": "MSE-MtBE", "B": "DOL/DME", "value_A": 232, "value_B": 161, "unit": "mA h g−1", "point": "计时电流曲线积分", "basis": "numeric", "direction_text": "变好", "same_conditions": true, "evidence_ids": ["M0144"], "reason": "作者称更高沉积容量带来更高放电容量"},
        {"id": "S25-T7-R2", "metric": "成核峰响应时间", "A": "MSE-MtBE", "B": "DOL/DME", "value_A": null, "value_B": null, "unit": "未报告", "point": "电流峰出现时间", "basis": "qualitative", "direction_text": "差异小", "same_conditions": true, "evidence_ids": ["M0146"], "reason": "作者称 similar peak response time"}
      ]
    },
    {
      "id": "S25-T8",
      "name": "Li₂S₆ 对称电池变温 EIS/DRT（0–50 °C）",
      "cell": "Li₂S₆ 对称电池（电极未报告）",
      "conditions": {"sulfur_loading": "不适用（电解液含 0.1 M Li₂S₆）", "ES": "不适用", "ES_unit": "不适用", "Li_thickness": "不适用", "rate": "不适用（EIS，1 MHz–0.05 Hz）", "formation": "不适用", "temperature": "0–50 °C 变温", "LiNO3": "含 0.2 M", "one_C": "不适用", "electrolyte_volume": "每侧 20 μL", "Li2S6": "0.1 M"},
      "formulations": ["DOL/DME", "MSE-MtBE"],
      "evidence_ids": ["M0148", "M0150", "S0012", "S0015", "S0086", "S0087"],
      "results": [
        {"id": "S25-T8-R1", "metric": "阻抗", "A": "MSE-MtBE", "B": "DOL/DME", "value_A": null, "value_B": null, "unit": "Ω", "point": "DRT 得 Rct，全温度范围", "basis": "qualitative", "direction_text": "变坏", "same_conditions": true, "evidence_ids": ["M0151"], "reason": "作者称 MSE-MtBE 的 Rct 在整个温度范围更高"},
        {"id": "S25-T8-R2", "metric": "电荷转移活化能", "A": "MSE-MtBE", "B": "DOL/DME", "value_A": null, "value_B": null, "unit": "未报告", "point": "Rct 的 Arrhenius 拟合", "basis": "qualitative", "direction_text": "变好", "same_conditions": true, "evidence_ids": ["M0151"], "reason": "作者称活化能更低"}
      ]
    },
    {
      "id": "S25-T9",
      "name": "Li₂S₆ 对称电池 CV（5 mV s−1，5 圈）",
      "cell": "Li₂S₆ 对称电池（电极未报告）",
      "conditions": {"sulfur_loading": "不适用（电解液含 0.1 M Li₂S₆）", "ES": "不适用", "ES_unit": "不适用", "Li_thickness": "不适用", "rate": "扫速 5 mV s−1，−1 至 1 V", "formation": "不适用", "temperature": "未报告", "LiNO3": "含 0.2 M", "one_C": "不适用", "electrolyte_volume": "每侧 20 μL", "Li2S6": "0.1 M"},
      "formulations": ["DOL/DME", "MSE-MtBE"],
      "evidence_ids": ["S0026", "S0089", "S0090", "S0012", "S0015"],
      "results": [
        {"id": "S25-T9-R1", "metric": "CV 响应电流", "A": "MSE-MtBE", "B": "DOL/DME", "value_A": null, "value_B": null, "unit": "未报告", "point": "CV 峰电流", "basis": "qualitative", "direction_text": "不判", "same_conditions": true, "evidence_ids": ["M0153"], "reason": "作者只说 slightly lower，未说好坏"},
        {"id": "S25-T9-R2", "metric": "CV 可逆性", "A": "MSE-MtBE", "B": "DOL/DME", "value_A": null, "value_B": null, "unit": "未报告", "point": "5 圈 CV", "basis": "qualitative", "direction_text": "变好", "same_conditions": true, "evidence_ids": ["M0153"], "reason": "作者称 more reversible，副反应更少"}
      ]
    },
    {
      "id": "S25-T10",
      "name": "Li‖S 扣式 2.2 mg cm−2 C/3 长循环（200 圈，21 °C）",
      "cell": "Li‖S 扣式（CR2032）",
      "conditions": {"sulfur_loading": "2.2 mg cm−2", "ES": "未报告", "ES_unit": "未报告", "Li_thickness": "未报告", "rate": "C/3", "formation": "C/20 1 圈 + C/10 1 圈", "temperature": "21 °C", "LiNO3": "含 0.2 M", "one_C": "1500 mA h g−1", "voltage_window": "1.7–2.8 V"},
      "formulations": ["DOL/DME", "MSE-MtBE"],
      "evidence_ids": ["M0172", "M0173", "S0017", "S0020", "S0092"],
      "results": [
        {"id": "S25-T10-R1", "metric": "首圈容量", "A": "MSE-MtBE", "B": "DOL/DME", "value_A": 945, "value_B": 905.6, "unit": "mA h g−1", "point": "化成后 C/3 初始容量（原文 initial capacity）", "basis": "numeric", "direction_text": "差异小", "same_conditions": true, "evidence_ids": ["M0173", "M0174"], "reason": "DOL/DME 初始容量原文未写，按 537 ÷ 59.3% = 905.6 反算；|945−905.6|/945 = 4.2% < 5%"},
        {"id": "S25-T10-R2", "metric": "指定圈容量", "A": "MSE-MtBE", "B": "DOL/DME", "value_A": 711, "value_B": 537, "unit": "mA h g−1", "point": "第 200 圈", "basis": "numeric", "direction_text": "变好", "same_conditions": true, "evidence_ids": ["M0173", "M0174"], "reason": ""},
        {"id": "S25-T10-R3", "metric": "保持率", "A": "MSE-MtBE", "B": "DOL/DME", "value_A": 75.2, "value_B": 59.3, "unit": "%", "point": "200 圈，相对初始容量", "basis": "numeric", "direction_text": "变好", "same_conditions": true, "evidence_ids": ["M0173", "M0174"], "reason": ""}
      ]
    },
    {
      "id": "S25-T11",
      "name": "Li‖S 扣式 3.7 mg cm−2、E/S 10、C/5 长循环（180 圈，21 °C）",
      "cell": "Li‖S 扣式（CR2032）",
      "conditions": {"sulfur_loading": "3.7 mg cm−2", "ES": "10", "ES_unit": "μL mgS−1（体积基）", "Li_thickness": "未报告", "rate": "C/5", "formation": "C/30 放电 1 次 + C/20 1 圈 + 额外 C/10 化成圈（圈数未报告）", "temperature": "21 °C", "LiNO3": "含 0.2 M", "one_C": "1500 mA h g−1（推定：全文 1C 定义仅见 M0173）", "voltage_window": "1.7–2.8 V"},
      "formulations": ["DOL/DME", "MSE-MtBE"],
      "evidence_ids": ["M0176", "M0192", "S0018", "S0019", "S0020", "S0149", "M0173"],
      "results": [
        {"id": "S25-T11-R1", "metric": "首圈容量", "A": "MSE-MtBE", "B": "DOL/DME", "value_A": 894, "value_B": 809.2, "unit": "mA h g−1", "point": "化成后 C/5 初始容量", "basis": "numeric", "direction_text": "变好", "same_conditions": true, "evidence_ids": ["S0149", "M0177"], "reason": "MSE-MtBE 894 取自 Table S2；DOL/DME 按 458 ÷ 56.6% = 809.2 反算；|894−809.2|/894 = 9.5%"},
        {"id": "S25-T11-R2", "metric": "指定圈容量", "A": "MSE-MtBE", "B": "DOL/DME", "value_A": 710, "value_B": 458, "unit": "mA h g−1", "point": "第 180 圈", "basis": "numeric", "direction_text": "变好", "same_conditions": true, "evidence_ids": ["M0177"], "reason": ""},
        {"id": "S25-T11-R3", "metric": "保持率", "A": "MSE-MtBE", "B": "DOL/DME", "value_A": 79.4, "value_B": 56.6, "unit": "%", "point": "180 圈，相对初始容量", "basis": "numeric", "direction_text": "变好", "same_conditions": true, "evidence_ids": ["M0177"], "reason": ""}
      ]
    },
    {
      "id": "S25-T12",
      "name": "Li‖S 扣式 3.6 mg cm−2、C/10 长循环（140 圈，仅 MSE-MtBE）",
      "cell": "Li‖S 扣式（CR2032）",
      "conditions": {"sulfur_loading": "3.6 mg cm−2", "ES": "10（推定：M0176 对 3.5–3.7 mg cm−2 组的说明）", "ES_unit": "μL mgS−1（体积基）", "Li_thickness": "未报告", "rate": "C/10", "formation": "C/30 放电 1 次 + C/20 1 圈", "temperature": "21 °C", "LiNO3": "含 0.2 M", "one_C": "1500 mA h g−1（推定：全文 1C 定义仅见 M0173）", "voltage_window": "1.7–2.8 V"},
      "formulations": ["MSE-MtBE"],
      "evidence_ids": ["M0176", "M0178", "S0093", "S0018", "S0020", "M0173"],
      "results": []
    },
    {
      "id": "S25-T13",
      "name": "Li‖S 扣式 3.5 mg cm−2、E/S 10 倍率测试（C/10–C/2 后回 C/5，21 °C）",
      "cell": "Li‖S 扣式（CR2032）",
      "conditions": {"sulfur_loading": "3.5 mg cm−2", "ES": "10", "ES_unit": "μL mgS−1（体积基）", "Li_thickness": "未报告", "rate": "0.1C、0.2C、0.3C、0.4C、0.5C 阶梯后回 0.2C", "formation": "C/30 放电 1 次 + C/20 1 圈", "temperature": "21 °C", "LiNO3": "含 0.2 M", "one_C": "1500 mA h g−1（推定：全文 1C 定义仅见 M0173）", "voltage_window": "1.7–2.8 V"},
      "formulations": ["DOL/DME", "MSE-MtBE"],
      "evidence_ids": ["M0179", "M0192", "M0193", "S0018", "S0020", "M0173"],
      "results": [
        {"id": "S25-T13-R1", "metric": "倍率容量", "A": "MSE-MtBE", "B": "DOL/DME", "value_A": 781, "value_B": 700, "unit": "mA h g−1", "point": "C/2", "basis": "numeric", "direction_text": "变好", "same_conditions": true, "evidence_ids": ["M0180", "M0181"], "reason": "|781−700|/781 = 10.4%；DOL/DME 在 C/2 下 10 圈后降到 550 以下"},
        {"id": "S25-T13-R2", "metric": "倍率容量", "A": "MSE-MtBE", "B": "DOL/DME", "value_A": "≈850", "value_B": "<700", "unit": "mA h g−1", "point": "回到 C/5", "basis": "numeric", "direction_text": "变好", "same_conditions": true, "evidence_ids": ["M0182"], "reason": "原文 ∼ 850 与 less than 700，区间不重叠"},
        {"id": "S25-T13-R3", "metric": "倍率容量", "A": "MSE-MtBE", "B": "DOL/DME", "value_A": null, "value_B": null, "unit": "mA h g−1", "point": "C/10 至 C/2 各倍率", "basis": "qualitative", "direction_text": "变好", "same_conditions": true, "evidence_ids": ["M0180"], "reason": "作者称所有倍率下容量更高、更稳定"},
        {"id": "S25-T13-R4", "metric": "过电位", "A": "MSE-MtBE", "B": "DOL/DME", "value_A": null, "value_B": null, "unit": "未报告", "point": "各倍率电压曲线（C/2 成核点除外）", "basis": "qualitative", "direction_text": "差异小", "same_conditions": true, "evidence_ids": ["M0183"], "reason": "作者称 comparable overpotentials"},
        {"id": "S25-T13-R5", "metric": "过电位", "A": "MSE-MtBE", "B": "DOL/DME", "value_A": null, "value_B": null, "unit": "未报告", "point": "C/2 成核点电压下凹", "basis": "qualitative", "direction_text": "变坏", "same_conditions": true, "evidence_ids": ["M0183"], "reason": "作者称 C/2 时成核点 larger dip"}
      ]
    },
    {
      "id": "S25-T14",
      "name": "Li‖S 扣式 3.6 mg cm−2、E/S 10、C/5、45 °C 长循环（90 圈）",
      "cell": "Li‖S 扣式（CR2032）",
      "conditions": {"sulfur_loading": "3.6 mg cm−2", "ES": "10", "ES_unit": "μL mgS−1（体积基）", "Li_thickness": "未报告", "rate": "C/5", "formation": "C/20 2 圈 + C/10 2 圈", "temperature": "45 °C", "LiNO3": "含 0.2 M", "one_C": "1500 mA h g−1（推定：全文 1C 定义仅见 M0173）", "voltage_window": "1.7–2.8 V"},
      "formulations": ["DOL/DME", "MSE-MtBE", "MSE-CPME", "MSE-SBME", "MSE-TAME"],
      "evidence_ids": ["M0185", "M0187", "M0192", "S0021", "S0095", "S0096", "M0173"],
      "results": [
        {"id": "S25-T14-R1", "metric": "首圈容量", "A": "MSE-MtBE", "B": "DOL/DME", "value_A": null, "value_B": null, "unit": "mA h g−1", "point": "化成后 C/5 第 1 圈", "basis": "figure_only", "direction_text": "不判", "same_conditions": true, "evidence_ids": [], "reason": "DOL/DME 为 770（M0187），MSE-MtBE 首圈容量正文未写，只在 Fig. 5d"},
        {"id": "S25-T14-R2", "metric": "指定圈容量", "A": "MSE-MtBE", "B": "DOL/DME", "value_A": 799, "value_B": 627, "unit": "mA h g−1", "point": "第 90 圈", "basis": "numeric", "direction_text": "变好", "same_conditions": true, "evidence_ids": ["M0187", "M0196"], "reason": ""},
        {"id": "S25-T14-R3", "metric": "库仑效率", "A": "MSE-MtBE", "B": "DOL/DME", "value_A": 94.6, "value_B": 89.4, "unit": "%", "point": "C/5 90 圈平均 CE", "basis": "numeric", "direction_text": "变好", "same_conditions": true, "evidence_ids": ["M0195", "M0197"], "reason": "作者称 MtBE 稳定、DOL/DME 30 圈后迅速下降；高 5.2 个百分点"},
        {"id": "S25-T14-R4", "metric": "库仑效率", "A": "MSE-MtBE", "B": "DOL/DME", "value_A": 79.7, "value_B": 38.5, "unit": "%", "point": "化成第 1 圈（C/20）初始 CE", "basis": "numeric", "direction_text": "变好", "same_conditions": true, "evidence_ids": ["M0193", "M0196"], "reason": "作者称 DOL/DME 化成首圈容量大幅下降、CE only 38.5%"},
        {"id": "S25-T14-R5", "metric": "库仑效率", "A": "MSE-CPME", "B": "MSE-MtBE", "value_A": null, "value_B": null, "unit": "%", "point": "45 °C 循环 CE", "basis": "qualitative", "direction_text": "变坏", "same_conditions": true, "evidence_ids": ["S0096"], "reason": "SI 称 MSE-MtBE CE 最高最稳、MSE-CPME 在 MSE 中最低；同图（Fig. S27）推定同组条件"},
        {"id": "S25-T14-R6", "metric": "库仑效率", "A": "MSE-SBME", "B": "MSE-MtBE", "value_A": null, "value_B": null, "unit": "%", "point": "45 °C 循环 CE", "basis": "qualitative", "direction_text": "变坏", "same_conditions": true, "evidence_ids": ["S0096"], "reason": "SI 称 MSE-MtBE CE 最高；同图推定同组条件"},
        {"id": "S25-T14-R7", "metric": "库仑效率", "A": "MSE-TAME", "B": "MSE-MtBE", "value_A": null, "value_B": null, "unit": "%", "point": "45 °C 循环 CE", "basis": "qualitative", "direction_text": "变坏", "same_conditions": true, "evidence_ids": ["S0096"], "reason": "SI 称 MSE-MtBE CE 最高；同图推定同组条件"},
        {"id": "S25-T14-R8", "metric": "库仑效率", "A": "MSE-CPME", "B": "DOL/DME", "value_A": null, "value_B": null, "unit": "%", "point": "45 °C 循环 CE", "basis": "figure_only", "direction_text": "不判", "same_conditions": true, "evidence_ids": [], "reason": "相对 DOL/DME 的方向原文未写，只在 Fig. S27"},
        {"id": "S25-T14-R9", "metric": "库仑效率", "A": "MSE-SBME", "B": "DOL/DME", "value_A": null, "value_B": null, "unit": "%", "point": "45 °C 循环 CE", "basis": "figure_only", "direction_text": "不判", "same_conditions": true, "evidence_ids": [], "reason": "同上"},
        {"id": "S25-T14-R10", "metric": "库仑效率", "A": "MSE-TAME", "B": "DOL/DME", "value_A": null, "value_B": null, "unit": "%", "point": "45 °C 循环 CE", "basis": "figure_only", "direction_text": "不判", "same_conditions": true, "evidence_ids": [], "reason": "同上"}
      ]
    },
    {
      "id": "S25-T15",
      "name": "Li‖S 软包 3.5 mg cm−2、E/S 5.5、C/10（70 圈，仅 MSE-MtBE）",
      "cell": "Li‖S 软包（正极约 24 cm2）",
      "conditions": {"sulfur_loading": "3.5 mg cm−2", "ES": "5.5", "ES_unit": "μL mgS−1（体积基）", "Li_thickness": "未报告", "rate": "C/10", "formation": "C/20 2 圈", "temperature": "未报告", "LiNO3": "含 0.2 M", "one_C": "1500 mA h g−1（推定：全文 1C 定义仅见 M0173）", "voltage_window": "1.7–2.8 V"},
      "formulations": ["MSE-MtBE"],
      "evidence_ids": ["M0199", "S0031", "S0033", "S0035", "M0173"],
      "results": []
    },
    {
      "id": "S25-T16",
      "name": "Li‖S 软包 4.6 mg cm−2、E/S 4.5、C/20（20 圈，仅 MSE-MtBE）",
      "cell": "Li‖S 软包（正极约 24 cm2）",
      "conditions": {"sulfur_loading": "4.6 mg cm−2", "ES": "4.5", "ES_unit": "μL mgS−1（体积基）", "Li_thickness": "未报告", "rate": "C/20", "formation": "C/30 放电 1 次", "temperature": "21 °C（Table S2）", "LiNO3": "含 0.2 M", "one_C": "1500 mA h g−1（推定：全文 1C 定义仅见 M0173）"},
      "formulations": ["MSE-MtBE"],
      "evidence_ids": ["M0200", "S0033", "S0036", "S0098", "S0149", "M0173"],
      "results": []
    }
  ],
  "mechanisms": [
    {"id": "S25-M1", "summary": "MSE 中 Li⁺–溶剂作用减弱 → Li‖Li 的 Rct 显著降低、去溶剂化更容易 → 锂负极反应动力学更快", "A": "全梯度", "B": "全梯度", "property": "Li⁺ 溶剂化减弱（Li⁺–溶剂相互作用减弱）", "categories": ["负极锂"], "source_type": "本文结论", "evidence_ids": ["M0088", "M0089"], "test_ids": ["S25-T2"], "side": "强侧"},
    {"id": "S25-M2", "summary": "即使在 MSE 中，去溶剂化主能垒仍来自 Li⁺–DME 解离；强结合 DME 的数量影响指前因子与总 Rct（解释活化能相近而 Rct 不同）", "A": "全梯度", "B": "全梯度", "property": "Li⁺ 溶剂化：强结合 DME 数量减少", "categories": [], "source_type": "本文结论", "evidence_ids": ["M0091"], "test_ids": ["S25-T2"], "side": "其他"},
    {"id": "S25-M3", "summary": "MtBE 活化能最小：通过溶剂–溶剂作用同时减少 Li⁺–DME 配对的数量和强度", "A": "MSE-MtBE", "B": "DOL/DME", "property": "Li⁺ 溶剂化减弱（Li⁺–DME 配对数量与强度降低）", "categories": [], "source_type": "本文结论", "evidence_ids": ["M0092"], "test_ids": ["S25-T2"], "side": "强侧"},
    {"id": "S25-M4", "summary": "MSE-MtBE 削弱过强的 Li⁺–溶剂结合、促进阳离子–阴离子接触 → 去溶剂化能垒降低 → 负极表现更好", "A": "MSE-MtBE", "B": "DOL/DME", "property": "Li⁺ 溶剂化减弱、阴离子配对增多", "categories": ["负极锂"], "source_type": "本文结论", "evidence_ids": ["M0103"], "test_ids": ["S25-T2", "S25-T3", "S25-T4"], "side": "强侧"},
    {"id": "S25-M5", "summary": "MSE 降低 Li⁺ 去溶剂化能垒、在负极形成富无机 SEI → 锂沉积/剥离可逆性更好", "A": "全梯度", "B": "全梯度", "property": "Li⁺ 溶剂化减弱（去溶剂化能垒降低）", "categories": ["负极锂"], "source_type": "本文结论", "evidence_ids": ["M0032"], "test_ids": ["S25-T3", "S25-T4"], "side": "强侧"},
    {"id": "S25-M6", "summary": "MSE-MtBE 形成更稳定（富 LiF）SEI → 提高锂金属负极稳定性", "A": "MSE-MtBE", "B": "DOL/DME", "property": "（句中未提溶剂化）SEI 富 LiF、更稳定", "categories": ["负极锂"], "source_type": "本文结论", "evidence_ids": ["M0225"], "test_ids": ["S25-T4"], "side": "强侧"},
    {"id": "S25-M7", "summary": "DOL/DME 循环后锂负极 SEI 中还原态硫更多 → 更多多硫化物穿梭到负极", "A": "MSE-MtBE", "B": "DOL/DME", "property": "（句中未提溶剂化）负极 SEI 还原态硫更多", "categories": ["多硫化物穿梭", "负极锂"], "source_type": "本文结论", "evidence_ids": ["M0213"], "test_ids": [], "side": "其他"},
    {"id": "S25-M8", "summary": "MSE-MtBE 多硫化物溶解度降低、溶剂化结构被调节 → 预期穿梭被抑制 → 影响循环性", "A": "MSE-MtBE", "B": "DOL/DME", "property": "多硫化物溶解度降低、溶剂化结构调节", "categories": ["多硫化物穿梭"], "source_type": "本文推测", "evidence_ids": ["M0120"], "test_ids": ["S25-T5", "S25-T11"], "side": "强侧"},
    {"id": "S25-M9", "summary": "MSE-MtBE 穿梭电流稳定在约 0.013 mA，证明其抑制穿梭", "A": "MSE-MtBE", "B": "DOL/DME", "property": "（句中未提溶剂化）", "categories": ["多硫化物穿梭"], "source_type": "本文结论", "evidence_ids": ["M0123"], "test_ids": ["S25-T5"], "side": "强侧"},
    {"id": "S25-M10", "summary": "MSE-MtBE 的欧姆极化略大，原因是离子电导率差异", "A": "MSE-MtBE", "B": "DOL/DME", "property": "离子电导率降低", "categories": [], "source_type": "本文结论", "evidence_ids": ["M0129"], "test_ids": ["S25-T6"], "side": "其他"},
    {"id": "S25-M11", "summary": "MSE-MtBE 中多硫化物浓度降低 → 成核位点更少 → Li2S/Li2S2 成核点活化极化更大", "A": "MSE-MtBE", "B": "DOL/DME", "property": "多硫化物浓度（溶解度）降低", "categories": ["正极反应"], "source_type": "本文推测", "evidence_ids": ["M0133"], "test_ids": ["S25-T6"], "side": "弱侧"},
    {"id": "S25-M12", "summary": "MSE-MtBE 中多硫化物移动更容易、去溶剂化能更低 → 浓差极化峰值较低", "A": "MSE-MtBE", "B": "DOL/DME", "property": "去溶剂化能降低、多硫化物迁移更容易", "categories": ["正极反应"], "source_type": "本文推测", "evidence_ids": ["M0135", "M0136"], "test_ids": ["S25-T6"], "side": "强侧"},
    {"id": "S25-M13", "summary": "放电末段 MSE-MtBE 浓差极化显著更低，归因于润湿性更好、电极内沉积可能更均匀", "A": "MSE-MtBE", "B": "DOL/DME", "property": "对正极润湿性更好（非溶剂化）", "categories": ["正极反应"], "source_type": "本文推测", "evidence_ids": ["M0137"], "test_ids": ["S25-T6"], "side": "其他"},
    {"id": "S25-M14", "summary": "MSE-MtBE 的 Li2S 沉积容量更高 → 实际 Li‖S 电池放电容量和活性物质利用率更高", "A": "MSE-MtBE", "B": "DOL/DME", "property": "（句中未提溶剂化）Li2S 沉积容量更高", "categories": ["正极反应"], "source_type": "本文结论", "evidence_ids": ["M0144", "M0145"], "test_ids": ["S25-T7", "S25-T11"], "side": "强侧"},
    {"id": "S25-M15", "summary": "作者自写的例外：等多硫化物浓度下成核速率不受影响，但高载量、低 E/S 的实用电池中成核会因多硫化物溶解度差异受影响", "A": "MSE-MtBE", "B": "DOL/DME", "property": "多硫化物溶解度降低", "categories": ["正极反应"], "source_type": "本文推测", "evidence_ids": ["M0147"], "test_ids": ["S25-T6"], "side": "弱侧"},
    {"id": "S25-M16", "summary": "Li₂S₆ 对称电池中 MSE-MtBE 电荷转移（可能对应去溶剂化）能垒更低，但总体反应更慢，可能因电导率更低", "A": "MSE-MtBE", "B": "DOL/DME", "property": "去溶剂化能垒降低；离子电导率降低", "categories": [], "source_type": "本文推测", "evidence_ids": ["M0152"], "test_ids": ["S25-T8"], "side": "其他"},
    {"id": "S25-M17", "summary": "Li₂S₆ 对称电池 CV 中 MSE-MtBE 电流略低但更可逆 → 副反应更少、转化过程更稳定", "A": "MSE-MtBE", "B": "DOL/DME", "property": "（句中未提溶剂化）", "categories": ["正极反应"], "source_type": "本文结论", "evidence_ids": ["M0153"], "test_ids": ["S25-T9"], "side": "强侧"},
    {"id": "S25-M18", "summary": "MSE 中多硫化物溶解度更低、溶剂化被调节 → 充电时硫两步沉积（先 β-S8 后 α-S8）", "A": "MSE-MtBE", "B": "DOL/DME", "property": "多硫化物溶解度降低、溶剂化性质调节", "categories": ["正极反应"], "source_type": "本文推测", "evidence_ids": ["M0166"], "test_ids": [], "side": "其他"},
    {"id": "S25-M19", "summary": "β→α 两步沉积机制可能是 MSE 在减少多硫化物溶解的同时保持足够充电动力学的关键", "A": "MSE-MtBE", "B": "DOL/DME", "property": "多硫化物溶解减少", "categories": ["正极反应", "多硫化物穿梭"], "source_type": "本文推测", "evidence_ids": ["M0170"], "test_ids": [], "side": "其他"},
    {"id": "S25-M20", "summary": "2.2 mg cm−2 C/3 循环中容量和保持率提高，可能得益于多硫化物溶解减少和溶剂化调节", "A": "MSE-MtBE", "B": "DOL/DME", "property": "多硫化物溶解减少、溶剂化调节", "categories": ["多硫化物穿梭"], "source_type": "本文推测", "evidence_ids": ["M0175"], "test_ids": ["S25-T10"], "side": "强侧"},
    {"id": "S25-M21", "summary": "加入 MtBE 提高容量和循环性，可能归因于其对正负两极的共同影响", "A": "MSE-MtBE", "B": "DOL/DME", "property": "（句中未提溶剂化）", "categories": ["正极反应", "负极锂"], "source_type": "本文推测", "evidence_ids": ["M0184"], "test_ids": ["S25-T11", "S25-T13"], "side": "强侧"},
    {"id": "S25-M22", "summary": "45 °C 下 DOL/DME 化成圈充不到 2.8 V，可能因多硫化物溶解度更高、迁移更快及与锂反应更快导致严重穿梭", "A": "MSE-MtBE", "B": "DOL/DME", "property": "多硫化物溶解度较高（DOL/DME）", "categories": ["多硫化物穿梭", "负极锂"], "source_type": "本文推测", "evidence_ids": ["M0194"], "test_ids": ["S25-T14"], "side": "强侧"},
    {"id": "S25-M23", "summary": "45 °C 下 MSE-MtBE 平均 CE 94.6% 且稳定，说明穿梭和副反应被有效抑制", "A": "MSE-MtBE", "B": "DOL/DME", "property": "（句中未提溶剂化）", "categories": ["多硫化物穿梭"], "source_type": "本文结论", "evidence_ids": ["M0197"], "test_ids": ["S25-T14"], "side": "强侧"},
    {"id": "S25-M24", "summary": "四种 MSE 在 45 °C 的 CE 顺序与 7Li NMR 位移顺序一致：Li⁺ 溶剂化越弱 CE 越高（MtBE 最高、CPME 最低），溶剂化结构与循环表现相关", "A": "全梯度", "B": "全梯度", "property": "Li⁺ 溶剂化（7Li NMR 位移顺序）", "categories": [], "source_type": "本文结论", "evidence_ids": ["S0097"], "test_ids": ["S25-T14"], "side": "强侧"},
    {"id": "S25-M25", "summary": "DOL/DME 正极充电态残留更多还原态硫（失活物质），MSE-MtBE 保留更多单质硫 → 穿梭减轻、硫转化更完全（与本文 operando XRD 一致）", "A": "MSE-MtBE", "B": "DOL/DME", "property": "（句中未提溶剂化）", "categories": ["多硫化物穿梭", "正极反应"], "source_type": "本文结论", "evidence_ids": ["M0228"], "test_ids": [], "side": "其他"},
    {"id": "S25-M26", "summary": "DOL/DME 正极表面氧化态硫可能来自基准电解液更强溶剂化能力导致的正负极串扰", "A": "MSE-MtBE", "B": "DOL/DME", "property": "基准电解液溶剂化能力更强", "categories": [], "source_type": "本文推测", "evidence_ids": ["M0230"], "test_ids": [], "side": "其他"},
    {"id": "S25-M27", "summary": "MSE-MtBE 使多硫化物溶剂化转向更多离子配对，可能直接影响多硫化物迁移和转化", "A": "MSE-MtBE", "B": "DOL/DME", "property": "多硫化物溶剂化：Li⁺–S6²⁻ 离子配对增多", "categories": ["多硫化物穿梭", "正极反应"], "source_type": "本文推测", "evidence_ids": ["M0119"], "test_ids": [], "side": "其他"},
    {"id": "S25-M28", "summary": "加 MtBE 后 DME 与 Li⁺ 扩散系数更高，可能来自溶剂–Li⁺ 结合整体减弱及 MtBE 低黏度，促进电池内传质", "A": "MSE-MtBE", "B": "DOL/DME", "property": "Li⁺ 溶剂化减弱；扩散系数升高", "categories": [], "source_type": "本文推测", "evidence_ids": ["M0114"], "test_ids": [], "side": "其他"},
    {"id": "S25-M29", "summary": "DOL/DME 正极上更强的氧化态硫信号可能来自电解液组分分解及其与硫物种的反应", "A": "MSE-MtBE", "B": "DOL/DME", "property": "（句中未提溶剂化）", "categories": ["电解液消耗"], "source_type": "本文推测", "evidence_ids": ["M0229"], "test_ids": [], "side": "其他"}
  ],
  "design_claims": [
    {"summary": "折中：适中溶剂化电解液（MSE），在 DOL/DME 中加 30 vol% 低密度、低黏度、非氟化单氧醚共溶剂，兼顾多硫化物抑制、锂金属稳定和氧化还原动力学", "evidence_ids": ["M0004"]},
    {"summary": "最优配方 MSE-MtBE：阳离子–阴离子、阴离子–溶剂、溶剂–溶剂相互作用的最佳平衡", "evidence_ids": ["M0102"]},
    {"summary": "MSE-MtBE 同时（i）削弱 Li⁺–溶剂配对、增强 Li⁺–阴离子缔合，（ii）减少多硫化物溶解、改善润湿和传质", "evidence_ids": ["M0235"]}
  ],
  "figure_requests": [
    {"test_id": "S25-T14", "figure": "Fig. 5d", "part": "main", "metric": "首圈容量", "A": "MSE-MtBE", "B": "DOL/DME", "target_point": "化成后 C/5 第 1 圈", "anchor_quote_ids": ["M0187", "M0196"], "reason": "Li‖S 循环类测试缺同一测试容量侧：MSE-MtBE 首圈容量正文未写；锚点 DOL/DME 首圈 770、第 90 圈 627，MSE-MtBE 第 90 圈 799"},
    {"test_id": "S25-T14", "figure": "Figure S27", "part": "si", "metric": "库仑效率", "A": "MSE-CPME", "B": "DOL/DME", "target_point": "C/5 循环平均 CE（与锚点同口径）", "anchor_quote_ids": ["M0195", "M0197"], "reason": "梯度上只在图里有数的档；锚点为 DOL/DME 与 MSE-MtBE 的 90 圈平均 CE（89.4%、94.6%），不是单点值"},
    {"test_id": "S25-T14", "figure": "Figure S27", "part": "si", "metric": "库仑效率", "A": "MSE-SBME", "B": "DOL/DME", "target_point": "C/5 循环平均 CE（与锚点同口径）", "anchor_quote_ids": ["M0195", "M0197"], "reason": "同上"},
    {"test_id": "S25-T14", "figure": "Figure S27", "part": "si", "metric": "库仑效率", "A": "MSE-TAME", "B": "DOL/DME", "target_point": "C/5 循环平均 CE（与锚点同口径）", "anchor_quote_ids": ["M0195", "M0197"], "reason": "同上"}
  ],
  "gaps": [
    "全文未报告锂箔厚度",
    "S25-T10（2.2 mg cm−2）未报告 E/S",
    "S25-T5 穿梭电流、S25-T6 GITT、S25-T7 计时电流测试未报告硫载量与 E/S（T6 只写 practical sulfur loading）",
    "1C = 1500 mA h g−1 只在 M0173（C/3 测试）出现一次，其余 Li‖S 测试按推定沿用",
    "S25-T10、S25-T11 的 DOL/DME 首圈容量由第 N 圈容量 ÷ 保持率反算；S25-T10 首圈差异小、T11 变好",
    "S25-T10、S25-T11 未报告库仑效率与过电位（CE 只在图上，不属读图两类）",
    "S25-T13 倍率测试未报告库仑效率",
    "其余三种 MSE（CPME、SBME、TAME）只在性质、Tafel、Li‖Li EIS、Li‖Ni CE、45 °C CE 中出现，没有 Li‖S 容量数据",
    "S25-T3 其余三种 MSE 相对 DOL/DME 的 CE 只在 Fig. S12 电压曲线，按规则不登记读图",
    "多硫化物溶解度无数值（只有照片和作者文字）；离子电导率数值只在 Fig. S21",
    "电解液黏度、离子迁移数未报告",
    "S25-T12、S25-T15、S25-T16 只有 MSE-MtBE，无对照，不判",
    "S25-T14 的 45 °C CE 中其余 MSE 与 MSE-MtBE 同图（Fig. S27），同组条件为推定",
    "S25-T15 软包温度未报告"
  ],
  "source_review": {
    "main": true,
    "si": true,
    "notes": "通读正文与 SI（含 Table S1–S3 文本）；未读任何既有提取结果。DFT 结合能（M0046–M0048、M0071）按规则不收。DOL/DME 与 MSE 均含 0.2 M LiNO3；对照为常规醚基准。共溶剂作者称 moderately solvating（有限但不可忽略的溶剂化能力），角色记为弱或非溶剂化溶剂。"
  }
}
