Repository: zhuonanli08/Li-S_Electrolyte_Conflicts

File: output/Claude_v4_调试集53篇_2026-10-25/independent_predictions/S33.json
{
  "paper_id": "S33",
  "doi": "10.1002/aenm.202403828",
  "formulations": [
    {
      "id": "DME",
      "name": "DME electrolyte（control electrolyte）",
      "components": [
        {"name": "LiFSI", "role": "盐", "amount": 0.75, "unit": "m"},
        {"name": "LiNO3", "role": "盐", "amount": 0.4, "unit": "m"},
        {"name": "DME", "role": "溶剂化溶剂", "amount": "单一溶剂", "unit": "—"}
      ],
      "raw_formula": "0.75 m LiFSI and 0.4 m LiNO3 in DME（对照；作者称 LiFSI 与 LiNO3 为双盐）",
      "evidence_ids": ["M0075", "M0267"]
    },
    {
      "id": "DME-ETFE",
      "name": "DME-ETFE electrolyte",
      "components": [
        {"name": "LiFSI", "role": "盐", "amount": 1.9, "unit": "摩尔比"},
        {"name": "LiNO3", "role": "盐", "amount": 1.0, "unit": "摩尔比"},
        {"name": "DME", "role": "溶剂化溶剂", "amount": 18.5, "unit": "摩尔比"},
        {"name": "ETFE（ethyl 1,1,2,2-tetrafluoroethyl ether）", "role": "弱或非溶剂化溶剂", "amount": 3.8, "unit": "摩尔比"}
      ],
      "raw_formula": "LiFSI:LiNO3:DME:ETFE = 1.9:1.0:18.5:3.8（摩尔比），氟化溶剂体积分数 ≈20%",
      "evidence_ids": ["M0066", "M0074", "M0076", "M0266"]
    },
    {
      "id": "DME-BTFE",
      "name": "DME-BTFE electrolyte",
      "components": [
        {"name": "LiFSI", "role": "盐", "amount": 1.9, "unit": "摩尔比"},
        {"name": "LiNO3", "role": "盐", "amount": 1.0, "unit": "摩尔比"},
        {"name": "DME", "role": "溶剂化溶剂", "amount": 18.5, "unit": "摩尔比"},
        {"name": "BTFE（bis(2,2,2-trifluoroethyl) ether）", "role": "弱或非溶剂化溶剂", "amount": 3.8, "unit": "摩尔比"}
      ],
      "raw_formula": "LiFSI:LiNO3:DME:BTFE = 1.9:1.0:18.5:3.8（摩尔比），氟化溶剂体积分数 ≈20%",
      "evidence_ids": ["M0066", "M0074", "M0076", "M0266"]
    },
    {
      "id": "DME-TFTFE",
      "name": "DME-TFTFE electrolyte",
      "components": [
        {"name": "LiFSI", "role": "盐", "amount": 1.9, "unit": "摩尔比"},
        {"name": "LiNO3", "role": "盐", "amount": 1.0, "unit": "摩尔比"},
        {"name": "DME", "role": "溶剂化溶剂", "amount": 18.5, "unit": "摩尔比"},
        {"name": "TFTFE（1,1,2,2-tetrafluoroethyl 2,2,2-trifluoroethyl ether）", "role": "弱或非溶剂化溶剂", "amount": 3.8, "unit": "摩尔比"}
      ],
      "raw_formula": "LiFSI:LiNO3:DME:TFTFE = 1.9:1.0:18.5:3.8（摩尔比），氟化溶剂体积分数 ≈20%",
      "evidence_ids": ["M0066", "M0074", "M0076", "M0266"]
    },
    {
      "id": "DME-TFOFE",
      "name": "DME-TFOFE electrolyte",
      "components": [
        {"name": "LiFSI", "role": "盐", "amount": 1.9, "unit": "摩尔比"},
        {"name": "LiNO3", "role": "盐", "amount": 1.0, "unit": "摩尔比"},
        {"name": "DME", "role": "溶剂化溶剂", "amount": 18.5, "unit": "摩尔比"},
        {"name": "TFOFE（1H,1H,5H-octafluoropentyl 1,1,2,2-tetrafluoroethyl ether）", "role": "弱或非溶剂化溶剂", "amount": 3.8, "unit": "摩尔比"}
      ],
      "raw_formula": "LiFSI:LiNO3:DME:TFOFE = 1.9:1.0:18.5:3.8（摩尔比），氟化溶剂体积分数 ≈20%",
      "evidence_ids": ["M0066", "M0074", "M0076", "M0266"]
    },
    {
      "id": "DME/DOL",
      "name": "baseline electrolyte（1 m LiTFSI, 0.2 m LiNO3, DME/DOL 1:1 v/v）",
      "components": [
        {"name": "LiTFSI", "role": "盐", "amount": 1, "unit": "m"},
        {"name": "LiNO3", "role": "添加剂", "amount": 0.2, "unit": "m"},
        {"name": "DME", "role": "溶剂化溶剂", "amount": "1:1", "unit": "v/v"},
        {"name": "DOL", "role": "溶剂化溶剂", "amount": "1:1", "unit": "v/v"}
      ],
      "raw_formula": "1 m LiTFSI, 0.2 m LiNO3, and DME/DOL (1:1 v/v)（仅用于第 2.1 节失效分析）",
      "evidence_ids": ["M0038", "M0232"]
    }
  ],
  "control_id": "DME",
  "control_type": "其他：对照为 0.75 m LiFSI + 0.4 m LiNO₃ 的单一 DME 电解液（含 LiNO₃，非 DOL/DME + LiTFSI 常规基准）；DOL/DME 常规基准只用于失效分析，未与 DME-FE 同条件比较",
  "gradients": [
    {
      "name": "氟化醚共溶剂种类（种类梯度；DME:FE 摩尔比固定 18.5:3.8，对照 DME 不含 FE 且盐用量写法不同）",
      "order": ["DME", "DME-ETFE", "DME-BTFE", "DME-TFTFE", "DME-TFOFE"],
      "values": ["无 FE（对照）", "ETFE（4 个 F）", "BTFE（6 个 F）", "TFTFE（7 个 F）", "TFOFE（12 个 F）"],
      "solvation_axis": "按 Li⁺ 溶剂化由强到弱；依据：作者 7Li NMR 上移量 DME < DME-ETFE < DME-BTFE < DME-TFTFE < DME-TFOFE（M0078）；Li2S4 最大溶解度同序降低（M0117）；作者分档：DME 强溶剂化，ETFE/BTFE/TFTFE 适中，TFOFE 弱（M0123）",
      "evidence_ids": ["M0067", "M0078", "M0117", "M0123"]
    }
  ],
  "properties": [
    {
      "name": "Li⁺ 溶剂化（7Li NMR 上移）",
      "values": {"DME": "最强（上移最小）", "DME-ETFE": "次强", "DME-BTFE": "居中", "DME-TFTFE": "较弱", "DME-TFOFE": "最弱（上移最大）"},
      "direction": "沿梯度减弱",
      "method": "7Li NMR 化学位移（同轴管外参 DMSO-d6）",
      "system": "电池用电解液本身（不含多硫化物）",
      "evidence_ids": ["M0078"]
    },
    {
      "name": "Li⁺ 溶剂化层阴离子配位（Raman FSI⁻ CIP 比例）",
      "values": {"DME": "最低", "DME-ETFE": "较低", "DME-BTFE": "居中", "DME-TFTFE": "较高", "DME-TFOFE": "最高"},
      "direction": "沿梯度升高（随 Li⁺ 溶剂化减弱而升高；加 FE 均蓝移）",
      "method": "Raman，S─N─S 伸缩峰分峰（SSIP 720、CIP 734、AGG 751 cm−1）",
      "system": "电池用电解液本身",
      "evidence_ids": ["M0081", "M0082"]
    },
    {
      "name": "Li⁺ 溶剂化层配位数（MD）",
      "values": {"DME": "DME 配位最多、阴离子配位最少", "DME-ETFE": "介于其间", "DME-BTFE": "介于其间", "DME-TFTFE": "介于其间", "DME-TFOFE": "DME 配位最少、阴离子（FSI⁻、NO3⁻）配位最多"},
      "direction": "沿梯度 DME 配位减少、阴离子配位增加；FE 很少进入第一溶剂化层",
      "method": "MD 模拟（COMPASS III 力场）",
      "system": "模拟盒：385 DME + 113 氟化溶剂 + 69 Li⁺ + 38 FSI⁻ + 31 NO3⁻",
      "evidence_ids": ["M0090", "M0091", "M0288"]
    },
    {
      "name": "离子电导率",
      "values": {"DME": "最高", "DME-ETFE": "次高（≈DME-BTFE）", "DME-BTFE": "次高（≈DME-ETFE）", "DME-TFTFE": "较低", "DME-TFOFE": "最低"},
      "direction": "沿梯度降低",
      "method": "电导率仪（LAQUA twin）；数值仅在 Figure S9",
      "system": "电池用电解液本身",
      "evidence_ids": ["M0084", "M0273"]
    },
    {
      "name": "离子电导率（含 0.5 M Li2S4，滤去未溶物）",
      "values": {"DME": "相近", "DME-ETFE": "相近", "DME-BTFE": "相近", "DME-TFTFE": "相近", "DME-TFOFE": "原文未述"},
      "direction": "DME、ETFE、BTFE、TFTFE 四者相近（DME 溶多硫化物最多，电导率降得最多）",
      "method": "电导率；数值仅在 Figure S18",
      "system": "电解液 + 0.5 M Li2S4 过滤后，与电池内状态不同",
      "evidence_ids": ["M0127", "M0128", "S0060"]
    },
    {
      "name": "Li⁺ 扩散系数",
      "values": {"DME": "最高", "DME-ETFE": "较高", "DME-BTFE": "居中", "DME-TFTFE": "较低", "DME-TFOFE": "最低"},
      "direction": "沿梯度降低（原文只说与溶剂化能力正相关，各档排序据此写）",
      "method": "7Li DOSY-NMR；数值仅在 Figure S10",
      "system": "电池用电解液本身",
      "evidence_ids": ["M0086", "M0274"]
    },
    {
      "name": "多硫化物溶剂化（加 Li2S4 后 7Li 去屏蔽位移）",
      "values": {"DME": "0.09 ppm", "DME-ETFE": "≈0.02 ppm", "DME-BTFE": "≈0.02 ppm", "DME-TFTFE": "≈0.02 ppm", "DME-TFOFE": "0.0079 ppm"},
      "direction": "沿梯度减小（多硫化物阴离子进入 Li⁺ 溶剂化层减少）",
      "method": "7Li NMR，加多硫化物前后位移差",
      "system": "电解液中按 0.2 m Li2S4 加入 S8 + Li2S，取上清液；非电池内状态",
      "evidence_ids": ["M0110", "M0111", "M0112", "M0114"]
    },
    {
      "name": "多硫化物溶解度（Li2S4 最大溶解度）",
      "values": {"DME": "最高", "DME-ETFE": "次高", "DME-BTFE": "居中", "DME-TFTFE": "较低", "DME-TFOFE": "最低（有黄色沉淀）"},
      "direction": "沿梯度降低",
      "method": "UV-vis（上清液稀释后与已知浓度比较）；数值仅在 Figure S16c；颜色由深红变黄",
      "system": "电解液中配 0.5 m Li2S4 取上清液；非电池内状态",
      "evidence_ids": ["M0107", "M0108", "M0116", "M0117"]
    },
    {
      "name": "多硫化物物种分布（Raman）",
      "values": {"DME": "高电荷密度二价阴离子（S4 2−、S3 2−）较多", "DME-TFOFE": "低电荷密度单价阴离子（S7 −、S4 −、S3 −）较多"},
      "direction": "溶剂化减弱时单价阴离子比例升高（只测 DME 与 DME-TFOFE）",
      "method": "Raman",
      "system": "电解液 + 0.2 M Li2S4",
      "evidence_ids": ["M0118", "M0119", "S0057"]
    },
    {
      "name": "放电至 2.1 V 后电解液 S4 2− 吸光度（UV-vis）",
      "values": {"DME": "最高（为 DME-TFOFE 的四倍）", "DME-ETFE": "次高", "DME-BTFE": "居中", "DME-TFTFE": "较低", "DME-TFOFE": "最低"},
      "direction": "沿梯度降低",
      "method": "UV-vis，≈400 nm",
      "system": "Li‖S 电池放电至 2.1 V 后取出的电解液",
      "evidence_ids": ["M0131", "M0132"]
    },
    {
      "name": "电解液密度",
      "values": {"DME": "0.904 g mL-1", "DME-TFTFE": "1.017 g mL-1"},
      "direction": "DME-TFTFE 高于 DME",
      "method": "Table S2（作者用于软包能量密度计算），测法未写",
      "system": "电池用电解液",
      "evidence_ids": ["S0112"]
    }
  ],
  "tests": [
    {
      "id": "S33-T1",
      "name": "Li‖S 扣式 E/S 5、0.15 C 失效分析（仅 DOL/DME 基准）",
      "cell": "Li‖S 扣式（2032）",
      "conditions": {
        "sulfur_loading": "3.8 mgs cm−2（推定：实验部分 Li‖S 扣式统一电极）",
        "ES": "5",
        "ES_unit": "µL mgS⁻¹（体积基）",
        "Li_thickness": "40 µm",
        "rate": "0.15 C 充放电",
        "formation": "0.05 C 2 圈，随后 0.1 C（推定：实验部分统一预循环）",
        "temperature": "未报告",
        "LiNO3": "含 0.2 m",
        "one_C": "未报告"
      },
      "formulations": ["DME/DOL"],
      "evidence_ids": ["M0038", "M0043", "M0280", "M0282"],
      "results": []
    },
    {
      "id": "S33-T2",
      "name": "Li‖S 扣式 E/S 5、0.15 C 长循环（Fig. 3c 首圈放电 + Fig. 4b 循环）",
      "cell": "Li‖S 扣式（2032）",
      "conditions": {
        "sulfur_loading": "3.8 mgs cm−2",
        "ES": "5",
        "ES_unit": "µL mgS⁻¹（体积基；注液 29.4 µL）",
        "Li_thickness": "40 µm",
        "rate": "0.15 C",
        "formation": "0.05 C 预循环 2 圈，随后 0.1 C（原文 Fig. 3c 称四圈化成后）",
        "temperature": "未报告",
        "LiNO3": "含（DME：0.4 m；DME-FE：LiFSI:LiNO3 摩尔比 1.9:1.0）",
        "one_C": "未报告",
        "voltage_window": "1.8–2.7 V",
        "electrolyte_volume": "29.4 µL"
      },
      "formulations": ["DME", "DME-ETFE", "DME-BTFE", "DME-TFTFE", "DME-TFOFE"],
      "evidence_ids": ["M0124", "M0138", "M0171", "M0280", "M0281", "M0282", "M0283", "M0286", "M0266", "M0267"],
      "results": [
        {"id": "S33-T2-R1", "metric": "首圈容量", "A": "DME-ETFE", "B": "DME", "value_A": null, "value_B": null, "unit": "mAh gs−1", "point": "四圈化成后 0.15 C 第 1 圈放电", "basis": "qualitative", "direction_text": "差异小", "same_conditions": true, "evidence_ids": ["M0125"], "reason": "作者定性：similar discharge capacities（ETFE/BTFE/TFTFE 合说）"},
        {"id": "S33-T2-R2", "metric": "首圈容量", "A": "DME-BTFE", "B": "DME", "value_A": null, "value_B": null, "unit": "mAh gs−1", "point": "四圈化成后 0.15 C 第 1 圈放电", "basis": "qualitative", "direction_text": "差异小", "same_conditions": true, "evidence_ids": ["M0125"], "reason": "作者定性：similar discharge capacities"},
        {"id": "S33-T2-R3", "metric": "首圈容量", "A": "DME-TFTFE", "B": "DME", "value_A": null, "value_B": null, "unit": "mAh gs−1", "point": "四圈化成后 0.15 C 第 1 圈放电", "basis": "qualitative", "direction_text": "差异小", "same_conditions": true, "evidence_ids": ["M0125"], "reason": "作者定性：similar discharge capacities"},
        {"id": "S33-T2-R4", "metric": "首圈容量", "A": "DME-TFOFE", "B": "DME", "value_A": null, "value_B": null, "unit": "mAh gs−1", "point": "四圈化成后 0.15 C 第 1 圈放电", "basis": "qualitative", "direction_text": "变坏", "same_conditions": true, "evidence_ids": ["M0129"], "reason": "作者：20% smaller discharge capacity（只给相对差，无绝对值）"},
        {"id": "S33-T2-R5", "metric": "过电位", "A": "DME-ETFE", "B": "DME", "value_A": null, "value_B": null, "unit": "V", "point": "四圈化成后 0.15 C 第 1 圈放电", "basis": "qualitative", "direction_text": "变坏", "same_conditions": true, "evidence_ids": ["M0125"], "reason": "作者定性：slightly higher overpotentials"},
        {"id": "S33-T2-R6", "metric": "过电位", "A": "DME-BTFE", "B": "DME", "value_A": null, "value_B": null, "unit": "V", "point": "四圈化成后 0.15 C 第 1 圈放电", "basis": "qualitative", "direction_text": "变坏", "same_conditions": true, "evidence_ids": ["M0125"], "reason": "作者定性：slightly higher overpotentials"},
        {"id": "S33-T2-R7", "metric": "过电位", "A": "DME-TFTFE", "B": "DME", "value_A": null, "value_B": null, "unit": "V", "point": "四圈化成后 0.15 C 第 1 圈放电", "basis": "qualitative", "direction_text": "变坏", "same_conditions": true, "evidence_ids": ["M0125"], "reason": "作者定性：slightly higher overpotentials"},
        {"id": "S33-T2-R8", "metric": "过电位", "A": "DME-TFOFE", "B": "DME", "value_A": null, "value_B": null, "unit": "V", "point": "四圈化成后 0.15 C 第 1 圈放电", "basis": "qualitative", "direction_text": "变坏", "same_conditions": true, "evidence_ids": ["M0129"], "reason": "作者：larger discharge overvoltage by 0.8 V（只给差值）"},
        {"id": "S33-T2-R9", "metric": "第二平台前容量", "A": "DME-TFOFE", "B": "DME", "value_A": 166, "value_B": "≈240", "unit": "mAh gs−1", "point": "四圈化成后 0.15 C 第 1 圈放电，第二平台开始前区段", "basis": "numeric", "direction_text": "变坏", "same_conditions": true, "evidence_ids": ["M0130"], "reason": "≈240 为作者对其他四种电解液的合写值；ETFE/BTFE/TFTFE 与 DME 均为 ≈240，不另记"},
        {"id": "S33-T2-R10", "metric": "寿命（循环圈数）", "A": "DME-ETFE", "B": "DME", "value_A": 32, "value_B": 36, "unit": "圈", "point": "容量保持率 70% 时的圈数", "basis": "numeric", "direction_text": "变坏", "same_conditions": true, "evidence_ids": ["M0172"], "reason": "|32−36|/36 = 11%"},
        {"id": "S33-T2-R11", "metric": "寿命（循环圈数）", "A": "DME-BTFE", "B": "DME", "value_A": 131, "value_B": 36, "unit": "圈", "point": "容量保持率 70% 时的圈数", "basis": "numeric", "direction_text": "变好", "same_conditions": true, "evidence_ids": ["M0172"], "reason": ""},
        {"id": "S33-T2-R12", "metric": "寿命（循环圈数）", "A": "DME-TFTFE", "B": "DME", "value_A": 154, "value_B": 36, "unit": "圈", "point": "容量保持率 70% 时的圈数", "basis": "numeric", "direction_text": "变好", "same_conditions": true, "evidence_ids": ["M0172"], "reason": ""},
        {"id": "S33-T2-R13", "metric": "寿命（循环圈数）", "A": "DME-TFOFE", "B": "DME", "value_A": 31, "value_B": 36, "unit": "圈", "point": "容量保持率 70% 时的圈数", "basis": "numeric", "direction_text": "变坏", "same_conditions": true, "evidence_ids": ["M0172"], "reason": "|31−36|/36 = 14%"}
      ]
    },
    {
      "id": "S33-T3",
      "name": "Li‖S 扣式 E/S 5 循环 36 圈后剖析（剩余锂、剩余电解液）",
      "cell": "Li‖S 扣式（2032）；剩余锂用 Li‖SUS 剥离测定",
      "conditions": {
        "sulfur_loading": "3.8 mgs cm−2",
        "ES": "5",
        "ES_unit": "µL mgS⁻¹（体积基；29.4 µL）",
        "Li_thickness": "40 µm",
        "rate": "0.15 C（推定：与长循环同组电池，剖析段原文未写倍率）",
        "formation": "0.05 C 2 圈（推定）；36 圈含预循环",
        "temperature": "未报告",
        "LiNO3": "含（DME：0.4 m；DME-FE：LiFSI:LiNO3 摩尔比 1.9:1.0）",
        "one_C": "未报告",
        "cycles_before_postmortem": "36 圈（含预循环）"
      },
      "formulations": ["DME", "DME-ETFE", "DME-BTFE", "DME-TFTFE"],
      "evidence_ids": ["M0203", "M0208", "M0214", "M0271", "M0280", "M0281", "M0282", "M0283", "M0295", "M0266", "M0267"],
      "results": [
        {"id": "S33-T3-R1", "metric": "剩余活性锂容量", "A": "DME-ETFE", "B": "DME", "value_A": 3.5, "value_B": 5.1, "unit": "mAh cm−2", "point": "36 圈后 Li‖SUS 剥离容量", "basis": "numeric", "direction_text": "变坏", "same_conditions": true, "evidence_ids": ["M0210"], "reason": "越高越好；|3.5−5.1|/5.1 = 31%"},
        {"id": "S33-T3-R2", "metric": "剩余活性锂容量", "A": "DME-BTFE", "B": "DME", "value_A": 5.4, "value_B": 5.1, "unit": "mAh cm−2", "point": "36 圈后 Li‖SUS 剥离容量", "basis": "numeric", "direction_text": "变好", "same_conditions": true, "evidence_ids": ["M0210"], "reason": "|5.4−5.1|/5.4 = 5.6%"},
        {"id": "S33-T3-R3", "metric": "剩余活性锂容量", "A": "DME-TFTFE", "B": "DME", "value_A": 7.2, "value_B": 5.1, "unit": "mAh cm−2", "point": "36 圈后 Li‖SUS 剥离容量", "basis": "numeric", "direction_text": "变好", "same_conditions": true, "evidence_ids": ["M0210"], "reason": ""},
        {"id": "S33-T3-R4", "metric": "DME 保留率", "A": "DME-ETFE", "B": "DME", "value_A": 52, "value_B": 56, "unit": "%", "point": "36 圈后 QNMR", "basis": "numeric", "direction_text": "变坏", "same_conditions": true, "evidence_ids": ["M0215"], "reason": "保留率越高电解液消耗越少；|52−56|/56 = 7.1%"},
        {"id": "S33-T3-R5", "metric": "DME 保留率", "A": "DME-BTFE", "B": "DME", "value_A": 68, "value_B": 56, "unit": "%", "point": "36 圈后 QNMR", "basis": "numeric", "direction_text": "变好", "same_conditions": true, "evidence_ids": ["M0215"], "reason": ""},
        {"id": "S33-T3-R6", "metric": "DME 保留率", "A": "DME-TFTFE", "B": "DME", "value_A": 70, "value_B": 56, "unit": "%", "point": "36 圈后 QNMR", "basis": "numeric", "direction_text": "变好", "same_conditions": true, "evidence_ids": ["M0215"], "reason": ""},
        {"id": "S33-T3-R7", "metric": "FSI⁻ 保留率", "A": "DME-ETFE", "B": "DME", "value_A": 34, "value_B": 68, "unit": "%", "point": "36 圈后 19F QNMR", "basis": "numeric", "direction_text": "变坏", "same_conditions": true, "evidence_ids": ["M0216"], "reason": "按保留率越高电解液消耗越少判；作者把 ETFE/BTFE 的低保留归因于阴离子优先分解（M0217）"},
        {"id": "S33-T3-R8", "metric": "FSI⁻ 保留率", "A": "DME-BTFE", "B": "DME", "value_A": 45, "value_B": 68, "unit": "%", "point": "36 圈后 19F QNMR", "basis": "numeric", "direction_text": "变坏", "same_conditions": true, "evidence_ids": ["M0216"], "reason": "同上"},
        {"id": "S33-T3-R9", "metric": "FSI⁻ 保留率", "A": "DME-TFTFE", "B": "DME", "value_A": 73, "value_B": 68, "unit": "%", "point": "36 圈后 19F QNMR", "basis": "numeric", "direction_text": "变好", "same_conditions": true, "evidence_ids": ["M0216"], "reason": "|73−68|/73 = 6.8%"},
        {"id": "S33-T3-R10", "metric": "剩余溶剂总量", "A": "DME-ETFE", "B": "DME", "value_A": null, "value_B": null, "unit": "µL", "point": "36 圈后（注入体积 × QNMR 保留率，DME 与 FE 合计）", "basis": "qualitative", "direction_text": "变坏", "same_conditions": true, "evidence_ids": ["M0231"], "reason": "作者排序 DME-ETFE < DME < DME-BTFE < DME-TFTFE；数值在 SI 图中"},
        {"id": "S33-T3-R11", "metric": "剩余溶剂总量", "A": "DME-BTFE", "B": "DME", "value_A": null, "value_B": null, "unit": "µL", "point": "36 圈后（注入体积 × QNMR 保留率，DME 与 FE 合计）", "basis": "qualitative", "direction_text": "变好", "same_conditions": true, "evidence_ids": ["M0231"], "reason": "作者排序"},
        {"id": "S33-T3-R12", "metric": "剩余溶剂总量", "A": "DME-TFTFE", "B": "DME", "value_A": null, "value_B": null, "unit": "µL", "point": "36 圈后（注入体积 × QNMR 保留率，DME 与 FE 合计）", "basis": "qualitative", "direction_text": "变好", "same_conditions": true, "evidence_ids": ["M0231"], "reason": "作者排序"}
      ]
    },
    {
      "id": "S33-T4",
      "name": "Li‖Ni 非对称电池 Aurbach 法库仑效率",
      "cell": "Li‖Ni 扣式（2032）",
      "conditions": {
        "sulfur_loading": "不适用（Li‖Ni）",
        "ES": "不适用",
        "ES_unit": "不适用",
        "Li_thickness": "40 µm",
        "rate": "1 mA cm−2；先沉积 1 mAh cm−2，再以 0.2 mAh cm−2 循环十次，最后充至 1 V 剥离",
        "formation": "未报告",
        "temperature": "未报告",
        "LiNO3": "含（DME：0.4 m；DME-FE：LiFSI:LiNO3 摩尔比 1.9:1.0）",
        "one_C": "不适用",
        "electrolyte_volume": "30 µL"
      },
      "formulations": ["DME", "DME-ETFE", "DME-BTFE", "DME-TFTFE", "DME-TFOFE"],
      "evidence_ids": ["M0166", "M0277", "M0278", "M0279", "M0266", "M0267"],
      "results": [
        {"id": "S33-T4-R1", "metric": "库仑效率", "A": "DME-ETFE", "B": "DME", "value_A": 95.31, "value_B": 95.42, "unit": "%", "point": "Aurbach 法", "basis": "numeric", "direction_text": "不判", "same_conditions": true, "evidence_ids": ["M0167"], "reason": "低 0.11 个百分点；作者只说氟化程度越高与锂相容性越好，未单独评述 ETFE 与 DME，按规则不判"},
        {"id": "S33-T4-R2", "metric": "库仑效率", "A": "DME-BTFE", "B": "DME", "value_A": 96.19, "value_B": 95.42, "unit": "%", "point": "Aurbach 法", "basis": "numeric", "direction_text": "变好", "same_conditions": true, "evidence_ids": ["M0167", "M0168"], "reason": "高 0.77 个百分点；作者：氟化程度增加，锂相容性改善"},
        {"id": "S33-T4-R3", "metric": "库仑效率", "A": "DME-TFTFE", "B": "DME", "value_A": 96.81, "value_B": 95.42, "unit": "%", "point": "Aurbach 法", "basis": "numeric", "direction_text": "变好", "same_conditions": true, "evidence_ids": ["M0167", "M0168"], "reason": "高 1.39 个百分点"},
        {"id": "S33-T4-R4", "metric": "库仑效率", "A": "DME-TFOFE", "B": "DME", "value_A": 97.18, "value_B": 95.42, "unit": "%", "point": "Aurbach 法", "basis": "numeric", "direction_text": "变好", "same_conditions": true, "evidence_ids": ["M0167", "M0168"], "reason": "高 1.76 个百分点"}
      ]
    },
    {
      "id": "S33-T5",
      "name": "Li‖Ni 非对称电池 0.2 mA cm−2 循环 100 圈平均库仑效率",
      "cell": "Li‖Ni 扣式（2032）",
      "conditions": {
        "sulfur_loading": "不适用（Li‖Ni）",
        "ES": "不适用",
        "ES_unit": "不适用",
        "Li_thickness": "40 µm（推定：实验部分 Li‖Ni 用锂箔）",
        "rate": "0.2 mA cm−2，0.2 mAh cm−2",
        "formation": "未报告",
        "temperature": "未报告",
        "LiNO3": "含（DME：0.4 m；DME-FE：LiFSI:LiNO3 摩尔比 1.9:1.0）",
        "one_C": "不适用",
        "electrolyte_volume": "15 µL"
      },
      "formulations": ["DME", "DME-ETFE", "DME-BTFE", "DME-TFTFE", "DME-TFOFE"],
      "evidence_ids": ["M0168", "M0169", "M0277", "M0266", "M0267"],
      "results": [
        {"id": "S33-T5-R1", "metric": "库仑效率", "A": "DME-ETFE", "B": "DME", "value_A": null, "value_B": null, "unit": "%", "point": "100 圈平均库仑效率", "basis": "qualitative", "direction_text": "变好", "same_conditions": true, "evidence_ids": ["M0169"], "reason": "作者排序 DME-TFOFE > DME-TFTFE > DME-BTFE > DME-ETFE > DME；数值仅在 Figure S26b"},
        {"id": "S33-T5-R2", "metric": "库仑效率", "A": "DME-BTFE", "B": "DME", "value_A": null, "value_B": null, "unit": "%", "point": "100 圈平均库仑效率", "basis": "qualitative", "direction_text": "变好", "same_conditions": true, "evidence_ids": ["M0169"], "reason": "作者排序"},
        {"id": "S33-T5-R3", "metric": "库仑效率", "A": "DME-TFTFE", "B": "DME", "value_A": null, "value_B": null, "unit": "%", "point": "100 圈平均库仑效率", "basis": "qualitative", "direction_text": "变好", "same_conditions": true, "evidence_ids": ["M0169"], "reason": "作者排序"},
        {"id": "S33-T5-R4", "metric": "库仑效率", "A": "DME-TFOFE", "B": "DME", "value_A": null, "value_B": null, "unit": "%", "point": "100 圈平均库仑效率", "basis": "qualitative", "direction_text": "变好", "same_conditions": true, "evidence_ids": ["M0169"], "reason": "作者排序"}
      ]
    },
    {
      "id": "S33-T6",
      "name": "Li‖S 扣式 95% 充电态开路穿梭电流",
      "cell": "Li‖S 扣式（2032）",
      "conditions": {
        "sulfur_loading": "3.8 mgs cm−2（推定：实验部分 Li‖S 扣式统一电极）",
        "ES": "5（推定）",
        "ES_unit": "µL mgS⁻¹（体积基）",
        "Li_thickness": "40 µm（推定）",
        "rate": "未报告",
        "formation": "未报告",
        "temperature": "未报告",
        "LiNO3": "含（DME：0.4 m；DME-FE：LiFSI:LiNO3 摩尔比 1.9:1.0）",
        "one_C": "未报告",
        "state": "95% 充电态，开路电压下"
      },
      "formulations": ["DME", "DME-ETFE", "DME-BTFE", "DME-TFTFE", "DME-TFOFE"],
      "evidence_ids": ["M0134", "M0280", "M0281", "M0266", "M0267"],
      "results": [
        {"id": "S33-T6-R1", "metric": "穿梭电流", "A": "DME-ETFE", "B": "DME", "value_A": null, "value_B": null, "unit": "未报告", "point": "95% 充电态开路", "basis": "qualitative", "direction_text": "变好", "same_conditions": true, "evidence_ids": ["M0134", "M0140"], "reason": "作者排序 DME > DME-TFOFE > 适中（ETFE、BTFE、TFTFE）；穿梭电流越低越好；原句被分页切断"},
        {"id": "S33-T6-R2", "metric": "穿梭电流", "A": "DME-BTFE", "B": "DME", "value_A": null, "value_B": null, "unit": "未报告", "point": "95% 充电态开路", "basis": "qualitative", "direction_text": "变好", "same_conditions": true, "evidence_ids": ["M0134", "M0140"], "reason": "同上"},
        {"id": "S33-T6-R3", "metric": "穿梭电流", "A": "DME-TFTFE", "B": "DME", "value_A": null, "value_B": null, "unit": "未报告", "point": "95% 充电态开路", "basis": "qualitative", "direction_text": "变好", "same_conditions": true, "evidence_ids": ["M0134", "M0140"], "reason": "同上"},
        {"id": "S33-T6-R4", "metric": "穿梭电流", "A": "DME-TFOFE", "B": "DME", "value_A": null, "value_B": null, "unit": "未报告", "point": "95% 充电态开路", "basis": "qualitative", "direction_text": "变好", "same_conditions": true, "evidence_ids": ["M0134", "M0140"], "reason": "同上"},
        {"id": "S33-T6-R5", "metric": "穿梭电流", "A": "DME-TFOFE", "B": "DME-TFTFE", "value_A": null, "value_B": null, "unit": "未报告", "point": "95% 充电态开路", "basis": "qualitative", "direction_text": "变坏", "same_conditions": true, "evidence_ids": ["M0142"], "reason": "作者：DME-TFOFE slightly higher shuttle current than the moderately solvating electrolytes（梯度内例外，额外记一条）"}
      ]
    },
    {
      "id": "S33-T7",
      "name": "Li‖S 扣式 operando GEIS 放电",
      "cell": "Li‖S 扣式",
      "conditions": {
        "sulfur_loading": "3.8 mgs cm−2（推定）",
        "ES": "5（推定）",
        "ES_unit": "µL mgS⁻¹（体积基）",
        "Li_thickness": "40 µm（推定）",
        "rate": "未报告",
        "formation": "未报告",
        "temperature": "未报告",
        "LiNO3": "含（DME：0.4 m；DME-FE：LiFSI:LiNO3 摩尔比 1.9:1.0）",
        "one_C": "未报告"
      },
      "formulations": ["DME", "DME-TFOFE"],
      "evidence_ids": ["M0160", "M0280", "M0281", "S0070", "M0266", "M0267"],
      "results": [
        {"id": "S33-T7-R1", "metric": "阻抗", "A": "DME-TFOFE", "B": "DME", "value_A": null, "value_B": null, "unit": "Ω", "point": "放电过程 Rint 与 Rct", "basis": "qualitative", "direction_text": "变坏", "same_conditions": true, "evidence_ids": ["M0160"], "reason": "作者：Rint、Rct notably larger than those of the other electrolytes；其他档具体对比未述"}
      ]
    },
    {
      "id": "S33-T8",
      "name": "Li‖S 双片（bi-cell）软包 E/S 3.5、0.1 C 循环",
      "cell": "Li‖S 软包（bi-cell：一片双面涂覆正极 + 两片锂负极）",
      "conditions": {
        "sulfur_loading": "2.5 mgs cm−2（双面涂覆正极）",
        "ES": "3.5",
        "ES_unit": "µL mgS⁻¹（体积基；注液 336 µL）",
        "Li_thickness": "40 µm",
        "rate": "0.1 C 充放电",
        "formation": "0.025 C 2 圈 + 0.05 C 2 圈",
        "temperature": "未报告",
        "LiNO3": "含（DME：0.4 m；DME-FE：LiFSI:LiNO3 摩尔比 1.9:1.0）",
        "one_C": "未报告",
        "electrolyte_volume": "336 µL",
        "pressure": "1.5–2.0 bar"
      },
      "formulations": ["DME", "DME-TFTFE"],
      "evidence_ids": ["M0237", "M0241", "M0242", "M0296", "M0297", "M0299", "M0300", "M0306", "M0266", "M0267"],
      "results": [
        {"id": "S33-T8-R1", "metric": "寿命（循环圈数）", "A": "DME-TFTFE", "B": "DME", "value_A": 135, "value_B": 108, "unit": "圈", "point": "容量保持率 70% 时的圈数", "basis": "numeric", "direction_text": "变好", "same_conditions": true, "evidence_ids": ["M0249"], "reason": "DME 值为反算：原文 TFTFE 第 135 圈 70% 保持率、比 DME 长 25%，DME = 135 ÷ 1.25 = 108"},
        {"id": "S33-T8-R2", "metric": "放电容量", "A": "DME-TFTFE", "B": "DME", "value_A": 87.0, "value_B": 84.6, "unit": "mAh", "point": "Table S2 用于能量密度计算的放电容量（圈次原文未写）", "basis": "numeric", "direction_text": "差异小", "same_conditions": true, "evidence_ids": ["S0112"], "reason": "|87.0−84.6|/87.0 = 2.8%"},
        {"id": "S33-T8-R3", "metric": "能量密度", "A": "DME-TFTFE", "B": "DME", "value_A": 290, "value_B": 295, "unit": "Wh kg-1", "point": "Table S2 电芯级能量密度（圈次原文未写）", "basis": "numeric", "direction_text": "差异小", "same_conditions": true, "evidence_ids": ["S0112"], "reason": "|290−295|/295 = 1.7%"}
      ]
    },
    {
      "id": "S33-T9",
      "name": "Li‖S 0.5 Ah 叠片软包 E/S 2.0、0.05 C 循环",
      "cell": "Li‖S 软包（0.5 Ah 级叠片，10 个单元）",
      "conditions": {
        "sulfur_loading": "2.5 mgs cm−2（双面涂覆正极）",
        "ES": "2.0",
        "ES_unit": "µL mgS⁻¹（体积基；注液 0.825 mL）",
        "Li_thickness": "未报告",
        "rate": "0.05 C 充放电",
        "formation": "0.0125 C 2 圈 + 0.025 C 1 圈",
        "temperature": "未报告",
        "LiNO3": "含（DME：0.4 m；DME-FE：LiFSI:LiNO3 摩尔比 1.9:1.0）",
        "one_C": "未报告",
        "electrolyte_volume": "0.825 mL"
      },
      "formulations": ["DME", "DME-TFTFE"],
      "evidence_ids": ["M0237", "M0241", "M0242", "M0296", "M0301", "M0304", "M0307", "M0266", "M0267"],
      "results": [
        {"id": "S33-T9-R1", "metric": "寿命（循环圈数）", "A": "DME-TFTFE", "B": "DME", "value_A": 80, "value_B": "<13.3", "unit": "圈", "point": "稳定循环圈数（原文 stable cycling，未写截止口径）", "basis": "numeric", "direction_text": "变好", "same_conditions": true, "evidence_ids": ["M0250"], "reason": "DME 值为反算：原文 TFTFE 稳定循环 80 圈、比 DME 长 sixfold 以上，DME < 80 ÷ 6 ≈ 13.3"},
        {"id": "S33-T9-R2", "metric": "放电容量", "A": "DME-TFTFE", "B": "DME", "value_A": 429, "value_B": 457, "unit": "mAh", "point": "Table S2 用于能量密度计算的放电容量（圈次原文未写）", "basis": "numeric", "direction_text": "变坏", "same_conditions": true, "evidence_ids": ["S0112"], "reason": "|429−457|/457 = 6.1%"},
        {"id": "S33-T9-R3", "metric": "能量密度", "A": "DME-TFTFE", "B": "DME", "value_A": 405, "value_B": 450, "unit": "Wh kg-1", "point": "Table S2 电芯级能量密度（圈次原文未写）", "basis": "numeric", "direction_text": "变坏", "same_conditions": true, "evidence_ids": ["S0112"], "reason": "|405−450|/450 = 10%；同一测试内寿命变好、能量密度变坏"}
      ]
    }
  ],
  "mechanisms": [
    {"id": "S33-M1", "summary": "DOL/DME 基准失效后负极剩余可逆锂仍大于电池放电容量 → 容量不受锂库存限制（与前人一致），但 46 圈损失 21% 锂说明负极明显退化", "A": "DME/DOL", "B": "DME/DOL", "property": "无（单一配方失效分析）", "categories": ["负极锂"], "source_type": "本文结论（与他文一致）", "evidence_ids": ["M0044"], "test_ids": ["S33-T1"], "side": "其他"},
    {"id": "S33-M2", "summary": "基准电解液循环中主要分解的是溶剂（DME、DOL）而非 TFSI⁻ 阴离子", "A": "DME/DOL", "B": "DME/DOL", "property": "无（单一配方失效分析）", "categories": ["电解液消耗"], "source_type": "本文结论", "evidence_ids": ["M0047"], "test_ids": ["S33-T1"], "side": "其他"},
    {"id": "S33-M3", "summary": "多孔锂层要吸占一部分液体电解液 → 剩余电解液不足以稳定运行", "A": "DME/DOL", "B": "DME/DOL", "property": "无（单一配方失效分析）", "categories": ["负极锂", "电解液消耗"], "source_type": "本文结论", "evidence_ids": ["M0049"], "test_ids": ["S33-T1"], "side": "其他"},
    {"id": "S33-M4", "summary": "失效电池换新电解液后恢复 → 溶剂耗竭是容量衰减的原因", "A": "DME/DOL", "B": "DME/DOL", "property": "无（单一配方失效分析）", "categories": ["电解液消耗"], "source_type": "本文结论", "evidence_ids": ["M0051"], "test_ids": ["S33-T1"], "side": "其他"},
    {"id": "S33-M5", "summary": "锂负极变粗糙、电解液被困在多孔层 → 电解液分解加剧", "A": "DME/DOL", "B": "DME/DOL", "property": "无（单一配方失效分析）", "categories": ["负极锂", "电解液消耗"], "source_type": "本文推测", "evidence_ids": ["M0052"], "test_ids": ["S33-T1"], "side": "其他"},
    {"id": "S33-M6", "summary": "Li⁺ 溶剂化能力降低 → 锂沉积更致密均匀 → 锂可逆性提高（全梯度）", "A": "全梯度", "B": "全梯度", "property": "Li⁺ 溶剂化减弱", "categories": ["负极锂"], "source_type": "本文结论", "evidence_ids": ["M0030"], "test_ids": ["S33-T3", "S33-T4", "S33-T5"], "side": "强侧"},
    {"id": "S33-M7", "summary": "溶剂化能力降低不利于多硫化物液相还原反应（全梯度）", "A": "全梯度", "B": "全梯度", "property": "Li⁺/多硫化物溶剂化减弱", "categories": ["正极反应"], "source_type": "本文结论", "evidence_ids": ["M0031"], "test_ids": ["S33-T2"], "side": "弱侧"},
    {"id": "S33-M8", "summary": "比较强、适中溶剂化电解液循环后的剩余电解液 → 电解液耗竭是贫液 Li‖S 失效的根本原因", "A": "DME-TFTFE", "B": "DME", "property": "Li⁺ 溶剂化减弱（强 → 适中）", "categories": ["电解液消耗"], "source_type": "本文结论", "evidence_ids": ["M0033"], "test_ids": ["S33-T2", "S33-T3"], "side": "强侧"},
    {"id": "S33-M9", "summary": "溶剂化结构改变 → SEI 结构与锂形貌改变 → 缓解电解液耗竭", "A": "DME-TFTFE", "B": "DME", "property": "Li⁺ 溶剂化减弱、阴离子配位增加", "categories": ["负极锂", "电解液消耗"], "source_type": "本文结论", "evidence_ids": ["M0034"], "test_ids": ["S33-T3"], "side": "强侧"},
    {"id": "S33-M10", "summary": "设计思路：强溶剂化主溶剂优先配位 Li⁺ → 多硫化物溶解度升高、锂腐蚀加剧", "A": "全梯度", "B": "全梯度", "property": "Li⁺ 溶剂化强、多硫化物溶解度高", "categories": ["负极锂"], "source_type": "转述他文或通用说法", "evidence_ids": ["M0061"], "test_ids": [], "side": "其他"},
    {"id": "S33-M11", "summary": "设计思路：共溶剂削弱主溶剂溶剂化 → 阴离子配位增加 → 多硫化物溶解度降低、锂负极稳定性提高", "A": "全梯度", "B": "全梯度", "property": "Li⁺ 溶剂化减弱、阴离子配位增加、多硫化物溶解度降低", "categories": ["负极锂"], "source_type": "转述他文或通用说法", "evidence_ids": ["M0062"], "test_ids": [], "side": "其他"},
    {"id": "S33-M12", "summary": "设计思路：多硫化物溶解度过低可能阻碍正极氧化还原 → 适中溶剂化可能带来长寿命", "A": "全梯度", "B": "全梯度", "property": "多硫化物溶解度降低", "categories": ["正极反应"], "source_type": "转述他文或通用说法", "evidence_ids": ["M0063"], "test_ids": [], "side": "其他"},
    {"id": "S33-M13", "summary": "适中溶剂化电解液首圈容量与 DME 相近、过电位略高，归因于含 Li2S4 时各电解液离子电导率相近", "A": "DME-TFTFE", "B": "DME", "property": "含 Li2S4 时离子电导率相近（ETFE、BTFE、TFTFE 合说）", "categories": [], "source_type": "本文结论", "evidence_ids": ["M0126"], "test_ids": ["S33-T2"], "side": "其他"},
    {"id": "S33-M14", "summary": "DME 中 Li2S4 溶解度最高 → 可能因黏度升高 → 离子电导率降得最多", "A": "DME", "B": "DME-TFTFE", "property": "多硫化物溶解度高 → 黏度升高（推测）", "categories": [], "source_type": "本文推测", "evidence_ids": ["M0127"], "test_ids": ["S33-T2"], "side": "其他"},
    {"id": "S33-M15", "summary": "DME-TFOFE 多硫化物溶剂化能力低 → 首圈放电容量小 20%、放电过电位大 0.8 V", "A": "DME-TFOFE", "B": "DME", "property": "多硫化物溶剂化减弱", "categories": ["正极反应"], "source_type": "本文结论", "evidence_ids": ["M0129"], "test_ids": ["S33-T2"], "side": "弱侧"},
    {"id": "S33-M16", "summary": "DME-FE 多硫化物溶解度低于 DME → 穿梭电流降低", "A": "全梯度", "B": "全梯度", "property": "多硫化物溶解度降低", "categories": ["多硫化物穿梭"], "source_type": "本文结论", "evidence_ids": ["M0141"], "test_ids": ["S33-T6"], "side": "强侧"},
    {"id": "S33-M17", "summary": "例外：DME-TFOFE 溶解度最低但穿梭电流略高于适中电解液，归因于其稳定低电荷密度、低 LUMO 的单价多硫化物阴离子", "A": "DME-TFOFE", "B": "DME-TFTFE", "property": "多硫化物溶剂化最弱 → 物种转为单价阴离子", "categories": ["多硫化物穿梭"], "source_type": "本文结论", "evidence_ids": ["M0142", "M0143"], "test_ids": ["S33-T6"], "side": "弱侧"},
    {"id": "S33-M18", "summary": "单价多硫化物阴离子更易在锂负极被还原（二价阴离子较难）", "A": "DME-TFOFE", "B": "DME-TFTFE", "property": "多硫化物物种转为单价阴离子", "categories": ["负极锂"], "source_type": "本文推测", "evidence_ids": ["M0144", "M0147"], "test_ids": ["S33-T6"], "side": "弱侧"},
    {"id": "S33-M19", "summary": "溶剂化减弱 → Li2S 提前析出 → 固相转化取代液相转化占优（operando XRD，0.1 C）", "A": "全梯度", "B": "全梯度", "property": "Li⁺/多硫化物溶剂化减弱", "categories": ["正极反应"], "source_type": "本文结论", "evidence_ids": ["M0150"], "test_ids": [], "side": "其他"},
    {"id": "S33-M20", "summary": "DME-TFOFE 中多硫化物在正极和隔膜聚集 → 极化大、氧化受阻 → 充电末不生成 S8（operando XRD，0.1 C）", "A": "DME-TFOFE", "B": "DME", "property": "多硫化物溶解度低 → 聚集", "categories": ["正极反应"], "source_type": "本文结论", "evidence_ids": ["M0154"], "test_ids": [], "side": "弱侧"},
    {"id": "S33-M21", "summary": "DME-TFOFE 多硫化物溶剂化能力低 → 氧化还原动力学迟缓 → 过电位大", "A": "DME-TFOFE", "B": "DME", "property": "多硫化物溶剂化减弱", "categories": ["正极反应"], "source_type": "本文结论", "evidence_ids": ["M0159"], "test_ids": ["S33-T2", "S33-T7"], "side": "弱侧"},
    {"id": "S33-M22", "summary": "弱溶剂化电解液使多硫化物严重聚集、堵塞正极孔 → 贫液下过电位高、放电容量低", "A": "DME-TFOFE", "B": "DME", "property": "多硫化物溶解度低", "categories": ["正极反应"], "source_type": "本文结论", "evidence_ids": ["M0163"], "test_ids": ["S33-T2"], "side": "弱侧"},
    {"id": "S33-M23", "summary": "Li⁺ 溶剂化层阴离子配位增加 → 锂负极稳定性（库仑效率）提高，与前人 LiFSI + 弱溶剂化溶剂结果一致", "A": "全梯度", "B": "全梯度", "property": "阴离子配位增加（Li⁺ 溶剂化减弱）", "categories": ["负极锂"], "source_type": "本文结论（与他文一致）", "evidence_ids": ["M0170", "M0171"], "test_ids": ["S33-T4", "S33-T5"], "side": "强侧"},
    {"id": "S33-M24", "summary": "例外：DME-TFOFE 锂可逆性最高但循环差 → 溶剂化弱时硫正极可逆性决定循环稳定性", "A": "DME-TFOFE", "B": "DME-TFTFE", "property": "溶剂化最弱", "categories": ["正极反应", "负极锂"], "source_type": "本文结论", "evidence_ids": ["M0173"], "test_ids": ["S33-T2", "S33-T5"], "side": "弱侧"},
    {"id": "S33-M25", "summary": "除 DME-TFOFE 外，电池寿命与锂负极可逆性强相关 → 锂可逆性是贫液 Li‖S 循环稳定的决定因素", "A": "全梯度", "B": "全梯度", "property": "Li⁺ 溶剂化减弱（不含 TFOFE）", "categories": ["负极锂"], "source_type": "本文结论", "evidence_ids": ["M0174"], "test_ids": ["S33-T2", "S33-T5"], "side": "强侧"},
    {"id": "S33-M26", "summary": "DME 中循环初期放电容量略升，可能因多硫化物溶出碳结构、在碳外表面反应", "A": "DME", "B": "DME-TFTFE", "property": "多硫化物溶解度高", "categories": ["正极反应"], "source_type": "本文推测", "evidence_ids": ["M0178"], "test_ids": ["S33-T2"], "side": "弱侧"},
    {"id": "S33-M27", "summary": "适中溶剂化电解液中反应可能局限在碳内表面 → 没有容量上升", "A": "DME-TFTFE", "B": "DME", "property": "多硫化物溶解度较低", "categories": ["正极反应"], "source_type": "本文推测", "evidence_ids": ["M0179"], "test_ids": ["S33-T2"], "side": "弱侧"},
    {"id": "S33-M28", "summary": "DME 电解液中 DME 优先进入 Li⁺ 溶剂化层 → 促进 DME 还原分解 → SEI 富有机组分", "A": "DME", "B": "DME-TFTFE", "property": "Li⁺ 溶剂化强（DME 配位多）", "categories": ["负极锂", "电解液消耗"], "source_type": "本文推测", "evidence_ids": ["M0187"], "test_ids": ["S33-T3"], "side": "强侧"},
    {"id": "S33-M29", "summary": "适中溶剂化电解液中阴离子进入溶剂化层 → 可能促进阴离子还原 → 富无机 SEI", "A": "DME-TFTFE", "B": "DME", "property": "阴离子配位增加", "categories": ["负极锂"], "source_type": "本文推测", "evidence_ids": ["M0188"], "test_ids": ["S33-T3"], "side": "强侧"},
    {"id": "S33-M30", "summary": "加 FE 后 SEI 碳含量降低 25% 以上（TFTFE 最低）→ DME 分解被明显抑制", "A": "DME-TFTFE", "B": "DME", "property": "Li⁺ 溶剂化减弱（ETFE、BTFE、TFTFE 合说）", "categories": ["电解液消耗"], "source_type": "本文结论", "evidence_ids": ["M0190", "M0191"], "test_ids": ["S33-T3"], "side": "强侧"},
    {"id": "S33-M31", "summary": "例外：DME-ETFE 的 SEI F 含量异常高，归因于 ETFE 不对称结构导致还原稳定性低", "A": "DME-ETFE", "B": "DME", "property": "ETFE 溶剂本身还原稳定性低（非溶剂化）", "categories": ["电解液消耗"], "source_type": "转述他文或通用说法", "evidence_ids": ["M0193"], "test_ids": ["S33-T3"], "side": "其他"},
    {"id": "S33-M32", "summary": "DME-FE 的 SEI 中多硫化物和 Li2S 信号显著低于 DME → 适中溶剂化电解液抑制多硫化物对锂的腐蚀", "A": "DME-TFTFE", "B": "DME", "property": "多硫化物溶解度降低（ETFE、BTFE、TFTFE 合说）", "categories": ["负极锂", "多硫化物穿梭"], "source_type": "本文结论", "evidence_ids": ["M0195"], "test_ids": ["S33-T3"], "side": "强侧"},
    {"id": "S33-M33", "summary": "适中溶剂化电解液 → 形成富无机 SEI、减轻锂腐蚀", "A": "DME-TFTFE", "B": "DME", "property": "Li⁺ 溶剂化减弱、阴离子配位增加", "categories": ["负极锂"], "source_type": "本文结论", "evidence_ids": ["M0197"], "test_ids": ["S33-T3"], "side": "强侧"},
    {"id": "S33-M34", "summary": "DME-BTFE、DME-TFTFE 锂表面与截面形貌更均匀，与其循环稳定性好一致", "A": "DME-TFTFE", "B": "DME", "property": "Li⁺ 溶剂化减弱", "categories": ["负极锂"], "source_type": "本文结论", "evidence_ids": ["M0205"], "test_ids": ["S33-T2", "S33-T3"], "side": "强侧"},
    {"id": "S33-M35", "summary": "锂沉积不均匀会加剧电解液分解 → BTFE、TFTFE 带来的均匀锂形貌有利于锂负极可逆性", "A": "DME-TFTFE", "B": "DME", "property": "Li⁺ 溶剂化减弱", "categories": ["负极锂", "电解液消耗"], "source_type": "本文结论", "evidence_ids": ["M0207"], "test_ids": ["S33-T3"], "side": "强侧"},
    {"id": "S33-M36", "summary": "例外：DME-ETFE 剩余锂异常少，归因于 ETFE 对锂的化学腐蚀", "A": "DME-ETFE", "B": "DME", "property": "ETFE 溶剂本身腐蚀锂（非溶剂化）", "categories": ["负极锂"], "source_type": "本文推测", "evidence_ids": ["M0211"], "test_ids": ["S33-T3"], "side": "其他"},
    {"id": "S33-M37", "summary": "循环中的容量下降与电解液耗竭直接相关", "A": "全梯度", "B": "全梯度", "property": "无（概括性说法）", "categories": ["电解液消耗"], "source_type": "本文结论", "evidence_ids": ["M0213"], "test_ids": ["S33-T1", "S33-T3"], "side": "其他"},
    {"id": "S33-M38", "summary": "DME-ETFE、DME-BTFE 阴离子配位增加（FSI⁻ LUMO 降低）→ FSI⁻ 优先分解 → FSI⁻ 保留率低于 DME", "A": "DME-BTFE", "B": "DME", "property": "阴离子配位增加", "categories": ["电解液消耗"], "source_type": "本文结论", "evidence_ids": ["M0217"], "test_ids": ["S33-T3"], "side": "弱侧"},
    {"id": "S33-M39", "summary": "DME-TFTFE 锂沉积更均匀 → 锂腐蚀少 → FSI⁻ 保留率更高", "A": "DME-TFTFE", "B": "DME", "property": "Li⁺ 溶剂化减弱 → 锂形貌均匀", "categories": ["负极锂", "电解液消耗"], "source_type": "本文结论", "evidence_ids": ["M0218", "M0225"], "test_ids": ["S33-T3"], "side": "强侧"},
    {"id": "S33-M40", "summary": "DME-TFTFE 均匀锂沉积减少锂暴露面积 → DME、FSI⁻、FE 分解都更少", "A": "DME-TFTFE", "B": "DME", "property": "Li⁺ 溶剂化减弱 → 锂形貌均匀", "categories": ["负极锂", "电解液消耗"], "source_type": "本文结论", "evidence_ids": ["M0226"], "test_ids": ["S33-T3"], "side": "强侧"},
    {"id": "S33-M41", "summary": "例外：ETFE 共溶剂 36 圈后几乎耗尽，还原稳定性差", "A": "DME-ETFE", "B": "DME", "property": "ETFE 溶剂本身还原稳定性低（非溶剂化）", "categories": ["电解液消耗"], "source_type": "本文结论", "evidence_ids": ["M0228"], "test_ids": ["S33-T3"], "side": "其他"},
    {"id": "S33-M42", "summary": "剩余溶剂量 DME-ETFE < DME < DME-BTFE < DME-TFTFE，与寿命顺序强相关（非单调随溶剂化，ETFE 例外）", "A": "全梯度", "B": "全梯度", "property": "剩余溶剂量（不含 TFOFE）", "categories": ["电解液消耗"], "source_type": "本文结论", "evidence_ids": ["M0231"], "test_ids": ["S33-T2", "S33-T3"], "side": "其他"},
    {"id": "S33-M43", "summary": "DME 电解液大量损失 → 第 36 圈下平台畸变（DME-ETFE 下平台消失），而 BTFE、TFTFE 放电曲线几乎不变", "A": "DME", "B": "DME-TFTFE", "property": "Li⁺ 溶剂化强", "categories": ["电解液消耗"], "source_type": "本文结论", "evidence_ids": ["M0233"], "test_ids": ["S33-T3"], "side": "强侧"},
    {"id": "S33-M44", "summary": "DME-TFTFE 有效缓解电解液耗竭（失效根本原因）→ 叠片软包稳定运行", "A": "DME-TFTFE", "B": "DME", "property": "适中溶剂化", "categories": ["电解液消耗"], "source_type": "本文结论", "evidence_ids": ["M0256"], "test_ids": ["S33-T9"], "side": "强侧"},
    {"id": "S33-M45", "summary": "通过 DME–FE 相互作用调控溶剂化结构 → 防止锂腐蚀导致的电解液耗竭，同时保持多硫化物快速氧化还原", "A": "DME-TFTFE", "B": "DME", "property": "Li⁺ 溶剂化减弱至适中", "categories": ["电解液消耗", "负极锂", "正极反应"], "source_type": "本文结论", "evidence_ids": ["M0260"], "test_ids": ["S33-T2", "S33-T9"], "side": "强侧"}
  ],
  "design_claims": [
    {"summary": "折中：适中溶剂化电解液平衡多硫化物穿梭与氧化还原动力学、平衡硫正极动力学与锂负极可逆性；用氟化醚共溶剂细调溶剂化能力", "evidence_ids": ["M0164", "M0175"]},
    {"summary": "最优配方 DME-TFTFE（适中溶剂化）：多硫化物溶解度适当 + 阴离子衍生 SEI，E/S 5 下寿命超过 150 圈", "evidence_ids": ["M0255"]},
    {"summary": "适中溶剂化电解液在贫液 Li‖S 中性能最优（强溶剂化伤锂负极、弱溶剂化伤液相还原）", "evidence_ids": ["M0032"]}
  ],
  "figure_requests": [],
  "gaps": [
    "全篇未报告测试温度与 1C 定义",
    "S33-T2 未报告 Li‖S 库仑效率；首圈容量、过电位只有作者定性（Fig. 3c 为电压曲线，按规则不读）",
    "对照 DME 盐用量用小写 m（0.75 m LiFSI、0.4 m LiNO3），DME-FE 用摩尔比，单位含义不明，按规则不换算；对照与梯度各档的盐浓度是否相同原文未说明",
    "DME-TFOFE 未参与 36 圈剖析（S33-T3）与软包测试",
    "S33-T9 叠片软包锂厚未报告",
    "S33-T8、S33-T9 的放电容量与能量密度取自 Table S2，圈次原文未写",
    "S33-T6 穿梭电流、S33-T7 operando GEIS 的电池条件原文未写，按实验部分 Li‖S 扣式统一配置推定",
    "M0254 结论写 H–F 作用随氟化程度增加而减弱，与 M0072 正文（随 F 原子数增加而增强）相反",
    "M0231 称剩余溶剂量见 Figure S19，但 SI 中 Figure S19 为多硫化物 HOMO/LUMO，图号疑有误",
    "DOL/DME 基准剩余 17.3 µL（46 圈，S33-T1）与 DME-FE 36 圈后剩余量不同测试，不判",
    "未测黏度、离子迁移数"
  ],
  "source_review": {
    "main": true,
    "si": true,
    "notes": "通读正文与 SI 文本（含 Table S1、S2 文本）；参考文献列表略读；未读任何既有提取结果。不看图、不估数；本篇需要的容量侧数据正文或 Table S2 已有，未登记读图。"
  }
}
