Repository: zhuonanli08/Li-S_Electrolyte_Conflicts

File: output/Claude_v4_调试集53篇_2026-10-25/independent_predictions/S44.json
{
  "paper_id": "S44",
  "doi": "10.1016/j.carbon.2024.119442",
  "formulations": [
    {
      "id": "DME/DOL",
      "name": "DME/DOL（SotA electrolyte，reference electrolyte）",
      "components": [
        {"name": "LiTFSI", "role": "盐", "amount": 0.5, "unit": "M"},
        {"name": "LiNO3", "role": "添加剂", "amount": 0.5, "unit": "M"},
        {"name": "DME", "role": "溶剂化溶剂", "amount": "1:1", "unit": "vol（DME:DOL）"},
        {"name": "DOL", "role": "溶剂化溶剂", "amount": "1:1", "unit": "vol（DME:DOL）"}
      ],
      "raw_formula": "a 0.5 M LiTFSI and 0.5 M LiNO3 solution in a 1:1 vol mixture of DME and DOL",
      "evidence_ids": ["M0074", "M0050"]
    },
    {
      "id": "DOL/OCTO",
      "name": "DOL/OCTO（sparingly solvating electrolyte, SSE）",
      "components": [
        {"name": "LiTFSI", "role": "盐", "amount": 1.5, "unit": "M（加稀释剂后的最终浓度）"},
        {"name": "DOL", "role": "溶剂化溶剂", "amount": "1:1", "unit": "vol（DOL 溶液:OCTO）"},
        {"name": "OCTO（1H,1H,5H-octafluoropentyl-1,1,2,2-tetrafluoroethyl ether）", "role": "弱或非溶剂化溶剂", "amount": "1:1", "unit": "vol（DOL 溶液:OCTO）"}
      ],
      "raw_formula": "The SSE comprised a LiTFSI solution in DOL, and OCTO was added as a diluent (1:1 vol) to obtain the final 1.5 M LiTFSI concentration in the SSE",
      "evidence_ids": ["M0075", "M0051"]
    }
  ],
  "control_id": "DME/DOL",
  "control_type": "常规醚基准（DOL/DME + LiTFSI + LiNO₃）：0.5 M LiTFSI + 0.5 M LiNO₃ in DME/DOL 1:1 vol；DOL/OCTO 不含 LiNO₃",
  "gradients": [],
  "properties": [
    {
      "name": "多硫化物溶解度",
      "values": {"DME/DOL": "可配成 6 M Li2S6（饱和限更高）", "DOL/OCTO": "不能溶解高于 0.5 M Li2S6"},
      "direction": "DOL/OCTO 低于 DME/DOL",
      "method": "配制 Li2S6 饱和溶液；目视颜色（DME/DOL 深橙、DOL/OCTO 浅黄）及用 DOL 1:50 稀释后 UV-vis 吸收（DOL/OCTO 信号可忽略）",
      "system": "两种电池电解液本身（含盐）",
      "evidence_ids": ["M0211", "M0212", "M0201", "M0203", "M0205"]
    },
    {
      "name": "Li⁺ 溶剂化",
      "values": {"DME/DOL": "未报告", "DOL/OCTO": "未报告"},
      "direction": "未报告（本文未测；作者引 Wang et al. 称 OCTO 溶剂化能力弱、阳离子-阴离子聚集体比例更高）",
      "method": "未报告",
      "system": "未报告",
      "evidence_ids": ["M0199"]
    },
    {
      "name": "多硫化物溶剂化",
      "values": {"DME/DOL": "未报告", "DOL/OCTO": "未报告"},
      "direction": "未报告（作者转述其他 SSE 文献：SSE 促进中/短链 Li2S4 形成，DME/DOL 利于长链 Li2S8、Li2S6）",
      "method": "未报告",
      "system": "未报告",
      "evidence_ids": ["M0239"]
    },
    {
      "name": "离子电导率",
      "values": {"DME/DOL": "7.1 mS cm−1", "DOL/OCTO": "1.4 mS cm−1"},
      "direction": "DOL/OCTO 低于 DME/DOL",
      "method": "两极铂电导池内阻（0.1 Hz–1 MHz），室温",
      "system": "两种电池电解液本身",
      "evidence_ids": ["M0208", "M0090"]
    },
    {
      "name": "多硫化物饱和后离子电导率",
      "values": {"DME/DOL": "约 1 mS cm−1（6 M Li2S6 饱和）", "DOL/OCTO": "约 1 mS cm−1（0.5 M Li2S6 饱和）"},
      "direction": "两者相近；DME/DOL 相对未加多硫化物时下降更明显",
      "method": "阻抗谱计算电导率，室温",
      "system": "多硫化物饱和的电解液（DME/DOL 6 M Li2S6，DOL/OCTO 0.5 M Li2S6）",
      "evidence_ids": ["M0214", "M0215", "M0216", "M0211", "M0212"]
    },
    {
      "name": "正极润湿性（接触角）",
      "values": {"DME/DOL": "在 KB-0.3rGO 电极上接触角低于 KB 电极（数值仅图）", "DOL/OCTO": "在 KB-0.3rGO 电极上接触角低于 KB 电极，降幅更明显（数值仅图）"},
      "direction": "含 rGO 电极上两者接触角均下降，DOL/OCTO 降幅更大；两电解液在同一电极上的直接高低原文未写数",
      "method": "3 µL 液滴接触角（沉积后 0.011 s），室温",
      "system": "不含硫的 KB 与 KB-0.3rGO 电极",
      "evidence_ids": ["M0229", "M0230", "M0085"]
    },
    {
      "name": "低电位电化学稳定性",
      "values": {"DME/DOL": "稳定至 0.5 V", "DOL/OCTO": "稳定至 0.5 V"},
      "direction": "两者相同",
      "method": "Li‖Cu 扣式 CV，OCV → −0.2 V，1 mV s−1",
      "system": "Li‖Cu 2032 扣式，Celgard 2500，60 µL 电解液",
      "evidence_ids": ["M0220", "M0092", "M0093", "M0094"]
    },
    {
      "name": "黏度",
      "values": {"DME/DOL": "未报告", "DOL/OCTO": "未报告"},
      "direction": "未报告",
      "method": "未报告",
      "system": "未报告",
      "evidence_ids": []
    },
    {
      "name": "离子迁移数",
      "values": {"DME/DOL": "未报告", "DOL/OCTO": "未报告"},
      "direction": "未报告",
      "method": "未报告",
      "system": "未报告",
      "evidence_ids": []
    }
  ],
  "tests": [
    {
      "id": "S44-T1",
      "name": "Li‖S 扣式 C/10 长循环（KB-0.3rGO 高载硫）",
      "cell": "Li‖S 2032 扣式（KB-0.3rGO 正极）",
      "conditions": {
        "sulfur_loading": "4.5 mgS cm−2",
        "ES": "7",
        "ES_unit": "µL mg⁻¹（体积基）",
        "Li_thickness": "500 µm",
        "rate": "C/10",
        "formation": "C/20 5 圈",
        "temperature": "未报告",
        "LiNO3": "DME/DOL 含 0.5 M（配方组分）；DOL/OCTO 不含（配方未列 LiNO₃）",
        "one_C": "未报告",
        "voltage_window": "DME/DOL 2.6–1.7 V；DOL/OCTO 3.0–1.2 V（初始测试窗口）",
        "separator": "Celgard 2500"
      },
      "formulations": ["DME/DOL", "DOL/OCTO"],
      "evidence_ids": ["M0095", "M0096", "M0100", "M0101", "M0184", "M0231", "M0248", "M0249", "M0074", "M0075"],
      "results": [
        {
          "id": "S44-T1-R1",
          "metric": "首圈容量",
          "A": "DOL/OCTO", "B": "DME/DOL",
          "value_A": "≈1200", "value_B": 1062,
          "unit": "mAh g-1",
          "point": "化成后 C/10 第 1 圈",
          "basis": "numeric",
          "direction_text": "变好",
          "same_conditions": true,
          "evidence_ids": ["M0233", "M0186"],
          "reason": "A 原文 over 5.3 mAh cm−2 (around 1200 mAh g−1)；B 为 Fig. 4b 的 KB-0.3rGO/DME/DOL 电池（4.8 mAh cm−2），M0234 称 Fig. 6a 对比的是先前讨论的同一组 DME/DOL 结果；两电解液按各自电压窗口测试（2.6–1.7 V vs 3.0–1.2 V）"
        },
        {
          "id": "S44-T1-R2",
          "metric": "寿命（循环圈数）",
          "A": "DOL/OCTO", "B": "DME/DOL",
          "value_A": ">100", "value_B": "≈30",
          "unit": "圈",
          "point": "C/10 长循环（A：100 圈时容量保持率 65% 仍在循环；B：作者称循环能力约 30 圈）",
          "basis": "numeric",
          "direction_text": "变好",
          "same_conditions": true,
          "evidence_ids": ["M0006", "M0233", "M0188"],
          "reason": "A 原文 enduring beyond 100 cycles with 65 % capacity retention；B 原文 limited cyclability of around 30 cycles；电压窗口不同同 R1"
        },
        {
          "id": "S44-T1-R3",
          "metric": "库仑效率",
          "A": "DOL/OCTO", "B": "DME/DOL",
          "value_A": 96.3, "value_B": 99.6,
          "unit": "%",
          "point": "A：100 圈平均；B：C/10 首圈",
          "basis": "numeric",
          "direction_text": "不判",
          "same_conditions": true,
          "evidence_ids": ["M0233", "M0186"],
          "reason": "口径不同（A 为 100 圈平均 CE，B 为首圈 CE），不可直接比，不判"
        },
        {
          "id": "S44-T1-R4",
          "metric": "过电位",
          "A": "DOL/OCTO", "B": "DME/DOL",
          "value_A": null, "value_B": null,
          "unit": "V",
          "point": "前几圈充放电平台间过电位",
          "basis": "qualitative",
          "direction_text": "变坏",
          "same_conditions": true,
          "evidence_ids": ["M0241"],
          "reason": "作者定性：in the first cycles it is higher in the case of the SSE electrolyte"
        },
        {
          "id": "S44-T1-R5",
          "metric": "过电位",
          "A": "DOL/OCTO", "B": "DME/DOL",
          "value_A": null, "value_B": null,
          "unit": "V",
          "point": "第 33 圈以后（DME/DOL 过电位上升；DOL/OCTO 第 1 圈与第 100 圈几乎相同）",
          "basis": "qualitative",
          "direction_text": "变好",
          "same_conditions": true,
          "evidence_ids": ["M0241"],
          "reason": "作者定性：after 33 cycles the overvoltage of DME/DOL increases，DOL/OCTO 第 1 圈与第 100 圈 almost the same"
        }
      ]
    },
    {
      "id": "S44-T2",
      "name": "Li‖S 扣式 C/5 短循环（拆解分析用，KB-0.3rGO 中载硫）",
      "cell": "Li‖S 2032 扣式（KB-0.3rGO 正极）",
      "conditions": {
        "sulfur_loading": "2.3 mgS cm−2",
        "ES": "7",
        "ES_unit": "µL mg⁻¹（体积基）",
        "Li_thickness": "500 µm",
        "rate": "C/5（M0242、S0011；Fig. 7 图注 M0283 写 C/10，原文前后不一）",
        "formation": "未报告",
        "temperature": "未报告",
        "LiNO3": "DME/DOL 含 0.5 M（配方组分）；DOL/OCTO 不含（配方未列 LiNO₃）",
        "one_C": "未报告",
        "cycles": "20 圈（M0242）；图注与 SI 写 25 圈",
        "voltage_window": "未报告"
      },
      "formulations": ["DME/DOL", "DOL/OCTO"],
      "evidence_ids": ["M0095", "M0096", "M0242", "M0283", "S0010", "S0011"],
      "results": [
        {
          "id": "S44-T2-R1",
          "metric": "电化学表现（作者原词 electrochemical behavior，未分指标）",
          "A": "DOL/OCTO", "B": "DME/DOL",
          "value_A": null, "value_B": null,
          "unit": "未报告",
          "point": "C/5 短循环全程（20–25 圈）",
          "basis": "qualitative",
          "direction_text": "差异小",
          "same_conditions": true,
          "evidence_ids": ["M0243"],
          "reason": "作者定性：almost similar"
        },
        {
          "id": "S44-T2-R2",
          "metric": "首圈容量",
          "A": "DOL/OCTO", "B": "DME/DOL",
          "value_A": null, "value_B": null,
          "unit": "mAh g-1",
          "point": "C/5 第 1 圈",
          "basis": "figure_only",
          "direction_text": "不判",
          "same_conditions": true,
          "evidence_ids": [],
          "reason": "数值只在 SI 图（推定 Figure S7），已登记读图；正文无可核锚点"
        }
      ]
    },
    {
      "id": "S44-T3",
      "name": "Li‖S 扣式自放电（KB-0.3rGO，C/20，静置 3/5/7 天）",
      "cell": "Li‖S 2032 扣式（KB-0.3rGO 正极）",
      "conditions": {
        "sulfur_loading": "~2.5 mgS cm−2",
        "ES": "7",
        "ES_unit": "µL mg⁻¹（体积基）",
        "Li_thickness": "500 µm",
        "rate": "C/20",
        "formation": "OCV 静置 24 h 后 C/20 预处理 2 圈，满充态静置",
        "temperature": "未报告",
        "LiNO3": "DME/DOL 含 0.5 M（配方组分）；DOL/OCTO 不含（配方未列 LiNO₃）",
        "one_C": "未报告",
        "rest_time": "3、5、7 天（OCV，满充态）",
        "voltage_window": "未报告"
      },
      "formulations": ["DME/DOL", "DOL/OCTO"],
      "evidence_ids": ["M0095", "M0102", "M0103", "S0012", "S0018"],
      "results": [
        {
          "id": "S44-T3-R1",
          "metric": "首圈容量",
          "A": "DOL/OCTO", "B": "DME/DOL",
          "value_A": 1333.3, "value_B": 1246.0,
          "unit": "mAh g-1",
          "point": "C/20 静置前放电容量（静置 3 天组，Table S2）",
          "basis": "numeric",
          "direction_text": "变好",
          "same_conditions": true,
          "evidence_ids": ["S0019", "M0261"],
          "reason": "Table S2 pre-rest；作者 M0261 亦称 DOL/OCTO 初始放电容量更高"
        },
        {
          "id": "S44-T3-R2",
          "metric": "首圈容量",
          "A": "DOL/OCTO", "B": "DME/DOL",
          "value_A": 1319.2, "value_B": 1230.5,
          "unit": "mAh g-1",
          "point": "C/20 静置前放电容量（静置 5 天组，Table S2）",
          "basis": "numeric",
          "direction_text": "变好",
          "same_conditions": true,
          "evidence_ids": ["S0019", "M0261"],
          "reason": "Table S2 pre-rest"
        },
        {
          "id": "S44-T3-R3",
          "metric": "首圈容量",
          "A": "DOL/OCTO", "B": "DME/DOL",
          "value_A": 1281.9, "value_B": 1185.1,
          "unit": "mAh g-1",
          "point": "C/20 静置前放电容量（静置 7 天组，Table S2）",
          "basis": "numeric",
          "direction_text": "变好",
          "same_conditions": true,
          "evidence_ids": ["S0019", "M0261"],
          "reason": "Table S2 pre-rest"
        },
        {
          "id": "S44-T3-R4",
          "metric": "自放电率",
          "A": "DOL/OCTO", "B": "DME/DOL",
          "value_A": 13.1, "value_B": 3.8,
          "unit": "%",
          "point": "静置 3 天后首次 C/20 放电容量损失",
          "basis": "numeric",
          "direction_text": "变坏",
          "same_conditions": true,
          "evidence_ids": ["S0019"],
          "reason": "Table S2 Capacity loss；损失越大越差"
        },
        {
          "id": "S44-T3-R5",
          "metric": "自放电率",
          "A": "DOL/OCTO", "B": "DME/DOL",
          "value_A": 15.9, "value_B": 3.8,
          "unit": "%",
          "point": "静置 5 天后首次 C/20 放电容量损失",
          "basis": "numeric",
          "direction_text": "变坏",
          "same_conditions": true,
          "evidence_ids": ["S0019"],
          "reason": "Table S2 Capacity loss"
        },
        {
          "id": "S44-T3-R6",
          "metric": "自放电率",
          "A": "DOL/OCTO", "B": "DME/DOL",
          "value_A": 17.9, "value_B": 5.3,
          "unit": "%",
          "point": "静置 7 天后首次 C/20 放电容量损失",
          "basis": "numeric",
          "direction_text": "变坏",
          "same_conditions": true,
          "evidence_ids": ["S0019", "M0263"],
          "reason": "Table S2 Capacity loss；正文 M0263 取整为 18 % 与 5 %"
        },
        {
          "id": "S44-T3-R7",
          "metric": "不可逆容量损失（自放电后）",
          "A": "DOL/OCTO", "B": "DME/DOL",
          "value_A": 4.0, "value_B": 3.5,
          "unit": "%",
          "point": "静置 3 天后第 2 圈 C/20 放电相对静置前",
          "basis": "numeric",
          "direction_text": "变坏",
          "same_conditions": true,
          "evidence_ids": ["S0019"],
          "reason": "Table S2 Irreversible capacity loss；按 5% 阈值 (4.0−3.5)/4.0=12.5%；作者 M0265 称差别 not as significant"
        },
        {
          "id": "S44-T3-R8",
          "metric": "不可逆容量损失（自放电后）",
          "A": "DOL/OCTO", "B": "DME/DOL",
          "value_A": 2.7, "value_B": 1.1,
          "unit": "%",
          "point": "静置 5 天后第 2 圈 C/20 放电相对静置前",
          "basis": "numeric",
          "direction_text": "变坏",
          "same_conditions": true,
          "evidence_ids": ["S0019"],
          "reason": "Table S2 Irreversible capacity loss"
        },
        {
          "id": "S44-T3-R9",
          "metric": "不可逆容量损失（自放电后）",
          "A": "DOL/OCTO", "B": "DME/DOL",
          "value_A": 3.1, "value_B": 1.1,
          "unit": "%",
          "point": "静置 7 天后第 2 圈 C/20 放电相对静置前",
          "basis": "numeric",
          "direction_text": "变坏",
          "same_conditions": true,
          "evidence_ids": ["S0019", "M0264", "M0265"],
          "reason": "Table S2 Irreversible capacity loss；作者称 DOL/OCTO 约 3 %，slightly higher than DME/DOL"
        }
      ]
    },
    {
      "id": "S44-T4",
      "name": "单层软包 C/10 循环（KB-0.3rGO，DOL/OCTO 用 3.0–1.2 V 窗口）",
      "cell": "Li‖S 单层软包（KB-0.3rGO 正极 20.25 cm2）",
      "conditions": {
        "sulfur_loading": "2.7 mgS cm−2（实验部分写 around 3 mgS cm−2）",
        "ES": "7",
        "ES_unit": "µL mg⁻¹（体积基）",
        "Li_thickness": "500 µm",
        "rate": "C/10",
        "formation": "C/20 5 圈",
        "temperature": "未报告",
        "LiNO3": "DME/DOL 含 0.5 M（配方组分）；DOL/OCTO 不含（配方未列 LiNO₃）",
        "one_C": "未报告",
        "voltage_window": "DME/DOL 2.6–1.7 V（按各电解液对应窗口，推定）；DOL/OCTO 3.0–1.2 V",
        "electrode_area": "20.25 cm2"
      },
      "formulations": ["DME/DOL", "DOL/OCTO"],
      "evidence_ids": ["M0101", "M0108", "M0113", "M0272", "M0319", "S0015", "M0277"],
      "results": [
        {
          "id": "S44-T4-R1",
          "metric": "寿命（循环圈数）",
          "A": "DOL/OCTO", "B": "DME/DOL",
          "value_A": 17, "value_B": 6,
          "unit": "圈",
          "point": "软包失效圈数",
          "basis": "numeric",
          "direction_text": "变好",
          "same_conditions": true,
          "evidence_ids": ["M0277", "M0274"],
          "reason": "A 原文 limited to 17 cycles；B 原文 failed after 6 cycles"
        },
        {
          "id": "S44-T4-R2",
          "metric": "首圈容量",
          "A": "DOL/OCTO", "B": "DME/DOL",
          "value_A": null, "value_B": null,
          "unit": "mAh",
          "point": "化成后 C/10 第 1 圈",
          "basis": "figure_only",
          "direction_text": "不判",
          "same_conditions": true,
          "evidence_ids": ["M0277", "M0274"],
          "reason": "正文 A 为 C/10 初始 59 mAh，B 只给 C/20 above 65 mAh，取值点不同不判；同一取值点只在 Fig. 8，已登记读图"
        }
      ]
    },
    {
      "id": "S44-T5",
      "name": "单层软包 C/10 循环（KB-0.3rGO，DOL/OCTO 用 2.7–1.4 V 窗口）",
      "cell": "Li‖S 单层软包（KB-0.3rGO 正极 20.25 cm2）",
      "conditions": {
        "sulfur_loading": "2.7 mgS cm−2（实验部分写 around 3 mgS cm−2）",
        "ES": "7",
        "ES_unit": "µL mg⁻¹（体积基）",
        "Li_thickness": "500 µm",
        "rate": "C/10",
        "formation": "C/20 5 圈",
        "temperature": "未报告",
        "LiNO3": "DME/DOL 含 0.5 M（配方组分）；DOL/OCTO 不含（配方未列 LiNO₃）",
        "one_C": "未报告",
        "voltage_window": "DME/DOL 2.6–1.7 V（按各电解液对应窗口，推定）；DOL/OCTO 2.7–1.4 V",
        "electrode_area": "20.25 cm2"
      },
      "formulations": ["DME/DOL", "DOL/OCTO"],
      "evidence_ids": ["M0101", "M0108", "M0113", "M0272", "M0319", "S0015", "M0280"],
      "results": [
        {
          "id": "S44-T5-R1",
          "metric": "寿命（循环圈数）",
          "A": "DOL/OCTO", "B": "DME/DOL",
          "value_A": ">60", "value_B": 6,
          "unit": "圈",
          "point": "软包循环圈数（B 为失效圈数）",
          "basis": "numeric",
          "direction_text": "变好",
          "same_conditions": true,
          "evidence_ids": ["M0280", "M0274"],
          "reason": "A 原文 reaching over 60 cycles（第 38 圈保持率 70%，M0281）；B 原文 failed after 6 cycles；DME/DOL 与 T4 为同一颗电池"
        },
        {
          "id": "S44-T5-R2",
          "metric": "首圈容量",
          "A": "DOL/OCTO", "B": "DME/DOL",
          "value_A": null, "value_B": null,
          "unit": "mAh",
          "point": "化成后 C/10 第 1 圈",
          "basis": "figure_only",
          "direction_text": "不判",
          "same_conditions": true,
          "evidence_ids": ["M0280", "M0274"],
          "reason": "正文 A 为 C/10 初始 55 mAh，B 只给 C/20 above 65 mAh，取值点不同不判；同一取值点只在 Fig. 8，已登记读图"
        }
      ]
    }
  ],
  "mechanisms": [
    {
      "id": "S44-M1",
      "summary": "（设计假设）KB-rGO 正极与低多硫化物溶解的 DOL/OCTO 结合，可将多硫化物限制在正极内，提高硫利用、减少活性物质损失、延长循环",
      "A": "DOL/OCTO", "B": "DME/DOL",
      "property": "多硫化物溶解度降低",
      "categories": ["多硫化物穿梭", "正极反应"],
      "source_type": "本文推测",
      "evidence_ids": ["M0054"],
      "test_ids": [],
      "side": "其他"
    },
    {
      "id": "S44-M2",
      "summary": "DME/DOL 中多硫化物溶解度高，加上高载硫，使 KB-0.3rGO 电池循环仅约 30 圈",
      "A": "DOL/OCTO", "B": "DME/DOL",
      "property": "多硫化物溶解度：DME/DOL 高",
      "categories": ["多硫化物穿梭"],
      "source_type": "本文结论",
      "evidence_ids": ["M0188"],
      "test_ids": ["S44-T1"],
      "side": "强侧"
    },
    {
      "id": "S44-M3",
      "summary": "（转述通用说法）LiNO₃ 在锂负极形成 LixNOy SEI，LiNO₃ 耗尽后锂暴露被腐蚀导致失效——作者用来解释 DME/DOL 电池的衰减",
      "A": "DOL/OCTO", "B": "DME/DOL",
      "property": "无溶剂化性质；DME/DOL 含 LiNO₃ 添加剂",
      "categories": ["负极锂", "电解液消耗"],
      "source_type": "转述他文或通用说法",
      "evidence_ids": ["M0190"],
      "test_ids": ["S44-T1"],
      "side": "强侧"
    },
    {
      "id": "S44-M4",
      "summary": "（通用说法）正极硫含量越高，负极受压越大、电池衰减越快",
      "A": "DOL/OCTO", "B": "DME/DOL",
      "property": "无（起点为硫载量）",
      "categories": ["负极锂"],
      "source_type": "转述他文或通用说法",
      "evidence_ids": ["M0191"],
      "test_ids": ["S44-T1"],
      "side": "其他"
    },
    {
      "id": "S44-M5",
      "summary": "（转述 Wang et al.）OCTO 氟化度高、溶剂化能力弱，使阳离子-阴离子聚集体比例增加、多硫化物溶解能力低",
      "A": "DOL/OCTO", "B": "DME/DOL",
      "property": "Li⁺ 溶剂化减弱（AGG 增多）；多硫化物溶解度降低",
      "categories": [],
      "source_type": "转述他文或通用说法",
      "evidence_ids": ["M0199"],
      "test_ids": [],
      "side": "其他"
    },
    {
      "id": "S44-M6",
      "summary": "（转述）DME 等高给体数脂肪醚因路易斯碱性提高多硫化物溶解度，不利于抑制穿梭",
      "A": "DOL/OCTO", "B": "DME/DOL",
      "property": "多硫化物溶解度：含 DME 者高",
      "categories": ["多硫化物穿梭"],
      "source_type": "转述他文或通用说法",
      "evidence_ids": ["M0202"],
      "test_ids": [],
      "side": "其他"
    },
    {
      "id": "S44-M7",
      "summary": "DOL/OCTO 仍有少量多硫化物溶解，可能因 DOL 部分溶解多硫化物，这在一定程度上有利于加速其转化反应",
      "A": "DOL/OCTO", "B": "DME/DOL",
      "property": "多硫化物溶解度：DOL/OCTO 低但非零",
      "categories": ["正极反应"],
      "source_type": "本文推测",
      "evidence_ids": ["M0204"],
      "test_ids": [],
      "side": "其他"
    },
    {
      "id": "S44-M8",
      "summary": "OCTO 阻碍多硫化物溶解，DOL 与 OCTO 组合既有望抑制穿梭又能加速氧化还原动力学",
      "A": "DOL/OCTO", "B": "DME/DOL",
      "property": "多硫化物溶解度降低（UV-vis）",
      "categories": ["多硫化物穿梭", "正极反应"],
      "source_type": "本文结论",
      "evidence_ids": ["M0206"],
      "test_ids": [],
      "side": "其他"
    },
    {
      "id": "S44-M9",
      "summary": "（通用说法）SSE 中锂离子迁移受限，离子电导率低是这类电解液的固有特点",
      "A": "DOL/OCTO", "B": "DME/DOL",
      "property": "离子电导率：DOL/OCTO 低",
      "categories": [],
      "source_type": "转述他文或通用说法",
      "evidence_ids": ["M0209"],
      "test_ids": [],
      "side": "其他"
    },
    {
      "id": "S44-M10",
      "summary": "DME/DOL 多硫化物溶解能力大是缺点，DOL/OCTO 多硫化物溶解有限有利于电池稳定性",
      "A": "DOL/OCTO", "B": "DME/DOL",
      "property": "多硫化物溶解度：DME/DOL 高、DOL/OCTO 低",
      "categories": ["多硫化物穿梭"],
      "source_type": "本文结论",
      "evidence_ids": ["M0217"],
      "test_ids": ["S44-T1"],
      "side": "强侧"
    },
    {
      "id": "S44-M11",
      "summary": "DOL/OCTO 对电极相容性好（润湿）且穿梭减弱，因此放电容量更高、循环更稳定",
      "A": "DOL/OCTO", "B": "DME/DOL",
      "property": "多硫化物溶解度降低；正极润湿性改善",
      "categories": ["多硫化物穿梭"],
      "source_type": "本文结论",
      "evidence_ids": ["M0234"],
      "test_ids": ["S44-T1"],
      "side": "强侧"
    },
    {
      "id": "S44-M12",
      "summary": "DOL/OCTO 为弱溶剂化而非完全不溶，电压曲线仍为两平台，平台间电位阱显示有多硫化物存在且随循环增强",
      "A": "DOL/OCTO", "B": "DME/DOL",
      "property": "多硫化物溶解度：DOL/OCTO 低但非零",
      "categories": ["正极反应"],
      "source_type": "本文结论",
      "evidence_ids": ["M0237"],
      "test_ids": ["S44-T1"],
      "side": "其他"
    },
    {
      "id": "S44-M13",
      "summary": "（转述）OCTO 等氢氟醚给体能力低，多硫化物溶解度低但不可忽略",
      "A": "DOL/OCTO", "B": "DME/DOL",
      "property": "多硫化物溶解度：低但非零",
      "categories": [],
      "source_type": "转述他文或通用说法",
      "evidence_ids": ["M0238"],
      "test_ids": [],
      "side": "其他"
    },
    {
      "id": "S44-M14",
      "summary": "（转述其他 SSE 报道）SSE 促进中/短链 Li2S4 形成，而 DME/DOL 利于长链 Li2S8、Li2S6，从而改变放电反应路径",
      "A": "DOL/OCTO", "B": "DME/DOL",
      "property": "多硫化物溶剂化/物种分布不同（未在本文测）",
      "categories": ["正极反应"],
      "source_type": "转述他文或通用说法",
      "evidence_ids": ["M0239"],
      "test_ids": [],
      "side": "其他"
    },
    {
      "id": "S44-M15",
      "summary": "两电解液电压曲线不同，暂归因于上述反应路径差异，作者说需进一步分析确认",
      "A": "DOL/OCTO", "B": "DME/DOL",
      "property": "多硫化物物种分布不同（未测）",
      "categories": [],
      "source_type": "本文推测",
      "evidence_ids": ["M0240"],
      "test_ids": [],
      "side": "其他"
    },
    {
      "id": "S44-M16",
      "summary": "前几圈 DOL/OCTO 过电位较高；33 圈后 DME/DOL 因 LiNO₃ 耗尽、锂失去保护而过电位上升，DOL/OCTO 第 1 与第 100 圈过电位几乎不变，说明穿梭被有效抑制",
      "A": "DOL/OCTO", "B": "DME/DOL",
      "property": "多硫化物溶解度降低（DOL/OCTO）；DME/DOL 中 LiNO₃ 耗尽",
      "categories": ["电解液消耗", "负极锂", "多硫化物穿梭"],
      "source_type": "本文结论",
      "evidence_ids": ["M0241"],
      "test_ids": ["S44-T1"],
      "side": "强侧"
    },
    {
      "id": "S44-M17",
      "summary": "DME/DOL 电池拆解：隔膜因多硫化物溶解呈浅黄色，锂负极表面明显受损",
      "A": "DOL/OCTO", "B": "DME/DOL",
      "property": "多硫化物溶解度：DME/DOL 高",
      "categories": ["多硫化物穿梭", "负极锂"],
      "source_type": "本文结论",
      "evidence_ids": ["M0245"],
      "test_ids": ["S44-T2"],
      "side": "强侧"
    },
    {
      "id": "S44-M18",
      "summary": "DME/DOL 电池正极无明显退化，锂负极呈苔藓状、沉积不均；可能有多硫化物与负极反应造成的腐蚀，最终可能导致电池早期失效",
      "A": "DOL/OCTO", "B": "DME/DOL",
      "property": "多硫化物溶解度：DME/DOL 高",
      "categories": ["负极锂", "多硫化物穿梭"],
      "source_type": "本文推测",
      "evidence_ids": ["M0246"],
      "test_ids": ["S44-T2"],
      "side": "强侧"
    },
    {
      "id": "S44-M19",
      "summary": "DOL/OCTO 电池锂沉积平滑均匀，正极与 DME/DOL 电池同样无明显退化",
      "A": "DOL/OCTO", "B": "DME/DOL",
      "property": "未单列（电解液种类不同）",
      "categories": ["负极锂"],
      "source_type": "本文结论",
      "evidence_ids": ["M0247"],
      "test_ids": ["S44-T2"],
      "side": "强侧"
    },
    {
      "id": "S44-M20",
      "summary": "SSE 盐浓度更高、多硫化物溶解度更低、稀释剂的性质共同形成均匀富氟 SEI，锂沉积/剥离更好（富氟 SEI 本文未测）",
      "A": "DOL/OCTO", "B": "DME/DOL",
      "property": "盐浓度升高；多硫化物溶解度降低；含氟稀释剂",
      "categories": ["负极锂", "多硫化物穿梭"],
      "source_type": "本文结论",
      "evidence_ids": ["M0254"],
      "test_ids": ["S44-T2"],
      "side": "强侧"
    },
    {
      "id": "S44-M21",
      "summary": "DOL/OCTO 电池隔膜呈灰白色，说明穿梭比 DME/DOL 明显减弱",
      "A": "DOL/OCTO", "B": "DME/DOL",
      "property": "多硫化物溶解度降低",
      "categories": ["多硫化物穿梭"],
      "source_type": "本文结论",
      "evidence_ids": ["M0255"],
      "test_ids": ["S44-T2"],
      "side": "强侧"
    },
    {
      "id": "S44-M22",
      "summary": "DME/DOL 软包拆解显示锂沉积不均、出现苔藓锂",
      "A": "DOL/OCTO", "B": "DME/DOL",
      "property": "未单列（电解液种类不同）",
      "categories": ["负极锂"],
      "source_type": "本文结论",
      "evidence_ids": ["M0275", "M0276"],
      "test_ids": ["S44-T4", "S44-T5"],
      "side": "强侧"
    },
    {
      "id": "S44-M23",
      "summary": "DOL/OCTO 对锂负极保护优于 DME/DOL（循环更长），但库仑效率不稳说明仍需更好的 SEI",
      "A": "DOL/OCTO", "B": "DME/DOL",
      "property": "未单列（电解液种类不同）",
      "categories": ["负极锂"],
      "source_type": "本文结论",
      "evidence_ids": ["M0288"],
      "test_ids": ["S44-T4", "S44-T5"],
      "side": "强侧"
    },
    {
      "id": "S44-M24",
      "summary": "（本篇自写的例外）DOL/OCTO 软包锂负极低倍下平滑，但深入观察有晶须状锂沉积，锂负极仍需改进",
      "A": "DOL/OCTO", "B": "DME/DOL",
      "property": "未单列",
      "categories": ["负极锂"],
      "source_type": "本文结论",
      "evidence_ids": ["M0291"],
      "test_ids": ["S44-T4", "S44-T5"],
      "side": "其他"
    },
    {
      "id": "S44-M25",
      "summary": "结论：DOL/OCTO 带来的改善归因于润湿性提高和多硫化物溶解被部分抑制",
      "A": "DOL/OCTO", "B": "DME/DOL",
      "property": "多硫化物溶解度降低；正极润湿性改善",
      "categories": ["多硫化物穿梭"],
      "source_type": "本文结论",
      "evidence_ids": ["M0297"],
      "test_ids": ["S44-T1"],
      "side": "强侧"
    }
  ],
  "design_claims": [
    {"summary": "折中：DOL 部分溶解多硫化物以利转化动力学，OCTO 稀释剂抑制多硫化物溶解与穿梭；最优配方 DOL/OCTO（与 KB-0.3rGO 正极搭配）", "evidence_ids": ["M0204", "M0206"]},
    {"summary": "需开发与 KB-rGO 正极和锂负极相容、同时抑制多硫化物溶解的电解液", "evidence_ids": ["M0198"]},
    {"summary": "正极–电解液协同：KB-rGO 正极提高硫活化与机械完整性，配合多硫化物溶解度低的 DOL/OCTO", "evidence_ids": ["M0053"]},
    {"summary": "后续可在电解液中加入添加剂盐以加强锂负极保护", "evidence_ids": ["M0301"]}
  ],
  "figure_requests": [
    {
      "test_id": "S44-T2",
      "figure": "Figure S7（推定图号：SI 第 7 个图注；正文 M0243 引用处图号被截断）",
      "part": "si",
      "metric": "首圈容量",
      "A": "DOL/OCTO", "B": "DME/DOL",
      "target_point": "C/5 第 1 圈",
      "anchor_quote_ids": [],
      "reason": "Li‖S 循环类测试缺同一测试容量侧，正文只有定性 almost similar；无锚点"
    },
    {
      "test_id": "S44-T4",
      "figure": "Fig. 8",
      "part": "main",
      "metric": "首圈容量",
      "A": "DOL/OCTO", "B": "DME/DOL",
      "target_point": "化成后 C/10 第 1 圈（DOL/OCTO 3.0–1.2 V 曲线 vs DME/DOL）",
      "anchor_quote_ids": ["M0277", "M0274"],
      "reason": "Li‖S 循环类（软包）测试缺同一取值点的容量：DME/DOL 只给 C/20 above 65 mAh；锚点 DOL/OCTO 3.0–1.2 V C/10 初始 59 mAh、DME/DOL C/20 above 65 mAh、DME/DOL 6 圈失效"
    },
    {
      "test_id": "S44-T5",
      "figure": "Fig. 8",
      "part": "main",
      "metric": "首圈容量",
      "A": "DOL/OCTO", "B": "DME/DOL",
      "target_point": "化成后 C/10 第 1 圈（DOL/OCTO 2.7–1.4 V 曲线 vs DME/DOL）",
      "anchor_quote_ids": ["M0280", "M0281", "M0274"],
      "reason": "Li‖S 循环类（软包）测试缺同一取值点的容量：DME/DOL 只给 C/20 above 65 mAh；锚点 DOL/OCTO 2.7–1.4 V C/10 初始 55 mAh、第 38 圈保持率 70%"
    }
  ],
  "gaps": [
    "本篇只有两种电解液（DME/DOL 对照、DOL/OCTO），无梯度",
    "Li⁺ 溶剂化、多硫化物溶剂化、黏度、离子迁移数本文未测（Li⁺ 溶剂化只引 Wang et al.）",
    "所有测试未报告温度与 1C 定义",
    "LiNO₃ 属配方差异：DME/DOL 含 0.5 M LiNO₃，DOL/OCTO 配方未列 LiNO₃；按配方差异处理，未按条件不同不判",
    "两电解液按各自电压窗口测试（DME/DOL 2.6–1.7 V，DOL/OCTO 3.0–1.2 V 或 2.7–1.4 V），电压窗口不在规程条件项中，T1 未因此拆测试，但可能影响容量比较",
    "S44-T1 库仑效率口径不同（DME/DOL 首圈 99.6%，DOL/OCTO 100 圈平均 96.3%），不判；未报告 DME/DOL 保持率",
    "S44-T2 倍率原文前后不一：M0242 与 S0011 为 C/5，Fig. 7 图注 M0283 为 C/10；圈数 20 与 25 也不一；只有定性 almost similar，SI 图无锚点",
    "S44-T3 自放电 DOL/OCTO 明显较差（静置后首次损失 13–18% vs 4–5%），作者未给机制解释",
    "S44-T4/T5 软包 DME/DOL 首圈容量只给 C/20（above 65 mAh），DOL/OCTO 给 C/10，取值点不同不判；DME/DOL 软包电压窗口按 M0113 各自窗口推定；未报告 DME/DOL 软包库仑效率，DOL/OCTO 只有定性（erratic / significantly improved）",
    "软包载硫量实验部分写 around 3 mgS cm−2（M0108），图注与 SI 写 2.7 mgS cm−2，记 2.7",
    "正极 KB/KB-0.1rGO/KB-0.2rGO/KB-0.3rGO 系列测试（C-rate、1C 长循环、EIS、CV）只用 DME/DOL，属正极变量，未作配方比较",
    "DOL/OCTO 2.7–1.4 V 扣式长循环（Fig. S9，175 圈）只有单一配方，无同条件对照，未建测试"
  ],
  "source_review": {
    "main": true,
    "si": true,
    "notes": "通读正文与 SI（SI 文本只有图注和 Table S1、S2）；参考文献列表略读；未读任何既有提取结果。未看图、未目测估数。"
  }
}
