Repository: zhuonanli08/Li-S_Electrolyte_Conflicts

File: output/Claude_v4_调试集53篇_2026-10-25/independent_predictions/S53.json
{
  "paper_id": "S53",
  "doi": "10.1016/j.jpowsour.2024.236109",
  "formulations": [
    {
      "id": "DD15",
      "name": "1.5 M LiTFSi/DME/DOL (1:1)（无 LiNO3）",
      "components": [
        {"name": "LiTFSI", "role": "盐", "amount": 1.5, "unit": "M"},
        {"name": "DME", "role": "溶剂化溶剂", "amount": "1:1", "unit": "DME:DOL 比例（原文未写体积或摩尔基准）"},
        {"name": "DOL", "role": "溶剂化溶剂", "amount": "1:1", "unit": "DME:DOL 比例（原文未写体积或摩尔基准）"}
      ],
      "raw_formula": "1.5 M LiTFSi/DME/DOL (1:1)（多硫化物溶液处写 1:1；电池图注写 1.5 M LiTFSi/DME/DOL，未写比例）",
      "evidence_ids": ["M0030", "M0077"]
    },
    {
      "id": "SL15",
      "name": "1.5 M LiTFSi/SL（无 LiNO3）",
      "components": [
        {"name": "LiTFSI", "role": "盐", "amount": 1.5, "unit": "M"},
        {"name": "sulfolane (SL)", "role": "溶剂化溶剂", "amount": "单一溶剂", "unit": "—"}
      ],
      "raw_formula": "1.5 M LiTFSi/SL",
      "evidence_ids": ["M0030", "M0077"]
    },
    {
      "id": "DDN",
      "name": "1.0 M LiTFSi/DME/DOL(1:1) with 0.5 M LiNO3",
      "components": [
        {"name": "LiTFSI", "role": "盐", "amount": 1.0, "unit": "M"},
        {"name": "DME", "role": "溶剂化溶剂", "amount": "1:1", "unit": "DME:DOL 比例（原文未写体积或摩尔基准）"},
        {"name": "DOL", "role": "溶剂化溶剂", "amount": "1:1", "unit": "DME:DOL 比例（原文未写体积或摩尔基准）"},
        {"name": "LiNO3", "role": "添加剂", "amount": 0.5, "unit": "M"}
      ],
      "raw_formula": "1.0 M LiTFSi/DME/DOL(1:1) with 0.5 M LiNO3（图注写 1.0 M LiTFSi/0.5 M LiNO3/DME/DOL）",
      "evidence_ids": ["M0030", "M0077"]
    },
    {
      "id": "SLN",
      "name": "1.0 M LiTFSi/SL with 0.5 M LiNO3",
      "components": [
        {"name": "LiTFSI", "role": "盐", "amount": 1.0, "unit": "M"},
        {"name": "sulfolane (SL)", "role": "溶剂化溶剂", "amount": "单一溶剂", "unit": "—"},
        {"name": "LiNO3", "role": "添加剂", "amount": 0.5, "unit": "M"}
      ],
      "raw_formula": "1.0 M LiTFSi/SL with 0.5 M LiNO3（图注写 1.0 M LiTFSi/0.5 M LiNO3/SL）",
      "evidence_ids": ["M0030", "M0077"]
    },
    {
      "id": "DDSL15",
      "name": "1.5 M LiTFSi/DME-DOL/Sulfolane (2:1)（仅测黏度）",
      "components": [
        {"name": "LiTFSI", "role": "盐", "amount": 1.5, "unit": "M"},
        {"name": "DME", "role": "溶剂化溶剂", "amount": "DME-DOL:Sulfolane = 2:1（DME:DOL 比例未写）", "unit": "比例（原文未写体积或摩尔基准）"},
        {"name": "DOL", "role": "溶剂化溶剂", "amount": "DME-DOL:Sulfolane = 2:1（DME:DOL 比例未写）", "unit": "比例（原文未写体积或摩尔基准）"},
        {"name": "sulfolane (SL)", "role": "溶剂化溶剂", "amount": "DME-DOL:Sulfolane = 2:1", "unit": "比例（原文未写体积或摩尔基准）"}
      ],
      "raw_formula": "1.5 M LiTFSi/DME-DOL/Sulfolane (2:1)（Table 1）",
      "evidence_ids": ["M0096"]
    },
    {
      "id": "DD25",
      "name": "2.5 M LiTFSi/DME/DOL（仅测黏度）",
      "components": [
        {"name": "LiTFSI", "role": "盐", "amount": 2.5, "unit": "M"},
        {"name": "DME", "role": "溶剂化溶剂", "amount": "原文未写", "unit": "原文未写"},
        {"name": "DOL", "role": "溶剂化溶剂", "amount": "原文未写", "unit": "原文未写"}
      ],
      "raw_formula": "2.5 M LiTFSi/DME/DOL（Table 1，未写 DME:DOL 比例）",
      "evidence_ids": ["M0096"]
    },
    {
      "id": "DD35",
      "name": "3.5 M LiTFSi/DME/DOL（仅测黏度）",
      "components": [
        {"name": "LiTFSI", "role": "盐", "amount": 3.5, "unit": "M"},
        {"name": "DME", "role": "溶剂化溶剂", "amount": "原文未写", "unit": "原文未写"},
        {"name": "DOL", "role": "溶剂化溶剂", "amount": "原文未写", "unit": "原文未写"}
      ],
      "raw_formula": "3.5 M LiTFSi/DME/DOL（Table 1，未写 DME:DOL 比例）",
      "evidence_ids": ["M0096"]
    }
  ],
  "control_id": "DD15",
  "control_type": "不含 LiNO₃ 的自配对照：主比较为 1.5 M LiTFSI/DME/DOL 无 LiNO₃（DD15）对 1.5 M LiTFSI/SL；60 °C 另有含 0.5 M LiNO₃ 的 1.0 M LiTFSI/DME/DOL（DDN）对 SLN",
  "gradients": [
    {
      "name": "溶剂种类 DME/DOL → SL（种类梯度；1.5 M LiTFSI，无 LiNO₃）",
      "order": ["DD15", "SL15"],
      "values": ["DME/DOL (1:1)", "SL"],
      "solvation_axis": "原文未测 Li⁺ 或多硫化物溶剂化；作者转述 SL 与 DME、DOL 供体数相近（M0024，带引文 [39]），无法按溶剂化排序，此处按原文出现顺序排，不代表溶剂化强弱",
      "evidence_ids": ["M0030", "M0024"]
    },
    {
      "name": "溶剂种类 DME/DOL → SL（种类梯度；1.0 M LiTFSI + 0.5 M LiNO₃）",
      "order": ["DDN", "SLN"],
      "values": ["DME/DOL (1:1)", "SL"],
      "solvation_axis": "原文未测溶剂化；按原文出现顺序排，不代表溶剂化强弱",
      "evidence_ids": ["M0030"]
    },
    {
      "name": "SL 比例（用量梯度；1.5 M LiTFSI；仅测黏度，无电池）",
      "order": ["DD15", "DDSL15", "SL15"],
      "values": ["DME/DOL（无 SL）", "DME-DOL:Sulfolane = 2:1", "SL（单一溶剂）"],
      "solvation_axis": "原文未测溶剂化；按 SL 比例由低到高排，不代表溶剂化强弱",
      "evidence_ids": ["M0096"]
    },
    {
      "name": "LiTFSI 浓度（用量梯度；DME/DOL；仅测黏度，无电池）",
      "order": ["DD15", "DD25", "DD35"],
      "values": ["1.5 M", "2.5 M", "3.5 M"],
      "solvation_axis": "原文未测溶剂化；按盐浓度由低到高排（每个 Li⁺ 分到的溶剂减少），作者未讨论溶剂化",
      "evidence_ids": ["M0096"]
    }
  ],
  "properties": [
    {
      "name": "Li⁺ 溶剂化",
      "values": {"DD15": "未报告", "SL15": "未报告"},
      "direction": "未报告",
      "method": "未报告",
      "system": "未报告",
      "evidence_ids": []
    },
    {
      "name": "多硫化物溶剂化",
      "values": {"DD15": "未报告", "SL15": "未报告"},
      "direction": "未报告",
      "method": "未报告",
      "system": "未报告",
      "evidence_ids": []
    },
    {
      "name": "多硫化物溶解度",
      "values": {"DD15": "未报告", "SL15": "未报告（作者转述 SL 介电常数高、多硫化物溶解度高，本文未测）"},
      "direction": "未报告",
      "method": "本文未测；仅引言转述（带引文 [39]）",
      "system": "未报告",
      "evidence_ids": ["M0024"]
    },
    {
      "name": "黏度（0 °C）",
      "values": {"DD15": "4.98 mPa·s", "DDN": "4.20 mPa·s", "SL15": "169.05 mPa·s", "SLN": "151.05 mPa·s", "DDSL15": "17.20 mPa·s", "DD25": "25.17 mPa·s", "DD35": "547.10 mPa·s"},
      "direction": "SL 电解液远高于 DME/DOL 电解液；含 SL 2:1 混合居中；DME/DOL 随 LiTFSI 浓度升高而升高；加 0.5 M LiNO₃（同时 LiTFSI 1.5→1.0 M）后降低",
      "method": "Brookfield DV-II+ Pro 黏度计，水浴控温（±1 °C）",
      "system": "电解液本体（不含多硫化物）；纯溶剂另测：DME/DOL (1:1) 0.94、Sulfolane 固态、DME-DOL/Sulfolane (2:1) 1.60 mPa·s",
      "evidence_ids": ["M0096", "M0055"]
    },
    {
      "name": "黏度（30 °C）",
      "values": {"DD15": "2.41 mPa·s", "DDN": "1.93 mPa·s", "SL15": "51.00 mPa·s", "SLN": "43.55 mPa·s", "DDSL15": "6.64 mPa·s", "DD25": "8.52 mPa·s", "DD35": "68.80 mPa·s"},
      "direction": "SL 电解液远高于 DME/DOL 电解液；DME/DOL 随 LiTFSI 浓度升高而升高；加 LiNO₃（同时 LiTFSI 1.5→1.0 M）后降低",
      "method": "Brookfield DV-II+ Pro 黏度计，水浴控温（±1 °C）",
      "system": "电解液本体；纯溶剂另测：DME/DOL (1:1) 0.84（a：超出扭矩正常量程）、Sulfolane 10.35、DME-DOL/Sulfolane (2:1) 1.14（a）mPa·s",
      "evidence_ids": ["M0096", "M0087"]
    },
    {
      "name": "黏度（60 °C）",
      "values": {"DD15": "1.54 mPa·s", "DDN": "1.33 mPa·s（a：超出扭矩正常量程）", "SL15": "19.55 mPa·s", "SLN": "15.90 mPa·s", "DDSL15": "3.05 mPa·s", "DD25": "4.20 mPa·s", "DD35": "21.10 mPa·s"},
      "direction": "SL 电解液远高于 DME/DOL 电解液；SLN 低于 SL15；随温度升高各电解液黏度降低",
      "method": "Brookfield DV-II+ Pro 黏度计，水浴控温（±1 °C）",
      "system": "电解液本体；纯溶剂另测：DME/DOL (1:1) 0.67（a）、Sulfolane 5.05、DME-DOL/Sulfolane (2:1) 1.00（a）mPa·s",
      "evidence_ids": ["M0096", "M0099"]
    },
    {
      "name": "Li 金属与多硫化物的反应性（室温 4 天，HPLC）",
      "values": {"DD15": "较高：S3²⁻、S4²⁻ 峰增加，S6²⁻、S7²⁻、S8²⁻ 与 S8 峰减少", "SL15": "较低：谱图与原溶液相近，仅 S8 峰明显变化"},
      "direction": "SL 电解液低于 DME/DOL 电解液",
      "method": "甲基三氟甲磺酸酯衍生化后 HPLC/UV（230 nm）",
      "system": "0.1 M Li2S6 溶于各电解液 1.0 mL，加 50 mg 锂片，室温存放 4 天；非电池；DD15 体系的 DME/DOL 为 1:1",
      "evidence_ids": ["M0059", "M0061", "M0062", "M0032", "M0033"]
    },
    {
      "name": "Li 金属与多硫化物的反应性（60 °C 4 天，HPLC）",
      "values": {"DD15": "很高：Li 与长链多硫化物剧烈反应，仅剩低丰度 S3²⁻ 和 S4²⁻、S5²⁻", "SL15": "显著反应，但稳定性优于 DD15", "DDN": "大幅降低（LiNO₃）", "SLN": "大幅降低（LiNO₃）"},
      "direction": "DD15 > SL15 > 含 LiNO₃ 的 DDN、SLN（作者定性）",
      "method": "甲基三氟甲磺酸酯衍生化后 HPLC/UV（230 nm）",
      "system": "0.1 M Li2S6 溶于各电解液 1.0 mL，加 50 mg 锂片，60 °C 存放 4 天；非电池",
      "evidence_ids": ["M0068", "M0069", "M0073", "M0098"]
    },
    {
      "name": "离子电导率",
      "values": {"DD15": "未报告", "SL15": "未报告"},
      "direction": "未报告",
      "method": "未报告",
      "system": "未报告",
      "evidence_ids": []
    }
  ],
  "tests": [
    {
      "id": "S53-T1",
      "name": "Li‖S 扣式 室温 0.05 C 循环（无 LiNO₃）",
      "cell": "Li‖S 扣式（CR2032，S/CMK3 正极，锂片负极，Celgard 3401）",
      "conditions": {
        "sulfur_loading": "约 1.5 mg cm-2（理论面载量）",
        "ES": "未报告",
        "ES_unit": "未报告",
        "Li_thickness": "未报告",
        "rate": "0.05 C",
        "formation": "未报告（组装后静置 12 h）",
        "temperature": "室温（约 25 °C）",
        "LiNO3": "不含",
        "one_C": "未报告",
        "electrolyte_volume": "15 μL",
        "voltage_window": "1.7–2.9 V",
        "cathode": "S 60 wt%（S/CMK3 复合）"
      },
      "formulations": ["DD15", "SL15"],
      "evidence_ids": ["M0044", "M0049", "M0050", "M0051", "M0052", "M0053", "M0077"],
      "results": [
        {
          "id": "S53-T1-R1",
          "metric": "穿梭效应",
          "A": "SL15",
          "B": "DD15",
          "value_A": null,
          "value_B": null,
          "unit": "—",
          "point": "0.05 C 循环全程（SL15 至 200 圈）",
          "basis": "qualitative",
          "direction_text": "变好",
          "same_conditions": true,
          "evidence_ids": ["M0056", "M0057"],
          "reason": "作者定性：DD15 因缺 LiNO₃ 出现明显穿梭；SL15 200 圈后仍无明显穿梭（Fig. 1A/B 为充放电曲线，按规则不读）"
        }
      ]
    },
    {
      "id": "S53-T2",
      "name": "Li‖S 扣式 60 °C 0.05 C 循环（无 LiNO₃）",
      "cell": "Li‖S 扣式（CR2032，S/CMK3 正极，锂片负极，Celgard 3401）",
      "conditions": {
        "sulfur_loading": "约 1.5 mg cm-2（理论面载量）",
        "ES": "未报告",
        "ES_unit": "未报告",
        "Li_thickness": "未报告",
        "rate": "0.05 C",
        "formation": "未报告（组装后静置 12 h）",
        "temperature": "60 °C",
        "LiNO3": "不含",
        "one_C": "未报告",
        "electrolyte_volume": "15 μL",
        "voltage_window": "1.7–2.9 V",
        "cathode": "S 60 wt%（S/CMK3 复合）"
      },
      "formulations": ["DD15", "SL15"],
      "evidence_ids": ["M0044", "M0049", "M0050", "M0051", "M0052", "M0053", "M0054", "M0077"],
      "results": [
        {
          "id": "S53-T2-R1",
          "metric": "穿梭效应",
          "A": "SL15",
          "B": "DD15",
          "value_A": null,
          "value_B": null,
          "unit": "—",
          "point": "60 °C 0.05 C 循环",
          "basis": "qualitative",
          "direction_text": "变好",
          "same_conditions": true,
          "evidence_ids": ["M0064", "M0074"],
          "reason": "作者定性：60 °C 两者都出现穿梭，但 SL15 程度较轻（less severe）"
        },
        {
          "id": "S53-T2-R2",
          "metric": "寿命（循环圈数）",
          "A": "SL15",
          "B": "DD15",
          "value_A": null,
          "value_B": null,
          "unit": "圈",
          "point": "无法继续循环的圈数",
          "basis": "qualitative",
          "direction_text": "变好",
          "same_conditions": true,
          "evidence_ids": ["M0065", "M0066"],
          "reason": "作者定性：DD15 一开始就因穿梭无法循环；SL15 第 5 圈后穿梭明显（约 10% 过充），35 圈后无法循环；DD15 无圈数，故不按数值判"
        }
      ]
    },
    {
      "id": "S53-T3",
      "name": "Li‖S 扣式 60 °C 0.05 C 循环（含 0.5 M LiNO₃）",
      "cell": "Li‖S 扣式（CR2032，S/CMK3 正极，锂片负极，Celgard 3401）",
      "conditions": {
        "sulfur_loading": "约 1.5 mg cm-2（理论面载量）",
        "ES": "未报告",
        "ES_unit": "未报告",
        "Li_thickness": "未报告",
        "rate": "0.05 C",
        "formation": "未报告（组装后静置 12 h）",
        "temperature": "60 °C",
        "LiNO3": "含 0.5 M",
        "one_C": "未报告",
        "electrolyte_volume": "15 μL",
        "voltage_window": "1.7–2.9 V",
        "cathode": "S 60 wt%（S/CMK3 复合）"
      },
      "formulations": ["DDN", "SLN"],
      "evidence_ids": ["M0030", "M0044", "M0049", "M0050", "M0051", "M0052", "M0053", "M0054", "M0077", "M0090"],
      "results": [
        {
          "id": "S53-T3-R1",
          "metric": "穿梭效应",
          "A": "SLN",
          "B": "DDN",
          "value_A": null,
          "value_B": null,
          "unit": "—",
          "point": "60 °C 0.05 C 循环",
          "basis": "qualitative",
          "direction_text": "差异小",
          "same_conditions": true,
          "evidence_ids": ["M0091"],
          "reason": "作者定性：加 LiNO₃ 后两种电解液的穿梭都被抑制到最小，未进一步区分两者"
        }
      ]
    },
    {
      "id": "S53-T4",
      "name": "Li‖S 扣式 60 °C 0.05 C 循环：LiNO₃ 有无对比（与 T2、T3 同一批电池）",
      "cell": "Li‖S 扣式（CR2032，S/CMK3 正极，锂片负极，Celgard 3401）",
      "conditions": {
        "sulfur_loading": "约 1.5 mg cm-2（理论面载量）",
        "ES": "未报告",
        "ES_unit": "未报告",
        "Li_thickness": "未报告",
        "rate": "0.05 C",
        "formation": "未报告（组装后静置 12 h）",
        "temperature": "60 °C",
        "LiNO3": "按配方不同：SLN、DDN 含 0.5 M；SL15、DD15 不含（LiNO₃ 是本测试的比较变量，同时 LiTFSI 由 1.5 M 变为 1.0 M）",
        "one_C": "未报告",
        "electrolyte_volume": "15 μL",
        "voltage_window": "1.7–2.9 V",
        "cathode": "S 60 wt%（S/CMK3 复合）"
      },
      "formulations": ["SL15", "SLN", "DD15", "DDN"],
      "evidence_ids": ["M0030", "M0044", "M0049", "M0050", "M0051", "M0052", "M0053", "M0054", "M0077"],
      "results": [
        {
          "id": "S53-T4-R1",
          "metric": "穿梭效应",
          "A": "SLN",
          "B": "SL15",
          "value_A": null,
          "value_B": null,
          "unit": "—",
          "point": "60 °C 0.05 C 循环",
          "basis": "qualitative",
          "direction_text": "变好",
          "same_conditions": true,
          "evidence_ids": ["M0100"],
          "reason": "作者定性：SL15（无 LiNO₃）的穿梭比 SLN 明显；电池其余条件相同，差别在配方（LiNO₃ 有无且 LiTFSI 1.5 vs 1.0 M）"
        },
        {
          "id": "S53-T4-R2",
          "metric": "穿梭效应",
          "A": "DDN",
          "B": "DD15",
          "value_A": null,
          "value_B": null,
          "unit": "—",
          "point": "60 °C 0.05 C 循环",
          "basis": "qualitative",
          "direction_text": "变好",
          "same_conditions": true,
          "evidence_ids": ["M0065", "M0091"],
          "reason": "作者定性：DD15 穿梭严重、一开始就无法循环；加 LiNO₃ 后两种电解液穿梭都被抑制到最小；差别在配方（LiNO₃ 有无且 LiTFSI 1.5 vs 1.0 M）"
        }
      ]
    }
  ],
  "mechanisms": [
    {
      "id": "S53-M1",
      "summary": "SL 电解液黏度远高于 DME/DOL → 可能在动力学上减慢传质 → 无 LiNO₃ 时也抑制多硫化物穿梭；DME/DOL 黏度低、传质快 → 无 LiNO₃ 时促进穿梭",
      "A": "SL15",
      "B": "DD15",
      "property": "黏度升高（非溶剂化性质；Table 1）",
      "categories": ["多硫化物穿梭"],
      "source_type": "本文推测",
      "evidence_ids": ["M0088", "M0089"],
      "test_ids": ["S53-T1", "S53-T2"],
      "side": "其他"
    },
    {
      "id": "S53-M2",
      "summary": "结论部分：SL 电解液黏度很高，可能在动力学上减慢多硫化物在正极与锂负极间的扩散 → 抑制穿梭（作者称“一个可能原因”）",
      "A": "SL15",
      "B": "DD15",
      "property": "黏度升高（非溶剂化性质）",
      "categories": ["多硫化物穿梭"],
      "source_type": "本文推测",
      "evidence_ids": ["M0104"],
      "test_ids": ["S53-T1"],
      "side": "其他"
    },
    {
      "id": "S53-M3",
      "summary": "HPLC：室温下 SL 电解液中的多硫化物与锂金属反应性低于 DME/DOL 电解液",
      "A": "SL15",
      "B": "DD15",
      "property": "Li 金属与多硫化物反应性降低（HPLC，非溶剂化测量）",
      "categories": ["负极锂"],
      "source_type": "本文结论",
      "evidence_ids": ["M0059"],
      "test_ids": [],
      "side": "其他"
    },
    {
      "id": "S53-M4",
      "summary": "电池循环与 HPLC 共同表明：无 LiNO₃ 时 SL 电解液中的穿梭被最小化",
      "A": "SL15",
      "B": "DD15",
      "property": "Li 金属与多硫化物反应性降低（HPLC）",
      "categories": ["多硫化物穿梭"],
      "source_type": "本文结论",
      "evidence_ids": ["M0063"],
      "test_ids": ["S53-T1"],
      "side": "其他"
    },
    {
      "id": "S53-M5",
      "summary": "60 °C 无 LiNO₃ 的 DME/DOL 中锂金属与长链多硫化物剧烈反应",
      "A": "SL15",
      "B": "DD15",
      "property": "Li 金属与多硫化物反应性（60 °C，HPLC）",
      "categories": ["负极锂"],
      "source_type": "本文结论",
      "evidence_ids": ["M0068"],
      "test_ids": [],
      "side": "其他"
    },
    {
      "id": "S53-M6",
      "summary": "60 °C DME/DOL 中长链多硫化物被锂还原生成的可溶短、中链多硫化物回到正极 → 严重穿梭（Fig. 1C）",
      "A": "SL15",
      "B": "DD15",
      "property": "Li 金属与多硫化物反应性（60 °C，HPLC）",
      "categories": ["多硫化物穿梭"],
      "source_type": "本文结论",
      "evidence_ids": ["M0070", "M0072"],
      "test_ids": ["S53-T2"],
      "side": "其他"
    },
    {
      "id": "S53-M7",
      "summary": "60 °C 无 LiNO₃ 时 SL 中的锂也与长链多硫化物显著反应，但稳定性优于 DME/DOL → 60 °C 下 SL 电池穿梭也较轻",
      "A": "SL15",
      "B": "DD15",
      "property": "Li 金属与多硫化物反应性降低（HPLC）",
      "categories": ["负极锂", "多硫化物穿梭"],
      "source_type": "本文结论",
      "evidence_ids": ["M0073", "M0074"],
      "test_ids": ["S53-T2"],
      "side": "其他"
    },
    {
      "id": "S53-M8",
      "summary": "转述：DME/DOL 中抑制穿梭靠 LiNO₃ 还原分解在锂负极形成 SEI；以往 XPS 将 SL 电解液中锂负极上的 SEI 与此机制联系",
      "A": "SL15",
      "B": "DD15",
      "property": "锂负极 SEI 组成（非溶剂化）",
      "categories": ["多硫化物穿梭", "负极锂"],
      "source_type": "转述他文或通用说法",
      "evidence_ids": ["M0075"],
      "test_ids": [],
      "side": "其他"
    },
    {
      "id": "S53-M9",
      "summary": "作者认为以往 SL 电解液中锂金属的 XPS 分析不确定，不能排除其他因素也有助于抑制穿梭（引出黏度解释）",
      "A": "SL15",
      "B": "DD15",
      "property": "锂负极 SEI 组成（非溶剂化）",
      "categories": ["多硫化物穿梭"],
      "source_type": "本文推测",
      "evidence_ids": ["M0076", "M0079"],
      "test_ids": [],
      "side": "其他"
    },
    {
      "id": "S53-M10",
      "summary": "转述他文 [23]：SL/DME 二元溶剂中 SL:DME 体积比降到 7:3 时出现穿梭并损害性能",
      "A": "SL15",
      "B": "DD15",
      "property": "SL 比例降低（他文梯度）",
      "categories": ["多硫化物穿梭"],
      "source_type": "转述他文或通用说法",
      "evidence_ids": ["M0081", "M0082"],
      "test_ids": [],
      "side": "其他"
    },
    {
      "id": "S53-M11",
      "summary": "通用说法：穿梭源于锂金属与长链多硫化物在热力学上有利的反应，不可避免，只能靠动力学手段缓解",
      "A": "SL15",
      "B": "DD15",
      "property": "无（通用前提）",
      "categories": ["多硫化物穿梭", "负极锂"],
      "source_type": "转述他文或通用说法",
      "evidence_ids": ["M0083", "M0084"],
      "test_ids": [],
      "side": "其他"
    },
    {
      "id": "S53-M12",
      "summary": "作者自写的例外：60 °C 下 SLN 黏度低于 SL15，但 SL15 穿梭反而更明显 → 可能因有无 LiNO₃ 时锂表面 SEI 组成不同（黏度解释不能单独说明）",
      "A": "SLN",
      "B": "SL15",
      "property": "加 LiNO₃（同时 LiTFSI 1.5→1.0 M）后黏度降低；锂表面 SEI 组成不同",
      "categories": ["多硫化物穿梭", "负极锂"],
      "source_type": "本文推测",
      "evidence_ids": ["M0100", "M0101"],
      "test_ids": ["S53-T4"],
      "side": "其他"
    },
    {
      "id": "S53-M13",
      "summary": "HPLC：LiNO₃ 大幅降低锂金属与多硫化物的反应性，60 °C 下也如此（Fig. 2D、2H）",
      "A": "SLN",
      "B": "SL15",
      "property": "Li 金属与多硫化物反应性降低（LiNO₃，HPLC）",
      "categories": ["负极锂"],
      "source_type": "本文结论",
      "evidence_ids": ["M0092", "M0098"],
      "test_ids": [],
      "side": "其他"
    },
    {
      "id": "S53-M14",
      "summary": "锂负极表面 SEI 组成的差异也可能有助于 SL 电解液抑制穿梭",
      "A": "SL15",
      "B": "DD15",
      "property": "锂负极 SEI 组成不同（非溶剂化）",
      "categories": ["负极锂"],
      "source_type": "本文推测",
      "evidence_ids": ["M0105"],
      "test_ids": ["S53-T1"],
      "side": "其他"
    },
    {
      "id": "S53-M15",
      "summary": "高温在热力学和动力学上都有利于穿梭 → 无 LiNO₃ 的 SL 电池 60 °C 穿梭严重；只有加 LiNO₃ 才能有效缓解",
      "A": "SLN",
      "B": "SL15",
      "property": "温度升高；LiNO₃ 有无",
      "categories": ["多硫化物穿梭"],
      "source_type": "本文结论",
      "evidence_ids": ["M0106", "M0107"],
      "test_ids": ["S53-T2", "S53-T4"],
      "side": "其他"
    }
  ],
  "design_claims": [
    {
      "summary": "作者结论：SL 电解液虽有优势（室温无 LiNO₃ 也抑制穿梭），但与 DME/DOL 一样只是“compromised solution”（妥协方案）；未提出折中（适中溶剂化）或解耦设计，无最优配方",
      "evidence_ids": ["M0108"]
    },
    {
      "summary": "作者主张：高温下 SL 电解液必须加 LiNO₃ 才能有效缓解穿梭",
      "evidence_ids": ["M0107", "M0007"]
    }
  ],
  "figure_requests": [],
  "gaps": [
    "无 SI 文本（Table S1 的 HPLC 保留时间与峰面积在 SI，原文包未提供）",
    "电池测试只有 Fig. 1 充放电曲线（电压曲线），无容量随圈数的长循环图，按规则不登记读图",
    "S53-T1、T2、T3、T4 未报告首圈容量、库仑效率、过电位的数值或比较；只有穿梭效应定性描述",
    "S53-T1 只报告 SL15 至 200 圈无明显穿梭，未报告 DD15 寿命圈数",
    "所有测试未报告 E/S（只写每颗电池 15 μL 电解液，未给电极面积）、锂厚、1C 定义、化成协议",
    "硫载量为理论面载量约 1.5 mg cm-2",
    "电池用 DME/DOL 电解液的溶剂比例在电池部分未写，只在多硫化物溶液配制处写 1:1；DD25、DD35、DDSL15 中 DME:DOL 比例未写",
    "S53-T4 与 T2、T3 是同一批电池，LiNO₃ 有无是比较变量，同时 LiTFSI 由 1.5 M 变为 1.0 M，两个变量混在一起",
    "未测 Li⁺ 溶剂化、多硫化物溶剂化、多硫化物溶解度、离子电导率；SL 与 DME/DOL 的溶剂化强弱原文无排序",
    "主比较配方均不含 LiNO₃，不是常规醚基准"
  ],
  "source_review": {
    "main": true,
    "si": false,
    "notes": "通读正文（含 Table 1、图注）；原文包 SI 句数 0，无 SI 可读。未读任何既有提取结果。全文以穿梭效应定性描述为主，无容量/寿命数值；机制均以黏度、Li-多硫化物反应性和 SEI 为起点，非溶剂化，故 side 全记“其他”。"
  }
}

File: output/Claude_v4_调试集53篇_2026-10-25/independent_predictions/P591.json (part 2 of 2)
{
      "source_type": "转述他文或通用说法",
      "evidence_ids": [
        "M0020"
      ],
      "test_ids": [],
      "side": "弱侧"
    },
    {
      "id": "P591-M6",
      "summary": "Se、Te 与 Li⁺ 配位、重构溶剂化环境 → 促进多硫化物溶解（Fig. 1a 设计思路）",
      "A": "Se0.15Te0.05",
      "B": "0.2",
      "property": "Li⁺ 溶剂化被 Se/Te 配位重构 → 多硫化物溶解度升高",
      "categories": [],
      "source_type": "本文结论",
      "evidence_ids": [
        "M0080"
      ],
      "test_ids": [],
      "side": "其他"
    },
    {
      "id": "P591-M7",
      "summary": "自发形成的 Se-Te 键提供双活性位点锚定多硫化物并催化其快速转化，作者称以此化解高溶解度与快动力学的权衡",
      "A": "Se0.15Te0.05",
      "B": "0.2",
      "property": "添加剂与多硫化物作用（锚定、催化），非溶剂化起点",
      "categories": [
        "正极反应"
      ],
      "source_type": "本文结论",
      "evidence_ids": [
        "M0081"
      ],
      "test_ids": [],
      "side": "其他"
    },
    {
      "id": "P591-M8",
      "summary": "DPDSe、DPDTe 可能对 Li⁺ 有溶剂化作用，因而在加入新溶质后仍保持高多硫化物溶解度",
      "A": "Se0.15Te0.05",
      "B": "0.2",
      "property": "Li⁺ 溶剂化（添加剂参与）→ 多硫化物溶解度保持高",
      "categories": [],
      "source_type": "本文推测",
      "evidence_ids": [
        "M0105"
      ],
      "test_ids": [],
      "side": "其他"
    },
    {
      "id": "P591-M9",
      "summary": "DPDTe 过量时分子间作用和位阻使黏度显著升高 → 可用于 Li⁺ 溶剂化的自由溶剂减少 → 短链 Li₂S₄ 溶解度被抑制（黏度未实测）",
      "A": "0.2Te",
      "B": "0.2",
      "property": "黏度升高、自由溶剂减少 → Li₂S₄ 溶解度降低",
      "categories": [],
      "source_type": "本文结论",
      "evidence_ids": [
        "M0107",
        "M0108"
      ],
      "test_ids": [],
      "side": "其他"
    },
    {
      "id": "P591-M10",
      "summary": "SeTe 混合带来交换效应，可能产生 1+1>2 的溶剂化效应，使 Se0.15Te0.05 溶解度最高",
      "A": "Se0.15Te0.05",
      "B": "0.2Se",
      "property": "多硫化物溶剂化增强（Se/Te 交换效应）",
      "categories": [],
      "source_type": "本文推测",
      "evidence_ids": [
        "M0111"
      ],
      "test_ids": [],
      "side": "其他"
    },
    {
      "id": "P591-M11",
      "summary": "Se、Te 比 DOL 氧原子给电子能力强、原子半径大，可能更有效稳定引发聚合的 Li⁺，抑制 DOL 开环聚合（蒸干实验）",
      "A": "Se0.15Te0.05",
      "B": "0.2",
      "property": "Li⁺ 被 Se/Te 稳定（溶剂化）→ DOL 开环聚合受抑",
      "categories": [],
      "source_type": "本文推测",
      "evidence_ids": [
        "M0119"
      ],
      "test_ids": [],
      "side": "其他"
    },
    {
      "id": "P591-M12",
      "summary": "1M 离子电导率（11.82 mS cm-1）远高于 0.2 m 低浓度体系，原因是锂盐浓度高",
      "A": "1M",
      "B": "0.2",
      "property": "离子电导率升高（锂盐浓度高）",
      "categories": [],
      "source_type": "本文结论",
      "evidence_ids": [
        "M0128"
      ],
      "test_ids": [],
      "side": "其他"
    },
    {
      "id": "P591-M13",
      "summary": "DPDSe、DPDTe 可能减弱 Li⁺ 周围的螯合、利于 Li⁺ 迁移 → Se0.15Te0.05 电导率高于 0.2、0.2Se、0.2Te",
      "A": "Se0.15Te0.05",
      "B": "0.2",
      "property": "Li⁺ 周围螯合减弱 → 离子电导率升高",
      "categories": [],
      "source_type": "本文推测",
      "evidence_ids": [
        "M0130"
      ],
      "test_ids": [],
      "side": "其他"
    },
    {
      "id": "P591-M14",
      "summary": "适当比例的 DPDSe/DPDTe 降低接触角、充分覆盖电极表面和孔道 → 增大电极/电解液有效传质界面、提高传质速率",
      "A": "Se0.15Te0.05",
      "B": "0.2",
      "property": "润湿性改善（接触角减小）",
      "categories": [],
      "source_type": "本文结论",
      "evidence_ids": [
        "M0135"
      ],
      "test_ids": [],
      "side": "其他"
    },
    {
      "id": "P591-M15",
      "summary": "DPDSe 中 Se 优先与 Li⁺ 配位，使 Se-Se 键电子云偏移、键强减弱，促进接触离子对（CIP）形成",
      "A": "0.2Se",
      "B": "0.2",
      "property": "Li⁺ 溶剂化：Se 与 Li⁺ 配位，CIP 增多",
      "categories": [],
      "source_type": "本文结论",
      "evidence_ids": [
        "M0143",
        "M0144"
      ],
      "test_ids": [],
      "side": "其他"
    },
    {
      "id": "P591-M16",
      "summary": "DPDTe 中 Te 原子半径大，与 Li⁺ 强配位使 C-Te-Te 键角畸变，促进阴阳离子聚集体（AGG）形成",
      "A": "0.2Te",
      "B": "0.2",
      "property": "Li⁺ 溶剂化：Te 与 Li⁺ 强配位，AGG 增多",
      "categories": [],
      "source_type": "本文结论",
      "evidence_ids": [
        "M0146",
        "M0147"
      ],
      "test_ids": [],
      "side": "其他"
    },
    {
      "id": "P591-M17",
      "summary": "DPDSe 与 DPDTe 混合后 Se-Se、Te-Te 键断裂、形成新的 Se-Te 键（DPDSe-Te）",
      "A": "Se0.15Te0.05",
      "B": "0.2Se",
      "property": "添加剂结构变化（形成 DPDSe-Te）",
      "categories": [],
      "source_type": "本文结论",
      "evidence_ids": [
        "M0159"
      ],
      "test_ids": [],
      "side": "其他"
    },
    {
      "id": "P591-M18",
      "summary": "Raman 显示 Se、Te 添加剂都能有效催化 Li₂S₈ 转化（出现 Se-S、Te-S 键和新的多硫离子峰）",
      "A": "全梯度",
      "B": "全梯度",
      "property": "添加剂与多硫化物反应（Se-S/Te-S 键），非溶剂化起点",
      "categories": [
        "正极反应"
      ],
      "source_type": "本文结论",
      "evidence_ids": [
        "M0164"
      ],
      "test_ids": [],
      "side": "其他"
    },
    {
      "id": "P591-M19",
      "summary": "0.2Te 在三种多硫化物体系中都有明显 C-Te-Te 带，说明 0.2 m DPDTe 过量 → 混合体系中应降低 DPDTe 比例",
      "A": "0.2Te",
      "B": "Se0.15Te0.05",
      "property": "DPDTe 过量（未参与反应）",
      "categories": [
        "正极反应"
      ],
      "source_type": "本文结论",
      "evidence_ids": [
        "M0174",
        "M0175"
      ],
      "test_ids": [],
      "side": "其他"
    },
    {
      "id": "P591-M20",
      "summary": "加硫粉的 Se0.15Te0.05 无新峰，说明添加剂对多硫化物转化的催化只在电化学驱动下发生",
      "A": "Se0.15Te0.05",
      "B": "Se0.15Te0.05",
      "property": "添加剂与单质硫无自发反应",
      "categories": [
        "正极反应"
      ],
      "source_type": "本文结论",
      "evidence_ids": [
        "M0178"
      ],
      "test_ids": [],
      "side": "其他"
    },
    {
      "id": "P591-M21",
      "summary": "按比例混合避免添加剂过剩，双活性位点与各阶段多硫化物作用 → 增强对多硫化物的吸附、提高活性物质利用率、促进多硫化物间转化动力学",
      "A": "全梯度",
      "B": "全梯度",
      "property": "添加剂与多硫化物作用增强（吸附），非溶剂化起点",
      "categories": [
        "正极反应"
      ],
      "source_type": "本文结论",
      "evidence_ids": [
        "M0180",
        "M0181"
      ],
      "test_ids": [],
      "side": "其他"
    },
    {
      "id": "P591-M22",
      "summary": "对称电池中 0.2 电流响应小、1M/0.2Se/0.2Te 峰间距宽，归因于电导率差和反应动力学慢",
      "A": "全梯度",
      "B": "全梯度",
      "property": "离子电导率与多硫化物氧化还原动力学",
      "categories": [
        "正极反应"
      ],
      "source_type": "本文结论",
      "evidence_ids": [
        "M0194"
      ],
      "test_ids": [],
      "side": "其他"
    },
    {
      "id": "P591-M23",
      "summary": "0.5 C 下 Se0.15Te0.05 表观极化略大于 0.2Se，作者解释为其可逆容量更高、反应更深入到后期 Li₂S₂/Li₂S 沉积和传质受限阶段（作者写的例外）",
      "A": "Se0.15Te0.05",
      "B": "0.2Se",
      "property": "放电深度更大（非溶剂化起点）",
      "categories": [
        "正极反应"
      ],
      "source_type": "本文结论",
      "evidence_ids": [
        "M0264",
        "M0265"
      ],
      "test_ids": [
        "P591-T1"
      ],
      "side": "其他"
    },
    {
      "id": "P591-M24",
      "summary": "Se0.15Te0.05 的 Rct 更小 → DPDSe 与 DPDTe 更有效地增强多硫化物转化的电荷转移",
      "A": "Se0.15Te0.05",
      "B": "全梯度",
      "property": "电荷转移电阻降低（添加剂催化），非溶剂化起点",
      "categories": [
        "正极反应"
      ],
      "source_type": "本文结论",
      "evidence_ids": [
        "M0196"
      ],
      "test_ids": [
        "P591-T9"
      ],
      "side": "其他"
    },
    {
      "id": "P591-M25",
      "summary": "Li‖S 电池 CV 中 Se0.15Te0.05 氧化/还原峰电流最强 → 促进硫、多硫化物、Li₂S₂/Li₂S 之间的快速可逆转化",
      "A": "Se0.15Te0.05",
      "B": "全梯度",
      "property": "多硫化物转化动力学（CV 峰电流），非溶剂化起点",
      "categories": [
        "正极反应"
      ],
      "source_type": "本文结论",
      "evidence_ids": [
        "M0203",
        "M0204"
      ],
      "test_ids": [],
      "side": "其他"
    },
    {
      "id": "P591-M26",
      "summary": "Se、Te 双活性位点协同使多硫化物可控扩散 → 保证活性物质利用、增强 Li₂S 成核/活化/转化效率（GITT logD 整体较高）",
      "A": "Se0.15Te0.05",
      "B": "全梯度",
      "property": "Li⁺ 扩散系数升高（双活性位点协同），非溶剂化起点",
      "categories": [
        "正极反应"
      ],
      "source_type": "本文结论",
      "evidence_ids": [
        "M0235",
        "M0236"
      ],
      "test_ids": [],
      "side": "其他"
    },
    {
      "id": "P591-M27",
      "summary": "Se0.15Te0.05 扩散系数在 60–70% 段略降，可能是 Se、Te 在催化中同时促进副反应、短时间内吸附大量多硫化物（作者写的例外）",
      "A": "Se0.15Te0.05",
      "B": "全梯度",
      "property": "催化伴随副反应、多硫化物短时大量吸附",
      "categories": [
        "正极反应"
      ],
      "source_type": "本文推测",
      "evidence_ids": [
        "M0237",
        "M0238"
      ],
      "test_ids": [],
      "side": "其他"
    },
    {
      "id": "P591-M28",
      "summary": "按最优比例加入 DPDSe 和 DPDTe，DPDSe-Te 双活性位点协同催化 → Li₂S 沉积容量和电流响应高于 0.2Se",
      "A": "Se0.15Te0.05",
      "B": "0.2Se",
      "property": "双活性位点协同催化，非溶剂化起点",
      "categories": [
        "正极反应"
      ],
      "source_type": "本文结论",
      "evidence_ids": [
        "M0245"
      ],
      "test_ids": [
        "P591-T8"
      ],
      "side": "其他"
    },
    {
      "id": "P591-M29",
      "summary": "Se0.15Te0.05 改善反应动力学、增强与多硫化物作用、提高硫利用率，利于高容量放电（Li₂S 沉积形貌与容量）",
      "A": "Se0.15Te0.05",
      "B": "全梯度",
      "property": "与多硫化物作用增强（添加剂），非溶剂化起点",
      "categories": [
        "正极反应"
      ],
      "source_type": "本文结论",
      "evidence_ids": [
        "M0251"
      ],
      "test_ids": [
        "P591-T8"
      ],
      "side": "其他"
    },
    {
      "id": "P591-M30",
      "summary": "Se0.15Te0.05 有效催化 Li₂S 氧化（溶解后沉积层明显溶解、CNT 纤维重新可见）",
      "A": "Se0.15Te0.05",
      "B": "全梯度",
      "property": "Li₂S 氧化催化，非溶剂化起点",
      "categories": [
        "正极反应"
      ],
      "source_type": "本文结论",
      "evidence_ids": [
        "M0255",
        "M0256"
      ],
      "test_ids": [],
      "side": "其他"
    },
    {
      "id": "P591-M31",
      "summary": "Se0.15Te0.05 使更多多硫化物参与反应 → 硫利用率和容量提高，第 100 圈电压平台更稳定",
      "A": "Se0.15Te0.05",
      "B": "全梯度",
      "property": "更多多硫化物参与反应（添加剂），非溶剂化起点",
      "categories": [
        "正极反应"
      ],
      "source_type": "本文结论",
      "evidence_ids": [
        "M0267",
        "M0268"
      ],
      "test_ids": [
        "P591-T1"
      ],
      "side": "其他"
    },
    {
      "id": "P591-M32",
      "summary": "低浓度下 DPDSe-Te 协同提高电催化活性 → 充放电反应提前发生，1 C 下极化电压差更小（原句 anode and cathode reactions 指阳极/阴极反应，非锂负极）",
      "A": "Se0.15Te0.05",
      "B": "全梯度",
      "property": "电催化活性提高，非溶剂化起点",
      "categories": [
        "正极反应"
      ],
      "source_type": "本文结论",
      "evidence_ids": [
        "M0271",
        "M0272"
      ],
      "test_ids": [
        "P591-T2"
      ],
      "side": "其他"
    },
    {
      "id": "P591-M33",
      "summary": "无硫电极对称电池中 Se0.15Te0.05 本身只贡献 70.4 mAh g-1，远低于电池容量 → 性能主要来自添加剂对多硫化物转化的协同催化，而非添加剂自身容量",
      "A": "Se0.15Te0.05",
      "B": "全梯度",
      "property": "添加剂自身容量贡献小",
      "categories": [
        "正极反应"
      ],
      "source_type": "本文结论",
      "evidence_ids": [
        "M0280",
        "M0281"
      ],
      "test_ids": [
        "P591-T1"
      ],
      "side": "其他"
    },
    {
      "id": "P591-M34",
      "summary": "Se0.15Te0.05 配比使 DPDSe、DPDTe 双活性位点协同催化最大化，是获得最佳动力学性能的关键比例（对 Se0.01Te0.01）",
      "A": "Se0.15Te0.05",
      "B": "Se0.01Te0.01",
      "property": "添加剂配比与用量（协同催化），非溶剂化起点",
      "categories": [],
      "source_type": "本文结论",
      "evidence_ids": [
        "M0305"
      ],
      "test_ids": [
        "P591-T6",
        "P591-T7"
      ],
      "side": "其他"
    },
    {
      "id": "P591-M35",
      "summary": "0.5 C 循环 100 圈后 1M 正极表面被大块沉积物覆盖堵塞，Se0.15Te0.05 正极 CNT 纤维仍清晰、钝化层明显减少 → 催化稳定性好、保持正极结构和活性表面",
      "A": "Se0.15Te0.05",
      "B": "1M",
      "property": "正极钝化层减少（添加剂），非溶剂化起点",
      "categories": [
        "正极反应"
      ],
      "source_type": "本文结论",
      "evidence_ids": [
        "M0312",
        "M0313"
      ],
      "test_ids": [
        "P591-T1"
      ],
      "side": "其他"
    },
    {
      "id": "P591-M36",
      "summary": "（转述）多硫化物在锂负极表面聚集和还原是锂负极腐蚀劣化的关键因素",
      "A": "全梯度",
      "B": "全梯度",
      "property": "多硫化物到达锂负极",
      "categories": [
        "负极锂",
        "多硫化物穿梭"
      ],
      "source_type": "转述他文或通用说法",
      "evidence_ids": [
        "M0314"
      ],
      "test_ids": [],
      "side": "其他"
    },
    {
      "id": "P591-M37",
      "summary": "0.5 C 循环 100 圈后 Se0.15Te0.05 的锂负极较平整、损伤明显减轻，其他电池锂负极有裂纹和沟槽 → 添加剂高效催化多硫化物，显著减少多硫化物对锂负极的腐蚀",
      "A": "Se0.15Te0.05",
      "B": "全梯度",
      "property": "多硫化物被催化转化（添加剂），非溶剂化起点",
      "categories": [
        "负极锂",
        "多硫化物穿梭",
        "正极反应"
      ],
      "source_type": "本文结论",
      "evidence_ids": [
        "M0315",
        "M0316"
      ],
      "test_ids": [
        "P591-T1"
      ],
      "side": "其他"
    }
  ],
  "design_claims": [
    {
      "summary": "其他（不属折中或解耦定义）：先把 LiTFSI 降到 0.2 m 以提高多硫化物溶解度和活性物质利用率，再加 DPDSe/DPDTe 协同添加剂催化转化，作者称以此化解“高溶解度与快动力学”的矛盾；最优配方 Se0.15Te0.05（0.15 m DPDSe + 0.05 m DPDTe）",
      "evidence_ids": [
        "M0029",
        "M0030",
        "M0031",
        "M0081"
      ]
    },
    {
      "summary": "作者自述：用低盐电解液 + Se/Te 添加剂兼顾高硫利用率与循环稳定性，并承认 Se0.15Te0.05 后期库仑效率下降，因此认为高载量下约 100 圈稳定循环已有意义",
      "evidence_ids": [
        "M0260",
        "M0261"
      ]
    },
    {
      "summary": "混合比例要降低 DPDTe：0.2 m DPDTe 过量、提高黏度并降低 Li₂S₄ 溶解度，按比例混合（0.15:0.05）避免未参与反应的添加剂过剩",
      "evidence_ids": [
        "M0175",
        "M0179"
      ]
    }
  ],
  "figure_requests": [
    {
      "test_id": "P591-T1",
      "figure": "Fig. 5a",
      "part": "main",
      "metric": "首圈容量",
      "A": "Se0.15Te0.05",
      "B": "1M",
      "target_point": "0.5 C 第 1 圈",
      "anchor_quote_ids": [
        "M0258",
        "M0259"
      ],
      "reason": "Li‖S 循环类测试缺同一测试容量侧：1M 首圈容量只在图上；锚点为 Se0.15Te0.05 首圈 1103、第 100 圈 985 mAh g-1"
    },
    {
      "test_id": "P591-T1",
      "figure": "Fig. 5a",
      "part": "main",
      "metric": "首圈容量",
      "A": "0.2",
      "B": "1M",
      "target_point": "0.5 C 第 1 圈",
      "anchor_quote_ids": [
        "M0258",
        "M0259"
      ],
      "reason": "Li‖S 循环类测试缺同一测试容量侧，梯度档只在图上；锚点为 Se0.15Te0.05 曲线"
    },
    {
      "test_id": "P591-T1",
      "figure": "Fig. 5a",
      "part": "main",
      "metric": "首圈容量",
      "A": "0.2Se",
      "B": "1M",
      "target_point": "0.5 C 第 1 圈",
      "anchor_quote_ids": [
        "M0258",
        "M0259"
      ],
      "reason": "同上"
    },
    {
      "test_id": "P591-T1",
      "figure": "Fig. 5a",
      "part": "main",
      "metric": "首圈容量",
      "A": "0.2Te",
      "B": "1M",
      "target_point": "0.5 C 第 1 圈",
      "anchor_quote_ids": [
        "M0258",
        "M0259"
      ],
      "reason": "同上"
    },
    {
      "test_id": "P591-T1",
      "figure": "Fig. 5a",
      "part": "main",
      "metric": "指定圈容量",
      "A": "Se0.15Te0.05",
      "B": "1M",
      "target_point": "0.5 C 第 100 圈（寿命终点）",
      "anchor_quote_ids": [
        "M0258",
        "M0259"
      ],
      "reason": "Li‖S 循环类测试缺同一测试寿命终点对照值：1M 第 100 圈容量只在图上"
    },
    {
      "test_id": "P591-T1",
      "figure": "Fig. 5a",
      "part": "main",
      "metric": "指定圈容量",
      "A": "0.2",
      "B": "1M",
      "target_point": "0.5 C 第 100 圈（寿命终点）",
      "anchor_quote_ids": [
        "M0258",
        "M0259"
      ],
      "reason": "同上，梯度档只在图上"
    },
    {
      "test_id": "P591-T1",
      "figure": "Fig. 5a",
      "part": "main",
      "metric": "指定圈容量",
      "A": "0.2Se",
      "B": "1M",
      "target_point": "0.5 C 第 100 圈（寿命终点）",
      "anchor_quote_ids": [
        "M0258",
        "M0259"
      ],
      "reason": "同上"
    },
    {
      "test_id": "P591-T1",
      "figure": "Fig. 5a",
      "part": "main",
      "metric": "指定圈容量",
      "A": "0.2Te",
      "B": "1M",
      "target_point": "0.5 C 第 100 圈（寿命终点）",
      "anchor_quote_ids": [
        "M0258",
        "M0259"
      ],
      "reason": "同上"
    },
    {
      "test_id": "P591-T3",
      "figure": "Fig. 5d",
      "part": "main",
      "metric": "倍率容量",
      "A": "0.2",
      "B": "1M",
      "target_point": "2 C 段",
      "anchor_quote_ids": [
        "M0284"
      ],
      "reason": "梯度上只在图里有数的档；锚点为 Se0.15Te0.05 2 C 783 mAh g-1"
    },
    {
      "test_id": "P591-T3",
      "figure": "Fig. 5d",
      "part": "main",
      "metric": "倍率容量",
      "A": "0.2Se",
      "B": "1M",
      "target_point": "2 C 段",
      "anchor_quote_ids": [
        "M0284"
      ],
      "reason": "同上"
    },
    {
      "test_id": "P591-T3",
      "figure": "Fig. 5d",
      "part": "main",
      "metric": "倍率容量",
      "A": "0.2Te",
      "B": "1M",
      "target_point": "2 C 段",
      "anchor_quote_ids": [
        "M0284"
      ],
      "reason": "同上"
    }
  ],
  "gaps": [
    "全文未报告锂片厚度、化成协议和 1C 定义（摘要按 1675 mAh g-1 算硫利用率 65.9%，但未写明 1C 定义）",
    "E/S 约 7.7 µL mg-1 是按正极侧 20 µL 算的，每只电池实际共加 30 µL（另 10 µL 加在锂片上），原文未说明 E/S 是否计入后者",
    "P591-T1 库仑效率无配方间比较，原文只写 Se0.15Te0.05 后期库仑效率下降（M0260）；T1 其他四种配方的首圈容量和第 100 圈容量只在 Fig. 5a 图上",
    "P591-T2（1 C）只写 Se0.15Te0.05 初始容量 943 mAh g-1，其他四种 1 C 容量原文未写，Fig. S12 是充放电曲线，不在读图范围",
    "P591-T3 倍率序列原文未写，只写 2 C 783 mAh g-1 和回到 0.5 C 容量恢复",
    "P591-T4（高载量 4.4 mg cm-2、E/S 4.1）与 P591-T5（软包 2.7 mg cm-2、E/S 5.7、N/P 4.6）只测了 Se0.15Te0.05，无对照，无法判方向；Fig. S13 150 圈长循环（942.2 mAh g-1、87.1%）也只有 Se0.15Te0.05",
    "Se0.01Te0.01 对比（Fig. S15）LiNO₃ 用量与其他配方不同（2 vs 3 wt.%），按规则不判；745 mAh g-1 原句带前作引文 [32]",
    "Fig. S1 预实验（0.2 C 不同 DPDSe、DPDTe 浓度及配比）各档配方和数值正文未写，未提取；该图为充放电曲线，不在读图范围",
    "配方质量与浓度对不上：0.2Se 用 0.1248 g DPDSe 对应 0.2 m（2 mL），但 Se0.15Te0.05 写 0.234 g (0.15 m) DPDSe + 0.1024 g (0.05 m) DPDTe，按同样体积换算与 0.15/0.05 不符；照原文记用量",
    "浓度单位为小写 m（Wiley 排版，mol/kg 或 mol/L 不明）；按 0.115 g LiTFSI 定容 2 mL 看像 mol/L，但按规则不换算、尺子不算；DPDSe/DPDTe 角色按作者写为添加剂，作者另称其能溶剂化 Li⁺，配位能力不明",
    "多硫化物溶解度（Fig. 1d）、0.2/0.2Se/0.2Te 离子电导率（Fig. 1g）只在图上，无数值",
    "黏度、离子迁移数未测",
    "Li₂S 沉积测试的电池组成和恒电位条件原文未写；EIS 的电池状态（循环前/后）原文未写",
    "无锂盐对照（0.2Se-N、0.2Te-N、Se0.15Te0.05-N）只用于 Raman，未作为配方登记"
  ],
  "source_review": {
    "main": true,
    "si": true,
    "notes": "通读正文（M0001–M0395，参考文献略读）与 SI 文本（S0001–S0039，SI 为 Word 版，文本只含实验部分、图注和 Table S1/S2）；未读任何既有提取结果。SI 中的图只有图注无数值。"
  }
}
