Repository: zhuonanli08/Li-S_Electrolyte_Conflicts

File: output/Claude_v4_调试集53篇_2026-10-25/independent_predictions/S16.json (part 2 of 2)
{
          "value_A": null, "value_B": null,
          "unit": "%",
          "point": "循环 CE",
          "basis": "qualitative",
          "direction_text": "变坏",
          "same_conditions": true,
          "evidence_ids": ["S0180"],
          "reason": "A higher HMPA volume fraction result in ... lower coulombic efficiency in Li|Cu cells（同图）"
        },
        {
          "id": "S16-T8-R3",
          "metric": "库仑效率",
          "A": "DD_HMPA-15%", "B": "DD_HMPA-12%",
          "value_A": null, "value_B": null,
          "unit": "%",
          "point": "循环 CE",
          "basis": "qualitative",
          "direction_text": "变坏",
          "same_conditions": true,
          "evidence_ids": ["S0180"],
          "reason": "同 R2"
        }
      ]
    },
    {
      "id": "S16-T9",
      "name": "Li‖Li2S 正极扣式（碳纸负载 Li2S，0.05 C 充至 4.0 V 活化）",
      "cell": "Li‖Li2S 扣式",
      "conditions": {
        "sulfur_loading": "15 µL × 50 mg mL-1 Li2S 悬浊液滴于 10 mm 碳纸",
        "ES": "未报告",
        "ES_unit": "未报告",
        "Li_thickness": "未报告",
        "rate": "未报告（活化后倍率原文未写）",
        "formation": "首次 0.05 C 充电至 4.0 V，之后 1.7–2.6 V 充放",
        "temperature": "未报告",
        "LiNO3": "含 0.8 M",
        "one_C": "未报告",
        "electrolyte_volume": "20 µL"
      },
      "formulations": ["DD", "DD_HMPA", "DD_DMF", "DD_DMSO", "DD_TPPO"],
      "evidence_ids": ["S0056", "S0057", "S0034"],
      "results": [
        {
          "id": "S16-T9-R1",
          "metric": "指定圈容量",
          "A": "DD_HMPA", "B": "DD",
          "value_A": null, "value_B": null,
          "unit": "mAh g-1",
          "point": "第 2 圈",
          "basis": "qualitative",
          "direction_text": "变好",
          "same_conditions": true,
          "evidence_ids": ["S0235", "M0170"],
          "reason": "The Li2S cells using DD_HMPA exhibit higher specific capacity（图 S21 第 2 圈电压曲线，不读图）"
        },
        {
          "id": "S16-T9-R2",
          "metric": "指定圈容量",
          "A": "DD_HMPA", "B": "DD_DMSO",
          "value_A": null, "value_B": null,
          "unit": "mAh g-1",
          "point": "第 2 圈",
          "basis": "qualitative",
          "direction_text": "变好",
          "same_conditions": true,
          "evidence_ids": ["S0235"],
          "reason": "同 R1，作者对图中全部电解液说 DD_HMPA 更高"
        },
        {
          "id": "S16-T9-R3",
          "metric": "指定圈容量",
          "A": "DD_HMPA", "B": "DD_DMF",
          "value_A": null, "value_B": null,
          "unit": "mAh g-1",
          "point": "第 2 圈",
          "basis": "qualitative",
          "direction_text": "变好",
          "same_conditions": true,
          "evidence_ids": ["S0235"],
          "reason": "同 R2"
        },
        {
          "id": "S16-T9-R4",
          "metric": "指定圈容量",
          "A": "DD_HMPA", "B": "DD_TPPO",
          "value_A": null, "value_B": null,
          "unit": "mAh g-1",
          "point": "第 2 圈",
          "basis": "qualitative",
          "direction_text": "变好",
          "same_conditions": true,
          "evidence_ids": ["S0235"],
          "reason": "同 R2"
        }
      ]
    },
    {
      "id": "S16-T10",
      "name": "Li‖Li2S6 恒电位沉积（Li2S 成核，2.02 V）",
      "cell": "Li‖Li2S6 catholyte（碳纸工作电极）",
      "conditions": {
        "sulfur_loading": "20 µL Li2S6 catholyte（浓度未报告）",
        "ES": "未报告",
        "ES_unit": "未报告",
        "Li_thickness": "未报告",
        "rate": "0.05 C 预放电至 2.07 V，再 2.02 V 恒压至电流低于 10−5 A",
        "formation": "不适用",
        "temperature": "25 °C",
        "LiNO3": "含 0.8 M",
        "one_C": "未报告",
        "anode_side_electrolyte": "20 µL 不含 Li2S6 的对应电解液"
      },
      "formulations": ["DD", "DD_HMPA", "DD_DMF", "DD_TPPO", "DD_DMSO"],
      "evidence_ids": ["S0068", "S0069", "S0071", "S0072", "S0073", "S0044", "M0106"],
      "results": [
        {
          "id": "S16-T10-R1",
          "metric": "Li2S 沉积容量",
          "A": "DD_HMPA", "B": "DD",
          "value_A": 618, "value_B": 353,
          "unit": "mAh g-1",
          "point": "2.02 V 恒压沉积至电流低于 10−5 A",
          "basis": "numeric",
          "direction_text": "变好",
          "same_conditions": true,
          "evidence_ids": ["M0111", "M0112"],
          "reason": "沉积容量越高表示 Li2S 沉积越充分（作者称 significantly increases）"
        },
        {
          "id": "S16-T10-R2",
          "metric": "Li2S 沉积容量",
          "A": "DD_DMF", "B": "DD",
          "value_A": 402, "value_B": 353,
          "unit": "mAh g-1",
          "point": "同 R1",
          "basis": "numeric",
          "direction_text": "变好",
          "same_conditions": true,
          "evidence_ids": ["M0111", "M0112"],
          "reason": "(402−353)/402 ≈ 12%"
        },
        {
          "id": "S16-T10-R3",
          "metric": "Li2S 沉积容量",
          "A": "DD_TPPO", "B": "DD",
          "value_A": 518, "value_B": 353,
          "unit": "mAh g-1",
          "point": "同 R1",
          "basis": "numeric",
          "direction_text": "变好",
          "same_conditions": true,
          "evidence_ids": ["M0111", "M0112"],
          "reason": "DD_TPPO 曲线在图 S9a"
        },
        {
          "id": "S16-T10-R4",
          "metric": "Li2S 沉积容量",
          "A": "DD_DMSO", "B": "DD",
          "value_A": 201, "value_B": 353,
          "unit": "mAh g-1",
          "point": "同 R1",
          "basis": "numeric",
          "direction_text": "变坏",
          "same_conditions": true,
          "evidence_ids": ["M0111", "M0118"],
          "reason": "DD_DMSO reaches a very small capacity of 201"
        }
      ]
    },
    {
      "id": "S16-T11",
      "name": "Li‖S 扣式长循环，HMPA 比例 6/8/10%（图 S19a，1 M LiTFSI + 0.4 M LiNO3）",
      "cell": "Li‖S 扣式",
      "conditions": {
        "sulfur_loading": "未报告",
        "ES": "未报告",
        "ES_unit": "未报告",
        "Li_thickness": "未报告",
        "rate": "未报告",
        "formation": "未报告",
        "temperature": "未报告",
        "LiNO3": "含 0.4 M",
        "one_C": "未报告"
      },
      "formulations": ["HMPA-6%_1M", "HMPA-8%_1M", "HMPA-10%_1M"],
      "evidence_ids": ["S0222", "S0223"],
      "results": [
        {
          "id": "S16-T11-R1",
          "metric": "保持率",
          "A": "HMPA-10%_1M", "B": "HMPA-6%_1M",
          "value_A": null, "value_B": null,
          "unit": "%",
          "point": "循环容量保持率（圈数未写，图 S19a 横轴至 100 圈）",
          "basis": "qualitative",
          "direction_text": "变好",
          "same_conditions": true,
          "evidence_ids": ["S0224"],
          "reason": "As the HMPA volume ratio increases to 10%, the capacity retention of the cell improves"
        },
        {
          "id": "S16-T11-R2",
          "metric": "保持率",
          "A": "HMPA-10%_1M", "B": "HMPA-8%_1M",
          "value_A": null, "value_B": null,
          "unit": "%",
          "point": "同 R1",
          "basis": "qualitative",
          "direction_text": "变好",
          "same_conditions": true,
          "evidence_ids": ["S0224"],
          "reason": "同 R1；8% 与 6% 之间的顺序原文未单独写"
        },
        {
          "id": "S16-T11-R3",
          "metric": "首圈容量",
          "A": "HMPA-10%_1M", "B": "HMPA-6%_1M",
          "value_A": null, "value_B": null,
          "unit": "mAh g-1",
          "point": "第 1 圈",
          "basis": "figure_only",
          "direction_text": "不判",
          "same_conditions": true,
          "evidence_ids": [],
          "reason": "梯度上只在图里有数的档（图 S19a），无锚点"
        }
      ]
    },
    {
      "id": "S16-T12",
      "name": "Li‖S 扣式倍率，HMPA 比例 6/8/10%（图 S19b，1 M LiTFSI + 0.4 M LiNO3）",
      "cell": "Li‖S 扣式",
      "conditions": {
        "sulfur_loading": "未报告",
        "ES": "未报告",
        "ES_unit": "未报告",
        "Li_thickness": "未报告",
        "rate": "0.2、0.5、1.0、2.0、2.5、3.0 C 逐级后回 0.2 C（取自图内标注）",
        "formation": "未报告",
        "temperature": "未报告",
        "LiNO3": "含 0.4 M",
        "one_C": "未报告"
      },
      "formulations": ["HMPA-6%_1M", "HMPA-8%_1M", "HMPA-10%_1M"],
      "evidence_ids": ["S0221", "S0222", "S0223"],
      "results": [
        {
          "id": "S16-T12-R1",
          "metric": "倍率容量",
          "A": "HMPA-10%_1M", "B": "HMPA-6%_1M",
          "value_A": null, "value_B": null,
          "unit": "mAh g-1",
          "point": "2.5 C",
          "basis": "qualitative",
          "direction_text": "变坏",
          "same_conditions": true,
          "evidence_ids": ["S0225"],
          "reason": "the high HMPA ratio significantly reduces rate performance, 130 mAh g-1 at 2.5 C（10% 档）；6%、8% 数值只在图上，已登记读图"
        },
        {
          "id": "S16-T12-R2",
          "metric": "倍率容量",
          "A": "HMPA-10%_1M", "B": "HMPA-8%_1M",
          "value_A": null, "value_B": null,
          "unit": "mAh g-1",
          "point": "2.5 C",
          "basis": "qualitative",
          "direction_text": "变坏",
          "same_conditions": true,
          "evidence_ids": ["S0225"],
          "reason": "同 R1"
        }
      ]
    }
  ],
  "mechanisms": [
    {
      "id": "S16-M1",
      "summary": "溶剂给电子能力（DN）越高，与锂负极反应越强 → 界面不稳定 → 高 DN 溶剂 HSE 电池寿命缩短（引言转述）",
      "A": "全梯度", "B": "全梯度",
      "property": "Li⁺ 溶剂化增强（溶剂 DN 升高）",
      "categories": ["负极锂"],
      "source_type": "转述他文或通用说法",
      "evidence_ids": ["M0022"],
      "test_ids": [],
      "side": "强侧"
    },
    {
      "id": "S16-M2",
      "summary": "常规醚 MSE 在贫液下多硫化物溶解度低、反应性差，高浓度多硫化物使传输与反应动力学变差，Li2S 过早钝化电极 → 硫利用率低（引言转述）",
      "A": "全梯度", "B": "全梯度",
      "property": "多硫化物溶解度低（中等溶剂化醚类电解液）",
      "categories": ["正极反应"],
      "source_type": "转述他文或通用说法",
      "evidence_ids": ["M0009"],
      "test_ids": [],
      "side": "弱侧"
    },
    {
      "id": "S16-M3",
      "summary": "高 DN 溶剂 HSE 提高多硫化物（及 Li2S）溶解度并促进 [S3]•⁻ 生成，加快长短链转化（引言转述）",
      "A": "全梯度", "B": "全梯度",
      "property": "多硫化物溶剂化/溶解度升高（高 DN 溶剂）",
      "categories": ["正极反应"],
      "source_type": "转述他文或通用说法",
      "evidence_ids": ["M0012"],
      "test_ids": [],
      "side": "弱侧"
    },
    {
      "id": "S16-M4",
      "summary": "磷酰胺与 DOL/DME 的分子间氢键把 HMPA 埋在 Li⁺ 第一溶剂化层 → 与锂直接接触反应被抑制（对比 DMF、DMSO 混合溶剂明显腐蚀锂）",
      "A": "DD_HMPA", "B": "DD_DMF",
      "property": "Li⁺ 溶剂化结构：HMPA 经氢键限域于第一溶剂化层（核壳）",
      "categories": ["负极锂"],
      "source_type": "本文结论",
      "evidence_ids": ["M0055"],
      "test_ids": [],
      "side": "其他"
    },
    {
      "id": "S16-M5",
      "summary": "HMPA 限域 → 抑制与锂负极的接触反应、提高锂沉积效率",
      "A": "DD_HMPA", "B": "DD",
      "property": "Li⁺ 溶剂化结构：HMPA 限域于第一溶剂化层",
      "categories": ["负极锂"],
      "source_type": "本文结论",
      "evidence_ids": ["M0024"],
      "test_ids": ["S16-T6"],
      "side": "弱侧"
    },
    {
      "id": "S16-M6",
      "summary": "（HSAB 假设）高 DN 溶剂与 Li⁺ 结合更强 → 溶剂–Li⁺ 变成更软的酸 → 与软碱 [S3]•⁻ 结合更强（稳定自由基）",
      "A": "全梯度", "B": "全梯度",
      "property": "Li⁺ 溶剂化增强（溶剂–Li⁺ 结合更强）",
      "categories": [],
      "source_type": "本文推测",
      "evidence_ids": ["M0093"],
      "test_ids": [],
      "side": "其他"
    },
    {
      "id": "S16-M7",
      "summary": "HMPA 与 Li⁺ 结合最强 → 降低 Li⁺ 酸性 → 形成稳定 HMPA–Li[S3]• 络合物，稳定 [S3]•⁻",
      "A": "DD_HMPA", "B": "DD",
      "property": "Li⁺ 溶剂化增强（HMPA 与 Li⁺ 结合最强）",
      "categories": [],
      "source_type": "本文推测",
      "evidence_ids": ["M0094"],
      "test_ids": [],
      "side": "其他"
    },
    {
      "id": "S16-M8",
      "summary": "[S3]•⁻ 存在时间延长 → 增强对 SRR 的氧化还原介导 → 提高贫液下硫利用率",
      "A": "DD_HMPA", "B": "DD",
      "property": "多硫化物物种：[S3]•⁻ 寿命延长（由 Li⁺ 被 HMPA 强溶剂化引起）",
      "categories": ["正极反应"],
      "source_type": "本文推测",
      "evidence_ids": ["M0096"],
      "test_ids": ["S16-T3", "S16-T4"],
      "side": "弱侧"
    },
    {
      "id": "S16-M9",
      "summary": "DD_HMPA 中 Li2S 呈 3DP/3DI 混合沉积，受体相扩散控制，HMPA 促进快速溶液介导的 SRR",
      "A": "DD_HMPA", "B": "DD",
      "property": "Li2S 沉积模式由二维变三维（HMPA 加入）",
      "categories": ["正极反应"],
      "source_type": "本文结论",
      "evidence_ids": ["M0114"],
      "test_ids": ["S16-T10"],
      "side": "弱侧"
    },
    {
      "id": "S16-M10",
      "summary": "[S3]•⁻ 可能与已沉积的 Li2S 化学反应生成可溶短链 Sx²⁻ → 防止电极被 Li2S 过早覆盖钝化",
      "A": "DD_HMPA", "B": "DD",
      "property": "多硫化物物种：[S3]•⁻ 存在",
      "categories": ["正极反应"],
      "source_type": "本文推测",
      "evidence_ids": ["M0115"],
      "test_ids": ["S16-T10"],
      "side": "弱侧"
    },
    {
      "id": "S16-M11",
      "summary": "DD 中 Li2S 成核速率是高 DN 共溶剂电解液的 5–6 倍 → 绝缘 Li2S 迅速覆盖电极，阻碍继续沉积",
      "A": "DD_HMPA", "B": "DD",
      "property": "Li2S 成核/生长速率（DD 最快）",
      "categories": ["正极反应"],
      "source_type": "本文结论",
      "evidence_ids": ["M0122"],
      "test_ids": ["S16-T10"],
      "side": "弱侧"
    },
    {
      "id": "S16-M12",
      "summary": "DMSO 对 Li2S 溶剂化强 → Li2S 成核动力学势垒大 → Li2S 沉积容量很小（201 mAh g-1），颗粒极少",
      "A": "DD_DMSO", "B": "DD",
      "property": "Li2S 溶剂化强（DMSO）",
      "categories": ["正极反应"],
      "source_type": "本文结论（与他文一致）",
      "evidence_ids": ["M0118"],
      "test_ids": ["S16-T10"],
      "side": "强侧"
    },
    {
      "id": "S16-M13",
      "summary": "高 DN 共溶剂中：DD_DMSO 的 Ak2 几乎为零（高 Li2S 溶解度带来成核势垒），DD_HMPA 成核与生长速率适中 → 三维小颗粒形貌、电极钝化受抑（作者自己写的“过强”例外）",
      "A": "DD_HMPA", "B": "DD_DMSO",
      "property": "Li2S 溶解度/成核生长速率：DD_DMSO 过高溶解、DD_HMPA 适中",
      "categories": ["正极反应"],
      "source_type": "本文结论",
      "evidence_ids": ["M0123"],
      "test_ids": ["S16-T10"],
      "side": "其他"
    },
    {
      "id": "S16-M14",
      "summary": "DD_DMF、DD_TPPO 中 Li2S 接近 3DI 快速成核生长，形成大岛，阻碍体相扩散和继续沉积",
      "A": "DD_DMF", "B": "DD_HMPA",
      "property": "Li2S 沉积模式（3DI，大颗粒）",
      "categories": ["正极反应"],
      "source_type": "本文结论",
      "evidence_ids": ["M0117"],
      "test_ids": ["S16-T10"],
      "side": "其他"
    },
    {
      "id": "S16-M15",
      "summary": "DMF 与锂金属强烈反应 → DD_DMF 的 Li‖Cu 库仑效率极低（30%–60%）",
      "A": "DD_DMF", "B": "DD",
      "property": "溶剂本身与锂反应（非溶剂化强弱起点）",
      "categories": ["负极锂"],
      "source_type": "本文结论",
      "evidence_ids": ["M0128"],
      "test_ids": ["S16-T6"],
      "side": "其他"
    },
    {
      "id": "S16-M16",
      "summary": "DD 中死锂积累 → 界面阻抗与过电位随循环增大；DD_HMPA、DD_TPPO 沉积锂更平整、颗粒更大 → 稳定性延长、过电位降低",
      "A": "DD_HMPA", "B": "DD",
      "property": "锂沉积形貌（非溶剂化性质）",
      "categories": ["负极锂"],
      "source_type": "本文结论",
      "evidence_ids": ["M0143", "M0144"],
      "test_ids": ["S16-T6"],
      "side": "其他"
    },
    {
      "id": "S16-M17",
      "summary": "DD_DMSO、DD_DMF 中出现絮状或块状锂，源于不受控的界面反应 → 过电位大",
      "A": "DD_DMSO", "B": "DD",
      "property": "溶剂与锂的界面副反应",
      "categories": ["负极锂"],
      "source_type": "本文结论",
      "evidence_ids": ["M0145"],
      "test_ids": ["S16-T6"],
      "side": "其他"
    },
    {
      "id": "S16-M18",
      "summary": "DD_HMPA 中 SEI 有机 C–O 成分减少（DOL/DME 分解被抑制），部分归因于第一溶剂化层 TFSI⁻ 参与增多",
      "A": "DD_HMPA", "B": "DD",
      "property": "Li⁺ 溶剂化结构中阴离子（TFSI⁻）参与增多",
      "categories": ["电解液消耗", "负极锂"],
      "source_type": "本文推测",
      "evidence_ids": ["M0148", "M0149"],
      "test_ids": [],
      "side": "其他"
    },
    {
      "id": "S16-M19",
      "summary": "DD_DMF、DD_DMSO 在锂表面生成大量 C–N、砜/亚砜成分，表明与锂剧烈反应 → 推测不利于锂硫电池长期稳定",
      "A": "DD_DMF", "B": "DD",
      "property": "溶剂与锂的化学反应（SEI 成分）",
      "categories": ["负极锂"],
      "source_type": "本文推测",
      "evidence_ids": ["M0161", "M0162"],
      "test_ids": [],
      "side": "其他"
    },
    {
      "id": "S16-M20",
      "summary": "核壳溶剂化结构 → 形成富无机（LiF、Li3N）SEI → 锂沉积/剥离长期稳定",
      "A": "DD_HMPA", "B": "DD",
      "property": "Li⁺ 溶剂化结构：HMPA 限域的核壳结构",
      "categories": ["负极锂"],
      "source_type": "本文结论",
      "evidence_ids": ["M0189"],
      "test_ids": ["S16-T6", "S16-T7"],
      "side": "弱侧"
    },
    {
      "id": "S16-M21",
      "summary": "HMPA 比例更高（>8%）时 Li‖Li 寿命变短、Li‖Cu 库仑效率降低，可能是核壳结构无法维持",
      "A": "全梯度", "B": "全梯度",
      "property": "Li⁺ 溶剂化增强（HMPA 比例增大，核壳结构可能失效）",
      "categories": ["负极锂"],
      "source_type": "本文推测",
      "evidence_ids": ["M0140"],
      "test_ids": ["S16-T7", "S16-T8"],
      "side": "强侧"
    },
    {
      "id": "S16-M22",
      "summary": "HMPA 比例增加后可能不再完全限域在第一溶剂化鞘，进入第二鞘层或体相 → 加速与锂电极反应 → 锂负极电化学性能差",
      "A": "全梯度", "B": "全梯度",
      "property": "Li⁺ 溶剂化结构：HMPA 过多时溢出第一溶剂化层",
      "categories": ["负极锂"],
      "source_type": "本文推测",
      "evidence_ids": ["S0183", "S0184"],
      "test_ids": ["S16-T7", "S16-T8"],
      "side": "强侧"
    },
    {
      "id": "S16-M23",
      "summary": "DD_HMPA 首圈极化更低，与 CV、EIS 一致 → SRR 动力学被促进",
      "A": "DD_HMPA", "B": "DD",
      "property": "Li⁺ 溶剂化增强、[S3]•⁻ 稳定（HMPA 加入）",
      "categories": ["正极反应"],
      "source_type": "本文结论",
      "evidence_ids": ["M0166"],
      "test_ids": ["S16-T1"],
      "side": "弱侧"
    },
    {
      "id": "S16-M24",
      "summary": "HMPA 体积分数过高可能造成去溶剂化势垒或电极界面不稳定（图 S19）",
      "A": "全梯度", "B": "全梯度",
      "property": "Li⁺ 溶剂化过强（HMPA 比例过高）",
      "categories": [],
      "source_type": "本文推测",
      "evidence_ids": ["M0168"],
      "test_ids": ["S16-T11", "S16-T12"],
      "side": "强侧"
    },
    {
      "id": "S16-M25",
      "summary": "HMPA 增至 10% 时容量保持率改善，可能因自由基反应路径更活跃、正极钝化推迟",
      "A": "全梯度", "B": "全梯度",
      "property": "Li⁺ 溶剂化增强（HMPA 6%→10%）",
      "categories": ["正极反应"],
      "source_type": "本文推测",
      "evidence_ids": ["S0224"],
      "test_ids": ["S16-T11"],
      "side": "弱侧"
    },
    {
      "id": "S16-M26",
      "summary": "HMPA 高给电子性导致去溶剂化困难 → 高倍率硫利用率差（10% 档 2.5 C 仅 130 mAh g-1）",
      "A": "全梯度", "B": "全梯度",
      "property": "Li⁺ 溶剂化过强（HMPA 高 DN，去溶剂化困难）",
      "categories": ["正极反应"],
      "source_type": "本文推测",
      "evidence_ids": ["S0226"],
      "test_ids": ["S16-T12"],
      "side": "强侧"
    },
    {
      "id": "S16-M27",
      "summary": "DD_HMPA 电池未出现过充增加和明显锂枝晶 → 快速自由基介导 SRR 有效抑制了多硫化物穿梭（作者称强溶剂化下穿梭未加重）",
      "A": "DD_HMPA", "B": "DD",
      "property": "多硫化物溶剂化增强（HSE）",
      "categories": ["多硫化物穿梭", "正极反应", "负极锂"],
      "source_type": "本文结论",
      "evidence_ids": ["M0169"],
      "test_ids": [],
      "side": "其他"
    },
    {
      "id": "S16-M28",
      "summary": "DD_HMPA 显著提高 Li2S 正极利用率 → 自由基在充电中作介导促进 Li2S 转化",
      "A": "DD_HMPA", "B": "DD",
      "property": "多硫化物物种：[S3]•⁻ 存在",
      "categories": ["正极反应"],
      "source_type": "本文结论",
      "evidence_ids": ["M0170"],
      "test_ids": ["S16-T9"],
      "side": "弱侧"
    },
    {
      "id": "S16-M29",
      "summary": "其他 HSE 循环 60 圈后第二平台极化高，归因于锂负极劣化和 Li2S 过早钝化正极表面",
      "A": "DD_DMSO", "B": "DD_HMPA",
      "property": "共溶剂种类不同（无 HMPA 式限域与自由基稳定）",
      "categories": ["负极锂", "正极反应"],
      "source_type": "本文结论",
      "evidence_ids": ["M0173", "M0181"],
      "test_ids": ["S16-T3"],
      "side": "其他"
    },
    {
      "id": "S16-M30",
      "summary": "高载量贫液下 DD 放电过电位高、循环差，原因是反应迟缓和电极过早钝化（第二平台随循环消失）",
      "A": "DD_HMPA", "B": "DD",
      "property": "Li⁺/多硫化物溶剂化较弱（DD 无高 DN 共溶剂）",
      "categories": ["正极反应"],
      "source_type": "本文结论",
      "evidence_ids": ["M0182"],
      "test_ids": ["S16-T4"],
      "side": "弱侧"
    },
    {
      "id": "S16-M31",
      "summary": "DD 在高载量贫液下无法放电，说明转化为 Li2S 困难；DD_HMPA 依靠长寿命 [S3]•⁻ 介导 SRR",
      "A": "DD_HMPA", "B": "DD",
      "property": "多硫化物物种：[S3]•⁻ 长寿命（HMPA）",
      "categories": ["正极反应"],
      "source_type": "本文结论",
      "evidence_ids": ["M0183"],
      "test_ids": ["S16-T4"],
      "side": "弱侧"
    },
    {
      "id": "S16-M32",
      "summary": "DD_TPPO 黏度高 → 高电流密度下容量很低",
      "A": "DD_TPPO", "B": "DD_HMPA",
      "property": "黏度高（非溶剂化起点）",
      "categories": [],
      "source_type": "本文结论",
      "evidence_ids": ["S0218"],
      "test_ids": ["S16-T2"],
      "side": "其他"
    },
    {
      "id": "S16-M33",
      "summary": "DD_HMPA 倍率优势归因于自由基长期稳定和锂负极稳定（相对 DD_DMF、DD_DMSO）",
      "A": "DD_HMPA", "B": "DD_DMF",
      "property": "共溶剂种类：HMPA 稳定自由基且被限域",
      "categories": ["正极反应", "负极锂"],
      "source_type": "本文结论",
      "evidence_ids": ["S0220"],
      "test_ids": ["S16-T2"],
      "side": "其他"
    },
    {
      "id": "S16-M34",
      "summary": "TPPO 位阻大，可能妨碍形成络合物，削弱其稳定自由基的能力",
      "A": "DD_TPPO", "B": "DD_HMPA",
      "property": "溶剂分子位阻（TPPO）",
      "categories": [],
      "source_type": "本文推测",
      "evidence_ids": ["M0078", "M0089"],
      "test_ids": [],
      "side": "其他"
    },
    {
      "id": "S16-M35",
      "summary": "DD_DMSO 中 Li2S 溶解度更高，可能使 Li2S 成核生长势垒更大 → 第二平台电位更低",
      "A": "DD_DMSO", "B": "DD_HMPA",
      "property": "Li2S 溶解度较高（DD_DMSO，作者推测，未测）",
      "categories": ["正极反应"],
      "source_type": "本文推测",
      "evidence_ids": ["S0240"],
      "test_ids": ["S16-T3"],
      "side": "强侧"
    },
    {
      "id": "S16-M36",
      "summary": "HMPA 即使体积分数较低也能长时间稳定三硫自由基 → 溶液调控的反应路径与三维岛状 Li2S → 低 E/S 下高硫利用率",
      "A": "DD_HMPA", "B": "DD",
      "property": "多硫化物物种：[S3]•⁻ 长时间稳定（HMPA）",
      "categories": ["正极反应"],
      "source_type": "本文结论",
      "evidence_ids": ["M0190"],
      "test_ids": ["S16-T3", "S16-T4"],
      "side": "弱侧"
    },
    {
      "id": "S16-M37",
      "summary": "DD 中 NO3⁻ 提高 Li2S 溶解度使沉积呈 2DI/3DP 混合、形成平整 Li2S 层，后续生长受表面传质控制并被绝缘 Li2S 层阻碍",
      "A": "DD_HMPA", "B": "DD",
      "property": "Li2S 溶解度（由 NO3⁻ 提高，非溶剂强弱起点）",
      "categories": ["正极反应"],
      "source_type": "本文结论（与他文一致）",
      "evidence_ids": ["M0113"],
      "test_ids": ["S16-T10"],
      "side": "其他"
    }
  ],
  "design_claims": [
    {
      "summary": "其他（核壳溶剂化结构）：在 DOL/DME 常规醚电解液中加入少量高 DN 磷酰胺共溶剂 HMPA，靠氢键把 HMPA 限域在 Li⁺ 第一溶剂化层，同时促进 SRR（稳定 [S3]•⁻）并保护锂负极；作者未用折中/解耦字样（AI 判读：多硫化物侧增强、锂侧靠限域屏蔽，接近解耦思路）",
      "evidence_ids": ["M0007", "M0022", "M0028", "M0186"]
    },
    {
      "summary": "最优配方 DD_HMPA（8 vol% HMPA，正文默认）；HMPA 过多则核壳结构失效、锂负极变差、去溶剂化困难，倍率下降",
      "evidence_ids": ["S0035", "M0140", "M0168", "S0183"]
    }
  ],
  "figure_requests": [
    {
      "test_id": "S16-T1",
      "figure": "Fig. 5a",
      "part": "main",
      "metric": "首圈容量",
      "A": "DD_HMPA", "B": "DD",
      "target_point": "0.1 C 第 1 圈",
      "anchor_quote_ids": ["M0165"],
      "reason": "Li‖S 循环类测试缺同一测试容量侧（DD 只在图上）；锚点 DD_HMPA 1094 / 799 mAh g-1"
    },
    {
      "test_id": "S16-T1",
      "figure": "Fig. 5a",
      "part": "main",
      "metric": "指定圈容量",
      "A": "DD_HMPA", "B": "DD",
      "target_point": "0.1 C 第 100 圈",
      "anchor_quote_ids": ["M0165"],
      "reason": "Li‖S 循环类测试缺同一测试容量侧；锚点 DD_HMPA 第 100 圈 799 mAh g-1"
    },
    {
      "test_id": "S16-T1",
      "figure": "Fig. 5a",
      "part": "main",
      "metric": "首圈容量",
      "A": "DD_DMSO", "B": "DD",
      "target_point": "0.1 C 第 1 圈",
      "anchor_quote_ids": ["M0165"],
      "reason": "种类梯度上只在图里有数的档；DD_DMSO 是否在图 5a 原文未明写（推定）"
    },
    {
      "test_id": "S16-T1",
      "figure": "Fig. 5a",
      "part": "main",
      "metric": "指定圈容量",
      "A": "DD_DMSO", "B": "DD",
      "target_point": "0.1 C 第 100 圈",
      "anchor_quote_ids": ["M0165"],
      "reason": "种类梯度上只在图里有数的档"
    },
    {
      "test_id": "S16-T1",
      "figure": "Figure S14a",
      "part": "si",
      "metric": "首圈容量",
      "A": "DD_TPPO", "B": "DD",
      "target_point": "0.1 C 第 1 圈",
      "anchor_quote_ids": [],
      "reason": "种类梯度上只在图里有数的档；图 S14a 只有 DD_TPPO、DD_DMF，无锚点，且与 DD 跨图"
    },
    {
      "test_id": "S16-T1",
      "figure": "Figure S14a",
      "part": "si",
      "metric": "首圈容量",
      "A": "DD_DMF", "B": "DD",
      "target_point": "0.1 C 第 1 圈",
      "anchor_quote_ids": [],
      "reason": "同上，无锚点"
    },
    {
      "test_id": "S16-T3",
      "figure": "Fig. 5c",
      "part": "main",
      "metric": "首圈容量",
      "A": "DD_DMSO", "B": "DD_HMPA",
      "target_point": "0.05 C 第 1 圈",
      "anchor_quote_ids": ["M0172"],
      "reason": "Li‖S 循环类测试缺同一测试容量侧；锚点 DD_HMPA 1213 / 860 mAh g-1"
    },
    {
      "test_id": "S16-T3",
      "figure": "Fig. 5c",
      "part": "main",
      "metric": "指定圈容量",
      "A": "DD_DMSO", "B": "DD_HMPA",
      "target_point": "0.05 C 第 70 圈",
      "anchor_quote_ids": ["M0172"],
      "reason": "Li‖S 循环类测试缺同一测试容量侧"
    },
    {
      "test_id": "S16-T3",
      "figure": "Fig. 5c",
      "part": "main",
      "metric": "首圈容量",
      "A": "DD_TPPO", "B": "DD_HMPA",
      "target_point": "0.05 C 第 1 圈",
      "anchor_quote_ids": ["M0172"],
      "reason": "Li‖S 循环类测试缺同一测试容量侧；DD_TPPO 是否在图中按 other HSEs 推定"
    },
    {
      "test_id": "S16-T3",
      "figure": "Fig. 5c",
      "part": "main",
      "metric": "首圈容量",
      "A": "DD_DMF", "B": "DD_HMPA",
      "target_point": "0.05 C 第 1 圈",
      "anchor_quote_ids": ["M0172"],
      "reason": "同上"
    },
    {
      "test_id": "S16-T4",
      "figure": "Fig. 5e",
      "part": "main",
      "metric": "首圈容量",
      "A": "DD_HMPA", "B": "DD",
      "target_point": "0.1 C 第 1 圈",
      "anchor_quote_ids": ["M0026", "M0182"],
      "reason": "Li‖S 循环类测试缺同一测试容量侧（DD 只有定性）；锚点 DD_HMPA 864 mAh g-1、65 圈 85.4%"
    },
    {
      "test_id": "S16-T4",
      "figure": "Fig. 5e",
      "part": "main",
      "metric": "指定圈容量",
      "A": "DD_HMPA", "B": "DD",
      "target_point": "0.1 C 第 65 圈",
      "anchor_quote_ids": ["M0182"],
      "reason": "Li‖S 循环类测试缺同一测试容量侧"
    },
    {
      "test_id": "S16-T5",
      "figure": "Fig. 6d",
      "part": "main",
      "metric": "首圈容量",
      "A": "DD_HMPA", "B": "DD",
      "target_point": "0.1 C 第 1 圈",
      "anchor_quote_ids": ["M0185"],
      "reason": "软包循环测试缺 DD 容量侧；锚点 DD_HMPA 2.71 Ah、20 圈 86.7%"
    },
    {
      "test_id": "S16-T5",
      "figure": "Fig. 6d",
      "part": "main",
      "metric": "指定圈容量",
      "A": "DD_HMPA", "B": "DD",
      "target_point": "0.1 C 第 20 圈",
      "anchor_quote_ids": ["M0185"],
      "reason": "软包循环测试缺 DD 容量侧"
    },
    {
      "test_id": "S16-T11",
      "figure": "Figure S19a",
      "part": "si",
      "metric": "首圈容量",
      "A": "HMPA-10%_1M", "B": "HMPA-6%_1M",
      "target_point": "第 1 圈",
      "anchor_quote_ids": [],
      "reason": "梯度上只在图里有数的档；无锚点"
    },
    {
      "test_id": "S16-T11",
      "figure": "Figure S19a",
      "part": "si",
      "metric": "首圈容量",
      "A": "HMPA-8%_1M", "B": "HMPA-6%_1M",
      "target_point": "第 1 圈",
      "anchor_quote_ids": [],
      "reason": "梯度上只在图里有数的档；无锚点"
    },
    {
      "test_id": "S16-T12",
      "figure": "Figure S19b",
      "part": "si",
      "metric": "倍率容量",
      "A": "HMPA-10%_1M", "B": "HMPA-6%_1M",
      "target_point": "2.5 C",
      "anchor_quote_ids": ["S0225"],
      "reason": "梯度上只在图里有数的档（6%、8%）；锚点 10% 档 2.5 C 130 mAh g-1"
    },
    {
      "test_id": "S16-T12",
      "figure": "Figure S19b",
      "part": "si",
      "metric": "倍率容量",
      "A": "HMPA-10%_1M", "B": "HMPA-8%_1M",
      "target_point": "2.5 C",
      "anchor_quote_ids": ["S0225"],
      "reason": "同上"
    }
  ],
  "gaps": [
    "所有 Li‖S 扣式测试未报告锂箔厚度、1C 定义和化成协议",
    "S16-T1、T3、T4、T5 未报告库仑效率（图 5a、S14a、S19a 有 CE 轴，按规程不读）",
    "S16-T1 中 DD 及其他 HSE 的容量只在图上；DD_DMSO 是否在图 5a 原文未明写",
    "S16-T2 倍率测试硫载量、E/S 未报告；DD 与其他 HSE 未直接比较；倍率图不在可读图范围",
    "S16-T3 是否含 DD 原文未写；“other HSEs”未逐一点名；倍率前后不一（正文/图 5 图注 0.05 C，图 S22 图注 0.1 C）",
    "S16-T4、T5 中 DD 只有定性描述，数值只在图上；T5 未报告 DD 能量密度",
    "多硫化物溶解度、多硫化物溶剂化、离子电导率、黏度（除 DD_TPPO 定性）、迁移数均未报告",
    "图 S19（S16-T11、T12）用 1 M LiTFSI + 0.4 M LiNO3，与主配方不同，DOL/DME 比例、硫载量、E/S、倍率未报告",
    "HMPA 用量梯度各档分散在不同实验，电池测试主要只有 0% 与 8%；7Li NMR 中间档（4%）是否测原文未写",
    "Table S1 给出 DD_HMPA 保持率 73.0%/100 圈、70.9%/70 圈，无 DD 对应值",
    "S16-T10 Li2S6 catholyte 浓度未报告"
  ],
  "source_review": {
    "main": true,
    "si": true,
    "notes": "分段通读正文（M0001–M0255，参考文献略读）与 SI（S0001–S0266）；只读 extraction_spec.md 与 sources_txt/S16.txt，未读任何既有提取结果。SI 实验部分把 DD_DMF 误写为 DD_DM。高 DN 共溶剂种类梯度中 TPPO 的溶剂化位置原文无依据，排序不确定。"
  }
}
