Repository: zhuonanli08/Li-S_Electrolyte_Conflicts

File: output/Claude_v4_调试集53篇_2026-10-25/validation/status.json
{
  "completed_papers": 53,
  "expected_papers": 53,
  "missing_papers": [],
  "counts": {
    "P001": {
      "formulations": 3,
      "tests": 3,
      "results": 9,
      "mechanisms": 23,
      "figure_requests": 1
    },
    "P002": {
      "formulations": 4,
      "tests": 3,
      "results": 12,
      "mechanisms": 24,
      "figure_requests": 3
    },
    "P014": {
      "formulations": 15,
      "tests": 3,
      "results": 29,
      "mechanisms": 27,
      "figure_requests": 0
    },
    "P039": {
      "formulations": 7,
      "tests": 5,
      "results": 13,
      "mechanisms": 17,
      "figure_requests": 1
    },
    "P041": {
      "formulations": 9,
      "tests": 1,
      "results": 17,
      "mechanisms": 18,
      "figure_requests": 11
    },
    "P095": {
      "formulations": 4,
      "tests": 3,
      "results": 15,
      "mechanisms": 24,
      "figure_requests": 0
    },
    "P109": {
      "formulations": 7,
      "tests": 1,
      "results": 41,
      "mechanisms": 19,
      "figure_requests": 12
    },
    "P149": {
      "formulations": 4,
      "tests": 11,
      "results": 19,
      "mechanisms": 25,
      "figure_requests": 4
    },
    "P163": {
      "formulations": 4,
      "tests": 8,
      "results": 15,
      "mechanisms": 20,
      "figure_requests": 0
    },
    "P211": {
      "formulations": 5,
      "tests": 5,
      "results": 17,
      "mechanisms": 30,
      "figure_requests": 1
    },
    "P212": {
      "formulations": 2,
      "tests": 8,
      "results": 16,
      "mechanisms": 10,
      "figure_requests": 0
    },
    "P248": {
      "formulations": 3,
      "tests": 4,
      "results": 14,
      "mechanisms": 22,
      "figure_requests": 3
    },
    "P271": {
      "formulations": 2,
      "tests": 1,
      "results": 5,
      "mechanisms": 18,
      "figure_requests": 1
    },
    "P296": {
      "formulations": 6,
      "tests": 2,
      "results": 24,
      "mechanisms": 18,
      "figure_requests": 2
    },
    "P337": {
      "formulations": 4,
      "tests": 6,
      "results": 20,
      "mechanisms": 28,
      "figure_requests": 1
    },
    "P352": {
      "formulations": 4,
      "tests": 8,
      "results": 39,
      "mechanisms": 20,
      "figure_requests": 5
    },
    "P354": {
      "formulations": 4,
      "tests": 5,
      "results": 17,
      "mechanisms": 20,
      "figure_requests": 2
    },
    "P389": {
      "formulations": 5,
      "tests": 6,
      "results": 31,
      "mechanisms": 18,
      "figure_requests": 2
    },
    "P394": {
      "formulations": 2,
      "tests": 6,
      "results": 8,
      "mechanisms": 17,
      "figure_requests": 0
    },
    "P413": {
      "formulations": 9,
      "tests": 2,
      "results": 22,
      "mechanisms": 8,
      "figure_requests": 16
    },
    "P432": {
      "formulations": 14,
      "tests": 2,
      "results": 21,
      "mechanisms": 27,
      "figure_requests": 2
    },
    "P455": {
      "formulations": 12,
      "tests": 7,
      "results": 19,
      "mechanisms": 22,
      "figure_requests": 0
    },
    "P482": {
      "formulations": 2,
      "tests": 13,
      "results": 26,
      "mechanisms": 29,
      "figure_requests": 4
    },
    "P525": {
      "formulations": 2,
      "tests": 13,
      "results": 19,
      "mechanisms": 25,
      "figure_requests": 4
    },
    "P527": {
      "formulations": 5,
      "tests": 12,
      "results": 23,
      "mechanisms": 25,
      "figure_requests": 1
    },
    "P548": {
      "formulations": 5,
      "tests": 5,
      "results": 8,
      "mechanisms": 13,
      "figure_requests": 1
    },
    "P564": {
      "formulations": 5,
      "tests": 10,
      "results": 32,
      "mechanisms": 19,
      "figure_requests": 6
    },
    "P591": {
      "formulations": 6,
      "tests": 9,
      "results": 39,
      "mechanisms": 37,
      "figure_requests": 11
    },
    "P620": {
      "formulations": 2,
      "tests": 2,
      "results": 6,
      "mechanisms": 28,
      "figure_requests": 0
    },
    "P624": {
      "formulations": 10,
      "tests": 17,
      "results": 29,
      "mechanisms": 27,
      "figure_requests": 1
    },
    "S05": {
      "formulations": 2,
      "tests": 8,
      "results": 19,
      "mechanisms": 22,
      "figure_requests": 2
    },
    "S06": {
      "formulations": 11,
      "tests": 7,
      "results": 5,
      "mechanisms": 19,
      "figure_requests": 0
    },
    "S09": {
      "formulations": 8,
      "tests": 11,
      "results": 55,
      "mechanisms": 28,
      "figure_requests": 15
    },
    "S10": {
      "formulations": 3,
      "tests": 7,
      "results": 30,
      "mechanisms": 19,
      "figure_requests": 5
    },
    "S11": {
      "formulations": 5,
      "tests": 9,
      "results": 68,
      "mechanisms": 27,
      "figure_requests": 11
    },
    "S15": {
      "formulations": 6,
      "tests": 13,
      "results": 18,
      "mechanisms": 25,
      "figure_requests": 1
    },
    "S16": {
      "formulations": 15,
      "tests": 12,
      "results": 58,
      "mechanisms": 37,
      "figure_requests": 18
    },
    "S18": {
      "formulations": 15,
      "tests": 10,
      "results": 11,
      "mechanisms": 19,
      "figure_requests": 22
    },
    "S19": {
      "formulations": 6,
      "tests": 14,
      "results": 51,
      "mechanisms": 39,
      "figure_requests": 14
    },
    "S20": {
      "formulations": 3,
      "tests": 9,
      "results": 23,
      "mechanisms": 22,
      "figure_requests": 5
    },
    "S21": {
      "formulations": 6,
      "tests": 16,
      "results": 71,
      "mechanisms": 32,
      "figure_requests": 17
    },
    "S23": {
      "formulations": 5,
      "tests": 14,
      "results": 48,
      "mechanisms": 32,
      "figure_requests": 5
    },
    "S24": {
      "formulations": 3,
      "tests": 13,
      "results": 17,
      "mechanisms": 20,
      "figure_requests": 7
    },
    "S25": {
      "formulations": 5,
      "tests": 16,
      "results": 51,
      "mechanisms": 29,
      "figure_requests": 4
    },
    "S28": {
      "formulations": 16,
      "tests": 16,
      "results": 92,
      "mechanisms": 35,
      "figure_requests": 5
    },
    "S32": {
      "formulations": 5,
      "tests": 8,
      "results": 81,
      "mechanisms": 33,
      "figure_requests": 25
    },
    "S33": {
      "formulations": 6,
      "tests": 9,
      "results": 45,
      "mechanisms": 45,
      "figure_requests": 0
    },
    "S37": {
      "formulations": 19,
      "tests": 2,
      "results": 15,
      "mechanisms": 26,
      "figure_requests": 6
    },
    "S39": {
      "formulations": 15,
      "tests": 10,
      "results": 49,
      "mechanisms": 47,
      "figure_requests": 7
    },
    "S40": {
      "formulations": 7,
      "tests": 9,
      "results": 30,
      "mechanisms": 24,
      "figure_requests": 6
    },
    "S44": {
      "formulations": 2,
      "tests": 5,
      "results": 20,
      "mechanisms": 25,
      "figure_requests": 3
    },
    "S51": {
      "formulations": 5,
      "tests": 4,
      "results": 18,
      "mechanisms": 28,
      "figure_requests": 6
    },
    "S53": {
      "formulations": 7,
      "tests": 4,
      "results": 6,
      "mechanisms": 15,
      "figure_requests": 0
    }
  },
  "issue_types": {
    "方向待核": 175,
    "数字待核": 152,
    "缺原句": 40
  },
  "precision": null,
  "recall": null,
  "note": "机械检查，不能替代语义核对或召回率"
}

File: output/Claude_v4_调试集53篇_2026-10-25/validation/evidence.json (part 2 of 75)
[
    "text": "The solubility was obtained by fi rst adding extra amount of stoichiometric Li 2 S 8 followed by diluting the saturated solution gradually for every 10 h until all species were dissolved."
  },
  {
    "paper_id": "P002",
    "unit": "properties/4",
    "id": "M0019",
    "part": "main",
    "page": 1,
    "text": "The δ ( 7 Li) for the LiTDI and LiTFSI-based electrolytes without polysulfi des was –0.8 and –1.2 ppm (relative to Li + cations fully solvated by H 2 O molecules) ( Figure 1 a–c), respectively."
  },
  {
    "paper_id": "P002",
    "unit": "properties/4",
    "id": "M0020",
    "part": "main",
    "page": 1,
    "text": "The δ ( 17 O) for the DME molecules shifts to ≈ –27.7 and –26.9 ppm in the LiTDI and LiTFSI-based electrolytes, respectively, from –24.3 ppm in a neat DOL/DME solvent mixture."
  },
  {
    "paper_id": "P002",
    "unit": "properties/4",
    "id": "M0113",
    "part": "main",
    "page": 5,
    "text": "The 7 Li and 17 O NMR spectra for these electrolytes were obtained from Fourier transformed free induction decays after a single pulse excitation at Larmor frequencies of 233.2 and 81.4 MHz, respectively, at ambient temperature (≈25 °C) using a 600 MHz NMR spectrometer (Agilent, USA) equipped with a 5 mm liquid NMR probe (Doty Scientifi c, USA)."
  },
  {
    "paper_id": "P002",
    "unit": "properties/4",
    "id": "M0114",
    "part": "main",
    "page": 5,
    "text": "The 7 Li and 17 O chemical shifts for a 1 M LiCl in H 2 O solution and dilute water were used as external references (i.e., 0 ppm), respectively."
  },
  {
    "paper_id": "P002",
    "unit": "properties/5",
    "id": "S0015",
    "part": "si",
    "page": 2,
    "text": "Table S1 The hydrodynamic radius difference with LiTFSI and LiTDI based electrolyte before and after adding 0.05M Li2S8. rs,Li/rLi LiTFSI LiTDI without Li2S8 10.16 10.13 with Li2S8 10.42 12.06"
  },
  {
    "paper_id": "P002",
    "unit": "properties/5",
    "id": "M0043",
    "part": "main",
    "page": 2,
    "text": "However, in the LiTDI-based electrolyte, it increased by 20% (Table S1 of the Supporting Information)."
  },
  {
    "paper_id": "P002",
    "unit": "properties/5",
    "id": "M0123",
    "part": "main",
    "page": 5,
    "text": "Using the diffusion coeffi cients the ratio r s,Li / r Li for LiTFSI and LiTDI-based electrolytes was calculated with and without 0.05 M Li 2 S 8 ."
  },
  {
    "paper_id": "P002",
    "unit": "properties/6",
    "id": "M0048",
    "part": "main",
    "page": 2,
    "text": "For the LiTDI electrolyte, two Li 2 S 4 were formed, whereas for the LiTFSI electrolyte, the Li 2 S 3 and Li 2 S 5 were generated."
  },
  {
    "paper_id": "P002",
    "unit": "properties/6",
    "id": "M0049",
    "part": "main",
    "page": 2,
    "text": "The two Li 2 S 4 species in LiTDI solution tend to agglomerate into a dimer with Li 4 S 8 -like cluster, in contrast to the separation of Li 2 S 3 and Li 2 S 5 in LiTFSI solutions as observed in previous studies."
  },
  {
    "paper_id": "P002",
    "unit": "properties/6",
    "id": "M0140",
    "part": "main",
    "page": 5,
    "text": "[ 42 ] For the simulation of the electrolyte, the simulation box (18 × 18 × 18 Å 3 ) was consisted of randomly populated 20 solvent molecules (DOL:DME = 1:1) and 5 salt molecules (i.e., LiTDI or LiTFSI) with a solvated Li 2 S 8 molecule with presumed liquid density of ≈0.96 g cm –3 ."
  },
  {
    "paper_id": "P002",
    "unit": "properties/6",
    "id": "M0141",
    "part": "main",
    "page": 5,
    "text": "To investigate the thermodynamic stability of the system at room temperature, all the system were thermally equilibrated at T = 300 K based on an Nose–Hoover paticles, volume, temperature (NVT) system ensemble with a time step of 1 fs, and the production run was obtained after thermal equilibration of ≈2.5 ps."
  },
  {
    "paper_id": "P002",
    "unit": "properties/6",
    "id": "M0052",
    "part": "main",
    "page": 2,
    "text": "[ 10 ] It should be noted that the chemical synthesized Li 2 S 8 solution in the experiment is a complex mixture of different state polysulfi des, including Li 2 S 6 and S 3 − radicals."
  },
  {
    "paper_id": "P002",
    "unit": "design_claims/1",
    "id": "M0010",
    "part": "main",
    "page": 1,
    "text": "[ 24 ] Therefore, the solubility of the polysulfi des in cells with liquid electrolytes needs to be carefully tuned and well understood."
  },
  {
    "paper_id": "P002",
    "unit": "design_claims/1",
    "id": "M0054",
    "part": "main",
    "page": 2,
    "text": "This case indicates that supporting salts would affect the chemical reduction reaction of long-chain polysulfi de (i.e., Li 2 S 8 ) and result in a manageable optimization of the polysulfi de solubility."
  },
  {
    "paper_id": "P002",
    "unit": "design_claims/2",
    "id": "M0108",
    "part": "main",
    "page": 5,
    "text": "Furthermore, with the incorporation of 0.1% Li 2 S 8 and 0.2 M LiNO 3 additives, excellent Li–S cell performance with cathodes having a high sulfur (3 mg S cm −2 ) loading was obtained using the LiTDI-based electrolyte."
  },
  {
    "paper_id": "P002",
    "unit": "design_claims/2",
    "id": "M0092",
    "part": "main",
    "page": 4,
    "text": "The reduced dissolution of polysulfi de from the cathode scaffold together with the additive polysulfi de penetration helped a full delivery under the thick electrode condition and stabilized the electrode during the cycling."
  },
  {
    "paper_id": "P002",
    "unit": "T/P002-T1",
    "id": "M0083",
    "part": "main",
    "page": 3,
    "text": "Energy Mater. 2016, 6, 1600160 www.MaterialsViews.com www.advenergymat.de Figure 2. a) Li-S cell discharge–charge curves for the fi rst cycle (with electrolyte amount indicated) and b) discharge capacity and CE of the cells at a C/5 rate—electrolytes with LiTDI (red) and LiTFSI (black). 1C = 1675 mA g −1 of S and the cathode was prepared with 64 wt% S, 16 wt% MWCNTs, 10 wt% Super P carbon additive, and 10 wt% PVDF binder."
  },
  {
    "paper_id": "P002",
    "unit": "T/P002-T1",
    "id": "M0125",
    "part": "main",
    "page": 5,
    "text": "Electrochemical Measurements : The thin cathode with <1 mg S cm −2 loading was prepared by mixing 80 wt% S-CNT composite powder, 10 wt% Super P (Timcal Graphite & Carbon), and 10 wt% polyvinylidene fl uoride (PVDF) binder together and adding N -methyl-2-pyrrolidinone to form a slurry."
  },
  {
    "paper_id": "P002",
    "unit": "T/P002-T1",
    "id": "M0130",
    "part": "main",
    "page": 5,
    "text": "The electrolytes used were either 1 M LiTFSI or 1 M LiTDI dissolved in a mixture of DOL and DME (1/1 v/v), respectively."
  },
  {
    "paper_id": "P002",
    "unit": "T/P002-T1",
    "id": "M0133",
    "part": "main",
    "page": 5,
    "text": "Half cells with Li metal foil (400 μm thick from MTI Corp.) as the anode and Celgard 3501 as the separator were assembled using CR2032 coin cells in an argon-fi lled glove box."
  },
  {
    "paper_id": "P002",
    "unit": "T/P002-T1",
    "id": "M0134",
    "part": "main",
    "page": 5,
    "text": "The active S/E was carefully controlled, [ 29 ] ranging from 15 g L −1 (15 g sulfur per liter of electrolyte) to 100 g L −1 ."
  },
  {
    "paper_id": "P002",
    "unit": "T/P002-T1",
    "id": "M0135",
    "part": "main",
    "page": 5,
    "text": "The discharge/charge cycles were tested galvanostatically using a Lanhe battery tester at room temperature in a voltage cutoff protocol between 2.8 and 1.5 V."
  },
  {
    "paper_id": "P002",
    "unit": "T/P002-T1",
    "id": "M0056",
    "part": "main",
    "page": 2,
    "text": "In order to obtain a reproducible result from the batch-to-batch study, the sulfur to electrolyte ratio (S/E) needs to be optimized fi rst for each formulation, as shown in Figure S2 (Supporting Information)."
  },
  {
    "paper_id": "P002",
    "unit": "T/P002-T1",
    "id": "M0068",
    "part": "main",
    "page": 3,
    "text": "When sulfur to electrolyte ratio is increased from 50 g S /L E to 70 g S /L E in the cell using LiTDI electrolyte, a higher Coulombic effi ciency (CE) and slower capacity decay are obtained (Figure 2 b)."
  },
  {
    "paper_id": "P002",
    "unit": "T/P002-T1",
    "id": "S0014",
    "part": "si",
    "page": 2,
    "text": "Figure S2 Capacity retention of cells with (a) 1M LiTFSI and (b) 1M LiTDI in DOL/DME electrolytes (no additives) with different sulfur to electrolyte (S/E) ratios at a C/5 rate. 1C = 1675 mA g-1 of S and the cathode was prepared with 64 wt% S (i.e., S8), 16 wt% MWCNTs, 10 wt% Super P carbon additive and 10 wt% PVDF binder."
  },
  {
    "paper_id": "P002",
    "unit": "T/P002-T1/P002-T1-R1",
    "id": "M0057",
    "part": "main",
    "page": 2,
    "text": "[ 29,30 ] The initial capacity is lower for the cell with the LiTDI electrolyte than that for the cell with the LiTFSI electrolyte (995 vs 1170 mAh g −1 )."
  },
  {
    "paper_id": "P002",
    "unit": "T/P002-T1/P002-T1-R2",
    "id": "M0070",
    "part": "main",
    "page": 3,
    "text": "[ 29 ] After 100 cycles, the capacity retention is 25% higher with the LiTDI electrolyte than for the LiTFSI electrolyte."
  },
  {
    "paper_id": "P002",
    "unit": "T/P002-T1/P002-T1-R3",
    "id": "M0071",
    "part": "main",
    "page": 3,
    "text": "In addition, the initial CE of the Li-S cell with the LiTDI electrolyte is much improved (Figure 2 b) due to the reduction in the shuttle mechanism, in sharp contrast to the LiTFSI cell for which the polysulfi de shuttle is quite evident (Figure 2 a)."
  },
  {
    "paper_id": "P002",
    "unit": "T/P002-T1/P002-T1-R4",
    "id": "M0067",
    "part": "main",
    "page": 3,
    "text": "[ 31 ] No obvious overpotential is observed, which indicates the extensive penetration of the LiTDI electrolyte into the carbon cathode."
  },
  {
    "paper_id": "P002",
    "unit": "T/P002-T2",
    "id": "M0075",
    "part": "main",
    "page": 3,
    "text": "[ 33,34 ] Figure 3 compares the charge–discharge curves and cycling performance of a cell with 3 mg S cm −2 loading."
  },
  {
    "paper_id": "P002",
    "unit": "T/P002-T2",
    "id": "M0076",
    "part": "main",
    "page": 3,
    "text": "The cell is fi rst discharged/ charged at a C/10 (i.e., 10 h) rate (0.5 mA cm −2 ) for 5 cycles, followed by a C/2 (i.e., 2 h) rate (2.4 mA cm −2 ) up to 300 cycles."
  },
  {
    "paper_id": "P002",
    "unit": "T/P002-T2",
    "id": "M0084",
    "part": "main",
    "page": 3,
    "text": "Cycling behavior of Li-S cells with 3 mg S cm −2 loading cathodes (64 wt% sulfur, 16 wt% MWCNTs, 10 wt% Super P carbon additive, 5 wt% LA133 binder, and 5 wt% SBR binder) with different electrolytes: 1 M LiTDI, 1 M LiTFSI, 1 M LiTDI (+ 0.2 M LiNO 3 + 0.04 M Li 2 S 8 ) and 1 M LiTFSI (+ 0.2 M LiNO 3 + 0.04 M Li 2 S 8 ) in DOL/DME. a) Discharge capacity versus cycle number at a C/10 rate for the fi rst fi ve cycles and C/2 rate for the subsequent cycles. b) Areal capacity versus cycling number. c) Coulombic effi ciency versus cycling number. 16146840, 2016, 11, Downloaded from https://advanced.onlinelibrary.wiley.com/doi/10.1002/aenm.201600160 by Tsinghua University Library, Wiley Online Library on [10/10/2026]."
  },
  {
    "paper_id": "P002",
    "unit": "T/P002-T2",
    "id": "M0127",
    "part": "main",
    "page": 5,
    "text": "A thick cathode with ≈3 mg S cm −2 loading was prepared similarly by mixing 80 wt% S-CNT composite powder, 10 wt% Super P, 5 wt% LA133 binder (Chengdu indigo Co.), and 5 wt% styrene-butadiene-rubber(SBR) binder (MTI Corp.) and forming a slurry with water."
  },
  {
    "paper_id": "P002",
    "unit": "T/P002-T2",
    "id": "M0133",
    "part": "main",
    "page": 5,
    "text": "Half cells with Li metal foil (400 μm thick from MTI Corp.) as the anode and Celgard 3501 as the separator were assembled using CR2032 coin cells in an argon-fi lled glove box."
  },
  {
    "paper_id": "P002",
    "unit": "T/P002-T2",
    "id": "M0134",
    "part": "main",
    "page": 5,
    "text": "The active S/E was carefully controlled, [ 29 ] ranging from 15 g L −1 (15 g sulfur per liter of electrolyte) to 100 g L −1 ."
  },
  {
    "paper_id": "P002",
    "unit": "T/P002-T2",
    "id": "M0135",
    "part": "main",
    "page": 5,
    "text": "The discharge/charge cycles were tested galvanostatically using a Lanhe battery tester at room temperature in a voltage cutoff protocol between 2.8 and 1.5 V."
  },
  {
    "paper_id": "P002",
    "unit": "T/P002-T2",
    "id": "M0083",
    "part": "main",
    "page": 3,
    "text": "Energy Mater. 2016, 6, 1600160 www.MaterialsViews.com www.advenergymat.de Figure 2. a) Li-S cell discharge–charge curves for the fi rst cycle (with electrolyte amount indicated) and b) discharge capacity and CE of the cells at a C/5 rate—electrolytes with LiTDI (red) and LiTFSI (black). 1C = 1675 mA g −1 of S and the cathode was prepared with 64 wt% S, 16 wt% MWCNTs, 10 wt% Super P carbon additive, and 10 wt% PVDF binder."
  },
  {
    "paper_id": "P002",
    "unit": "T/P002-T2/P002-T2-R1",
    "id": "M0077",
    "part": "main",
    "page": 3,
    "text": "Both of the cells with the 1 M LiTFSI or LiTDI in DOL/DME electrolytes have only a 300 mAh g −1 discharge capacity due to the large polarization for the thick sulfur cathode."
  },
  {
    "paper_id": "P002",
    "unit": "T/P002-T3",
    "id": "M0075",
    "part": "main",
    "page": 3,
    "text": "[ 33,34 ] Figure 3 compares the charge–discharge curves and cycling performance of a cell with 3 mg S cm −2 loading."
  },
  {
    "paper_id": "P002",
    "unit": "T/P002-T3",
    "id": "M0076",
    "part": "main",
    "page": 3,
    "text": "The cell is fi rst discharged/ charged at a C/10 (i.e., 10 h) rate (0.5 mA cm −2 ) for 5 cycles, followed by a C/2 (i.e., 2 h) rate (2.4 mA cm −2 ) up to 300 cycles."
  },
  {
    "paper_id": "P002",
    "unit": "T/P002-T3",
    "id": "M0080",
    "part": "main",
    "page": 3,
    "text": "In this study, only 40 × 10 –3 M Li 2 S 8 (which is only 1% comparing to the sulfur in the cathode) and 0.2 M LiNO 3 were added to the electrolytes and the polysulfi de additive itself does not contribute to the calculation of the total capacity."
  },
  {
    "paper_id": "P002",
    "unit": "T/P002-T3",
    "id": "M0084",
    "part": "main",
    "page": 3,
    "text": "Cycling behavior of Li-S cells with 3 mg S cm −2 loading cathodes (64 wt% sulfur, 16 wt% MWCNTs, 10 wt% Super P carbon additive, 5 wt% LA133 binder, and 5 wt% SBR binder) with different electrolytes: 1 M LiTDI, 1 M LiTFSI, 1 M LiTDI (+ 0.2 M LiNO 3 + 0.04 M Li 2 S 8 ) and 1 M LiTFSI (+ 0.2 M LiNO 3 + 0.04 M Li 2 S 8 ) in DOL/DME. a) Discharge capacity versus cycle number at a C/10 rate for the fi rst fi ve cycles and C/2 rate for the subsequent cycles. b) Areal capacity versus cycling number. c) Coulombic effi ciency versus cycling number. 16146840, 2016, 11, Downloaded from https://advanced.onlinelibrary.wiley.com/doi/10.1002/aenm.201600160 by Tsinghua University Library, Wiley Online Library on [10/10/2026]."
  },
  {
    "paper_id": "P002",
    "unit": "T/P002-T3",
    "id": "M0127",
    "part": "main",
    "page": 5,
    "text": "A thick cathode with ≈3 mg S cm −2 loading was prepared similarly by mixing 80 wt% S-CNT composite powder, 10 wt% Super P, 5 wt% LA133 binder (Chengdu indigo Co.), and 5 wt% styrene-butadiene-rubber(SBR) binder (MTI Corp.) and forming a slurry with water."
  },
  {
    "paper_id": "P002",
    "unit": "T/P002-T3",
    "id": "M0133",
    "part": "main",
    "page": 5,
    "text": "Half cells with Li metal foil (400 μm thick from MTI Corp.) as the anode and Celgard 3501 as the separator were assembled using CR2032 coin cells in an argon-fi lled glove box."
  },
  {
    "paper_id": "P002",
    "unit": "T/P002-T3",
    "id": "M0134",
    "part": "main",
    "page": 5,
    "text": "The active S/E was carefully controlled, [ 29 ] ranging from 15 g L −1 (15 g sulfur per liter of electrolyte) to 100 g L −1 ."
  },
  {
    "paper_id": "P002",
    "unit": "T/P002-T3",
    "id": "M0135",
    "part": "main",
    "page": 5,
    "text": "The discharge/charge cycles were tested galvanostatically using a Lanhe battery tester at room temperature in a voltage cutoff protocol between 2.8 and 1.5 V."
  },
  {
    "paper_id": "P002",
    "unit": "T/P002-T3",
    "id": "M0083",
    "part": "main",
    "page": 3,
    "text": "Energy Mater. 2016, 6, 1600160 www.MaterialsViews.com www.advenergymat.de Figure 2. a) Li-S cell discharge–charge curves for the fi rst cycle (with electrolyte amount indicated) and b) discharge capacity and CE of the cells at a C/5 rate—electrolytes with LiTDI (red) and LiTFSI (black). 1C = 1675 mA g −1 of S and the cathode was prepared with 64 wt% S, 16 wt% MWCNTs, 10 wt% Super P carbon additive, and 10 wt% PVDF binder."
  },
  {
    "paper_id": "P002",
    "unit": "T/P002-T3/P002-T3-R1",
    "id": "M0081",
    "part": "main",
    "page": 3,
    "text": "For the cells with the electrolytes containing the additives, the sulfur cathodes were well wetted in both the LiTFSI and LiTDI-based electrolytes and both the cells achieved a high initial capacity of 1140 and 1110 mAh g −1 , respectively."
  },
  {
    "paper_id": "P002",
    "unit": "T/P002-T3/P002-T3-R2",
    "id": "M0089",
    "part": "main",
    "page": 4,
    "text": "Therefore, the CE dropped to ≈80% and the capacity decayed quickly after 150 cycles."
  },
  {
    "paper_id": "P002",
    "unit": "T/P002-T3/P002-T3-R2",
    "id": "M0091",
    "part": "main",
    "page": 4,
    "text": "Because of the relatively low concentration of polysulfi de in the electrolyte, the LiNO 3 consumption was greatly decreased as can be seen from the high and stable CE (99%)."
  },
  {
    "paper_id": "P002",
    "unit": "T/P002-T3/P002-T3-R3",
    "id": "M0089",
    "part": "main",
    "page": 4,
    "text": "Therefore, the CE dropped to ≈80% and the capacity decayed quickly after 150 cycles."
  },
  {
    "paper_id": "P002",
    "unit": "T/P002-T3/P002-T3-R3",
    "id": "M0090",
    "part": "main",
    "page": 4,
    "text": "In contrast, the cell with the LiTDI-based electrolyte showed stable cycling at 570 mAh g −1 for 300 cycles."
  },
  {
    "paper_id": "P002",
    "unit": "T/P002-T3/P002-T3-R6",
    "id": "M0103",
    "part": "main",
    "page": 5,
    "text": "In addition, scanning electron microscope (SEM) and Electron-dispersive X-ray spectrum (EDX) analyses of the cycled cathode (Figure 4 d) in LiTDI-based cell show a 54% sulfur retention in the cathode, which is twice as high as that for the LiTFSI-based electrolyte (Figure 4 c)."
  },
  {
    "paper_id": "P002",
    "unit": "T/P002-T3/P002-T3-R6",
    "id": "M0098",
    "part": "main",
    "page": 4,
    "text": "SEM images of the cathode cross sections for the electrodes after 300 cycles in the c) 1 M LiTFSI (+ 0.2 M LiNO 3 + 0.1% Li 2 S 8 ) and d) 1 M LiTDI (+ 0.2 M LiNO 3 + 0.1% Li 2 S 8 ) in DOL/DME electrolytes (EDX analysis shown on right of images). 16146840, 2016, 11, Downloaded from https://advanced.onlinelibrary.wiley.com/doi/10.1002/aenm.201600160 by Tsinghua University Library, Wiley Online Library on [10/10/2026]."
  },
  {
    "paper_id": "P002",
    "unit": "M/P002-M1",
    "id": "M0017",
    "part": "main",
    "page": 1,
    "text": "Restricting the polysulfi de solubility to a low level is expected to improve the Li-S cell cycle life because of the suppression of the polysulfi de shuttle mechanism, reduction of anode contamination, and the minimization of the loss of active material from the cathode."
  },
  {
    "paper_id": "P002",
    "unit": "M/P002-M2",
    "id": "M0022",
    "part": "main",
    "page": 1,
    "text": "The smaller shift of δ ( 17 O) for the DOL molecules relative to the DME molecules and signifi cant broadening of the peaks for the latter suggest that the Li + cations may be preferentially solvated by the DME."
  },
  {
    "paper_id": "P002",
    "unit": "M/P002-M3",
    "id": "M0023",
    "part": "main",
    "page": 1,
    "text": "[ 27 ] It has been reported that the solvation of Li + cations in the electrolyte affects the short-chain polysulfi de solubility by solvating the Li + ion in the polysulfi des, but it did not affect the Lithium-sulfur (Li-S) batteries have attracted wide interest due to their potential high capacity (1672 mAh g −1 ), low environmental impact, and low cost."
  },
  {
    "paper_id": "P002",
    "unit": "M/P002-M3",
    "id": "M0037",
    "part": "main",
    "page": 2,
    "text": "KGaA, Weinheim 1600160 (2 of 6) wileyonlinelibrary.com long-chain polysulfi des’ solubility."
  },
  {
    "paper_id": "P002",
    "unit": "M/P002-M4",
    "id": "M0044",
    "part": "main",
    "page": 2,
    "text": "This suggests that the sizes of lithium polysulfi de agglomerates in solution are larger in the LiTDI-based electrolyte."
  },
  {
    "paper_id": "P002",
    "unit": "M/P002-M5",
    "id": "M0047",
    "part": "main",
    "page": 2,
    "text": "This could be due to the different Li + solvation level in the electrolyte and the different anion interaction."
  },
  {
    "paper_id": "P002",
    "unit": "M/P002-M6",
    "id": "M0049",
    "part": "main",
    "page": 2,
    "text": "The two Li 2 S 4 species in LiTDI solution tend to agglomerate into a dimer with Li 4 S 8 -like cluster, in contrast to the separation of Li 2 S 3 and Li 2 S 5 in LiTFSI solutions as observed in previous studies."
  },
  {
    "paper_id": "P002",
    "unit": "M/P002-M7",
    "id": "M0051",
    "part": "main",
    "page": 2,
    "text": "TDI anion contains more reactive nitrogen-containing functional group like nitrile and imide, which has been proven to affect the polysulfi de stability in the carbon host."
  },
  {
    "paper_id": "P002",
    "unit": "M/P002-M8",
    "id": "M0054",
    "part": "main",
    "page": 2,
    "text": "This case indicates that supporting salts would affect the chemical reduction reaction of long-chain polysulfi de (i.e., Li 2 S 8 ) and result in a manageable optimization of the polysulfi de solubility."
  },
  {
    "paper_id": "P002",
    "unit": "M/P002-M9",
    "id": "M0058",
    "part": "main",
    "page": 2,
    "text": "This lower sulfur utilization with the LiTDI-based electrolyte may be attributed to the low solubility of the Adv."
  },
  {
    "paper_id": "P002",
    "unit": "M/P002-M9",
    "id": "M0066",
    "part": "main",
    "page": 3,
    "text": "KGaA, Weinheim (3 of 6) 1600160 wileyonlinelibrary.com polysulfi des, especially the longer chain polysulfi des."
  },
  {
    "paper_id": "P002",
    "unit": "M/P002-M10",
    "id": "M0067",
    "part": "main",
    "page": 3,
    "text": "[ 31 ] No obvious overpotential is observed, which indicates the extensive penetration of the LiTDI electrolyte into the carbon cathode."
  },
  {
    "paper_id": "P002",
    "unit": "M/P002-M11",
    "id": "M0069",
    "part": "main",
    "page": 3,
    "text": "Both the reduced amount of the electrolyte per cell and the reduced polysulfi de solubility would decrease the capacity loss by suppressing sulfur loss (Figure S2 of the Supporting Information)."
  },
  {
    "paper_id": "P002",
    "unit": "M/P002-M12",
    "id": "M0071",
    "part": "main",
    "page": 3,
    "text": "In addition, the initial CE of the Li-S cell with the LiTDI electrolyte is much improved (Figure 2 b) due to the reduction in the shuttle mechanism, in sharp contrast to the LiTFSI cell for which the polysulfi de shuttle is quite evident (Figure 2 a)."
  },
  {
    "paper_id": "P002",
    "unit": "M/P002-M13",
    "id": "M0077",
    "part": "main",
    "page": 3,
    "text": "Both of the cells with the 1 M LiTFSI or LiTDI in DOL/DME electrolytes have only a 300 mAh g −1 discharge capacity due to the large polarization for the thick sulfur cathode."
  },
  {
    "paper_id": "P002",
    "unit": "M/P002-M14",
    "id": "M0078",
    "part": "main",
    "page": 3,
    "text": "The polysulfi de additives will promote the polysulfi de dissolution to an equilibrium state and the EIS spectrum of the cell would be greatly reduced so that it would not only promote the electrode initial capacity delivery but also help in the capacity retention."
  },
  {
    "paper_id": "P002",
    "unit": "M/P002-M15",
    "id": "M0079",
    "part": "main",
    "page": 3,
    "text": "[ 35,36 ] However, after adding polysulfi des, LiNO 3 is needed to prevent the shuttle problem toward the anode side."
  },
  {
    "paper_id": "P002",
    "unit": "M/P002-M16",
    "id": "M0082",
    "part": "main",
    "page": 3,
    "text": "The higher solubility of the polysulfi des in the LiTFSI-based electrolyte, however, led to a Adv."
  },
  {
    "paper_id": "P002",
    "unit": "M/P002-M16",
    "id": "M0087",
    "part": "main",
    "page": 4,
    "text": "KGaA, Weinheim 1600160 (4 of 6) wileyonlinelibrary.com more corrosive electrolyte after cycling so that the consumption of shuttle inhibitor, LiNO 3 , occurred more rapidly than for the LiTDI-based electrolyte."
  },
  {
    "paper_id": "P002",
    "unit": "M/P002-M17",
    "id": "M0088",
    "part": "main",
    "page": 4,
    "text": "In addition, the increased amount of polysulfi des in the LiTFSI-based electrolyte accelerated the failure of the Li metal anode."
  },
  {
    "paper_id": "P002",
    "unit": "M/P002-M18",
    "id": "M0091",
    "part": "main",
    "page": 4,
    "text": "Because of the relatively low concentration of polysulfi de in the electrolyte, the LiNO 3 consumption was greatly decreased as can be seen from the high and stable CE (99%)."
  },
  {
    "paper_id": "P002",
    "unit": "M/P002-M19",
    "id": "M0092",
    "part": "main",
    "page": 4,
    "text": "The reduced dissolution of polysulfi de from the cathode scaffold together with the additive polysulfi de penetration helped a full delivery under the thick electrode condition and stabilized the electrode during the cycling."
  },
  {
    "paper_id": "P002",
    "unit": "M/P002-M20",
    "id": "M0095",
    "part": "main",
    "page": 4,
    "text": "For the cell with the LiTFSI-based electrolyte, sizable cracks Adv."
  },
  {
    "paper_id": "P002",
    "unit": "M/P002-M20",
    "id": "M0101",
    "part": "main",
    "page": 5,
    "text": "KGaA, Weinheim (5 of 6) 1600160 wileyonlinelibrary.com and agglomerations are observed and the Li metal extensively reacted to form a spongy layer, thus explaining the degradation in cell performance after 150 cycles (Figure 4 a)."
  },
  {
    "paper_id": "P002",
    "unit": "M/P002-M21",
    "id": "M0104",
    "part": "main",
    "page": 5,
    "text": "Therefore, the use of the LiTDI salt suppressed the shuttle mechanism effi - ciently and stabilized the electrolyte interface with both cathode and anode."
  },
  {
    "paper_id": "P002",
    "unit": "M/P002-M22",
    "id": "M0105",
    "part": "main",
    "page": 5,
    "text": "In conclusion, the use of LiTDI as a supporting electrolyte salt for Li-S batteries effectively decreases the polysulfi de solubility thereby minimizing the polysulfi de shuttle mechanism (i.e., which causes a loss of active sulfur material from the cathode and the degradation of the Li metal anode)."
  },
  {
    "paper_id": "P002",
    "unit": "M/P002-M23",
    "id": "M0106",
    "part": "main",
    "page": 5,
    "text": "NMR and DFT calculation indicated a higher Li + solvation mainly with the DME in the DOL/DME mixture, which is different in the dilute solution from that of the concentrated pure DME solution."
  },
  {
    "paper_id": "P002",
    "unit": "M/P002-M24",
    "id": "M0107",
    "part": "main",
    "page": 5,
    "text": "AIMD simulation reveals that the TDI anion coordination affects the polysulfi de disproportion to form Li 4 S 8 dimer and reduced the solubility."
  },
  {
    "paper_id": "P014",
    "unit": "F/DOL/TEGDME",
    "id": "M0091",
    "part": "main",
    "page": 3,
    "text": "The electrolytes in Figure 1a include the conventional electrolyte, 1 M LiTFSI in DOL/TEGDME, and two concentrations of LiTFSI in MeCN including (MeCN)2.5−LiTFSI (3.70 M LiTFSI) and (MeCN)2−LiTFSI (3.98 M LiTFSI)."
  },
  {
    "paper_id": "P014",
    "unit": "F/MeCN2",
    "id": "M0037",
    "part": "main",
    "page": 2,
    "text": "The solvate electrolyte, (MeCN)2−LiTFSI, was prepared from MeCN and LiTFSI in a mole ratio of 2:1 followed by stirring overnight to yield a clear, colorless solution with no residual solid."
  },
  {
    "paper_id": "P014",
    "unit": "F/MeCN2",
    "id": "M0040",
    "part": "main",
    "page": 3,
    "text": "1.47 g mL−1, corresponding to a LiTFSI concentration of 3.98 M."
  },
  {
    "paper_id": "P014",
    "unit": "F/MeCN2/TTE2:1",
    "id": "M0044",
    "part": "main",
    "page": 3,
    "text": "The electrolytes with TTE added were prepared by diluting (MeCN)2−LiTFSI electrolyte (3.98 M) or (MeCN)2.5− LiTFSI electrolyte (3.70 M) with TTE to obtain (MeCN)x− LiTFSI:TTE at 2:1, 1:1, and 1:2 volume ratios."
  },
  {
    "paper_id": "P014",
    "unit": "F/MeCN2/TTE1:1",
    "id": "M0044",
    "part": "main",
    "page": 3,
    "text": "The electrolytes with TTE added were prepared by diluting (MeCN)2−LiTFSI electrolyte (3.98 M) or (MeCN)2.5− LiTFSI electrolyte (3.70 M) with TTE to obtain (MeCN)x− LiTFSI:TTE at 2:1, 1:1, and 1:2 volume ratios."
  },
  {
    "paper_id": "P014",
    "unit": "F/MeCN2/TTE1:2",
    "id": "M0044",
    "part": "main",
    "page": 3,
    "text": "The electrolytes with TTE added were prepared by diluting (MeCN)2−LiTFSI electrolyte (3.98 M) or (MeCN)2.5− LiTFSI electrolyte (3.70 M) with TTE to obtain (MeCN)x− LiTFSI:TTE at 2:1, 1:1, and 1:2 volume ratios."
  },
  {
    "paper_id": "P014",
    "unit": "F/MeCN2.5",
    "id": "M0025",
    "part": "main",
    "page": 2,
    "text": "The nomenclature represents the mole ratios of the components in the solution and not the local solvation structure."
  },
  {
    "paper_id": "P014",
    "unit": "F/MeCN2.5",
    "id": "M0041",
    "part": "main",
    "page": 3,
    "text": "The (MeCN)2.5−LiTFSI solution was prepared similarly and resulted in a concentration of 3.70 M."
  },
  {
    "paper_id": "P014",
    "unit": "F/MeCN2.5/TTE2:1",
    "id": "M0044",
    "part": "main",
    "page": 3,
    "text": "The electrolytes with TTE added were prepared by diluting (MeCN)2−LiTFSI electrolyte (3.98 M) or (MeCN)2.5− LiTFSI electrolyte (3.70 M) with TTE to obtain (MeCN)x− LiTFSI:TTE at 2:1, 1:1, and 1:2 volume ratios."
  },
  {
    "paper_id": "P014",
    "unit": "F/MeCN2.5/TTE1:1",
    "id": "M0044",
    "part": "main",
    "page": 3,
    "text": "The electrolytes with TTE added were prepared by diluting (MeCN)2−LiTFSI electrolyte (3.98 M) or (MeCN)2.5− LiTFSI electrolyte (3.70 M) with TTE to obtain (MeCN)x− LiTFSI:TTE at 2:1, 1:1, and 1:2 volume ratios."
  },
  {
    "paper_id": "P014",
    "unit": "F/MeCN2.5/TTE1:2",
    "id": "M0044",
    "part": "main",
    "page": 3,
    "text": "The electrolytes with TTE added were prepared by diluting (MeCN)2−LiTFSI electrolyte (3.98 M) or (MeCN)2.5− LiTFSI electrolyte (3.70 M) with TTE to obtain (MeCN)x− LiTFSI:TTE at 2:1, 1:1, and 1:2 volume ratios."
  },
  {
    "paper_id": "P014",
    "unit": "F/MeCN-0.46M",
    "id": "M0190",
    "part": "main",
    "page": 6,
    "text": "(a) 7Li NMR of the LiTFSI concentration series in MeCN at 3.98, 3.70, 3.08, 2.47, 1.85, 0.93, and 0.46 M."
  },
  {
    "paper_id": "P014",
    "unit": "F/MeCN-0.46M",
    "id": "M0042",
    "part": "main",
    "page": 3,
    "text": "The LiTFSI concentration series was prepared by diluting a stock solution of 3.70 M LiTFSI in MeCN."
  },
  {
    "paper_id": "P014",
    "unit": "F/MeCN-0.93M",
    "id": "M0190",
    "part": "main",
    "page": 6,
    "text": "(a) 7Li NMR of the LiTFSI concentration series in MeCN at 3.98, 3.70, 3.08, 2.47, 1.85, 0.93, and 0.46 M."
  },
  {
    "paper_id": "P014",
    "unit": "F/MeCN-0.93M",
    "id": "M0042",
    "part": "main",
    "page": 3,
    "text": "The LiTFSI concentration series was prepared by diluting a stock solution of 3.70 M LiTFSI in MeCN."
  },
  {
    "paper_id": "P014",
    "unit": "F/MeCN-1.85M",
    "id": "M0190",
    "part": "main",
    "page": 6,
    "text": "(a) 7Li NMR of the LiTFSI concentration series in MeCN at 3.98, 3.70, 3.08, 2.47, 1.85, 0.93, and 0.46 M."
  },
  {
    "paper_id": "P014",
    "unit": "F/MeCN-1.85M",
    "id": "M0042",
    "part": "main",
    "page": 3,
    "text": "The LiTFSI concentration series was prepared by diluting a stock solution of 3.70 M LiTFSI in MeCN."
  },
  {
    "paper_id": "P014",
    "unit": "F/MeCN-2.47M",
    "id": "M0190",
    "part": "main",
    "page": 6,
    "text": "(a) 7Li NMR of the LiTFSI concentration series in MeCN at 3.98, 3.70, 3.08, 2.47, 1.85, 0.93, and 0.46 M."
  },
  {
    "paper_id": "P014",
    "unit": "F/MeCN-2.47M",
    "id": "M0042",
    "part": "main",
    "page": 3,
    "text": "The LiTFSI concentration series was prepared by diluting a stock solution of 3.70 M LiTFSI in MeCN."
  },
  {
    "paper_id": "P014",
    "unit": "F/MeCN-3.08M",
    "id": "M0190",
    "part": "main",
    "page": 6,
    "text": "(a) 7Li NMR of the LiTFSI concentration series in MeCN at 3.98, 3.70, 3.08, 2.47, 1.85, 0.93, and 0.46 M."
  },
  {
    "paper_id": "P014",
    "unit": "F/MeCN-3.08M",
    "id": "M0042",
    "part": "main",
    "page": 3,
    "text": "The LiTFSI concentration series was prepared by diluting a stock solution of 3.70 M LiTFSI in MeCN."
  },
  {
    "paper_id": "P014",
    "unit": "F/MeCN-1.7M",
    "id": "M0076",
    "part": "main",
    "page": 3,
    "text": "Four different systems were examined including a dilute LiTFSI/MeCN electrolyte (1.7 M LiTFSI in MeCN), a concentrated (MeCN)2−LiTFSI solvate electrolyte (3.98 M LiTFSI in MeCN), and a (MeCN)2−LiTFSI:TTE system at volume ratios of 1:1 and 1:2."
  },
  {
    "paper_id": "P014",
    "unit": "gradients/1",
    "id": "M0044",
    "part": "main",
    "page": 3,
    "text": "The electrolytes with TTE added were prepared by diluting (MeCN)2−LiTFSI electrolyte (3.98 M) or (MeCN)2.5− LiTFSI electrolyte (3.70 M) with TTE to obtain (MeCN)x− LiTFSI:TTE at 2:1, 1:1, and 1:2 volume ratios."
  },
  {
    "paper_id": "P014",
    "unit": "gradients/1",
    "id": "M0178",
    "part": "main",
    "page": 6,
    "text": "However, the wavenumber shift of TFSI coordinated to one Li+, mode b, relative to that of TFSI coordinated to two Li+ is expected to be very small and not resolved.53 As the TTE content is increased in both electrolytes, an increase in the intensity of mode c relative to mode d is observed, suggesting that TTE addition increases the amount of free MeCN."
  },
  {
    "paper_id": "P014",
    "unit": "gradients/1",
    "id": "M0183",
    "part": "main",
    "page": 6,
    "text": "The peak area ratios are shown in Figure 3c for both (MeCN)2.5−LiTFSI and (MeCN)2−LiTFSI as a function of TTE content."
  },
  {
    "paper_id": "P014",
    "unit": "gradients/1",
    "id": "M0267",
    "part": "main",
    "page": 9,
    "text": "In the neat (MeCN)2−LiTFSI solvate, nLi−N ≈1.85 and addition of TTE decreases nLi−N to ∼1.33 in the 1:1 solution and ∼0.82 in the 1:2 solution."
  },
  {
    "paper_id": "P014",
    "unit": "gradients/1",
    "id": "M0270",
    "part": "main",
    "page": 9,
    "text": "The Li−F interaction that penetrates into the Li+ first solvation shell is found to be nLi−F ≈0.48 in the 1:1 solution and increases to nLi−F ≈1.16 as the TTE content is increased in the 1:2 solution."
  },
  {
    "paper_id": "P014",
    "unit": "gradients/2",
    "id": "M0044",
    "part": "main",
    "page": 3,
    "text": "The electrolytes with TTE added were prepared by diluting (MeCN)2−LiTFSI electrolyte (3.98 M) or (MeCN)2.5− LiTFSI electrolyte (3.70 M) with TTE to obtain (MeCN)x− LiTFSI:TTE at 2:1, 1:1, and 1:2 volume ratios."
  },
  {
    "paper_id": "P014",
    "unit": "gradients/2",
    "id": "M0178",
    "part": "main",
    "page": 6,
    "text": "However, the wavenumber shift of TFSI coordinated to one Li+, mode b, relative to that of TFSI coordinated to two Li+ is expected to be very small and not resolved.53 As the TTE content is increased in both electrolytes, an increase in the intensity of mode c relative to mode d is observed, suggesting that TTE addition increases the amount of free MeCN."
  },
  {
    "paper_id": "P014",
    "unit": "gradients/2",
    "id": "M0185",
    "part": "main",
    "page": 6,
    "text": "Interestingly, as TTE is titrated into the (MeCN)2.5− LiTFSI electrolyte relatively more MeCN is released from the solvate structure compared to the (MeCN)2−LiTFSI electrolyte as evidenced by the higher slope show in Figure 3c. 7Li NMR Spectroscopy. 7Li NMR was measured for the solvate electrolytes to gain insight into the solvation structure of the Li."
  },
  {
    "paper_id": "P014",
    "unit": "gradients/3",
    "id": "M0190",
    "part": "main",
    "page": 6,
    "text": "(a) 7Li NMR of the LiTFSI concentration series in MeCN at 3.98, 3.70, 3.08, 2.47, 1.85, 0.93, and 0.46 M."
  },
  {
    "paper_id": "P014",
    "unit": "gradients/3",
    "id": "M0184",
    "part": "main",
    "page": 6,
    "text": "As expected, the (MeCN)2.5−LiTFSI solution contains a higher relative quantity of free MeCN vs coordinated MeCN compared to the (MeCN)2−LiTFSI solution due to the low concentration of LiTFSI."
  },
  {
    "paper_id": "P014",
    "unit": "gradients/3",
    "id": "M0152",
    "part": "main",
    "page": 5,
    "text": "At low concentrations of LiTFSI in MeCN, the TFSI Raman peak around 740 cm−1 is dominated by contributions from uncoordinated TFSI due to the formation of solvent-separated ion pairs.53 As the concentration of LiTFSI is increased, the new peak associated with coordinated TFSI, mode b, grows in at the expense of mode a.53 We observe contributions from coordinated TFSI above 2 M LiTFSI (see SI)."
  },
  {
    "paper_id": "P014",
    "unit": "gradients/3",
    "id": "M0204",
    "part": "main",
    "page": 7,
    "text": "Therefore, the solution is no longer characterized by SSIPs and instead begins to form contact ion pairs in which the TFSI is coordinated to the Li centers."
  },
  {
    "paper_id": "P014",
    "unit": "properties/1",
    "id": "M0178",
    "part": "main",
    "page": 6,
    "text": "However, the wavenumber shift of TFSI coordinated to one Li+, mode b, relative to that of TFSI coordinated to two Li+ is expected to be very small and not resolved.53 As the TTE content is increased in both electrolytes, an increase in the intensity of mode c relative to mode d is observed, suggesting that TTE addition increases the amount of free MeCN."
  },
  {
    "paper_id": "P014",
    "unit": "properties/1",
    "id": "M0182",
    "part": "main",
    "page": 6,
    "text": "To compare the relative quantity of free vs coordinated MeCN, the Raman spectra were fit with component Gaussian functions (shown in the SI) and the peak area ratio of free MeCN vs coordinated MeCN was calculated."
  },
  {
    "paper_id": "P014",
    "unit": "properties/1",
    "id": "M0183",
    "part": "main",
    "page": 6,
    "text": "The peak area ratios are shown in Figure 3c for both (MeCN)2.5−LiTFSI and (MeCN)2−LiTFSI as a function of TTE content."
  },
  {
    "paper_id": "P014",
    "unit": "properties/1",
    "id": "M0184",
    "part": "main",
    "page": 6,
    "text": "As expected, the (MeCN)2.5−LiTFSI solution contains a higher relative quantity of free MeCN vs coordinated MeCN compared to the (MeCN)2−LiTFSI solution due to the low concentration of LiTFSI."
  },
  {
    "paper_id": "P014",
    "unit": "properties/1",
    "id": "M0185",
    "part": "main",
    "page": 6,
