Repository: zhuonanli08/Li-S_Electrolyte_Conflicts

File: output/GPT_v4_调试集53篇_2026-10-24/independent_predictions/P001.json
{
  "paper_id": "P001",
  "doi": "10.1002/adfm.201505074",
  "formulations": [
    {
      "id": "T1",
      "name": "T1",
      "components": [
        {
          "name": "DOL",
          "role": "溶剂化溶剂",
          "amount": 1,
          "unit": "体积份"
        },
        {
          "name": "DME",
          "role": "溶剂化溶剂",
          "amount": 1,
          "unit": "体积份"
        },
        {
          "name": "LiTFSI",
          "role": "盐",
          "amount": 1,
          "unit": "M"
        },
        {
          "name": "LiNO3",
          "role": "添加剂",
          "amount": 0.2,
          "unit": "M"
        }
      ],
      "raw_formula": "T1",
      "evidence_ids": [
        "M0038",
        "M0050",
        "M0170"
      ]
    },
    {
      "id": "T3",
      "name": "T3",
      "components": [
        {
          "name": "DOL",
          "role": "溶剂化溶剂",
          "amount": 1,
          "unit": "体积份"
        },
        {
          "name": "DME",
          "role": "溶剂化溶剂",
          "amount": 1,
          "unit": "体积份"
        },
        {
          "name": "LiTFSI",
          "role": "盐",
          "amount": 3,
          "unit": "M"
        }
      ],
      "raw_formula": "T3",
      "evidence_ids": [
        "M0038",
        "M0050",
        "M0170"
      ]
    },
    {
      "id": "F3",
      "name": "F3",
      "components": [
        {
          "name": "DOL",
          "role": "溶剂化溶剂",
          "amount": 1,
          "unit": "体积份"
        },
        {
          "name": "DME",
          "role": "溶剂化溶剂",
          "amount": 1,
          "unit": "体积份"
        },
        {
          "name": "LiFSI",
          "role": "盐",
          "amount": 3,
          "unit": "M"
        }
      ],
      "raw_formula": "F3",
      "evidence_ids": [
        "M0038",
        "M0050",
        "M0170"
      ]
    }
  ],
  "control_id": "T1",
  "control_type": "常规醚基准（DOL/DME + LiTFSI + LiNO3）",
  "gradients": [
    {
      "name": "盐种类",
      "order": [
        "T3",
        "F3"
      ],
      "values": [
        "LiTFSI",
        "LiFSI"
      ],
      "solvation_axis": "TFSI聚集程度高；不强行等同LiPS溶剂化强弱",
      "evidence_ids": [
        "M0124",
        "M0132"
      ]
    },
    {
      "name": "LiTFSI浓度",
      "order": [
        "T1",
        "T3"
      ],
      "values": [
        1,
        3
      ],
      "solvation_axis": "高盐溶剂可用量减少；LiNO3也变化",
      "evidence_ids": [
        "M0036",
        "M0050"
      ]
    }
  ],
  "properties": [
    {
      "name": "黏度/cP",
      "values": {
        "T3": 25.9,
        "F3": 9.24
      },
      "direction": "T3>F3",
      "method": "原文物性表",
      "system": "25°C",
      "evidence_ids": [
        "S0012"
      ]
    },
    {
      "name": "电导率（原表单位mS）",
      "values": {
        "T3": 2.81,
        "F3": 14.82
      },
      "direction": "F3>T3",
      "method": "原文物性表",
      "system": "25°C；表未写cm-1",
      "evidence_ids": [
        "S0012"
      ]
    },
    {
      "name": "LiPS溶解度",
      "values": {
        "T3": "高于F3",
        "F3": "较低"
      },
      "direction": "F3<T3；浓电解液低于稀",
      "method": "饱和Li2S8外观",
      "system": "DOL/DME",
      "evidence_ids": [
        "M0117",
        "M0144",
        "S0024"
      ]
    },
    {
      "name": "Li+溶剂化/聚集",
      "values": {
        "T1": "主要DME配位",
        "T3": "Li-DME-阴离子聚集",
        "F3": "较低聚集程度"
      },
      "direction": "T3聚集高于F3",
      "method": "17O NMR",
      "system": "室温电解液",
      "evidence_ids": [
        "M0123",
        "M0124",
        "M0132"
      ]
    },
    {
      "name": "自扩散系数排序",
      "values": {
        "T3": "D_Li≈D_TFSI≈D_DME",
        "F3": "D_FSI>D_DME≥D_Li"
      },
      "direction": "FSI阴离子移动更快",
      "method": "PFG NMR",
      "system": "0–50°C",
      "evidence_ids": [
        "M0138",
        "M0139",
        "M0181"
      ]
    }
  ],
  "tests": [
    {
      "id": "P001-T1",
      "name": "浓盐LiS循环",
      "cell": "Li||S/MWCNT CR2032",
      "conditions": {
        "sulfur_loading": "about 1 mg cm-2",
        "ES": "未报告（60 μL/池）",
        "ES_unit": "未报告",
        "Li_thickness": "0.45 mm",
        "rate": "0.2 C",
        "formation": "未报告",
        "temperature": "未报告",
        "LiNO3": "无",
        "one_C": "1.0 mA cm-2"
      },
      "formulations": [
        "T3",
        "F3"
      ],
      "evidence_ids": [
        "M0038",
        "M0158",
        "M0168",
        "M0171",
        "M0172",
        "M0173"
      ],
      "results": [
        {
          "id": "P001-T1-R1",
          "metric": "保持率",
          "A": "T3",
          "B": null,
          "value_A": 71.9,
          "value_B": null,
          "unit": "%",
          "point": "200圈",
          "basis": "numeric",
          "direction_text": "不判",
          "same_conditions": true,
          "evidence_ids": [
            "M0039"
          ],
          "reason": "数值方向待程序复算"
        },
        {
          "id": "P001-T1-R2",
          "metric": "寿命",
          "A": "F3",
          "B": null,
          "value_A": 33,
          "value_B": null,
          "unit": "cycles",
          "point": "循环终点（EIS称35圈）",
          "basis": "numeric",
          "direction_text": "不判",
          "same_conditions": true,
          "evidence_ids": [
            "M0039"
          ],
          "reason": "数值方向待程序复算"
        },
        {
          "id": "P001-T1-R3",
          "metric": "CE",
          "A": "T3",
          "B": null,
          "value_A": 101,
          "value_B": null,
          "unit": "%",
          "point": "初始",
          "basis": "numeric",
          "direction_text": "不判",
          "same_conditions": true,
          "evidence_ids": [
            "M0040"
          ],
          "reason": "数值方向待程序复算"
        },
        {
          "id": "P001-T1-R4",
          "metric": "CE",
          "A": "T3",
          "B": null,
          "value_A": 96.6,
          "value_B": null,
          "unit": "%",
          "point": "200圈",
          "basis": "numeric",
          "direction_text": "不判",
          "same_conditions": true,
          "evidence_ids": [
            "M0040"
          ],
          "reason": "数值方向待程序复算"
        },
        {
          "id": "P001-T1-R5",
          "metric": "CE",
          "A": "F3",
          "B": "T3",
          "value_A": "略高",
          "value_B": "较低",
          "unit": null,
          "point": "循环",
          "basis": "qualitative",
          "direction_text": "不判",
          "same_conditions": true,
          "evidence_ids": [
            "M0041"
          ],
          "reason": "CE>100%由副反应产生，不能简单更高=更好"
        },
        {
          "id": "P001-T1-R6",
          "metric": "极化",
          "A": "T3",
          "B": "F3",
          "value_A": "更高",
          "value_B": "较低",
          "unit": null,
          "point": "循环电压",
          "basis": "qualitative",
          "direction_text": "变坏",
          "same_conditions": true,
          "evidence_ids": [
            "M0048"
          ],
          "reason": "数值方向待程序复算"
        }
      ]
    },
    {
      "id": "P001-T2",
      "name": "常规电解液循环",
      "cell": "Li||S/MWCNT CR2032",
      "conditions": {
        "sulfur_loading": "about 1 mg cm-2",
        "ES": "未报告（60 μL/池）",
        "ES_unit": "未报告",
        "Li_thickness": "0.45 mm",
        "rate": "0.2 C",
        "formation": "未报告",
        "temperature": "未报告",
        "LiNO3": "0.2 M",
        "one_C": "1.0 mA cm-2"
      },
      "formulations": [
        "T1"
      ],
      "evidence_ids": [
        "M0050",
        "S0015",
        "M0173"
      ],
      "results": [
        {
          "id": "P001-T2-R1",
          "metric": "衰减/CE",
          "A": "T1",
          "B": "T3",
          "value_A": "衰减更快且CE更低",
          "value_B": "较好",
          "unit": null,
          "point": "不同图的作者定性",
          "basis": "qualitative",
          "direction_text": "不判",
          "same_conditions": null,
          "evidence_ids": [
            "M0052"
          ],
          "reason": "图S1与图1不同批次未明，保留作者定性不判"
        }
      ]
    },
    {
      "id": "P001-T3",
      "name": "循环EIS",
      "cell": "Li||S 扣式",
      "conditions": {
        "sulfur_loading": "about 1 mg cm-2",
        "ES": "未报告（60 μL/池）",
        "ES_unit": "未报告",
        "Li_thickness": "0.45 mm",
        "rate": "0.2 C",
        "formation": "未报告",
        "temperature": "未报告",
        "LiNO3": "未报告",
        "one_C": "1.0 mA cm-2"
      },
      "formulations": [
        "T3",
        "F3"
      ],
      "evidence_ids": [
        "M0111",
        "M0174"
      ],
      "results": [
        {
          "id": "P001-T3-R1",
          "metric": "阻抗随循环",
          "A": "T3",
          "B": "F3",
          "value_A": "随循环下降",
          "value_B": "前5圈下降后增加至35圈失效",
          "unit": null,
          "point": "循环",
          "basis": "qualitative",
          "direction_text": "变好",
          "same_conditions": true,
          "evidence_ids": [
            "M0112",
            "M0113"
          ],
          "reason": "数值方向待程序复算"
        }
      ]
    },
    {
      "id": "P001-T4",
      "name": "LiCu锂效率含饱和Li2S8",
      "cell": "Li||Cu，Li2S8饱和浓电解液",
      "conditions": {
        "sulfur_loading": "未报告",
        "ES": "未报告",
        "ES_unit": "未报告",
        "Li_thickness": "未报告",
        "rate": "未报告",
        "formation": "未报告",
        "temperature": "未报告",
        "LiNO3": "未报告",
        "one_C": "未报告"
      },
      "formulations": [
        "T3",
        "F3"
      ],
      "evidence_ids": [
        "M0115",
        "S0023"
      ],
      "results": [
        {
          "id": "P001-T4-R1",
          "metric": "CE稳定性",
          "A": "T3",
          "B": "F3",
          "value_A": "稳定",
          "value_B": "大幅波动",
          "unit": null,
          "point": "沉积剥离",
          "basis": "qualitative",
          "direction_text": "变好",
          "same_conditions": true,
          "evidence_ids": [
            "M0116"
          ],
          "reason": "数值方向待程序复算"
        }
      ]
    },
    {
      "id": "P001-T5",
      "name": "LiCu锂效率无LiPS",
      "cell": "Li||Cu，无LiPS浓电解液",
      "conditions": {
        "sulfur_loading": "未报告",
        "ES": "未报告",
        "ES_unit": "未报告",
        "Li_thickness": "未报告",
        "rate": "未报告",
        "formation": "未报告",
        "temperature": "未报告",
        "LiNO3": "未报告",
        "one_C": "未报告"
      },
      "formulations": [
        "T3",
        "F3"
      ],
      "evidence_ids": [
        "M0115",
        "S0023"
      ],
      "results": []
    }
  ],
  "mechanisms": [
    {
      "id": "P001-M1",
      "summary": "TFSI高黏度低电导导致更高极化",
      "A": "F3",
      "B": "T3",
      "property": "黏度/电导",
      "categories": [
        "正极反应"
      ],
      "source_type": "本文结论",
      "evidence_ids": [
        "M0049"
      ],
      "test_ids": [
        "P001-T1"
      ],
      "side": "其他"
    },
    {
      "id": "P001-M2",
      "summary": "LiTFSI形成可逆硫化锂，LiFSI生成不可逆硫酸盐导致循环差",
      "A": "F3",
      "B": "T3",
      "property": "盐阴离子反应",
      "categories": [
        "负极锂"
      ],
      "source_type": "本文结论",
      "evidence_ids": [
        "M0083"
      ],
      "test_ids": [
        "P001-T1"
      ],
      "side": "其他"
    },
    {
      "id": "P001-M3",
      "summary": "LiFSI不可逆放电产物不能充电分解，CE可能超过100%",
      "A": "F3",
      "B": "T3",
      "property": "盐阴离子反应",
      "categories": [
        "负极锂"
      ],
      "source_type": "本文结论",
      "evidence_ids": [
        "M0085"
      ],
      "test_ids": [
        "P001-T1"
      ],
      "side": "其他"
    },
    {
      "id": "P001-M4",
      "summary": "FSI不可逆产物使钝化膜更厚",
      "A": "F3",
      "B": "T3",
      "property": "盐阴离子反应",
      "categories": [
        "负极锂"
      ],
      "source_type": "本文结论",
      "evidence_ids": [
        "M0087"
      ],
      "test_ids": [
        "P001-T1"
      ],
      "side": "其他"
    },
    {
      "id": "P001-M5",
      "summary": "FSI电池电阻升高与绝缘硫酸盐钝化层快速生长一致",
      "A": "F3",
      "B": "T3",
      "property": "界面钝化",
      "categories": [
        "负极锂"
      ],
      "source_type": "本文结论",
      "evidence_ids": [
        "M0114"
      ],
      "test_ids": [
        "P001-T3"
      ],
      "side": "其他"
    },
    {
      "id": "P001-M6",
      "summary": "FSI中更低LiPS溶解度可能导致盐在LiPS上升时析出",
      "A": "F3",
      "B": "T3",
      "property": "LiPS溶解度",
      "categories": [
        "正极反应"
      ],
      "source_type": "本文推测",
      "evidence_ids": [
        "M0117"
      ],
      "test_ids": [
        "P001-T1"
      ],
      "side": "其他"
    },
    {
      "id": "P001-M7",
      "summary": "FSI扩散快与较低极化一致",
      "A": "F3",
      "B": "T3",
      "property": "阴离子扩散",
      "categories": [
        "正极反应"
      ],
      "source_type": "本文结论",
      "evidence_ids": [
        "M0140"
      ],
      "test_ids": [
        "P001-T1"
      ],
      "side": "其他"
    },
    {
      "id": "P001-M8",
      "summary": "FSI扩散快可能促进锂表面分解形成更多硫酸盐",
      "A": "F3",
      "B": "T3",
      "property": "阴离子扩散",
      "categories": [
        "负极锂"
      ],
      "source_type": "本文推测",
      "evidence_ids": [
        "M0141"
      ],
      "test_ids": [
        "P001-T1"
      ],
      "side": "其他"
    },
    {
      "id": "P001-M9",
      "summary": "FSI连续分解导致绝缘硫酸盐钝化层快速增厚",
      "A": "F3",
      "B": "T3",
      "property": "阴离子反应",
      "categories": [
        "负极锂"
      ],
      "source_type": "本文结论",
      "evidence_ids": [
        "M0147"
      ],
      "test_ids": [
        "P001-T1"
      ],
      "side": "其他"
    }
  ],
  "design_claims": [
    {
      "summary": "设计需同时考虑阴离子种类与浓度",
      "evidence_ids": [
        "M0153"
      ]
    }
  ],
  "figure_requests": [
    {
      "test_id": "P001-T1",
      "figure": "Fig.1a",
      "part": "main",
      "metric": "首圈及同圈容量",
      "A": "T3",
      "B": "F3",
      "target_point": "首圈、25或33圈",
      "anchor_quote_ids": [
        "M0039"
      ],
      "reason": "原文无可直接抄录数值；需几何读图并核对同测试锚点，无锚点整图不用"
    },
    {
      "test_id": "P001-T2",
      "figure": "Fig.S1",
      "part": "si",
      "metric": "首圈及终点容量",
      "A": "T1",
      "B": null,
      "target_point": "首圈、200圈",
      "anchor_quote_ids": [],
      "reason": "原文无可直接抄录数值；需几何读图并核对同测试锚点，无锚点整图不用"
    }
  ],
  "gaps": [
    "LiCu条件和数值未报告；循环温度与化成未报告。LiPS溶剂化未单独测。高浓度对常规对照涉及LiNO3改变与跨图，保留定性不算同批数值方向。"
  ],
  "source_review": {
    "main": true,
    "si": true,
    "notes": "正文与可得SI按原始索引复核；参考文献不作为本文实验。数值仅原文，图不目测。"
  }
}

File: output/GPT_v4_调试集53篇_2026-10-24/independent_predictions/P002.json
{
  "paper_id": "P002",
  "doi": "10.1002/aenm.201600160",
  "formulations": [
    {
      "id": "TFSI",
      "name": "TFSI",
      "components": [
        {
          "name": "DOL",
          "role": "溶剂化溶剂",
          "amount": 1,
          "unit": "体积份"
        },
        {
          "name": "DME",
          "role": "溶剂化溶剂",
          "amount": 1,
          "unit": "体积份"
        },
        {
          "name": "LiTFSI",
          "role": "盐",
          "amount": 1,
          "unit": "M"
        }
      ],
      "raw_formula": "TFSI",
      "evidence_ids": [
        "M0130",
        "M0080"
      ]
    },
    {
      "id": "TDI",
      "name": "TDI",
      "components": [
        {
          "name": "DOL",
          "role": "溶剂化溶剂",
          "amount": 1,
          "unit": "体积份"
        },
        {
          "name": "DME",
          "role": "溶剂化溶剂",
          "amount": 1,
          "unit": "体积份"
        },
        {
          "name": "LiTDI",
          "role": "盐",
          "amount": 1,
          "unit": "M"
        }
      ],
      "raw_formula": "TDI",
      "evidence_ids": [
        "M0130",
        "M0080"
      ]
    },
    {
      "id": "TFSI_add",
      "name": "TFSI_add",
      "components": [
        {
          "name": "DOL",
          "role": "溶剂化溶剂",
          "amount": 1,
          "unit": "体积份"
        },
        {
          "name": "DME",
          "role": "溶剂化溶剂",
          "amount": 1,
          "unit": "体积份"
        },
        {
          "name": "LiTFSI",
          "role": "盐",
          "amount": 1,
          "unit": "M"
        },
        {
          "name": "LiNO3",
          "role": "添加剂",
          "amount": 0.2,
          "unit": "M"
        },
        {
          "name": "Li2S8",
          "role": "添加剂",
          "amount": 0.04,
          "unit": "M"
        }
      ],
      "raw_formula": "TFSI_add",
      "evidence_ids": [
        "M0130",
        "M0080"
      ]
    },
    {
      "id": "TDI_add",
      "name": "TDI_add",
      "components": [
        {
          "name": "DOL",
          "role": "溶剂化溶剂",
          "amount": 1,
          "unit": "体积份"
        },
        {
          "name": "DME",
          "role": "溶剂化溶剂",
          "amount": 1,
          "unit": "体积份"
        },
        {
          "name": "LiTDI",
          "role": "盐",
          "amount": 1,
          "unit": "M"
        },
        {
          "name": "LiNO3",
          "role": "添加剂",
          "amount": 0.2,
          "unit": "M"
        },
        {
          "name": "Li2S8",
          "role": "添加剂",
          "amount": 0.04,
          "unit": "M"
        }
      ],
      "raw_formula": "TDI_add",
      "evidence_ids": [
        "M0130",
        "M0080"
      ]
    }
  ],
  "control_id": "TFSI",
  "control_type": "不含LiNO3的自配对照",
  "gradients": [
    {
      "name": "盐种类",
      "order": [
        "TFSI",
        "TDI"
      ],
      "values": [
        "LiTFSI",
        "LiTDI"
      ],
      "solvation_axis": "TDI引发更大LiPS聚集，非单一Li+溶剂化尺度",
      "evidence_ids": [
        "M0043",
        "M0044",
        "M0107"
      ]
    }
  ],
  "properties": [
    {
      "name": "电导率/mS cm-1",
      "values": {
        "TFSI": 10.8,
        "TDI": 6.2
      },
      "direction": "原数值比较",
      "method": "电导仪/黏度计/过量溶解稀释",
      "system": "30°C；1M盐+DOL/DME",
      "evidence_ids": [
        "M0060",
        "M0061",
        "M0115",
        "M0116",
        "M0132"
      ]
    },
    {
      "name": "黏度/cP",
      "values": {
        "TFSI": 1.35,
        "TDI": 1.31
      },
      "direction": "原数值比较",
      "method": "电导仪/黏度计/过量溶解稀释",
      "system": "30°C；1M盐+DOL/DME",
      "evidence_ids": [
        "M0060",
        "M0061",
        "M0115",
        "M0116",
        "M0132"
      ]
    },
    {
      "name": "最大Li2S8溶解度/M",
      "values": {
        "TFSI": "≈0.5",
        "TDI": 0.084
      },
      "direction": "原数值比较",
      "method": "电导仪/黏度计/过量溶解稀释",
      "system": "30°C；1M盐+DOL/DME",
      "evidence_ids": [
        "M0060",
        "M0061",
        "M0115",
        "M0116",
        "M0132"
      ]
    },
    {
      "name": "LiPS聚集尺度",
      "values": {
        "TDI": "加入0.05M Li2S8后rs,Li/rLi从10.13至12.06",
        "TFSI": "10.16至10.42"
      },
      "direction": "TDI聚集更大",
      "method": "NMR扩散推得水动力半径",
      "system": "加入Li2S8前后",
      "evidence_ids": [
        "S0015",
        "M0044"
      ]
    },
    {
      "name": "Li+溶剂化",
      "values": {
        "TDI": "主要DME",
        "TFSI": "主要DME"
      },
      "direction": "DOL影响小",
      "method": "7Li/17O NMR",
      "system": "1M盐DOL/DME",
      "evidence_ids": [
        "M0022"
      ]
    }
  ],
  "tests": [
    {
      "id": "P002-T1",
      "name": "薄正极循环及初始曲线",
      "cell": "Li||S 扣式",
      "conditions": {
        "sulfur_loading": "<1 mg cm-2",
        "ES": "S/E按配方优化；图标数值文本未给",
        "ES_unit": "gS/L E（倒数口径）",
        "Li_thickness": "400 μm",
        "rate": "C/5",
        "formation": "未报告",
        "temperature": "室温（数值未报告）",
        "LiNO3": "无",
        "one_C": "1675 mA g-1",
        "voltage": "1.5–2.8 V"
      },
      "formulations": [
        "TDI",
        "TFSI"
      ],
      "evidence_ids": [
        "M0055",
        "M0056",
        "M0083",
        "M0125",
        "M0133",
        "M0135"
      ],
      "results": [
        {
          "id": "P002-T1-R1",
          "metric": "初始容量",
          "A": "TDI",
          "B": "TFSI",
          "value_A": 995,
          "value_B": 1170,
          "unit": "mAh g-1",
          "point": "首圈",
          "basis": "numeric",
          "direction_text": "不判",
          "same_conditions": null,
          "evidence_ids": [
            "M0057"
          ],
          "reason": "各配方S/E单独优化；无法确认相等"
        },
        {
          "id": "P002-T1-R2",
          "metric": "保持率差",
          "A": "TDI",
          "B": "TFSI",
          "value_A": "25% higher",
          "value_B": null,
          "unit": null,
          "point": "100圈",
          "basis": "qualitative",
          "direction_text": "不判",
          "same_conditions": null,
          "evidence_ids": [
            "M0070"
          ],
          "reason": "原文相对提高口径未给分母；不反算且S/E未确认相同"
        },
        {
          "id": "P002-T1-R3",
          "metric": "初始CE",
          "A": "TDI",
          "B": "TFSI",
          "value_A": "提高",
          "value_B": "较低",
          "unit": null,
          "point": "首圈",
          "basis": "qualitative",
          "direction_text": "不判",
          "same_conditions": null,
          "evidence_ids": [
            "M0071"
          ],
          "reason": "条件未确认相同"
        }
      ]
    },
    {
      "id": "P002-T2",
      "name": "TDI S/E=50循环",
      "cell": "Li||S 扣式",
      "conditions": {
        "sulfur_loading": "<1 mg cm-2",
        "ES": 50,
        "ES_unit": "gS/L E（S/E，不是E/S）",
        "Li_thickness": "400 μm",
        "rate": "C/5",
        "formation": "未报告",
        "temperature": "室温（数值未报告）",
        "LiNO3": "无",
        "one_C": "1675 mA g-1",
        "voltage": "1.5–2.8 V"
      },
      "formulations": [
        "TDI"
      ],
      "evidence_ids": [
        "M0068",
        "S0014"
      ],
      "results": []
    },
    {
      "id": "P002-T3",
      "name": "TDI S/E=70循环",
      "cell": "Li||S 扣式",
      "conditions": {
        "sulfur_loading": "<1 mg cm-2",
        "ES": 70,
        "ES_unit": "gS/L E（S/E，不是E/S）",
        "Li_thickness": "400 μm",
        "rate": "C/5",
        "formation": "未报告",
        "temperature": "室温（数值未报告）",
        "LiNO3": "无",
        "one_C": "1675 mA g-1",
        "voltage": "1.5–2.8 V"
      },
      "formulations": [
        "TDI"
      ],
      "evidence_ids": [
        "M0068",
        "S0014"
      ],
      "results": []
    },
    {
      "id": "P002-T4",
      "name": "厚正极无添加剂",
      "cell": "Li||S 扣式",
      "conditions": {
        "sulfur_loading": "≈3 mg cm-2",
        "ES": "未报告",
        "ES_unit": "未报告",
        "Li_thickness": "400 μm",
        "rate": "C/2（2.4 mA cm-2）",
        "formation": "5圈C/10（0.5 mA cm-2）",
        "temperature": "室温（数值未报告）",
        "LiNO3": "无",
        "one_C": "1675 mA g-1",
        "voltage": "1.5–2.8 V"
      },
      "formulations": [
        "TFSI",
        "TDI"
      ],
      "evidence_ids": [
        "M0075",
        "M0076",
        "M0077",
        "M0084",
        "M0127",
        "M0133",
        "M0135"
      ],
      "results": [
        {
          "id": "P002-T4-R1",
          "metric": "放电容量",
          "A": "TDI",
          "B": "TFSI",
          "value_A": 300,
          "value_B": 300,
          "unit": "mAh g-1",
          "point": "厚正极测试（取值圈未指明）",
          "basis": "numeric",
          "direction_text": "不判",
          "same_conditions": true,
          "evidence_ids": [
            "M0077"
          ],
          "reason": "数值方向待程序复算"
        }
      ]
    },
    {
      "id": "P002-T5",
      "name": "厚正极含LiPS和LiNO3",
      "cell": "Li||S 扣式",
      "conditions": {
        "sulfur_loading": "≈3 mg cm-2",
        "ES": "未报告",
        "ES_unit": "未报告",
        "Li_thickness": "400 μm",
        "rate": "C/2（2.4 mA cm-2）",
        "formation": "5圈C/10（0.5 mA cm-2）",
        "temperature": "室温（数值未报告）",
        "LiNO3": "0.2 M",
        "one_C": "1675 mA g-1",
        "voltage": "1.5–2.8 V"
      },
      "formulations": [
        "TDI_add",
        "TFSI_add"
      ],
      "evidence_ids": [
        "M0075",
        "M0076",
        "M0080",
        "M0084",
        "M0127",
        "M0133",
        "M0135"
      ],
      "results": [
        {
          "id": "P002-T5-R1",
          "metric": "化成初始容量",
          "A": "TDI_add",
          "B": "TFSI_add",
          "value_A": 1110,
          "value_B": 1140,
          "unit": "mAh g-1",
          "point": "初始C/10（非化成后首圈）",
          "basis": "numeric",
          "direction_text": "不判",
          "same_conditions": true,
          "evidence_ids": [
            "M0081"
          ],
          "reason": "数值方向待程序复算"
        },
        {
          "id": "P002-T5-R2",
          "metric": "循环容量",
          "A": "TDI_add",
          "B": null,
          "value_A": 570,
          "value_B": null,
          "unit": "mAh g-1",
          "point": "300圈稳定",
          "basis": "numeric",
          "direction_text": "不判",
          "same_conditions": true,
          "evidence_ids": [
            "M0090"
          ],
          "reason": "数值方向待程序复算"
        },
        {
          "id": "P002-T5-R3",
          "metric": "面容量",
          "A": "TDI_add",
          "B": null,
          "value_A": 1.67,
          "value_B": null,
          "unit": "mAh cm-2",
          "point": "300圈",
          "basis": "numeric",
          "direction_text": "不判",
          "same_conditions": true,
          "evidence_ids": [
            "M0093"
          ],
          "reason": "数值方向待程序复算"
        },
        {
          "id": "P002-T5-R4",
          "metric": "CE",
          "A": "TDI_add",
          "B": null,
          "value_A": 99,
          "value_B": null,
          "unit": "%",
          "point": "稳定循环",
          "basis": "numeric",
          "direction_text": "不判",
          "same_conditions": true,
          "evidence_ids": [
            "M0091"
          ],
          "reason": "数值方向待程序复算"
        },
        {
          "id": "P002-T5-R5",
          "metric": "CE",
          "A": "TFSI_add",
          "B": null,
          "value_A": "≈80",
          "value_B": null,
          "unit": "%",
          "point": "150圈后",
          "basis": "numeric",
          "direction_text": "不判",
          "same_conditions": true,
          "evidence_ids": [
            "M0089"
          ],
          "reason": "数值方向待程序复算"
        },
        {
          "id": "P002-T5-R6",
          "metric": "寿命/稳定性",
          "A": "TDI_add",
          "B": "TFSI_add",
          "value_A": "稳定300圈",
          "value_B": "150圈后快速衰减",
          "unit": null,
          "point": "长期循环",
          "basis": "qualitative",
          "direction_text": "变好",
          "same_conditions": true,
          "evidence_ids": [
            "M0089",
            "M0090"
          ],
          "reason": "数值方向待程序复算"
        }
      ]
    }
  ],
  "mechanisms": [
    {
      "id": "P002-M1",
      "summary": "TDI较低初始硫利用率可能由于长链LiPS溶解度低",
      "A": "TDI",
      "B": "TFSI",
      "property": "LiPS溶解度",
      "categories": [
        "正极反应"
      ],
      "source_type": "本文推测",
      "evidence_ids": [
        "M0058",
        "M0066"
      ],
      "test_ids": [
        "P002-T1"
      ],
      "side": "弱侧"
    },
    {
      "id": "P002-M2",
      "summary": "减少电解液量和LiPS溶解度通过减少硫损失提高保持",
      "A": "TDI",
      "B": "TFSI",
      "property": "LiPS溶解度/电解液量",
      "categories": [
        "正极反应",
        "多硫化物穿梭"
      ],
      "source_type": "本文结论（与他文一致）",
      "evidence_ids": [
        "M0069"
      ],
      "test_ids": [
        "P002-T1"
      ],
      "side": "强侧"
    },
    {
      "id": "P002-M3",
      "summary": "较高LiPS溶解度使TFSI电解液更腐蚀、消耗LiNO3更快",
      "A": "TDI",
      "B": "TFSI",
      "property": "LiPS溶解度",
      "categories": [
        "负极锂",
        "电解液消耗"
      ],
      "source_type": "本文结论",
      "evidence_ids": [
        "M0082",
        "M0087"
      ],
      "test_ids": [
        "P002-T5"
      ],
      "side": "强侧"
    },
    {
      "id": "P002-M4",
      "summary": "TFSI中更多LiPS加快锂负极失效",
      "A": "TDI",
      "B": "TFSI",
      "property": "LiPS溶解度",
      "categories": [
        "负极锂"
      ],
      "source_type": "本文结论",
      "evidence_ids": [
        "M0088"
      ],
      "test_ids": [
        "P002-T5"
      ],
      "side": "强侧"
    },
    {
      "id": "P002-M5",
      "summary": "TDI低LiPS浓度降低LiNO3消耗，保持高CE",
      "A": "TDI",
      "B": "TFSI",
      "property": "LiPS溶解度",
      "categories": [
        "电解液消耗"
      ],
      "source_type": "本文结论",
      "evidence_ids": [
        "M0091"
      ],
      "test_ids": [
        "P002-T5"
      ],
      "side": "强侧"
    },
    {
      "id": "P002-M6",
      "summary": "少溶解与添加LiPS润湿协同，使厚正极充分输出并稳定",
      "A": "TDI",
      "B": "TFSI",
      "property": "LiPS溶解度/预添加",
      "categories": [
        "正极反应"
      ],
      "source_type": "本文结论",
      "evidence_ids": [
        "M0092"
      ],
      "test_ids": [
        "P002-T5"
      ],
      "side": "其他"
    },
    {
      "id": "P002-M7",
      "summary": "TDI减少LiPS溶解，抑制穿梭、硫损失和锂劣化",
      "A": "TDI",
      "B": "TFSI",
      "property": "LiPS溶解度",
      "categories": [
        "正极反应",
        "多硫化物穿梭",
        "负极锂"
      ],
      "source_type": "本文结论",
      "evidence_ids": [
        "M0105"
      ],
      "test_ids": [
        "P002-T5"
      ],
      "side": "强侧"
    },
    {
      "id": "P002-M8",
      "summary": "TDI配位改变LiPS歧化形成Li4S8二聚体降低溶解度",
      "A": "TDI",
      "B": "TFSI",
      "property": "LiPS聚集",
      "categories": [
        "正极反应"
      ],
      "source_type": "本文结论",
      "evidence_ids": [
        "M0107"
      ],
      "test_ids": [],
      "side": "其他"
    }
  ],
  "design_claims": [
    {
      "summary": "盐选择降低LiPS溶解度，并加少量LiPS与LiNO3改善厚电极性能",
      "evidence_ids": [
        "M0105",
        "M0108"
      ]
    }
  ],
  "figure_requests": [
    {
      "test_id": "P002-T1",
      "figure": "Fig.2b",
      "part": "main",
      "metric": "首圈/100圈容量",
      "A": "TDI",
      "B": "TFSI",
      "target_point": "同圈",
      "anchor_quote_ids": [
        "M0057",
        "M0070"
      ],
      "reason": "先读取各曲线S/E语义；S/E不同则不判。锚点需同测试。"
    },
    {
      "test_id": "P002-T2",
      "figure": "Fig.S2b",
      "part": "si",
      "metric": "容量/保持率",
      "A": "TDI",
      "B": null,
      "target_point": "首圈/100圈",
      "anchor_quote_ids": [],
      "reason": "原文无可直接抄录数值；需几何读图并核对同测试锚点，无锚点整图不用"
    },
    {
      "test_id": "P002-T3",
      "figure": "Fig.S2b",
      "part": "si",
      "metric": "容量/保持率",
      "A": "TDI",
      "B": null,
      "target_point": "首圈/100圈",
      "anchor_quote_ids": [],
      "reason": "原文无可直接抄录数值；需几何读图并核对同测试锚点，无锚点整图不用"
    },
    {
      "test_id": "P002-T5",
      "figure": "Fig.3a",
      "part": "main",
      "metric": "化成后C/2首圈及150/300圈容量",
      "A": "TDI_add",
      "B": "TFSI_add",
      "target_point": "C/2首圈/150/300圈",
      "anchor_quote_ids": [
        "M0090",
        "M0093"
      ],
      "reason": "原文无可直接抄录数值；需几何读图并核对同测试锚点，无锚点整图不用"
    }
  ],
  "gaps": [
    "S/E系列各档文本仅给50与70以及总范围15–100，完整档位需图语义。厚极E/S未给。Li2S8添加量正文0.04M/1%与总结0.1%有冲突，保留明确摩尔量。未报告锂半电池。"
  ],
  "source_review": {
    "main": true,
    "si": true,
    "notes": "正文与可得SI按原始索引复核；参考文献不作为本文实验。数值仅原文，图不目测。"
  }
}

File: output/GPT_v4_调试集53篇_2026-10-24/independent_predictions/P014.json
{
  "paper_id": "P014",
  "doi": "10.1021/acsami.6b11358",
  "formulations": [
    {
      "id": "M2",
      "name": "(MeCN)2-LiTFSI",
      "components": [
        {
          "name": "MeCN",
          "role": "溶剂化溶剂",
          "amount": 2,
          "unit": "摩尔份"
        },
        {
          "name": "LiTFSI",
          "role": "盐",
          "amount": 1,
          "unit": "摩尔份"
        }
      ],
      "raw_formula": "(MeCN)2-LiTFSI",
      "evidence_ids": [
        "M0037",
        "M0040",
        "M0041"
      ]
    },
    {
      "id": "M2_2:1",
      "name": "(MeCN)2-LiTFSI:TTE=2:1",
      "components": [
        {
          "name": "MeCN",
          "role": "溶剂化溶剂",
          "amount": 2,
          "unit": "摩尔份/每1摩尔LiTFSI"
        },
        {
          "name": "LiTFSI",
          "role": "盐",
          "amount": 1,
          "unit": "摩尔份"
        },
        {
          "name": "TTE",
          "role": "弱或非溶剂化溶剂（本文发现部分配位）",
          "amount": "2:1",
          "unit": "溶剂化液:TTE体积比"
        }
      ],
      "raw_formula": "(MeCN)2-LiTFSI:TTE=2:1",
      "evidence_ids": [
        "M0044",
        "M0031"
      ]
    },
    {
      "id": "M2_1:1",
      "name": "(MeCN)2-LiTFSI:TTE=1:1",
      "components": [
        {
          "name": "MeCN",
          "role": "溶剂化溶剂",
          "amount": 2,
          "unit": "摩尔份/每1摩尔LiTFSI"
        },
        {
          "name": "LiTFSI",
          "role": "盐",
          "amount": 1,
          "unit": "摩尔份"
        },
        {
          "name": "TTE",
          "role": "弱或非溶剂化溶剂（本文发现部分配位）",
          "amount": "1:1",
          "unit": "溶剂化液:TTE体积比"
        }
      ],
      "raw_formula": "(MeCN)2-LiTFSI:TTE=1:1",
      "evidence_ids": [
        "M0044",
        "M0031"
      ]
    },
    {
      "id": "M2_1:2",
      "name": "(MeCN)2-LiTFSI:TTE=1:2",
      "components": [
        {
          "name": "MeCN",
          "role": "溶剂化溶剂",
          "amount": 2,
          "unit": "摩尔份/每1摩尔LiTFSI"
        },
        {
          "name": "LiTFSI",
          "role": "盐",
          "amount": 1,
          "unit": "摩尔份"
        },
        {
          "name": "TTE",
          "role": "弱或非溶剂化溶剂（本文发现部分配位）",
          "amount": "1:2",
          "unit": "溶剂化液:TTE体积比"
        }
      ],
      "raw_formula": "(MeCN)2-LiTFSI:TTE=1:2",
      "evidence_ids": [
        "M0044",
        "M0031"
      ]
    },
    {
      "id": "M2.5",
      "name": "(MeCN)2.5-LiTFSI",
      "components": [
        {
          "name": "MeCN",
          "role": "溶剂化溶剂",
          "amount": 2.5,
          "unit": "摩尔份"
        },
        {
          "name": "LiTFSI",
          "role": "盐",
          "amount": 1,
          "unit": "摩尔份"
        }
      ],
      "raw_formula": "(MeCN)2.5-LiTFSI",
      "evidence_ids": [
        "M0037",
        "M0040",
        "M0041"
      ]
    },
    {
      "id": "M2.5_2:1",
      "name": "(MeCN)2.5-LiTFSI:TTE=2:1",
      "components": [
        {
          "name": "MeCN",
          "role": "溶剂化溶剂",
          "amount": 2.5,
          "unit": "摩尔份/每1摩尔LiTFSI"
        },
        {
          "name": "LiTFSI",
          "role": "盐",
          "amount": 1,
          "unit": "摩尔份"
        },
        {
          "name": "TTE",
          "role": "弱或非溶剂化溶剂（本文发现部分配位）",
          "amount": "2:1",
          "unit": "溶剂化液:TTE体积比"
        }
      ],
      "raw_formula": "(MeCN)2.5-LiTFSI:TTE=2:1",
      "evidence_ids": [
        "M0044",
        "M0031"
      ]
    },
    {
      "id": "M2.5_1:1",
      "name": "(MeCN)2.5-LiTFSI:TTE=1:1",
      "components": [
        {
          "name": "MeCN",
          "role": "溶剂化溶剂",
          "amount": 2.5,
          "unit": "摩尔份/每1摩尔LiTFSI"
        },
        {
          "name": "LiTFSI",
          "role": "盐",
          "amount": 1,
          "unit": "摩尔份"
        },
        {
          "name": "TTE",
          "role": "弱或非溶剂化溶剂（本文发现部分配位）",
          "amount": "1:1",
          "unit": "溶剂化液:TTE体积比"
        }
      ],
      "raw_formula": "(MeCN)2.5-LiTFSI:TTE=1:1",
      "evidence_ids": [
        "M0044",
        "M0031"
      ]
    },
    {
      "id": "M2.5_1:2",
      "name": "(MeCN)2.5-LiTFSI:TTE=1:2",
      "components": [
        {
          "name": "MeCN",
          "role": "溶剂化溶剂",
          "amount": 2.5,
          "unit": "摩尔份/每1摩尔LiTFSI"
        },
        {
          "name": "LiTFSI",
          "role": "盐",
          "amount": 1,
          "unit": "摩尔份"
        },
        {
          "name": "TTE",
          "role": "弱或非溶剂化溶剂（本文发现部分配位）",
          "amount": "1:2",
          "unit": "溶剂化液:TTE体积比"
        }
      ],
      "raw_formula": "(MeCN)2.5-LiTFSI:TTE=1:2",
      "evidence_ids": [
        "M0044",
        "M0031"
      ]
    },
    {
      "id": "REF",
      "name": "1 M LiTFSI DOL/TEGDME",
      "components": [
        {
          "name": "LiTFSI",
          "role": "盐",
          "amount": 1,
          "unit": "M"
        },
        {
          "name": "DOL",
          "role": "溶剂化溶剂",
          "amount": null,
          "unit": "比例未报告"
        },
        {
          "name": "TEGDME",
          "role": "溶剂化溶剂",
          "amount": null,
          "unit": "比例未报告"
        }
      ],
      "raw_formula": "1 M LiTFSI DOL/TEGDME",
      "evidence_ids": [
        "M0091"
      ]
    },
    {
      "id": "C0.46",
      "name": "0.46 M LiTFSI/MeCN",
      "components": [
        {
          "name": "MeCN",
          "role": "溶剂化溶剂",
          "amount": null,
          "unit": "单溶剂"
        },
        {
          "name": "LiTFSI",
          "role": "盐",
          "amount": 0.46,
          "unit": "M"
        }
      ],
      "raw_formula": "0.46 M LiTFSI/MeCN",
      "evidence_ids": [
        "M0190"
      ]
    },
    {
      "id": "C0.93",
      "name": "0.93 M LiTFSI/MeCN",
      "components": [
        {
          "name": "MeCN",
          "role": "溶剂化溶剂",
          "amount": null,
          "unit": "单溶剂"
        },
        {
          "name": "LiTFSI",
          "role": "盐",
          "amount": 0.93,
          "unit": "M"
        }
      ],
      "raw_formula": "0.93 M LiTFSI/MeCN",
      "evidence_ids": [
        "M0190"
      ]
    },
    {
      "id": "C1.85",
      "name": "1.85 M LiTFSI/MeCN",
      "components": [
        {
          "name": "MeCN",
          "role": "溶剂化溶剂",
          "amount": null,
          "unit": "单溶剂"
        },
        {
          "name": "LiTFSI",
          "role": "盐",
          "amount": 1.85,
          "unit": "M"
        }
      ],
      "raw_formula": "1.85 M LiTFSI/MeCN",
      "evidence_ids": [
        "M0190"
      ]
    },
    {
      "id": "C2.47",
      "name": "2.47 M LiTFSI/MeCN",
      "components": [
        {
          "name": "MeCN",
          "role": "溶剂化溶剂",
          "amount": null,
          "unit": "单溶剂"
        },
        {
          "name": "LiTFSI",
          "role": "盐",
          "amount": 2.47,
          "unit": "M"
        }
      ],
      "raw_formula": "2.47 M LiTFSI/MeCN",
      "evidence_ids": [
        "M0190"
      ]
    },
    {
      "id": "C3.08",
      "name": "3.08 M LiTFSI/MeCN",
      "components": [
        {
          "name": "MeCN",
          "role": "溶剂化溶剂",
          "amount": null,
          "unit": "单溶剂"
        },
        {
          "name": "LiTFSI",
          "role": "盐",
          "amount": 3.08,
          "unit": "M"
        }
      ],
      "raw_formula": "3.08 M LiTFSI/MeCN",
      "evidence_ids": [
        "M0190"
      ]
    }
  ],
  "control_id": "M2",
  "control_type": "其他（MeCN溶剂化电解液；研究以CV/原位Raman为主，原筛选后判不合格但保留调试集）",
  "gradients": [
    {
      "name": "M2中TTE添加",
      "order": [
        "M2",
        "M2_2:1",
        "M2_1:1",
        "M2_1:2"
      ],
      "values": [
        "0",
        "2:1",
        "1:1",
        "1:2"
      ],
      "solvation_axis": "随TTE增加，MeCN配位减少、自由MeCN增加；不等同惰性稀释",
      "evidence_ids": [
        "M0044",
        "M0164",
        "M0179"
      ]
    },
    {
      "name": "M2.5中TTE添加",
      "order": [
        "M2.5",
        "M2.5_2:1",
        "M2.5_1:1",
        "M2.5_1:2"
      ],
      "values": [
        "0",
        "2:1",
        "1:1",
        "1:2"
      ],
      "solvation_axis": "随TTE增加，MeCN配位减少、自由MeCN增加；不等同惰性稀释",
      "evidence_ids": [
        "M0044",
        "M0164",
        "M0179"
      ]
    },
    {
      "name": "盐浓度",
      "order": [
        "C0.46",
        "C0.93",
        "C1.85",
        "C2.47",
        "C3.08",
        "M2.5",
        "M2"
      ],
      "values": [
        0.46,
        0.93,
        1.85,
        2.47,
        3.08,
        3.7,
        3.98
      ],
      "solvation_axis": "高于约2M由SSIP转向CIP，MeCN自由量减少",
      "evidence_ids": [
        "M0190",
        "M0203",
        "M0204"
      ]
    }
  ],
  "properties": [
    {
      "name": "Li+溶剂化",
      "values": {
        "M2": "MeCN/TFSI配位",
        "M2_1:1": "TTE部分置换MeCN",
        "M2_1:2": "进一步TTE配位"
      },
      "direction": "TTE参与第一壳层；TFSI配位几乎不变",
      "method": "Raman/NMR/AIMD",
      "system": "溶剂化液及TTE稀释系列",
      "evidence_ids": [
        "M0031",
        "M0154",
        "M0267",
        "M0270"
      ]
    },
    {
      "name": "Li-N配位数",
      "values": {
        "M2": "≈1.85",
        "M2_1:1": "~1.33",
        "M2_1:2": "~0.82"
      },
      "direction": "随TTE增加下降",
      "method": "AIMD",
      "system": "2.7 Å第一壳层",
      "evidence_ids": [
        "M0262",
        "M0267"
      ]
    },
    {
      "name": "自由MeCN相对含量",
      "values": {
        "M2.5": "高于M2",
        "M2.5_1:1": "高于M2_1:1"
      },
      "direction": "TTE添加越多自由MeCN越多",
      "method": "Raman峰面积比",
      "system": "电解液",
      "evidence_ids": [
        "M0184",
        "M0185"
      ]
    }
  ],
  "tests": [
    {
      "id": "P014-T1",
      "name": "首次CV",
      "cell": "Li||S@CMK-3 Swagelok",
      "conditions": {
        "sulfur_loading": "0.28–0.4 mg cm-2",
        "ES": "S/E≈13 g/L；约0.03 mL/池",
        "ES_unit": "S/E（非E/S）",
        "Li_thickness": "未报告",
        "rate": "0.1 mV s-1；3.2–1.5 V",
        "formation": "OCV静置至少12 h",
        "temperature": "未报告",
        "LiNO3": "未添加",
        "one_C": "未报告"
      },
      "formulations": [
        "REF",
        "M2",
        "M2.5",
        "M2_1:1",
        "M2.5_1:1"
      ],
      "evidence_ids": [
        "M0052",
        "M0053",
        "M0054",
        "M0055",
        "M0058",
        "M0059",
        "M0090"
      ],
      "results": [
        {
          "id": "P014-T1-R1",
          "metric": "第一还原峰",
          "A": "M2/M2.5",
          "B": "REF",
          "value_A": "~2.15",
          "value_B": 2.4,
          "unit": "V",
          "point": "首圈CV",
          "basis": "numeric",
          "direction_text": "不判",
          "same_conditions": true,
          "evidence_ids": [
            "M0095"
          ],
          "reason": "峰位不直接映射容量或循环优劣"
        },
        {
          "id": "P014-T1-R2",
          "metric": "第二还原峰",
          "A": "M2/M2.5",
          "B": "REF",
          "value_A": "~1.7",
          "value_B": 2.05,
          "unit": "V",
          "point": "首圈CV",
          "basis": "numeric",
          "direction_text": "不判",
          "same_conditions": true,
          "evidence_ids": [
            "M0095"
          ],
          "reason": "峰位不直接映射容量或循环优劣"
        },
        {
          "id": "P014-T1-R3",
          "metric": "第一氧化峰",
          "A": "M2/M2.5",
          "B": "REF",
          "value_A": "~2.45",
          "value_B": 2.4,
          "unit": "V",
          "point": "首圈CV",
          "basis": "numeric",
          "direction_text": "不判",
          "same_conditions": true,
          "evidence_ids": [
            "M0095"
          ],
          "reason": "峰位不直接映射容量或循环优劣"
        },
        {
          "id": "P014-T1-R4",
          "metric": "第二氧化峰",
          "A": "M2/M2.5",
          "B": "REF",
          "value_A": "~2.6",
          "value_B": 2.5,
          "unit": "V",
          "point": "首圈CV",
          "basis": "numeric",
          "direction_text": "不判",
          "same_conditions": true,
          "evidence_ids": [
            "M0095"
          ],
          "reason": "峰位不直接映射容量或循环优劣"
        },
        {
          "id": "P014-T1-R5",
          "metric": "第一还原峰",
          "A": "M2_1:1",
          "B": "M2",
          "value_A": "~2.05",
          "value_B": "~2.15",
          "unit": "V",
          "point": "首圈CV",
          "basis": "numeric",
          "direction_text": "不判",
          "same_conditions": true,
          "evidence_ids": [
            "M0095",
            "M0102"
          ],
          "reason": "数值方向待程序复算"
        },
        {
          "id": "P014-T1-R6",
          "metric": "第二还原峰",
          "A": "M2_1:1",
          "B": "M2",
          "value_A": "~1.85",
          "value_B": "~1.7",
          "unit": "V",
          "point": "首圈CV",
          "basis": "numeric",
          "direction_text": "不判",
          "same_conditions": true,
          "evidence_ids": [
            "M0095",
            "M0102"
          ],
          "reason": "数值方向待程序复算"
        }
      ]
    },
    {
      "id": "P014-T2",
      "name": "连续10圈CV",
      "cell": "Li||S@CMK-3 Swagelok",
      "conditions": {
        "sulfur_loading": "0.28–0.4 mg cm-2",
        "ES": "S/E≈13 g/L；约0.03 mL/池",
        "ES_unit": "S/E（非E/S）",
        "Li_thickness": "未报告",
        "rate": "0.1 mV s-1；3.2–1.5 V",
        "formation": "OCV静置至少12 h",
        "temperature": "未报告",
        "LiNO3": "未添加",
        "one_C": "未报告"
      },
      "formulations": [
        "M2",
        "M2_2:1",
        "M2_1:1",
        "M2_1:2"
      ],
      "evidence_ids": [
        "S0012",
        "M0106"
      ],
      "results": [
        {
          "id": "P014-T2-R1",
          "metric": "氧化还原峰电流",
          "A": "全梯度",
          "B": null,
          "value_A": "随循环下降",
          "value_B": null,
          "unit": null,
          "point": "10圈",
          "basis": "qualitative",
          "direction_text": "变坏",
          "same_conditions": true,
          "evidence_ids": [
            "M0106"
          ],
          "reason": "数值方向待程序复算"
        }
      ]
    },
    {
      "id": "P014-T3",
      "name": "原位Raman恒电位还原",
      "cell": "Li||S@CMK-3 Raman",
      "conditions": {
        "sulfur_loading": "0.28–0.4 mg cm-2",
        "ES": "S/E≈13 g/L；约0.03 mL/池",
        "ES_unit": "S/E（非E/S）",
        "Li_thickness": "未报告",
        "rate": "2.8至1.8 V恒电位",
        "formation": "OCV静置至少12 h",
        "temperature": "未报告",
        "LiNO3": "未添加",
        "one_C": "未报告"
      },
      "formulations": [
        "M2",
        "M2_1:1",
        "M2.5_1:1"
      ],
      "evidence_ids": [
        "M0110",
        "M0127",
        "M0133"
      ],
      "results": [
        {
          "id": "P014-T3-R1",
          "metric": "S3自由基峰达到最大时间",
          "A": "M2_1:1",
          "B": "M2",
          "value_A": "ca.45",
          "value_B": "ca.45",
          "unit": "min",
          "point": "阶跃1.8V后",
          "basis": "numeric",
          "direction_text": "不判",
          "same_conditions": true,
          "evidence_ids": [
            "M0133"
          ],
          "reason": "数值方向待程序复算"
        },
        {
          "id": "P014-T3-R2",
          "metric": "LiPS生成动力学",
          "A": "M2.5_1:1",
          "B": "M2_1:1",
          "value_A": "更快",
          "value_B": "较慢",
          "unit": null,
          "point": "1.8V阶跃",
          "basis": "qualitative",
          "direction_text": "变好",
          "same_conditions": true,
          "evidence_ids": [
            "M0140"
          ],
          "reason": "数值方向待程序复算"
        },
        {
          "id": "P014-T3-R3",
          "metric": "Raman峰保持",
          "A": "M2_1:1",
          "B": null,
          "value_A": 80,
          "value_B": null,
          "unit": "%最大强度",
          "point": "2h",
          "basis": "numeric",
          "direction_text": "不判",
          "same_conditions": true,
          "evidence_ids": [
            "M0135"
          ],
          "reason": "数值方向待程序复算"
        }
      ]
    },
    {
      "id": "P014-T4",
      "name": "常规醚原位Raman",
      "cell": "Li||S@CMK-3 Raman",
      "conditions": {
        "sulfur_loading": "0.28–0.4 mg cm-2",
        "ES": "S/E≈13 g/L；约0.03 mL/池",
        "ES_unit": "S/E（非E/S）",
        "Li_thickness": "未报告",
        "rate": "2.8至2.2 V恒电位",
        "formation": "OCV静置至少12 h",
        "temperature": "未报告",
        "LiNO3": "未添加",
        "one_C": "未报告"
      },
      "formulations": [
        "REF"
      ],
      "evidence_ids": [
        "M0127",
        "M0128",
        "M0130",
        "M0132"
      ],
      "results": [
        {
          "id": "P014-T4-R1",
          "metric": "S3自由基最大时间",
          "A": "REF",
          "B": null,
          "value_A": "ca.20",
          "value_B": null,
          "unit": "min",
          "point": "2.2V阶跃",
          "basis": "numeric",
          "direction_text": "不判",
          "same_conditions": true,
          "evidence_ids": [
            "M0128"
          ],
          "reason": "数值方向待程序复算"
        },
        {
          "id": "P014-T4-R2",
          "metric": "峰剩余",
          "A": "REF",
          "B": null,
          "value_A": "~15",
          "value_B": null,
          "unit": "%最大强度",
          "point": "ca.2h",
          "basis": "numeric",
          "direction_text": "不判",
          "same_conditions": true,
          "evidence_ids": [
            "M0132"
          ],
          "reason": "数值方向待程序复算"
        }
      ]
    }
  ],
  "mechanisms": [
    {
      "id": "P014-M1",
      "summary": "TTE置换配位MeCN释放自由MeCN",
      "A": "M2.5_1:1",
      "B": "M2_1:1",
      "property": "Li+溶剂化",
      "categories": [
        "正极反应"
      ],
      "source_type": "本文结论",
      "evidence_ids": [
        "M0284"
      ],
      "test_ids": [
        "P014-T3"
      ],
      "side": "其他"
    },
    {
      "id": "P014-M2",
      "summary": "作者假设自由MeCN提高LiPS溶剂化能力从而影响硫还原",
      "A": "M2.5_1:1",
      "B": "M2_1:1",
      "property": "LiPS溶剂化",
      "categories": [
        "正极反应"
      ],
      "source_type": "本文推测",
      "evidence_ids": [
        "M0285"
      ],
      "test_ids": [
        "P014-T3"
      ],
      "side": "弱侧"
    },
    {
      "id": "P014-M3",
      "summary": "自由MeCN使可溶中间体生成并促进还原",
      "A": "M2.5_1:1",
      "B": "M2_1:1",
      "property": "LiPS溶剂化",
      "categories": [
        "正极反应"
      ],
      "source_type": "本文结论",
      "evidence_ids": [
        "M0287"
      ],
      "test_ids": [
        "P014-T3"
      ],
      "side": "弱侧"
    },
    {
      "id": "P014-M4",
      "summary": "最高自由MeCN含量体系的S3自由基生成更快",
      "A": "M2.5_1:1",
      "B": "M2_1:1",
      "property": "自由溶剂量",
      "categories": [
        "正极反应"
      ],
      "source_type": "本文结论",
      "evidence_ids": [
        "M0288"
      ],
      "test_ids": [
        "P014-T3"
      ],
      "side": "弱侧"
    },
    {
      "id": "P014-M5",
      "summary": "动力学改善但LiPS在正极附近稳定性不受影响",
      "A": "M2.5_1:1",
      "B": "M2_1:1",
      "property": "LiPS溶剂化",
      "categories": [
        "正极反应"
      ],
      "source_type": "本文结论",
      "evidence_ids": [
        "M0289"
      ],
      "test_ids": [
        "P014-T3"
      ],
      "side": "其他"
    },
    {
      "id": "P014-M6",
      "summary": "低LiPS溶解度比黏度更可能解释扩散受限",
      "A": "M2.5_1:1",
      "B": "M2_1:1",
      "property": "LiPS溶解度",
      "categories": [
        "多硫化物穿梭"
      ],
      "source_type": "本文推测",
      "evidence_ids": [
        "M0291"
      ],
      "test_ids": [
        "P014-T3"
      ],
      "side": "其他"
    },
    {
      "id": "P014-M7",
      "summary": "MeCN可能仅在硫/液界面溶剂化LiPS使中间体留在表面",
      "A": "M2.5_1:1",
      "B": "M2_1:1",
      "property": "LiPS溶剂化",
      "categories": [
        "正极反应"
      ],
      "source_type": "本文推测",
      "evidence_ids": [
        "M0292"
      ],
      "test_ids": [
        "P014-T3"
      ],
      "side": "其他"
    },
    {
      "id": "P014-M8",
      "summary": "自由MeCN也可能影响负极沉积溶解，难分正极收益与负极损害",
      "A": "M2.5_1:1",
      "B": "M2_1:1",
      "property": "自由MeCN",
      "categories": [
        "负极锂"
      ],
      "source_type": "本文推测",
      "evidence_ids": [
        "M0295"
      ],
      "test_ids": [
        "P014-T3"
      ],
      "side": "强侧"
    },
    {
      "id": "P014-M9",
      "summary": "低黏度M2+TTE仍有较慢硫还原，不能用降黏度单独解释",
      "A": "M2.5_1:1",
      "B": "M2_1:1",
      "property": "LiPS溶剂化",
      "categories": [
        "正极反应"
      ],
      "source_type": "本文结论",
      "evidence_ids": [
        "M0301"
      ],
      "test_ids": [
        "P014-T3"
      ],
      "side": "弱侧"
    }
  ],
  "design_claims": [
    {
      "summary": "协同调整成溶剂化液的溶剂与共溶剂，使部分溶液介导还原并维持活性物表面接触",
      "evidence_ids": [
        "M0299",
        "M0312"
      ]
    }
  ],
  "figure_requests": [],
  "gaps": [
    "研究范围为LiS CV/原位Raman及溶剂化结构，无本文容量/寿命长循环比较；引言中的循环提升来自他文。黏度138/8.6/3 cP均引用他文，不作本文实测。Li+迁移数、电导、LiPS平衡溶解度未定量。"
  ],
  "source_review": {
    "main": true,
    "si": true,
    "notes": "正文与可得SI按原始索引复核；参考文献不作为本文实验。数值仅原文，图不目测。"
  }
}
