Repository: zhuonanli08/Li-S_Electrolyte_Conflicts

File: output/GPT_v4_调试集53篇_2026-10-24/independent_predictions/P039.json
{
  "paper_id": "P039",
  "doi": "10.1016/j.nanoen.2017.09.015",
  "formulations": [
    {
      "id": "DD",
      "name": "DD",
      "components": [
        {
          "name": "DOL:DME",
          "role": "溶剂化溶剂",
          "amount": null,
          "unit": "体积比未报告"
        },
        {
          "name": "LiTFSI",
          "role": "盐",
          "amount": 1,
          "unit": "M"
        }
      ],
      "raw_formula": "DD",
      "evidence_ids": [
        "M0101",
        "M0103",
        "M0109",
        "M0110",
        "M0118",
        "M0142"
      ]
    },
    {
      "id": "DDN",
      "name": "DDN",
      "components": [
        {
          "name": "DOL:DME",
          "role": "溶剂化溶剂",
          "amount": null,
          "unit": "体积比未报告"
        },
        {
          "name": "LiTFSI",
          "role": "盐",
          "amount": 1,
          "unit": "M"
        },
        {
          "name": "LiNO3",
          "role": "添加剂",
          "amount": 0.3,
          "unit": "M"
        }
      ],
      "raw_formula": "DDN",
      "evidence_ids": [
        "M0101",
        "M0103",
        "M0109",
        "M0110",
        "M0118",
        "M0142"
      ]
    },
    {
      "id": "G2T",
      "name": "G2T",
      "components": [
        {
          "name": "G2",
          "role": "溶剂化溶剂",
          "amount": null,
          "unit": "单溶剂"
        },
        {
          "name": "LiTFSI",
          "role": "盐",
          "amount": 1,
          "unit": "M"
        }
      ],
      "raw_formula": "G2T",
      "evidence_ids": [
        "M0101",
        "M0103",
        "M0109",
        "M0110",
        "M0118",
        "M0142"
      ]
    },
    {
      "id": "G2N03",
      "name": "G2N03",
      "components": [
        {
          "name": "G2",
          "role": "溶剂化溶剂",
          "amount": null,
          "unit": "单溶剂"
        },
        {
          "name": "LiTFSI",
          "role": "盐",
          "amount": 1,
          "unit": "M"
        },
        {
          "name": "LiNO3",
          "role": "添加剂",
          "amount": 0.3,
          "unit": "M"
        }
      ],
      "raw_formula": "G2N03",
      "evidence_ids": [
        "M0101",
        "M0103",
        "M0109",
        "M0110",
        "M0118",
        "M0142"
      ]
    },
    {
      "id": "OPT",
      "name": "OPT",
      "components": [
        {
          "name": "G2",
          "role": "溶剂化溶剂",
          "amount": null,
          "unit": "单溶剂"
        },
        {
          "name": "LiTFSI",
          "role": "盐",
          "amount": 0.5,
          "unit": "M"
        },
        {
          "name": "LiNO3",
          "role": "盐（高浓度共盐）",
          "amount": 3,
          "unit": "M"
        }
      ],
      "raw_formula": "OPT",
      "evidence_ids": [
        "M0101",
        "M0103",
        "M0109",
        "M0110",
        "M0118",
        "M0142"
      ]
    },
    {
      "id": "N1",
      "name": "N1",
      "components": [
        {
          "name": "G2",
          "role": "溶剂化溶剂",
          "amount": null,
          "unit": "单溶剂"
        },
        {
          "name": "LiNO3",
          "role": "盐（高浓度共盐）",
          "amount": 1,
          "unit": "M"
        }
      ],
      "raw_formula": "N1",
      "evidence_ids": [
        "M0101",
        "M0103",
        "M0109",
        "M0110",
        "M0118",
        "M0142"
      ]
    },
    {
      "id": "N2",
      "name": "N2",
      "components": [
        {
          "name": "G2",
          "role": "溶剂化溶剂",
          "amount": null,
          "unit": "单溶剂"
        },
        {
          "name": "LiNO3",
          "role": "盐（高浓度共盐）",
          "amount": 2,
          "unit": "M"
        }
      ],
      "raw_formula": "N2",
      "evidence_ids": [
        "M0101",
        "M0103",
        "M0109",
        "M0110",
        "M0118",
        "M0142"
      ]
    },
    {
      "id": "N3",
      "name": "N3",
      "components": [
        {
          "name": "G2",
          "role": "溶剂化溶剂",
          "amount": null,
          "unit": "单溶剂"
        },
        {
          "name": "LiNO3",
          "role": "盐（高浓度共盐）",
          "amount": 3,
          "unit": "M"
        }
      ],
      "raw_formula": "N3",
      "evidence_ids": [
        "M0101",
        "M0103",
        "M0109",
        "M0110",
        "M0118",
        "M0142"
      ]
    },
    {
      "id": "N4",
      "name": "N4",
      "components": [
        {
          "name": "G2",
          "role": "溶剂化溶剂",
          "amount": null,
          "unit": "单溶剂"
        },
        {
          "name": "LiNO3",
          "role": "盐（高浓度共盐）",
          "amount": 4,
          "unit": "M"
        }
      ],
      "raw_formula": "N4",
      "evidence_ids": [
        "M0101",
        "M0103",
        "M0109",
        "M0110",
        "M0118",
        "M0142"
      ]
    },
    {
      "id": "CATH",
      "name": "OPT+Li2S8 catholyte",
      "components": [
        {
          "name": "G2",
          "role": "溶剂化溶剂",
          "amount": null,
          "unit": "单溶剂"
        },
        {
          "name": "LiTFSI",
          "role": "盐",
          "amount": 0.5,
          "unit": "M"
        },
        {
          "name": "LiNO3",
          "role": "盐",
          "amount": 3,
          "unit": "M"
        },
        {
          "name": "Li2S8",
          "role": "活性正极溶质",
          "amount": 2,
          "unit": "M（基于S）"
        }
      ],
      "raw_formula": "OPT+Li2S8 catholyte",
      "evidence_ids": [
        "M0051"
      ]
    }
  ],
  "control_id": "DDN",
  "control_type": "常规醚基准（DOL/DME + LiTFSI + LiNO3）；LiS为溶液正极，保留调试集但原筛选后不合格",
  "gradients": [
    {
      "name": "LiNO3浓度",
      "order": [
        "N1",
        "N2",
        "N3",
        "N4"
      ],
      "values": [
        1,
        2,
        3,
        4
      ],
      "solvation_axis": "盐浓度梯度；未直接建立Li+溶剂化排序",
      "evidence_ids": [
        "M0103"
      ]
    }
  ],
  "properties": [
    {
      "name": "电导率/mS cm-1",
      "values": {
        "G2T": 6.05,
        "OPT": 1.41
      },
      "direction": "OPT更低",
      "method": "电导仪",
      "system": "25°C（表列室温23±2°C）",
      "evidence_ids": [
        "M0081",
        "S0007",
        "S0037"
      ]
    },
    {
      "name": "黏度/mPa s",
      "values": {
        "G2T": 3.66,
        "OPT": 34.6
      },
      "direction": "OPT更高",
      "method": "黏度计",
      "system": "23±2°C",
      "evidence_ids": [
        "M0082",
        "S0037"
      ]
    },
    {
      "name": "LiPS溶解度",
      "values": {
        "OPT": "~4 M Li2S8（按S计）",
        "G2T": "较低"
      },
      "direction": "高NO3增加溶解度",
      "method": "溶解观察",
      "system": "G2电解液",
      "evidence_ids": [
        "M0247",
        "M0248",
        "M0249"
      ]
    }
  ],
  "tests": [
    {
      "id": "P039-T1",
      "name": "LiCu LiNO3及溶剂/共盐筛选",
      "cell": "Cu||Li CR2032，75 μL",
      "conditions": {
        "sulfur_loading": "未报告",
        "ES": "未报告",
        "ES_unit": "未报告",
        "Li_thickness": "250 μm",
        "rate": "0.4 mA cm-2；1 mAh cm-2；剥离至1 V",
        "formation": "未报告",
        "temperature": "30°C",
        "LiNO3": "未报告",
        "one_C": "未报告"
      },
      "formulations": [
        "DD",
        "DDN",
        "G2T",
        "G2N03",
        "OPT",
        "N1",
        "N2",
        "N3",
        "N4"
      ],
      "evidence_ids": [
        "M0044",
        "M0056",
        "M0107",
        "M0108",
        "M0109",
        "M0110",
        "S0009"
      ],
      "results": [
        {
          "id": "P039-T1-R1",
          "metric": "高CE寿命",
          "A": "OPT",
          "B": "DDN",
          "value_A": ">200",
          "value_B": "<35",
          "unit": "cycles",
          "point": "CE>99%",
          "basis": "numeric",
          "direction_text": "不判",
          "same_conditions": true,
          "evidence_ids": [
            "M0121",
            "M0122"
          ],
          "reason": "数值方向待程序复算"
        },
        {
          "id": "P039-T1-R2",
          "metric": "CE",
          "A": "OPT",
          "B": "G2T",
          "value_A": ">99",
          "value_B": "about 20",
          "unit": "%",
          "point": "最初数圈后",
          "basis": "numeric",
          "direction_text": "不判",
          "same_conditions": true,
          "evidence_ids": [
            "M0143",
            "M0144"
          ],
          "reason": "数值方向待程序复算"
        },
        {
          "id": "P039-T1-R3",
          "metric": "最大CE",
          "A": "N1/N2/N3/N4",
          "B": null,
          "value_A": "~96",
          "value_B": null,
          "unit": "%",
          "point": "无LiTFSI的LiNO3/G2",
          "basis": "numeric",
          "direction_text": "不判",
          "same_conditions": true,
          "evidence_ids": [
            "M0104"
          ],
          "reason": "数值方向待程序复算"
        },
        {
          "id": "P039-T1-R4",
          "metric": "高CE寿命",
          "A": "N4",
          "B": "N1",
          "value_A": "浓度升高近线性延长",
          "value_B": "较短",
          "unit": null,
          "point": "1–4 M梯度",
          "basis": "qualitative",
          "direction_text": "变好",
          "same_conditions": true,
          "evidence_ids": [
            "M0103"
          ],
          "reason": "数值方向待程序复算"
        },
        {
          "id": "P039-T1-R5",
          "metric": "寿命",
          "A": "DDN",
          "B": "G2N03",
          "value_A": "稍长",
          "value_B": "稍短",
          "unit": null,
          "point": "相同盐配方换溶剂",
          "basis": "qualitative",
          "direction_text": "变好",
          "same_conditions": true,
          "evidence_ids": [
            "M0114"
          ],
          "reason": "数值方向待程序复算"
        }
      ]
    },
    {
      "id": "P039-T2",
      "name": "LiCu高沉积容量",
      "cell": "Cu||Li CR2032，75 μL",
      "conditions": {
        "sulfur_loading": "未报告",
        "ES": "未报告",
        "ES_unit": "未报告",
        "Li_thickness": "250 μm",
        "rate": "0.6 mA cm-2；6 mAh cm-2；剥离至1 V",
        "formation": "未报告",
        "temperature": "30°C",
        "LiNO3": "未报告",
        "one_C": "未报告"
      },
      "formulations": [
        "OPT"
      ],
      "evidence_ids": [
        "M0125",
        "M0126",
        "M0127",
        "M0155"
      ],
      "results": [
        {
          "id": "P039-T2-R1",
          "metric": "CE",
          "A": "OPT",
          "B": null,
          "value_A": ">99",
          "value_B": null,
          "unit": "%",
          "point": "高容量循环",
          "basis": "numeric",
          "direction_text": "不判",
          "same_conditions": true,
          "evidence_ids": [
            "M0126"
          ],
          "reason": "数值方向待程序复算"
        },
        {
          "id": "P039-T2-R2",
          "metric": "稳定寿命",
          "A": "OPT",
          "B": null,
          "value_A": 50,
          "value_B": null,
          "unit": "cycles",
          "point": "之后CE略下降",
          "basis": "numeric",
          "direction_text": "不判",
          "same_conditions": true,
          "evidence_ids": [
            "M0127"
          ],
          "reason": "数值方向待程序复算"
        }
      ]
    },
    {
      "id": "P039-T3",
      "name": "对称Li高容量循环",
      "cell": "Li||Li",
      "conditions": {
        "sulfur_loading": "未报告",
        "ES": "未报告",
        "ES_unit": "未报告",
        "Li_thickness": "未报告",
        "rate": "0.5 mA cm-2；5 mAh cm-2",
        "formation": "未报告",
        "temperature": "30°C",
        "LiNO3": "未报告",
        "one_C": "未报告"
      },
      "formulations": [
        "DD",
        "DDN",
        "OPT"
      ],
      "evidence_ids": [
        "M0170",
        "M0171",
        "M0173",
        "S0021"
      ],
      "results": [
        {
          "id": "P039-T3-R1",
          "metric": "寿命",
          "A": "DDN",
          "B": "DD",
          "value_A": "~1400",
          "value_B": "~500",
          "unit": "h",
          "point": "电压>1V失效",
          "basis": "numeric",
          "direction_text": "不判",
          "same_conditions": true,
          "evidence_ids": [
            "M0175",
            "M0177"
          ],
          "reason": "数值方向待程序复算"
        },
        {
          "id": "P039-T3-R2",
          "metric": "持续循环",
          "A": "OPT",
          "B": "DDN",
          "value_A": ">3000",
          "value_B": "~1400",
          "unit": "h",
          "point": "末点；OPT未失效",
          "basis": "numeric",
          "direction_text": "不判",
          "same_conditions": true,
          "evidence_ids": [
            "M0177",
            "M0178"
          ],
          "reason": "数值方向待程序复算"
        },
        {
          "id": "P039-T3-R3",
          "metric": "极化开始上升",
          "A": "OPT",
          "B": "DD",
          "value_A": 2800,
          "value_B": "~200",
          "unit": "h",
          "point": "开始升高",
          "basis": "numeric",
          "direction_text": "不判",
          "same_conditions": true,
          "evidence_ids": [
            "M0175",
            "M0178"
          ],
          "reason": "数值方向待程序复算"
        }
      ]
    },
    {
      "id": "P039-T4",
      "name": "LiCu软包100圈残留分析",
      "cell": "Cu||Li 单层软包20.8 cm2，1.5 g电解液",
      "conditions": {
        "sulfur_loading": "未报告",
        "ES": "未报告",
        "ES_unit": "未报告",
        "Li_thickness": "80 μm",
        "rate": "0.4 mA cm-2，1 mAh cm-2；剥离至1V",
        "formation": "未报告",
        "temperature": "25°C",
        "LiNO3": "未报告",
        "one_C": "未报告"
      },
      "formulations": [
        "G2T",
        "OPT"
      ],
      "evidence_ids": [
        "M0087",
        "M0088",
        "M0089",
        "M0090",
        "S0011",
        "S0020"
      ],
      "results": [
        {
          "id": "P039-T4-R1",
          "metric": "残留质量",
          "A": "OPT",
          "B": "G2T",
          "value_A": "roughly 12",
          "value_B": "about 29",
          "unit": "mg cm-2",
          "point": "100圈剥离态",
          "basis": "numeric",
          "direction_text": "不判",
          "same_conditions": true,
          "evidence_ids": [
            "M0160"
          ],
          "reason": "数值方向待程序复算"
        },
        {
          "id": "P039-T4-R2",
          "metric": "金属/非金属Li比",
          "A": "OPT",
          "B": "G2T",
          "value_A": "1:8",
          "value_B": "1:0.8",
          "unit": null,
          "point": "100圈残留NMR",
          "basis": "numeric",
          "direction_text": "不判",
          "same_conditions": true,
          "evidence_ids": [
            "M0150",
            "M0151"
          ],
          "reason": "表征比值不是直接电池优劣"
        }
      ]
    },
    {
      "id": "P039-T5",
      "name": "溶液正极LiS循环",
      "cell": "Li||MWCNT/PTFE（80:20），初始硫全在电解液",
      "conditions": {
        "sulfur_loading": "3.2 mg总硫/1.6 cm2；按溶液硫归一",
        "ES": "50 μL/3.2 mg S（原文）；可算50/3.2",
        "ES_unit": "μL mg-1",
        "Li_thickness": "400 μm",
        "rate": "0.4 mA cm-2（200 mA g-1，约C/7）1.9–2.7V",
        "formation": "首圈先将Li2S8氧化为S，正文图剔除首圈",
        "temperature": "30°C",
        "LiNO3": "3 M",
        "one_C": "1675 mA gS-1"
      },
      "formulations": [
        "CATH"
      ],
      "evidence_ids": [
        "M0048",
        "M0049",
        "M0051",
        "M0053",
        "M0054",
        "M0055",
        "M0056"
      ],
      "results": [
        {
          "id": "P039-T5-R1",
          "metric": "初始容量",
          "A": "CATH",
          "B": null,
          "value_A": 1349,
          "value_B": null,
          "unit": "mAh g-1",
          "point": "第二圈",
          "basis": "numeric",
          "direction_text": "不判",
          "same_conditions": true,
          "evidence_ids": [
            "M0254"
          ],
          "reason": "数值方向待程序复算"
        },
        {
          "id": "P039-T5-R2",
          "metric": "循环容量",
          "A": "CATH",
          "B": null,
          "value_A": 1215,
          "value_B": null,
          "unit": "mAh g-1",
          "point": "100圈",
          "basis": "numeric",
          "direction_text": "不判",
          "same_conditions": true,
          "evidence_ids": [
            "M0254"
          ],
          "reason": "数值方向待程序复算"
        },
        {
          "id": "P039-T5-R3",
          "metric": "初始面容量",
          "A": "CATH",
          "B": null,
          "value_A": 2.69,
          "value_B": null,
          "unit": "mAh cm-2",
          "point": "第二圈",
          "basis": "numeric",
          "direction_text": "不判",
          "same_conditions": true,
          "evidence_ids": [
            "M0254"
          ],
          "reason": "数值方向待程序复算"
        },
        {
          "id": "P039-T5-R4",
          "metric": "末圈面容量",
          "A": "CATH",
          "B": null,
          "value_A": 2.43,
          "value_B": null,
          "unit": "mAh cm-2",
          "point": "100圈",
          "basis": "numeric",
          "direction_text": "不判",
          "same_conditions": true,
          "evidence_ids": [
            "M0254"
          ],
          "reason": "数值方向待程序复算"
        },
        {
          "id": "P039-T5-R5",
          "metric": "保持率",
          "A": "CATH",
          "B": null,
          "value_A": 90,
          "value_B": null,
          "unit": "%",
          "point": "100圈",
          "basis": "numeric",
          "direction_text": "不判",
          "same_conditions": true,
          "evidence_ids": [
            "M0254"
          ],
          "reason": "数值方向待程序复算"
        },
        {
          "id": "P039-T5-R6",
          "metric": "CE",
          "A": "CATH",
          "B": null,
          "value_A": "~100",
          "value_B": null,
          "unit": "%",
          "point": "循环",
          "basis": "numeric",
          "direction_text": "不判",
          "same_conditions": true,
          "evidence_ids": [
            "M0252"
          ],
          "reason": "数值方向待程序复算"
        }
      ]
    },
    {
      "id": "P039-T6",
      "name": "锂CV",
      "cell": "Cu工作电极",
      "conditions": {
        "sulfur_loading": "未报告",
        "ES": "未报告",
        "ES_unit": "未报告",
        "Li_thickness": "未报告",
        "rate": "5 mV s-1",
        "formation": "未报告",
        "temperature": "未报告",
        "LiNO3": "未报告",
        "one_C": "未报告"
      },
      "formulations": [
        "OPT"
      ],
      "evidence_ids": [
        "M0186",
        "S0024"
      ],
      "results": [
        {
          "id": "P039-T6-R1",
          "metric": "剥镀可逆性",
          "A": "OPT",
          "B": null,
          "value_A": "首圈后高度可逆",
          "value_B": null,
          "unit": null,
          "point": "后续圈",
          "basis": "qualitative",
          "direction_text": "不判",
          "same_conditions": true,
          "evidence_ids": [
            "M0187",
            "M0188"
          ],
          "reason": "数值方向待程序复算"
        }
      ]
    },
    {
      "id": "P039-T7",
      "name": "碳表面电化学稳定窗口",
      "cell": "碳纸",
      "conditions": {
        "sulfur_loading": "未报告",
        "ES": "未报告",
        "ES_unit": "未报告",
        "Li_thickness": "未报告",
        "rate": "0.1 mV s-1",
        "formation": "未报告",
        "temperature": "未报告",
        "LiNO3": "未报告",
        "one_C": "未报告"
      },
      "formulations": [
        "OPT",
        "G2T"
      ],
      "evidence_ids": [
        "S0025",
        "S0027",
        "M0198",
        "M0204"
      ],
      "results": [
        {
          "id": "P039-T7-R1",
          "metric": "硝酸根还原起点",
          "A": "OPT",
          "B": null,
          "value_A": "below 1.9",
          "value_B": null,
          "unit": "V",
          "point": "阴极扫描",
          "basis": "numeric",
          "direction_text": "不判",
          "same_conditions": true,
          "evidence_ids": [
            "M0198"
          ],
          "reason": "数值方向待程序复算"
        },
        {
          "id": "P039-T7-R2",
          "metric": "亚硝酸根氧化峰",
          "A": "OPT",
          "B": null,
          "value_A": "~3.6",
          "value_B": null,
          "unit": "V",
          "point": "阳极扫描",
          "basis": "numeric",
          "direction_text": "不判",
          "same_conditions": true,
          "evidence_ids": [
            "M0204"
          ],
          "reason": "数值方向待程序复算"
        }
      ]
    }
  ],
  "mechanisms": [
    {
      "id": "P039-M1",
      "summary": "TFSI弱配位/低缔合使Li+溶剂化去溶剂化更容易，提升剥镀",
      "A": "OPT",
      "B": "G2T",
      "property": "Li+溶剂化",
      "categories": [
        "负极锂"
      ],
      "source_type": "本文结论（与他文一致）",
      "evidence_ids": [
        "M0116"
      ],
      "test_ids": [
        "P039-T1"
      ],
      "side": "其他"
    },
    {
      "id": "P039-M2",
      "summary": "无NO3厚绝缘SEI导致死锂与电接触丢失",
      "A": "OPT",
      "B": "G2T",
      "property": "SEI",
      "categories": [
        "负极锂"
      ],
      "source_type": "本文结论",
      "evidence_ids": [
        "M0139"
      ],
      "test_ids": [
        "P039-T1",
        "P039-T4"
      ],
      "side": "其他"
    },
    {
      "id": "P039-M3",
      "summary": "Li2O可能是NO3改善性能的关键SEI成分",
      "A": "OPT",
      "B": "G2T",
      "property": "SEI",
      "categories": [
        "负极锂"
      ],
      "source_type": "本文推测",
      "evidence_ids": [
        "M0244"
      ],
      "test_ids": [
        "P039-T1"
      ],
      "side": "其他"
    },
    {
      "id": "P039-M4",
      "summary": "高NO3增强LiPS溶解度可能因更强离子缔合",
      "A": "OPT",
      "B": "G2T",
      "property": "LiPS溶解度",
      "categories": [
        "正极反应"
      ],
      "source_type": "本文推测",
      "evidence_ids": [
        "M0248"
      ],
      "test_ids": [
        "P039-T5"
      ],
      "side": "其他"
    },
    {
      "id": "P039-M5",
      "summary": "从正极液开始避免正极硫再分配损失",
      "A": "OPT",
      "B": "G2T",
      "property": "溶液正极",
      "categories": [
        "正极反应"
      ],
      "source_type": "本文结论",
      "evidence_ids": [
        "M0257"
      ],
      "test_ids": [
        "P039-T5"
      ],
      "side": "其他"
    },
    {
      "id": "P039-M6",
      "summary": "SEI抑制盐、溶剂和LiPS在锂上还原",
      "A": "OPT",
      "B": "G2T",
      "property": "SEI",
      "categories": [
        "负极锂",
        "电解液消耗"
      ],
      "source_type": "本文结论",
      "evidence_ids": [
        "M0273"
      ],
      "test_ids": [
        "P039-T5"
      ],
      "side": "其他"
    },
    {
      "id": "P039-M7",
      "summary": "高NO3既钝化负极又提高LiPS溶解度促液相过程",
      "A": "OPT",
      "B": "G2T",
      "property": "LiNO3/溶解度",
      "categories": [
        "负极锂",
        "正极反应"
      ],
      "source_type": "本文结论",
      "evidence_ids": [
        "M0279"
      ],
      "test_ids": [
        "P039-T1",
        "P039-T5"
      ],
      "side": "其他"
    },
    {
      "id": "P039-M8",
      "summary": "每圈小损失来自LiNO3持续消耗",
      "A": "OPT",
      "B": "G2T",
      "property": "添加剂消耗",
      "categories": [
        "电解液消耗"
      ],
      "source_type": "本文结论",
      "evidence_ids": [
        "M0292"
      ],
      "test_ids": [
        "P039-T1"
      ],
      "side": "其他"
    },
    {
      "id": "P039-M9",
      "summary": "薄稳定SEI防过度分解但每轮沉积形成、剥离残留而持续累积",
      "A": "OPT",
      "B": "G2T",
      "property": "SEI",
      "categories": [
        "负极锂",
        "电解液消耗"
      ],
      "source_type": "本文结论",
      "evidence_ids": [
        "M0294"
      ],
      "test_ids": [
        "P039-T1"
      ],
      "side": "其他"
    },
    {
      "id": "P039-M10",
      "summary": "低于1.9V碳上还原会耗尽硝酸盐，必须限制截止电压",
      "A": "OPT",
      "B": "G2T",
      "property": "LiNO3还原",
      "categories": [
        "正极反应",
        "电解液消耗"
      ],
      "source_type": "本文结论",
      "evidence_ids": [
        "M0202"
      ],
      "test_ids": [
        "P039-T7"
      ],
      "side": "其他"
    }
  ],
  "design_claims": [
    {
      "summary": "0.5 M LiTFSI+3 M LiNO3/G2优化锂CE；仍应开发不持续消耗的添加剂和避免每圈新SEI的形貌",
      "evidence_ids": [
        "M0118",
        "M0295"
      ]
    }
  ],
  "figure_requests": [
    {
      "test_id": "P039-T5",
      "figure": "Fig.6a",
      "part": "main",
      "metric": "同测试容量",
      "A": "CATH",
      "B": null,
      "target_point": "第二圈、100圈",
      "anchor_quote_ids": [
        "M0254"
      ],
      "reason": "原文无可直接抄录数值；需几何读图并核对同测试锚点，无锚点整图不用"
    }
  ],
  "gaps": [
    "LiS为单一溶液正极配方，无LiS常规醚同条件直接比较。DOL:DME体积比未明确；硝酸盐/LiTFSI其余筛选比例未逐档给出。源M0129数字有OCR异常，使用M0142/S0037的1M对照。"
  ],
  "source_review": {
    "main": true,
    "si": true,
    "notes": "正文与可得SI按原始索引复核；参考文献不作为本文实验。数值仅原文，图不目测。"
  }
}

File: output/GPT_v4_调试集53篇_2026-10-24/independent_predictions/P041.json
{
  "paper_id": "P041",
  "doi": "10.1021/acs.chemmater.7b02105",
  "formulations": [
    {
      "id": "1-TfO",
      "name": "1-TfO",
      "components": [
        {
          "name": "DOL",
          "role": "溶剂化溶剂",
          "amount": 1,
          "unit": "体积份"
        },
        {
          "name": "DME",
          "role": "溶剂化溶剂",
          "amount": 1,
          "unit": "体积份"
        },
        {
          "name": "LiTfO",
          "role": "盐",
          "amount": 1,
          "unit": "M"
        }
      ],
      "raw_formula": "1-TfO",
      "evidence_ids": [
        "M0013",
        "M0020",
        "S0029"
      ]
    },
    {
      "id": "3-TfO",
      "name": "3-TfO",
      "components": [
        {
          "name": "DOL",
          "role": "溶剂化溶剂",
          "amount": 1,
          "unit": "体积份"
        },
        {
          "name": "DME",
          "role": "溶剂化溶剂",
          "amount": 1,
          "unit": "体积份"
        },
        {
          "name": "LiTfO",
          "role": "盐",
          "amount": 3,
          "unit": "M"
        }
      ],
      "raw_formula": "3-TfO",
      "evidence_ids": [
        "M0013",
        "M0020",
        "S0029"
      ]
    },
    {
      "id": "1-TfO-PS",
      "name": "1-TfO-PS",
      "components": [
        {
          "name": "DOL",
          "role": "溶剂化溶剂",
          "amount": 1,
          "unit": "体积份"
        },
        {
          "name": "DME",
          "role": "溶剂化溶剂",
          "amount": 1,
          "unit": "体积份"
        },
        {
          "name": "LiTfO",
          "role": "盐",
          "amount": 1,
          "unit": "M"
        },
        {
          "name": "Li2S8",
          "role": "表征溶质",
          "amount": 0.12,
          "unit": "M"
        }
      ],
      "raw_formula": "1-TfO-PS",
      "evidence_ids": [
        "M0017",
        "M0021"
      ]
    },
    {
      "id": "1-FSI",
      "name": "1-FSI",
      "components": [
        {
          "name": "DOL",
          "role": "溶剂化溶剂",
          "amount": 1,
          "unit": "体积份"
        },
        {
          "name": "DME",
          "role": "溶剂化溶剂",
          "amount": 1,
          "unit": "体积份"
        },
        {
          "name": "LiFSI",
          "role": "盐",
          "amount": 1,
          "unit": "M"
        }
      ],
      "raw_formula": "1-FSI",
      "evidence_ids": [
        "M0013",
        "M0020",
        "S0029"
      ]
    },
    {
      "id": "3-FSI",
      "name": "3-FSI",
      "components": [
        {
          "name": "DOL",
          "role": "溶剂化溶剂",
          "amount": 1,
          "unit": "体积份"
        },
        {
          "name": "DME",
          "role": "溶剂化溶剂",
          "amount": 1,
          "unit": "体积份"
        },
        {
          "name": "LiFSI",
          "role": "盐",
          "amount": 3,
          "unit": "M"
        }
      ],
      "raw_formula": "3-FSI",
      "evidence_ids": [
        "M0013",
        "M0020",
        "S0029"
      ]
    },
    {
      "id": "1-FSI-PS",
      "name": "1-FSI-PS",
      "components": [
        {
          "name": "DOL",
          "role": "溶剂化溶剂",
          "amount": 1,
          "unit": "体积份"
        },
        {
          "name": "DME",
          "role": "溶剂化溶剂",
          "amount": 1,
          "unit": "体积份"
        },
        {
          "name": "LiFSI",
          "role": "盐",
          "amount": 1,
          "unit": "M"
        },
        {
          "name": "Li2S8",
          "role": "表征溶质",
          "amount": 0.12,
          "unit": "M"
        }
      ],
      "raw_formula": "1-FSI-PS",
      "evidence_ids": [
        "M0017",
        "M0021"
      ]
    },
    {
      "id": "1-TFSI",
      "name": "1-TFSI",
      "components": [
        {
          "name": "DOL",
          "role": "溶剂化溶剂",
          "amount": 1,
          "unit": "体积份"
        },
        {
          "name": "DME",
          "role": "溶剂化溶剂",
          "amount": 1,
          "unit": "体积份"
        },
        {
          "name": "LiTFSI",
          "role": "盐",
          "amount": 1,
          "unit": "M"
        }
      ],
      "raw_formula": "1-TFSI",
      "evidence_ids": [
        "M0013",
        "M0020",
        "S0029"
      ]
    },
    {
      "id": "3-TFSI",
      "name": "3-TFSI",
      "components": [
        {
          "name": "DOL",
          "role": "溶剂化溶剂",
          "amount": 1,
          "unit": "体积份"
        },
        {
          "name": "DME",
          "role": "溶剂化溶剂",
          "amount": 1,
          "unit": "体积份"
        },
        {
          "name": "LiTFSI",
          "role": "盐",
          "amount": 3,
          "unit": "M"
        }
      ],
      "raw_formula": "3-TFSI",
      "evidence_ids": [
        "M0013",
        "M0020",
        "S0029"
      ]
    },
    {
      "id": "1-TFSI-PS",
      "name": "1-TFSI-PS",
      "components": [
        {
          "name": "DOL",
          "role": "溶剂化溶剂",
          "amount": 1,
          "unit": "体积份"
        },
        {
          "name": "DME",
          "role": "溶剂化溶剂",
          "amount": 1,
          "unit": "体积份"
        },
        {
          "name": "LiTFSI",
          "role": "盐",
          "amount": 1,
          "unit": "M"
        },
        {
          "name": "Li2S8",
          "role": "表征溶质",
          "amount": 0.12,
          "unit": "M"
        }
      ],
      "raw_formula": "1-TFSI-PS",
      "evidence_ids": [
        "M0017",
        "M0021"
      ]
    },
    {
      "id": "1-TDI",
      "name": "1-TDI",
      "components": [
        {
          "name": "DOL",
          "role": "溶剂化溶剂",
          "amount": 1,
          "unit": "体积份"
        },
        {
          "name": "DME",
          "role": "溶剂化溶剂",
          "amount": 1,
          "unit": "体积份"
        },
        {
          "name": "LiTDI",
          "role": "盐",
          "amount": 1,
          "unit": "M"
        }
      ],
      "raw_formula": "1-TDI",
      "evidence_ids": [
        "M0013",
        "M0020",
        "S0029"
      ]
    },
    {
      "id": "1-TDI-PS",
      "name": "1-TDI-PS",
      "components": [
        {
          "name": "DOL",
          "role": "溶剂化溶剂",
          "amount": 1,
          "unit": "体积份"
        },
        {
          "name": "DME",
          "role": "溶剂化溶剂",
          "amount": 1,
          "unit": "体积份"
        },
        {
          "name": "LiTDI",
          "role": "盐",
          "amount": 1,
          "unit": "M"
        },
        {
          "name": "Li2S8",
          "role": "表征溶质",
          "amount": 0.12,
          "unit": "M"
        }
      ],
      "raw_formula": "1-TDI-PS",
      "evidence_ids": [
        "M0017",
        "M0021"
      ]
    },
    {
      "id": "4-TfO",
      "name": "4-TfO",
      "components": [
        {
          "name": "DOL",
          "role": "溶剂化溶剂",
          "amount": 1,
          "unit": "体积份"
        },
        {
          "name": "DME",
          "role": "溶剂化溶剂",
          "amount": 1,
          "unit": "体积份"
        },
        {
          "name": "LiTfO",
          "role": "盐",
          "amount": 4,
          "unit": "M"
        }
      ],
      "raw_formula": "4-TfO",
      "evidence_ids": [
        "S0046"
      ]
    },
    {
      "id": "4-FSI",
      "name": "4-FSI",
      "components": [
        {
          "name": "DOL",
          "role": "溶剂化溶剂",
          "amount": 1,
          "unit": "体积份"
        },
        {
          "name": "DME",
          "role": "溶剂化溶剂",
          "amount": 1,
          "unit": "体积份"
        },
        {
          "name": "LiFSI",
          "role": "盐",
          "amount": 4,
          "unit": "M"
        }
      ],
      "raw_formula": "4-FSI",
      "evidence_ids": [
        "S0046"
      ]
    }
  ],
  "control_id": "1-TFSI",
  "control_type": "不含LiNO3的自配对照",
  "gradients": [
    {
      "name": "1M盐种类",
      "order": [
        "1-TDI",
        "1-TFSI",
        "1-FSI",
        "1-TfO"
      ],
      "values": [
        "LiTDI",
        "LiTFSI",
        "LiFSI",
        "LiTfO"
      ],
      "solvation_axis": "Li+-DME相互作用由强到弱；不等同阴离子缔合程度",
      "evidence_ids": [
        "M0048",
        "M0121"
      ]
    },
    {
      "name": "TfO浓度",
      "order": [
        "1-TfO",
        "3-TfO"
      ],
      "values": [
        1,
        3
      ],
      "solvation_axis": "浓度提高增加聚集；各阴离子迁移及LiPS亲和不同",
      "evidence_ids": [
        "M0050"
      ]
    },
    {
      "name": "FSI浓度",
      "order": [
        "1-FSI",
        "3-FSI"
      ],
      "values": [
        1,
        3
      ],
      "solvation_axis": "浓度提高增加聚集；各阴离子迁移及LiPS亲和不同",
      "evidence_ids": [
        "M0050"
      ]
    },
    {
      "name": "TFSI浓度",
      "order": [
        "1-TFSI",
        "3-TFSI"
      ],
      "values": [
        1,
        3
      ],
      "solvation_axis": "浓度提高增加聚集；各阴离子迁移及LiPS亲和不同",
      "evidence_ids": [
        "M0050"
      ]
    }
  ],
  "properties": [
    {
      "name": "实测电导率/S cm-1",
      "values": {
        "1-FSI": "1.7×10−2",
        "1-TfO": "2.6×10−3",
        "1-TFSI": "1.1×10−2",
        "1-TDI": "6.2×10−3"
      },
      "direction": "FSI>TFSI>TDI>TfO",
      "method": "电导仪",
      "system": "30°C、1M盐",
      "evidence_ids": [
        "M0045"
      ]
    },
    {
      "name": "Li+-DME溶剂化强度",
      "values": {
        "1-TDI": "最强",
        "1-TFSI": "次之",
        "1-FSI": "次弱",
        "1-TfO": "最弱"
      },
      "direction": "TDI>TFSI>FSI>TfO",
      "method": "17O NMR",
      "system": "1M电解液",
      "evidence_ids": [
        "M0048"
      ]
    },
    {
      "name": "LiPS相互作用/溶解",
      "values": {
        "1-TfO-PS": "强相互作用，促进解离",
        "1-TDI-PS": "最弱相互作用，限制溶解"
      },
      "direction": "TfO与TDI不同",
      "method": "PFG NMR有效半径",
      "system": "0.12M Li2S8的1M电解液",
      "evidence_ids": [
        "M0103",
        "M0104"
      ]
    },
    {
      "name": "阴离子迁移",
      "values": {
        "3-FSI": "相对更快",
        "3-TFSI": "聚集中受限",
        "3-TfO": "聚集中受限"
      },
      "direction": "FSI较快；TDI较低",
      "method": "17O/PFG NMR",
      "system": "0–50°C",
      "evidence_ids": [
        "M0062",
        "M0063",
        "M0136"
      ]
    }
  ],
  "tests": [
    {
      "id": "P041-T1",
      "name": "盐种类/浓度LiS循环",
      "cell": "Li||S/MWCNT coin2320（原文）",
      "conditions": {
        "sulfur_loading": "approximately 1 mg cm-2",
        "ES": "未报告",
        "ES_unit": "未报告",
        "Li_thickness": "0.45 mm",
        "rate": "0.2 C；1.5–3 V",
        "formation": "未报告",
        "temperature": "未报告",
        "LiNO3": "配方未添加",
        "one_C": "1675 mA gS-1"
      },
      "formulations": [
        "1-TfO",
        "3-TfO",
        "1-FSI",
        "3-FSI",
        "1-TFSI",
        "3-TFSI",
        "1-TDI"
      ],
      "evidence_ids": [
        "M0025",
        "M0030",
        "M0031",
        "S0012",
        "S0060"
      ],
      "results": [
        {
          "id": "P041-T1-R1",
          "metric": "寿命",
          "A": "3-FSI",
          "B": null,
          "value_A": 34,
          "value_B": null,
          "unit": "cycles",
          "point": "突然失效",
          "basis": "numeric",
          "direction_text": "不判",
          "same_conditions": true,
          "evidence_ids": [
            "M0129"
          ],
          "reason": "数值方向待程序复算"
        },
        {
          "id": "P041-T1-R2",
          "metric": "长期容量",
          "A": "1-TDI",
          "B": "1-FSI",
          "value_A": "较好",
          "value_B": "较差",
          "unit": null,
          "point": "长期循环",
          "basis": "qualitative",
          "direction_text": "变好",
          "same_conditions": true,
          "evidence_ids": [
            "M0128",
            "M0136"
          ],
          "reason": "数值方向待程序复算"
        },
        {
          "id": "P041-T1-R3",
          "metric": "长期容量",
          "A": "3-TfO",
          "B": "3-TFSI",
          "value_A": "低于迁移率预测",
          "value_B": "较好",
          "unit": null,
          "point": "100圈",
          "basis": "qualitative",
          "direction_text": "不判",
          "same_conditions": true,
          "evidence_ids": [
            "M0124",
            "M0125"
          ],
          "reason": "原文偏离关联预测，不作为明确成对数值方向"
        },
        {
          "id": "P041-T1-R4",
          "metric": "衰减",
          "A": "3-TfO",
          "B": "1-TfO",
          "value_A": "更快",
          "value_B": "较慢",
          "unit": null,
          "point": "33–100圈",
          "basis": "qualitative",
          "direction_text": "变坏",
          "same_conditions": true,
          "evidence_ids": [
            "M0127"
          ],
          "reason": "数值方向待程序复算"
        }
      ]
    }
  ],
  "mechanisms": [
    {
      "id": "P041-M1",
      "summary": "慢阴离子迁移有助稳定循环，但TfO虽慢仍表现差",
      "A": "全梯度",
      "B": null,
      "property": "阴离子迁移",
      "categories": [
        "负极锂"
      ],
      "source_type": "本文结论",
      "evidence_ids": [
        "M0078"
      ],
      "test_ids": [
        "P041-T1"
      ],
      "side": "其他"
    },
    {
      "id": "P041-M2",
      "summary": "TfO较低迁移率并不足保证好性能",
      "A": "TfO",
      "B": "其他盐",
      "property": "阴离子迁移",
      "categories": [
        "正极反应"
      ],
      "source_type": "本文结论",
      "evidence_ids": [
        "M0083"
      ],
      "test_ids": [
        "P041-T1"
      ],
      "side": "其他"
    },
    {
      "id": "P041-M3",
      "summary": "Li+/DME迁移与容量或衰减无线性关系",
      "A": "全梯度",
      "B": null,
      "property": "Li+迁移",
      "categories": [
        "正极反应"
      ],
      "source_type": "本文结论",
      "evidence_ids": [
        "M0077"
      ],
      "test_ids": [
        "P041-T1"
      ],
      "side": "其他"
    },
    {
      "id": "P041-M4",
      "summary": "TDI对LiPS相互作用最弱，限制其溶解",
      "A": "1-TDI",
      "B": "1-TfO",
      "property": "LiPS溶解度",
      "categories": [
        "正极反应"
      ],
      "source_type": "本文结论",
      "evidence_ids": [
        "M0104"
      ],
      "test_ids": [
        "P041-T1"
      ],
      "side": "其他"
    },
    {
      "id": "P041-M5",
      "summary": "TfO强LiPS作用可能增加正极活性物损失导致低容量",
      "A": "3-TfO",
      "B": "其他盐",
      "property": "LiPS溶解度",
      "categories": [
        "正极反应"
      ],
      "source_type": "本文推测",
      "evidence_ids": [
        "M0125"
      ],
      "test_ids": [
        "P041-T1"
      ],
      "side": "强侧"
    },
    {
      "id": "P041-M6",
      "summary": "高浓度TfO促进LiPS损失，加速容量衰减",
      "A": "3-TfO",
      "B": "1-TfO",
      "property": "LiPS溶解度",
      "categories": [
        "正极反应"
      ],
      "source_type": "本文结论",
      "evidence_ids": [
        "M0127"
      ],
      "test_ids": [
        "P041-T1"
      ],
      "side": "强侧"
    },
    {
      "id": "P041-M7",
      "summary": "3FSI突发失效可能因负极绝缘钝化层快速形成",
      "A": "3-FSI",
      "B": "3-TFSI",
      "property": "阴离子迁移",
      "categories": [
        "负极锂"
      ],
      "source_type": "本文推测",
      "evidence_ids": [
        "M0129"
      ],
      "test_ids": [
        "P041-T1"
      ],
      "side": "其他"
    },
    {
      "id": "P041-M8",
      "summary": "FSI高迁移可能加强锂表面作用并加速有害SEI",
      "A": "FSI",
      "B": "其他盐",
      "property": "阴离子迁移",
      "categories": [
        "负极锂"
      ],
      "source_type": "本文推测",
      "evidence_ids": [
        "M0134"
      ],
      "test_ids": [
        "P041-T1"
      ],
      "side": "其他"
    },
    {
      "id": "P041-M9",
      "summary": "TfO即使迁移低也能强作用LiPS并加快溶解",
      "A": "TfO",
      "B": "其他盐",
      "property": "LiPS相互作用",
      "categories": [
        "正极反应"
      ],
      "source_type": "本文结论",
      "evidence_ids": [
        "M0135"
      ],
      "test_ids": [
        "P041-T1"
      ],
      "side": "强侧"
    },
    {
      "id": "P041-M10",
      "summary": "TDI较低迁移及弱LiPS作用使电池表现较好",
      "A": "TDI",
      "B": "其他盐",
      "property": "阴离子迁移/LiPS作用",
      "categories": [
        "正极反应",
        "负极锂"
      ],
      "source_type": "本文结论",
      "evidence_ids": [
        "M0136"
      ],
      "test_ids": [
        "P041-T1"
      ],
      "side": "其他"
    }
  ],
  "design_claims": [
    {
      "summary": "同时选低迁移率且弱LiPS相互作用阴离子，不能单看Li+-溶剂相互作用",
      "evidence_ids": [
        "M0149",
        "M0121"
      ]
    }
  ],
  "figure_requests": [
    {
      "test_id": "P041-T1",
      "figure": "Fig.S8a",
      "part": "si",
      "metric": "1M四种盐各档容量",
      "A": "1-TDI/1-TfO/1-FSI",
      "B": "1-TFSI",
      "target_point": "首圈/33/100圈",
      "anchor_quote_ids": [],
      "reason": "原文无可直接抄录数值；需几何读图并核对同测试锚点，无锚点整图不用"
    },
    {
      "test_id": "P041-T1",
      "figure": "Fig.S8b",
      "part": "si",
      "metric": "3M三种盐各档容量",
      "A": "3-FSI/3-TfO",
      "B": "3-TFSI",
      "target_point": "首圈/33/100圈",
      "anchor_quote_ids": [
        "M0129"
      ],
      "reason": "原文无可直接抄录数值；需几何读图并核对同测试锚点，无锚点整图不用"
    }
  ],
  "gaps": [
    "E/S、化成、循环温度未明确；无锂半电池。正文泛称1/3M四种盐，SI扩散系列及可确认配方未列3M TDI，因此不虚构其数据。图容量缺锚点时不用。文献列举黏度不当本篇实测数。"
  ],
  "source_review": {
    "main": true,
    "si": true,
    "notes": "正文与可得SI按原始索引复核；参考文献不作为本文实验。数值仅原文，图不目测。"
  }
}
