Repository: zhuonanli08/Li-S_Electrolyte_Conflicts

File: output/GPT_v4_调试集53篇_2026-10-24/independent_predictions/P149.json
{
  "paper_id": "P149",
  "doi": "10.1002/smll.201905737",
  "formulations": [
    {
      "id": "LS002",
      "name": "1 M LiTFSI DOL/DME +1 wt% LiNO3",
      "components": [
        {
          "name": "LiTFSI",
          "role": "盐",
          "amount": 1,
          "unit": "M"
        },
        {
          "name": "DOL",
          "role": "溶剂",
          "amount": 1,
          "unit": "体积比"
        },
        {
          "name": "DME",
          "role": "溶剂",
          "amount": 1,
          "unit": "体积比"
        },
        {
          "name": "LiNO3",
          "role": "添加剂",
          "amount": 1,
          "unit": "wt%"
        }
      ],
      "raw_formula": "1 M LiTFSI DOL/DME +1 wt% LiNO3",
      "evidence_ids": [
        "M0044",
        "M0169"
      ]
    },
    {
      "id": "DME2",
      "name": "2 M LiTFSI DME +0.1 M LiNO3",
      "components": [
        {
          "name": "LiTFSI",
          "role": "盐",
          "amount": 2,
          "unit": "M"
        },
        {
          "name": "DME",
          "role": "溶剂",
          "amount": 1,
          "unit": "溶剂"
        },
        {
          "name": "LiNO3",
          "role": "添加剂",
          "amount": 0.1,
          "unit": "M"
        }
      ],
      "raw_formula": "2 M LiTFSI DME +0.1 M LiNO3",
      "evidence_ids": [
        "M0041",
        "M0170"
      ]
    },
    {
      "id": "TDE",
      "name": "TTE:2 M LiTFSI/DME=4:1",
      "components": [
        {
          "name": "LiTFSI",
          "role": "盐",
          "amount": "约0.4",
          "unit": "M"
        },
        {
          "name": "DME",
          "role": "溶剂",
          "amount": 1,
          "unit": "体积比"
        },
        {
          "name": "TTE",
          "role": "稀释剂",
          "amount": 4,
          "unit": "体积比"
        },
        {
          "name": "LiNO3",
          "role": "添加剂",
          "amount": "约0.025",
          "unit": "M"
        }
      ],
      "raw_formula": "TTE:2 M LiTFSI/DME=4:1",
      "evidence_ids": [
        "M0037",
        "M0043",
        "M0170"
      ]
    },
    {
      "id": "TDE0",
      "name": "TDE无LiNO3",
      "components": [
        {
          "name": "LiTFSI",
          "role": "盐",
          "amount": "约0.4",
          "unit": "M"
        },
        {
          "name": "DME",
          "role": "溶剂",
          "amount": 1,
          "unit": "体积比"
        },
        {
          "name": "TTE",
          "role": "稀释剂",
          "amount": 4,
          "unit": "体积比"
        }
      ],
      "raw_formula": "TDE无LiNO3",
      "evidence_ids": [
        "S0047",
        "S0049"
      ]
    },
    {
      "id": "D0.5",
      "name": "0.5 M LiTFSI/DME（Raman样）",
      "components": [
        {
          "name": "LiTFSI",
          "role": "盐",
          "amount": 0.5,
          "unit": "M"
        },
        {
          "name": "DME",
          "role": "溶剂",
          "amount": null,
          "unit": null
        }
      ],
      "raw_formula": "0.5 M LiTFSI/DME（Raman样）",
      "evidence_ids": [
        "M0059",
        "S0009"
      ]
    },
    {
      "id": "D1",
      "name": "1 M LiTFSI/DME（Raman样）",
      "components": [
        {
          "name": "LiTFSI",
          "role": "盐",
          "amount": 1,
          "unit": "M"
        },
        {
          "name": "DME",
          "role": "溶剂",
          "amount": null,
          "unit": null
        }
      ],
      "raw_formula": "1 M LiTFSI/DME（Raman样）",
      "evidence_ids": [
        "M0059",
        "S0009"
      ]
    },
    {
      "id": "D1.5",
      "name": "1.5 M LiTFSI/DME（Raman样）",
      "components": [
        {
          "name": "LiTFSI",
          "role": "盐",
          "amount": 1.5,
          "unit": "M"
        },
        {
          "name": "DME",
          "role": "溶剂",
          "amount": null,
          "unit": null
        }
      ],
      "raw_formula": "1.5 M LiTFSI/DME（Raman样）",
      "evidence_ids": [
        "M0059",
        "S0009"
      ]
    },
    {
      "id": "D4",
      "name": "4 M LiTFSI/DME（Raman样）",
      "components": [
        {
          "name": "LiTFSI",
          "role": "盐",
          "amount": 4,
          "unit": "M"
        },
        {
          "name": "DME",
          "role": "溶剂",
          "amount": null,
          "unit": null
        }
      ],
      "raw_formula": "4 M LiTFSI/DME（Raman样）",
      "evidence_ids": [
        "M0059",
        "S0009"
      ]
    },
    {
      "id": "D5",
      "name": "5 M LiTFSI/DME（Raman样）",
      "components": [
        {
          "name": "LiTFSI",
          "role": "盐",
          "amount": 5,
          "unit": "M"
        },
        {
          "name": "DME",
          "role": "溶剂",
          "amount": null,
          "unit": null
        }
      ],
      "raw_formula": "5 M LiTFSI/DME（Raman样）",
      "evidence_ids": [
        "M0059",
        "S0009"
      ]
    },
    {
      "id": "D6",
      "name": "6 M LiTFSI/DME（Raman样）",
      "components": [
        {
          "name": "LiTFSI",
          "role": "盐",
          "amount": 6,
          "unit": "M"
        },
        {
          "name": "DME",
          "role": "溶剂",
          "amount": null,
          "unit": null
        }
      ],
      "raw_formula": "6 M LiTFSI/DME（Raman样）",
      "evidence_ids": [
        "M0059",
        "S0009"
      ]
    }
  ],
  "control_id": "LS002",
  "control_type": "常规DOL/DME电解液",
  "gradients": [
    {
      "name": "DME盐浓度Raman",
      "order": [
        "D0.5",
        "D1",
        "D1.5",
        "DME2",
        "D4",
        "D5",
        "D6"
      ],
      "values": [
        0.5,
        1,
        1.5,
        2,
        4,
        5,
        6
      ],
      "solvation_axis": "Li–O相互作用增强",
      "evidence_ids": [
        "M0046",
        "M0059",
        "S0009"
      ]
    }
  ],
  "properties": [
    {
      "name": "黏度",
      "values": {
        "TDE": 1.091,
        "DME2": "更高",
        "LS002": "更高"
      },
      "direction": "TDE较低",
      "method": "黏度",
      "system": "25 °C",
      "evidence_ids": [
        "M0044",
        "M0059"
      ]
    },
    {
      "name": "电导率",
      "values": {
        "TDE": 0.99,
        "DME2": "稍高",
        "LS002": "稍高"
      },
      "direction": "TDE稍低",
      "method": "SS||SS EIS",
      "system": "室温；mS cm-1",
      "evidence_ids": [
        "M0052",
        "M0191"
      ]
    },
    {
      "name": "Li迁移数",
      "values": {
        "TDE": "约0.4842"
      },
      "direction": null,
      "method": "Bruce–Vincent–Evans",
      "system": "Li||Li",
      "evidence_ids": [
        "M0054",
        "M0192",
        "M0193"
      ]
    },
    {
      "name": "Li+溶剂化与离子对",
      "values": {
        "TDE": "TTE几乎不结合Li+；接触离子对",
        "DME2": "自由TFSI峰"
      },
      "direction": "加TTE增强DME/Li/TFSI相互作用",
      "method": "Raman",
      "system": "电解液",
      "evidence_ids": [
        "M0047",
        "M0049",
        "M0050",
        "M0051"
      ]
    },
    {
      "name": "多硫化物溶解性",
      "values": {
        "TDE": "较低",
        "LS002": "较高"
      },
      "direction": "TDE降低",
      "method": "透明电池+UV–Vis",
      "system": "0.1 C至1.8 V",
      "evidence_ids": [
        "M0063",
        "M0064",
        "M0065",
        "M0066"
      ]
    }
  ],
  "tests": [
    {
      "id": "P149-T1",
      "name": "裸硫普通隔膜循环",
      "cell": "Li||S 扣式",
      "conditions": {
        "sulfur_loading": "约1.2 mg cm-2",
        "ES": "未报告",
        "ES_unit": "未报告",
        "Li_thickness": "未报告",
        "rate": "0.5 C",
        "formation": "未报告",
        "temperature": "ambient",
        "LiNO3": "TDE约0.025 M；LS002 1 wt%",
        "one_C": "1675 mA gS-1（理论容量定义）",
        "separator": "无碳涂层",
        "voltage": "1.8–2.8 V"
      },
      "formulations": [
        "TDE",
        "LS002"
      ],
      "evidence_ids": [
        "M0109",
        "M0111",
        "M0112",
        "M0172",
        "M0174"
      ],
      "results": [
        {
          "id": "P149-T1-R1",
          "metric": "放电容量",
          "A": "TDE",
          "B": "LS002",
          "value_A": "约200",
          "value_B": "较高",
          "unit": "mAh g-1",
          "point": "0.5 C",
          "basis": "qualitative",
          "direction_text": "变坏",
          "same_conditions": true,
          "evidence_ids": [
            "M0111"
          ],
          "reason": "原文定性比较"
        },
        {
          "id": "P149-T1-R2",
          "metric": "循环稳定性",
          "A": "TDE",
          "B": "LS002",
          "value_A": "900圈几乎不变",
          "value_B": null,
          "unit": null,
          "point": "900圈",
          "basis": "qualitative",
          "direction_text": "不判",
          "same_conditions": true,
          "evidence_ids": [
            "M0112"
          ],
          "reason": "只有TDE稳定性描述"
        }
      ]
    },
    {
      "id": "P149-T2",
      "name": "裸硫碳涂层隔膜循环",
      "cell": "Li||S 扣式",
      "conditions": {
        "sulfur_loading": "约1.2 mg cm-2",
        "ES": "未报告",
        "ES_unit": "未报告",
        "Li_thickness": "未报告",
        "rate": "0.5 C",
        "formation": "未报告",
        "temperature": "ambient",
        "LiNO3": "TDE约0.025 M；LS002 1 wt%",
        "one_C": "1675 mA gS-1（理论容量定义）",
        "separator": "10 μm碳涂层CS",
        "voltage": "1.8–2.8 V"
      },
      "formulations": [
        "TDE",
        "LS002"
      ],
      "evidence_ids": [
        "M0114",
        "M0115",
        "M0118",
        "M0121",
        "M0122",
        "M0134"
      ],
      "results": [
        {
          "id": "P149-T2-R1",
          "metric": "首圈放电容量",
          "A": "TDE",
          "B": "LS002",
          "value_A": 903,
          "value_B": "稍高",
          "unit": "mAh g-1",
          "point": "首圈",
          "basis": "qualitative",
          "direction_text": "变坏",
          "same_conditions": true,
          "evidence_ids": [
            "M0115",
            "M0118"
          ],
          "reason": "LS002无原文数值"
        },
        {
          "id": "P149-T2-R2",
          "metric": "容量保持率",
          "A": "TDE",
          "B": "LS002",
          "value_A": 49.4,
          "value_B": 23.7,
          "unit": "%",
          "point": "1000圈",
          "basis": "numeric",
          "direction_text": "不判",
          "same_conditions": true,
          "evidence_ids": [
            "M0122"
          ],
          "reason": "数值方向待程序复算"
        },
        {
          "id": "P149-T2-R3",
          "metric": "容量保持率",
          "A": "TDE",
          "B": null,
          "value_A": 83.6,
          "value_B": null,
          "unit": "%",
          "point": "200圈",
          "basis": "numeric",
          "direction_text": "不判",
          "same_conditions": true,
          "evidence_ids": [
            "M0160"
          ],
          "reason": "数值方向待程序复算"
        }
      ]
    },
    {
      "id": "P149-T3",
      "name": "高温碳涂层隔膜循环",
      "cell": "Li||S 扣式",
      "conditions": {
        "sulfur_loading": "约1.2 mg cm-2",
        "ES": "未报告",
        "ES_unit": "未报告",
        "Li_thickness": "未报告",
        "rate": "0.1 C",
        "formation": "未报告",
        "temperature": "60 °C",
        "LiNO3": "TDE约0.025 M；LS002 1 wt%",
        "one_C": "1675 mA gS-1（理论容量定义）",
        "separator": "CS",
        "voltage": "1.8–2.8 V"
      },
      "formulations": [
        "TDE",
        "LS002"
      ],
      "evidence_ids": [
        "M0134",
        "M0145",
        "M0146",
        "M0147"
      ],
      "results": [
        {
          "id": "P149-T3-R1",
          "metric": "首圈放电容量",
          "A": "TDE",
          "B": "LS002",
          "value_A": 1557,
          "value_B": 1671.5,
          "unit": "mAh g-1",
          "point": "首圈",
          "basis": "numeric",
          "direction_text": "不判",
          "same_conditions": true,
          "evidence_ids": [
            "M0146",
            "M0147"
          ],
          "reason": "数值方向待程序复算"
        },
        {
          "id": "P149-T3-R2",
          "metric": "放电容量",
          "A": "TDE",
          "B": "LS002",
          "value_A": 870,
          "value_B": "迅速下降",
          "unit": "mAh g-1",
          "point": "100圈",
          "basis": "qualitative",
          "direction_text": "不判",
          "same_conditions": true,
          "evidence_ids": [
            "M0146",
            "M0147"
          ],
          "reason": "对照无100圈数值"
        }
      ]
    },
    {
      "id": "P149-T4",
      "name": "高载硫碳涂层隔膜循环",
      "cell": "Li||S 扣式",
      "conditions": {
        "sulfur_loading": "约4 / >4 mg cm-2",
        "ES": "未报告",
        "ES_unit": "未报告",
        "Li_thickness": "未报告",
        "rate": "0.02 C",
        "formation": "未报告",
        "temperature": "25 °C",
        "LiNO3": "TDE约0.025 M；LS002 1 wt%",
        "one_C": "1675 mA gS-1（理论容量定义）",
        "separator": "CS",
        "voltage": "1.8–2.8 V"
      },
      "formulations": [
        "TDE",
        "LS002"
      ],
      "evidence_ids": [
        "M0135",
        "M0154",
        "M0155",
        "M0156"
      ],
      "results": [
        {
          "id": "P149-T4-R1",
          "metric": "首圈放电容量",
          "A": "TDE",
          "B": "LS002",
          "value_A": 1187,
          "value_B": 1223.9,
          "unit": "mAh g-1",
          "point": "首圈",
          "basis": "numeric",
          "direction_text": "不判",
          "same_conditions": true,
          "evidence_ids": [
            "M0155",
            "M0156"
          ],
          "reason": "数值方向待程序复算"
        },
        {
          "id": "P149-T4-R2",
          "metric": "放电容量",
          "A": "TDE",
          "B": null,
          "value_A": 806,
          "value_B": null,
          "unit": "mAh g-1",
          "point": "56圈",
          "basis": "numeric",
          "direction_text": "不判",
          "same_conditions": true,
          "evidence_ids": [
            "M0155"
          ],
          "reason": "数值方向待程序复算"
        },
        {
          "id": "P149-T4-R3",
          "metric": "放电容量",
          "A": "TDE",
          "B": null,
          "value_A": 820,
          "value_B": null,
          "unit": "mAh g-1",
          "point": "42圈（SI表）",
          "basis": "numeric",
          "direction_text": "不判",
          "same_conditions": true,
          "evidence_ids": [
            "S0027"
          ],
          "reason": "数值方向待程序复算"
        },
        {
          "id": "P149-T4-R4",
          "metric": "库仑效率",
          "A": "TDE",
          "B": "LS002",
          "value_A": ">97",
          "value_B": "约80.6–93.8",
          "unit": "%",
          "point": "循环范围",
          "basis": "qualitative",
          "direction_text": "变好",
          "same_conditions": true,
          "evidence_ids": [
            "M0155",
            "M0156"
          ],
          "reason": "范围而非同圈数值"
        }
      ]
    },
    {
      "id": "P149-T5",
      "name": "倍率能力",
      "cell": "Li||S 扣式",
      "conditions": {
        "sulfur_loading": "1 mg cm-2（倍率换算处）",
        "ES": "未报告",
        "ES_unit": "未报告",
        "Li_thickness": "未报告",
        "rate": "至4 C后回0.5 C",
        "formation": "未报告",
        "temperature": "ambient",
        "LiNO3": "TDE约0.025 M；LS002 1 wt%",
        "one_C": "1675 mA gS-1（理论容量定义）",
        "separator": "CS",
        "voltage": "1.8–2.8 V"
      },
      "formulations": [
        "TDE"
      ],
      "evidence_ids": [
        "M0143",
        "M0144"
      ],
      "results": [
        {
          "id": "P149-T5-R1",
          "metric": "放电容量",
          "A": "TDE",
          "B": null,
          "value_A": 350,
          "value_B": null,
          "unit": "mAh g-1",
          "point": "4 C",
          "basis": "numeric",
          "direction_text": "不判",
          "same_conditions": true,
          "evidence_ids": [
            "M0143"
          ],
          "reason": "数值方向待程序复算"
        },
        {
          "id": "P149-T5-R2",
          "metric": "恢复容量",
          "A": "TDE",
          "B": null,
          "value_A": "约900",
          "value_B": null,
          "unit": "mAh g-1",
          "point": "恢复0.5 C",
          "basis": "numeric",
          "direction_text": "不判",
          "same_conditions": true,
          "evidence_ids": [
            "M0144"
          ],
          "reason": "数值方向待程序复算"
        }
      ]
    },
    {
      "id": "P149-T6",
      "name": "自放电静置",
      "cell": "Li||S 扣式",
      "conditions": {
        "sulfur_loading": "约1.2 mg cm-2",
        "ES": "未报告",
        "ES_unit": "未报告",
        "Li_thickness": "未报告",
        "rate": "充至2.8 V后静置72 h",
        "formation": "未报告",
        "temperature": "ambient",
        "LiNO3": "TDE约0.025 M；LS002 1 wt%",
        "one_C": "1675 mA gS-1（理论容量定义）",
        "separator": "CS",
        "voltage": "1.8–2.8 V"
      },
      "formulations": [
        "TDE",
        "LS002"
      ],
      "evidence_ids": [
        "M0140",
        "M0141",
        "S0014"
      ],
      "results": [
        {
          "id": "P149-T6-R1",
          "metric": "静置开路电压",
          "A": "TDE",
          "B": "LS002",
          "value_A": "约2.3，稳定",
          "value_B": "2.35降至2.15",
          "unit": "V",
          "point": "72 h",
          "basis": "qualitative",
          "direction_text": "变好",
          "same_conditions": true,
          "evidence_ids": [
            "M0140",
            "M0141"
          ],
          "reason": "对照末值不是容量"
        }
      ]
    },
    {
      "id": "P149-T7",
      "name": "CV",
      "cell": "Li||S 扣式",
      "conditions": {
        "sulfur_loading": "约1.2 mg cm-2",
        "ES": "未报告",
        "ES_unit": "未报告",
        "Li_thickness": "未报告",
        "rate": "0.1 mV s-1",
        "formation": "未报告",
        "temperature": "ambient",
        "LiNO3": "TDE约0.025 M；LS002 1 wt%",
        "one_C": "1675 mA gS-1（理论容量定义）",
        "separator": "TDE配CS；对照隔膜措辞不完整",
        "voltage": "1.8–2.8 V"
      },
      "formulations": [
        "TDE",
        "LS002"
      ],
      "evidence_ids": [
        "M0131",
        "M0188",
        "M0189"
      ],
      "results": [
        {
          "id": "P149-T7-R1",
          "metric": "峰间距",
          "A": "TDE",
          "B": "LS002",
          "value_A": 0.239,
          "value_B": "较大",
          "unit": "V",
          "point": "CV",
          "basis": "qualitative",
          "direction_text": "变好",
          "same_conditions": null,
          "evidence_ids": [
            "M0131"
          ],
          "reason": "对照CS条件须图核实"
        }
      ]
    },
    {
      "id": "P149-T8",
      "name": "EIS随循环",
      "cell": "Li||S 扣式",
      "conditions": {
        "sulfur_loading": "约1.2 mg cm-2",
        "ES": "未报告",
        "ES_unit": "未报告",
        "Li_thickness": "未报告",
        "rate": "0.5 C",
        "formation": "未报告",
        "temperature": "ambient",
        "LiNO3": "TDE约0.025 M；LS002 1 wt%",
        "one_C": "1675 mA gS-1（理论容量定义）",
        "separator": "CS",
        "voltage": "1.8–2.8 V"
      },
      "formulations": [
        "TDE"
      ],
      "evidence_ids": [
        "M0132",
        "M0133",
        "M0138"
      ],
      "results": [
        {
          "id": "P149-T8-R1",
          "metric": "阻抗",
          "A": "TDE",
          "B": null,
          "value_A": "第二圈最高，后降低并稳定至600圈",
          "value_B": null,
          "unit": null,
          "point": "2–600圈",
          "basis": "qualitative",
          "direction_text": "不判",
          "same_conditions": true,
          "evidence_ids": [
            "M0133"
          ],
          "reason": "单配方时间演化"
        }
      ]
    },
    {
      "id": "P149-T9",
      "name": "Li对称低电流",
      "cell": "Li||Li",
      "conditions": {
        "sulfur_loading": "未报告",
        "ES": "未报告",
        "ES_unit": "未报告",
        "Li_thickness": "未报告",
        "rate": "1 mA cm-2 / 1 mAh cm-2",
        "formation": "未报告",
        "temperature": "室温",
        "LiNO3": "TDE约0.025 M；LS002 1 wt%",
        "one_C": "未报告"
      },
      "formulations": [
        "TDE",
        "LS002"
      ],
      "evidence_ids": [
        "M0010",
        "M0069",
        "M0086"
      ],
      "results": [
        {
          "id": "P149-T9-R1",
          "metric": "稳定时间",
          "A": "TDE",
          "B": "LS002",
          "value_A": ">2500",
          "value_B": ">2500",
          "unit": "h",
          "point": "恒流循环",
          "basis": "numeric",
          "direction_text": "不判",
          "same_conditions": true,
          "evidence_ids": [
            "M0069"
          ],
          "reason": "数值方向待程序复算"
        },
        {
          "id": "P149-T9-R2",
          "metric": "过电位",
          "A": "TDE",
          "B": "LS002",
          "value_A": "<10",
          "value_B": "更高",
          "unit": "mV",
          "point": "2500 h内",
          "basis": "qualitative",
          "direction_text": "变好",
          "same_conditions": true,
          "evidence_ids": [
            "M0010",
            "M0069"
          ],
          "reason": "对照无数值"
        }
      ]
    },
    {
      "id": "P149-T10",
      "name": "Li对称高电流",
      "cell": "Li||Li",
      "conditions": {
        "sulfur_loading": "未报告",
        "ES": "未报告",
        "ES_unit": "未报告",
        "Li_thickness": "未报告",
        "rate": "2.5 mA cm-2 / 5 mAh cm-2",
        "formation": "未报告",
        "temperature": "未报告",
        "LiNO3": "未报告",
        "one_C": "未报告"
      },
      "formulations": [
        "TDE",
        "LS002"
      ],
      "evidence_ids": [
        "M0068",
        "M0086"
      ],
      "results": [
        {
          "id": "P149-T10-R1",
          "metric": "过电位",
          "A": "TDE",
          "B": "LS002",
          "value_A": "归属不明30或>50",
          "value_B": "归属不明30或>50",
          "unit": "mV",
          "point": "Fig.3a–c",
          "basis": "qualitative",
          "direction_text": "不判",
          "same_conditions": null,
          "evidence_ids": [
            "M0068"
          ],
          "reason": "原句两次写LS002，不能自行修正归属"
        }
      ]
    },
    {
      "id": "P149-T11",
      "name": "LiCu效率",
      "cell": "Li||Cu",
      "conditions": {
        "sulfur_loading": "未报告",
        "ES": "未报告",
        "ES_unit": "未报告",
        "Li_thickness": "未报告",
        "rate": "0.1 mA cm-2 / 0.1 mAh cm-2",
        "formation": "未报告",
        "temperature": "未报告",
        "LiNO3": "未报告",
        "one_C": "未报告"
      },
      "formulations": [
        "TDE",
        "LS002"
      ],
      "evidence_ids": [
        "M0070",
        "M0071",
        "M0075",
        "M0076",
        "M0077"
      ],
      "results": [
        {
          "id": "P149-T11-R1",
          "metric": "平均库仑效率",
          "A": "TDE",
          "B": "LS002",
          "value_A": 95.1,
          "value_B": "波动且快速降低",
          "unit": "%",
          "point": "10–45圈",
          "basis": "qualitative",
          "direction_text": "变好",
          "same_conditions": true,
          "evidence_ids": [
            "M0075",
            "M0076"
          ],
          "reason": "对照无数字"
        },
        {
          "id": "P149-T11-R2",
          "metric": "极化电压",
          "A": "TDE",
          "B": null,
          "value_A": "1.0621→0.0406",
          "value_B": null,
          "unit": "V",
          "point": "首圈→40圈",
          "basis": "numeric",
          "direction_text": "不判",
          "same_conditions": true,
          "evidence_ids": [
            "M0077"
          ],
          "reason": "单配方时间变化，不作配方比较"
        }
      ]
    },
    {
      "id": "P149-T12",
      "name": "无硝酸锂Li对称",
      "cell": "Li||Li",
      "conditions": {
        "sulfur_loading": "未报告",
        "ES": "未报告",
        "ES_unit": "未报告",
        "Li_thickness": "未报告",
        "rate": "未报告",
        "formation": "未报告",
        "temperature": "未报告",
        "LiNO3": "无",
        "one_C": "未报告"
      },
      "formulations": [
        "TDE0"
      ],
      "evidence_ids": [
        "S0047",
        "S0049"
      ],
      "results": [
        {
          "id": "P149-T12-R1",
          "metric": "电压稳定性",
          "A": "TDE0",
          "B": null,
          "value_A": "稳定几乎不变",
          "value_B": null,
          "unit": null,
          "point": "循环过程",
          "basis": "qualitative",
          "direction_text": "不判",
          "same_conditions": true,
          "evidence_ids": [
            "S0049"
          ],
          "reason": "数值方向待程序复算"
        }
      ]
    },
    {
      "id": "P149-T13",
      "name": "60度Li对称",
      "cell": "Li||Li",
      "conditions": {
        "sulfur_loading": "未报告",
        "ES": "未报告",
        "ES_unit": "未报告",
        "Li_thickness": "未报告",
        "rate": "未报告",
        "formation": "未报告",
        "temperature": "60 °C",
        "LiNO3": "未报告",
        "one_C": "未报告"
      },
      "formulations": [
        "TDE",
        "LS002"
      ],
      "evidence_ids": [
        "S0057",
        "S0058",
        "S0059"
      ],
      "results": [
        {
          "id": "P149-T13-R1",
          "metric": "过电位",
          "A": "60 °C",
          "B": "室温",
          "value_A": "更低",
          "value_B": "较高",
          "unit": null,
          "point": "Li对称循环",
          "basis": "qualitative",
          "direction_text": "不判",
          "same_conditions": false,
          "evidence_ids": [
            "S0059"
          ],
          "reason": "跨温度比较，不作配方方向"
        }
      ]
    }
  ],
  "mechanisms": [
    {
      "id": "P149-M1",
      "summary": "TDE低多硫化物溶剂化能力降低硫利用率。",
      "A": "TDE",
      "B": "LS002",
      "property": "多硫化物溶剂化",
      "categories": [
        "正极反应"
      ],
      "source_type": "本文结论（与他文一致）",
      "evidence_ids": [
        "M0111"
      ],
      "test_ids": [
        "P149-T1"
      ],
      "side": "其他"
    },
    {
      "id": "P149-M2",
      "summary": "加CS后更快多硫化物反应动力学提高容量。",
      "A": "TDE",
      "B": "LS002",
      "property": "反应动力学",
      "categories": [
        "正极反应"
      ],
      "source_type": "本文结论",
      "evidence_ids": [
        "M0116"
      ],
      "test_ids": [
        "P149-T2"
      ],
      "side": "其他"
    },
    {
      "id": "P149-M3",
      "summary": "加速高阶到不溶低阶多硫化物转化避免电解液饱和，维持溶解能力并提高利用率。",
      "A": "TDE",
      "B": "LS002",
      "property": "转化/饱和",
      "categories": [
        "正极反应"
      ],
      "source_type": "本文结论",
      "evidence_ids": [
        "M0117"
      ],
      "test_ids": [
        "P149-T2"
      ],
      "side": "其他"
    },
    {
      "id": "P149-M4",
      "summary": "LS002过量溶解多硫化物穿过碳涂层到锂负极，造成快速衰减。",
      "A": "TDE",
      "B": "LS002",
      "property": "高溶解性",
      "categories": [
        "多硫化物穿梭",
        "负极锂"
      ],
      "source_type": "本文结论",
      "evidence_ids": [
        "M0123"
      ],
      "test_ids": [
        "P149-T2"
      ],
      "side": "其他"
    },
    {
      "id": "P149-M5",
      "summary": "TDE弱溶解性结合碳涂层进一步抑制穿梭。",
      "A": "TDE",
      "B": "LS002",
      "property": "弱溶解性",
      "categories": [
        "多硫化物穿梭"
      ],
      "source_type": "本文结论",
      "evidence_ids": [
        "M0124"
      ],
      "test_ids": [
        "P149-T2"
      ],
      "side": "其他"
    },
    {
      "id": "P149-M6",
      "summary": "TDE帮助形成无枝晶锂界面，提高电池稳定性。",
      "A": "TDE",
      "B": "LS002",
      "property": "锂界面",
      "categories": [
        "负极锂"
      ],
      "source_type": "本文结论",
      "evidence_ids": [
        "M0125"
      ],
      "test_ids": [
        "P149-T2"
      ],
      "side": "其他"
    },
    {
      "id": "P149-M7",
      "summary": "TDE减低多硫化物溶解性，抑制自放电。",
      "A": "TDE",
      "B": "LS002",
      "property": "溶解性",
      "categories": [
        "多硫化物穿梭"
      ],
      "source_type": "本文结论",
      "evidence_ids": [
        "M0142"
      ],
      "test_ids": [
        "P149-T6"
      ],
      "side": "其他"
    },
    {
      "id": "P149-M8",
      "summary": "高温常规电解液与锂更易反应，持续耗液及严重穿梭造成快速容量下降。",
      "A": "TDE",
      "B": "LS002",
      "property": "高温反应",
      "categories": [
        "负极锂",
        "电解液消耗",
        "多硫化物穿梭"
      ],
      "source_type": "本文结论",
      "evidence_ids": [
        "M0150"
      ],
      "test_ids": [
        "P149-T3"
      ],
      "side": "其他"
    },
    {
      "id": "P149-M9",
      "summary": "TDE分解形成刚柔结合富LiF SEI，抑制形貌不稳定。",
      "A": "TDE",
      "B": "LS002",
      "property": "SEI",
      "categories": [
        "负极锂"
      ],
      "source_type": "本文结论（与他文一致）",
      "evidence_ids": [
        "M0092"
      ],
      "test_ids": [
        "P149-T9"
      ],
      "side": "其他"
    },
    {
      "id": "P149-M10",
      "summary": "致密锂沉积减少死锂并改善锂负极长期稳定性。",
      "A": "TDE",
      "B": "LS002",
      "property": "致密沉积",
      "categories": [
        "负极锂"
      ],
      "source_type": "本文结论",
      "evidence_ids": [
        "M0098"
      ],
      "test_ids": [
        "P149-T9"
      ],
      "side": "其他"
    },
    {
      "id": "P149-M11",
      "summary": "LS002多孔破碎锂表面放大界面副反应，导致不稳SEI及持续电解液消耗。",
      "A": "TDE",
      "B": "LS002",
      "property": "锂表面",
      "categories": [
        "负极锂",
        "电解液消耗"
      ],
      "source_type": "本文结论",
      "evidence_ids": [
        "M0079"
      ],
      "test_ids": [
        "P149-T9"
      ],
      "side": "其他"
    },
    {
      "id": "P149-M12",
      "summary": "HOMO/LUMO与浸泡后XPS证实TTE参与SEI形成。",
      "A": "TDE",
      "B": "LS002",
      "property": "TTE成膜",
      "categories": [
        "负极锂"
      ],
      "source_type": "本文结论",
      "evidence_ids": [
        "S0046"
      ],
      "test_ids": [
        "P149-T9"
      ],
      "side": "其他"
    },
    {
      "id": "P149-M13",
      "summary": "少量硝酸锂分解可导致初期电压变化。",
      "A": "TDE",
      "B": "LS002",
      "property": "添加剂分解",
      "categories": [
        "负极锂"
      ],
      "source_type": "本文推测",
      "evidence_ids": [
        "S0053"
      ],
      "test_ids": [
        "P149-T9"
      ],
      "side": "其他"
    },
    {
      "id": "P149-M14",
      "summary": "LiNO3初期还原产物以及可能的Li3N快离子导体降低界面阻抗。",
      "A": "TDE",
      "B": "LS002",
      "property": "含氮SEI",
      "categories": [
        "负极锂"
      ],
      "source_type": "本文推测",
      "evidence_ids": [
        "S0054"
      ],
      "test_ids": [
        "P149-T9"
      ],
      "side": "其他"
    }
  ],
  "design_claims": [
    {
      "summary": "80%以上TTE阻燃但导电率随TTE增大降低，选4:1折中。",
      "evidence_ids": [
        "M0043"
      ]
    }
  ],
  "figure_requests": [
    {
      "test_id": "P149-T2",
      "figure": "Fig.6a",
      "part": "main",
      "metric": "放电容量",
      "A": "TDE",
      "B": "LS002",
      "target_point": "200/1000圈",
      "anchor_quote_ids": [
        "M0115",
        "M0122",
        "M0160"
      ],
      "reason": "原文无可直接抄录数值；需几何读图并核对同测试锚点，无锚点整图不用"
    },
    {
      "test_id": "P149-T3",
      "figure": "Fig.6e",
      "part": "main",
      "metric": "放电容量",
      "A": "TDE",
      "B": "LS002",
      "target_point": "100圈",
      "anchor_quote_ids": [
        "M0146",
        "M0147"
      ],
      "reason": "原文无可直接抄录数值；需几何读图并核对同测试锚点，无锚点整图不用"
    },
    {
      "test_id": "P149-T4",
      "figure": "Fig.6h",
      "part": "main",
      "metric": "放电容量",
      "A": "TDE",
      "B": "LS002",
      "target_point": "56圈",
      "anchor_quote_ids": [
        "M0155",
        "M0156"
      ],
      "reason": "原文无可直接抄录数值；需几何读图并核对同测试锚点，无锚点整图不用"
    }
  ],
  "gaps": [
    "E/S、电解液注液量、锂厚度未报告。",
    "M0068将两种高电流过电位都归LS002，保留歧义。",
    "SI表S1把DME/TTE体积比写4:1，与正文制备相反，采用正文TTE:DME=4:1。",
    "LiNO3稀释计算0.1/5=0.02 M，与作者约0.025 M有差异；保留作者数值。",
    "TTE体积分数阻燃梯度仅图中，未列全量。"
  ],
  "source_review": {
    "main": true,
    "si": true,
    "notes": "正文与可得SI按原始索引复核；参考文献不作为本文实验。数值仅原文，图不目测。"
  }
}

File: output/GPT_v4_调试集53篇_2026-10-24/independent_predictions/P163.json
{
  "paper_id": "P163",
  "doi": "10.1016/j.mattod.2020.06.007",
  "formulations": [
    {
      "id": "BE",
      "name": "6 M LiFSI/DME",
      "components": [
        {
          "name": "LiFSI",
          "role": "盐",
          "amount": 6,
          "unit": "M"
        },
        {
          "name": "DME",
          "role": "溶剂",
          "amount": null,
          "unit": null
        }
      ],
      "raw_formula": "6 M LiFSI/DME",
      "evidence_ids": [
        "M0046"
      ]
    },
    {
      "id": "HE2",
      "name": "BE:TFTFE=1:2",
      "components": [
        {
          "name": "BE",
          "role": "母液",
          "amount": 1,
          "unit": "体积比"
        },
        {
          "name": "TFTFE",
          "role": "稀释剂",
          "amount": 2,
          "unit": "体积比"
        }
      ],
      "raw_formula": "BE:TFTFE=1:2",
      "evidence_ids": [
        "M0049",
        "M0087"
      ]
    },
    {
      "id": "HE5",
      "name": "BE:TFTFE=1:5",
      "components": [
        {
          "name": "BE",
          "role": "母液",
          "amount": 1,
          "unit": "体积比"
        },
        {
          "name": "TFTFE",
          "role": "稀释剂",
          "amount": 5,
          "unit": "体积比"
        }
      ],
      "raw_formula": "BE:TFTFE=1:5",
      "evidence_ids": [
        "M0049",
        "M0087"
      ]
    },
    {
      "id": "DME2",
      "name": "2 M LiFSI/DME（光谱对照）",
      "components": [
        {
          "name": "LiFSI",
          "role": "盐",
          "amount": 2,
          "unit": "M"
        },
        {
          "name": "DME",
          "role": "溶剂",
          "amount": null,
          "unit": null
        }
      ],
      "raw_formula": "2 M LiFSI/DME（光谱对照）",
      "evidence_ids": [
        "M0095"
      ]
    }
  ],
  "control_id": "BE",
  "control_type": "高浓度母液",
  "gradients": [
    {
      "name": "TFTFE稀释梯度",
      "order": [
        "BE",
        "HE2",
        "HE5"
      ],
      "values": [
        0,
        2,
        5
      ],
      "solvation_axis": "TFTFE不参与Li+溶剂化，保持局部配位",
      "evidence_ids": [
        "M0099",
        "M0100",
        "M0101"
      ]
    }
  ],
  "properties": [
    {
      "name": "黏度",
      "values": {
        "BE": 107.72,
        "HE2": 11.34,
        "HE5": 6.2
      },
      "direction": "递减",
      "method": "SI Table S6",
      "system": "23°C；mPa s",
      "evidence_ids": [
        "S0011",
        "S0048"
      ]
    },
    {
      "name": "电导率",
      "values": {
        "BE": 11.53,
        "HE2": 4.59,
        "HE5": 2.41
      },
      "direction": "递减",
      "method": "SI Table S6",
      "system": "23°C；mS cm-1",
      "evidence_ids": [
        "S0011",
        "S0048"
      ]
    },
    {
      "name": "Li–OFSI配位百分比",
      "values": {
        "BE": 58.82,
        "HE2": 61.54
      },
      "direction": "近似保持",
      "method": "AIMD",
      "system": "百分比",
      "evidence_ids": [
        "S0048"
      ]
    },
    {
      "name": "Li–ODME配位百分比",
      "values": {
        "BE": 41.18,
        "HE2": 38.46
      },
      "direction": "近似保持",
      "method": "AIMD",
      "system": "百分比",
      "evidence_ids": [
        "S0048"
      ]
    },
    {
      "name": "Li–OTFTFE配位百分比",
      "values": {
        "HE2": 0
      },
      "direction": "不参与",
      "method": "AIMD",
      "system": "百分比",
      "evidence_ids": [
        "S0048"
      ]
    }
  ],
  "tests": [
    {
      "id": "P163-T1",
      "name": "S@PAN富锂半电池",
      "cell": "S@PAN||过量Li",
      "conditions": {
        "sulfur_loading": "2 mgS cm-2",
        "ES": 5,
        "ES_unit": "μL mgS-1",
        "Li_thickness": "未报告",
        "rate": "0.2 C",
        "formation": "前7圈0.1 C",
        "temperature": "未报告",
        "LiNO3": "无",
        "one_C": "1671 mA gS-1"
      },
      "formulations": [
        "BE",
        "HE2",
        "HE5"
      ],
      "evidence_ids": [
        "M0142",
        "M0145",
        "M0147",
        "M0148",
        "M0149",
        "S0024",
        "S0025"
      ],
      "results": [
        {
          "id": "P163-T1-R1",
          "metric": "放电容量",
          "A": "HE2",
          "B": "BE",
          "value_A": 1498,
          "value_B": 952,
          "unit": "mAh gS-1",
          "point": "首圈",
          "basis": "numeric",
          "direction_text": "不判",
          "same_conditions": true,
          "evidence_ids": [
            "M0145",
            "M0148"
          ],
          "reason": "数值方向待程序复算"
        },
        {
          "id": "P163-T1-R2",
          "metric": "放电容量",
          "A": "HE2",
          "B": "BE",
          "value_A": 603,
          "value_B": 407,
          "unit": "mAh gS-1",
          "point": "10圈",
          "basis": "numeric",
          "direction_text": "不判",
          "same_conditions": true,
          "evidence_ids": [
            "M0147",
            "M0149"
          ],
          "reason": "数值方向待程序复算"
        },
        {
          "id": "P163-T1-R3",
          "metric": "放电容量",
          "A": "HE2",
          "B": "BE",
          "value_A": 598,
          "value_B": 386,
          "unit": "mAh gS-1",
          "point": "50圈",
          "basis": "numeric",
          "direction_text": "不判",
          "same_conditions": true,
          "evidence_ids": [
            "M0147",
            "M0149"
          ],
          "reason": "数值方向待程序复算"
        },
        {
          "id": "P163-T1-R4",
          "metric": "放电容量",
          "A": "HE5",
          "B": "BE/HE2",
          "value_A": "显著更低",
          "value_B": "更高",
          "unit": null,
          "point": "首圈及后续",
          "basis": "qualitative",
          "direction_text": "变坏",
          "same_conditions": true,
          "evidence_ids": [
            "S0025"
          ],
          "reason": "过度稀释例外"
        }
      ]
    },
    {
      "id": "P163-T2",
      "name": "S@PAN限锂全电池E/S=3",
      "cell": "S@PAN||预镀Cu上Li，N/P=2",
      "conditions": {
        "sulfur_loading": "3 mgS cm-2",
        "ES": 3,
        "ES_unit": "μL mgS-1",
        "Li_thickness": "未报告",
        "rate": "0.05 C",
        "formation": "未报告",
        "temperature": "未报告",
        "LiNO3": "无",
        "one_C": "1671 mA gS-1"
      },
      "formulations": [
        "HE2"
      ],
      "evidence_ids": [
        "M0152",
        "M0153",
        "M0154"
      ],
      "results": [
        {
          "id": "P163-T2-R1",
          "metric": "放电容量",
          "A": "HE2",
          "B": null,
          "value_A": 1365,
          "value_B": null,
          "unit": "mAh gS-1",
          "point": "首圈",
          "basis": "numeric",
          "direction_text": "不判",
          "same_conditions": true,
          "evidence_ids": [
            "M0154"
          ],
          "reason": "数值方向待程序复算"
        },
        {
          "id": "P163-T2-R2",
          "metric": "放电容量",
          "A": "HE2",
          "B": null,
          "value_A": 696,
          "value_B": null,
          "unit": "mAh gS-1",
          "point": "10圈",
          "basis": "numeric",
          "direction_text": "不判",
          "same_conditions": true,
          "evidence_ids": [
            "M0154"
          ],
          "reason": "数值方向待程序复算"
        },
        {
          "id": "P163-T2-R3",
          "metric": "放电容量",
          "A": "HE2",
          "B": null,
          "value_A": 509,
          "value_B": null,
          "unit": "mAh gS-1",
          "point": "50圈",
          "basis": "numeric",
          "direction_text": "不判",
          "same_conditions": true,
          "evidence_ids": [
            "M0154"
          ],
          "reason": "数值方向待程序复算"
        }
      ]
    },
    {
      "id": "P163-T3",
      "name": "S@PAN限锂全电池E/S=2",
      "cell": "S@PAN||预镀Cu上Li，N/P=2",
      "conditions": {
        "sulfur_loading": "3 mgS cm-2",
        "ES": 2,
        "ES_unit": "μL mgS-1",
        "Li_thickness": "未报告",
        "rate": "0.05 C",
        "formation": "未报告",
        "temperature": "未报告",
        "LiNO3": "无",
        "one_C": "1671 mA gS-1"
      },
      "formulations": [
        "HE2"
      ],
      "evidence_ids": [
        "M0152",
        "M0153",
        "M0155",
        "M0156"
      ],
      "results": [
        {
          "id": "P163-T3-R1",
          "metric": "放电容量",
          "A": "HE2",
          "B": null,
          "value_A": 1226,
          "value_B": null,
          "unit": "mAh gS-1",
          "point": "首圈",
          "basis": "numeric",
          "direction_text": "不判",
          "same_conditions": true,
          "evidence_ids": [
            "M0155",
            "M0156"
          ],
          "reason": "数值方向待程序复算"
        },
        {
          "id": "P163-T3-R2",
          "metric": "放电容量",
          "A": "HE2",
          "B": null,
          "value_A": 597,
          "value_B": null,
          "unit": "mAh gS-1",
          "point": "10圈",
          "basis": "numeric",
          "direction_text": "不判",
          "same_conditions": true,
          "evidence_ids": [
            "M0155",
            "M0156"
          ],
          "reason": "数值方向待程序复算"
        },
        {
          "id": "P163-T3-R3",
          "metric": "放电容量",
          "A": "HE2",
          "B": null,
          "value_A": 439,
          "value_B": null,
          "unit": "mAh gS-1",
          "point": "50圈",
          "basis": "numeric",
          "direction_text": "不判",
          "same_conditions": true,
          "evidence_ids": [
            "M0155",
            "M0156"
          ],
          "reason": "数值方向待程序复算"
        }
      ]
    },
    {
      "id": "P163-T4",
      "name": "CMK3/S富锂电池",
      "cell": "CMK3/S||Li",
      "conditions": {
        "sulfur_loading": "2 mgS cm-2",
        "ES": 5,
        "ES_unit": "μL mgS-1",
        "Li_thickness": "未报告",
        "rate": "未报告",
        "formation": "未报告",
        "temperature": "未报告",
        "LiNO3": "无",
        "one_C": "1671 mA gS-1"
      },
      "formulations": [
        "HE2"
      ],
      "evidence_ids": [
        "M0165",
        "M0166",
        "M0167",
        "S0026"
      ],
      "results": [
        {
          "id": "P163-T4-R1",
          "metric": "放电容量",
          "A": "HE2",
          "B": null,
          "value_A": 1519,
          "value_B": null,
          "unit": "mAh gS-1",
          "point": "首圈",
          "basis": "numeric",
          "direction_text": "不判",
          "same_conditions": true,
          "evidence_ids": [
            "M0166",
            "M0167"
          ],
          "reason": "数值方向待程序复算"
        },
        {
          "id": "P163-T4-R2",
          "metric": "库仑效率",
          "A": "HE2",
          "B": null,
          "value_A": 86,
          "value_B": null,
          "unit": "%",
          "point": "首圈",
          "basis": "numeric",
          "direction_text": "不判",
          "same_conditions": true,
          "evidence_ids": [
            "M0166",
            "M0167"
          ],
          "reason": "数值方向待程序复算"
        },
        {
          "id": "P163-T4-R3",
          "metric": "放电容量",
          "A": "HE2",
          "B": null,
          "value_A": 907,
          "value_B": null,
          "unit": "mAh gS-1",
          "point": "10圈",
          "basis": "numeric",
          "direction_text": "不判",
          "same_conditions": true,
          "evidence_ids": [
            "M0166",
            "M0167"
          ],
          "reason": "数值方向待程序复算"
        },
        {
          "id": "P163-T4-R4",
          "metric": "容量衰减率",
          "A": "HE2",
          "B": null,
          "value_A": 4,
          "value_B": null,
          "unit": "%/圈",
          "point": "循环",
          "basis": "numeric",
          "direction_text": "不判",
          "same_conditions": true,
          "evidence_ids": [
            "M0166",
            "M0167"
          ],
          "reason": "数值方向待程序复算"
        }
      ]
    },
    {
      "id": "P163-T5",
      "name": "VS2+ZnS/Li2S/graphene混合正极全电池",
      "cell": "混合正极||限Li，N/P=2",
      "conditions": {
        "sulfur_loading": "活性物7.8 mgAM cm-2，VS2计入AM",
        "ES": 2,
        "ES_unit": "μL mgS-1（仅Li2S中硫）；E/AM=0.96 μL mgAM-1",
        "Li_thickness": "未报告",
        "rate": "未报告",
        "formation": "先充电Li2S脱锂",
        "temperature": "未报告",
        "LiNO3": "无",
        "one_C": "1671 mA gS-1"
      },
      "formulations": [
        "HE2"
      ],
      "evidence_ids": [
        "M0166",
        "M0177",
        "M0178",
        "M0182",
        "M0183",
        "M0190",
        "M0195"
      ],
      "results": [
        {
          "id": "P163-T5-R1",
          "metric": "首充容量",
          "A": "HE2",
          "B": null,
          "value_A": 421,
          "value_B": null,
          "unit": "mAh gAM-1",
          "point": "首充",
          "basis": "numeric",
          "direction_text": "不判",
          "same_conditions": true,
          "evidence_ids": [
            "M0178",
            "M0182",
            "M0183",
            "M0195"
          ],
          "reason": "数值方向待程序复算"
        },
        {
          "id": "P163-T5-R2",
          "metric": "放电容量",
          "A": "HE2",
          "B": null,
          "value_A": 528,
          "value_B": null,
          "unit": "mAh gAM-1",
          "point": "首放",
          "basis": "numeric",
          "direction_text": "不判",
          "same_conditions": true,
          "evidence_ids": [
            "M0178",
            "M0182",
            "M0183",
            "M0195"
          ],
          "reason": "数值方向待程序复算"
        },
        {
          "id": "P163-T5-R3",
          "metric": "面容量",
          "A": "HE2",
          "B": null,
          "value_A": 4.12,
          "value_B": null,
          "unit": "mAh cm-2",
          "point": "首放",
          "basis": "numeric",
          "direction_text": "不判",
          "same_conditions": true,
          "evidence_ids": [
            "M0178",
            "M0182",
            "M0183",
            "M0195"
          ],
          "reason": "数值方向待程序复算"
        },
        {
          "id": "P163-T5-R4",
          "metric": "能量密度",
          "A": "HE2",
          "B": null,
          "value_A": 483,
          "value_B": null,
          "unit": "Wh kg-1（两极+电解液）",
          "point": "首放",
          "basis": "numeric",
          "direction_text": "不判",
          "same_conditions": true,
          "evidence_ids": [
            "M0178",
            "M0182",
            "M0183",
            "M0195"
          ],
          "reason": "数值方向待程序复算"
        },
        {
          "id": "P163-T5-R5",
          "metric": "容量保持率",
          "A": "HE2",
          "B": null,
          "value_A": 82,
          "value_B": null,
          "unit": "%",
          "point": "14圈",
          "basis": "numeric",
          "direction_text": "不判",
          "same_conditions": true,
          "evidence_ids": [
            "M0178",
            "M0182",
            "M0183",
            "M0195"
          ],
          "reason": "数值方向待程序复算"
        },
        {
          "id": "P163-T5-R6",
          "metric": "寿命/充电异常",
          "A": "HE2",
          "B": null,
          "value_A": "14圈后噪声与过充",
          "value_B": null,
          "unit": null,
          "point": "14圈后",
          "basis": "qualitative",
          "direction_text": "不判",
          "same_conditions": true,
          "evidence_ids": [
            "M0195"
          ],
          "reason": "数值方向待程序复算"
        }
      ]
    },
    {
      "id": "P163-T6",
      "name": "VS2独立正极",
      "cell": "VS2||Li",
      "conditions": {
        "sulfur_loading": "未报告",
        "ES": "未报告",
        "ES_unit": "未报告",
        "Li_thickness": "未报告",
        "rate": "未报告",
        "formation": "未报告",
        "temperature": "未报告",
        "LiNO3": "无",
        "one_C": "1671 mA gS-1"
      },
      "formulations": [
        "HE2"
      ],
      "evidence_ids": [
        "S0028",
        "S0029",
        "S0030"
      ],
      "results": [
        {
          "id": "P163-T6-R1",
          "metric": "循环测试",
          "A": "HE2",
          "B": null,
          "value_A": "至100圈；容量仅图",
          "value_B": null,
          "unit": null,
          "point": "100圈",
          "basis": "figure_only",
          "direction_text": "不判",
          "same_conditions": true,
          "evidence_ids": [
            "S0030"
          ],
          "reason": "无数字锚点，不读图"
        }
      ]
    },
    {
      "id": "P163-T7",
      "name": "LiCu低电流",
      "cell": "Li||Cu",
      "conditions": {
        "sulfur_loading": "未报告",
        "ES": "未报告",
        "ES_unit": "未报告",
        "Li_thickness": "未报告",
        "rate": "0.5 mA cm-2；1 mAh cm-2",
        "formation": "10圈0.01–1.0 V扫；0.05 mA cm-2",
        "temperature": "未报告",
        "LiNO3": "无",
        "one_C": "未报告",
        "separator": "HE2 Celgard2400；BE Celgard3501"
      },
      "formulations": [
        "HE2",
        "BE"
      ],
      "evidence_ids": [
        "M0071",
        "M0077",
        "M0113",
        "M0114",
        "M0115",
        "M0116",
        "M0119",
        "M0127"
      ],
      "results": [
        {
          "id": "P163-T7-R1",
          "metric": "首圈CE",
          "A": "HE2",
          "B": "BE",
          "value_A": 96.3,
          "value_B": 93.7,
          "unit": "%",
          "point": "首圈",
          "basis": "numeric",
          "direction_text": "不判",
          "same_conditions": false,
          "evidence_ids": [
            "M0116",
            "M0119"
          ],
          "reason": "隔膜不同，配方因果不单独判"
        },
        {
          "id": "P163-T7-R2",
          "metric": "首镀过电位",
          "A": "HE2",
          "B": "BE",
          "value_A": -35,
          "value_B": -54,
          "unit": "mV",
          "point": "首圈",
          "basis": "numeric",
          "direction_text": "不判",
          "same_conditions": false,
          "evidence_ids": [
            "M0116",
            "M0119"
          ],
          "reason": "隔膜不同，配方因果不单独判"
        },
        {
          "id": "P163-T7-R3",
          "metric": "首剥过电位",
          "A": "HE2",
          "B": "BE",
          "value_A": 27,
          "value_B": 45,
          "unit": "mV",
          "point": "首圈",
          "basis": "numeric",
          "direction_text": "不判",
          "same_conditions": false,
          "evidence_ids": [
            "M0116",
            "M0119"
          ],
          "reason": "隔膜不同，配方因果不单独判"
        },
        {
          "id": "P163-T7-R4",
          "metric": "平均CE",
          "A": "HE2",
          "B": null,
          "value_A": 99.4,
          "value_B": null,
          "unit": "%",
          "point": "350圈",
          "basis": "numeric",
          "direction_text": "不判",
          "same_conditions": true,
          "evidence_ids": [
            "M0127"
          ],
          "reason": "数值方向待程序复算"
        },
        {
          "id": "P163-T7-R5",
          "metric": "CE异常",
          "A": "BE",
          "B": null,
          "value_A": "多圈超过100%",
          "value_B": null,
          "unit": null,
          "point": "包括26圈",
          "basis": "qualitative",
          "direction_text": "不判",
          "same_conditions": true,
          "evidence_ids": [
            "M0120",
            "M0122"
          ],
          "reason": "不可把过100%判优"
        }
      ]
    },
    {
      "id": "P163-T8",
      "name": "LiCu高电流",
      "cell": "Li||Cu",
      "conditions": {
        "sulfur_loading": "未报告",
        "ES": "未报告",
        "ES_unit": "未报告",
        "Li_thickness": "未报告",
        "rate": "2 mA cm-2；1 mAh cm-2",
        "formation": "未报告",
        "temperature": "未报告",
        "LiNO3": "无",
        "one_C": "未报告"
      },
      "formulations": [
        "HE2"
      ],
      "evidence_ids": [
        "M0124",
        "M0125",
        "M0126",
        "M0127",
        "M0157"
      ],
      "results": [
        {
          "id": "P163-T8-R1",
          "metric": "平均CE",
          "A": "HE2",
          "B": null,
          "value_A": 99.3,
          "value_B": null,
          "unit": "%",
          "point": "350圈",
          "basis": "numeric",
          "direction_text": "不判",
          "same_conditions": true,
          "evidence_ids": [
            "M0127"
          ],
          "reason": "数值方向待程序复算"
        },
        {
          "id": "P163-T8-R2",
          "metric": "CE",
          "A": "HE2",
          "B": null,
          "value_A": 98.7,
          "value_B": null,
          "unit": "%",
          "point": "30圈",
          "basis": "numeric",
          "direction_text": "不判",
          "same_conditions": true,
          "evidence_ids": [
            "M0126"
          ],
          "reason": "数值方向待程序复算"
        },
        {
          "id": "P163-T8-R3",
          "metric": "过电位",
          "A": "HE2",
          "B": null,
          "value_A": "190→130",
          "value_B": null,
          "unit": "mV",
          "point": "首圈→30圈",
          "basis": "numeric",
          "direction_text": "不判",
          "same_conditions": true,
          "evidence_ids": [
            "M0125"
          ],
          "reason": "数值方向待程序复算"
        }
      ]
    },
    {
      "id": "P163-T9",
      "name": "Li对称阶梯电流",
      "cell": "Li||Li",
      "conditions": {
        "sulfur_loading": "未报告",
        "ES": "未报告",
        "ES_unit": "未报告",
        "Li_thickness": "未报告",
        "rate": "0.5→1→2→0.5 mA cm-2各20圈，1 mAh cm-2",
        "formation": "未报告",
        "temperature": "未报告",
        "LiNO3": "无",
        "one_C": "未报告",
        "separator": "HE2 2400；BE 3501"
      },
      "formulations": [
        "HE2",
        "BE"
      ],
      "evidence_ids": [
        "M0071",
        "M0078",
        "M0079",
        "M0128",
        "M0129",
        "M0130"
      ],
      "results": [
        {
          "id": "P163-T9-R1",
          "metric": "过电位",
          "A": "HE2",
          "B": "BE",
          "value_A": 15,
          "value_B": 31,
          "unit": "mV",
          "point": "0.5 mA cm-2",
          "basis": "numeric",
          "direction_text": "不判",
          "same_conditions": false,
          "evidence_ids": [
            "M0129"
          ],
          "reason": "隔膜不同"
        }
      ]
    }
  ],
  "mechanisms": [
    {
      "id": "P163-M1",
      "summary": "TFTFE添加保持盐配位结构，不参与Li+溶剂化。",
      "A": "HE2",
      "B": "BE",
      "property": "溶剂化保持",
      "categories": [],
      "source_type": "本文结论",
      "evidence_ids": [
        "M0100",
        "M0101"
      ],
      "test_ids": [
        "P163-T1"
      ],
      "side": "其他"
    },
    {
      "id": "P163-M2",
      "summary": "HE2更佳润湿可能解释其比BE更高初始容量。",
      "A": "HE2",
      "B": "BE",
      "property": "润湿",
      "categories": [
        "正极反应"
      ],
      "source_type": "本文推测",
      "evidence_ids": [
        "M0148"
      ],
      "test_ids": [
        "P163-T1"
      ],
      "side": "其他"
    },
    {
      "id": "P163-M3",
      "summary": "HE5过度稀释可能减少Li+与硫接触，损害循环。",
      "A": "HE2",
      "B": "BE",
      "property": "过度稀释",
      "categories": [
        "正极反应"
      ],
      "source_type": "本文推测",
      "evidence_ids": [
        "M0151"
      ],
      "test_ids": [
        "P163-T1"
      ],
      "side": "其他"
    },
    {
      "id": "P163-M4",
      "summary": "首圈不可逆容量可能与CEI形成和S–S断裂有关。",
      "A": "HE2",
      "B": "BE",
      "property": "CEI/断键",
      "categories": [
        "正极反应"
      ],
      "source_type": "本文推测",
      "evidence_ids": [
        "M0146"
      ],
      "test_ids": [
        "P163-T1"
      ],
      "side": "其他"
    },
    {
      "id": "P163-M5",
      "summary": "TFTFE优先脱氟部分贡献更强LiF峰。",
      "A": "HE2",
      "B": "BE",
      "property": "含氟SEI",
      "categories": [
        "负极锂"
      ],
      "source_type": "本文结论（与他文一致）",
      "evidence_ids": [
        "M0141"
      ],
      "test_ids": [
        "P163-T7"
      ],
      "side": "其他"
    },
    {
      "id": "P163-M6",
      "summary": "TFTFE促进富LiF SEI形成，使锂表现高可逆效率。",
      "A": "HE2",
      "B": "BE",
      "property": "富LiF SEI",
      "categories": [
        "负极锂"
      ],
      "source_type": "本文结论",
      "evidence_ids": [
        "M0210"
      ],
      "test_ids": [
        "P163-T7"
      ],
      "side": "其他"
    },
    {
      "id": "P163-M7",
      "summary": "BE超100%效率可能由此前隔绝锂重新与集流体接通。",
      "A": "HE2",
      "B": "BE",
      "property": "死锂再连接",
      "categories": [
        "负极锂"
      ],
      "source_type": "本文推测",
      "evidence_ids": [
        "M0121"
      ],
      "test_ids": [
        "P163-T7"
      ],
      "side": "其他"
    },
    {
      "id": "P163-M8",
      "summary": "混合正极失效可能由贫液中浓多硫化物驱动穿梭和电解液耗尽。",
      "A": "HE2",
      "B": "BE",
      "property": "浓多硫化物",
      "categories": [
        "多硫化物穿梭",
        "电解液消耗"
      ],
      "source_type": "本文推测",
      "evidence_ids": [
        "M0196"
      ],
      "test_ids": [
        "P163-T5"
      ],
      "side": "其他"
    },
    {
      "id": "P163-M9",
      "summary": "TFTFE空间上缩窄离子有效路径，降低Li+及多硫化物迁移。",
      "A": "HE2",
      "B": "BE",
      "property": "离子通道",
      "categories": [
        "正极反应",
        "多硫化物穿梭"
      ],
      "source_type": "本文结论",
      "evidence_ids": [
        "M0207"
      ],
      "test_ids": [
        "P163-T1"
      ],
      "side": "其他"
    },
    {
      "id": "P163-M10",
      "summary": "稀释剂可能帮助减轻多硫化物穿梭。",
      "A": "HE2",
      "B": "BE",
      "property": "稀释/迁移",
      "categories": [
        "多硫化物穿梭"
      ],
      "source_type": "本文推测",
      "evidence_ids": [
        "M0208"
      ],
      "test_ids": [
        "P163-T1"
      ],
      "side": "其他"
    },
    {
      "id": "P163-M11",
      "summary": "TFTFE改善碳硫复合正极润湿，在贫液下促进电解液吸收。",
      "A": "HE2",
      "B": "BE",
      "property": "润湿",
      "categories": [
        "正极反应"
      ],
      "source_type": "本文结论",
      "evidence_ids": [
        "M0211"
      ],
      "test_ids": [
        "P163-T1"
      ],
      "side": "其他"
    }
  ],
  "design_claims": [],
  "figure_requests": [
    {
      "test_id": "P163-T2",
      "figure": "Fig.4f",
      "part": "main",
      "metric": "放电容量",
      "A": "HE2",
      "B": null,
      "target_point": "100圈",
      "anchor_quote_ids": [
        "M0154"
      ],
      "reason": "原文无可直接抄录数值；需几何读图并核对同测试锚点，无锚点整图不用"
    },
    {
      "test_id": "P163-T3",
      "figure": "Fig.4f",
      "part": "main",
      "metric": "放电容量",
      "A": "HE2",
      "B": null,
      "target_point": "100圈",
      "anchor_quote_ids": [
        "M0155",
        "M0156"
      ],
      "reason": "原文无可直接抄录数值；需几何读图并核对同测试锚点，无锚点整图不用"
    }
  ],
  "gaps": [
    "LiCu及Li对称BE/HE2使用不同隔膜，比较不满足同条件。",
    "正文OCR μL常显示mL；SI S0026和表头明确μL mg-1。",
    "锂厚度未给；0.38 mm是合成Li2S使用原料，不作为电池厚度。",
    "S@PAN、CMK3/S及混合正极机制/循环应分开；混合正极14圈后失效。",
    "HE5容量仅SI图且无数值锚点，保留原文定性下降。"
  ],
  "source_review": {
    "main": true,
    "si": true,
    "notes": "正文与可得SI按原始索引复核；参考文献不作为本文实验。数值仅原文，图不目测。"
  }
}
