Repository: zhuonanli08/Li-S_Electrolyte_Conflicts

File: output/GPT_v4_调试集53篇_2026-10-24/independent_predictions/P211.json
{
  "paper_id": "P211",
  "doi": "10.1021/acs.chemmater.1c00893",
  "formulations": [
    {
      "id": "RT0",
      "name": "RT0",
      "components": [
        {
          "name": "LiTFSI",
          "role": "盐",
          "amount": 1,
          "unit": "M"
        },
        {
          "name": "LiNO3",
          "role": "添加剂",
          "amount": 0.2,
          "unit": "M"
        },
        {
          "name": "DOL",
          "role": "溶剂",
          "amount": 1,
          "unit": "体积比"
        },
        {
          "name": "DME",
          "role": "溶剂",
          "amount": 1,
          "unit": "体积比"
        }
      ],
      "raw_formula": "RT0",
      "evidence_ids": [
        "M0036"
      ]
    },
    {
      "id": "RTN",
      "name": "RTN",
      "components": [
        {
          "name": "LiTFSI",
          "role": "盐",
          "amount": 0.8,
          "unit": "M"
        },
        {
          "name": "LiNO3",
          "role": "添加剂",
          "amount": 0.2,
          "unit": "M"
        },
        {
          "name": "DOL",
          "role": "溶剂",
          "amount": 1,
          "unit": "体积比"
        },
        {
          "name": "DME",
          "role": "溶剂",
          "amount": 1,
          "unit": "体积比"
        },
        {
          "name": "NH4TFA",
          "role": "添加剂",
          "amount": 0.2,
          "unit": "M"
        }
      ],
      "raw_formula": "RTN",
      "evidence_ids": [
        "M0036"
      ]
    },
    {
      "id": "LT0",
      "name": "LT0",
      "components": [
        {
          "name": "LiTFSI",
          "role": "盐",
          "amount": 0.8,
          "unit": "M"
        },
        {
          "name": "LiNO3",
          "role": "添加剂",
          "amount": 0.2,
          "unit": "M"
        },
        {
          "name": "DOL",
          "role": "溶剂",
          "amount": 85,
          "unit": "体积比"
        },
        {
          "name": "DME",
          "role": "溶剂",
          "amount": 15,
          "unit": "体积比"
        }
      ],
      "raw_formula": "LT0",
      "evidence_ids": [
        "M0037"
      ]
    },
    {
      "id": "LTL",
      "name": "LTL",
      "components": [
        {
          "name": "LiTFSI",
          "role": "盐",
          "amount": 0.5,
          "unit": "M"
        },
        {
          "name": "LiNO3",
          "role": "添加剂",
          "amount": 0.2,
          "unit": "M"
        },
        {
          "name": "DOL",
          "role": "溶剂",
          "amount": 85,
          "unit": "体积比"
        },
        {
          "name": "DME",
          "role": "溶剂",
          "amount": 15,
          "unit": "体积比"
        },
        {
          "name": "LiTFA",
          "role": "添加剂",
          "amount": 0.3,
          "unit": "M"
        }
      ],
      "raw_formula": "LTL",
      "evidence_ids": [
        "M0037"
      ]
    },
    {
      "id": "LTN",
      "name": "LTN",
      "components": [
        {
          "name": "LiTFSI",
          "role": "盐",
          "amount": 0.5,
          "unit": "M"
        },
        {
          "name": "LiNO3",
          "role": "添加剂",
          "amount": 0.2,
          "unit": "M"
        },
        {
          "name": "DOL",
          "role": "溶剂",
          "amount": 85,
          "unit": "体积比"
        },
        {
          "name": "DME",
          "role": "溶剂",
          "amount": 15,
          "unit": "体积比"
        },
        {
          "name": "NH4TFA",
          "role": "添加剂",
          "amount": 0.3,
          "unit": "M"
        }
      ],
      "raw_formula": "LTN",
      "evidence_ids": [
        "M0037"
      ]
    }
  ],
  "control_id": "RT0",
  "control_type": "室温常规配方；低温另有LT0",
  "gradients": [
    {
      "name": "低温阳/阴离子竞争",
      "order": [
        "LT0",
        "LTL",
        "LTN"
      ],
      "values": [
        "无TFA",
        "LiTFA",
        "NH4TFA"
      ],
      "solvation_axis": "先增强阴离子竞争再加入NH4阳离子竞争；非纯单一变量",
      "evidence_ids": [
        "M0197",
        "M0198",
        "M0199"
      ]
    }
  ],
  "properties": [
    {
      "name": "多硫化锂配位",
      "values": {
        "RTN": "Li与Sx配位减少，25°C NMR去屏蔽；−50°C仍存在混合簇",
        "RT0": "低温纯锂多硫簇"
      },
      "direction": "NH4TFA改变而非完全消除聚簇",
      "method": "7Li NMR+DFT",
      "system": "模型0.2 M Li2S4±0.2 M NH4TFA，DME/dTHF=2:3",
      "evidence_ids": [
        "M0061",
        "M0166",
        "M0173",
        "M0175",
        "M0178",
        "M0179",
        "M0180"
      ]
    }
  ],
  "tests": [
    {
      "id": "P211-T1",
      "name": "室温富液扣式循环",
      "cell": "Li||S 扣式",
      "conditions": {
        "sulfur_loading": "3.4 mg cm-2",
        "ES": 12,
        "ES_unit": "μL mgS-1",
        "Li_thickness": "未报告",
        "rate": "C/10",
        "formation": "2圈C/20",
        "temperature": "室温",
        "LiNO3": ".2 M",
        "one_C": "1672 mA gS-1",
        "voltage": "1.7–2.7 V"
      },
      "formulations": [
        "RTN",
        "RT0"
      ],
      "evidence_ids": [
        "M0039",
        "M0040",
        "M0054",
        "M0055",
        "M0123",
        "M0125"
      ],
      "results": [
        {
          "id": "P211-T1-R1",
          "metric": "放电容量/保持",
          "A": "RTN",
          "B": "RT0",
          "value_A": "800–900",
          "value_B": "800–900",
          "unit": "mAh g-1",
          "point": "100圈内",
          "basis": "qualitative",
          "direction_text": "差异小",
          "same_conditions": true,
          "evidence_ids": [
            "M0123"
          ],
          "reason": "原文表示循环相近，范围不是逐圈配对"
        },
        {
          "id": "P211-T1-R2",
          "metric": "放电过电位差",
          "A": "RTN",
          "B": "RT0",
          "value_A": "约低40",
          "value_B": null,
          "unit": "mV",
          "point": "50圈电压曲线；低平台",
          "basis": "qualitative",
          "direction_text": "变好",
          "same_conditions": true,
          "evidence_ids": [
            "M0101",
            "M0125",
            "M0126"
          ],
          "reason": "原文给差值而非两个绝对数值"
        }
      ]
    },
    {
      "id": "P211-T2",
      "name": "贫液软包单循环",
      "cell": "Li||S软包",
      "conditions": {
        "sulfur_loading": "RTN4.8；RT0 3.5 mg cm-2",
        "ES": 4.5,
        "ES_unit": "μL mgS-1",
        "Li_thickness": "未报告",
        "rate": "C/20",
        "formation": "未报告",
        "temperature": "室温",
        "LiNO3": ".2 M",
        "one_C": "1672 mA gS-1",
        "voltage": "1.65–2.45 V"
      },
      "formulations": [
        "RTN",
        "RT0"
      ],
      "evidence_ids": [
        "M0045",
        "M0046",
        "M0051",
        "M0056",
        "M0129"
      ],
      "results": [
        {
          "id": "P211-T2-R1",
          "metric": "放电容量",
          "A": "RTN",
          "B": "RT0",
          "value_A": 930,
          "value_B": 250,
          "unit": "mAh g-1",
          "point": "单次循环",
          "basis": "numeric",
          "direction_text": "不判",
          "same_conditions": false,
          "evidence_ids": [
            "M0129"
          ],
          "reason": "载硫量4.8 vs3.5 mg cm-2；作者认为电解液主导但非同条件"
        }
      ]
    },
    {
      "id": "P211-T3",
      "name": "25°C扣式单次充放电",
      "cell": "Li||S 扣式",
      "conditions": {
        "sulfur_loading": "3.1 mg cm-2",
        "ES": 13,
        "ES_unit": "μL mgS-1",
        "Li_thickness": "未报告",
        "rate": "C/20",
        "formation": "每温度至少静置3 h",
        "temperature": "25 °C",
        "LiNO3": ".2 M",
        "one_C": "1672 mA gS-1",
        "voltage": "1.7–2.7 V"
      },
      "formulations": [
        "LTN",
        "LTL",
        "LT0"
      ],
      "evidence_ids": [
        "M0041",
        "M0058",
        "M0059",
        "M0200"
      ],
      "results": [
        {
          "id": "P211-T3-R1",
          "metric": "相对放电容量提高",
          "A": "LTN",
          "B": "LT0",
          "value_A": 13,
          "value_B": null,
          "unit": "%",
          "point": "该温度单循环",
          "basis": "numeric",
          "direction_text": "不判",
          "same_conditions": true,
          "evidence_ids": [
            "M0200"
          ],
          "reason": "原文相对提升，不反算绝对容量"
        },
        {
          "id": "P211-T3-R2",
          "metric": "相对放电容量提高",
          "A": "LTN",
          "B": "LTL",
          "value_A": 9,
          "value_B": null,
          "unit": "%",
          "point": "该温度单循环",
          "basis": "numeric",
          "direction_text": "不判",
          "same_conditions": true,
          "evidence_ids": [
            "M0200"
          ],
          "reason": "原文相对提升，不反算绝对容量"
        }
      ]
    },
    {
      "id": "P211-T4",
      "name": "0°C扣式单次充放电",
      "cell": "Li||S 扣式",
      "conditions": {
        "sulfur_loading": "3.1 mg cm-2",
        "ES": 13,
        "ES_unit": "μL mgS-1",
        "Li_thickness": "未报告",
        "rate": "C/20",
        "formation": "每温度至少静置3 h",
        "temperature": "0 °C",
        "LiNO3": ".2 M",
        "one_C": "1672 mA gS-1",
        "voltage": "1.65–2.75 V"
      },
      "formulations": [
        "LTN",
        "LTL",
        "LT0"
      ],
      "evidence_ids": [
        "M0041",
        "M0058",
        "M0059",
        "M0201"
      ],
      "results": [
        {
          "id": "P211-T4-R1",
          "metric": "相对放电容量提高",
          "A": "LTN",
          "B": "LT0",
          "value_A": 26,
          "value_B": null,
          "unit": "%",
          "point": "该温度单循环",
          "basis": "numeric",
          "direction_text": "不判",
          "same_conditions": true,
          "evidence_ids": [
            "M0201"
          ],
          "reason": "原文相对提升，不反算绝对容量"
        },
        {
          "id": "P211-T4-R2",
          "metric": "相对放电容量提高",
          "A": "LTN",
          "B": "LTL",
          "value_A": 15,
          "value_B": null,
          "unit": "%",
          "point": "该温度单循环",
          "basis": "numeric",
          "direction_text": "不判",
          "same_conditions": true,
          "evidence_ids": [
            "M0201"
          ],
          "reason": "原文相对提升，不反算绝对容量"
        }
      ]
    },
    {
      "id": "P211-T5",
      "name": "-20°C扣式单次充放电",
      "cell": "Li||S 扣式",
      "conditions": {
        "sulfur_loading": "3.1 mg cm-2",
        "ES": 13,
        "ES_unit": "μL mgS-1",
        "Li_thickness": "未报告",
        "rate": "C/20",
        "formation": "每温度至少静置3 h",
        "temperature": "-20 °C",
        "LiNO3": ".2 M",
        "one_C": "1672 mA gS-1",
        "voltage": "1.5–2.8 V"
      },
      "formulations": [
        "LTN",
        "LTL",
        "LT0"
      ],
      "evidence_ids": [
        "M0041",
        "M0058",
        "M0059",
        "M0204",
        "M0205",
        "M0207",
        "M0208",
        "M0209",
        "M0210"
      ],
      "results": [
        {
          "id": "P211-T5-R1",
          "metric": "放电平台/转化",
          "A": "LTN",
          "B": "LT0",
          "value_A": "四平台",
          "value_B": "无低电压平台",
          "unit": null,
          "point": "−20°C",
          "basis": "qualitative",
          "direction_text": "不判",
          "same_conditions": true,
          "evidence_ids": [
            "M0204",
            "M0207"
          ],
          "reason": "非单一数值性能量"
        },
        {
          "id": "P211-T5-R2",
          "metric": "Li2S转换平台电位",
          "A": "LTN",
          "B": "LTL",
          "value_A": 1.9,
          "value_B": 1.7,
          "unit": "V",
          "point": "第三平台vs低平台",
          "basis": "numeric",
          "direction_text": "不判",
          "same_conditions": true,
          "evidence_ids": [
            "M0205",
            "M0210"
          ],
          "reason": "平台对应物种解释仍不确定，方向不直接判"
        }
      ]
    }
  ],
  "mechanisms": [
    {
      "id": "P211-M1",
      "summary": "NH4TFA与多硫化锂原位形成LiTFA及二铵多硫化物，抑制不利聚簇并增强溶液反应动力学。",
      "A": "LTN",
      "B": "LT0/LTL",
      "property": "竞争配位/聚簇",
      "categories": [
        "正极反应"
      ],
      "source_type": "本文结论",
      "evidence_ids": [
        "M0227"
      ],
      "test_ids": [
        "P211-T1",
        "P211-T2",
        "P211-T3",
        "P211-T4",
        "P211-T5"
      ],
      "side": "其他"
    },
    {
      "id": "P211-M2",
      "summary": "NH4–Sx与Li–TFA结合竞争破坏Li–Sx聚簇骨架，增强溶液动力学。",
      "A": "LTN",
      "B": "LT0/LTL",
      "property": "竞争配位/聚簇",
      "categories": [
        "正极反应"
      ],
      "source_type": "本文结论",
      "evidence_ids": [
        "M0228"
      ],
      "test_ids": [
        "P211-T1",
        "P211-T2",
        "P211-T3",
        "P211-T4",
        "P211-T5"
      ],
      "side": "其他"
    },
    {
      "id": "P211-M3",
      "summary": "NH4与Li两种不同聚簇驱动力相互竞争，可能共同抑制团簇形成。",
      "A": "LTN",
      "B": "LT0/LTL",
      "property": "竞争配位/聚簇",
      "categories": [
        "正极反应"
      ],
      "source_type": "本文推测",
      "evidence_ids": [
        "M0159"
      ],
      "test_ids": [
        "P211-T1",
        "P211-T2",
        "P211-T3",
        "P211-T4",
        "P211-T5"
      ],
      "side": "其他"
    },
    {
      "id": "P211-M4",
      "summary": "另一可能是铵多硫化物团簇不占用Li载流子，因此减小对电荷转移的损害。",
      "A": "LTN",
      "B": "LT0/LTL",
      "property": "竞争配位/聚簇",
      "categories": [
        "正极反应"
      ],
      "source_type": "本文推测",
      "evidence_ids": [
        "M0160"
      ],
      "test_ids": [
        "P211-T1",
        "P211-T2",
        "P211-T3",
        "P211-T4",
        "P211-T5"
      ],
      "side": "其他"
    },
    {
      "id": "P211-M5",
      "summary": "低温仍形成混合锂铵多硫团簇，且平均Li配位比纯锂多硫簇更有利。",
      "A": "LTN",
      "B": "LT0/LTL",
      "property": "竞争配位/聚簇",
      "categories": [
        "正极反应"
      ],
      "source_type": "本文结论",
      "evidence_ids": [
        "M0185"
      ],
      "test_ids": [
        "P211-T1",
        "P211-T2",
        "P211-T3",
        "P211-T4",
        "P211-T5"
      ],
      "side": "其他"
    },
    {
      "id": "P211-M6",
      "summary": "竞争配位保持更有利解离的Li配位状态，为提升溶液电化学动力学提供基础。",
      "A": "LTN",
      "B": "LT0/LTL",
      "property": "竞争配位/聚簇",
      "categories": [
        "正极反应"
      ],
      "source_type": "本文结论",
      "evidence_ids": [
        "M0187"
      ],
      "test_ids": [
        "P211-T1",
        "P211-T2",
        "P211-T3",
        "P211-T4",
        "P211-T5"
      ],
      "side": "其他"
    },
    {
      "id": "P211-M7",
      "summary": "−20°C四平台可能反映不同混合铵锂多硫物种的分阶段放电。",
      "A": "LTN",
      "B": "LT0/LTL",
      "property": "竞争配位/聚簇",
      "categories": [
        "正极反应"
      ],
      "source_type": "本文推测",
      "evidence_ids": [
        "M0212"
      ],
      "test_ids": [
        "P211-T1",
        "P211-T2",
        "P211-T3",
        "P211-T4",
        "P211-T5"
      ],
      "side": "其他"
    },
    {
      "id": "P211-M8",
      "summary": "NH4替代阻碍聚簇、提高Li2S转化电位，体现于1.9 V第三平台。",
      "A": "LTN",
      "B": "LT0/LTL",
      "property": "竞争配位/聚簇",
      "categories": [
        "正极反应"
      ],
      "source_type": "本文结论",
      "evidence_ids": [
        "M0217"
      ],
      "test_ids": [
        "P211-T1",
        "P211-T2",
        "P211-T3",
        "P211-T4",
        "P211-T5"
      ],
      "side": "其他"
    },
    {
      "id": "P211-M9",
      "summary": "较软NH4被DOL/DME更有效溶剂化，可能造成第二、第四平台电位损失。",
      "A": "LTN",
      "B": "LT0/LTL",
      "property": "竞争配位/聚簇",
      "categories": [
        "正极反应"
      ],
      "source_type": "本文推测",
      "evidence_ids": [
        "M0218"
      ],
      "test_ids": [
        "P211-T1",
        "P211-T2",
        "P211-T3",
        "P211-T4",
        "P211-T5"
      ],
      "side": "其他"
    }
  ],
  "design_claims": [],
  "figure_requests": [
    {
      "test_id": "P211-T1",
      "figure": "Fig.3a",
      "part": "main",
      "metric": "放电容量",
      "A": "RTN",
      "B": "RT0",
      "target_point": "100圈",
      "anchor_quote_ids": [
        "M0123"
      ],
      "reason": "原文无可直接抄录数值；需几何读图并核对同测试锚点，无锚点整图不用"
    }
  ],
  "gaps": [
    "没有锂半电池及负极稳定性独立数据。",
    "贫液软包仅一圈，不能等同循环寿命。",
    "第60圈后容量波动作者归因室温意外改变（M0100）。",
    "25/0°C仅相对容量提升，−20°C无绝对容量数值，禁止自行反算/目测。",
    "NMR模型溶剂及浓度不同于电池配方，properties明确标为模型。"
  ],
  "source_review": {
    "main": true,
    "si": true,
    "notes": "正文与可得SI按原始索引复核；参考文献不作为本文实验。数值仅原文，图不目测。"
  }
}
