Repository: zhuonanli08/Li-S_Electrolyte_Conflicts

File: output/GPT_v4_调试集53篇_2026-10-24/independent_predictions/P212.json
{
  "paper_id": "P212",
  "doi": "10.1021/acs.energyfuels.1c00927",
  "formulations": [
    {
      "id": "G2",
      "name": "DEGDME_HCE",
      "components": [
        {
          "name": "LiTFSI",
          "role": "盐",
          "amount": 1.5,
          "unit": "mol kgsolvent-1"
        },
        {
          "name": "LiNO3",
          "role": "盐/添加剂",
          "amount": 1.5,
          "unit": "mol kgsolvent-1"
        },
        {
          "name": "DEGDME",
          "role": "溶剂",
          "amount": null,
          "unit": null
        }
      ],
      "raw_formula": "DEGDME_HCE",
      "evidence_ids": [
        "M0011",
        "M0012",
        "M0014"
      ]
    },
    {
      "id": "G3",
      "name": "TREGDME_HCE",
      "components": [
        {
          "name": "LiTFSI",
          "role": "盐",
          "amount": 2,
          "unit": "mol kgsolvent-1"
        },
        {
          "name": "LiNO3",
          "role": "盐/添加剂",
          "amount": 2,
          "unit": "mol kgsolvent-1"
        },
        {
          "name": "TREGDME",
          "role": "溶剂",
          "amount": null,
          "unit": null
        }
      ],
      "raw_formula": "TREGDME_HCE",
      "evidence_ids": [
        "M0011",
        "M0012",
        "M0014"
      ]
    }
  ],
  "control_id": "G3",
  "control_type": "两种高浓度glyme比较",
  "gradients": [
    {
      "name": "链长和饱和盐浓度",
      "order": [
        "G2",
        "G3"
      ],
      "values": [
        "n=2，每种盐1.5 m",
        "n=3，每种盐2 m"
      ],
      "solvation_axis": "并未直接测Li+溶剂化强度；链长与盐浓度共同改变",
      "evidence_ids": [
        "M0011",
        "M0012"
      ]
    }
  ],
  "properties": [
    {
      "name": "电导率（引自前作）",
      "values": {
        "G2": "3.3×10^-3",
        "G3": "8.9×10^-4"
      },
      "direction": "G2较高",
      "method": "前作测量",
      "system": "室温；S cm-1",
      "evidence_ids": [
        "M0041"
      ]
    }
  ],
  "tests": [
    {
      "id": "P212-T1",
      "name": "LiS C/5 25°C循环",
      "cell": "Li||S 扣式",
      "conditions": {
        "sulfur_loading": "S:Sn复合物约1.3 mg cm-2（不是纯S载量）",
        "ES": "未报告",
        "ES_unit": "未报告",
        "Li_thickness": "未报告",
        "rate": "C/5",
        "formation": "未报告",
        "temperature": "25 °C",
        "LiNO3": "G2 1.5 m；G3 2 m",
        "one_C": "1675 mA gS-1",
        "voltage": "1.9–2.8 V",
        "electrolyte_volume": "60 μL"
      },
      "formulations": [
        "G2",
        "G3"
      ],
      "evidence_ids": [
        "M0018",
        "M0028",
        "M0029",
        "M0042",
        "M0050"
      ],
      "results": [
        {
          "id": "P212-T1-R1",
          "metric": "稳态/最大放电容量",
          "A": "G2",
          "B": "G3",
          "value_A": "约800",
          "value_B": "约340",
          "unit": "mAh gS-1",
          "point": "稳态/最高值，具体圈数未给",
          "basis": "numeric",
          "direction_text": "不判",
          "same_conditions": true,
          "evidence_ids": [
            "M0042",
            "M0050"
          ],
          "reason": "保持原文约数；不同峰值圈号未知"
        },
        {
          "id": "P212-T1-R2",
          "metric": "相对最大容量保持率",
          "A": "G2",
          "B": "G3",
          "value_A": 92,
          "value_B": 88,
          "unit": "%",
          "point": "50圈",
          "basis": "numeric",
          "direction_text": "不判",
          "same_conditions": true,
          "evidence_ids": [
            "M0042",
            "M0050"
          ],
          "reason": "数值方向待程序复算"
        }
      ]
    },
    {
      "id": "P212-T2",
      "name": "LiS C/5 35°C循环",
      "cell": "Li||S 扣式",
      "conditions": {
        "sulfur_loading": "S:Sn复合物约1.3 mg cm-2（不是纯S载量）",
        "ES": "未报告",
        "ES_unit": "未报告",
        "Li_thickness": "未报告",
        "rate": "C/5",
        "formation": "未报告",
        "temperature": "35 °C",
        "LiNO3": "G2 1.5 m；G3 2 m",
        "one_C": "1675 mA gS-1",
        "voltage": "1.9–2.8 V",
        "electrolyte_volume": "60 μL"
      },
      "formulations": [
        "G2",
        "G3"
      ],
      "evidence_ids": [
        "M0018",
        "M0028",
        "M0029",
        "M0044",
        "M0049",
        "M0050"
      ],
      "results": [
        {
          "id": "P212-T2-R1",
          "metric": "稳态/最大放电容量",
          "A": "G2",
          "B": "G3",
          "value_A": "约1320",
          "value_B": "接近890",
          "unit": "mAh gS-1",
          "point": "稳态/最高值，具体圈数未给",
          "basis": "numeric",
          "direction_text": "不判",
          "same_conditions": true,
          "evidence_ids": [
            "M0044",
            "M0049",
            "M0050"
          ],
          "reason": "保持原文约数；不同峰值圈号未知"
        },
        {
          "id": "P212-T2-R2",
          "metric": "相对最大容量保持率",
          "A": "G2",
          "B": "G3",
          "value_A": 90,
          "value_B": 77,
          "unit": "%",
          "point": "50圈",
          "basis": "numeric",
          "direction_text": "不判",
          "same_conditions": true,
          "evidence_ids": [
            "M0044",
            "M0049",
            "M0050"
          ],
          "reason": "数值方向待程序复算"
        }
      ]
    },
    {
      "id": "P212-T3",
      "name": "LiS 1C长循环",
      "cell": "Li||S 扣式",
      "conditions": {
        "sulfur_loading": "S:Sn复合物约1.3 mg cm-2（不是纯S载量）",
        "ES": 20,
        "ES_unit": "μL mgS-1",
        "Li_thickness": "未报告",
        "rate": "1 C",
        "formation": "未报告",
        "temperature": "35 °C",
        "LiNO3": "G2 1.5 m；G3 2 m",
        "one_C": "1675 mA gS-1",
        "voltage": "1.6–2.8 V",
        "electrolyte_volume": "未报告"
      },
      "formulations": [
        "G2"
      ],
      "evidence_ids": [
        "M0029",
        "M0076",
        "M0077",
        "M0078",
        "M0085"
      ],
      "results": [
        {
          "id": "P212-T3-R1",
          "metric": "活化后放电容量",
          "A": "G2",
          "B": null,
          "value_A": "接近750",
          "value_B": null,
          "unit": "mAh gS-1",
          "point": "活化后初值",
          "basis": "numeric",
          "direction_text": "不判",
          "same_conditions": true,
          "evidence_ids": [
            "M0078"
          ],
          "reason": "数值方向待程序复算"
        },
        {
          "id": "P212-T3-R2",
          "metric": "容量保持率",
          "A": "G2",
          "B": null,
          "value_A": 70,
          "value_B": null,
          "unit": "%",
          "point": "140圈",
          "basis": "numeric",
          "direction_text": "不判",
          "same_conditions": true,
          "evidence_ids": [
            "M0078"
          ],
          "reason": "数值方向待程序复算"
        },
        {
          "id": "P212-T3-R3",
          "metric": "库仑效率",
          "A": "G2",
          "B": null,
          "value_A": "约100",
          "value_B": null,
          "unit": "%",
          "point": "循环",
          "basis": "numeric",
          "direction_text": "不判",
          "same_conditions": true,
          "evidence_ids": [
            "M0077"
          ],
          "reason": "数值方向待程序复算"
        }
      ]
    },
    {
      "id": "P212-T4",
      "name": "LiS CV及EIS",
      "cell": "Li||S 扣式",
      "conditions": {
        "sulfur_loading": "S:Sn复合物约1.3 mg cm-2（不是纯S载量）",
        "ES": "未报告",
        "ES_unit": "未报告",
        "Li_thickness": "未报告",
        "rate": "0.1 mV s-1",
        "formation": "未报告",
        "temperature": "未报告",
        "LiNO3": "G2 1.5 m；G3 2 m",
        "one_C": "1675 mA gS-1",
        "voltage": "1.8–2.8 V",
        "electrolyte_volume": "60 μL"
      },
      "formulations": [
        "G2",
        "G3"
      ],
      "evidence_ids": [
        "M0020",
        "M0024",
        "M0035",
        "M0040"
      ],
      "results": [
        {
          "id": "P212-T4-R1",
          "metric": "R1",
          "A": "G2",
          "B": "G3",
          "value_A": "103±2",
          "value_B": "73.3±0.4",
          "unit": "Ω",
          "point": "OCV",
          "basis": "numeric",
          "direction_text": "不判",
          "same_conditions": true,
          "evidence_ids": [
            "M0035"
          ],
          "reason": "数值方向待程序复算"
        },
        {
          "id": "P212-T4-R2",
          "metric": "R2",
          "A": "G2",
          "B": "G3",
          "value_A": "129±3",
          "value_B": "27±3",
          "unit": "Ω",
          "point": "OCV",
          "basis": "numeric",
          "direction_text": "不判",
          "same_conditions": true,
          "evidence_ids": [
            "M0035"
          ],
          "reason": "数值方向待程序复算"
        },
        {
          "id": "P212-T4-R3",
          "metric": "R1+R2",
          "A": "G2",
          "B": "G3",
          "value_A": "232±4",
          "value_B": "101±3",
          "unit": "Ω",
          "point": "OCV",
          "basis": "numeric",
          "direction_text": "不判",
          "same_conditions": true,
          "evidence_ids": [
            "M0035"
          ],
          "reason": "数值方向待程序复算"
        },
        {
          "id": "P212-T4-R4",
          "metric": "R1",
          "A": "G2",
          "B": "G3",
          "value_A": "9.9±0.1",
          "value_B": "13.1±0.3",
          "unit": "Ω",
          "point": "1圈",
          "basis": "numeric",
          "direction_text": "不判",
          "same_conditions": true,
          "evidence_ids": [
            "M0035"
          ],
          "reason": "数值方向待程序复算"
        },
        {
          "id": "P212-T4-R5",
          "metric": "R2",
          "A": "G2",
          "B": "G3",
          "value_A": "3.4±0.2",
          "value_B": "9.0±1.5",
          "unit": "Ω",
          "point": "1圈",
          "basis": "numeric",
          "direction_text": "不判",
          "same_conditions": true,
          "evidence_ids": [
            "M0035"
          ],
          "reason": "数值方向待程序复算"
        },
        {
          "id": "P212-T4-R6",
          "metric": "R1+R2",
          "A": "G2",
          "B": "G3",
          "value_A": "13.3±0.2",
          "value_B": "22.1±1.5",
          "unit": "Ω",
          "point": "1圈",
          "basis": "numeric",
          "direction_text": "不判",
          "same_conditions": true,
          "evidence_ids": [
            "M0035"
          ],
          "reason": "数值方向待程序复算"
        },
        {
          "id": "P212-T4-R7",
          "metric": "R1",
          "A": "G2",
          "B": "G3",
          "value_A": "10.1±0.1",
          "value_B": "5.3±0.1",
          "unit": "Ω",
          "point": "5圈",
          "basis": "numeric",
          "direction_text": "不判",
          "same_conditions": true,
          "evidence_ids": [
            "M0035"
          ],
          "reason": "数值方向待程序复算"
        },
        {
          "id": "P212-T4-R8",
          "metric": "R2",
          "A": "G2",
          "B": "G3",
          "value_A": "0.8±0.1",
          "value_B": "7.2±0.3",
          "unit": "Ω",
          "point": "5圈",
          "basis": "numeric",
          "direction_text": "不判",
          "same_conditions": true,
          "evidence_ids": [
            "M0035"
          ],
          "reason": "数值方向待程序复算"
        },
        {
          "id": "P212-T4-R9",
          "metric": "R1+R2",
          "A": "G2",
          "B": "G3",
          "value_A": "10.9±0.1",
          "value_B": "12.5±0.3",
          "unit": "Ω",
          "point": "5圈",
          "basis": "numeric",
          "direction_text": "不判",
          "same_conditions": true,
          "evidence_ids": [
            "M0035"
          ],
          "reason": "数值方向待程序复算"
        },
        {
          "id": "P212-T4-R10",
          "metric": "R1",
          "A": "G2",
          "B": "G3",
          "value_A": "9.8±0.5",
          "value_B": "5.4±0.1",
          "unit": "Ω",
          "point": "10圈",
          "basis": "numeric",
          "direction_text": "不判",
          "same_conditions": true,
          "evidence_ids": [
            "M0035"
          ],
          "reason": "数值方向待程序复算"
        },
        {
          "id": "P212-T4-R11",
          "metric": "R2",
          "A": "G2",
          "B": "G3",
          "value_A": "1.5±0.5",
          "value_B": "6.8±0.3",
          "unit": "Ω",
          "point": "10圈",
          "basis": "numeric",
          "direction_text": "不判",
          "same_conditions": true,
          "evidence_ids": [
            "M0035"
          ],
          "reason": "数值方向待程序复算"
        },
        {
          "id": "P212-T4-R12",
          "metric": "R1+R2",
          "A": "G2",
          "B": "G3",
          "value_A": "11.3±0.7",
          "value_B": "12.2±0.3",
          "unit": "Ω",
          "point": "10圈",
          "basis": "numeric",
          "direction_text": "不判",
          "same_conditions": true,
          "evidence_ids": [
            "M0035"
          ],
          "reason": "数值方向待程序复算"
        },
        {
          "id": "P212-T4-R13",
          "metric": "CV极化",
          "A": "G2",
          "B": "G3",
          "value_A": "更平滑且较小",
          "value_B": "较大",
          "unit": null,
          "point": "稳定CV",
          "basis": "qualitative",
          "direction_text": "变好",
          "same_conditions": true,
          "evidence_ids": [
            "M0040"
          ],
          "reason": "数值方向待程序复算"
        }
      ]
    },
    {
      "id": "P212-T5",
      "name": "LFP常规窗口",
      "cell": "Li||LiFePO4（研究范围外）",
      "conditions": {
        "sulfur_loading": "不适用；LFP4.5 mg cm-2",
        "ES": "未报告",
        "ES_unit": "未报告",
        "Li_thickness": "未报告",
        "rate": "C/5",
        "formation": "无额外还原",
        "temperature": "25 °C",
        "LiNO3": "G2 1.5 m；G3 2 m",
        "one_C": "170 mA gLFP-1"
      },
      "formulations": [
        "G2",
        "G3"
      ],
      "evidence_ids": [
        "M0018",
        "M0030",
        "M0061",
        "M0062",
        "M0063"
      ],
      "results": [
        {
          "id": "P212-T5-R1",
          "metric": "容量保持率",
          "A": "G2",
          "B": "G3",
          "value_A": 63,
          "value_B": 94,
          "unit": "%",
          "point": "50圈",
          "basis": "numeric",
          "direction_text": "不判",
          "same_conditions": true,
          "evidence_ids": [
            "M0061",
            "M0062",
            "M0063"
          ],
          "reason": "非LiS测试，仅文献完整性保留"
        },
        {
          "id": "P212-T5-R2",
          "metric": "初始容量",
          "A": "G2",
          "B": "G3",
          "value_A": "接近160",
          "value_B": "接近160",
          "unit": "mAh gLFP-1",
          "point": "初期",
          "basis": "numeric",
          "direction_text": "不判",
          "same_conditions": true,
          "evidence_ids": [
            "M0061",
            "M0062",
            "M0063"
          ],
          "reason": "非LiS测试"
        }
      ]
    },
    {
      "id": "P212-T6",
      "name": "LFP首圈低压活化",
      "cell": "Li||LiFePO4（研究范围外）",
      "conditions": {
        "sulfur_loading": "不适用；LFP4.5 mg cm-2",
        "ES": "未报告",
        "ES_unit": "未报告",
        "Li_thickness": "未报告",
        "rate": "C/5",
        "formation": "首圈1.2–3.9 V，后2.7–3.9 V",
        "temperature": "25 °C",
        "LiNO3": "G2 1.5 m；G3 2 m",
        "one_C": "170 mA gLFP-1"
      },
      "formulations": [
        "G2",
        "G3"
      ],
      "evidence_ids": [
        "M0018",
        "M0030",
        "M0069",
        "M0070",
        "M0071",
        "M0073"
      ],
      "results": [
        {
          "id": "P212-T6-R1",
          "metric": "容量保持率",
          "A": "G2",
          "B": "G3",
          "value_A": 71,
          "value_B": 97,
          "unit": "%",
          "point": "50圈",
          "basis": "numeric",
          "direction_text": "不判",
          "same_conditions": true,
          "evidence_ids": [
            "M0069",
            "M0070",
            "M0071",
            "M0073"
          ],
          "reason": "非LiS测试，仅文献完整性保留"
        },
        {
          "id": "P212-T6-R2",
          "metric": "初始容量",
          "A": "G2",
          "B": "G3",
          "value_A": "接近160",
          "value_B": "接近160",
          "unit": "mAh gLFP-1",
          "point": "初期",
          "basis": "numeric",
          "direction_text": "不判",
          "same_conditions": true,
          "evidence_ids": [
            "M0069",
            "M0070",
            "M0071",
            "M0073"
          ],
          "reason": "非LiS测试"
        }
      ]
    },
    {
      "id": "P212-T7",
      "name": "LFP长循环",
      "cell": "Li||LiFePO4（研究范围外）",
      "conditions": {
        "sulfur_loading": "未报告",
        "ES": "未报告",
        "ES_unit": "未报告",
        "Li_thickness": "未报告",
        "rate": "C/3",
        "formation": "首圈1.2–3.9 V，后2.7–3.9 V",
        "temperature": "25 °C",
        "LiNO3": "未报告",
        "one_C": "170 mA gLFP-1"
      },
      "formulations": [
        "G3"
      ],
      "evidence_ids": [
        "M0076",
        "M0077",
        "M0078",
        "M0086"
      ],
      "results": [
        {
          "id": "P212-T7-R1",
          "metric": "容量",
          "A": "G3",
          "B": null,
          "value_A": 152,
          "value_B": null,
          "unit": "mAh gLFP-1",
          "point": "初期",
          "basis": "numeric",
          "direction_text": "不判",
          "same_conditions": true,
          "evidence_ids": [
            "M0078"
          ],
          "reason": "非LiS测试"
        },
        {
          "id": "P212-T7-R2",
          "metric": "容量保持率",
          "A": "G3",
          "B": null,
          "value_A": 85,
          "value_B": null,
          "unit": "%",
          "point": "100圈",
          "basis": "numeric",
          "direction_text": "不判",
          "same_conditions": true,
          "evidence_ids": [
            "M0078"
          ],
          "reason": "非LiS测试"
        }
      ]
    }
  ],
  "mechanisms": [
    {
      "id": "P212-M1",
      "summary": "G2较低黏度及较高导电率可能改善LiS电化学过程。",
      "A": "G2",
      "B": "G3",
      "property": "黏度/导电率",
      "categories": [
        "正极反应"
      ],
      "source_type": "本文推测",
      "evidence_ids": [
        "M0041"
      ],
      "test_ids": [
        "P212-T1",
        "P212-T2"
      ],
      "side": "其他"
    },
    {
      "id": "P212-M2",
      "summary": "浓电解液高黏度阻碍绝缘硫动力学，G3更长链及更高盐浓度使影响更强。",
      "A": "G2",
      "B": "G3",
      "property": "高黏度",
      "categories": [
        "正极反应"
      ],
      "source_type": "本文推测",
      "evidence_ids": [
        "M0043"
      ],
      "test_ids": [
        "P212-T1",
        "P212-T2"
      ],
      "side": "其他"
    },
    {
      "id": "P212-M3",
      "summary": "升温降低黏度并提高Li离子导电率，降低极化和提高容量。",
      "A": "G2",
      "B": "G3",
      "property": "温度/输运",
      "categories": [
        "正极反应"
      ],
      "source_type": "本文结论（与他文一致）",
      "evidence_ids": [
        "M0044"
      ],
      "test_ids": [
        "P212-T1",
        "P212-T2"
      ],
      "side": "其他"
    },
    {
      "id": "P212-M4",
      "summary": "G2优于G3的LiS表现归因其更快电荷转移动力学。",
      "A": "G2",
      "B": "G3",
      "property": "电荷转移",
      "categories": [
        "正极反应"
      ],
      "source_type": "本文结论",
      "evidence_ids": [
        "M0082"
      ],
      "test_ids": [
        "P212-T1",
        "P212-T2"
      ],
      "side": "其他"
    }
  ],
  "design_claims": [],
  "figure_requests": [
    {
      "test_id": "P212-T1",
      "figure": "Fig.2b,d",
      "part": "main",
      "metric": "放电容量",
      "A": "G2",
      "B": "G3",
      "target_point": "50圈",
      "anchor_quote_ids": [
        "M0042",
        "M0050"
      ],
      "reason": "原文无可直接抄录数值；需几何读图并核对同测试锚点，无锚点整图不用"
    },
    {
      "test_id": "P212-T2",
      "figure": "Fig.2b,d",
      "part": "main",
      "metric": "放电容量",
      "A": "G2",
      "B": "G3",
      "target_point": "50圈",
      "anchor_quote_ids": [
        "M0044",
        "M0049",
        "M0050"
      ],
      "reason": "原文无可直接抄录数值；需几何读图并核对同测试锚点，无锚点整图不用"
    }
  ],
  "gaps": [
    "SI本地缺失，无SI索引。",
    "正文0.94/0.98 g mL-1被称作黏度，但单位为密度；不作为可靠黏度数值。",
    "电导率与电化学稳定窗口来自前作，不属于本文新测。",
    "没有独立LiCu/Li对称测试；LFP数据不作为LiS或纯锂半电池归因。",
    "载量1.3 mg cm-2指复合活性物，故60 μL不直接换算E/S。",
    "两配方链长、LiTFSI浓度和LiNO3浓度均不同。"
  ],
  "source_review": {
    "main": true,
    "si": false,
    "notes": "正文与可得SI按原始索引复核；参考文献不作为本文实验。数值仅原文，图不目测。"
  }
}

File: output/GPT_v4_调试集53篇_2026-10-24/independent_predictions/P248.json
{
  "paper_id": "P248",
  "doi": "10.1007/s11664-022-09751-z",
  "formulations": [
    {
      "id": "LCE",
      "name": "1 M LiTFSI DME/DOL 1:1",
      "components": [
        {
          "name": "LiTFSI",
          "role": "盐",
          "amount": 1,
          "unit": "M"
        },
        {
          "name": "DME",
          "role": "溶剂",
          "amount": 1,
          "unit": "体积比"
        },
        {
          "name": "DOL",
          "role": "溶剂",
          "amount": 1,
          "unit": "体积比"
        }
      ],
      "raw_formula": "1 M LiTFSI DME/DOL 1:1",
      "evidence_ids": [
        "M0032",
        "S0007"
      ]
    },
    {
      "id": "HCE",
      "name": "HCE，总盐浓度5.5 M",
      "components": [
        {
          "name": "LiTFSI",
          "role": "盐",
          "amount": 1,
          "unit": "摩尔比"
        },
        {
          "name": "DME",
          "role": "溶剂",
          "amount": 1.5,
          "unit": "摩尔比"
        },
        {
          "name": "DOL",
          "role": "溶剂",
          "amount": 1.5,
          "unit": "摩尔比"
        }
      ],
      "raw_formula": "HCE，总盐浓度5.5 M",
      "evidence_ids": [
        "M0031",
        "M0032",
        "S0008",
        "S0009"
      ]
    },
    {
      "id": "LHCE",
      "name": "LHCE，总盐浓度1.8 M",
      "components": [
        {
          "name": "LiTFSI",
          "role": "盐",
          "amount": 1,
          "unit": "摩尔比"
        },
        {
          "name": "DME",
          "role": "溶剂",
          "amount": 1.5,
          "unit": "摩尔比"
        },
        {
          "name": "DOL",
          "role": "溶剂",
          "amount": 1.5,
          "unit": "摩尔比"
        },
        {
          "name": "TME",
          "role": "稀释剂",
          "amount": 6,
          "unit": "摩尔比"
        }
      ],
      "raw_formula": "LHCE，总盐浓度1.8 M",
      "evidence_ids": [
        "M0031",
        "M0032",
        "S0008",
        "S0009"
      ]
    }
  ],
  "control_id": "HCE",
  "control_type": "高浓度母液；另有LCE",
  "gradients": [
    {
      "name": "自由溶剂/AGG结构",
      "order": [
        "LCE",
        "HCE",
        "LHCE"
      ],
      "values": [
        "SSIP为主",
        "CIP/AGG",
        "更高AGG"
      ],
      "solvation_axis": "AGG增加，自由溶剂减少",
      "evidence_ids": [
        "M0061",
        "M0062",
        "M0065",
        "M0073",
        "M0074",
        "M0075"
      ]
    }
  ],
  "properties": [
    {
      "name": "S–N–S Raman峰位",
      "values": {
        "LCE": 742,
        "HCE": 746,
        "LHCE": 749
      },
      "direction": "升高表明更多TFSI参与Li配位",
      "method": "Raman",
      "system": "cm-1",
      "evidence_ids": [
        "M0061",
        "M0062"
      ]
    },
    {
      "name": "黏度/隔膜润湿",
      "values": {
        "HCE": "高黏度不易铺展",
        "LHCE": "低黏度快速铺展"
      },
      "direction": "LHCE改善",
      "method": "50 μL液滴隔膜观察",
      "system": "Celgard",
      "evidence_ids": [
        "M0115",
        "M0116",
        "M0117",
        "M0118",
        "M0119"
      ]
    },
    {
      "name": "SEI",
      "values": {
        "HCE": "少LiF及Li2CO3、寡聚物",
        "LHCE": "更多LiF，Li2CO3消失"
      },
      "direction": "LHCE阴离子衍生无机膜增强",
      "method": "XPS",
      "system": "LiS50圈后Li表面",
      "evidence_ids": [
        "M0079",
        "M0080",
        "M0082",
        "M0106"
      ]
    }
  ],
  "tests": [
    {
      "id": "P248-T1",
      "name": "LiS长循环",
      "cell": "Li||S 扣式",
      "conditions": {
        "sulfur_loading": "约0.5 mg cm-2",
        "ES": "未报告",
        "ES_unit": "未报告",
        "Li_thickness": "未报告",
        "rate": "0.5 C",
        "formation": "未报告",
        "temperature": "未报告",
        "LiNO3": "无",
        "one_C": "未报告",
        "electrolyte_volume": "约30 μL",
        "cathode": "S@KB含S71.2%，复合物/AB/PVDF80:10:10"
      },
      "formulations": [
        "HCE",
        "LHCE"
      ],
      "evidence_ids": [
        "M0124",
        "M0125",
        "M0126",
        "M0127",
        "M0130",
        "M0131",
        "M0132",
        "S0010",
        "S0011",
        "S0014",
        "S0022"
      ],
      "results": [
        {
          "id": "P248-T1-R1",
          "metric": "放电容量",
          "A": "LHCE",
          "B": "HCE",
          "value_A": 554.68,
          "value_B": 463.69,
          "unit": "mAh g-1",
          "point": "400圈",
          "basis": "numeric",
          "direction_text": "不判",
          "same_conditions": true,
          "evidence_ids": [
            "M0125",
            "M0130"
          ],
          "reason": "数值方向待程序复算"
        },
        {
          "id": "P248-T1-R2",
          "metric": "容量保持率",
          "A": "LHCE",
          "B": "HCE",
          "value_A": 60,
          "value_B": 48.62,
          "unit": "%",
          "point": "400圈",
          "basis": "numeric",
          "direction_text": "不判",
          "same_conditions": true,
          "evidence_ids": [
            "M0126",
            "M0131"
          ],
          "reason": "数值方向待程序复算"
        },
        {
          "id": "P248-T1-R3",
          "metric": "平均CE",
          "A": "LHCE",
          "B": "HCE",
          "value_A": 97.73,
          "value_B": 96.52,
          "unit": "%",
          "point": "400圈",
          "basis": "numeric",
          "direction_text": "不判",
          "same_conditions": true,
          "evidence_ids": [
            "M0127",
            "M0132"
          ],
          "reason": "数值方向待程序复算"
        }
      ]
    },
    {
      "id": "P248-T2",
      "name": "LiCu循环",
      "cell": "Li||Cu",
      "conditions": {
        "sulfur_loading": "未报告",
        "ES": "未报告",
        "ES_unit": "未报告",
        "Li_thickness": "未报告",
        "rate": "0.5 mA cm-2，1 mAh cm-2",
        "formation": "未报告",
        "temperature": "未报告",
        "LiNO3": "无",
        "one_C": "未报告",
        "electrolyte_volume": "约60 μL"
      },
      "formulations": [
        "LCE",
        "HCE",
        "LHCE"
      ],
      "evidence_ids": [
        "M0034",
        "M0035",
        "M0036",
        "M0037",
        "M0039",
        "M0040",
        "M0067",
        "S0010"
      ],
      "results": [
        {
          "id": "P248-T2-R1",
          "metric": "首圈CE",
          "A": "LHCE",
          "B": "LCE",
          "value_A": 93.16,
          "value_B": 76,
          "unit": "%",
          "point": "首圈",
          "basis": "numeric",
          "direction_text": "不判",
          "same_conditions": true,
          "evidence_ids": [
            "M0034",
            "M0035",
            "M0039"
          ],
          "reason": "数值方向待程序复算"
        },
        {
          "id": "P248-T2-R2",
          "metric": "首圈CE",
          "A": "LHCE",
          "B": "HCE",
          "value_A": 93.16,
          "value_B": 82,
          "unit": "%",
          "point": "首圈",
          "basis": "numeric",
          "direction_text": "不判",
          "same_conditions": true,
          "evidence_ids": [
            "M0034",
            "M0035",
            "M0039"
          ],
          "reason": "数值方向待程序复算"
        },
        {
          "id": "P248-T2-R3",
          "metric": "平均CE",
          "A": "LHCE",
          "B": null,
          "value_A": 98.87,
          "value_B": null,
          "unit": "%",
          "point": "120圈",
          "basis": "numeric",
          "direction_text": "不判",
          "same_conditions": true,
          "evidence_ids": [
            "M0040"
          ],
          "reason": "数值方向待程序复算"
        },
        {
          "id": "P248-T2-R4",
          "metric": "CE",
          "A": "LHCE",
          "B": null,
          "value_A": 99.37,
          "value_B": null,
          "unit": "%",
          "point": "100圈",
          "basis": "numeric",
          "direction_text": "不判",
          "same_conditions": true,
          "evidence_ids": [
            "M0039"
          ],
          "reason": "数值方向待程序复算"
        },
        {
          "id": "P248-T2-R5",
          "metric": "CE衰退",
          "A": "HCE",
          "B": "LCE",
          "value_A": "升至98.5后60圈下降",
          "value_B": "40圈后低于80",
          "unit": "%",
          "point": "不同圈",
          "basis": "qualitative",
          "direction_text": "不判",
          "same_conditions": false,
          "evidence_ids": [
            "M0034",
            "M0036",
            "M0037"
          ],
          "reason": "不同点仅保留各自趋势"
        },
        {
          "id": "P248-T2-R6",
          "metric": "过电位",
          "A": "LHCE",
          "B": "LCE/HCE",
          "value_A": "更低并稳定",
          "value_B": "更高",
          "unit": null,
          "point": "循环",
          "basis": "qualitative",
          "direction_text": "变好",
          "same_conditions": true,
          "evidence_ids": [
            "M0053"
          ],
          "reason": "数值方向待程序复算"
        }
      ]
    },
    {
      "id": "P248-T3",
      "name": "限锂累计损失",
      "cell": "预镀4 mAh cm-2 Li的Cu||Cu",
      "conditions": {
        "sulfur_loading": "未报告",
        "ES": "未报告",
        "ES_unit": "未报告",
        "Li_thickness": "未报告",
        "rate": "未报告",
        "formation": "未报告",
        "temperature": "未报告",
        "LiNO3": "无",
        "one_C": "未报告",
        "Li_inventory": "3倍过量Li"
      },
      "formulations": [
        "LHCE",
        "HCE",
        "LCE"
      ],
      "evidence_ids": [
        "M0049",
        "M0050",
        "M0051",
        "M0052"
      ],
      "results": [
        {
          "id": "P248-T3-R1",
          "metric": "循环寿命",
          "A": "LHCE",
          "B": "HCE",
          "value_A": ">157",
          "value_B": 78,
          "unit": "圈",
          "point": "失效",
          "basis": "numeric",
          "direction_text": "不判",
          "same_conditions": true,
          "evidence_ids": [
            "M0051",
            "M0052"
          ],
          "reason": "数值方向待程序复算"
        },
        {
          "id": "P248-T3-R2",
          "metric": "循环寿命",
          "A": "LHCE",
          "B": "LCE",
          "value_A": ">157",
          "value_B": 65,
          "unit": "圈",
          "point": "失效",
          "basis": "numeric",
          "direction_text": "不判",
          "same_conditions": true,
          "evidence_ids": [
            "M0051",
            "M0052"
          ],
          "reason": "数值方向待程序复算"
        }
      ]
    },
    {
      "id": "P248-T4",
      "name": "限锂效率4.0×",
      "cell": "Li||Cu（限Li方法）",
      "conditions": {
        "sulfur_loading": "未报告",
        "ES": "未报告",
        "ES_unit": "未报告",
        "Li_thickness": "未报告",
        "rate": "未报告",
        "formation": "未报告",
        "temperature": "未报告",
        "LiNO3": "无",
        "one_C": "未报告",
        "Li_inventory": "4.0×"
      },
      "formulations": [
        "LHCE"
      ],
      "evidence_ids": [
        "M0045",
        "M0046",
        "M0047",
        "S0029"
      ],
      "results": [
        {
          "id": "P248-T4-R1",
          "metric": "CE",
          "A": "LHCE",
          "B": null,
          "value_A": 99.13,
          "value_B": null,
          "unit": "%",
          "point": "限锂测量",
          "basis": "numeric",
          "direction_text": "不判",
          "same_conditions": true,
          "evidence_ids": [
            "M0046",
            "M0047"
          ],
          "reason": "数值方向待程序复算"
        }
      ]
    },
    {
      "id": "P248-T5",
      "name": "限锂效率0.5×",
      "cell": "Li||Cu（限Li方法）",
      "conditions": {
        "sulfur_loading": "未报告",
        "ES": "未报告",
        "ES_unit": "未报告",
        "Li_thickness": "未报告",
        "rate": "未报告",
        "formation": "未报告",
        "temperature": "未报告",
        "LiNO3": "无",
        "one_C": "未报告",
        "Li_inventory": "0.5×"
      },
      "formulations": [
        "LHCE"
      ],
      "evidence_ids": [
        "M0045",
        "M0046",
        "M0047",
        "S0029"
      ],
      "results": [
        {
          "id": "P248-T5-R1",
          "metric": "CE",
          "A": "LHCE",
          "B": null,
          "value_A": 98.35,
          "value_B": null,
          "unit": "%",
          "point": "限锂测量",
          "basis": "numeric",
          "direction_text": "不判",
          "same_conditions": true,
          "evidence_ids": [
            "M0046",
            "M0047"
          ],
          "reason": "数值方向待程序复算"
        }
      ]
    },
    {
      "id": "P248-T6",
      "name": "Li对称与EIS",
      "cell": "Li||Li",
      "conditions": {
        "sulfur_loading": "未报告",
        "ES": "未报告",
        "ES_unit": "未报告",
        "Li_thickness": "未报告",
        "rate": "未报告",
        "formation": "未报告",
        "temperature": "未报告",
        "LiNO3": "无",
        "one_C": "未报告",
        "electrolyte_volume": "约60 μL"
      },
      "formulations": [
        "HCE",
        "LHCE"
      ],
      "evidence_ids": [
        "M0110",
        "M0111",
        "M0112",
        "S0030",
        "S0031"
      ],
      "results": [
        {
          "id": "P248-T6-R1",
          "metric": "界面阻抗变化",
          "A": "LHCE",
          "B": "HCE",
          "value_A": "稳定",
          "value_B": "变化大",
          "unit": null,
          "point": "1→100圈",
          "basis": "qualitative",
          "direction_text": "变好",
          "same_conditions": true,
          "evidence_ids": [
            "M0111",
            "M0112",
            "S0031"
          ],
          "reason": "原文定性；电流条件未报告"
        }
      ]
    },
    {
      "id": "P248-T7",
      "name": "阳极氧化稳定性",
      "cell": "Li||SS",
      "conditions": {
        "sulfur_loading": "未报告",
        "ES": "未报告",
        "ES_unit": "未报告",
        "Li_thickness": "未报告",
        "rate": "LSV 1 mV s-1",
        "formation": "未报告",
        "temperature": "未报告",
        "LiNO3": "未报告",
        "one_C": "未报告"
      },
      "formulations": [
        "LHCE"
      ],
      "evidence_ids": [
        "M0121",
        "M0122",
        "S0019",
        "S0024",
        "S0033"
      ],
      "results": [
        {
          "id": "P248-T7-R1",
          "metric": "氧化稳定电压",
          "A": "LHCE",
          "B": null,
          "value_A": "4.5以下稳定",
          "value_B": null,
          "unit": "V",
          "point": "LSV",
          "basis": "qualitative",
          "direction_text": "不判",
          "same_conditions": true,
          "evidence_ids": [
            "M0122"
          ],
          "reason": "数值方向待程序复算"
        }
      ]
    }
  ],
  "mechanisms": [
    {
      "id": "P248-M1",
      "summary": "降低自由溶剂抑制多硫化物溶解与穿梭。",
      "A": "LHCE",
      "B": "HCE/LCE",
      "property": "自由溶剂",
      "categories": [
        "多硫化物穿梭"
      ],
      "source_type": "本文结论",
      "evidence_ids": [
        "M0090"
      ],
      "test_ids": [
        "P248-T1"
      ],
      "side": "其他"
    },
    {
      "id": "P248-M2",
      "summary": "增加TFSI使盐优先还原，形成富LiF SEI。",
      "A": "LHCE",
      "B": "HCE/LCE",
      "property": "阴离子配位",
      "categories": [
        "负极锂"
      ],
      "source_type": "本文结论",
      "evidence_ids": [
        "M0138"
      ],
      "test_ids": [
        "P248-T2"
      ],
      "side": "其他"
    },
    {
      "id": "P248-M3",
      "summary": "致密LiF/寡聚物SEI抑制枝晶并适应沉积剥离体积变化，提高循环表现。",
      "A": "LHCE",
      "B": "HCE/LCE",
      "property": "SEI",
      "categories": [
        "负极锂"
      ],
      "source_type": "本文结论",
      "evidence_ids": [
        "M0086"
      ],
      "test_ids": [
        "P248-T1",
        "P248-T2"
      ],
      "side": "其他"
    },
    {
      "id": "P248-M4",
      "summary": "SSIP为主弱Li配位造成松散SEI和不良锂形貌。",
      "A": "LHCE",
      "B": "HCE/LCE",
      "property": "SSIP",
      "categories": [
        "负极锂"
      ],
      "source_type": "本文结论",
      "evidence_ids": [
        "M0103"
      ],
      "test_ids": [
        "P248-T2"
      ],
      "side": "其他"
    },
    {
      "id": "P248-M5",
      "summary": "LHCE的AGG主导结构形成更强SEI并促进均匀锂沉积。",
      "A": "LHCE",
      "B": "HCE/LCE",
      "property": "AGG",
      "categories": [
        "负极锂"
      ],
      "source_type": "本文结论",
      "evidence_ids": [
        "M0105"
      ],
      "test_ids": [
        "P248-T2"
      ],
      "side": "其他"
    },
    {
      "id": "P248-M6",
      "summary": "LHCE界面阻抗稳定归因稳定SEI。",
      "A": "LHCE",
      "B": "HCE/LCE",
      "property": "稳定SEI",
      "categories": [
        "负极锂"
      ],
      "source_type": "本文结论",
      "evidence_ids": [
        "M0112"
      ],
      "test_ids": [
        "P248-T6"
      ],
      "side": "其他"
    },
    {
      "id": "P248-M7",
      "summary": "HCE高黏度和较低离子传导限制活性材料利用率。",
      "A": "LHCE",
      "B": "HCE/LCE",
      "property": "黏度/导电性",
      "categories": [
        "正极反应"
      ],
      "source_type": "本文结论",
      "evidence_ids": [
        "M0128"
      ],
      "test_ids": [
        "P248-T1"
      ],
      "side": "其他"
    },
    {
      "id": "P248-M8",
      "summary": "加TME更高导电率和更低多硫化物溶解性提高利用率及容量保持。",
      "A": "LHCE",
      "B": "HCE/LCE",
      "property": "传导/溶解",
      "categories": [
        "正极反应",
        "多硫化物穿梭"
      ],
      "source_type": "本文结论",
      "evidence_ids": [
        "M0133"
      ],
      "test_ids": [
        "P248-T1"
      ],
      "side": "其他"
    },
    {
      "id": "P248-M9",
      "summary": "致密SEI保护锂避免多硫化物持续腐蚀。",
      "A": "LHCE",
      "B": "HCE/LCE",
      "property": "致密SEI",
      "categories": [
        "负极锂",
        "多硫化物穿梭"
      ],
      "source_type": "本文结论",
      "evidence_ids": [
        "M0134"
      ],
      "test_ids": [
        "P248-T1"
      ],
      "side": "其他"
    }
  ],
  "design_claims": [],
  "figure_requests": [],
  "gaps": [
    "E/S因电极面积未知不由30 μL及面载量推算；温度、锂厚度、1C定义未报告。",
    "Li对称电流与限锂效率算法未见文本具体说明。",
    "黏度/电导率缺数字，导电率提高为作者解释，不能当作数值测量。"
  ],
  "source_review": {
    "main": true,
    "si": true,
    "notes": "正文与可得SI按原始索引复核；参考文献不作为本文实验。数值仅原文，图不目测。"
  }
}

File: output/GPT_v4_调试集53篇_2026-10-24/independent_predictions/P271.json
{
  "paper_id": "P271",
  "doi": "10.1021/acs.jpcc.1c10197",
  "formulations": [
    {
      "id": "STD",
      "name": "STD",
      "components": [
        {
          "name": "LiTFSI",
          "role": "盐",
          "amount": 1,
          "unit": "mol kg-1"
        },
        {
          "name": "LiNO3",
          "role": "添加剂",
          "amount": 0.25,
          "unit": "mol kg-1"
        },
        {
          "name": "DME",
          "role": "溶剂",
          "amount": 1,
          "unit": "体积比"
        },
        {
          "name": "DOL",
          "role": "溶剂",
          "amount": 1,
          "unit": "体积比"
        }
      ],
      "raw_formula": "STD",
      "evidence_ids": [
        "M0056"
      ]
    },
    {
      "id": "BR",
      "name": "BR",
      "components": [
        {
          "name": "LiTFSI",
          "role": "盐",
          "amount": 0.5,
          "unit": "mol kg-1"
        },
        {
          "name": "LiNO3",
          "role": "添加剂",
          "amount": 0.25,
          "unit": "mol kg-1"
        },
        {
          "name": "DME",
          "role": "溶剂",
          "amount": 1,
          "unit": "体积比"
        },
        {
          "name": "DOL",
          "role": "溶剂",
          "amount": 1,
          "unit": "体积比"
        },
        {
          "name": "LiBr",
          "role": "盐",
          "amount": 0.5,
          "unit": "mol kg-1"
        }
      ],
      "raw_formula": "BR",
      "evidence_ids": [
        "M0056"
      ]
    }
  ],
  "control_id": "STD",
  "control_type": "标准LiTFSI配方",
  "gradients": [
    {
      "name": "Br替代",
      "order": [
        "STD",
        "BR"
      ],
      "values": [
        0,
        50
      ],
      "solvation_axis": "较高阴离子DN；非直接Li+溶剂化强度测量",
      "evidence_ids": [
        "M0029",
        "M0167",
        "M0168"
      ]
    }
  ],
  "properties": [
    {
      "name": "Li2S沉淀与晶粒",
      "values": {
        "BR": "沉淀更快、晶粒更小",
        "STD": "较慢、较大"
      },
      "direction": "Br提高沉淀速度却不提高KB限域正极利用率",
      "method": "operando XRD",
      "system": "3.3 mgS cm-2、E/S6、C/10第二圈",
      "evidence_ids": [
        "M0177",
        "M0180",
        "M0181"
      ]
    }
  ],
  "tests": [
    {
      "id": "P271-T1",
      "name": "盐配方对比第二圈",
      "cell": "operando Li||S/KB",
      "conditions": {
        "sulfur_loading": "3.3 mgS cm-2",
        "ES": 6,
        "ES_unit": "μL mgS-1",
        "Li_thickness": "125 μm",
        "rate": "C/10",
        "formation": "静置6 h；首放C/50至1.9 V、首充C/25至2.6 V",
        "temperature": "未报告",
        "LiNO3": ".25 m",
        "one_C": "1672 mA gS-1",
        "voltage": "1.8–2.6 V"
      },
      "formulations": [
        "BR",
        "STD"
      ],
      "evidence_ids": [
        "M0034",
        "M0056",
        "M0064",
        "M0065",
        "M0112",
        "M0175",
        "M0176"
      ],
      "results": [
        {
          "id": "P271-T1-R1",
          "metric": "低平台放电容量",
          "A": "BR",
          "B": "STD",
          "value_A": 515,
          "value_B": 724,
          "unit": "mAh gS-1",
          "point": "第二圈",
          "basis": "numeric",
          "direction_text": "不判",
          "same_conditions": true,
          "evidence_ids": [
            "M0112"
          ],
          "reason": "数值方向待程序复算"
        },
        {
          "id": "P271-T1-R2",
          "metric": "Li2S 111 FWHM",
          "A": "BR",
          "B": "STD",
          "value_A": "1.31(2)",
          "value_B": "1.22(1)",
          "unit": "deg",
          "point": "第二圈放电倒数第二次测量",
          "basis": "numeric",
          "direction_text": "不判",
          "same_conditions": true,
          "evidence_ids": [
            "M0112"
          ],
          "reason": "表括号为末位标准差；不是电池优劣指标"
        },
        {
          "id": "P271-T1-R3",
          "metric": "归一化Li2S强度",
          "A": "BR",
          "B": "STD",
          "value_A": "15.4(3)",
          "value_B": "14.8(3)",
          "unit": "a.u.",
          "point": "第二圈放电倒数第二次测量",
          "basis": "numeric",
          "direction_text": "不判",
          "same_conditions": true,
          "evidence_ids": [
            "M0112"
          ],
          "reason": "结构指标，非容量"
        },
        {
          "id": "P271-T1-R4",
          "metric": "I/低平台总容量",
          "A": "BR",
          "B": "STD",
          "value_A": 6.7,
          "value_B": 4.6,
          "unit": "mAh-1",
          "point": "第二圈",
          "basis": "numeric",
          "direction_text": "不判",
          "same_conditions": true,
          "evidence_ids": [
            "M0112"
          ],
          "reason": "沉淀指标，非越大越好"
        },
        {
          "id": "P271-T1-R5",
          "metric": "过电位",
          "A": "BR",
          "B": "STD",
          "value_A": "增大",
          "value_B": "较小",
          "unit": null,
          "point": "放电",
          "basis": "qualitative",
          "direction_text": "变坏",
          "same_conditions": true,
          "evidence_ids": [
            "M0198"
          ],
          "reason": "数值方向待程序复算"
        }
      ]
    },
    {
      "id": "P271-T2",
      "name": "STD载量2.5/ES6/C/10第5圈",
      "cell": "operando Li||S/KB",
      "conditions": {
        "sulfur_loading": "2.5 mgS cm-2",
        "ES": 6,
        "ES_unit": "μL mgS-1",
        "Li_thickness": "125 μm",
        "rate": "C/10",
        "formation": "静置6 h；首放C/50至1.9 V、首充C/25至2.6 V",
        "temperature": "未报告",
        "LiNO3": ".25 m",
        "one_C": "1672 mA gS-1",
        "voltage": "1.8–2.6 V"
      },
      "formulations": [
        "STD"
      ],
      "evidence_ids": [
        "M0053",
        "M0064",
        "M0065",
        "M0068",
        "M0069",
        "M0112"
      ],
      "results": [
        {
          "id": "P271-T2-R1",
          "metric": "低平台放电容量",
          "A": "STD",
          "B": null,
          "value_A": 725,
          "value_B": null,
          "unit": "mAh gS-1",
          "point": "第5圈",
          "basis": "numeric",
          "direction_text": "不判",
          "same_conditions": true,
          "evidence_ids": [
            "M0112"
          ],
          "reason": "不同条件独立记录，不作配方比较"
        }
      ]
    },
    {
      "id": "P271-T3",
      "name": "STD载量2.5/ES6/C/5第10圈",
      "cell": "operando Li||S/KB",
      "conditions": {
        "sulfur_loading": "2.5 mgS cm-2",
        "ES": 6,
        "ES_unit": "μL mgS-1",
        "Li_thickness": "125 μm",
        "rate": "C/5",
        "formation": "静置6 h；首放C/50至1.9 V、首充C/25至2.6 V",
        "temperature": "未报告",
        "LiNO3": ".25 m",
        "one_C": "1672 mA gS-1",
        "voltage": "1.8–2.6 V"
      },
      "formulations": [
        "STD"
      ],
      "evidence_ids": [
        "M0053",
        "M0064",
        "M0065",
        "M0068",
        "M0069",
        "M0112"
      ],
      "results": [
        {
          "id": "P271-T3-R1",
          "metric": "低平台放电容量",
          "A": "STD",
          "B": null,
          "value_A": 613,
          "value_B": null,
          "unit": "mAh gS-1",
          "point": "第10圈",
          "basis": "numeric",
          "direction_text": "不判",
          "same_conditions": true,
          "evidence_ids": [
            "M0112"
          ],
          "reason": "不同条件独立记录，不作配方比较"
        }
      ]
    },
    {
      "id": "P271-T4",
      "name": "STD载量2.5/ES6/C/2第13圈",
      "cell": "operando Li||S/KB",
      "conditions": {
        "sulfur_loading": "2.5 mgS cm-2",
        "ES": 6,
        "ES_unit": "μL mgS-1",
        "Li_thickness": "125 μm",
        "rate": "C/2",
        "formation": "静置6 h；首放C/50至1.9 V、首充C/25至2.6 V",
        "temperature": "未报告",
        "LiNO3": ".25 m",
        "one_C": "1672 mA gS-1",
        "voltage": "1.8–2.6 V"
      },
      "formulations": [
        "STD"
      ],
      "evidence_ids": [
        "M0053",
        "M0064",
        "M0065",
        "M0068",
        "M0069",
        "M0112"
      ],
      "results": [
        {
          "id": "P271-T4-R1",
          "metric": "低平台放电容量",
          "A": "STD",
          "B": null,
          "value_A": 0,
          "value_B": null,
          "unit": "mAh gS-1",
          "point": "第13圈",
          "basis": "numeric",
          "direction_text": "不判",
          "same_conditions": true,
          "evidence_ids": [
            "M0112"
          ],
          "reason": "不同条件独立记录，不作配方比较"
        }
      ]
    },
    {
      "id": "P271-T5",
      "name": "STD载量2.5/ES6/C/20第18圈",
      "cell": "operando Li||S/KB",
      "conditions": {
        "sulfur_loading": "2.5 mgS cm-2",
        "ES": 6,
        "ES_unit": "μL mgS-1",
        "Li_thickness": "125 μm",
        "rate": "C/20",
        "formation": "静置6 h；首放C/50至1.9 V、首充C/25至2.6 V",
        "temperature": "未报告",
        "LiNO3": ".25 m",
        "one_C": "1672 mA gS-1",
        "voltage": "1.8–2.6 V"
      },
      "formulations": [
        "STD"
      ],
      "evidence_ids": [
        "M0053",
        "M0064",
        "M0065",
        "M0068",
        "M0069",
        "M0112"
      ],
      "results": [
        {
          "id": "P271-T5-R1",
          "metric": "低平台放电容量",
          "A": "STD",
          "B": null,
          "value_A": 761,
          "value_B": null,
          "unit": "mAh gS-1",
          "point": "第18圈",
          "basis": "numeric",
          "direction_text": "不判",
          "same_conditions": true,
          "evidence_ids": [
            "M0112"
          ],
          "reason": "不同条件独立记录，不作配方比较"
        }
      ]
    },
    {
      "id": "P271-T6",
      "name": "STD载量2.5/ES10/C/10第5圈",
      "cell": "operando Li||S/KB",
      "conditions": {
        "sulfur_loading": "2.5 mgS cm-2",
        "ES": 10,
        "ES_unit": "μL mgS-1",
        "Li_thickness": "125 μm",
        "rate": "C/10",
        "formation": "静置6 h；首放C/50至1.9 V、首充C/25至2.6 V",
        "temperature": "未报告",
        "LiNO3": ".25 m",
        "one_C": "1672 mA gS-1",
        "voltage": "1.8–2.6 V"
      },
      "formulations": [
        "STD"
      ],
      "evidence_ids": [
        "M0053",
        "M0064",
        "M0065",
        "M0068",
        "M0069",
        "M0112"
      ],
      "results": [
        {
          "id": "P271-T6-R1",
          "metric": "低平台放电容量",
          "A": "STD",
          "B": null,
          "value_A": 627,
          "value_B": null,
          "unit": "mAh gS-1",
          "point": "第5圈",
          "basis": "numeric",
          "direction_text": "不判",
          "same_conditions": true,
          "evidence_ids": [
            "M0112"
          ],
          "reason": "不同条件独立记录，不作配方比较"
        }
      ]
    },
    {
      "id": "P271-T7",
      "name": "STD载量3.3/ES6/C/10第5圈",
      "cell": "operando Li||S/KB",
      "conditions": {
        "sulfur_loading": "3.3 mgS cm-2",
        "ES": 6,
        "ES_unit": "μL mgS-1",
        "Li_thickness": "125 μm",
        "rate": "C/10",
        "formation": "静置6 h；首放C/50至1.9 V、首充C/25至2.6 V",
        "temperature": "未报告",
        "LiNO3": ".25 m",
        "one_C": "1672 mA gS-1",
        "voltage": "1.8–2.6 V"
      },
      "formulations": [
        "STD"
      ],
      "evidence_ids": [
        "M0053",
        "M0064",
        "M0065",
        "M0068",
        "M0069",
        "M0112"
      ],
      "results": [
        {
          "id": "P271-T7-R1",
          "metric": "低平台放电容量",
          "A": "STD",
          "B": null,
          "value_A": 710,
          "value_B": null,
          "unit": "mAh gS-1",
          "point": "第5圈",
          "basis": "numeric",
          "direction_text": "不判",
          "same_conditions": true,
          "evidence_ids": [
            "M0112"
          ],
          "reason": "不同条件独立记录，不作配方比较"
        }
      ]
    },
    {
      "id": "P271-T8",
      "name": "STD载量3.4/ES10/C/10第5圈",
      "cell": "operando Li||S/KB",
      "conditions": {
        "sulfur_loading": "3.4 mgS cm-2",
        "ES": 10,
        "ES_unit": "μL mgS-1",
        "Li_thickness": "125 μm",
        "rate": "C/10",
        "formation": "静置6 h；首放C/50至1.9 V、首充C/25至2.6 V",
        "temperature": "未报告",
        "LiNO3": ".25 m",
        "one_C": "1672 mA gS-1",
        "voltage": "1.8–2.6 V"
      },
      "formulations": [
        "STD"
      ],
      "evidence_ids": [
        "M0053",
        "M0064",
        "M0065",
        "M0068",
        "M0069",
        "M0112"
      ],
      "results": [
        {
          "id": "P271-T8-R1",
          "metric": "低平台放电容量",
          "A": "STD",
          "B": null,
          "value_A": 529,
          "value_B": null,
          "unit": "mAh gS-1",
          "point": "第5圈",
          "basis": "numeric",
          "direction_text": "不判",
          "same_conditions": true,
          "evidence_ids": [
            "M0112"
          ],
          "reason": "不同条件独立记录，不作配方比较"
        }
      ]
    },
    {
      "id": "P271-T9",
      "name": "BR载量3.3/ES6/C/20第11圈",
      "cell": "operando Li||S/KB",
      "conditions": {
        "sulfur_loading": "3.3 mgS cm-2",
        "ES": 6,
        "ES_unit": "μL mgS-1",
        "Li_thickness": "125 μm",
        "rate": "C/20",
        "formation": "静置6 h；首放C/50至1.9 V、首充C/25至2.6 V",
        "temperature": "未报告",
        "LiNO3": ".25 m",
        "one_C": "1672 mA gS-1",
        "voltage": "1.8–2.6 V"
      },
      "formulations": [
        "BR"
      ],
      "evidence_ids": [
        "M0053",
        "M0064",
        "M0065",
        "M0068",
        "M0069",
        "M0112"
      ],
      "results": [
        {
          "id": "P271-T9-R1",
          "metric": "低平台放电容量",
          "A": "BR",
          "B": null,
          "value_A": 613,
          "value_B": null,
          "unit": "mAh gS-1",
          "point": "第11圈",
          "basis": "numeric",
          "direction_text": "不判",
          "same_conditions": true,
          "evidence_ids": [
            "M0112"
          ],
          "reason": "不同条件独立记录，不作配方比较"
        }
      ]
    },
    {
      "id": "P271-T10",
      "name": "BR载量3.3/ES6/C/13第13圈",
      "cell": "operando Li||S/KB",
      "conditions": {
        "sulfur_loading": "3.3 mgS cm-2",
        "ES": 6,
        "ES_unit": "μL mgS-1",
        "Li_thickness": "125 μm",
        "rate": "C/13",
        "formation": "静置6 h；首放C/50至1.9 V、首充C/25至2.6 V",
        "temperature": "未报告",
        "LiNO3": ".25 m",
        "one_C": "1672 mA gS-1",
        "voltage": "1.8–2.6 V"
      },
      "formulations": [
        "BR"
      ],
      "evidence_ids": [
        "M0053",
        "M0064",
        "M0065",
        "M0068",
        "M0069",
        "M0112"
      ],
      "results": [
        {
          "id": "P271-T10-R1",
          "metric": "低平台放电容量",
          "A": "BR",
          "B": null,
          "value_A": 470,
          "value_B": null,
          "unit": "mAh gS-1",
          "point": "第13圈",
          "basis": "numeric",
          "direction_text": "不判",
          "same_conditions": true,
          "evidence_ids": [
            "M0112"
          ],
          "reason": "不同条件独立记录，不作配方比较"
        }
      ]
    },
    {
      "id": "P271-T11",
      "name": "常规扣式与operando验证",
      "cell": "普通扣式vs开窗operando",
      "conditions": {
        "sulfur_loading": "未报告",
        "ES": "未报告",
        "ES_unit": "未报告",
        "Li_thickness": "125 μm",
        "rate": "未报告",
        "formation": "静置6 h；首放C/50至1.9 V、首充C/25至2.6 V",
        "temperature": "未报告",
        "LiNO3": ".25 m",
        "one_C": "1672 mA gS-1",
        "voltage": "1.8–2.6 V"
      },
      "formulations": [
        "STD",
        "BR"
      ],
      "evidence_ids": [
        "M0091",
        "M0092",
        "M0093",
        "S0014",
        "S0015",
        "S0017"
      ],
      "results": [
        {
          "id": "P271-T11-R1",
          "metric": "电压/电阻/容量/效率",
          "A": "operando",
          "B": "普通扣式",
          "value_A": "总体可比",
          "value_B": "可比",
          "unit": null,
          "point": "对应循环",
          "basis": "qualitative",
          "direction_text": "不判",
          "same_conditions": false,
          "evidence_ids": [
            "M0092"
          ],
          "reason": "电池结构不同，且S-L2.5/ES10容量是例外"
        },
        {
          "id": "P271-T11-R2",
          "metric": "容量例外",
          "A": "operando S-L2.5/ES10",
          "B": "普通扣式",
          "value_A": "存在明显差异",
          "value_B": null,
          "unit": null,
          "point": "对应循环",
          "basis": "qualitative",
          "direction_text": "不判",
          "same_conditions": false,
          "evidence_ids": [
            "M0093"
          ],
          "reason": "原文未给方向/值"
        }
      ]
    }
  ],
  "mechanisms": [
    {
      "id": "P271-M1",
      "summary": "Li2S在低平台起始调节多硫浓度，帮助克服两平台之间的内阻峰。",
      "A": "BR",
      "B": "STD",
      "property": "Li2S沉淀",
      "categories": [
        "正极反应"
      ],
      "source_type": "本文结论",
      "evidence_ids": [
        "M0195"
      ],
      "test_ids": [
        "P271-T1"
      ],
      "side": "其他"
    },
    {
      "id": "P271-M2",
      "summary": "Li2S积累钝化导电碳面并挤占孔内电解液，恶化正极输运。",
      "A": "BR",
      "B": "STD",
      "property": "沉淀/孔占据",
      "categories": [
        "正极反应"
      ],
      "source_type": "本文结论",
      "evidence_ids": [
        "M0196"
      ],
      "test_ids": [
        "P271-T1"
      ],
      "side": "其他"
    },
    {
      "id": "P271-M3",
      "summary": "Br促进溶液介导Li2S生成的优势可能被限域正极内部恶化的离子输运抵消，源于短链多硫高浓度及快速沉淀。",
      "A": "BR",
      "B": "STD",
      "property": "高DN/沉淀",
      "categories": [
        "正极反应"
      ],
      "source_type": "本文推测",
      "evidence_ids": [
        "M0192"
      ],
      "test_ids": [
        "P271-T1"
      ],
      "side": "其他"
    },
    {
      "id": "P271-M4",
      "summary": "Br使后半低平台沉淀更快，氧化态分布更均匀。",
      "A": "BR",
      "B": "STD",
      "property": "物种分布",
      "categories": [
        "正极反应"
      ],
      "source_type": "本文结论",
      "evidence_ids": [
        "M0177",
        "M0178"
      ],
      "test_ids": [
        "P271-T1"
      ],
      "side": "其他"
    },
    {
      "id": "P271-M5",
      "summary": "Br造成物种改变同时增加碳孔内外离子阻力。",
      "A": "BR",
      "B": "STD",
      "property": "离子输运",
      "categories": [
        "正极反应"
      ],
      "source_type": "本文结论",
      "evidence_ids": [
        "M0179"
      ],
      "test_ids": [
        "P271-T1"
      ],
      "side": "其他"
    },
    {
      "id": "P271-M6",
      "summary": "更多电解液降低多硫浓度和Li2S形成速率，同时降低阻力与比容量。",
      "A": "BR",
      "B": "STD",
      "property": "E/S",
      "categories": [
        "正极反应"
      ],
      "source_type": "本文结论",
      "evidence_ids": [
        "M0110"
      ],
      "test_ids": [
        "P271-T1"
      ],
      "side": "其他"
    },
    {
      "id": "P271-M7",
      "summary": "低多硫浓度时隔膜阴极液中多硫传质慢可能限制末期容量。",
      "A": "BR",
      "B": "STD",
      "property": "多硫传质",
      "categories": [
        "正极反应"
      ],
      "source_type": "本文推测",
      "evidence_ids": [
        "M0107"
      ],
      "test_ids": [
        "P271-T1"
      ],
      "side": "其他"
    },
    {
      "id": "P271-M8",
      "summary": "较厚正极Li浓度梯度使同沉淀速率下输运更快恶化。",
      "A": "BR",
      "B": "STD",
      "property": "厚电极梯度",
      "categories": [
        "正极反应"
      ],
      "source_type": "本文推测",
      "evidence_ids": [
        "M0135"
      ],
      "test_ids": [
        "P271-T1"
      ],
      "side": "其他"
    },
    {
      "id": "P271-M9",
      "summary": "快速Li2S形成可能提高碳钝化程度和内阻。",
      "A": "BR",
      "B": "STD",
      "property": "沉淀钝化",
      "categories": [
        "正极反应"
      ],
      "source_type": "本文推测",
      "evidence_ids": [
        "M0162"
      ],
      "test_ids": [
        "P271-T1"
      ],
      "side": "其他"
    },
    {
      "id": "P271-M10",
      "summary": "Br电池产气可能位于电解液与金属锂界面。",
      "A": "BR",
      "B": "STD",
      "property": "产气",
      "categories": [
        "负极锂"
      ],
      "source_type": "本文推测",
      "evidence_ids": [
        "M0169"
      ],
      "test_ids": [
        "P271-T1"
      ],
      "side": "其他"
    },
    {
      "id": "P271-M11",
      "summary": "Br电池较高气压可能增加电解液穿过窗口损失。",
      "A": "BR",
      "B": "STD",
      "property": "窗口失液",
      "categories": [
        "电解液消耗"
      ],
      "source_type": "本文推测",
      "evidence_ids": [
        "M0172"
      ],
      "test_ids": [
        "P271-T1"
      ],
      "side": "其他"
    },
    {
      "id": "P271-M12",
      "summary": "气体还可能随循环恶化接触电阻。",
      "A": "BR",
      "B": "STD",
      "property": "气体接触",
      "categories": [
        "正极反应"
      ],
      "source_type": "本文推测",
      "evidence_ids": [
        "M0173"
      ],
      "test_ids": [
        "P271-T1"
      ],
      "side": "其他"
    }
  ],
  "design_claims": [],
  "figure_requests": [],
  "gaps": [
    "无独立锂半电池。",
    "表1低平台总容量qd,l以mAh标注但出现2434等明显量级疑点；仅抄明确的比容量，未自行修正。",
    "Br电池第一尝试因气体破裂，第二次加固；后续倍率可能受产气、失液、接触影响。",
    "表1 C/13与方法C/13.3不同，保留表中倍率并标记差异。",
    "普通扣式SI容量/效率仅图无直接数值锚点；未目测。",
    "E/S和载量非配方变量，独立条件测试记录不作为溶剂化方向。"
  ],
  "source_review": {
    "main": true,
    "si": true,
    "notes": "正文与可得SI按原始索引复核；参考文献不作为本文实验。数值仅原文，图不目测。"
  }
}
