Repository: zhuonanli08/Li-S_Electrolyte_Conflicts

File: output/GPT_v4_调试集53篇_2026-10-24/independent_predictions/P296.json
{
  "paper_id": "P296",
  "doi": "10.5796/electrochemistry.22-00090",
  "formulations": [
    {
      "id": "standard-SL",
      "name": "standard-SL",
      "components": [
        {
          "name": "LiTFSI",
          "role": "盐",
          "amount": "1.00",
          "unit": "摩尔份"
        },
        {
          "name": "SL",
          "role": "溶剂化溶剂",
          "amount": "2.00",
          "unit": "摩尔份"
        },
        {
          "name": "HFE",
          "role": "弱或非溶剂化溶剂",
          "amount": "2.00",
          "unit": "摩尔份"
        }
      ],
      "raw_formula": "LiTFSI:SL:HFE=1.00:2.00:2.00 (mol)",
      "evidence_ids": [
        "M0041",
        "M0042",
        "M0081"
      ]
    },
    {
      "id": "0.5-SL",
      "name": "0.5-SL",
      "components": [
        {
          "name": "LiTFSI",
          "role": "盐",
          "amount": "0.191",
          "unit": "摩尔份"
        },
        {
          "name": "SL",
          "role": "溶剂化溶剂",
          "amount": "2.00",
          "unit": "摩尔份"
        },
        {
          "name": "HFE",
          "role": "弱或非溶剂化溶剂",
          "amount": "1.26",
          "unit": "摩尔份"
        }
      ],
      "raw_formula": "LiTFSI:SL:HFE=0.191:2.00:1.26 (mol)",
      "evidence_ids": [
        "M0041",
        "M0042",
        "M0081"
      ]
    },
    {
      "id": "1.0-SL",
      "name": "1.0-SL",
      "components": [
        {
          "name": "LiTFSI",
          "role": "盐",
          "amount": "0.381",
          "unit": "摩尔份"
        },
        {
          "name": "SL",
          "role": "溶剂化溶剂",
          "amount": "2.00",
          "unit": "摩尔份"
        },
        {
          "name": "HFE",
          "role": "弱或非溶剂化溶剂",
          "amount": "1.26",
          "unit": "摩尔份"
        }
      ],
      "raw_formula": "LiTFSI:SL:HFE=0.381:2.00:1.26 (mol)",
      "evidence_ids": [
        "M0041",
        "M0042",
        "M0081"
      ]
    },
    {
      "id": "1.5-SL",
      "name": "1.5-SL",
      "components": [
        {
          "name": "LiTFSI",
          "role": "盐",
          "amount": "0.572",
          "unit": "摩尔份"
        },
        {
          "name": "SL",
          "role": "溶剂化溶剂",
          "amount": "2.00",
          "unit": "摩尔份"
        },
        {
          "name": "HFE",
          "role": "弱或非溶剂化溶剂",
          "amount": "1.26",
          "unit": "摩尔份"
        }
      ],
      "raw_formula": "LiTFSI:SL:HFE=0.572:2.00:1.26 (mol)",
      "evidence_ids": [
        "M0041",
        "M0042",
        "M0081"
      ]
    },
    {
      "id": "2.0-SL",
      "name": "2.0-SL",
      "components": [
        {
          "name": "LiTFSI",
          "role": "盐",
          "amount": "0.762",
          "unit": "摩尔份"
        },
        {
          "name": "SL",
          "role": "溶剂化溶剂",
          "amount": "2.00",
          "unit": "摩尔份"
        },
        {
          "name": "HFE",
          "role": "弱或非溶剂化溶剂",
          "amount": "1.26",
          "unit": "摩尔份"
        }
      ],
      "raw_formula": "LiTFSI:SL:HFE=0.762:2.00:1.26 (mol)",
      "evidence_ids": [
        "M0041",
        "M0042",
        "M0081"
      ]
    },
    {
      "id": "2.5-SL",
      "name": "2.5-SL",
      "components": [
        {
          "name": "LiTFSI",
          "role": "盐",
          "amount": "0.953",
          "unit": "摩尔份"
        },
        {
          "name": "SL",
          "role": "溶剂化溶剂",
          "amount": "2.00",
          "unit": "摩尔份"
        },
        {
          "name": "HFE",
          "role": "弱或非溶剂化溶剂",
          "amount": "1.26",
          "unit": "摩尔份"
        }
      ],
      "raw_formula": "LiTFSI:SL:HFE=0.953:2.00:1.26 (mol)",
      "evidence_ids": [
        "M0041",
        "M0042",
        "M0081"
      ]
    }
  ],
  "control_id": "standard-SL",
  "control_type": "其他：LiTFSI/SL/HFE局部高浓度对照，无LiNO3",
  "gradients": [
    {
      "name": "固定SL:HFE体积比1:1、提高LiTFSI浓度",
      "order": [
        "0.5-SL",
        "1.0-SL",
        "1.5-SL",
        "2.0-SL",
        "2.5-SL"
      ],
      "values": [
        "0.5",
        "1.0",
        "1.5",
        "2.0",
        "2.5 M"
      ],
      "solvation_axis": "自由SL由多到少；CIP/AGG随浓度增加",
      "evidence_ids": [
        "M0041",
        "M0064",
        "M0066"
      ]
    },
    {
      "name": "另有HFE稀释量梯度（SI缺失）",
      "order": [
        "1.5-SL"
      ],
      "values": "Table S1未取得；各档未知",
      "solvation_axis": "HFE量改变峰强不改变配位峰位置",
      "evidence_ids": [
        "M0068",
        "M0069",
        "M0070"
      ]
    }
  ],
  "properties": [
    {
      "name": "离子电导率",
      "values": {
        "standard-SL": "76.8",
        "0.5-SL": "194.6",
        "1.0-SL": "188.1",
        "1.5-SL": "124.8",
        "2.0-SL": "63.1",
        "2.5-SL": "28.2"
      },
      "direction": "mS/m；随浓度升高降低",
      "method": "电导仪，25 °C",
      "system": "各电解液",
      "evidence_ids": [
        "M0047",
        "M0048",
        "M0081"
      ]
    },
    {
      "name": "黏度",
      "values": {
        "standard-SL": "59",
        "0.5-SL": "21",
        "1.0-SL": "36",
        "1.5-SL": "60",
        "2.0-SL": "132",
        "2.5-SL": "204"
      },
      "direction": "mPa s；随浓度升高增加",
      "method": "微压差黏度仪，25 °C",
      "system": "各电解液",
      "evidence_ids": [
        "M0047",
        "M0048",
        "M0081"
      ]
    },
    {
      "name": "Li+溶剂化",
      "values": {
        "0.5-SL": "742 cm−1",
        "1.0-SL": "742 cm−1",
        "1.5-SL": "745 cm−1",
        "2.0-SL": "745 cm−1",
        "2.5-SL": "748 cm−1",
        "standard-SL": "745 cm−1"
      },
      "direction": "高浓度有更多CIP/AGG",
      "method": "Raman",
      "system": "各电解液",
      "evidence_ids": [
        "M0064",
        "M0065",
        "M0066"
      ]
    },
    {
      "name": "多硫化物溶出",
      "values": {
        "0.5-SL": "隔膜深黄色",
        "1.5-SL": "隔膜微黄色"
      },
      "direction": "1.5-SL低于0.5-SL；无定量溶解度",
      "method": "循环后隔膜照片",
      "system": "实际Li-S电池",
      "evidence_ids": [
        "M0092",
        "M0093",
        "M0094"
      ]
    }
  ],
  "tests": [
    {
      "id": "T1",
      "name": "AZC-S恒流循环",
      "cell": "AZC-S||Li，两电极",
      "conditions": {
        "sulfur_loading": "3.0 mg cm−2",
        "ES": "未报告",
        "ES_unit": "未报告",
        "Li_thickness": "未报告",
        "rate": "0.1 C (167.2 mA g−1)",
        "formation": "未报告",
        "temperature": "25 °C",
        "LiNO3": "未添加",
        "one_C": "未报告",
        "voltage": "1.0–3.0 V"
      },
      "formulations": [
        "standard-SL",
        "0.5-SL",
        "1.0-SL",
        "1.5-SL",
        "2.0-SL",
        "2.5-SL"
      ],
      "evidence_ids": [
        "M0041",
        "M0042",
        "M0044",
        "M0045",
        "M0073",
        "M0077",
        "M0086",
        "M0087",
        "M0088",
        "M0090"
      ],
      "results": [
        {
          "id": "T1R1",
          "metric": "首圈充电容量",
          "A": "0.5-SL",
          "B": "standard-SL",
          "value_A": "1511",
          "value_B": "1233",
          "unit": "mAh g−1",
          "point": "第1圈（原文明确写charge）",
          "basis": "numeric",
          "direction_text": "不判",
          "same_conditions": true,
          "evidence_ids": [
            "M0073"
          ],
          "reason": "不把充电容量擅改为放电容量"
        },
        {
          "id": "T1R2",
          "metric": "首圈充电容量",
          "A": "1.0-SL",
          "B": "standard-SL",
          "value_A": "1448",
          "value_B": "1233",
          "unit": "mAh g−1",
          "point": "第1圈（原文明确写charge）",
          "basis": "numeric",
          "direction_text": "不判",
          "same_conditions": true,
          "evidence_ids": [
            "M0073"
          ],
          "reason": "不把充电容量擅改为放电容量"
        },
        {
          "id": "T1R3",
          "metric": "首圈充电容量",
          "A": "1.5-SL",
          "B": "standard-SL",
          "value_A": "1389",
          "value_B": "1233",
          "unit": "mAh g−1",
          "point": "第1圈（原文明确写charge）",
          "basis": "numeric",
          "direction_text": "不判",
          "same_conditions": true,
          "evidence_ids": [
            "M0073"
          ],
          "reason": "不把充电容量擅改为放电容量"
        },
        {
          "id": "T1R4",
          "metric": "首圈充电容量",
          "A": "2.0-SL",
          "B": "standard-SL",
          "value_A": "1289",
          "value_B": "1233",
          "unit": "mAh g−1",
          "point": "第1圈（原文明确写charge）",
          "basis": "numeric",
          "direction_text": "不判",
          "same_conditions": true,
          "evidence_ids": [
            "M0073"
          ],
          "reason": "不把充电容量擅改为放电容量"
        },
        {
          "id": "T1R5",
          "metric": "首圈充电容量",
          "A": "2.5-SL",
          "B": "standard-SL",
          "value_A": "1295",
          "value_B": "1233",
          "unit": "mAh g−1",
          "point": "第1圈（原文明确写charge）",
          "basis": "numeric",
          "direction_text": "不判",
          "same_conditions": true,
          "evidence_ids": [
            "M0073"
          ],
          "reason": "不把充电容量擅改为放电容量"
        },
        {
          "id": "T1R6",
          "metric": "平均库仑效率",
          "A": "1.0-SL",
          "B": null,
          "value_A": "102",
          "value_B": null,
          "unit": "%",
          "point": "前50圈；作者定义charge/discharge",
          "basis": "numeric",
          "direction_text": "不判",
          "same_conditions": true,
          "evidence_ids": [
            "M0077",
            "M0087"
          ],
          "reason": ""
        },
        {
          "id": "T1R7",
          "metric": "放电容量",
          "A": "1.0-SL",
          "B": null,
          "value_A": "approximately 600",
          "value_B": null,
          "unit": "mAh g−1",
          "point": "第50圈",
          "basis": "numeric",
          "direction_text": "不判",
          "same_conditions": true,
          "evidence_ids": [
            "M0088"
          ],
          "reason": ""
        },
        {
          "id": "T1R8",
          "metric": "平均库仑效率",
          "A": "1.5-SL",
          "B": null,
          "value_A": "100",
          "value_B": null,
          "unit": "%",
          "point": "前50圈；作者定义charge/discharge",
          "basis": "numeric",
          "direction_text": "不判",
          "same_conditions": true,
          "evidence_ids": [
            "M0077",
            "M0087"
          ],
          "reason": ""
        },
        {
          "id": "T1R9",
          "metric": "放电容量",
          "A": "1.5-SL",
          "B": null,
          "value_A": "approximately 600",
          "value_B": null,
          "unit": "mAh g−1",
          "point": "第50圈",
          "basis": "numeric",
          "direction_text": "不判",
          "same_conditions": true,
          "evidence_ids": [
            "M0088"
          ],
          "reason": ""
        },
        {
          "id": "T1R10",
          "metric": "平均库仑效率",
          "A": "2.0-SL",
          "B": null,
          "value_A": "99.5",
          "value_B": null,
          "unit": "%",
          "point": "前50圈；作者定义charge/discharge",
          "basis": "numeric",
          "direction_text": "不判",
          "same_conditions": true,
          "evidence_ids": [
            "M0077",
            "M0087"
          ],
          "reason": ""
        },
        {
          "id": "T1R11",
          "metric": "放电容量",
          "A": "2.0-SL",
          "B": null,
          "value_A": "approximately 600",
          "value_B": null,
          "unit": "mAh g−1",
          "point": "第50圈",
          "basis": "numeric",
          "direction_text": "不判",
          "same_conditions": true,
          "evidence_ids": [
            "M0088"
          ],
          "reason": ""
        },
        {
          "id": "T1R12",
          "metric": "平均库仑效率",
          "A": "2.5-SL",
          "B": null,
          "value_A": "98.8",
          "value_B": null,
          "unit": "%",
          "point": "前50圈；作者定义charge/discharge",
          "basis": "numeric",
          "direction_text": "不判",
          "same_conditions": true,
          "evidence_ids": [
            "M0077",
            "M0087"
          ],
          "reason": ""
        },
        {
          "id": "T1R13",
          "metric": "放电容量",
          "A": "2.5-SL",
          "B": null,
          "value_A": "approximately 600",
          "value_B": null,
          "unit": "mAh g−1",
          "point": "第50圈",
          "basis": "numeric",
          "direction_text": "不判",
          "same_conditions": true,
          "evidence_ids": [
            "M0088"
          ],
          "reason": ""
        },
        {
          "id": "T1R14",
          "metric": "第2圈容量",
          "A": "0.5-SL",
          "B": null,
          "value_A": "278",
          "value_B": null,
          "unit": "mAh g−1",
          "point": "第2圈",
          "basis": "numeric",
          "direction_text": "不判",
          "same_conditions": true,
          "evidence_ids": [
            "M0078",
            "M0085"
          ],
          "reason": ""
        },
        {
          "id": "T1R15",
          "metric": "循环稳定性",
          "A": "1.5-SL",
          "B": "standard-SL",
          "value_A": "50圈无快速衰减",
          "value_B": "7圈后快速衰减",
          "unit": null,
          "point": "相同测试循环曲线",
          "basis": "qualitative",
          "direction_text": "变好",
          "same_conditions": true,
          "evidence_ids": [
            "M0086",
            "M0090"
          ],
          "reason": ""
        }
      ]
    },
    {
      "id": "T2",
      "name": "循环伏安",
      "cell": "AZC-S||Li，两电极",
      "conditions": {
        "sulfur_loading": "3.0 mg cm−2",
        "ES": "未报告",
        "ES_unit": "未报告",
        "Li_thickness": "未报告",
        "rate": "0.1 mV s−1",
        "formation": "未报告",
        "temperature": "25 °C",
        "LiNO3": "未添加",
        "one_C": "未报告"
      },
      "formulations": [
        "standard-SL",
        "0.5-SL",
        "1.0-SL",
        "1.5-SL",
        "2.0-SL",
        "2.5-SL"
      ],
      "evidence_ids": [
        "M0041",
        "M0042",
        "M0045",
        "M0095",
        "M0096"
      ],
      "results": [
        {
          "id": "T2R1",
          "metric": "放电响应电流峰FWHM",
          "A": "1.0-SL",
          "B": "standard-SL",
          "value_A": "0.29",
          "value_B": "0.78",
          "unit": "V",
          "point": "首圈",
          "basis": "numeric",
          "direction_text": "不判",
          "same_conditions": true,
          "evidence_ids": [
            "M0098",
            "M0099",
            "M0100",
            "M0102"
          ],
          "reason": ""
        },
        {
          "id": "T2R2",
          "metric": "放电响应电流峰FWHM",
          "A": "1.5-SL",
          "B": "standard-SL",
          "value_A": "0.27",
          "value_B": "0.78",
          "unit": "V",
          "point": "首圈",
          "basis": "numeric",
          "direction_text": "不判",
          "same_conditions": true,
          "evidence_ids": [
            "M0098",
            "M0099",
            "M0100",
            "M0102"
          ],
          "reason": ""
        },
        {
          "id": "T2R3",
          "metric": "放电响应电流峰FWHM",
          "A": "2.0-SL",
          "B": "standard-SL",
          "value_A": "0.33",
          "value_B": "0.78",
          "unit": "V",
          "point": "首圈",
          "basis": "numeric",
          "direction_text": "不判",
          "same_conditions": true,
          "evidence_ids": [
            "M0098",
            "M0099",
            "M0100",
            "M0102"
          ],
          "reason": ""
        },
        {
          "id": "T2R4",
          "metric": "放电响应电流峰FWHM",
          "A": "2.5-SL",
          "B": "standard-SL",
          "value_A": "0.70",
          "value_B": "0.78",
          "unit": "V",
          "point": "首圈",
          "basis": "numeric",
          "direction_text": "不判",
          "same_conditions": true,
          "evidence_ids": [
            "M0098",
            "M0099",
            "M0100",
            "M0102"
          ],
          "reason": ""
        },
        {
          "id": "T2R5",
          "metric": "放电响应电流",
          "A": "2.5-SL",
          "B": "1.5-SL",
          "value_A": "降低",
          "value_B": "较高",
          "unit": null,
          "point": "CV",
          "basis": "qualitative",
          "direction_text": "变坏",
          "same_conditions": true,
          "evidence_ids": [
            "M0101",
            "M0102"
          ],
          "reason": ""
        }
      ]
    }
  ],
  "mechanisms": [
    {
      "id": "M1",
      "summary": "稀0.5-SL抑制多硫化物溶出不足，造成第2圈快速衰减",
      "A": "0.5-SL",
      "B": "1.5-SL",
      "property": "多硫化物溶出较多",
      "categories": [
        "多硫化物穿梭"
      ],
      "source_type": "本文推测",
      "evidence_ids": [
        "M0078",
        "M0085"
      ],
      "test_ids": [
        "T1"
      ],
      "side": "强侧"
    },
    {
      "id": "M2",
      "summary": "升高盐浓度抑制多硫化物溶解，但高黏度降低润湿和离子输运，可能降低响应电流",
      "A": "全梯度",
      "B": null,
      "property": "盐浓度升高、黏度增加",
      "categories": [
        "正极反应",
        "多硫化物穿梭"
      ],
      "source_type": "本文推测",
      "evidence_ids": [
        "M0101"
      ],
      "test_ids": [
        "T2"
      ],
      "side": "其他"
    },
    {
      "id": "M3",
      "summary": "极高盐浓度可能使硫填充微孔中的锂离子输运受阻，低润湿降低反应电流",
      "A": "2.5-SL",
      "B": "1.5-SL",
      "property": "高浓度溶剂化、低润湿",
      "categories": [
        "正极反应"
      ],
      "source_type": "本文推测",
      "evidence_ids": [
        "M0102"
      ],
      "test_ids": [
        "T2"
      ],
      "side": "弱侧"
    },
    {
      "id": "M4",
      "summary": "standard-SL短循环寿命与低响应电流和高过电位有关，提示反应活性低",
      "A": "standard-SL",
      "B": "1.5-SL",
      "property": "反应活性低",
      "categories": [
        "正极反应"
      ],
      "source_type": "本文推测",
      "evidence_ids": [
        "M0103"
      ],
      "test_ids": [
        "T1",
        "T2"
      ],
      "side": "其他"
    },
    {
      "id": "M5",
      "summary": "推测standard-SL早期HFE等电解液组分分解造成电极高阻，导致低响应和高过电位",
      "A": "standard-SL",
      "B": null,
      "property": "电解液组分分解",
      "categories": [
        "正极反应",
        "电解液消耗"
      ],
      "source_type": "本文推测",
      "evidence_ids": [
        "M0104"
      ],
      "test_ids": [
        "T1",
        "T2"
      ],
      "side": "其他"
    },
    {
      "id": "M6",
      "summary": "降低LiTFSI/SL并增加自由SL至不溶解多硫化物的程度，提高正极反应活性",
      "A": "1.5-SL",
      "B": "standard-SL",
      "property": "自由SL增多",
      "categories": [
        "正极反应"
      ],
      "source_type": "本文结论",
      "evidence_ids": [
        "M0107"
      ],
      "test_ids": [
        "T1",
        "T2"
      ],
      "side": "弱侧"
    },
    {
      "id": "M7",
      "summary": "黏度与离子电导率单独不足以决定电池性能",
      "A": "全梯度",
      "B": null,
      "property": "黏度、电导率",
      "categories": [],
      "source_type": "本文结论",
      "evidence_ids": [
        "M0105"
      ],
      "test_ids": [],
      "side": "其他"
    }
  ],
  "design_claims": [
    {
      "summary": "在降低HFE同时将LiTFSI:SL调整到0.953–0.572:2.00，实现抑制溶出和反应活性折中；最少盐0.572:2.00仍稳定",
      "evidence_ids": [
        "M0106",
        "M0107",
        "M0112",
        "M0113",
        "M0114"
      ]
    }
  ],
  "figure_requests": [
    {
      "test_id": "T1",
      "figure": "Figure 4",
      "part": "main",
      "metric": "放电容量",
      "A": "全梯度",
      "B": "standard-SL",
      "target_point": "首圈及50圈",
      "anchor_quote_ids": [
        "M0078",
        "M0088",
        "M0090"
      ],
      "reason": "长循环容量侧文字不全；首圈正文为充电容量，不冒充放电值"
    }
  ],
  "gaps": [
    "SI缺失，Table S1 HFE各档及Figure S1不能提取",
    "E/S、锂厚、化成协议未报告",
    "无Li半电池、迁移数或定量多硫化物溶解度",
    "库仑效率采用作者charge/discharge定义，>100%不可照通常CE规则解释"
  ],
  "source_review": {
    "main": true,
    "si": false,
    "notes": "完整通读正文及可用SI索引；未读旧提取或参考答案。"
  }
}
