Repository: zhuonanli08/Li-S_Electrolyte_Conflicts

File: output/GPT_v4_调试集53篇_2026-10-24/independent_predictions/P337.json
{
  "paper_id": "P337",
  "doi": "10.1016/j.jechem.2023.05.020",
  "formulations": [
    {
      "id": "R-SEI",
      "name": "R-SEI",
      "components": [
        {
          "name": "LiTFSI",
          "role": "盐",
          "amount": "1",
          "unit": "M"
        },
        {
          "name": "DOL",
          "role": "溶剂化溶剂",
          "amount": "1",
          "unit": "体积份"
        },
        {
          "name": "DME",
          "role": "溶剂化溶剂",
          "amount": "1",
          "unit": "体积份"
        },
        {
          "name": "LiNO3",
          "role": "添加剂",
          "amount": "2",
          "unit": "wt%"
        }
      ],
      "raw_formula": "1 M LiTFSI DOL/DME 1:1 +2 wt% LiNO3",
      "evidence_ids": [
        "S0001",
        "S0002",
        "S0003",
        "M0054",
        "M0055"
      ]
    },
    {
      "id": "F-SEI",
      "name": "F-SEI",
      "components": [
        {
          "name": "LiTFSI",
          "role": "盐",
          "amount": "1",
          "unit": "M"
        },
        {
          "name": "DOL",
          "role": "溶剂化溶剂",
          "amount": "4.5",
          "unit": "体积份"
        },
        {
          "name": "DME",
          "role": "溶剂化溶剂",
          "amount": "4.5",
          "unit": "体积份"
        },
        {
          "name": "LiNO3",
          "role": "添加剂",
          "amount": "2",
          "unit": "wt%"
        },
        {
          "name": "TFTFE",
          "role": "弱或非溶剂化溶剂",
          "amount": "1",
          "unit": "体积份"
        }
      ],
      "raw_formula": "1 M LiTFSI DOL/DME/TFTFE 4.5:4.5:1 +2 wt% LiNO3",
      "evidence_ids": [
        "S0001",
        "S0002",
        "S0003",
        "M0054",
        "M0055"
      ]
    },
    {
      "id": "N-SEI",
      "name": "N-SEI",
      "components": [
        {
          "name": "LiTFSI",
          "role": "盐",
          "amount": "1",
          "unit": "M"
        },
        {
          "name": "DOL",
          "role": "溶剂化溶剂",
          "amount": "1",
          "unit": "体积份"
        },
        {
          "name": "DME",
          "role": "溶剂化溶剂",
          "amount": "1",
          "unit": "体积份"
        },
        {
          "name": "LiNO3",
          "role": "添加剂",
          "amount": "2",
          "unit": "wt%"
        },
        {
          "name": "LNO-SRF（LiNO3/Li-Nafion膜）",
          "role": "添加剂",
          "amount": "LiNO3 loading about 1.2",
          "unit": "mg cm−2"
        }
      ],
      "raw_formula": "1 M LiTFSI DOL/DME 1:1 +2 wt% LiNO3；另配LNO-SRF",
      "evidence_ids": [
        "S0001",
        "S0002",
        "S0003",
        "M0054",
        "M0055"
      ]
    },
    {
      "id": "FN-SEI",
      "name": "FN-SEI",
      "components": [
        {
          "name": "LiTFSI",
          "role": "盐",
          "amount": "1",
          "unit": "M"
        },
        {
          "name": "DOL",
          "role": "溶剂化溶剂",
          "amount": "4.5",
          "unit": "体积份"
        },
        {
          "name": "DME",
          "role": "溶剂化溶剂",
          "amount": "4.5",
          "unit": "体积份"
        },
        {
          "name": "LiNO3",
          "role": "添加剂",
          "amount": "2",
          "unit": "wt%"
        },
        {
          "name": "TFTFE",
          "role": "弱或非溶剂化溶剂",
          "amount": "1",
          "unit": "体积份"
        },
        {
          "name": "LNO-SRF（LiNO3/Li-Nafion膜）",
          "role": "添加剂",
          "amount": "LiNO3 loading about 1.2",
          "unit": "mg cm−2"
        }
      ],
      "raw_formula": "1 M LiTFSI DOL/DME/TFTFE 4.5:4.5:1 +2 wt% LiNO3；另配LNO-SRF",
      "evidence_ids": [
        "S0001",
        "S0002",
        "S0003",
        "M0054",
        "M0055"
      ]
    }
  ],
  "control_id": "R-SEI",
  "control_type": "常规醚基准（DOL/DME + LiTFSI + LiNO3）",
  "gradients": [
    {
      "name": "TFTFE和LiNO3缓释膜二因素对照",
      "order": [
        "R-SEI",
        "F-SEI",
        "N-SEI",
        "FN-SEI"
      ],
      "values": [
        "无/无",
        "有/无",
        "无/有",
        "有/有"
      ],
      "solvation_axis": "不是单调溶剂化梯度",
      "evidence_ids": [
        "S0003"
      ]
    }
  ],
  "properties": [
    {
      "name": "LiNO3释放速度",
      "values": {
        "N-SEI": "Li浓度7.14/7.56/8.22/8.82/10.05 g L−1",
        "FN-SEI": "7.14/7.38/7.56/8.28/9.90 g L−1"
      },
      "direction": "TFTFE减慢释放；12/24/36/48/168 h",
      "method": "ICP-OES",
      "system": "LNO-SRF浸泡的1 M LiTFSI电解液",
      "evidence_ids": [
        "M0073",
        "M0074",
        "M0075",
        "M0076"
      ]
    },
    {
      "name": "Li+溶剂化",
      "values": {
        "LiNO3浓度提高": "7Li化学位移降低；NO3−与Li+相互作用加强"
      },
      "direction": "NO3−进入配位环境",
      "method": "NMR",
      "system": "含不同LiNO3浓度的DOL/DME电解液",
      "evidence_ids": [
        "M0086",
        "M0087",
        "M0088",
        "M0089"
      ]
    }
  ],
  "tests": [
    {
      "id": "T1",
      "name": "Li||Cu平均CE",
      "cell": "Li||Cu CR2032",
      "conditions": {
        "sulfur_loading": "未报告",
        "ES": "未报告",
        "ES_unit": "未报告",
        "Li_thickness": "50 μm（SI）；长循环正文100 μm，冲突单列",
        "rate": "1 mA cm−2, 1 mAh cm−2",
        "formation": "未报告",
        "temperature": "未报告",
        "LiNO3": "2 wt%；N/FN另有LNO-SRF",
        "one_C": "未报告",
        "electrolyte_volume": "40 μL"
      },
      "formulations": [
        "R-SEI",
        "F-SEI",
        "N-SEI",
        "FN-SEI"
      ],
      "evidence_ids": [
        "S0006",
        "S0007",
        "S0008",
        "S0014",
        "M0125",
        "M0126"
      ],
      "results": [
        {
          "id": "T1R1",
          "metric": "平均CE",
          "A": "FN-SEI",
          "B": "R-SEI",
          "value_A": "99.63",
          "value_B": "98.46",
          "unit": "%",
          "point": "Figure 3e–h平均法",
          "basis": "numeric",
          "direction_text": "不判",
          "same_conditions": true,
          "evidence_ids": [
            "M0129"
          ],
          "reason": ""
        },
        {
          "id": "T1R2",
          "metric": "平均CE",
          "A": "FN-SEI",
          "B": "F-SEI",
          "value_A": "99.63",
          "value_B": "99.02",
          "unit": "%",
          "point": "Figure 3e–h平均法",
          "basis": "numeric",
          "direction_text": "不判",
          "same_conditions": true,
          "evidence_ids": [
            "M0129"
          ],
          "reason": ""
        },
        {
          "id": "T1R3",
          "metric": "平均CE",
          "A": "FN-SEI",
          "B": "N-SEI",
          "value_A": "99.63",
          "value_B": "99.17",
          "unit": "%",
          "point": "Figure 3e–h平均法",
          "basis": "numeric",
          "direction_text": "不判",
          "same_conditions": true,
          "evidence_ids": [
            "M0129"
          ],
          "reason": ""
        },
        {
          "id": "T1R4",
          "metric": "成核过电位",
          "A": "FN-SEI",
          "B": null,
          "value_A": "46",
          "value_B": null,
          "unit": "mV",
          "point": "沉积开始",
          "basis": "numeric",
          "direction_text": "不判",
          "same_conditions": true,
          "evidence_ids": [
            "M0127"
          ],
          "reason": ""
        },
        {
          "id": "T1R5",
          "metric": "沉积过电位",
          "A": "FN-SEI",
          "B": null,
          "value_A": "24",
          "value_B": null,
          "unit": "mV",
          "point": "沉积",
          "basis": "numeric",
          "direction_text": "不判",
          "same_conditions": true,
          "evidence_ids": [
            "M0127"
          ],
          "reason": ""
        }
      ]
    },
    {
      "id": "T2",
      "name": "Li||Cu持续循环",
      "cell": "Li||Cu CR2032",
      "conditions": {
        "sulfur_loading": "未报告",
        "ES": "未报告",
        "ES_unit": "未报告",
        "Li_thickness": "50 μm（SI）；长循环正文100 μm，冲突单列",
        "rate": "1 mA cm−2, 1 mAh cm−2",
        "formation": "未报告",
        "temperature": "未报告",
        "LiNO3": "2 wt%；N/FN另有LNO-SRF",
        "one_C": "未报告",
        "electrolyte_volume": "40 μL"
      },
      "formulations": [
        "R-SEI",
        "F-SEI",
        "N-SEI",
        "FN-SEI"
      ],
      "evidence_ids": [
        "S0006",
        "S0007",
        "S0014",
        "M0145"
      ],
      "results": [
        {
          "id": "T2R1",
          "metric": "稳定循环数",
          "A": "FN-SEI",
          "B": "R-SEI",
          "value_A": "over 400",
          "value_B": "within 25",
          "unit": "cycles",
          "point": "CE快速下降前",
          "basis": "numeric",
          "direction_text": "不判",
          "same_conditions": true,
          "evidence_ids": [
            "M0145"
          ],
          "reason": ""
        },
        {
          "id": "T2R2",
          "metric": "稳定循环数",
          "A": "FN-SEI",
          "B": "F-SEI",
          "value_A": "over 400",
          "value_B": "within 98",
          "unit": "cycles",
          "point": "CE快速下降前",
          "basis": "numeric",
          "direction_text": "不判",
          "same_conditions": true,
          "evidence_ids": [
            "M0145"
          ],
          "reason": ""
        },
        {
          "id": "T2R3",
          "metric": "稳定循环数",
          "A": "FN-SEI",
          "B": "N-SEI",
          "value_A": "over 400",
          "value_B": "within 135",
          "unit": "cycles",
          "point": "CE快速下降前",
          "basis": "numeric",
          "direction_text": "不判",
          "same_conditions": true,
          "evidence_ids": [
            "M0145"
          ],
          "reason": ""
        }
      ]
    },
    {
      "id": "T3",
      "name": "Li||Li持续循环",
      "cell": "Li||Li CR2032",
      "conditions": {
        "sulfur_loading": "未报告",
        "ES": "未报告",
        "ES_unit": "未报告",
        "Li_thickness": "100 μm（正文）；SI通用50 μm，未消歧",
        "rate": "1 mA cm−2, 1 mAh cm−2",
        "formation": "未报告",
        "temperature": "未报告",
        "LiNO3": "2 wt%；N/FN另有LNO-SRF",
        "one_C": "未报告",
        "electrolyte_volume": "40 μL"
      },
      "formulations": [
        "R-SEI",
        "F-SEI",
        "N-SEI",
        "FN-SEI"
      ],
      "evidence_ids": [
        "S0004",
        "S0005",
        "S0008",
        "M0142",
        "M0143",
        "M0190"
      ],
      "results": [
        {
          "id": "T3R1",
          "metric": "稳定循环时间",
          "A": "FN-SEI",
          "B": "R-SEI",
          "value_A": "up to 2000",
          "value_B": "560",
          "unit": "h",
          "point": "短路前",
          "basis": "numeric",
          "direction_text": "不判",
          "same_conditions": true,
          "evidence_ids": [
            "M0142",
            "M0143"
          ],
          "reason": ""
        },
        {
          "id": "T3R2",
          "metric": "稳定循环时间",
          "A": "FN-SEI",
          "B": "F-SEI",
          "value_A": "up to 2000",
          "value_B": "1054",
          "unit": "h",
          "point": "短路前",
          "basis": "numeric",
          "direction_text": "不判",
          "same_conditions": true,
          "evidence_ids": [
            "M0142",
            "M0143"
          ],
          "reason": ""
        },
        {
          "id": "T3R3",
          "metric": "稳定循环时间",
          "A": "FN-SEI",
          "B": "N-SEI",
          "value_A": "up to 2000",
          "value_B": "1400",
          "unit": "h",
          "point": "短路前",
          "basis": "numeric",
          "direction_text": "不判",
          "same_conditions": true,
          "evidence_ids": [
            "M0142",
            "M0143"
          ],
          "reason": ""
        }
      ]
    },
    {
      "id": "T4",
      "name": "Li||Li界面动力学",
      "cell": "Li||Li",
      "conditions": {
        "sulfur_loading": "未报告",
        "ES": "未报告",
        "ES_unit": "未报告",
        "Li_thickness": "50 μm",
        "rate": "CV 0.1 mV s−1",
        "formation": "未报告",
        "temperature": "未报告",
        "LiNO3": "2 wt%；有无缓释膜",
        "one_C": "未报告"
      },
      "formulations": [
        "R-SEI",
        "F-SEI",
        "N-SEI",
        "FN-SEI"
      ],
      "evidence_ids": [
        "S0004",
        "S0009",
        "S0010",
        "S0011",
        "S0012",
        "S0013"
      ],
      "results": [
        {
          "id": "T4R1",
          "metric": "交换电流密度",
          "A": "FN-SEI",
          "B": "R-SEI",
          "value_A": "1.58",
          "value_B": "0.22",
          "unit": "mA cm−2",
          "point": "Tafel拟合",
          "basis": "numeric",
          "direction_text": "不判",
          "same_conditions": true,
          "evidence_ids": [
            "M0131"
          ],
          "reason": ""
        },
        {
          "id": "T4R2",
          "metric": "交换电流密度",
          "A": "FN-SEI",
          "B": "F-SEI",
          "value_A": "1.58",
          "value_B": "0.56",
          "unit": "mA cm−2",
          "point": "Tafel拟合",
          "basis": "numeric",
          "direction_text": "不判",
          "same_conditions": true,
          "evidence_ids": [
            "M0131"
          ],
          "reason": ""
        },
        {
          "id": "T4R3",
          "metric": "交换电流密度",
          "A": "FN-SEI",
          "B": "N-SEI",
          "value_A": "1.58",
          "value_B": "0.91",
          "unit": "mA cm−2",
          "point": "Tafel拟合",
          "basis": "numeric",
          "direction_text": "不判",
          "same_conditions": true,
          "evidence_ids": [
            "M0131"
          ],
          "reason": ""
        },
        {
          "id": "T4R4",
          "metric": "界面Li+输运活化能",
          "A": "FN-SEI",
          "B": "R-SEI",
          "value_A": "4.46",
          "value_B": "9.06",
          "unit": "kJ mol−1",
          "point": "变温EIS",
          "basis": "numeric",
          "direction_text": "不判",
          "same_conditions": true,
          "evidence_ids": [
            "M0139"
          ],
          "reason": ""
        },
        {
          "id": "T4R5",
          "metric": "界面Li+输运活化能",
          "A": "FN-SEI",
          "B": "F-SEI",
          "value_A": "4.46",
          "value_B": "7.17",
          "unit": "kJ mol−1",
          "point": "变温EIS",
          "basis": "numeric",
          "direction_text": "不判",
          "same_conditions": true,
          "evidence_ids": [
            "M0139"
          ],
          "reason": ""
        },
        {
          "id": "T4R6",
          "metric": "界面Li+输运活化能",
          "A": "FN-SEI",
          "B": "N-SEI",
          "value_A": "4.46",
          "value_B": "6.02",
          "unit": "kJ mol−1",
          "point": "变温EIS",
          "basis": "numeric",
          "direction_text": "不判",
          "same_conditions": true,
          "evidence_ids": [
            "M0139"
          ],
          "reason": ""
        }
      ]
    },
    {
      "id": "T5",
      "name": "相等LiNO3总量Li-S循环",
      "cell": "CNT/S||Li CR2032",
      "conditions": {
        "sulfur_loading": "5.0 mg cm−2",
        "ES": "5",
        "ES_unit": "μL mgS−1",
        "Li_thickness": "50 μm",
        "rate": "0.5 C",
        "formation": "未报告",
        "temperature": "未报告",
        "LiNO3": "调节膜载量使每电池LiNO3总量相同；具体总量未报告",
        "one_C": "未报告",
        "voltage": "1.7–2.6 V"
      },
      "formulations": [
        "FN-SEI",
        "R-SEI"
      ],
      "evidence_ids": [
        "M0159",
        "M0160",
        "M0165",
        "S0015",
        "S0017"
      ],
      "results": [
        {
          "id": "T5R1",
          "metric": "容量保持率",
          "A": "FN-SEI",
          "B": "R-SEI",
          "value_A": "80.6",
          "value_B": "61.3",
          "unit": "%",
          "point": "100 cycles",
          "basis": "numeric",
          "direction_text": "不判",
          "same_conditions": true,
          "evidence_ids": [
            "M0165"
          ],
          "reason": ""
        }
      ]
    },
    {
      "id": "T6",
      "name": "高载量Li-S循环",
      "cell": "CNT/S||Li CR2032",
      "conditions": {
        "sulfur_loading": "5.0 mg cm−2",
        "ES": "5",
        "ES_unit": "μL mgS−1",
        "Li_thickness": "50 μm",
        "rate": "0.1 C",
        "formation": "未报告",
        "temperature": "未报告",
        "LiNO3": "2 wt%；FN另配缓释膜",
        "one_C": "未报告",
        "voltage": "1.7–2.6 V"
      },
      "formulations": [
        "FN-SEI",
        "R-SEI"
      ],
      "evidence_ids": [
        "M0169",
        "M0219",
        "S0015",
        "S0017",
        "S0018"
      ],
      "results": [
        {
          "id": "T6R1",
          "metric": "初始放电容量",
          "A": "FN-SEI",
          "B": "R-SEI",
          "value_A": "about 1250",
          "value_B": "about 1250",
          "unit": "mAh g−1",
          "point": "初始圈",
          "basis": "numeric",
          "direction_text": "差异小",
          "same_conditions": true,
          "evidence_ids": [
            "M0173"
          ],
          "reason": ""
        },
        {
          "id": "T6R2",
          "metric": "稳定循环寿命",
          "A": "FN-SEI",
          "B": "R-SEI",
          "value_A": "250",
          "value_B": "approximately 25",
          "unit": "cycles",
          "point": "容量快速下降前",
          "basis": "numeric",
          "direction_text": "不判",
          "same_conditions": true,
          "evidence_ids": [
            "M0174",
            "M0175",
            "M0219"
          ],
          "reason": ""
        },
        {
          "id": "T6R3",
          "metric": "极化电压",
          "A": "FN-SEI",
          "B": "R-SEI",
          "value_A": "220",
          "value_B": "360",
          "unit": "mV",
          "point": "25圈后，依Fig. S15标题",
          "basis": "numeric",
          "direction_text": "不判",
          "same_conditions": true,
          "evidence_ids": [
            "M0177",
            "S0057"
          ],
          "reason": ""
        },
        {
          "id": "T6R4",
          "metric": "残余活性锂",
          "A": "FN-SEI",
          "B": "R-SEI",
          "value_A": "91.2",
          "value_B": "14.5",
          "unit": "%",
          "point": "25 cycles",
          "basis": "numeric",
          "direction_text": "不判",
          "same_conditions": true,
          "evidence_ids": [
            "M0196"
          ],
          "reason": ""
        }
      ]
    },
    {
      "id": "T7",
      "name": "穿梭电流",
      "cell": "CNT/S||Li CR2032",
      "conditions": {
        "sulfur_loading": "5.0 mg cm−2",
        "ES": "5",
        "ES_unit": "μL mgS−1",
        "Li_thickness": "50 μm",
        "rate": "0.1 C循环后多电位恒电位稳态电流",
        "formation": "未报告",
        "temperature": "未报告",
        "LiNO3": "2 wt%；FN另配缓释膜",
        "one_C": "未报告",
        "voltage": "1.7–2.6 V"
      },
      "formulations": [
        "FN-SEI",
        "R-SEI"
      ],
      "evidence_ids": [
        "M0170",
        "S0019",
        "S0020",
        "S0021"
      ],
      "results": [
        {
          "id": "T7R1",
          "metric": "穿梭电流",
          "A": "FN-SEI",
          "B": "R-SEI",
          "value_A": "close to 0",
          "value_B": "close to 0",
          "unit": null,
          "point": "第1圈",
          "basis": "qualitative",
          "direction_text": "差异小",
          "same_conditions": true,
          "evidence_ids": [
            "M0171"
          ],
          "reason": ""
        },
        {
          "id": "T7R2",
          "metric": "穿梭电流",
          "A": "FN-SEI",
          "B": "R-SEI",
          "value_A": "approximately five times lower",
          "value_B": "比较基准",
          "unit": null,
          "point": "25圈",
          "basis": "qualitative",
          "direction_text": "变好",
          "same_conditions": true,
          "evidence_ids": [
            "M0172"
          ],
          "reason": ""
        }
      ]
    },
    {
      "id": "T8",
      "name": "Li-S软包循环",
      "cell": "CNT/S||Li pouch",
      "conditions": {
        "sulfur_loading": "6 mg cm−2",
        "ES": "3",
        "ES_unit": "μL mgS−1",
        "Li_thickness": "50 μm",
        "rate": "未报告",
        "formation": "未报告",
        "temperature": "未报告",
        "LiNO3": "2 wt%；FN缓释膜；Table S1未列TFTFE",
        "one_C": "未报告"
      },
      "formulations": [
        "FN-SEI"
      ],
      "evidence_ids": [
        "M0197",
        "M0198",
        "M0200",
        "M0201",
        "M0203",
        "S0074"
      ],
      "results": [
        {
          "id": "T8R1",
          "metric": "放电容量",
          "A": "FN-SEI",
          "B": null,
          "value_A": "1.67",
          "value_B": null,
          "unit": "Ah",
          "point": "初始",
          "basis": "numeric",
          "direction_text": "不判",
          "same_conditions": true,
          "evidence_ids": [
            "M0200"
          ],
          "reason": ""
        },
        {
          "id": "T8R2",
          "metric": "放电容量",
          "A": "FN-SEI",
          "B": null,
          "value_A": "1.55",
          "value_B": null,
          "unit": "Ah",
          "point": "20 cycles",
          "basis": "numeric",
          "direction_text": "不判",
          "same_conditions": true,
          "evidence_ids": [
            "M0201"
          ],
          "reason": ""
        },
        {
          "id": "T8R3",
          "metric": "全电池质量能量密度",
          "A": "FN-SEI",
          "B": null,
          "value_A": "about 300",
          "value_B": null,
          "unit": "Wh kg−1",
          "point": "初始",
          "basis": "numeric",
          "direction_text": "不判",
          "same_conditions": true,
          "evidence_ids": [
            "M0203"
          ],
          "reason": ""
        }
      ]
    },
    {
      "id": "T9",
      "name": "Li-Nafion膜单独对照",
      "cell": "Li||S及Li||Li（两图仅定性）",
      "conditions": {
        "sulfur_loading": "未报告",
        "ES": "未报告",
        "ES_unit": "未报告",
        "Li_thickness": "未报告",
        "rate": "未报告",
        "formation": "未报告",
        "temperature": "未报告",
        "LiNO3": "未明确独立膜对照用量",
        "one_C": "未报告"
      },
      "formulations": [
        "R-SEI",
        "Li-Nafion膜（非缓释膜）"
      ],
      "evidence_ids": [
        "M0144",
        "M0179",
        "S0051",
        "S0058"
      ],
      "results": [
        {
          "id": "T9R1",
          "metric": "Li沉积剥离极化",
          "A": "Li-Nafion膜（非缓释膜）",
          "B": "R-SEI",
          "value_A": "降低",
          "value_B": "基准",
          "unit": null,
          "point": "Fig.S10",
          "basis": "qualitative",
          "direction_text": "变好",
          "same_conditions": true,
          "evidence_ids": [
            "M0144"
          ],
          "reason": ""
        },
        {
          "id": "T9R2",
          "metric": "Li-S循环寿命",
          "A": "Li-Nafion膜（非缓释膜）",
          "B": "R-SEI",
          "value_A": "改善",
          "value_B": "基准",
          "unit": null,
          "point": "Fig.S16",
          "basis": "qualitative",
          "direction_text": "变好",
          "same_conditions": true,
          "evidence_ids": [
            "M0179"
          ],
          "reason": ""
        }
      ]
    }
  ],
  "mechanisms": [
    {
      "id": "M1",
      "summary": "TFTFE抑制LiNO3快速溶出，与聚合物封装共同持续补充NO3−，支持长循环牺牲成膜",
      "A": "FN-SEI",
      "B": "R-SEI",
      "property": "缓释LiNO3/F-N富集SEI",
      "categories": [
        "负极锂",
        "电解液消耗"
      ],
      "source_type": "本文结论",
      "evidence_ids": [
        "M0081"
      ],
      "test_ids": [
        "T2",
        "T3",
        "T6"
      ],
      "side": "其他"
    },
    {
      "id": "M2",
      "summary": "FN-SEI调节Li+沉积，抑制枝晶和死锂",
      "A": "FN-SEI",
      "B": "R-SEI",
      "property": "缓释LiNO3/F-N富集SEI",
      "categories": [
        "负极锂"
      ],
      "source_type": "本文结论",
      "evidence_ids": [
        "M0119"
      ],
      "test_ids": [
        "T1",
        "T3"
      ],
      "side": "其他"
    },
    {
      "id": "M3",
      "summary": "枝晶受抑降低反应表面积和副反应可能性",
      "A": "FN-SEI",
      "B": "R-SEI",
      "property": "缓释LiNO3/F-N富集SEI",
      "categories": [
        "负极锂"
      ],
      "source_type": "本文结论",
      "evidence_ids": [
        "M0122"
      ],
      "test_ids": [
        "T2"
      ],
      "side": "其他"
    },
    {
      "id": "M4",
      "summary": "对照SEI无法有效阻止高表面积枝晶，副反应和死锂累积造成CE快速衰减",
      "A": "FN-SEI",
      "B": "R-SEI",
      "property": "缓释LiNO3/F-N富集SEI",
      "categories": [
        "负极锂"
      ],
      "source_type": "本文结论",
      "evidence_ids": [
        "M0146"
      ],
      "test_ids": [
        "T2"
      ],
      "side": "其他"
    },
    {
      "id": "M5",
      "summary": "FN-SEI中更多LiF/Li3N/LiNxOy促进均匀沉积",
      "A": "FN-SEI",
      "B": "R-SEI",
      "property": "缓释LiNO3/F-N富集SEI",
      "categories": [
        "负极锂"
      ],
      "source_type": "本文结论",
      "evidence_ids": [
        "M0147"
      ],
      "test_ids": [
        "T1",
        "T3"
      ],
      "side": "其他"
    },
    {
      "id": "M6",
      "summary": "缓释膜补充循环消耗的LiNO3",
      "A": "FN-SEI",
      "B": "R-SEI",
      "property": "缓释LiNO3/F-N富集SEI",
      "categories": [
        "电解液消耗"
      ],
      "source_type": "本文结论",
      "evidence_ids": [
        "M0148"
      ],
      "test_ids": [
        "T2",
        "T6"
      ],
      "side": "其他"
    },
    {
      "id": "M7",
      "summary": "FN-SEI不影响硫氧化还原动力学",
      "A": "FN-SEI",
      "B": "R-SEI",
      "property": "缓释LiNO3/F-N富集SEI",
      "categories": [
        "正极反应"
      ],
      "source_type": "本文结论",
      "evidence_ids": [
        "M0157",
        "M0158"
      ],
      "test_ids": [],
      "side": "其他"
    },
    {
      "id": "M8",
      "summary": "R-SEI电池25圈后因严重枝晶和LiNO3耗尽而容量快速下降、CE波动",
      "A": "FN-SEI",
      "B": "R-SEI",
      "property": "缓释LiNO3/F-N富集SEI",
      "categories": [
        "负极锂",
        "电解液消耗"
      ],
      "source_type": "本文结论",
      "evidence_ids": [
        "M0174"
      ],
      "test_ids": [
        "T6"
      ],
      "side": "其他"
    },
    {
      "id": "M9",
      "summary": "R-SEI严重钝化导致极化增加",
      "A": "FN-SEI",
      "B": "R-SEI",
      "property": "缓释LiNO3/F-N富集SEI",
      "categories": [
        "负极锂"
      ],
      "source_type": "本文结论",
      "evidence_ids": [
        "M0178"
      ],
      "test_ids": [
        "T6"
      ],
      "side": "其他"
    },
    {
      "id": "M10",
      "summary": "Li-Nafion屏蔽LiPSs，PP骨架调控Li+流，单独用膜也改善寿命",
      "A": "FN-SEI",
      "B": "R-SEI",
      "property": "缓释LiNO3/F-N富集SEI",
      "categories": [
        "多硫化物穿梭",
        "负极锂"
      ],
      "source_type": "本文结论",
      "evidence_ids": [
        "M0179"
      ],
      "test_ids": [
        "T9"
      ],
      "side": "其他"
    },
    {
      "id": "M11",
      "summary": "FN-SEI屏蔽LiPSs、加快Li+迁移并抑制电子隧穿，因此改善Li CE并抑制穿梭",
      "A": "FN-SEI",
      "B": "R-SEI",
      "property": "缓释LiNO3/F-N富集SEI",
      "categories": [
        "多硫化物穿梭",
        "负极锂"
      ],
      "source_type": "本文结论",
      "evidence_ids": [
        "M0204"
      ],
      "test_ids": [
        "T1",
        "T6",
        "T7"
      ],
      "side": "其他"
    }
  ],
  "design_claims": [
    {
      "summary": "通过LiNO3封装和10 vol% TFTFE共同控制释放，实现持久F/N富集SEI",
      "evidence_ids": [
        "M0043",
        "M0047",
        "M0063",
        "M0206"
      ]
    }
  ],
  "figure_requests": [
    {
      "test_id": "T5",
      "figure": "Figure S13b",
      "part": "si",
      "metric": "容量",
      "A": "FN-SEI",
      "B": "R-SEI",
      "target_point": "首圈及100圈",
      "anchor_quote_ids": [
        "M0165"
      ],
      "reason": "补全文字缺失容量侧，仅锚点校验通过才使用"
    },
    {
      "test_id": "T6",
      "figure": "Figure 5c",
      "part": "main",
      "metric": "容量",
      "A": "FN-SEI",
      "B": "R-SEI",
      "target_point": "首圈及250圈",
      "anchor_quote_ids": [
        "M0173",
        "M0174",
        "M0175"
      ],
      "reason": "补全文字缺失容量侧，仅锚点校验通过才使用"
    },
    {
      "test_id": "T8",
      "figure": "Figure S20",
      "part": "si",
      "metric": "容量",
      "A": "FN-SEI",
      "B": null,
      "target_point": "首圈及20圈",
      "anchor_quote_ids": [
        "M0200",
        "M0201"
      ],
      "reason": "补全文字缺失容量侧，仅锚点校验通过才使用"
    }
  ],
  "gaps": [
    "Li||Li厚度正文100 μm与SI通用50 μm冲突，保留两者",
    "Table S1软包电解液只写DOL/DME，未写TFTFE，与FN命名不一致",
    "Li-Nafion单独对照仅定性；T9两个电池体系未合并数值比较",
    "温度、化成、1C定义未报告；溶解度/电导率/黏度实测值未报告；模拟电导率不当实测"
  ],
  "source_review": {
    "main": true,
    "si": true,
    "notes": "完整通读正文及可用SI索引；未读旧提取或参考答案。"
  }
}

File: output/GPT_v4_调试集53篇_2026-10-24/independent_predictions/P352.json
{
  "paper_id": "P352",
  "doi": "10.1021/acsaem.3c01966",
  "formulations": [
    {
      "id": "DOL:DME-control",
      "name": "DOL:DME-control",
      "components": [
        {
          "name": "DOL",
          "role": "溶剂化溶剂",
          "amount": "1",
          "unit": "质量份"
        },
        {
          "name": "DME",
          "role": "溶剂化溶剂",
          "amount": "1",
          "unit": "质量份"
        },
        {
          "name": "LiTFSI",
          "role": "盐",
          "amount": "1",
          "unit": "mol kgsolvent−1"
        },
        {
          "name": "LiNO3",
          "role": "添加剂",
          "amount": "1",
          "unit": "mol kgsolvent−1"
        }
      ],
      "raw_formula": "DOL:DME 1:1 w/w；LiTFSI和LiNO3各1 mol kgsolvent−1",
      "evidence_ids": [
        "M0073"
      ]
    },
    {
      "id": "TE-5%",
      "name": "TE-5%",
      "components": [
        {
          "name": "TEGDME",
          "role": "溶剂化溶剂",
          "amount": "基液",
          "unit": ""
        },
        {
          "name": "LiTFSI",
          "role": "盐",
          "amount": "1",
          "unit": "mol kgsolvent−1，添加DOL前"
        },
        {
          "name": "LiNO3",
          "role": "添加剂",
          "amount": "1",
          "unit": "mol kgsolvent−1，添加DOL前"
        },
        {
          "name": "DOL",
          "role": "溶剂化溶剂",
          "amount": "5",
          "unit": "wt%相对初始溶液质量"
        }
      ],
      "raw_formula": "TEGDME中LiTFSI和LiNO3各1 mol kgsolvent−1；按初始溶液质量额外加入5 wt% DOL",
      "evidence_ids": [
        "M0029",
        "M0030",
        "M0031",
        "M0037"
      ]
    },
    {
      "id": "TE-10%",
      "name": "TE-10%",
      "components": [
        {
          "name": "TEGDME",
          "role": "溶剂化溶剂",
          "amount": "基液",
          "unit": ""
        },
        {
          "name": "LiTFSI",
          "role": "盐",
          "amount": "1",
          "unit": "mol kgsolvent−1，添加DOL前"
        },
        {
          "name": "LiNO3",
          "role": "添加剂",
          "amount": "1",
          "unit": "mol kgsolvent−1，添加DOL前"
        },
        {
          "name": "DOL",
          "role": "溶剂化溶剂",
          "amount": "10",
          "unit": "wt%相对初始溶液质量"
        }
      ],
      "raw_formula": "TEGDME中LiTFSI和LiNO3各1 mol kgsolvent−1；按初始溶液质量额外加入10 wt% DOL",
      "evidence_ids": [
        "M0029",
        "M0030",
        "M0031",
        "M0037"
      ]
    },
    {
      "id": "TE-15%",
      "name": "TE-15%",
      "components": [
        {
          "name": "TEGDME",
          "role": "溶剂化溶剂",
          "amount": "基液",
          "unit": ""
        },
        {
          "name": "LiTFSI",
          "role": "盐",
          "amount": "1",
          "unit": "mol kgsolvent−1，添加DOL前"
        },
        {
          "name": "LiNO3",
          "role": "添加剂",
          "amount": "1",
          "unit": "mol kgsolvent−1，添加DOL前"
        },
        {
          "name": "DOL",
          "role": "溶剂化溶剂",
          "amount": "15",
          "unit": "wt%相对初始溶液质量"
        }
      ],
      "raw_formula": "TEGDME中LiTFSI和LiNO3各1 mol kgsolvent−1；按初始溶液质量额外加入15 wt% DOL",
      "evidence_ids": [
        "M0029",
        "M0030",
        "M0031",
        "M0037"
      ]
    }
  ],
  "control_id": "DOL:DME-control",
  "control_type": "常规醚基准（DOL/DME + LiTFSI + LiNO3）",
  "gradients": [
    {
      "name": "DOL加入量",
      "order": [
        "TE-5%",
        "TE-10%",
        "TE-15%"
      ],
      "values": [
        "5",
        "10",
        "15 wt%相对初始溶液"
      ],
      "solvation_axis": "TE-5至TE-15作者推测离子缔合增加；未直接定量溶剂化强度",
      "evidence_ids": [
        "M0030",
        "M0107"
      ]
    }
  ],
  "properties": [
    {
      "name": "Li+溶剂化/离子缔合",
      "values": {
        "TE-5%": "较低离子缔合",
        "TE-10%": "较高",
        "TE-15%": "较高"
      },
      "direction": "FTIR强度提示更多离子对，属于作者推测",
      "method": "FTIR",
      "system": "电解液",
      "evidence_ids": [
        "M0107"
      ]
    },
    {
      "name": "离子电导率（25 °C）",
      "values": {
        "TE-5%": "near 1.5×10−3 S cm−1",
        "TE-10%": "near 1.5×10−3 S cm−1",
        "TE-15%": "near 1.5×10−3 S cm−1"
      },
      "direction": "相近",
      "method": "EIS",
      "system": "SS||SS",
      "evidence_ids": [
        "M0097"
      ]
    },
    {
      "name": "离子电导率（−3 °C）",
      "values": {
        "TE-5%": "8×10−4",
        "TE-10%": "6×10−4",
        "TE-15%": "7×10−4"
      },
      "direction": "S cm−1；非单调",
      "method": "EIS",
      "system": "SS||SS",
      "evidence_ids": [
        "M0098"
      ]
    },
    {
      "name": "离子电导率（约50 °C）",
      "values": {
        "TE-5%": "2×10−3",
        "TE-10%": "2×10−3",
        "TE-15%": "approaching 3×10−3"
      },
      "direction": "S cm−1；TE-15较高",
      "method": "EIS",
      "system": "SS||SS",
      "evidence_ids": [
        "M0097"
      ]
    },
    {
      "name": "Li+迁移数",
      "values": {
        "TE-5%": "0.55",
        "TE-10%": "0.53",
        "TE-15%": "0.50"
      },
      "direction": "随DOL增加下降",
      "method": "Bruce–Vincent–Evans",
      "system": "Li||Li",
      "evidence_ids": [
        "M0116"
      ]
    },
    {
      "name": "离子运动活化能",
      "values": {
        "TE-5%": "5.1×10−2",
        "TE-10%": "7.6×10−2",
        "TE-15%": "8.5×10−2"
      },
      "direction": "eV；随DOL增加升高",
      "method": "Arrhenius拟合电导率",
      "system": "电解液",
      "evidence_ids": [
        "M0100"
      ]
    },
    {
      "name": "黏度",
      "values": {
        "TE-5%": "高",
        "TE-10%": "中",
        "TE-15%": "低"
      },
      "direction": "增加DOL降低黏度，未给溶液实测数",
      "method": "作者描述",
      "system": "电解液",
      "evidence_ids": [
        "M0173",
        "M0177",
        "M0188",
        "M0189"
      ]
    }
  ],
  "tests": [
    {
      "id": "T1",
      "name": "静置Li界面阻抗",
      "cell": "Li||Li",
      "conditions": {
        "sulfur_loading": "未报告",
        "ES": "未报告",
        "ES_unit": "未报告",
        "Li_thickness": "未报告",
        "rate": "EIS 500 kHz–100 mHz,10 mV",
        "formation": "未报告",
        "temperature": "未报告",
        "LiNO3": "基液1 mol kgsolvent−1",
        "one_C": "未报告"
      },
      "formulations": [
        "TE-5%",
        "TE-10%",
        "TE-15%"
      ],
      "evidence_ids": [
        "M0047",
        "M0110"
      ],
      "results": [
        {
          "id": "T1R1",
          "metric": "界面电阻",
          "A": "TE-5%",
          "B": null,
          "value_A": "85",
          "value_B": null,
          "unit": "Ω",
          "point": "初始",
          "basis": "numeric",
          "direction_text": "不判",
          "same_conditions": true,
          "evidence_ids": [
            "M0110"
          ],
          "reason": ""
        },
        {
          "id": "T1R2",
          "metric": "界面电阻",
          "A": "TE-5%",
          "B": null,
          "value_A": "154",
          "value_B": null,
          "unit": "Ω",
          "point": "18天",
          "basis": "numeric",
          "direction_text": "不判",
          "same_conditions": true,
          "evidence_ids": [
            "M0110"
          ],
          "reason": ""
        },
        {
          "id": "T1R3",
          "metric": "界面电阻",
          "A": "TE-10%",
          "B": null,
          "value_A": "84",
          "value_B": null,
          "unit": "Ω",
          "point": "初始",
          "basis": "numeric",
          "direction_text": "不判",
          "same_conditions": true,
          "evidence_ids": [
            "M0110"
          ],
          "reason": ""
        },
        {
          "id": "T1R4",
          "metric": "界面电阻",
          "A": "TE-10%",
          "B": null,
          "value_A": "129",
          "value_B": null,
          "unit": "Ω",
          "point": "18天",
          "basis": "numeric",
          "direction_text": "不判",
          "same_conditions": true,
          "evidence_ids": [
            "M0110"
          ],
          "reason": ""
        },
        {
          "id": "T1R5",
          "metric": "界面电阻",
          "A": "TE-15%",
          "B": null,
          "value_A": "50",
          "value_B": null,
          "unit": "Ω",
          "point": "初始",
          "basis": "numeric",
          "direction_text": "不判",
          "same_conditions": true,
          "evidence_ids": [
            "M0110"
          ],
          "reason": ""
        },
        {
          "id": "T1R6",
          "metric": "界面电阻",
          "A": "TE-15%",
          "B": null,
          "value_A": "86",
          "value_B": null,
          "unit": "Ω",
          "point": "18天",
          "basis": "numeric",
          "direction_text": "不判",
          "same_conditions": true,
          "evidence_ids": [
            "M0110"
          ],
          "reason": ""
        }
      ]
    },
    {
      "id": "T2",
      "name": "Li沉积剥离",
      "cell": "Li||Li T-cell",
      "conditions": {
        "sulfur_loading": "未报告",
        "ES": "未报告",
        "ES_unit": "未报告",
        "Li_thickness": "未报告",
        "rate": "0.1 mA cm−2",
        "formation": "未报告",
        "temperature": "未报告",
        "LiNO3": "基液1 mol kgsolvent−1",
        "one_C": "未报告"
      },
      "formulations": [
        "TE-5%",
        "TE-10%",
        "TE-15%"
      ],
      "evidence_ids": [
        "M0046",
        "M0122",
        "M0124",
        "M0126"
      ],
      "results": [
        {
          "id": "T2R1",
          "metric": "过电位",
          "A": "TE-5%",
          "B": null,
          "value_A": "27",
          "value_B": null,
          "unit": "mV",
          "point": "第8天开始",
          "basis": "numeric",
          "direction_text": "不判",
          "same_conditions": true,
          "evidence_ids": [
            "M0124"
          ],
          "reason": ""
        },
        {
          "id": "T2R2",
          "metric": "过电位",
          "A": "TE-10%",
          "B": null,
          "value_A": "23",
          "value_B": null,
          "unit": "mV",
          "point": "第8天开始",
          "basis": "numeric",
          "direction_text": "不判",
          "same_conditions": true,
          "evidence_ids": [
            "M0124"
          ],
          "reason": ""
        },
        {
          "id": "T2R3",
          "metric": "过电位",
          "A": "TE-15%",
          "B": null,
          "value_A": "20",
          "value_B": null,
          "unit": "mV",
          "point": "第8天开始",
          "basis": "numeric",
          "direction_text": "不判",
          "same_conditions": true,
          "evidence_ids": [
            "M0124"
          ],
          "reason": ""
        },
        {
          "id": "T2R4",
          "metric": "过电位",
          "A": "全梯度",
          "B": null,
          "value_A": "∼30",
          "value_B": null,
          "unit": "mV",
          "point": "后半段稳定",
          "basis": "numeric",
          "direction_text": "不判",
          "same_conditions": true,
          "evidence_ids": [
            "M0126",
            "M0132"
          ],
          "reason": ""
        }
      ]
    },
    {
      "id": "T3",
      "name": "电化学稳定窗",
      "cell": "Li||SPC",
      "conditions": {
        "sulfur_loading": "未报告",
        "ES": "未报告",
        "ES_unit": "未报告",
        "Li_thickness": "未报告",
        "rate": "0.1 mV s−1",
        "formation": "未报告",
        "temperature": "未报告",
        "LiNO3": "基液1 mol kgsolvent−1",
        "one_C": "未报告"
      },
      "formulations": [
        "TE-5%",
        "TE-10%",
        "TE-15%"
      ],
      "evidence_ids": [
        "M0048",
        "M0051",
        "M0052",
        "M0120"
      ],
      "results": [
        {
          "id": "T3R1",
          "metric": "阳极稳定电位",
          "A": "TE-5%",
          "B": null,
          "value_A": "4.41",
          "value_B": null,
          "unit": "V vs Li+/Li",
          "point": "30 μA判据",
          "basis": "numeric",
          "direction_text": "不判",
          "same_conditions": true,
          "evidence_ids": [
            "M0114",
            "M0120"
          ],
          "reason": ""
        },
        {
          "id": "T3R2",
          "metric": "阳极稳定电位",
          "A": "TE-10%",
          "B": null,
          "value_A": "4.38",
          "value_B": null,
          "unit": "V vs Li+/Li",
          "point": "30 μA判据",
          "basis": "numeric",
          "direction_text": "不判",
          "same_conditions": true,
          "evidence_ids": [
            "M0114",
            "M0120"
          ],
          "reason": ""
        },
        {
          "id": "T3R3",
          "metric": "阳极稳定电位",
          "A": "TE-15%",
          "B": null,
          "value_A": "4.37",
          "value_B": null,
          "unit": "V vs Li+/Li",
          "point": "30 μA判据",
          "basis": "numeric",
          "direction_text": "不判",
          "same_conditions": true,
          "evidence_ids": [
            "M0114",
            "M0120"
          ],
          "reason": ""
        }
      ]
    },
    {
      "id": "T4",
      "name": "常规电解液固定倍率循环",
      "cell": "S:MWCNTs||Li CR2032",
      "conditions": {
        "sulfur_loading": "2.2–2.3 mg cm−2",
        "ES": "10",
        "ES_unit": "μL mg−1",
        "Li_thickness": "未报告",
        "rate": "C/5",
        "formation": "未报告",
        "temperature": "未报告",
        "LiNO3": "1 mol kgsolvent−1",
        "one_C": "1675 mA g−1",
        "voltage": "1.7–2.8 V"
      },
      "formulations": [
        "DOL:DME-control"
      ],
      "evidence_ids": [
        "M0076",
        "M0158",
        "M0159"
      ],
      "results": [
        {
          "id": "T4R1",
          "metric": "放电容量",
          "A": "DOL:DME-control",
          "B": null,
          "value_A": "810",
          "value_B": null,
          "unit": "mAh g−1",
          "point": "首圈",
          "basis": "numeric",
          "direction_text": "不判",
          "same_conditions": true,
          "evidence_ids": [
            "M0158"
          ],
          "reason": ""
        },
        {
          "id": "T4R2",
          "metric": "放电容量",
          "A": "DOL:DME-control",
          "B": null,
          "value_A": "about 610",
          "value_B": null,
          "unit": "mAh g−1",
          "point": "稳定阶段",
          "basis": "numeric",
          "direction_text": "不判",
          "same_conditions": true,
          "evidence_ids": [
            "M0158"
          ],
          "reason": ""
        },
        {
          "id": "T4R3",
          "metric": "放电容量",
          "A": "DOL:DME-control",
          "B": null,
          "value_A": "500",
          "value_B": null,
          "unit": "mAh g−1",
          "point": "200圈",
          "basis": "numeric",
          "direction_text": "不判",
          "same_conditions": true,
          "evidence_ids": [
            "M0158"
          ],
          "reason": ""
        },
        {
          "id": "T4R4",
          "metric": "库仑效率",
          "A": "DOL:DME-control",
          "B": null,
          "value_A": ">99",
          "value_B": null,
          "unit": "%",
          "point": "整个测试",
          "basis": "numeric",
          "direction_text": "不判",
          "same_conditions": true,
          "evidence_ids": [
            "M0158"
          ],
          "reason": ""
        }
      ]
    },
    {
      "id": "T5",
      "name": "常规电解液固定倍率循环",
      "cell": "S:MWCNTs||Li CR2032",
      "conditions": {
        "sulfur_loading": "2.2–2.3 mg cm−2",
        "ES": "10",
        "ES_unit": "μL mg−1",
        "Li_thickness": "未报告",
        "rate": "C/3",
        "formation": "未报告",
        "temperature": "未报告",
        "LiNO3": "1 mol kgsolvent−1",
        "one_C": "1675 mA g−1",
        "voltage": "1.7–2.8 V"
      },
      "formulations": [
        "DOL:DME-control"
      ],
      "evidence_ids": [
        "M0076",
        "M0158",
        "M0159"
      ],
      "results": [
        {
          "id": "T5R1",
          "metric": "放电容量",
          "A": "DOL:DME-control",
          "B": null,
          "value_A": "703",
          "value_B": null,
          "unit": "mAh g−1",
          "point": "首圈",
          "basis": "numeric",
          "direction_text": "不判",
          "same_conditions": true,
          "evidence_ids": [
            "M0159"
          ],
          "reason": ""
        },
        {
          "id": "T5R2",
          "metric": "放电容量",
          "A": "DOL:DME-control",
          "B": null,
          "value_A": "about 530",
          "value_B": null,
          "unit": "mAh g−1",
          "point": "稳定阶段",
          "basis": "numeric",
          "direction_text": "不判",
          "same_conditions": true,
          "evidence_ids": [
            "M0159"
          ],
          "reason": ""
        },
        {
          "id": "T5R3",
          "metric": "放电容量",
          "A": "DOL:DME-control",
          "B": null,
          "value_A": "436",
          "value_B": null,
          "unit": "mAh g−1",
          "point": "200圈",
          "basis": "numeric",
          "direction_text": "不判",
          "same_conditions": true,
          "evidence_ids": [
            "M0159"
          ],
          "reason": ""
        },
        {
          "id": "T5R4",
          "metric": "库仑效率",
          "A": "DOL:DME-control",
          "B": null,
          "value_A": ">97",
          "value_B": null,
          "unit": "%",
          "point": "整个测试",
          "basis": "numeric",
          "direction_text": "不判",
          "same_conditions": true,
          "evidence_ids": [
            "M0159"
          ],
          "reason": ""
        }
      ]
    },
    {
      "id": "T6",
      "name": "常规电解液高载量循环",
      "cell": "S:MWCNTs||Li CR2032",
      "conditions": {
        "sulfur_loading": "5.2 mg cm−2",
        "ES": "6",
        "ES_unit": "μL mg−1",
        "Li_thickness": "未报告",
        "rate": "C/10",
        "formation": "未报告",
        "temperature": "未报告",
        "LiNO3": "1 mol kgsolvent−1",
        "one_C": "1675 mA g−1",
        "voltage": "1.7–2.8 V"
      },
      "formulations": [
        "DOL:DME-control"
      ],
      "evidence_ids": [
        "M0076",
        "M0167",
        "M0169",
        "M0170"
      ],
      "results": [
        {
          "id": "T6R1",
          "metric": "放电容量",
          "A": "DOL:DME-control",
          "B": null,
          "value_A": "803",
          "value_B": null,
          "unit": "mAh g−1",
          "point": "首圈",
          "basis": "numeric",
          "direction_text": "不判",
          "same_conditions": true,
          "evidence_ids": [
            "M0169",
            "M0170"
          ],
          "reason": ""
        },
        {
          "id": "T6R2",
          "metric": "放电容量",
          "A": "DOL:DME-control",
          "B": null,
          "value_A": "531",
          "value_B": null,
          "unit": "mAh g−1",
          "point": "第5圈",
          "basis": "numeric",
          "direction_text": "不判",
          "same_conditions": true,
          "evidence_ids": [
            "M0169",
            "M0170"
          ],
          "reason": ""
        },
        {
          "id": "T6R3",
          "metric": "放电容量",
          "A": "DOL:DME-control",
          "B": null,
          "value_A": "350–400",
          "value_B": null,
          "unit": "mAh g−1",
          "point": "稳态至200圈",
          "basis": "numeric",
          "direction_text": "不判",
          "same_conditions": true,
          "evidence_ids": [
            "M0169",
            "M0170"
          ],
          "reason": ""
        },
        {
          "id": "T6R4",
          "metric": "库仑效率",
          "A": "DOL:DME-control",
          "B": null,
          "value_A": ">97",
          "value_B": null,
          "unit": "%",
          "point": "全程",
          "basis": "numeric",
          "direction_text": "不判",
          "same_conditions": true,
          "evidence_ids": [
            "M0170"
          ],
          "reason": ""
        }
      ]
    },
    {
      "id": "T7",
      "name": "常规电解液倍率",
      "cell": "S:MWCNTs||Li CR2032",
      "conditions": {
        "sulfur_loading": "2.2 mg cm−2",
        "ES": "10",
        "ES_unit": "μL mg−1",
        "Li_thickness": "未报告",
        "rate": "C/10,C/8,C/5,C/3,C/2,回C/10，每档5圈",
        "formation": "未报告",
        "temperature": "未报告",
        "LiNO3": "1 mol kgsolvent−1",
        "one_C": "1675 mA g−1",
        "voltage": "C/10–C/3:1.8–2.8 V；C/2:1.7–2.8 V"
      },
      "formulations": [
        "DOL:DME-control"
      ],
      "evidence_ids": [
        "M0077",
        "M0078",
        "M0155",
        "M0156"
      ],
      "results": [
        {
          "id": "T7R1",
          "metric": "倍率容量",
          "A": "DOL:DME-control",
          "B": null,
          "value_A": "1100",
          "value_B": null,
          "unit": "mAh g−1",
          "point": "初始C/10",
          "basis": "numeric",
          "direction_text": "不判",
          "same_conditions": true,
          "evidence_ids": [
            "M0155",
            "M0156"
          ],
          "reason": ""
        },
        {
          "id": "T7R2",
          "metric": "倍率容量",
          "A": "DOL:DME-control",
          "B": null,
          "value_A": "976",
          "value_B": null,
          "unit": "mAh g−1",
          "point": "稳态C/10",
          "basis": "numeric",
          "direction_text": "不判",
          "same_conditions": true,
          "evidence_ids": [
            "M0155",
            "M0156"
          ],
          "reason": ""
        },
        {
          "id": "T7R3",
          "metric": "倍率容量",
          "A": "DOL:DME-control",
          "B": null,
          "value_A": "915",
          "value_B": null,
          "unit": "mAh g−1",
          "point": "C/8",
          "basis": "numeric",
          "direction_text": "不判",
          "same_conditions": true,
          "evidence_ids": [
            "M0155",
            "M0156"
          ],
          "reason": ""
        },
        {
          "id": "T7R4",
          "metric": "倍率容量",
          "A": "DOL:DME-control",
          "B": null,
          "value_A": "833",
          "value_B": null,
          "unit": "mAh g−1",
          "point": "C/5",
          "basis": "numeric",
          "direction_text": "不判",
          "same_conditions": true,
          "evidence_ids": [
            "M0155",
            "M0156"
          ],
          "reason": ""
        },
        {
          "id": "T7R5",
          "metric": "倍率容量",
          "A": "DOL:DME-control",
          "B": null,
          "value_A": "720",
          "value_B": null,
          "unit": "mAh g−1",
          "point": "C/3",
          "basis": "numeric",
          "direction_text": "不判",
          "same_conditions": true,
          "evidence_ids": [
            "M0155",
            "M0156"
          ],
          "reason": ""
        },
        {
          "id": "T7R6",
          "metric": "倍率容量",
          "A": "DOL:DME-control",
          "B": null,
          "value_A": "163",
          "value_B": null,
          "unit": "mAh g−1",
          "point": "C/2",
          "basis": "numeric",
          "direction_text": "不判",
          "same_conditions": true,
          "evidence_ids": [
            "M0155",
            "M0156"
          ],
          "reason": ""
        },
        {
          "id": "T7R7",
          "metric": "倍率容量",
          "A": "DOL:DME-control",
          "B": null,
          "value_A": "922",
          "value_B": null,
          "unit": "mAh g−1",
          "point": "回C/10",
          "basis": "numeric",
          "direction_text": "不判",
          "same_conditions": true,
          "evidence_ids": [
            "M0155",
            "M0156"
          ],
          "reason": ""
        }
      ]
    },
    {
      "id": "T8",
      "name": "TE系列固定倍率循环",
      "cell": "S:MWCNTs||Li CR2032",
      "conditions": {
        "sulfur_loading": "1.7–2.1 mg cm−2；配方逐项载量未明确",
        "ES": "15",
        "ES_unit": "μL mg−1",
        "Li_thickness": "未报告",
        "rate": "C/5",
        "formation": "未报告",
        "temperature": "未报告",
        "LiNO3": "1 mol kgsolvent−1",
        "one_C": "1675 mA g−1",
        "voltage": "1.7–2.8 V"
      },
      "formulations": [
        "TE-5%",
        "TE-10%",
        "TE-15%"
      ],
      "evidence_ids": [
        "M0082",
        "M0161",
        "M0162"
      ],
      "results": [
        {
          "id": "T8R1",
          "metric": "初始放电容量",
          "A": "TE-5%",
          "B": null,
          "value_A": "140",
          "value_B": null,
          "unit": "mAh g−1",
          "point": "初始阶段起点",
          "basis": "numeric",
          "direction_text": "不判",
          "same_conditions": true,
          "evidence_ids": [
            "M0175"
          ],
          "reason": ""
        },
        {
          "id": "T8R2",
          "metric": "初始放电容量",
          "A": "TE-10%",
          "B": null,
          "value_A": "220",
          "value_B": null,
          "unit": "mAh g−1",
          "point": "初始阶段起点",
          "basis": "numeric",
          "direction_text": "不判",
          "same_conditions": true,
          "evidence_ids": [
            "M0175"
          ],
          "reason": ""
        },
        {
          "id": "T8R3",
          "metric": "初始放电容量",
          "A": "TE-15%",
          "B": null,
          "value_A": "270",
          "value_B": null,
          "unit": "mAh g−1",
          "point": "初始阶段起点",
          "basis": "numeric",
          "direction_text": "不判",
          "same_conditions": true,
          "evidence_ids": [
            "M0175"
          ],
          "reason": ""
        },
        {
          "id": "T8R4",
          "metric": "活化后放电容量",
          "A": "TE-5%",
          "B": null,
          "value_A": "360",
          "value_B": null,
          "unit": "mAh g−1",
          "point": "初始阶段增长终点，圈数未明",
          "basis": "numeric",
          "direction_text": "不判",
          "same_conditions": true,
          "evidence_ids": [
            "M0175"
          ],
          "reason": ""
        },
        {
          "id": "T8R5",
          "metric": "活化后放电容量",
          "A": "TE-10%",
          "B": null,
          "value_A": "530",
          "value_B": null,
          "unit": "mAh g−1",
          "point": "初始阶段增长终点，圈数未明",
          "basis": "numeric",
          "direction_text": "不判",
          "same_conditions": true,
          "evidence_ids": [
            "M0175"
          ],
          "reason": ""
        },
        {
          "id": "T8R6",
          "metric": "活化后放电容量",
          "A": "TE-15%",
          "B": null,
          "value_A": "570",
          "value_B": null,
          "unit": "mAh g−1",
          "point": "初始阶段增长终点，圈数未明",
          "basis": "numeric",
          "direction_text": "不判",
          "same_conditions": true,
          "evidence_ids": [
            "M0175"
          ],
          "reason": ""
        },
        {
          "id": "T8R7",
          "metric": "放电容量",
          "A": "TE-10%",
          "B": null,
          "value_A": "406",
          "value_B": null,
          "unit": "mAh g−1",
          "point": "130圈",
          "basis": "numeric",
          "direction_text": "不判",
          "same_conditions": true,
          "evidence_ids": [
            "M0183"
          ],
          "reason": ""
        },
        {
          "id": "T8R8",
          "metric": "失活后放电容量",
          "A": "TE-5%",
          "B": null,
          "value_A": "below 100",
          "value_B": null,
          "unit": "mAh g−1",
          "point": "117圈后",
          "basis": "numeric",
          "direction_text": "不判",
          "same_conditions": true,
          "evidence_ids": [
            "M0181"
          ],
          "reason": ""
        },
        {
          "id": "T8R9",
          "metric": "末点放电容量",
          "A": "TE-15%",
          "B": null,
          "value_A": "250",
          "value_B": null,
          "unit": "mAh g−1",
          "point": "末点，圈数文字未给",
          "basis": "numeric",
          "direction_text": "不判",
          "same_conditions": true,
          "evidence_ids": [
            "M0182"
          ],
          "reason": ""
        },
        {
          "id": "T8R10",
          "metric": "库仑效率",
          "A": "TE-5%",
          "B": null,
          "value_A": "82",
          "value_B": null,
          "unit": "%",
          "point": "转化失活阶段",
          "basis": "numeric",
          "direction_text": "不判",
          "same_conditions": true,
          "evidence_ids": [
            "M0184"
          ],
          "reason": ""
        },
        {
          "id": "T8R11",
          "metric": "库仑效率",
          "A": "TE-10%",
          "B": "TE-15%",
          "value_A": ">96",
          "value_B": ">96",
          "unit": "%",
          "point": "整个测试",
          "basis": "numeric",
          "direction_text": "不判",
          "same_conditions": true,
          "evidence_ids": [
            "M0184"
          ],
          "reason": ""
        }
      ]
    },
    {
      "id": "T9",
      "name": "TE系列倍率",
      "cell": "S:MWCNTs||Li CR2032",
      "conditions": {
        "sulfur_loading": "∼2.0 mg cm−2",
        "ES": "15",
        "ES_unit": "μL mg−1",
        "Li_thickness": "未报告",
        "rate": "C/20,C/10,C/8,C/5,C/3,C/2,回C/20，每档5圈",
        "formation": "未报告",
        "temperature": "未报告",
        "LiNO3": "1 mol kgsolvent−1",
        "one_C": "1675 mA g−1",
        "voltage": "C/20–C/8:1.8–2.8 V；C/5–C/2:1.7–2.8 V"
      },
      "formulations": [
        "TE-5%",
        "TE-10%",
        "TE-15%"
      ],
      "evidence_ids": [
        "M0083",
        "M0084",
        "S0088",
        "S0089",
        "S0090",
        "S0091"
      ],
      "results": [
        {
          "id": "T9R1",
          "metric": "倍率容量",
          "A": "TE-5%",
          "B": null,
          "value_A": "900",
          "value_B": null,
          "unit": "mAh g−1",
          "point": "C/20稳态",
          "basis": "numeric",
          "direction_text": "不判",
          "same_conditions": true,
          "evidence_ids": [
            "M0199",
            "M0200"
          ],
          "reason": ""
        },
        {
          "id": "T9R2",
          "metric": "倍率容量",
          "A": "TE-10%",
          "B": null,
          "value_A": "880",
          "value_B": null,
          "unit": "mAh g−1",
          "point": "C/20稳态",
          "basis": "numeric",
          "direction_text": "不判",
          "same_conditions": true,
          "evidence_ids": [
            "M0199",
            "M0200"
          ],
          "reason": ""
        },
        {
          "id": "T9R3",
          "metric": "倍率容量",
          "A": "TE-15%",
          "B": null,
          "value_A": "920",
          "value_B": null,
          "unit": "mAh g−1",
          "point": "C/20稳态",
          "basis": "numeric",
          "direction_text": "不判",
          "same_conditions": true,
          "evidence_ids": [
            "M0199",
            "M0200"
          ],
          "reason": ""
        },
        {
          "id": "T9R4",
          "metric": "倍率容量",
          "A": "TE-5%",
          "B": null,
          "value_A": "760",
          "value_B": null,
          "unit": "mAh g−1",
          "point": "C/10稳态",
          "basis": "numeric",
          "direction_text": "不判",
          "same_conditions": true,
          "evidence_ids": [
            "M0199",
            "M0200"
          ],
          "reason": ""
        },
        {
          "id": "T9R5",
          "metric": "倍率容量",
          "A": "TE-10%",
          "B": null,
          "value_A": "735",
          "value_B": null,
          "unit": "mAh g−1",
          "point": "C/10稳态",
          "basis": "numeric",
          "direction_text": "不判",
          "same_conditions": true,
          "evidence_ids": [
            "M0199",
            "M0200"
          ],
          "reason": ""
        },
        {
          "id": "T9R6",
          "metric": "倍率容量",
          "A": "TE-15%",
          "B": null,
          "value_A": "810",
          "value_B": null,
          "unit": "mAh g−1",
          "point": "C/10稳态",
          "basis": "numeric",
          "direction_text": "不判",
          "same_conditions": true,
          "evidence_ids": [
            "M0199",
            "M0200"
          ],
          "reason": ""
        },
        {
          "id": "T9R7",
          "metric": "倍率容量",
          "A": "TE-5%",
          "B": null,
          "value_A": "670",
          "value_B": null,
          "unit": "mAh g−1",
          "point": "C/8稳态",
          "basis": "numeric",
          "direction_text": "不判",
          "same_conditions": true,
          "evidence_ids": [
            "M0199",
            "M0200"
          ],
          "reason": ""
        },
        {
          "id": "T9R8",
          "metric": "倍率容量",
          "A": "TE-10%",
          "B": null,
          "value_A": "610",
          "value_B": null,
          "unit": "mAh g−1",
          "point": "C/8稳态",
          "basis": "numeric",
          "direction_text": "不判",
          "same_conditions": true,
          "evidence_ids": [
            "M0199",
            "M0200"
          ],
          "reason": ""
        },
        {
          "id": "T9R9",
          "metric": "倍率容量",
          "A": "TE-15%",
          "B": null,
          "value_A": "725",
          "value_B": null,
          "unit": "mAh g−1",
          "point": "C/8稳态",
          "basis": "numeric",
          "direction_text": "不判",
          "same_conditions": true,
          "evidence_ids": [
            "M0199",
            "M0200"
          ],
          "reason": ""
        },
        {
          "id": "T9R10",
          "metric": "倍率容量",
          "A": "TE-5%",
          "B": null,
          "value_A": "150",
          "value_B": null,
          "unit": "mAh g−1",
          "point": "C/5稳态",
          "basis": "numeric",
          "direction_text": "不判",
          "same_conditions": true,
          "evidence_ids": [
            "M0199",
            "M0200"
          ],
          "reason": ""
        },
        {
          "id": "T9R11",
          "metric": "倍率容量",
          "A": "TE-10%",
          "B": null,
          "value_A": "around 500",
          "value_B": null,
          "unit": "mAh g−1",
          "point": "C/5稳态",
          "basis": "numeric",
          "direction_text": "不判",
          "same_conditions": true,
          "evidence_ids": [
            "M0199",
            "M0200"
          ],
          "reason": ""
        },
        {
          "id": "T9R12",
          "metric": "倍率容量",
          "A": "TE-15%",
          "B": null,
          "value_A": "640",
          "value_B": null,
          "unit": "mAh g−1",
          "point": "C/5稳态",
          "basis": "numeric",
          "direction_text": "不判",
          "same_conditions": true,
          "evidence_ids": [
            "M0199",
            "M0200"
          ],
          "reason": ""
        },
        {
          "id": "T9R13",
          "metric": "倍率容量",
          "A": "TE-15%",
          "B": null,
          "value_A": "130",
          "value_B": null,
          "unit": "mAh g−1",
          "point": "C/3最大值",
          "basis": "numeric",
          "direction_text": "不判",
          "same_conditions": true,
          "evidence_ids": [
            "M0201"
          ],
          "reason": ""
        },
        {
          "id": "T9R14",
          "metric": "转化反应",
          "A": "全梯度",
          "B": null,
          "value_A": "失活",
          "value_B": null,
          "unit": null,
          "point": "C/2",
          "basis": "qualitative",
          "direction_text": "不判",
          "same_conditions": true,
          "evidence_ids": [
            "M0201"
          ],
          "reason": ""
        }
      ]
    }
  ],
  "mechanisms": [
    {
      "id": "M1",
      "summary": "更多DOL降低黏度并促进长链向短链多硫化物的液固转化",
      "A": "全梯度",
      "B": null,
      "property": "DOL比例、黏度、溶剂化与成膜",
      "categories": [
        "正极反应"
      ],
      "source_type": "本文结论",
      "evidence_ids": [
        "M0173"
      ],
      "test_ids": [
        "T8"
      ],
      "side": "其他"
    },
    {
      "id": "M2",
      "summary": "容量起伏可能来自TEGDME/DOL/共溶剂及Li2Sx的复杂相互作用",
      "A": "全梯度",
      "B": null,
      "property": "DOL比例、黏度、溶剂化与成膜",
      "categories": [
        "正极反应"
      ],
      "source_type": "本文推测",
      "evidence_ids": [
        "M0185"
      ],
      "test_ids": [
        "T8"
      ],
      "side": "其他"
    },
    {
      "id": "M3",
      "summary": "TE-10最长寿命伴随最大容量起伏，提示10 wt% DOL改变多硫化物溶剂化与物种",
      "A": "全梯度",
      "B": null,
      "property": "DOL比例、黏度、溶剂化与成膜",
      "categories": [
        "正极反应"
      ],
      "source_type": "本文推测",
      "evidence_ids": [
        "M0186"
      ],
      "test_ids": [
        "T8"
      ],
      "side": "其他"
    },
    {
      "id": "M4",
      "summary": "TE-5高黏度限制容量和循环寿命，尽管glyme支持有效Li+交换",
      "A": "全梯度",
      "B": null,
      "property": "DOL比例、黏度、溶剂化与成膜",
      "categories": [
        "正极反应"
      ],
      "source_type": "本文结论",
      "evidence_ids": [
        "M0188"
      ],
      "test_ids": [
        "T8"
      ],
      "side": "其他"
    },
    {
      "id": "M5",
      "summary": "TE-15低黏度带来较高容量，但DOL持续耗损可能形成不均匀且过多SEI而缩短寿命",
      "A": "全梯度",
      "B": null,
      "property": "DOL比例、黏度、溶剂化与成膜",
      "categories": [
        "负极锂",
        "电解液消耗"
      ],
      "source_type": "本文推测",
      "evidence_ids": [
        "M0189"
      ],
      "test_ids": [
        "T8"
      ],
      "side": "其他"
    },
    {
      "id": "M6",
      "summary": "DOL浓度增加改善转化动力学，但高倍率仍受黏度限制",
      "A": "全梯度",
      "B": null,
      "property": "DOL比例、黏度、溶剂化与成膜",
      "categories": [
        "正极反应"
      ],
      "source_type": "本文结论",
      "evidence_ids": [
        "M0202"
      ],
      "test_ids": [
        "T9"
      ],
      "side": "其他"
    },
    {
      "id": "M7",
      "summary": "TE-15初期更高极化可能源于较多DOL在Li上反应形成SEI",
      "A": "全梯度",
      "B": null,
      "property": "DOL比例、黏度、溶剂化与成膜",
      "categories": [
        "负极锂"
      ],
      "source_type": "本文推测",
      "evidence_ids": [
        "M0123"
      ],
      "test_ids": [
        "T2"
      ],
      "side": "其他"
    },
    {
      "id": "M8",
      "summary": "第7天后部分SEI溶解降低Li极化",
      "A": "全梯度",
      "B": null,
      "property": "DOL比例、黏度、溶剂化与成膜",
      "categories": [
        "负极锂"
      ],
      "source_type": "本文结论",
      "evidence_ids": [
        "M0124"
      ],
      "test_ids": [
        "T2"
      ],
      "side": "其他"
    }
  ],
  "design_claims": [
    {
      "summary": "TE-10%为容量与寿命最有希望的折中，但容量波动仍待改善",
      "evidence_ids": [
        "M0194",
        "M0218"
      ]
    }
  ],
  "figure_requests": [
    {
      "test_id": "T8",
      "figure": "Figure 5d",
      "part": "main",
      "metric": "同圈容量及寿命",
      "A": "全梯度",
      "B": null,
      "target_point": "第1圈/100/117/130圈",
      "anchor_quote_ids": [
        "M0175",
        "M0181",
        "M0182",
        "M0183"
      ],
      "reason": "同圈比较补齐；载量范围未逐配方明确，保持条件标记"
    }
  ],
  "gaps": [
    "正文M0180称Ea下降，与M0100实测Ea上升矛盾；不采纳该方向",
    "SI Figure S3d数值与正文第8天电位不同，图中多系列排版未明确配对；保留正文数",
    "常规对照与TE系列E/S和载量不同，不跨测试判性能",
    "无直接多硫化物定量溶解度；锂厚/化成/电池温度未报告"
  ],
  "source_review": {
    "main": true,
    "si": true,
    "notes": "完整通读正文及可用SI索引；未读旧提取或参考答案。"
  }
}
