Repository: zhuonanli08/Li-S_Electrolyte_Conflicts

File: output/GPT_v4_调试集53篇_2026-10-24/independent_predictions/P354.json
{
  "paper_id": "P354",
  "doi": "10.1021/acsami.3c06624",
  "formulations": [
    {
      "id": "3M",
      "name": "3M",
      "components": [
        {
          "name": "LiFSI",
          "role": "盐",
          "amount": "3",
          "unit": "M"
        },
        {
          "name": "DME",
          "role": "溶剂化溶剂",
          "amount": "2.2",
          "unit": "摩尔份/1份LiFSI"
        }
      ],
      "raw_formula": "3 M LiFSI/DME；LiFSI:DME=1:2.2",
      "evidence_ids": [
        "M0056",
        "M0162"
      ]
    },
    {
      "id": "3.6M",
      "name": "3.6M",
      "components": [
        {
          "name": "LiFSI",
          "role": "盐",
          "amount": "3.6",
          "unit": "M"
        },
        {
          "name": "DME",
          "role": "溶剂化溶剂",
          "amount": "2",
          "unit": "摩尔份/1份LiFSI"
        }
      ],
      "raw_formula": "3.6 M LiFSI/DME；LiFSI:DME=1:2",
      "evidence_ids": [
        "M0056",
        "M0162"
      ]
    },
    {
      "id": "4M",
      "name": "4M",
      "components": [
        {
          "name": "LiFSI",
          "role": "盐",
          "amount": "4",
          "unit": "M"
        },
        {
          "name": "DME",
          "role": "溶剂化溶剂",
          "amount": "1.4",
          "unit": "摩尔份/1份LiFSI"
        }
      ],
      "raw_formula": "4 M LiFSI/DME；LiFSI:DME=1:1.4",
      "evidence_ids": [
        "M0056",
        "M0162"
      ]
    },
    {
      "id": "HFE",
      "name": "HFE",
      "components": [
        {
          "name": "LiFSI",
          "role": "盐",
          "amount": "3",
          "unit": "M"
        },
        {
          "name": "DME",
          "role": "溶剂化溶剂",
          "amount": "1.2",
          "unit": "摩尔份/1份LiFSI"
        },
        {
          "name": "HFE",
          "role": "弱或非溶剂化溶剂",
          "amount": "0.83",
          "unit": "摩尔份/1份LiFSI"
        }
      ],
      "raw_formula": "3 M LiFSI DME/HFE 1:1 vol；LiFSI:DME:HFE=1:1.2:0.83",
      "evidence_ids": [
        "M0057",
        "M0058",
        "M0059"
      ]
    }
  ],
  "control_id": "3M",
  "control_type": "不含LiNO3的自配对照：3 M LiFSI/DME",
  "gradients": [
    {
      "name": "LiFSI浓度",
      "order": [
        "3M",
        "3.6M",
        "4M"
      ],
      "values": [
        "3",
        "3.6",
        "4 M"
      ],
      "solvation_axis": "自由DME随盐浓度升高减少；3.6/4 M近乎全部配位",
      "evidence_ids": [
        "M0149",
        "M0162"
      ]
    },
    {
      "name": "HFE替代部分DME",
      "order": [
        "3M",
        "HFE"
      ],
      "values": [
        "DME",
        "DME/HFE 1:1 vol"
      ],
      "solvation_axis": "自由DME减少、局部盐浓度增加",
      "evidence_ids": [
        "M0057",
        "M0174"
      ]
    }
  ],
  "properties": [
    {
      "name": "离子电导率",
      "values": {
        "3M": "6.75",
        "3.6M": "5.94",
        "4M": "5.10",
        "HFE": "2.74"
      },
      "direction": "mS cm−1；逐渐降低",
      "method": "阻抗仪25 °C",
      "system": "电解液",
      "evidence_ids": [
        "M0045",
        "M0162"
      ]
    },
    {
      "name": "黏度",
      "values": {
        "3M": "40.2",
        "3.6M": "49.9",
        "4M": "62.4",
        "HFE": "31.3"
      },
      "direction": "mPa s；升盐增黏，HFE降低",
      "method": "黏度仪25 °C",
      "system": "电解液",
      "evidence_ids": [
        "M0045",
        "M0162"
      ]
    },
    {
      "name": "多硫化物溶解度",
      "values": {
        "3M": "高",
        "3.6M": "较低",
        "4M": "较低",
        "HFE": "较低"
      },
      "direction": "提高盐浓度或HFE抑制溶解，未定量",
      "method": "混合液颜色",
      "system": "电解液:0.2 M Li2S8/DME=3:1（非原液体系）",
      "evidence_ids": [
        "M0150",
        "M0151",
        "M0152",
        "M0176"
      ]
    },
    {
      "name": "Li+溶剂化",
      "values": {
        "3M": "存在未配位DME",
        "3.6M": "近乎全部DME配位",
        "4M": "近乎全部DME配位",
        "HFE": "自由DME减少"
      },
      "direction": "定性",
      "method": "引文配位论述及组成解释",
      "system": "电解液",
      "evidence_ids": [
        "M0123",
        "M0149",
        "M0174"
      ]
    }
  ],
  "tests": [
    {
      "id": "T1",
      "name": "不同碳宿主循环，按载量拆分",
      "cell": "Cmicro-S||Li",
      "conditions": {
        "sulfur_loading": "1.0 mg cm−2",
        "ES": "未报告",
        "ES_unit": "未报告",
        "Li_thickness": "200 μm",
        "rate": "未报告（Fig.3正文无明确倍率）",
        "formation": "未报告",
        "temperature": "未报告",
        "LiNO3": "未添加",
        "one_C": "1672 mA g−1",
        "electrolyte_volume": "52.0 μL"
      },
      "formulations": [
        "3M"
      ],
      "evidence_ids": [
        "S0016",
        "S0018",
        "M0063",
        "M0068",
        "M0072",
        "M0120",
        "M0121",
        "M0122",
        "M0127"
      ],
      "results": [
        {
          "id": "T1R1",
          "metric": "容量",
          "A": "3M",
          "B": null,
          "value_A": "1121",
          "value_B": null,
          "unit": "mAh g−1",
          "point": "2圈",
          "basis": "numeric",
          "direction_text": "不判",
          "same_conditions": true,
          "evidence_ids": [
            "M0120",
            "M0121"
          ],
          "reason": ""
        },
        {
          "id": "T1R2",
          "metric": "容量",
          "A": "3M",
          "B": null,
          "value_A": "934.5",
          "value_B": null,
          "unit": "mAh g−1",
          "point": "50圈",
          "basis": "numeric",
          "direction_text": "不判",
          "same_conditions": true,
          "evidence_ids": [
            "M0120",
            "M0121"
          ],
          "reason": ""
        },
        {
          "id": "T1R3",
          "metric": "容量保持率",
          "A": "3M",
          "B": null,
          "value_A": "83.4",
          "value_B": null,
          "unit": "%",
          "point": "50/2圈",
          "basis": "numeric",
          "direction_text": "不判",
          "same_conditions": true,
          "evidence_ids": [
            "M0120",
            "M0121"
          ],
          "reason": ""
        },
        {
          "id": "T1R4",
          "metric": "平均CE",
          "A": "3M",
          "B": null,
          "value_A": "99.4",
          "value_B": null,
          "unit": "%",
          "point": "50圈测试",
          "basis": "numeric",
          "direction_text": "不判",
          "same_conditions": true,
          "evidence_ids": [
            "M0120",
            "M0121"
          ],
          "reason": ""
        }
      ]
    },
    {
      "id": "T2",
      "name": "不同碳宿主循环，按载量拆分",
      "cell": "Cmicro-meso-S||Li",
      "conditions": {
        "sulfur_loading": "1.2 mg cm−2",
        "ES": "未报告",
        "ES_unit": "未报告",
        "Li_thickness": "200 μm",
        "rate": "未报告（Fig.3正文无明确倍率）",
        "formation": "未报告",
        "temperature": "未报告",
        "LiNO3": "未添加",
        "one_C": "1672 mA g−1",
        "electrolyte_volume": "52.0 μL"
      },
      "formulations": [
        "3M"
      ],
      "evidence_ids": [
        "S0016",
        "S0018",
        "M0063",
        "M0068",
        "M0072",
        "M0120",
        "M0121",
        "M0122",
        "M0127"
      ],
      "results": []
    },
    {
      "id": "T3",
      "name": "不同碳宿主循环，按载量拆分",
      "cell": "Cmeso-S||Li",
      "conditions": {
        "sulfur_loading": "1.4 mg cm−2",
        "ES": "未报告",
        "ES_unit": "未报告",
        "Li_thickness": "200 μm",
        "rate": "未报告（Fig.3正文无明确倍率）",
        "formation": "未报告",
        "temperature": "未报告",
        "LiNO3": "未添加",
        "one_C": "1672 mA g−1",
        "electrolyte_volume": "52.0 μL"
      },
      "formulations": [
        "3M"
      ],
      "evidence_ids": [
        "S0016",
        "S0018",
        "M0063",
        "M0068",
        "M0072",
        "M0120",
        "M0121",
        "M0122",
        "M0127"
      ],
      "results": [
        {
          "id": "T3R1",
          "metric": "循环失败",
          "A": "3M",
          "B": null,
          "value_A": "14",
          "value_B": null,
          "unit": "cycles",
          "point": "充电无法达到截止电位",
          "basis": "numeric",
          "direction_text": "不判",
          "same_conditions": true,
          "evidence_ids": [
            "M0122",
            "M0127",
            "M0134"
          ],
          "reason": ""
        }
      ]
    },
    {
      "id": "T4",
      "name": "浓度梯度0.1C循环",
      "cell": "Cmicro-meso-S||Li",
      "conditions": {
        "sulfur_loading": "1.2 mg cm−2",
        "ES": "未报告",
        "ES_unit": "未报告",
        "Li_thickness": "200 μm",
        "rate": "0.1 C",
        "formation": "未报告",
        "temperature": "未报告",
        "LiNO3": "未添加",
        "one_C": "1672 mA g−1",
        "electrolyte_volume": "52.0 μL"
      },
      "formulations": [
        "3M",
        "3.6M",
        "4M"
      ],
      "evidence_ids": [
        "M0161",
        "S0018",
        "M0063",
        "M0068",
        "M0072"
      ],
      "results": [
        {
          "id": "T4R1",
          "metric": "容量",
          "A": "3.6M",
          "B": null,
          "value_A": "1578.8",
          "value_B": null,
          "unit": "mAh g−1",
          "point": "2圈",
          "basis": "numeric",
          "direction_text": "不判",
          "same_conditions": true,
          "evidence_ids": [
            "M0156",
            "M0157"
          ],
          "reason": ""
        },
        {
          "id": "T4R2",
          "metric": "容量",
          "A": "3.6M",
          "B": null,
          "value_A": "82.3",
          "value_B": null,
          "unit": "mAh g−1",
          "point": "50圈",
          "basis": "numeric",
          "direction_text": "不判",
          "same_conditions": true,
          "evidence_ids": [
            "M0156",
            "M0157"
          ],
          "reason": ""
        },
        {
          "id": "T4R3",
          "metric": "保持率",
          "A": "3.6M",
          "B": null,
          "value_A": "5.21",
          "value_B": null,
          "unit": "%",
          "point": "50/2圈",
          "basis": "numeric",
          "direction_text": "不判",
          "same_conditions": true,
          "evidence_ids": [
            "M0156",
            "M0157"
          ],
          "reason": ""
        },
        {
          "id": "T4R4",
          "metric": "平均CE",
          "A": "3.6M",
          "B": null,
          "value_A": "90.8",
          "value_B": null,
          "unit": "%",
          "point": "50圈测试",
          "basis": "numeric",
          "direction_text": "不判",
          "same_conditions": true,
          "evidence_ids": [
            "M0156",
            "M0157"
          ],
          "reason": ""
        },
        {
          "id": "T4R5",
          "metric": "容量",
          "A": "4M",
          "B": null,
          "value_A": "1475.4",
          "value_B": null,
          "unit": "mAh g−1",
          "point": "2圈",
          "basis": "numeric",
          "direction_text": "不判",
          "same_conditions": true,
          "evidence_ids": [
            "M0156",
            "M0157"
          ],
          "reason": ""
        },
        {
          "id": "T4R6",
          "metric": "容量",
          "A": "4M",
          "B": null,
          "value_A": "161.6",
          "value_B": null,
          "unit": "mAh g−1",
          "point": "50圈",
          "basis": "numeric",
          "direction_text": "不判",
          "same_conditions": true,
          "evidence_ids": [
            "M0156",
            "M0157"
          ],
          "reason": ""
        },
        {
          "id": "T4R7",
          "metric": "保持率",
          "A": "4M",
          "B": null,
          "value_A": "11.0",
          "value_B": null,
          "unit": "%",
          "point": "50/2圈",
          "basis": "numeric",
          "direction_text": "不判",
          "same_conditions": true,
          "evidence_ids": [
            "M0156",
            "M0157"
          ],
          "reason": ""
        },
        {
          "id": "T4R8",
          "metric": "平均CE",
          "A": "4M",
          "B": null,
          "value_A": "92.6",
          "value_B": null,
          "unit": "%",
          "point": "50圈测试",
          "basis": "numeric",
          "direction_text": "不判",
          "same_conditions": true,
          "evidence_ids": [
            "M0156",
            "M0157"
          ],
          "reason": ""
        },
        {
          "id": "T4R9",
          "metric": "循环容量衰减",
          "A": "3.6M",
          "B": "3M",
          "value_A": "更显著",
          "value_B": "基准",
          "unit": null,
          "point": "0.1C",
          "basis": "qualitative",
          "direction_text": "变坏",
          "same_conditions": true,
          "evidence_ids": [
            "M0155"
          ],
          "reason": ""
        }
      ]
    },
    {
      "id": "T5",
      "name": "浓度梯度低电流循环",
      "cell": "Cmicro-meso-S||Li",
      "conditions": {
        "sulfur_loading": "1.2 mg cm−2",
        "ES": "未报告",
        "ES_unit": "未报告",
        "Li_thickness": "200 μm",
        "rate": "0.02 C",
        "formation": "未报告",
        "temperature": "未报告",
        "LiNO3": "未添加",
        "one_C": "1672 mA g−1",
        "electrolyte_volume": "52.0 μL"
      },
      "formulations": [
        "3M",
        "3.6M",
        "4M"
      ],
      "evidence_ids": [
        "M0161",
        "M0166",
        "M0167"
      ],
      "results": [
        {
          "id": "T5R1",
          "metric": "放电容量",
          "A": "3.6M",
          "B": "3M",
          "value_A": "较高",
          "value_B": "较低",
          "unit": null,
          "point": "0.02C",
          "basis": "qualitative",
          "direction_text": "变好",
          "same_conditions": true,
          "evidence_ids": [
            "M0167"
          ],
          "reason": ""
        },
        {
          "id": "T5R2",
          "metric": "库仑效率",
          "A": "3.6M",
          "B": "3M",
          "value_A": "提高",
          "value_B": "基准",
          "unit": null,
          "point": "0.02C",
          "basis": "qualitative",
          "direction_text": "变好",
          "same_conditions": true,
          "evidence_ids": [
            "M0166"
          ],
          "reason": ""
        },
        {
          "id": "T5R3",
          "metric": "放电容量",
          "A": "4M",
          "B": "3M",
          "value_A": "较高",
          "value_B": "较低",
          "unit": null,
          "point": "0.02C",
          "basis": "qualitative",
          "direction_text": "变好",
          "same_conditions": true,
          "evidence_ids": [
            "M0167"
          ],
          "reason": ""
        },
        {
          "id": "T5R4",
          "metric": "库仑效率",
          "A": "4M",
          "B": "3M",
          "value_A": "提高",
          "value_B": "基准",
          "unit": null,
          "point": "0.02C",
          "basis": "qualitative",
          "direction_text": "变好",
          "same_conditions": true,
          "evidence_ids": [
            "M0166"
          ],
          "reason": ""
        }
      ]
    },
    {
      "id": "T6",
      "name": "HFE对比循环",
      "cell": "Cmicro-meso-S||Li",
      "conditions": {
        "sulfur_loading": "1.2 mg cm−2",
        "ES": "未报告",
        "ES_unit": "未报告",
        "Li_thickness": "200 μm",
        "rate": "未报告（Fig.5正文未明确；不可默认为0.1C）",
        "formation": "未报告",
        "temperature": "未报告",
        "LiNO3": "未添加",
        "one_C": "1672 mA g−1",
        "electrolyte_volume": "52.0 μL"
      },
      "formulations": [
        "3M",
        "HFE"
      ],
      "evidence_ids": [
        "M0177",
        "M0178",
        "M0179",
        "M0190"
      ],
      "results": [
        {
          "id": "T6R1",
          "metric": "容量",
          "A": "HFE",
          "B": "3M",
          "value_A": "1347.7",
          "value_B": "1462.9",
          "unit": "mAh g−1",
          "point": "2圈",
          "basis": "numeric",
          "direction_text": "不判",
          "same_conditions": true,
          "evidence_ids": [
            "M0178",
            "M0179"
          ],
          "reason": ""
        },
        {
          "id": "T6R2",
          "metric": "容量",
          "A": "HFE",
          "B": "3M",
          "value_A": "830.4",
          "value_B": "732.3",
          "unit": "mAh g−1",
          "point": "50圈",
          "basis": "numeric",
          "direction_text": "不判",
          "same_conditions": true,
          "evidence_ids": [
            "M0178",
            "M0179"
          ],
          "reason": ""
        },
        {
          "id": "T6R3",
          "metric": "保持率",
          "A": "HFE",
          "B": "3M",
          "value_A": "61.6",
          "value_B": "50.0",
          "unit": "%",
          "point": "50/2圈",
          "basis": "numeric",
          "direction_text": "不判",
          "same_conditions": true,
          "evidence_ids": [
            "M0178",
            "M0179"
          ],
          "reason": ""
        },
        {
          "id": "T6R4",
          "metric": "平均CE",
          "A": "HFE",
          "B": "3M",
          "value_A": "98.5",
          "value_B": "97.1",
          "unit": "%",
          "point": "50圈测试",
          "basis": "numeric",
          "direction_text": "不判",
          "same_conditions": true,
          "evidence_ids": [
            "M0178",
            "M0179"
          ],
          "reason": ""
        }
      ]
    },
    {
      "id": "T7",
      "name": "HFE倍率",
      "cell": "Cmicro-meso-S||Li",
      "conditions": {
        "sulfur_loading": "1.2 mg cm−2",
        "ES": "未报告",
        "ES_unit": "未报告",
        "Li_thickness": "200 μm",
        "rate": "各档仅图，文字明确2 C",
        "formation": "未报告",
        "temperature": "未报告",
        "LiNO3": "未添加",
        "one_C": "1672 mA g−1",
        "electrolyte_volume": "52.0 μL"
      },
      "formulations": [
        "3M",
        "HFE"
      ],
      "evidence_ids": [
        "M0193",
        "M0005",
        "M0181"
      ],
      "results": [
        {
          "id": "T7R1",
          "metric": "倍率容量",
          "A": "HFE",
          "B": null,
          "value_A": "943",
          "value_B": null,
          "unit": "mAh g−1",
          "point": "2 C",
          "basis": "numeric",
          "direction_text": "不判",
          "same_conditions": true,
          "evidence_ids": [
            "M0005"
          ],
          "reason": ""
        },
        {
          "id": "T7R2",
          "metric": "高倍率表现",
          "A": "HFE",
          "B": "3M",
          "value_A": "更优",
          "value_B": "基准",
          "unit": null,
          "point": "Fig.5c",
          "basis": "qualitative",
          "direction_text": "变好",
          "same_conditions": true,
          "evidence_ids": [
            "M0181"
          ],
          "reason": ""
        }
      ]
    },
    {
      "id": "T8",
      "name": "高载量软包循环",
      "cell": "Cmicro-meso-S||Li双侧锂软包",
      "conditions": {
        "sulfur_loading": "16.8 mg cm−2",
        "ES": "7.2",
        "ES_unit": "μL mg−1",
        "Li_thickness": "未报告",
        "rate": "未报告",
        "formation": "未报告",
        "temperature": "未报告",
        "LiNO3": "未添加",
        "one_C": "1672 mA g−1"
      },
      "formulations": [
        "3M",
        "HFE"
      ],
      "evidence_ids": [
        "S0067",
        "S0071",
        "S0072",
        "S0073",
        "S0074",
        "S0075"
      ],
      "results": [
        {
          "id": "T8R1",
          "metric": "循环可持续性",
          "A": "HFE",
          "B": "3M",
          "value_A": "稳定50圈",
          "value_B": "首圈无法充至截止电压",
          "unit": null,
          "point": "全测试",
          "basis": "qualitative",
          "direction_text": "变好",
          "same_conditions": true,
          "evidence_ids": [
            "S0077",
            "S0078",
            "S0079"
          ],
          "reason": ""
        },
        {
          "id": "T8R2",
          "metric": "放电容量",
          "A": "HFE",
          "B": null,
          "value_A": "1203.7",
          "value_B": null,
          "unit": "mAh g−1",
          "point": "2圈",
          "basis": "numeric",
          "direction_text": "不判",
          "same_conditions": true,
          "evidence_ids": [
            "S0079",
            "S0080"
          ],
          "reason": ""
        },
        {
          "id": "T8R3",
          "metric": "放电容量",
          "A": "HFE",
          "B": null,
          "value_A": "787.3",
          "value_B": null,
          "unit": "mAh g−1",
          "point": "50圈",
          "basis": "numeric",
          "direction_text": "不判",
          "same_conditions": true,
          "evidence_ids": [
            "S0079",
            "S0080"
          ],
          "reason": ""
        },
        {
          "id": "T8R4",
          "metric": "平均CE",
          "A": "HFE",
          "B": null,
          "value_A": "98.6",
          "value_B": null,
          "unit": "%",
          "point": "50圈",
          "basis": "numeric",
          "direction_text": "不判",
          "same_conditions": true,
          "evidence_ids": [
            "S0079",
            "S0080"
          ],
          "reason": ""
        }
      ]
    }
  ],
  "mechanisms": [
    {
      "id": "M1",
      "summary": "3M中未配位DME及少量介孔使LiPS溶出，造成容量衰减",
      "A": "3M",
      "B": null,
      "property": "自由DME",
      "categories": [
        "多硫化物穿梭"
      ],
      "source_type": "本文结论",
      "evidence_ids": [
        "M0144"
      ],
      "test_ids": [
        "T2"
      ],
      "side": "强侧"
    },
    {
      "id": "M2",
      "summary": "3.6/4M中DME近乎全部配位，抑制LiPS溶解并消除高电位平台",
      "A": "全梯度",
      "B": null,
      "property": "自由DME减少",
      "categories": [
        "正极反应",
        "多硫化物穿梭"
      ],
      "source_type": "本文结论",
      "evidence_ids": [
        "M0149"
      ],
      "test_ids": [
        "T4"
      ],
      "side": "强侧"
    },
    {
      "id": "M3",
      "summary": "高黏度低电导造成正极电流不均，并传递至负极使CE下降",
      "A": "全梯度",
      "B": null,
      "property": "高黏度低电导",
      "categories": [
        "正极反应",
        "负极锂"
      ],
      "source_type": "本文结论",
      "evidence_ids": [
        "M0158",
        "M0164",
        "M0165"
      ],
      "test_ids": [
        "T4"
      ],
      "side": "其他"
    },
    {
      "id": "M4",
      "summary": "0.02C减轻不均匀电流分布，盐浓度提高反而改善CE",
      "A": "全梯度",
      "B": null,
      "property": "电流分布",
      "categories": [
        "负极锂"
      ],
      "source_type": "本文结论",
      "evidence_ids": [
        "M0166"
      ],
      "test_ids": [
        "T5"
      ],
      "side": "其他"
    },
    {
      "id": "M5",
      "summary": "HFE减少自由DME以抑制LiPS溶解",
      "A": "HFE",
      "B": "3M",
      "property": "自由DME减少",
      "categories": [
        "多硫化物穿梭"
      ],
      "source_type": "本文结论",
      "evidence_ids": [
        "M0174",
        "M0175"
      ],
      "test_ids": [
        "T6"
      ],
      "side": "强侧"
    },
    {
      "id": "M6",
      "summary": "HFE减黏缓解不均匀电流分布，改善循环",
      "A": "HFE",
      "B": "3M",
      "property": "黏度降低",
      "categories": [
        "正极反应",
        "负极锂"
      ],
      "source_type": "本文结论",
      "evidence_ids": [
        "M0180"
      ],
      "test_ids": [
        "T6"
      ],
      "side": "其他"
    },
    {
      "id": "M7",
      "summary": "HFE降低黏度改善高倍率",
      "A": "HFE",
      "B": "3M",
      "property": "黏度降低",
      "categories": [
        "正极反应"
      ],
      "source_type": "本文结论",
      "evidence_ids": [
        "M0181"
      ],
      "test_ids": [
        "T7"
      ],
      "side": "其他"
    },
    {
      "id": "M8",
      "summary": "HFE抑制FSI−在Li表面分解，形成更薄SEI",
      "A": "HFE",
      "B": "3M",
      "property": "FSI分解较少",
      "categories": [
        "负极锂",
        "电解液消耗"
      ],
      "source_type": "本文结论",
      "evidence_ids": [
        "M0200"
      ],
      "test_ids": [
        "T6"
      ],
      "side": "其他"
    },
    {
      "id": "M9",
      "summary": "本文低HFE量导致LiF少，与他文高HFE促进FSI分解富LiF结论不同",
      "A": "HFE",
      "B": null,
      "property": "HFE比例与阴离子分解",
      "categories": [
        "负极锂",
        "电解液消耗"
      ],
      "source_type": "本文结论",
      "evidence_ids": [
        "M0201",
        "M0202",
        "M0203"
      ],
      "test_ids": [],
      "side": "其他"
    },
    {
      "id": "M10",
      "summary": "高载量条件性能提升归于HFE降低黏度",
      "A": "HFE",
      "B": "3M",
      "property": "黏度降低",
      "categories": [
        "正极反应"
      ],
      "source_type": "本文结论",
      "evidence_ids": [
        "S0081",
        "S0082"
      ],
      "test_ids": [
        "T8"
      ],
      "side": "其他"
    }
  ],
  "design_claims": [
    {
      "summary": "微介孔碳和3 M LiFSI DME/HFE结合，同时减少LiPS溶出、黏度并改善沉积/薄SEI",
      "evidence_ids": [
        "M0204",
        "M0212"
      ]
    }
  ],
  "figure_requests": [
    {
      "test_id": "T4",
      "figure": "Figure 4b",
      "part": "main",
      "metric": "容量",
      "A": "全梯度",
      "B": null,
      "target_point": "2及50圈",
      "anchor_quote_ids": [
        "M0156"
      ],
      "reason": "补齐文字缺失的同测试容量；无数值锚点图整图不得使用"
    },
    {
      "test_id": "T5",
      "figure": "Figure 4c",
      "part": "main",
      "metric": "容量",
      "A": "全梯度",
      "B": null,
      "target_point": "首圈及50圈",
      "anchor_quote_ids": [],
      "reason": "补齐文字缺失的同测试容量；无数值锚点图整图不得使用"
    },
    {
      "test_id": "T6",
      "figure": "Figure 5b",
      "part": "main",
      "metric": "容量",
      "A": "全梯度",
      "B": null,
      "target_point": "首圈",
      "anchor_quote_ids": [
        "M0178"
      ],
      "reason": "补齐文字缺失的同测试容量；无数值锚点图整图不得使用"
    },
    {
      "test_id": "T7",
      "figure": "Figure 5c",
      "part": "main",
      "metric": "容量",
      "A": "全梯度",
      "B": null,
      "target_point": "各倍率档",
      "anchor_quote_ids": [
        "M0005"
      ],
      "reason": "补齐文字缺失的同测试容量；无数值锚点图整图不得使用"
    },
    {
      "test_id": "T8",
      "figure": "Figure S10c",
      "part": "si",
      "metric": "容量",
      "A": "全梯度",
      "B": null,
      "target_point": "首圈",
      "anchor_quote_ids": [
        "S0079"
      ],
      "reason": "补齐文字缺失的同测试容量；无数值锚点图整图不得使用"
    }
  ],
  "gaps": [
    "无Li||Cu或Li||Li半电池，Li表征来自Li-S循环后",
    "不同碳宿主载量不同，不作同条件优劣比较",
    "标准Li-S循环倍率部分仅图；电池温度/化成及软包锂厚未报告",
    "正文称HFE稀释，但配方最终仍3M；严格照最终摩尔比存储，非简单往3M母液加HFE"
  ],
  "source_review": {
    "main": true,
    "si": true,
    "notes": "完整通读正文及可用SI索引；未读旧提取或参考答案。"
  }
}
