Repository: zhuonanli08/Li-S_Electrolyte_Conflicts

File: output/GPT_v4_调试集53篇_2026-10-24/independent_predictions/P389.json
{
  "paper_id": "P389",
  "doi": "10.1002/anie.202318785",
  "formulations": [
    {
      "id": "DOL/DME",
      "name": "DOL/DME",
      "components": [
        {
          "name": "LiTFSI",
          "role": "盐",
          "amount": "1.0",
          "unit": "M"
        },
        {
          "name": "LiNO3",
          "role": "添加剂",
          "amount": "2.0",
          "unit": "wt%"
        },
        {
          "name": "DOL",
          "role": "溶剂化溶剂",
          "amount": "1",
          "unit": "体积份"
        },
        {
          "name": "DME",
          "role": "溶剂化溶剂",
          "amount": "1",
          "unit": "体积份"
        }
      ],
      "raw_formula": "1.0 M LiTFSI +2.0 wt% LiNO3 in DOL/DME 1:1 vol",
      "evidence_ids": [
        "M0035",
        "S0011"
      ]
    },
    {
      "id": "HME-EPSE",
      "name": "HME-EPSE",
      "components": [
        {
          "name": "LiTFSI",
          "role": "盐",
          "amount": "1.0",
          "unit": "M"
        },
        {
          "name": "LiNO3",
          "role": "添加剂",
          "amount": "2.0",
          "unit": "wt%"
        },
        {
          "name": "DOL",
          "role": "溶剂化溶剂",
          "amount": "37.5",
          "unit": "vol%"
        },
        {
          "name": "DME",
          "role": "溶剂化溶剂",
          "amount": "37.5",
          "unit": "vol%"
        },
        {
          "name": "HME",
          "role": "弱或非溶剂化溶剂",
          "amount": "25",
          "unit": "vol%"
        }
      ],
      "raw_formula": "1.0 M LiTFSI +2.0 wt% LiNO3 in DOL/DME/HME 37.5/37.5/25 vol",
      "evidence_ids": [
        "M0034",
        "M0035",
        "M0071",
        "S0012",
        "S0013"
      ]
    },
    {
      "id": "DIPS-EPSE",
      "name": "DIPS-EPSE",
      "components": [
        {
          "name": "LiTFSI",
          "role": "盐",
          "amount": "1.0",
          "unit": "M"
        },
        {
          "name": "LiNO3",
          "role": "添加剂",
          "amount": "2.0",
          "unit": "wt%"
        },
        {
          "name": "DOL",
          "role": "溶剂化溶剂",
          "amount": "37.5",
          "unit": "vol%"
        },
        {
          "name": "DME",
          "role": "溶剂化溶剂",
          "amount": "37.5",
          "unit": "vol%"
        },
        {
          "name": "DIPS",
          "role": "弱或非溶剂化溶剂",
          "amount": "25",
          "unit": "vol%"
        }
      ],
      "raw_formula": "1.0 M LiTFSI +2.0 wt% LiNO3 in DOL/DME/DIPS 37.5/37.5/25 vol",
      "evidence_ids": [
        "M0034",
        "M0035",
        "M0071",
        "S0012",
        "S0013"
      ]
    },
    {
      "id": "HFE-EPSE",
      "name": "HFE-EPSE",
      "components": [
        {
          "name": "LiTFSI",
          "role": "盐",
          "amount": "1.0",
          "unit": "M"
        },
        {
          "name": "LiNO3",
          "role": "添加剂",
          "amount": "2.0",
          "unit": "wt%"
        },
        {
          "name": "DOL",
          "role": "溶剂化溶剂",
          "amount": "37.5",
          "unit": "vol%"
        },
        {
          "name": "DME",
          "role": "溶剂化溶剂",
          "amount": "37.5",
          "unit": "vol%"
        },
        {
          "name": "HFE",
          "role": "弱或非溶剂化溶剂",
          "amount": "25",
          "unit": "vol%"
        }
      ],
      "raw_formula": "1.0 M LiTFSI +2.0 wt% LiNO3 in DOL/DME/HFE 37.5/37.5/25 vol",
      "evidence_ids": [
        "M0034",
        "M0035",
        "M0071",
        "S0012",
        "S0013"
      ]
    },
    {
      "id": "DIPE-EPSE",
      "name": "DIPE-EPSE",
      "components": [
        {
          "name": "LiTFSI",
          "role": "盐",
          "amount": "1.0",
          "unit": "M"
        },
        {
          "name": "LiNO3",
          "role": "添加剂",
          "amount": "2.0",
          "unit": "wt%"
        },
        {
          "name": "DOL",
          "role": "溶剂化溶剂",
          "amount": "37.5",
          "unit": "vol%"
        },
        {
          "name": "DME",
          "role": "溶剂化溶剂",
          "amount": "37.5",
          "unit": "vol%"
        },
        {
          "name": "DIPE",
          "role": "弱或非溶剂化溶剂",
          "amount": "25",
          "unit": "vol%"
        }
      ],
      "raw_formula": "1.0 M LiTFSI +2.0 wt% LiNO3 in DOL/DME/DIPE 37.5/37.5/25 vol",
      "evidence_ids": [
        "M0034",
        "M0035",
        "M0071",
        "S0012",
        "S0013"
      ]
    }
  ],
  "control_id": "DOL/DME",
  "control_type": "常规醚基准（DOL/DME + LiTFSI + LiNO3）",
  "gradients": [
    {
      "name": "外壳溶剂种类",
      "order": [
        "HME-EPSE",
        "DIPS-EPSE",
        "HFE-EPSE",
        "DIPE-EPSE"
      ],
      "values": [
        "HME",
        "DIPS",
        "HFE",
        "DIPE"
      ],
      "solvation_axis": "溶剂化强弱未定量排序；等25 vol%对照",
      "evidence_ids": [
        "M0071",
        "M0072"
      ]
    }
  ],
  "properties": [
    {
      "name": "多硫化物溶剂化",
      "values": {
        "DOL/DME": "内外层均为DOL/DME",
        "HME-EPSE": "内层DME/DOL；HME位于外层约7.8 Å"
      },
      "direction": "HME构建纳米异质双层壳，内层维持溶解",
      "method": "MD",
      "system": "0.25 M Li2S8模型；无LiTFSI和LiNO3，区别于电池电解液",
      "evidence_ids": [
        "M0035",
        "M0036",
        "M0037",
        "M0039",
        "M0050",
        "M0052",
        "M0053",
        "S0036"
      ]
    }
  ],
  "tests": [
    {
      "id": "T1",
      "name": "实际条件倍率",
      "cell": "CNT/S||Li coin",
      "conditions": {
        "sulfur_loading": "4.4 mgS cm−2",
        "ES": "6.6",
        "ES_unit": "μL mgS−1",
        "Li_thickness": "50 μm",
        "rate": "0.1,0.2,0.3 C，每档5圈",
        "formation": "0.05 C 2圈",
        "temperature": "25 °C",
        "LiNO3": "2.0 wt%",
        "one_C": "1672 mA g−1"
      },
      "formulations": [
        "DOL/DME",
        "HME-EPSE",
        "DIPS-EPSE",
        "HFE-EPSE",
        "DIPE-EPSE"
      ],
      "evidence_ids": [
        "M0055",
        "S0017",
        "S0019",
        "S0020",
        "S0021"
      ],
      "results": [
        {
          "id": "T1R1",
          "metric": "倍率容量",
          "A": "HME-EPSE",
          "B": "DOL/DME",
          "value_A": "1040",
          "value_B": "1049",
          "unit": "mAh g−1",
          "point": "0.1 C",
          "basis": "numeric",
          "direction_text": "不判",
          "same_conditions": true,
          "evidence_ids": [
            "M0056",
            "M0067",
            "M0072",
            "M0073",
            "M0074",
            "M0075"
          ],
          "reason": ""
        },
        {
          "id": "T1R2",
          "metric": "倍率容量",
          "A": "DIPS-EPSE",
          "B": "DOL/DME",
          "value_A": "948",
          "value_B": "1049",
          "unit": "mAh g−1",
          "point": "0.1 C",
          "basis": "numeric",
          "direction_text": "不判",
          "same_conditions": true,
          "evidence_ids": [
            "M0056",
            "M0067",
            "M0072",
            "M0073",
            "M0074",
            "M0075"
          ],
          "reason": ""
        },
        {
          "id": "T1R3",
          "metric": "倍率容量",
          "A": "HFE-EPSE",
          "B": "DOL/DME",
          "value_A": "929",
          "value_B": "1049",
          "unit": "mAh g−1",
          "point": "0.1 C",
          "basis": "numeric",
          "direction_text": "不判",
          "same_conditions": true,
          "evidence_ids": [
            "M0056",
            "M0067",
            "M0072",
            "M0073",
            "M0074",
            "M0075"
          ],
          "reason": ""
        },
        {
          "id": "T1R4",
          "metric": "倍率容量",
          "A": "DIPE-EPSE",
          "B": "DOL/DME",
          "value_A": "753",
          "value_B": "1049",
          "unit": "mAh g−1",
          "point": "0.1 C",
          "basis": "numeric",
          "direction_text": "不判",
          "same_conditions": true,
          "evidence_ids": [
            "M0056",
            "M0067",
            "M0072",
            "M0073",
            "M0074",
            "M0075"
          ],
          "reason": ""
        },
        {
          "id": "T1R5",
          "metric": "倍率容量",
          "A": "HME-EPSE",
          "B": "DOL/DME",
          "value_A": "919",
          "value_B": "942",
          "unit": "mAh g−1",
          "point": "0.2 C",
          "basis": "numeric",
          "direction_text": "不判",
          "same_conditions": true,
          "evidence_ids": [
            "M0056",
            "M0067",
            "M0072",
            "M0073",
            "M0074",
            "M0075"
          ],
          "reason": ""
        },
        {
          "id": "T1R6",
          "metric": "倍率容量",
          "A": "DIPS-EPSE",
          "B": "DOL/DME",
          "value_A": "840",
          "value_B": "942",
          "unit": "mAh g−1",
          "point": "0.2 C",
          "basis": "numeric",
          "direction_text": "不判",
          "same_conditions": true,
          "evidence_ids": [
            "M0056",
            "M0067",
            "M0072",
            "M0073",
            "M0074",
            "M0075"
          ],
          "reason": ""
        },
        {
          "id": "T1R7",
          "metric": "倍率容量",
          "A": "HFE-EPSE",
          "B": "DOL/DME",
          "value_A": "<800",
          "value_B": "942",
          "unit": "mAh g−1",
          "point": "0.2 C",
          "basis": "numeric",
          "direction_text": "不判",
          "same_conditions": true,
          "evidence_ids": [
            "M0056",
            "M0067",
            "M0072",
            "M0073",
            "M0074",
            "M0075"
          ],
          "reason": ""
        },
        {
          "id": "T1R8",
          "metric": "倍率容量",
          "A": "DIPE-EPSE",
          "B": "DOL/DME",
          "value_A": "<800",
          "value_B": "942",
          "unit": "mAh g−1",
          "point": "0.2 C",
          "basis": "numeric",
          "direction_text": "不判",
          "same_conditions": true,
          "evidence_ids": [
            "M0056",
            "M0067",
            "M0072",
            "M0073",
            "M0074",
            "M0075"
          ],
          "reason": ""
        },
        {
          "id": "T1R9",
          "metric": "倍率容量",
          "A": "HME-EPSE",
          "B": "DOL/DME",
          "value_A": "869",
          "value_B": "915",
          "unit": "mAh g−1",
          "point": "0.3 C",
          "basis": "numeric",
          "direction_text": "不判",
          "same_conditions": true,
          "evidence_ids": [
            "M0056",
            "M0067",
            "M0072",
            "M0073",
            "M0074",
            "M0075"
          ],
          "reason": ""
        },
        {
          "id": "T1R10",
          "metric": "倍率容量",
          "A": "DIPS-EPSE",
          "B": "DOL/DME",
          "value_A": "777",
          "value_B": "915",
          "unit": "mAh g−1",
          "point": "0.3 C",
          "basis": "numeric",
          "direction_text": "不判",
          "same_conditions": true,
          "evidence_ids": [
            "M0056",
            "M0067",
            "M0072",
            "M0073",
            "M0074",
            "M0075"
          ],
          "reason": ""
        },
        {
          "id": "T1R11",
          "metric": "倍率容量",
          "A": "HFE-EPSE",
          "B": "DOL/DME",
          "value_A": "<200",
          "value_B": "915",
          "unit": "mAh g−1",
          "point": "0.3 C",
          "basis": "numeric",
          "direction_text": "不判",
          "same_conditions": true,
          "evidence_ids": [
            "M0056",
            "M0067",
            "M0072",
            "M0073",
            "M0074",
            "M0075"
          ],
          "reason": ""
        },
        {
          "id": "T1R12",
          "metric": "倍率容量",
          "A": "DIPE-EPSE",
          "B": "DOL/DME",
          "value_A": "<200",
          "value_B": "915",
          "unit": "mAh g−1",
          "point": "0.3 C",
          "basis": "numeric",
          "direction_text": "不判",
          "same_conditions": true,
          "evidence_ids": [
            "M0056",
            "M0067",
            "M0072",
            "M0073",
            "M0074",
            "M0075"
          ],
          "reason": ""
        },
        {
          "id": "T1R13",
          "metric": "Li2S成核过电位ΔE",
          "A": "HME-EPSE",
          "B": null,
          "value_A": "24.5",
          "value_B": null,
          "unit": "mV",
          "point": "0.1 C",
          "basis": "numeric",
          "direction_text": "不判",
          "same_conditions": true,
          "evidence_ids": [
            "M0078",
            "M0079",
            "M0080"
          ],
          "reason": ""
        },
        {
          "id": "T1R14",
          "metric": "Li2S成核过电位ΔE",
          "A": "HME-EPSE",
          "B": null,
          "value_A": "75.7",
          "value_B": null,
          "unit": "mV",
          "point": "0.3 C",
          "basis": "numeric",
          "direction_text": "不判",
          "same_conditions": true,
          "evidence_ids": [
            "M0078",
            "M0079",
            "M0080"
          ],
          "reason": ""
        },
        {
          "id": "T1R15",
          "metric": "Li2S成核过电位ΔE",
          "A": "DIPS-EPSE",
          "B": null,
          "value_A": "43.5",
          "value_B": null,
          "unit": "mV",
          "point": "0.1 C",
          "basis": "numeric",
          "direction_text": "不判",
          "same_conditions": true,
          "evidence_ids": [
            "M0078",
            "M0079",
            "M0080"
          ],
          "reason": ""
        },
        {
          "id": "T1R16",
          "metric": "Li2S成核过电位ΔE",
          "A": "DIPS-EPSE",
          "B": null,
          "value_A": "97.7",
          "value_B": null,
          "unit": "mV",
          "point": "0.2 C",
          "basis": "numeric",
          "direction_text": "不判",
          "same_conditions": true,
          "evidence_ids": [
            "M0078",
            "M0079",
            "M0080"
          ],
          "reason": ""
        },
        {
          "id": "T1R17",
          "metric": "Li2S成核过电位ΔE",
          "A": "DIPS-EPSE",
          "B": null,
          "value_A": "172.4",
          "value_B": null,
          "unit": "mV",
          "point": "0.3 C",
          "basis": "numeric",
          "direction_text": "不判",
          "same_conditions": true,
          "evidence_ids": [
            "M0078",
            "M0079",
            "M0080"
          ],
          "reason": ""
        },
        {
          "id": "T1R18",
          "metric": "Li2S成核过电位ΔE",
          "A": "HFE-EPSE",
          "B": null,
          "value_A": "101.3",
          "value_B": null,
          "unit": "mV",
          "point": "0.1 C",
          "basis": "numeric",
          "direction_text": "不判",
          "same_conditions": true,
          "evidence_ids": [
            "M0078",
            "M0079",
            "M0080"
          ],
          "reason": ""
        },
        {
          "id": "T1R19",
          "metric": "Li2S成核过电位ΔE",
          "A": "HFE-EPSE",
          "B": null,
          "value_A": "284.8",
          "value_B": null,
          "unit": "mV",
          "point": "0.2 C",
          "basis": "numeric",
          "direction_text": "不判",
          "same_conditions": true,
          "evidence_ids": [
            "M0078",
            "M0079",
            "M0080"
          ],
          "reason": ""
        },
        {
          "id": "T1R20",
          "metric": "Li2S成核过电位ΔE",
          "A": "DIPE-EPSE",
          "B": null,
          "value_A": "155.6",
          "value_B": null,
          "unit": "mV",
          "point": "0.1 C",
          "basis": "numeric",
          "direction_text": "不判",
          "same_conditions": true,
          "evidence_ids": [
            "M0078",
            "M0079",
            "M0080"
          ],
          "reason": ""
        },
        {
          "id": "T1R21",
          "metric": "Li2S成核过电位ΔE",
          "A": "DIPE-EPSE",
          "B": null,
          "value_A": "237.7",
          "value_B": null,
          "unit": "mV",
          "point": "0.2 C",
          "basis": "numeric",
          "direction_text": "不判",
          "same_conditions": true,
          "evidence_ids": [
            "M0078",
            "M0079",
            "M0080"
          ],
          "reason": ""
        }
      ]
    },
    {
      "id": "T2",
      "name": "无LiNO3穿梭电流",
      "cell": "CNT/S||Li coin",
      "conditions": {
        "sulfur_loading": "1.1 mgS cm−2",
        "ES": ">15",
        "ES_unit": "μL mgS−1",
        "Li_thickness": "600 μm",
        "rate": "充至2.90V后阶梯恒电位",
        "formation": "未报告",
        "temperature": "25 °C",
        "LiNO3": "0",
        "one_C": "未报告",
        "electrolyte_volume": "25 μL"
      },
      "formulations": [
        "DOL/DME",
        "HME-EPSE"
      ],
      "evidence_ids": [
        "M0098",
        "S0015",
        "S0021",
        "S0022"
      ],
      "results": [
        {
          "id": "T2R1",
          "metric": "峰值穿梭电流",
          "A": "HME-EPSE",
          "B": "DOL/DME",
          "value_A": "0.055",
          "value_B": "0.122",
          "unit": "mA cm−2",
          "point": "2.35 V",
          "basis": "numeric",
          "direction_text": "不判",
          "same_conditions": true,
          "evidence_ids": [
            "M0084"
          ],
          "reason": ""
        }
      ]
    },
    {
      "id": "T3",
      "name": "温和条件长循环",
      "cell": "CNT/S||Li coin",
      "conditions": {
        "sulfur_loading": "1.1 mgS cm−2",
        "ES": ">15",
        "ES_unit": "μL mgS−1",
        "Li_thickness": "600 μm",
        "rate": "0.5 C",
        "formation": "0.1 C 2圈",
        "temperature": "25 °C",
        "LiNO3": "2.0 wt%",
        "one_C": "1672 mA g−1",
        "electrolyte_volume": "25 μL"
      },
      "formulations": [
        "DOL/DME",
        "HME-EPSE"
      ],
      "evidence_ids": [
        "M0098",
        "S0015",
        "S0016",
        "S0021"
      ],
      "results": [
        {
          "id": "T3R1",
          "metric": "寿命",
          "A": "HME-EPSE",
          "B": "DOL/DME",
          "value_A": "280",
          "value_B": "less than half HME",
          "unit": "cycles",
          "point": "容量降至初始60%",
          "basis": "qualitative",
          "direction_text": "变好",
          "same_conditions": true,
          "evidence_ids": [
            "M0099"
          ],
          "reason": "对照数值未反算"
        },
        {
          "id": "T3R2",
          "metric": "初始放电容量",
          "A": "HME-EPSE",
          "B": null,
          "value_A": "856",
          "value_B": null,
          "unit": "mAh g−1",
          "point": "0.5C起始",
          "basis": "numeric",
          "direction_text": "不判",
          "same_conditions": true,
          "evidence_ids": [
            "M0100"
          ],
          "reason": ""
        },
        {
          "id": "T3R3",
          "metric": "电池阻抗",
          "A": "HME-EPSE",
          "B": "DOL/DME",
          "value_A": "13.3",
          "value_B": "14.2",
          "unit": "Ω",
          "point": "100圈",
          "basis": "numeric",
          "direction_text": "不判",
          "same_conditions": true,
          "evidence_ids": [
            "M0101"
          ],
          "reason": ""
        }
      ]
    },
    {
      "id": "T4",
      "name": "实际条件长循环",
      "cell": "CNT/S||Li coin",
      "conditions": {
        "sulfur_loading": "4.4 mgS cm−2",
        "ES": "6.6",
        "ES_unit": "μL mgS−1",
        "Li_thickness": "50 μm",
        "rate": "0.1 C",
        "formation": "0.05 C 2圈",
        "temperature": "25 °C",
        "LiNO3": "2.0 wt%",
        "one_C": "1672 mA g−1",
        "voltage": "1.7–2.6 V"
      },
      "formulations": [
        "DOL/DME",
        "HME-EPSE"
      ],
      "evidence_ids": [
        "M0101",
        "M0102",
        "S0018"
      ],
      "results": [
        {
          "id": "T4R1",
          "metric": "初始容量",
          "A": "HME-EPSE",
          "B": "DOL/DME",
          "value_A": "approximately 1010",
          "value_B": "approximately 1010",
          "unit": "mAh g−1",
          "point": "初始",
          "basis": "numeric",
          "direction_text": "不判",
          "same_conditions": true,
          "evidence_ids": [
            "M0103",
            "M0105",
            "M0106",
            "M0107"
          ],
          "reason": ""
        },
        {
          "id": "T4R2",
          "metric": "寿命",
          "A": "HME-EPSE",
          "B": "DOL/DME",
          "value_A": "113",
          "value_B": "65",
          "unit": "cycles",
          "point": "循环失效",
          "basis": "numeric",
          "direction_text": "不判",
          "same_conditions": true,
          "evidence_ids": [
            "M0103",
            "M0105",
            "M0106",
            "M0107"
          ],
          "reason": ""
        },
        {
          "id": "T4R3",
          "metric": "放电容量",
          "A": "HME-EPSE",
          "B": "DOL/DME",
          "value_A": "860",
          "value_B": "652",
          "unit": "mAh g−1",
          "point": "69圈",
          "basis": "numeric",
          "direction_text": "不判",
          "same_conditions": true,
          "evidence_ids": [
            "M0103",
            "M0105",
            "M0106",
            "M0107"
          ],
          "reason": ""
        },
        {
          "id": "T4R4",
          "metric": "保持率",
          "A": "HME-EPSE",
          "B": null,
          "value_A": "85",
          "value_B": null,
          "unit": "%",
          "point": "69圈/初始",
          "basis": "numeric",
          "direction_text": "不判",
          "same_conditions": true,
          "evidence_ids": [
            "M0107"
          ],
          "reason": ""
        },
        {
          "id": "T4R5",
          "metric": "库仑效率",
          "A": "HME-EPSE",
          "B": null,
          "value_A": "95",
          "value_B": null,
          "unit": "%",
          "point": "69圈",
          "basis": "numeric",
          "direction_text": "不判",
          "same_conditions": true,
          "evidence_ids": [
            "M0107"
          ],
          "reason": ""
        }
      ]
    },
    {
      "id": "T5",
      "name": "超高载量长循环",
      "cell": "CNT/S||Li coin",
      "conditions": {
        "sulfur_loading": "9.9 mgS cm−2",
        "ES": "7.0",
        "ES_unit": "μL mgS−1",
        "Li_thickness": "50 μm",
        "rate": "0.1 C",
        "formation": "0.05 C 2圈",
        "temperature": "25 °C",
        "LiNO3": "2.0 wt%",
        "one_C": "1672 mA g−1",
        "electrolyte_volume": "90 μL"
      },
      "formulations": [
        "DOL/DME",
        "HME-EPSE"
      ],
      "evidence_ids": [
        "M0108",
        "M0109",
        "S0017",
        "S0063"
      ],
      "results": [
        {
          "id": "T5R1",
          "metric": "初始容量",
          "A": "HME-EPSE",
          "B": "DOL/DME",
          "value_A": "737",
          "value_B": "826",
          "unit": "mAh g−1",
          "point": "0.1C第1圈",
          "basis": "numeric",
          "direction_text": "不判",
          "same_conditions": true,
          "evidence_ids": [
            "M0110",
            "M0111"
          ],
          "reason": ""
        },
        {
          "id": "T5R2",
          "metric": "放电容量",
          "A": "HME-EPSE",
          "B": "DOL/DME",
          "value_A": "482",
          "value_B": "168",
          "unit": "mAh g−1",
          "point": "40圈",
          "basis": "numeric",
          "direction_text": "不判",
          "same_conditions": true,
          "evidence_ids": [
            "M0110",
            "M0111"
          ],
          "reason": ""
        },
        {
          "id": "T5R3",
          "metric": "保持率",
          "A": "HME-EPSE",
          "B": "DOL/DME",
          "value_A": "65",
          "value_B": "20",
          "unit": "%",
          "point": "40圈/初始",
          "basis": "numeric",
          "direction_text": "不判",
          "same_conditions": true,
          "evidence_ids": [
            "M0110",
            "M0111"
          ],
          "reason": ""
        }
      ]
    },
    {
      "id": "T6",
      "name": "软包循环",
      "cell": "CNT/S||Li pouch",
      "conditions": {
        "sulfur_loading": "7.6 mgS cm−2（单面）",
        "ES": "3.0",
        "ES_unit": "gele gS−1（质量基）",
        "Li_thickness": "75 μm（单面）",
        "rate": "0.025 C",
        "formation": "未报告",
        "temperature": "未报告",
        "LiNO3": "2.0 wt%",
        "one_C": "1000 mA g−1",
        "voltage": "1.70–2.55 V"
      },
      "formulations": [
        "HME-EPSE"
      ],
      "evidence_ids": [
        "M0118",
        "S0029",
        "S0030",
        "S0031",
        "S0032",
        "S0033"
      ],
      "results": [
        {
          "id": "T6R1",
          "metric": "容量",
          "A": "HME-EPSE",
          "B": null,
          "value_A": "1275",
          "value_B": null,
          "unit": "mAh g−1",
          "point": "初始",
          "basis": "numeric",
          "direction_text": "不判",
          "same_conditions": true,
          "evidence_ids": [
            "M0119",
            "M0121",
            "M0122"
          ],
          "reason": ""
        },
        {
          "id": "T6R2",
          "metric": "能量密度",
          "A": "HME-EPSE",
          "B": null,
          "value_A": "387",
          "value_B": null,
          "unit": "Wh kg−1",
          "point": "初始全电池质量",
          "basis": "numeric",
          "direction_text": "不判",
          "same_conditions": true,
          "evidence_ids": [
            "M0119",
            "M0121",
            "M0122"
          ],
          "reason": ""
        },
        {
          "id": "T6R3",
          "metric": "容量",
          "A": "HME-EPSE",
          "B": null,
          "value_A": "748",
          "value_B": null,
          "unit": "mAh g−1",
          "point": "27圈",
          "basis": "numeric",
          "direction_text": "不判",
          "same_conditions": true,
          "evidence_ids": [
            "M0119",
            "M0121",
            "M0122"
          ],
          "reason": ""
        },
        {
          "id": "T6R4",
          "metric": "能量密度",
          "A": "HME-EPSE",
          "B": null,
          "value_A": "217",
          "value_B": null,
          "unit": "Wh kg−1",
          "point": "27圈",
          "basis": "numeric",
          "direction_text": "不判",
          "same_conditions": true,
          "evidence_ids": [
            "M0119",
            "M0121",
            "M0122"
          ],
          "reason": ""
        },
        {
          "id": "T6R5",
          "metric": "容量保持率",
          "A": "HME-EPSE",
          "B": null,
          "value_A": "58",
          "value_B": null,
          "unit": "%",
          "point": "27圈",
          "basis": "numeric",
          "direction_text": "不判",
          "same_conditions": true,
          "evidence_ids": [
            "M0119",
            "M0121",
            "M0122"
          ],
          "reason": ""
        },
        {
          "id": "T6R6",
          "metric": "能量保持率",
          "A": "HME-EPSE",
          "B": null,
          "value_A": "56",
          "value_B": null,
          "unit": "%",
          "point": "27圈",
          "basis": "numeric",
          "direction_text": "不判",
          "same_conditions": true,
          "evidence_ids": [
            "M0119",
            "M0121",
            "M0122"
          ],
          "reason": ""
        }
      ]
    },
    {
      "id": "T7",
      "name": "纯溶剂还原稳定性",
      "cell": "碳涂层Cu||Li",
      "conditions": {
        "sulfur_loading": "未报告",
        "ES": "未报告",
        "ES_unit": "未报告",
        "Li_thickness": "未报告",
        "rate": "0.5 mV s−1；0–2.00 V",
        "formation": "未报告",
        "temperature": "未报告",
        "LiNO3": "纯溶剂未加",
        "one_C": "未报告"
      },
      "formulations": [
        "纯HME",
        "纯DOL",
        "纯DME"
      ],
      "evidence_ids": [
        "M0028",
        "M0029",
        "M0030",
        "S0042"
      ],
      "results": [
        {
          "id": "T7R1",
          "metric": "还原峰电流",
          "A": "纯HME",
          "B": "纯DOL",
          "value_A": "within 0.017",
          "value_B": "6.700",
          "unit": "μA cm−2",
          "point": "about 0.01V",
          "basis": "numeric",
          "direction_text": "不判",
          "same_conditions": true,
          "evidence_ids": [
            "M0031",
            "M0032"
          ],
          "reason": ""
        },
        {
          "id": "T7R2",
          "metric": "还原峰电流",
          "A": "纯HME",
          "B": "纯DME",
          "value_A": "within 0.017",
          "value_B": "15.500",
          "unit": "μA cm−2",
          "point": "about 0.01V",
          "basis": "numeric",
          "direction_text": "不判",
          "same_conditions": true,
          "evidence_ids": [
            "M0031",
            "M0032"
          ],
          "reason": ""
        }
      ]
    }
  ],
  "mechanisms": [
    {
      "id": "M1",
      "summary": "HME外壳减慢LiPS与金属Li的寄生反应而延长寿命",
      "A": "HME-EPSE",
      "B": "DOL/DME",
      "property": "多硫化物双层溶剂化",
      "categories": [
        "负极锂",
        "多硫化物穿梭"
      ],
      "source_type": "本文结论",
      "evidence_ids": [
        "M0024"
      ],
      "test_ids": [
        "T4"
      ],
      "side": "强侧"
    },
    {
      "id": "M2",
      "summary": "HME弱配位在外层，内层DOL/DME保持LiPS溶解和转化",
      "A": "HME-EPSE",
      "B": "DOL/DME",
      "property": "多硫化物溶剂化",
      "categories": [
        "正极反应"
      ],
      "source_type": "本文结论（与他文一致）",
      "evidence_ids": [
        "M0039",
        "M0050"
      ],
      "test_ids": [
        "T1"
      ],
      "side": "其他"
    },
    {
      "id": "M3",
      "summary": "HFE/DIPE在0.2C发生较大成核极化导致容量下降",
      "A": "HFE-EPSE/DIPE-EPSE",
      "B": "HME-EPSE",
      "property": "成核动力学",
      "categories": [
        "正极反应"
      ],
      "source_type": "本文结论",
      "evidence_ids": [
        "M0073"
      ],
      "test_ids": [
        "T1"
      ],
      "side": "其他"
    },
    {
      "id": "M4",
      "summary": "HFE/DIPE在0.3C极化使第二放电平台完全丧失",
      "A": "HFE-EPSE/DIPE-EPSE",
      "B": "HME-EPSE",
      "property": "成核动力学",
      "categories": [
        "正极反应"
      ],
      "source_type": "本文结论",
      "evidence_ids": [
        "M0074"
      ],
      "test_ids": [
        "T1"
      ],
      "side": "其他"
    },
    {
      "id": "M5",
      "summary": "常规对照活性Li和电解液快速消耗导致65圈过充后迅速衰减",
      "A": "DOL/DME",
      "B": "HME-EPSE",
      "property": "寄生反应",
      "categories": [
        "负极锂",
        "电解液消耗"
      ],
      "source_type": "本文结论",
      "evidence_ids": [
        "M0106"
      ],
      "test_ids": [
        "T4"
      ],
      "side": "其他"
    },
    {
      "id": "M6",
      "summary": "HME减弱LiPS与Li反应，循环后Li沉积更致密均匀",
      "A": "HME-EPSE",
      "B": "DOL/DME",
      "property": "多硫化物反应性",
      "categories": [
        "负极锂"
      ],
      "source_type": "本文结论",
      "evidence_ids": [
        "M0116"
      ],
      "test_ids": [
        "T4"
      ],
      "side": "强侧"
    },
    {
      "id": "M7",
      "summary": "HME软包保持两平台，表明贫液下硫转化动力学得到保持",
      "A": "HME-EPSE",
      "B": null,
      "property": "多硫化物溶剂化",
      "categories": [
        "正极反应"
      ],
      "source_type": "本文结论",
      "evidence_ids": [
        "M0123"
      ],
      "test_ids": [
        "T6"
      ],
      "side": "其他"
    }
  ],
  "design_claims": [
    {
      "summary": "HME-EPSE平衡正极转化与负极保护；超高载量初始容量仍低于对照，不能推广为任何条件容量均不损失",
      "evidence_ids": [
        "M0128",
        "M0129",
        "M0110"
      ]
    }
  ],
  "figure_requests": [
    {
      "test_id": "T3",
      "figure": "Figure S10a",
      "part": "si",
      "metric": "初始及指定圈容量",
      "A": "HME-EPSE",
      "B": "DOL/DME",
      "target_point": "0.5 C第1圈/100圈/60%终点",
      "anchor_quote_ids": [
        "M0099",
        "M0100"
      ],
      "reason": "对照初始和寿命只给定性"
    },
    {
      "test_id": "T4",
      "figure": "Figure 3c",
      "part": "main",
      "metric": "同圈容量",
      "A": "HME-EPSE",
      "B": "DOL/DME",
      "target_point": "113圈及交叉圈",
      "anchor_quote_ids": [
        "M0103",
        "M0105",
        "M0106",
        "M0107"
      ],
      "reason": "补同圈容量；Figure S12为平行样不跨批拼值"
    }
  ],
  "gaps": [
    "MD体系只有Li2S8和溶剂，不能当实际含主盐电解液的Li+配位结果",
    "未报告电导率/黏度/迁移数/定量溶解度及Li||Cu CE",
    "软包1C定义1000与扣电1672不同；Table S1列体积单位而正文/SI方法为质量基，采用方法并标冲突",
    "S16标题HFE与正文HME不符，不用该图额外推论"
  ],
  "source_review": {
    "main": true,
    "si": true,
    "notes": "完整通读正文及可用SI索引；未读旧提取或参考答案。"
  }
}
