Repository: zhuonanli08/Li-S_Electrolyte_Conflicts

File: output/GPT_v4_调试集53篇_2026-10-24/independent_predictions/P394.json
{
  "paper_id": "P394",
  "doi": "10.1002/batt.202300433",
  "formulations": [
    {
      "id": "base",
      "name": "base",
      "components": [
        {
          "name": "LiTFSI",
          "role": "盐",
          "amount": "1",
          "unit": "M"
        },
        {
          "name": "DOL",
          "role": "溶剂化溶剂",
          "amount": "1",
          "unit": "体积份"
        },
        {
          "name": "TEGDME",
          "role": "溶剂化溶剂",
          "amount": "1",
          "unit": "体积份"
        }
      ],
      "raw_formula": "1 M LiTFSI in DOL/TEGDME 1:1 v/v",
      "evidence_ids": [
        "M0164"
      ]
    },
    {
      "id": "hybrid",
      "name": "hybrid",
      "components": [
        {
          "name": "[S222][TFSI]",
          "role": "添加剂（离子液体）",
          "amount": "1",
          "unit": "体积份"
        },
        {
          "name": "base",
          "role": "基液",
          "amount": "3",
          "unit": "体积份"
        }
      ],
      "raw_formula": "[S222][TFSI]:base=1:3 v/v；主盐随加入IL稀释，原文未给最终浓度",
      "evidence_ids": [
        "M0165"
      ]
    }
  ],
  "control_id": "base",
  "control_type": "不含LiNO3的自配对照：DOL/TEGDME+LiTFSI",
  "gradients": [
    {
      "name": "加入离子液体",
      "order": [
        "base",
        "hybrid"
      ],
      "values": [
        "0",
        "IL:base=1:3 v/v"
      ],
      "solvation_axis": "非Li+溶剂化强弱梯度；作用主要为LiPS结合/界面",
      "evidence_ids": [
        "M0164",
        "M0165"
      ]
    }
  ],
  "properties": [
    {
      "name": "离子电导率",
      "values": {
        "base": "0.7至1 mS cm−1",
        "hybrid": "1.1至2.45 mS cm−1"
      },
      "direction": "hybrid较高，随10至70 °C增加",
      "method": "EIS",
      "system": "浸电解液Celgard2320夹于钢电极",
      "evidence_ids": [
        "M0038",
        "M0039",
        "M0040"
      ]
    },
    {
      "name": "多硫化物相互作用",
      "values": {
        "hybrid": "短链Li2S/Li2S2比长链结合更强；Li2S6/Li2S8有局部结合回升"
      },
      "direction": "不收不同方法的DFT能量数值",
      "method": "DFT B3LYP",
      "system": "孤立IL分子与LiPS复合物，不是实测溶解度",
      "evidence_ids": [
        "M0113",
        "M0115",
        "M0119"
      ]
    }
  ],
  "tests": [
    {
      "id": "T1",
      "name": "储存自放电",
      "cell": "S/MWCNT||Li CR2032",
      "conditions": {
        "sulfur_loading": "未报告",
        "ES": "未报告",
        "ES_unit": "未报告",
        "Li_thickness": "未报告",
        "rate": "未报告",
        "formation": "未报告",
        "temperature": "室温",
        "LiNO3": "未添加",
        "one_C": "未报告"
      },
      "formulations": [
        "base",
        "hybrid"
      ],
      "evidence_ids": [
        "M0041",
        "M0042",
        "M0043",
        "M0162"
      ],
      "results": [
        {
          "id": "T1R1",
          "metric": "OCV",
          "A": "base",
          "B": null,
          "value_A": "2.54→2.43",
          "value_B": null,
          "unit": "V",
          "point": "18天储存",
          "basis": "numeric",
          "direction_text": "不判",
          "same_conditions": true,
          "evidence_ids": [
            "M0042"
          ],
          "reason": ""
        },
        {
          "id": "T1R2",
          "metric": "OCV",
          "A": "hybrid",
          "B": null,
          "value_A": "2.58",
          "value_B": null,
          "unit": "V",
          "point": "第7天起维持",
          "basis": "numeric",
          "direction_text": "不判",
          "same_conditions": true,
          "evidence_ids": [
            "M0043"
          ],
          "reason": ""
        },
        {
          "id": "T1R3",
          "metric": "自放电",
          "A": "hybrid",
          "B": "base",
          "value_A": "较低",
          "value_B": "较高",
          "unit": null,
          "point": "储存",
          "basis": "qualitative",
          "direction_text": "变好",
          "same_conditions": true,
          "evidence_ids": [
            "M0043",
            "M0044"
          ],
          "reason": ""
        },
        {
          "id": "T1R4",
          "metric": "bulk电阻",
          "A": "hybrid",
          "B": null,
          "value_A": "~4.2",
          "value_B": null,
          "unit": "Ω",
          "point": "第12天后",
          "basis": "numeric",
          "direction_text": "不判",
          "same_conditions": true,
          "evidence_ids": [
            "M0053"
          ],
          "reason": "原文近似符号编码异常"
        }
      ]
    },
    {
      "id": "T2",
      "name": "CV",
      "cell": "S/MWCNT||Li CR2032",
      "conditions": {
        "sulfur_loading": "未报告",
        "ES": "未报告",
        "ES_unit": "未报告",
        "Li_thickness": "未报告",
        "rate": "0.1 mV s−1",
        "formation": "未报告",
        "temperature": "室温",
        "LiNO3": "未添加",
        "one_C": "未报告",
        "voltage": "结果段1.5–3.0 V，方法1.0–3.0 V"
      },
      "formulations": [
        "base",
        "hybrid"
      ],
      "evidence_ids": [
        "M0055",
        "M0059",
        "M0174"
      ],
      "results": [
        {
          "id": "T2R1",
          "metric": "氧化还原峰差ΔEp",
          "A": "hybrid",
          "B": "base",
          "value_A": "0.08",
          "value_B": "0.24",
          "unit": "V",
          "point": "前两圈",
          "basis": "numeric",
          "direction_text": "不判",
          "same_conditions": true,
          "evidence_ids": [
            "M0061"
          ],
          "reason": ""
        }
      ]
    },
    {
      "id": "T3",
      "name": "首圈恒流",
      "cell": "S/MWCNT||Li CR2032",
      "conditions": {
        "sulfur_loading": "未报告",
        "ES": "未报告",
        "ES_unit": "未报告",
        "Li_thickness": "未报告",
        "rate": "0.1 C",
        "formation": "未报告",
        "temperature": "室温",
        "LiNO3": "未添加",
        "one_C": "未报告",
        "voltage": "1.5–3.0 V"
      },
      "formulations": [
        "base",
        "hybrid"
      ],
      "evidence_ids": [
        "M0062",
        "M0173"
      ],
      "results": [
        {
          "id": "T3R1",
          "metric": "首圈比容量",
          "A": "hybrid",
          "B": null,
          "value_A": "1200",
          "value_B": null,
          "unit": "mAh g−1",
          "point": "首圈（未明确充/放）",
          "basis": "numeric",
          "direction_text": "不判",
          "same_conditions": true,
          "evidence_ids": [
            "M0063"
          ],
          "reason": ""
        },
        {
          "id": "T3R2",
          "metric": "充放电极化",
          "A": "hybrid",
          "B": "base",
          "value_A": "较小",
          "value_B": "较大",
          "unit": null,
          "point": "首圈",
          "basis": "qualitative",
          "direction_text": "变好",
          "same_conditions": true,
          "evidence_ids": [
            "M0064",
            "M0070"
          ],
          "reason": ""
        }
      ]
    },
    {
      "id": "T4",
      "name": "Li界面储存阻抗",
      "cell": "Li||Li",
      "conditions": {
        "sulfur_loading": "未报告",
        "ES": "未报告",
        "ES_unit": "未报告",
        "Li_thickness": "未报告",
        "rate": "未报告",
        "formation": "未报告",
        "temperature": "室温",
        "LiNO3": "未添加",
        "one_C": "未报告"
      },
      "formulations": [
        "base",
        "hybrid"
      ],
      "evidence_ids": [
        "M0076",
        "M0077",
        "M0079"
      ],
      "results": [
        {
          "id": "T4R1",
          "metric": "界面电阻稳定性",
          "A": "hybrid",
          "B": "base",
          "value_A": "第3天后较低且近乎恒定",
          "value_B": "持续变化",
          "unit": null,
          "point": "储存",
          "basis": "qualitative",
          "direction_text": "变好",
          "same_conditions": true,
          "evidence_ids": [
            "M0079"
          ],
          "reason": ""
        }
      ]
    },
    {
      "id": "T5",
      "name": "Li沉积剥离",
      "cell": "Li||Li",
      "conditions": {
        "sulfur_loading": "未报告",
        "ES": "未报告",
        "ES_unit": "未报告",
        "Li_thickness": "未报告",
        "rate": "0.1 mA cm−2，充放各60 min",
        "formation": "未报告",
        "temperature": "室温",
        "LiNO3": "未添加",
        "one_C": "未报告"
      },
      "formulations": [
        "base",
        "hybrid"
      ],
      "evidence_ids": [
        "M0081",
        "M0082"
      ],
      "results": [
        {
          "id": "T5R1",
          "metric": "过电位",
          "A": "hybrid",
          "B": "base",
          "value_A": "~0.006",
          "value_B": "~0.013",
          "unit": "V",
          "point": "恒流剥离沉积",
          "basis": "numeric",
          "direction_text": "不判",
          "same_conditions": true,
          "evidence_ids": [
            "M0083"
          ],
          "reason": "原文近似符号编码异常"
        },
        {
          "id": "T5R2",
          "metric": "稳定持续时间",
          "A": "hybrid",
          "B": null,
          "value_A": "200",
          "value_B": null,
          "unit": "h",
          "point": "仍恒定过电位",
          "basis": "numeric",
          "direction_text": "不判",
          "same_conditions": true,
          "evidence_ids": [
            "M0084"
          ],
          "reason": ""
        }
      ]
    },
    {
      "id": "T6",
      "name": "首圈原位EIS",
      "cell": "S/MWCNT||Li CR2032",
      "conditions": {
        "sulfur_loading": "未报告",
        "ES": "未报告",
        "ES_unit": "未报告",
        "Li_thickness": "未报告",
        "rate": "0.1 C；EIS 200 kHz–100 mHz",
        "formation": "未报告",
        "temperature": "室温",
        "LiNO3": "未添加",
        "one_C": "未报告"
      },
      "formulations": [
        "base",
        "hybrid"
      ],
      "evidence_ids": [
        "M0086",
        "M0091",
        "M0172"
      ],
      "results": [
        {
          "id": "T6R1",
          "metric": "电荷转移电阻",
          "A": "hybrid",
          "B": "base",
          "value_A": "首圈充放近恒定",
          "value_B": "放电显著增加",
          "unit": null,
          "point": "首圈不同电位",
          "basis": "qualitative",
          "direction_text": "变好",
          "same_conditions": true,
          "evidence_ids": [
            "M0092",
            "M0093"
          ],
          "reason": ""
        }
      ]
    }
  ],
  "mechanisms": [
    {
      "id": "M1",
      "summary": "IL稳定CEI降低自放电",
      "A": "hybrid",
      "B": "base",
      "property": "界面稳定",
      "categories": [
        "正极反应",
        "多硫化物穿梭"
      ],
      "source_type": "本文结论",
      "evidence_ids": [
        "M0043"
      ],
      "test_ids": [
        "T1"
      ],
      "side": "其他"
    },
    {
      "id": "M2",
      "summary": "IL抑制多硫化物溶解和自放电",
      "A": "hybrid",
      "B": "base",
      "property": "LiPS溶解",
      "categories": [
        "多硫化物穿梭"
      ],
      "source_type": "本文结论（与他文一致）",
      "evidence_ids": [
        "M0044"
      ],
      "test_ids": [
        "T1"
      ],
      "side": "其他"
    },
    {
      "id": "M3",
      "summary": "TFSI与Li2S结合延长Li-S键、降低活化能，因此减小充电过电位",
      "A": "hybrid",
      "B": "base",
      "property": "LiPS结合",
      "categories": [
        "正极反应"
      ],
      "source_type": "本文结论（与他文一致）",
      "evidence_ids": [
        "M0071",
        "M0072",
        "M0073"
      ],
      "test_ids": [
        "T3"
      ],
      "side": "其他"
    },
    {
      "id": "M4",
      "summary": "稳定SEI使Li沉积剥离200小时保持恒定过电位",
      "A": "hybrid",
      "B": "base",
      "property": "SEI稳定",
      "categories": [
        "负极锂"
      ],
      "source_type": "本文结论",
      "evidence_ids": [
        "M0084"
      ],
      "test_ids": [
        "T5"
      ],
      "side": "其他"
    },
    {
      "id": "M5",
      "summary": "对照Rct增加可能来自不溶多硫化物在Li表面沉积",
      "A": "hybrid",
      "B": "base",
      "property": "LiPS溶解/沉积",
      "categories": [
        "负极锂",
        "多硫化物穿梭"
      ],
      "source_type": "本文推测",
      "evidence_ids": [
        "M0094",
        "M0095"
      ],
      "test_ids": [
        "T6"
      ],
      "side": "其他"
    },
    {
      "id": "M6",
      "summary": "Li2S相关FTIR信号减弱提示稳定SEI和穿梭受控",
      "A": "hybrid",
      "B": "base",
      "property": "SEI稳定",
      "categories": [
        "负极锂",
        "多硫化物穿梭"
      ],
      "source_type": "本文结论（与他文一致）",
      "evidence_ids": [
        "M0103",
        "M0104"
      ],
      "test_ids": [
        "T6"
      ],
      "side": "其他"
    },
    {
      "id": "M7",
      "summary": "IL溶解正极Li2S/Li2S2钝化沉积，可能提高活性硫利用率并减少衰减",
      "A": "hybrid",
      "B": "base",
      "property": "短链LiPS结合",
      "categories": [
        "正极反应"
      ],
      "source_type": "本文推测",
      "evidence_ids": [
        "M0156"
      ],
      "test_ids": [
        "T3"
      ],
      "side": "其他"
    },
    {
      "id": "M8",
      "summary": "较短高电位平台又被作者推测与较强穿梭有关，和全文抑穿梭说法存在张力",
      "A": "hybrid",
      "B": "base",
      "property": "穿梭",
      "categories": [
        "多硫化物穿梭"
      ],
      "source_type": "本文推测",
      "evidence_ids": [
        "M0070"
      ],
      "test_ids": [
        "T3"
      ],
      "side": "其他"
    }
  ],
  "design_claims": [
    {
      "summary": "IL添加剂同时改善界面并与LiPS作用；本文只测试Li-S首圈，寿命提升未实际长循环验证",
      "evidence_ids": [
        "M0151",
        "M0152",
        "M0153",
        "M0156",
        "M0086"
      ]
    }
  ],
  "figure_requests": [],
  "gaps": [
    "未报告硫载量/E/S/锂厚/1C定义/化成",
    "无Li-S长循环保持率和Li||Cu CE；Figure6电压曲线不属于允许读图两类，容量对照仅图未读",
    "未测Li+溶剂化、迁移数、黏度或LiPS定量溶解度；不能将DFT结合强当实测溶解度",
    "CV电压范围方法与结果冲突；原文M0070强穿梭说法与主要结论不一致"
  ],
  "source_review": {
    "main": true,
    "si": true,
    "notes": "完整通读正文及可用SI索引；未读旧提取或参考答案。"
  }
}

File: output/GPT_v4_调试集53篇_2026-10-24/independent_predictions/P413.json
{
  "paper_id": "P413",
  "doi": "10.1016/j.cej.2024.151562",
  "formulations": [
    {
      "id": "organic",
      "name": "organic",
      "components": [
        {
          "name": "LiTFSI",
          "role": "盐",
          "amount": "1",
          "unit": "M"
        },
        {
          "name": "LiNO3",
          "role": "添加剂",
          "amount": "0.1",
          "unit": "M"
        },
        {
          "name": "DOL",
          "role": "溶剂化溶剂",
          "amount": "1",
          "unit": "体积份"
        },
        {
          "name": "DME",
          "role": "溶剂化溶剂",
          "amount": "1",
          "unit": "体积份"
        }
      ],
      "raw_formula": "1 M LiTFSI +0.1 M LiNO3 in DOL:DME 1:1 vol",
      "evidence_ids": [
        "M0170",
        "S0012"
      ]
    },
    {
      "id": "PP14-TFSI-25",
      "name": "PP14-TFSI-25",
      "components": [
        {
          "name": "PP14-TFSI",
          "role": "添加剂（离子液体）",
          "amount": "25",
          "unit": "vol%"
        },
        {
          "name": "organic",
          "role": "基液",
          "amount": "75",
          "unit": "vol%"
        }
      ],
      "raw_formula": "IL:已配organic=25:75 vol%",
      "evidence_ids": [
        "M0172",
        "M0174",
        "M0184",
        "S0014"
      ]
    },
    {
      "id": "DEME-TFSI-25",
      "name": "DEME-TFSI-25",
      "components": [
        {
          "name": "DEME-TFSI",
          "role": "添加剂（离子液体）",
          "amount": "25",
          "unit": "vol%"
        },
        {
          "name": "organic",
          "role": "基液",
          "amount": "75",
          "unit": "vol%"
        }
      ],
      "raw_formula": "IL:已配organic=25:75 vol%",
      "evidence_ids": [
        "M0172",
        "M0174",
        "M0184",
        "S0014"
      ]
    },
    {
      "id": "TBMA-TFSI-25",
      "name": "TBMA-TFSI-25",
      "components": [
        {
          "name": "TBMA-TFSI",
          "role": "添加剂（离子液体）",
          "amount": "25",
          "unit": "vol%"
        },
        {
          "name": "organic",
          "role": "基液",
          "amount": "75",
          "unit": "vol%"
        }
      ],
      "raw_formula": "IL:已配organic=25:75 vol%",
      "evidence_ids": [
        "M0172",
        "M0174",
        "M0184",
        "S0014"
      ]
    },
    {
      "id": "BMIM-PF6-25",
      "name": "BMIM-PF6-25",
      "components": [
        {
          "name": "BMIM-PF6",
          "role": "添加剂（离子液体）",
          "amount": "25",
          "unit": "vol%"
        },
        {
          "name": "organic",
          "role": "基液",
          "amount": "75",
          "unit": "vol%"
        }
      ],
      "raw_formula": "IL:已配organic=25:75 vol%",
      "evidence_ids": [
        "M0172",
        "M0174",
        "M0184",
        "S0014"
      ]
    },
    {
      "id": "BMIM-CF3SO3-25",
      "name": "BMIM-CF3SO3-25",
      "components": [
        {
          "name": "BMIM-CF3SO3",
          "role": "添加剂（离子液体）",
          "amount": "25",
          "unit": "vol%"
        },
        {
          "name": "organic",
          "role": "基液",
          "amount": "75",
          "unit": "vol%"
        }
      ],
      "raw_formula": "IL:已配organic=25:75 vol%",
      "evidence_ids": [
        "M0172",
        "M0174",
        "M0184",
        "S0014"
      ]
    },
    {
      "id": "BMIM-MeSO4-25",
      "name": "BMIM-MeSO4-25",
      "components": [
        {
          "name": "BMIM-MeSO4",
          "role": "添加剂（离子液体）",
          "amount": "25",
          "unit": "vol%"
        },
        {
          "name": "organic",
          "role": "基液",
          "amount": "75",
          "unit": "vol%"
        }
      ],
      "raw_formula": "IL:已配organic=25:75 vol%",
      "evidence_ids": [
        "M0172",
        "M0174",
        "M0184",
        "S0014"
      ]
    },
    {
      "id": "PP14-TFSI-50",
      "name": "PP14-TFSI-50",
      "components": [
        {
          "name": "PP14-TFSI",
          "role": "添加剂（离子液体）",
          "amount": "50",
          "unit": "vol%"
        },
        {
          "name": "organic",
          "role": "基液",
          "amount": "50",
          "unit": "vol%"
        }
      ],
      "raw_formula": "IL:已配organic=50:50 vol%",
      "evidence_ids": [
        "S0013",
        "S0020"
      ]
    },
    {
      "id": "DEME-TFSI-50",
      "name": "DEME-TFSI-50",
      "components": [
        {
          "name": "DEME-TFSI",
          "role": "添加剂（离子液体）",
          "amount": "50",
          "unit": "vol%"
        },
        {
          "name": "organic",
          "role": "基液",
          "amount": "50",
          "unit": "vol%"
        }
      ],
      "raw_formula": "IL:已配organic=50:50 vol%",
      "evidence_ids": [
        "S0013",
        "S0020"
      ]
    }
  ],
  "control_id": "organic",
  "control_type": "常规醚基准（DOL/DME + LiTFSI + LiNO3）",
  "gradients": [
    {
      "name": "IL种类（由预测Li2S8溶解度高到低）",
      "order": [
        "BMIM-MeSO4-25",
        "BMIM-CF3SO3-25",
        "BMIM-PF6-25",
        "DEME-TFSI-25",
        "PP14-TFSI-25",
        "TBMA-TFSI-25"
      ],
      "values": [
        "182635",
        "847",
        "1.29",
        "0.38",
        "0.20",
        "0.04 mol/mol"
      ],
      "solvation_axis": "COSMO-RS纯IL溶解度，非实测混合电解液Li+溶剂化",
      "evidence_ids": [
        "M0184"
      ]
    },
    {
      "name": "PP14-TFSI体积分数",
      "order": [
        "organic",
        "PP14-TFSI-25",
        "PP14-TFSI-50"
      ],
      "values": [
        "0",
        "25",
        "50 vol%"
      ],
      "solvation_axis": "用量梯度，溶剂化排序未测",
      "evidence_ids": [
        "M0171",
        "S0013",
        "S0020"
      ]
    },
    {
      "name": "DEME-TFSI体积分数",
      "order": [
        "organic",
        "DEME-TFSI-25",
        "DEME-TFSI-50"
      ],
      "values": [
        "0",
        "25",
        "50 vol%"
      ],
      "solvation_axis": "用量梯度，溶剂化排序未测",
      "evidence_ids": [
        "M0171",
        "S0013",
        "S0020"
      ]
    }
  ],
  "properties": [
    {
      "name": "预测Li2S8溶解度",
      "values": {
        "PP14-TFSI-25": "0.20",
        "DEME-TFSI-25": "0.38",
        "TBMA-TFSI-25": "0.04",
        "BMIM-PF6-25": "1.29",
        "BMIM-CF3SO3-25": "847",
        "BMIM-MeSO4-25": "182635"
      },
      "direction": "mol/mol；只能定性筛选，极端数不可解释为饱和浓度",
      "method": "COSMO-RS 25 °C",
      "system": "纯IL而非25%IL混合电解液；无限稀释活度系数倒数",
      "evidence_ids": [
        "M0087",
        "M0184",
        "M0212",
        "M0213"
      ]
    },
    {
      "name": "预测黏度",
      "values": {
        "PP14-TFSI-25": "65",
        "DEME-TFSI-25": "54",
        "TBMA-TFSI-25": "107",
        "BMIM-PF6-25": "223",
        "BMIM-CF3SO3-25": "56",
        "BMIM-MeSO4-25": "146"
      },
      "direction": "mPa s",
      "method": "COSMO-RS 25 °C",
      "system": "纯IL而非电池混合电解液",
      "evidence_ids": [
        "M0184"
      ]
    }
  ],
  "tests": [
    {
      "id": "T1",
      "name": "六IL种类长循环",
      "cell": "S/CB||Li CR2032",
      "conditions": {
        "sulfur_loading": "approximately 2 mg cm−2",
        "ES": "13",
        "ES_unit": "mL g−1",
        "Li_thickness": "170 μm",
        "rate": "0.1 C",
        "formation": "未报告",
        "temperature": "未报告",
        "LiNO3": "有机母液0.1 M；与IL混合后被稀释",
        "one_C": "按1675 mAh g−1理论容量"
      },
      "formulations": [
        "organic",
        "PP14-TFSI-25",
        "DEME-TFSI-25",
        "TBMA-TFSI-25",
        "BMIM-PF6-25",
        "BMIM-CF3SO3-25",
        "BMIM-MeSO4-25"
      ],
      "evidence_ids": [
        "M0173",
        "S0005",
        "S0011",
        "S0015",
        "S0016",
        "S0021"
      ],
      "results": [
        {
          "id": "T1R1",
          "metric": "循环容量/性能",
          "A": "PP14-TFSI-25",
          "B": "TBMA-TFSI-25",
          "value_A": "最好",
          "value_B": "中等",
          "unit": null,
          "point": "50圈及100圈",
          "basis": "qualitative",
          "direction_text": "变好",
          "same_conditions": true,
          "evidence_ids": [
            "M0181",
            "M0187",
            "M0191"
          ],
          "reason": ""
        },
        {
          "id": "T1R2",
          "metric": "循环容量/性能",
          "A": "PP14-TFSI-25",
          "B": "BMIM-PF6-25",
          "value_A": "最好",
          "value_B": "中等",
          "unit": null,
          "point": "50圈及100圈",
          "basis": "qualitative",
          "direction_text": "变好",
          "same_conditions": true,
          "evidence_ids": [
            "M0181",
            "M0187",
            "M0191"
          ],
          "reason": ""
        },
        {
          "id": "T1R3",
          "metric": "循环容量/性能",
          "A": "DEME-TFSI-25",
          "B": "TBMA-TFSI-25",
          "value_A": "最好",
          "value_B": "中等",
          "unit": null,
          "point": "50圈及100圈",
          "basis": "qualitative",
          "direction_text": "变好",
          "same_conditions": true,
          "evidence_ids": [
            "M0181",
            "M0187",
            "M0191"
          ],
          "reason": ""
        },
        {
          "id": "T1R4",
          "metric": "循环容量/性能",
          "A": "DEME-TFSI-25",
          "B": "BMIM-PF6-25",
          "value_A": "最好",
          "value_B": "中等",
          "unit": null,
          "point": "50圈及100圈",
          "basis": "qualitative",
          "direction_text": "变好",
          "same_conditions": true,
          "evidence_ids": [
            "M0181",
            "M0187",
            "M0191"
          ],
          "reason": ""
        },
        {
          "id": "T1R5",
          "metric": "循环容量",
          "A": "BMIM-CF3SO3-25",
          "B": null,
          "value_A": "almost zero",
          "value_B": null,
          "unit": null,
          "point": "循环期间",
          "basis": "qualitative",
          "direction_text": "不判",
          "same_conditions": true,
          "evidence_ids": [
            "M0188"
          ],
          "reason": ""
        },
        {
          "id": "T1R6",
          "metric": "循环容量",
          "A": "BMIM-MeSO4-25",
          "B": null,
          "value_A": "almost zero",
          "value_B": null,
          "unit": null,
          "point": "循环期间",
          "basis": "qualitative",
          "direction_text": "不判",
          "same_conditions": true,
          "evidence_ids": [
            "M0188"
          ],
          "reason": ""
        },
        {
          "id": "T1R7",
          "metric": "容量",
          "A": "PP14-TFSI-25",
          "B": "organic",
          "value_A": "较高",
          "value_B": "基准",
          "unit": null,
          "point": "循环初期",
          "basis": "qualitative",
          "direction_text": "变好",
          "same_conditions": true,
          "evidence_ids": [
            "M0192"
          ],
          "reason": ""
        },
        {
          "id": "T1R8",
          "metric": "容量",
          "A": "PP14-TFSI-25",
          "B": "organic",
          "value_A": "相近",
          "value_B": "相近",
          "unit": null,
          "point": "循环末期",
          "basis": "qualitative",
          "direction_text": "差异小",
          "same_conditions": true,
          "evidence_ids": [
            "M0192"
          ],
          "reason": ""
        },
        {
          "id": "T1R9",
          "metric": "库仑效率",
          "A": "全梯度",
          "B": null,
          "value_A": null,
          "value_B": null,
          "unit": "%",
          "point": "100圈Figure S6b",
          "basis": "figure_only",
          "direction_text": "不判",
          "same_conditions": true,
          "evidence_ids": [
            "S0021"
          ],
          "reason": "CE只有图；不在允许读图类型内"
        }
      ]
    },
    {
      "id": "T2",
      "name": "IL用量梯度",
      "cell": "S/CB||Li CR2032",
      "conditions": {
        "sulfur_loading": "approximately 2 mg cm−2",
        "ES": "13",
        "ES_unit": "mL g−1",
        "Li_thickness": "170 μm",
        "rate": "0.1 C",
        "formation": "未报告",
        "temperature": "未报告",
        "LiNO3": "有机母液0.1 M；与IL混合后被稀释",
        "one_C": "按1675 mAh g−1理论容量"
      },
      "formulations": [
        "organic",
        "PP14-TFSI-25",
        "PP14-TFSI-50"
      ],
      "evidence_ids": [
        "S0013",
        "S0020"
      ],
      "results": [
        {
          "id": "T2R1",
          "metric": "容量",
          "A": "PP14-TFSI-25",
          "B": "PP14-TFSI-50",
          "value_A": null,
          "value_B": null,
          "unit": "mAh g−1",
          "point": "Figure S5a",
          "basis": "figure_only",
          "direction_text": "不判",
          "same_conditions": true,
          "evidence_ids": [
            "S0020"
          ],
          "reason": "无文字数值或明确方向"
        }
      ]
    },
    {
      "id": "T3",
      "name": "IL用量梯度",
      "cell": "S/CB||Li CR2032",
      "conditions": {
        "sulfur_loading": "approximately 2 mg cm−2",
        "ES": "13",
        "ES_unit": "mL g−1",
        "Li_thickness": "170 μm",
        "rate": "0.1 C",
        "formation": "未报告",
        "temperature": "未报告",
        "LiNO3": "有机母液0.1 M；与IL混合后被稀释",
        "one_C": "按1675 mAh g−1理论容量"
      },
      "formulations": [
        "organic",
        "DEME-TFSI-25",
        "DEME-TFSI-50"
      ],
      "evidence_ids": [
        "S0013",
        "S0020"
      ],
      "results": [
        {
          "id": "T3R1",
          "metric": "容量",
          "A": "DEME-TFSI-25",
          "B": "DEME-TFSI-50",
          "value_A": null,
          "value_B": null,
          "unit": "mAh g−1",
          "point": "Figure S5a",
          "basis": "figure_only",
          "direction_text": "不判",
          "same_conditions": true,
          "evidence_ids": [
            "S0020"
          ],
          "reason": "无文字数值或明确方向"
        }
      ]
    },
    {
      "id": "T4",
      "name": "E/S低档循环",
      "cell": "S/CB||Li CR2032",
      "conditions": {
        "sulfur_loading": "approximately 2 mg cm−2",
        "ES": "8",
        "ES_unit": "mL g−1",
        "Li_thickness": "170 μm",
        "rate": "0.1 C",
        "formation": "未报告",
        "temperature": "未报告",
        "LiNO3": "有机母液0.1 M；与IL混合后被稀释",
        "one_C": "按1675 mAh g−1理论容量"
      },
      "formulations": [
        "PP14-TFSI-25"
      ],
      "evidence_ids": [
        "S0013",
        "S0020"
      ],
      "results": [
        {
          "id": "T4R1",
          "metric": "容量",
          "A": "PP14-TFSI-25",
          "B": null,
          "value_A": null,
          "value_B": null,
          "unit": "mAh g−1",
          "point": "Figure S5b",
          "basis": "figure_only",
          "direction_text": "不判",
          "same_conditions": true,
          "evidence_ids": [
            "S0020"
          ],
          "reason": "不与E/S13直接判优劣"
        }
      ]
    }
  ],
  "mechanisms": [
    {
      "id": "M1",
      "summary": "高黏度可限制PS移动抑制穿梭，同时妨碍Li+扩散",
      "A": "全梯度",
      "B": null,
      "property": "黏度",
      "categories": [
        "多硫化物穿梭",
        "正极反应"
      ],
      "source_type": "本文结论",
      "evidence_ids": [
        "M0180"
      ],
      "test_ids": [
        "T1"
      ],
      "side": "其他"
    },
    {
      "id": "M2",
      "summary": "高溶解度BMIM-CF3SO3即使低黏度也性能差，作者据此认为溶解度更关键",
      "A": "BMIM-CF3SO3-25",
      "B": "PP14-TFSI-25",
      "property": "预测PS溶解度高",
      "categories": [
        "多硫化物穿梭"
      ],
      "source_type": "本文结论",
      "evidence_ids": [
        "M0188",
        "M0189",
        "M0190"
      ],
      "test_ids": [
        "T1"
      ],
      "side": "强侧"
    },
    {
      "id": "M3",
      "summary": "极低和极高PS溶解度分别造成反应迟缓与正极硫流失",
      "A": "全梯度",
      "B": null,
      "property": "PS溶解度过低或过高",
      "categories": [
        "正极反应",
        "多硫化物穿梭"
      ],
      "source_type": "转述他文或通用说法",
      "evidence_ids": [
        "M0218"
      ],
      "test_ids": [],
      "side": "其他"
    },
    {
      "id": "M4",
      "summary": "低PS溶解度但高黏度TBMA-TFSI/BMIM-PF6仅中等表现",
      "A": "TBMA-TFSI-25/BMIM-PF6-25",
      "B": "PP14-TFSI-25/DEME-TFSI-25",
      "property": "溶解度与黏度",
      "categories": [],
      "source_type": "本文结论",
      "evidence_ids": [
        "M0187"
      ],
      "test_ids": [
        "T1"
      ],
      "side": "其他"
    }
  ],
  "design_claims": [
    {
      "summary": "筛选需要适度低PS溶解度及低黏度；650个预测候选尚未实际电池验证",
      "evidence_ids": [
        "M0220",
        "M0263",
        "M0264",
        "M0270",
        "M0204"
      ]
    }
  ],
  "figure_requests": [
    {
      "test_id": "T1",
      "figure": "Figure 3/S6a",
      "part": "main/si",
      "metric": "容量",
      "A": "全梯度",
      "B": "organic",
      "target_point": "首圈及50/100圈",
      "anchor_quote_ids": [],
      "reason": "正文无同测试数值锚点，按规则仅图未读"
    },
    {
      "test_id": "T2",
      "figure": "Figure S5a",
      "part": "si",
      "metric": "容量",
      "A": "PP14-TFSI-25",
      "B": "PP14-TFSI-50",
      "target_point": "首圈及50/100圈",
      "anchor_quote_ids": [],
      "reason": "正文无同测试数值锚点，按规则仅图未读"
    },
    {
      "test_id": "T3",
      "figure": "Figure S5a",
      "part": "si",
      "metric": "容量",
      "A": "DEME-TFSI-25",
      "B": "DEME-TFSI-50",
      "target_point": "首圈及50/100圈",
      "anchor_quote_ids": [],
      "reason": "正文无同测试数值锚点，按规则仅图未读"
    },
    {
      "test_id": "T4",
      "figure": "Figure S5b",
      "part": "si",
      "metric": "容量",
      "A": "PP14-TFSI-25",
      "B": null,
      "target_point": "首圈及50/100圈",
      "anchor_quote_ids": [],
      "reason": "正文无同测试数值锚点，按规则仅图未读"
    }
  ],
  "gaps": [
    "全部电池数值只在图上，未提供可核数值锚点，不目测填数",
    "COSMO-RS属性针对纯IL且是预测，不作为混合电解液实测性质",
    "引用Park等溶解度/容量不并入本文实测结果",
    "未报告电池温度、化成；无Li半电池、Li+溶剂化或迁移数实测"
  ],
  "source_review": {
    "main": true,
    "si": true,
    "notes": "完整通读正文及可用SI索引；未读旧提取或参考答案。"
  }
}

File: output/GPT_v4_调试集53篇_2026-10-24/independent_predictions/P432.json
{
  "paper_id": "P432",
  "doi": "10.1016/j.powera.2024.100153",
  "formulations": [
    {
      "id": "DME",
      "name": "DME",
      "components": [
        {
          "name": "LiTFSI",
          "role": "盐",
          "amount": "1",
          "unit": "M"
        },
        {
          "name": "DME",
          "role": "溶剂化溶剂",
          "amount": "1",
          "unit": "体积份"
        },
        {
          "name": "DOL",
          "role": "溶剂化溶剂",
          "amount": "1",
          "unit": "体积份"
        }
      ],
      "raw_formula": "1 M LiTFSI DME/DOL 1:1 v/v; trap ",
      "evidence_ids": [
        "M0041",
        "M0050",
        "M0069",
        "M0070",
        "M0099"
      ]
    },
    {
      "id": "DME-Emim",
      "name": "DME-Emim",
      "components": [
        {
          "name": "LiTFSI",
          "role": "盐",
          "amount": "1",
          "unit": "M"
        },
        {
          "name": "DME",
          "role": "溶剂化溶剂",
          "amount": "1",
          "unit": "体积份"
        },
        {
          "name": "DOL",
          "role": "溶剂化溶剂",
          "amount": "1",
          "unit": "体积份"
        },
        {
          "name": "Emim",
          "role": "添加剂",
          "amount": "0.78",
          "unit": "mmol nitrone/iminium per mL electrolyte"
        }
      ],
      "raw_formula": "1 M LiTFSI DME/DOL 1:1 v/v; trap Emim",
      "evidence_ids": [
        "M0041",
        "M0050",
        "M0069",
        "M0070",
        "M0099"
      ]
    },
    {
      "id": "DME-BmPyr",
      "name": "DME-BmPyr",
      "components": [
        {
          "name": "LiTFSI",
          "role": "盐",
          "amount": "1",
          "unit": "M"
        },
        {
          "name": "DME",
          "role": "溶剂化溶剂",
          "amount": "1",
          "unit": "体积份"
        },
        {
          "name": "DOL",
          "role": "溶剂化溶剂",
          "amount": "1",
          "unit": "体积份"
        },
        {
          "name": "BmPyr",
          "role": "添加剂",
          "amount": "0.78",
          "unit": "mmol nitrone/iminium per mL electrolyte"
        }
      ],
      "raw_formula": "1 M LiTFSI DME/DOL 1:1 v/v; trap BmPyr",
      "evidence_ids": [
        "M0041",
        "M0050",
        "M0069",
        "M0070",
        "M0099"
      ]
    },
    {
      "id": "DME-DMPO",
      "name": "DME-DMPO",
      "components": [
        {
          "name": "LiTFSI",
          "role": "盐",
          "amount": "1",
          "unit": "M"
        },
        {
          "name": "DME",
          "role": "溶剂化溶剂",
          "amount": "1",
          "unit": "体积份"
        },
        {
          "name": "DOL",
          "role": "溶剂化溶剂",
          "amount": "1",
          "unit": "体积份"
        },
        {
          "name": "DMPO",
          "role": "添加剂",
          "amount": "0.78",
          "unit": "mmol nitrone/iminium per mL electrolyte"
        }
      ],
      "raw_formula": "1 M LiTFSI DME/DOL 1:1 v/v; trap DMPO",
      "evidence_ids": [
        "M0041",
        "M0050",
        "M0069",
        "M0070",
        "M0099"
      ]
    },
    {
      "id": "DME-PotBN",
      "name": "DME-PotBN",
      "components": [
        {
          "name": "LiTFSI",
          "role": "盐",
          "amount": "1",
          "unit": "M"
        },
        {
          "name": "DME",
          "role": "溶剂化溶剂",
          "amount": "1",
          "unit": "体积份"
        },
        {
          "name": "DOL",
          "role": "溶剂化溶剂",
          "amount": "1",
          "unit": "体积份"
        },
        {
          "name": "PotBN",
          "role": "添加剂",
          "amount": "0.78",
          "unit": "mmol nitrone/iminium per mL electrolyte"
        }
      ],
      "raw_formula": "1 M LiTFSI DME/DOL 1:1 v/v; trap PotBN",
      "evidence_ids": [
        "M0041",
        "M0050",
        "M0069",
        "M0070",
        "M0099"
      ]
    },
    {
      "id": "TMU",
      "name": "TMU",
      "components": [
        {
          "name": "LiTFSI",
          "role": "盐",
          "amount": "1",
          "unit": "M"
        },
        {
          "name": "TMU",
          "role": "溶剂化溶剂",
          "amount": "1",
          "unit": "体积份"
        },
        {
          "name": "DOL",
          "role": "溶剂化溶剂",
          "amount": "1",
          "unit": "体积份"
        }
      ],
      "raw_formula": "1 M LiTFSI TMU/DOL 1:1 v/v; trap ",
      "evidence_ids": [
        "M0041",
        "M0050",
        "M0069",
        "M0070",
        "M0099"
      ]
    },
    {
      "id": "TMU-Emim",
      "name": "TMU-Emim",
      "components": [
        {
          "name": "LiTFSI",
          "role": "盐",
          "amount": "1",
          "unit": "M"
        },
        {
          "name": "TMU",
          "role": "溶剂化溶剂",
          "amount": "1",
          "unit": "体积份"
        },
        {
          "name": "DOL",
          "role": "溶剂化溶剂",
          "amount": "1",
          "unit": "体积份"
        },
        {
          "name": "Emim",
          "role": "添加剂",
          "amount": "0.78",
          "unit": "mmol nitrone/iminium per mL electrolyte"
        }
      ],
      "raw_formula": "1 M LiTFSI TMU/DOL 1:1 v/v; trap Emim",
      "evidence_ids": [
        "M0041",
        "M0050",
        "M0069",
        "M0070",
        "M0099"
      ]
    },
    {
      "id": "TMU-BmPyr",
      "name": "TMU-BmPyr",
      "components": [
        {
          "name": "LiTFSI",
          "role": "盐",
          "amount": "1",
          "unit": "M"
        },
        {
          "name": "TMU",
          "role": "溶剂化溶剂",
          "amount": "1",
          "unit": "体积份"
        },
        {
          "name": "DOL",
          "role": "溶剂化溶剂",
          "amount": "1",
          "unit": "体积份"
        },
        {
          "name": "BmPyr",
          "role": "添加剂",
          "amount": "0.78",
          "unit": "mmol nitrone/iminium per mL electrolyte"
        }
      ],
      "raw_formula": "1 M LiTFSI TMU/DOL 1:1 v/v; trap BmPyr",
      "evidence_ids": [
        "M0041",
        "M0050",
        "M0069",
        "M0070",
        "M0099"
      ]
    },
    {
      "id": "TMU-DMPO",
      "name": "TMU-DMPO",
      "components": [
        {
          "name": "LiTFSI",
          "role": "盐",
          "amount": "1",
          "unit": "M"
        },
        {
          "name": "TMU",
          "role": "溶剂化溶剂",
          "amount": "1",
          "unit": "体积份"
        },
        {
          "name": "DOL",
          "role": "溶剂化溶剂",
          "amount": "1",
          "unit": "体积份"
        },
        {
          "name": "DMPO",
          "role": "添加剂",
          "amount": "0.78",
          "unit": "mmol nitrone/iminium per mL electrolyte"
        }
      ],
      "raw_formula": "1 M LiTFSI TMU/DOL 1:1 v/v; trap DMPO",
      "evidence_ids": [
        "M0041",
        "M0050",
        "M0069",
        "M0070",
        "M0099"
      ]
    },
    {
      "id": "TMU-PotBN",
      "name": "TMU-PotBN",
      "components": [
        {
          "name": "LiTFSI",
          "role": "盐",
          "amount": "1",
          "unit": "M"
        },
        {
          "name": "TMU",
          "role": "溶剂化溶剂",
          "amount": "1",
          "unit": "体积份"
        },
        {
          "name": "DOL",
          "role": "溶剂化溶剂",
          "amount": "1",
          "unit": "体积份"
        },
        {
          "name": "PotBN",
          "role": "添加剂",
          "amount": "0.78",
          "unit": "mmol nitrone/iminium per mL electrolyte"
        }
      ],
      "raw_formula": "1 M LiTFSI TMU/DOL 1:1 v/v; trap PotBN",
      "evidence_ids": [
        "M0041",
        "M0050",
        "M0069",
        "M0070",
        "M0099"
      ]
    }
  ],
  "control_id": "DME",
  "control_type": "不含LiNO3的自配对照；DME及TMU各有无陷阱",
  "gradients": [
    {
      "name": "溶剂",
      "order": [
        "TMU",
        "TEGDME（光谱）",
        "DME",
        "TFEE（光谱）"
      ],
      "values": [
        "TMU",
        "TEGDME",
        "DME",
        "TFEE"
      ],
      "solvation_axis": "自由基稳定/浓度由高到低，不等同于Li+配位数",
      "evidence_ids": [
        "M0088",
        "M0089",
        "M0095"
      ]
    },
    {
      "name": "DME中陷阱",
      "order": [
        "DME",
        "DME-Emim",
        "DME-BmPyr",
        "DME-DMPO",
        "DME-PotBN"
      ],
      "values": [
        "无",
        "Emim",
        "BmPyr",
        "DMPO",
        "PotBN"
      ],
      "solvation_axis": "种类梯度，非单调溶剂化",
      "evidence_ids": [
        "M0069",
        "M0070"
      ]
    },
    {
      "name": "TMU中陷阱",
      "order": [
        "TMU",
        "TMU-Emim",
        "TMU-BmPyr",
        "TMU-DMPO",
        "TMU-PotBN"
      ],
      "values": [
        "无",
        "Emim",
        "BmPyr",
        "DMPO",
        "PotBN"
      ],
      "solvation_axis": "种类梯度，非单调溶剂化",
      "evidence_ids": [
        "M0069",
        "M0070"
      ]
    }
  ],
  "properties": [
    {
      "name": "Li+溶剂化",
      "values": {
        "TMU": "TFSI低频，与TEGDME近似",
        "DME": "中",
        "TFEE（光谱）": "最高频、氟屏蔽配位"
      },
      "direction": "TFSI峰位TFEE>DME>TEGDME≈TMU",
      "method": "Raman",
      "system": "OCV电解液；TEGDME/TFEE配方不详",
      "evidence_ids": [
        "M0093",
        "M0094",
        "M0095"
      ]
    },
    {
      "name": "多硫化物/自由基",
      "values": {
        "TMU": "S3自由基最高",
        "TEGDME（光谱）": "次高",
        "DME": "低",
        "TFEE（光谱）": "未见"
      },
      "direction": "TMU>TEGDME>DME>>TFEE",
      "method": "Raman 532 cm−1",
      "system": "OCV电解液",
      "evidence_ids": [
        "M0087",
        "M0088",
        "M0089"
      ]
    },
    {
      "name": "ex situ捕获",
      "values": {
        "Emim": "蓝→透明",
        "BmPyr": "蓝→黄",
        "PotBN": "蓝→黄",
        "DMPO": "蓝→浅蓝绿"
      },
      "direction": "只适用于离体溶液",
      "method": "Raman及颜色",
      "system": "0.2 mM Li2S6/DMA；另一句2 mM，冲突",
      "evidence_ids": [
        "M0102",
        "M0103",
        "M0109"
      ]
    },
    {
      "name": "operando S3自由基峰面积",
      "values": {
        "TMU-BmPyr": "ca.1/6 of TMU"
      },
      "direction": "降低",
      "method": "Raman",
      "system": "operando",
      "evidence_ids": [
        "M0127"
      ]
    }
  ],
  "tests": [
    {
      "id": "T1",
      "name": "operando Raman容量",
      "cell": "C/S||Li石英窗",
      "conditions": {
        "sulfur_loading": "未报告",
        "ES": "38–40",
        "ES_unit": "μL mgS−1",
        "Li_thickness": "125 μm",
        "rate": "C/20",
        "formation": "未报告",
        "temperature": "室温",
        "LiNO3": "未添加",
        "one_C": "未报告",
        "electrolyte_volume": "ca.200 μL",
        "voltage": "1.8–2.8 V"
      },
      "formulations": [
        "DME",
        "DME-Emim",
        "DME-BmPyr",
        "DME-DMPO",
        "DME-PotBN"
      ],
      "evidence_ids": [
        "M0054",
        "M0066",
        "M0068",
        "M0071",
        "M0072"
      ],
      "results": [
        {
          "id": "T1R1",
          "metric": "首平台容量",
          "A": "DME-Emim",
          "B": "DME",
          "value_A": "降低",
          "value_B": "基准",
          "unit": null,
          "point": "operando首圈",
          "basis": "qualitative",
          "direction_text": "变坏",
          "same_conditions": true,
          "evidence_ids": [
            "M0129"
          ],
          "reason": ""
        },
        {
          "id": "T1R2",
          "metric": "首平台容量",
          "A": "DME-BmPyr",
          "B": "DME",
          "value_A": "降低",
          "value_B": "基准",
          "unit": null,
          "point": "operando首圈",
          "basis": "qualitative",
          "direction_text": "变坏",
          "same_conditions": true,
          "evidence_ids": [
            "M0129"
          ],
          "reason": ""
        },
        {
          "id": "T1R3",
          "metric": "第二平台容量",
          "A": "DME-DMPO",
          "B": "DME",
          "value_A": "降低",
          "value_B": "基准",
          "unit": null,
          "point": "operando首圈",
          "basis": "qualitative",
          "direction_text": "变坏",
          "same_conditions": true,
          "evidence_ids": [
            "M0122",
            "M0123"
          ],
          "reason": ""
        },
        {
          "id": "T1R4",
          "metric": "第二平台容量",
          "A": "DME-PotBN",
          "B": "DME",
          "value_A": "降低",
          "value_B": "基准",
          "unit": null,
          "point": "operando首圈",
          "basis": "qualitative",
          "direction_text": "变坏",
          "same_conditions": true,
          "evidence_ids": [
            "M0122",
            "M0123"
          ],
          "reason": ""
        },
        {
          "id": "T1R5",
          "metric": "穿梭",
          "A": "DME-BmPyr",
          "B": "DME",
          "value_A": "降低",
          "value_B": "基准",
          "unit": null,
          "point": "operando",
          "basis": "qualitative",
          "direction_text": "变好",
          "same_conditions": true,
          "evidence_ids": [
            "M0122"
          ],
          "reason": ""
        }
      ]
    },
    {
      "id": "T2",
      "name": "operando Raman容量",
      "cell": "C/S||Li石英窗",
      "conditions": {
        "sulfur_loading": "未报告",
        "ES": "38–40",
        "ES_unit": "μL mgS−1",
        "Li_thickness": "125 μm",
        "rate": "C/20",
        "formation": "未报告",
        "temperature": "室温",
        "LiNO3": "未添加",
        "one_C": "未报告",
        "electrolyte_volume": "ca.200 μL",
        "voltage": "1.8–2.8 V"
      },
      "formulations": [
        "TMU",
        "TMU-Emim",
        "TMU-BmPyr",
        "TMU-DMPO",
        "TMU-PotBN"
      ],
      "evidence_ids": [
        "M0054",
        "M0066",
        "M0068",
        "M0071",
        "M0072"
      ],
      "results": [
        {
          "id": "T2R1",
          "metric": "首平台容量",
          "A": "TMU-Emim",
          "B": "TMU",
          "value_A": "降低",
          "value_B": "基准",
          "unit": null,
          "point": "operando首圈",
          "basis": "qualitative",
          "direction_text": "变坏",
          "same_conditions": true,
          "evidence_ids": [
            "M0129"
          ],
          "reason": ""
        },
        {
          "id": "T2R2",
          "metric": "首平台容量",
          "A": "TMU-BmPyr",
          "B": "TMU",
          "value_A": "降低",
          "value_B": "基准",
          "unit": null,
          "point": "operando首圈",
          "basis": "qualitative",
          "direction_text": "变坏",
          "same_conditions": true,
          "evidence_ids": [
            "M0129"
          ],
          "reason": ""
        }
      ]
    },
    {
      "id": "T3",
      "name": "扣电长循环",
      "cell": "C/S||Li coin",
      "conditions": {
        "sulfur_loading": "2.5 mgS cm−2",
        "ES": "24",
        "ES_unit": "μL mgS−1",
        "Li_thickness": "125 μm",
        "rate": "C/10",
        "formation": "未报告",
        "temperature": "室温",
        "LiNO3": "未添加",
        "one_C": "未报告",
        "electrolyte_volume": "80 μL",
        "voltage": "1.5–2.8 V",
        "capacity_limit": "DME对照施加未报告值容量限制"
      },
      "formulations": [
        "DME",
        "DME-Emim",
        "DME-BmPyr",
        "DME-DMPO",
        "DME-PotBN"
      ],
      "evidence_ids": [
        "M0064",
        "M0065",
        "M0198",
        "M0199"
      ],
      "results": [
        {
          "id": "T3R1",
          "metric": "容量",
          "A": "DME-BmPyr",
          "B": "DME",
          "value_A": "降低",
          "value_B": "基准",
          "unit": null,
          "point": "循环",
          "basis": "qualitative",
          "direction_text": "不判",
          "same_conditions": false,
          "evidence_ids": [
            "M0212"
          ],
          "reason": "DME对照限容不同"
        },
        {
          "id": "T3R2",
          "metric": "寿命",
          "A": "DME-BmPyr",
          "B": null,
          "value_A": "20–25",
          "value_B": null,
          "unit": "cycles",
          "point": "失效",
          "basis": "numeric",
          "direction_text": "不判",
          "same_conditions": true,
          "evidence_ids": [
            "M0212"
          ],
          "reason": ""
        },
        {
          "id": "T3R3",
          "metric": "容量",
          "A": "DME-Emim",
          "B": null,
          "value_A": "前20圈持续下降后稳定",
          "value_B": null,
          "unit": null,
          "point": "循环",
          "basis": "qualitative",
          "direction_text": "不判",
          "same_conditions": true,
          "evidence_ids": [
            "M0201",
            "M0202"
          ],
          "reason": ""
        },
        {
          "id": "T3R4",
          "metric": "长期容量",
          "A": "DME-DMPO",
          "B": "DME",
          "value_A": "降低",
          "value_B": "基准",
          "unit": null,
          "point": "循环",
          "basis": "qualitative",
          "direction_text": "不判",
          "same_conditions": false,
          "evidence_ids": [
            "M0207",
            "M0208"
          ],
          "reason": "对照限容不同"
        },
        {
          "id": "T3R5",
          "metric": "长期容量",
          "A": "DME-PotBN",
          "B": "DME",
          "value_A": "降低",
          "value_B": "基准",
          "unit": null,
          "point": "循环",
          "basis": "qualitative",
          "direction_text": "不判",
          "same_conditions": false,
          "evidence_ids": [
            "M0207",
            "M0208"
          ],
          "reason": "对照限容不同"
        },
        {
          "id": "T3R6",
          "metric": "Li表面稳定",
          "A": "DME-BmPyr",
          "B": "DME",
          "value_A": "致密/厚度不变",
          "value_B": "退化",
          "unit": null,
          "point": "循环后",
          "basis": "qualitative",
          "direction_text": "变好",
          "same_conditions": true,
          "evidence_ids": [
            "M0220",
            "M0222",
            "M0223",
            "M0227"
          ],
          "reason": ""
        }
      ]
    },
    {
      "id": "T4",
      "name": "扣电长循环",
      "cell": "C/S||Li coin",
      "conditions": {
        "sulfur_loading": "2.5 mgS cm−2",
        "ES": "24",
        "ES_unit": "μL mgS−1",
        "Li_thickness": "125 μm",
        "rate": "C/10",
        "formation": "未报告",
        "temperature": "室温",
        "LiNO3": "未添加",
        "one_C": "未报告",
        "electrolyte_volume": "80 μL",
        "voltage": "1.5–2.8 V",
        "capacity_limit": "DME对照施加未报告值容量限制"
      },
      "formulations": [
        "TMU",
        "TMU-Emim",
        "TMU-BmPyr",
        "TMU-DMPO",
        "TMU-PotBN"
      ],
      "evidence_ids": [
        "M0064",
        "M0065",
        "M0198",
        "M0199"
      ],
      "results": [
        {
          "id": "T4R1",
          "metric": "容量",
          "A": "TMU-BmPyr",
          "B": "TMU",
          "value_A": "降低",
          "value_B": "基准",
          "unit": null,
          "point": "循环",
          "basis": "qualitative",
          "direction_text": "变坏",
          "same_conditions": true,
          "evidence_ids": [
            "M0212"
          ],
          "reason": ""
        },
        {
          "id": "T4R2",
          "metric": "寿命",
          "A": "TMU-BmPyr",
          "B": null,
          "value_A": "20–25",
          "value_B": null,
          "unit": "cycles",
          "point": "失效",
          "basis": "numeric",
          "direction_text": "不判",
          "same_conditions": true,
          "evidence_ids": [
            "M0212"
          ],
          "reason": ""
        },
        {
          "id": "T4R3",
          "metric": "容量",
          "A": "TMU-Emim",
          "B": "TMU",
          "value_A": "提高",
          "value_B": "基准",
          "unit": null,
          "point": "前40圈",
          "basis": "qualitative",
          "direction_text": "变好",
          "same_conditions": true,
          "evidence_ids": [
            "M0203",
            "M0204"
          ],
          "reason": ""
        },
        {
          "id": "T4R4",
          "metric": "CE",
          "A": "TMU-Emim",
          "B": "TMU",
          "value_A": "提高",
          "value_B": "基准",
          "unit": null,
          "point": "前40圈",
          "basis": "qualitative",
          "direction_text": "变好",
          "same_conditions": true,
          "evidence_ids": [
            "M0203",
            "M0204"
          ],
          "reason": ""
        },
        {
          "id": "T4R5",
          "metric": "初始容量",
          "A": "TMU-DMPO",
          "B": "TMU",
          "value_A": "提高，约30圈趋平",
          "value_B": "基准",
          "unit": null,
          "point": "初始",
          "basis": "qualitative",
          "direction_text": "变好",
          "same_conditions": true,
          "evidence_ids": [
            "M0208",
            "M0209",
            "M0210",
            "M0211"
          ],
          "reason": ""
        },
        {
          "id": "T4R6",
          "metric": "CE",
          "A": "TMU-DMPO",
          "B": "TMU",
          "value_A": "略提高",
          "value_B": "基准",
          "unit": null,
          "point": "循环",
          "basis": "qualitative",
          "direction_text": "变好",
          "same_conditions": true,
          "evidence_ids": [
            "M0209"
          ],
          "reason": ""
        },
        {
          "id": "T4R7",
          "metric": "CE",
          "A": "TMU-PotBN",
          "B": "TMU",
          "value_A": "略提高",
          "value_B": "基准",
          "unit": null,
          "point": "循环",
          "basis": "qualitative",
          "direction_text": "变好",
          "same_conditions": true,
          "evidence_ids": [
            "M0209"
          ],
          "reason": ""
        },
        {
          "id": "T4R8",
          "metric": "Li表面稳定",
          "A": "TMU-BmPyr",
          "B": "TMU",
          "value_A": "致密/厚度不变",
          "value_B": "退化",
          "unit": null,
          "point": "循环后",
          "basis": "qualitative",
          "direction_text": "变好",
          "same_conditions": true,
          "evidence_ids": [
            "M0220",
            "M0222",
            "M0223",
            "M0227"
          ],
          "reason": ""
        }
      ]
    }
  ],
  "mechanisms": [
    {
      "id": "M1",
      "summary": "无LiNO3导致穿梭和不完全充电",
      "A": "全梯度",
      "B": null,
      "property": "无LiNO3",
      "categories": [
        "多硫化物穿梭"
      ],
      "source_type": "本文结论",
      "evidence_ids": [
        "M0099"
      ],
      "test_ids": [
        "T1",
        "T2"
      ],
      "side": "其他"
    },
    {
      "id": "M2",
      "summary": "DMPO/PotBN电池中反增自由基，与ex situ相反，推测不可逆电化学反应",
      "A": "全梯度",
      "B": null,
      "property": "陷阱稳定性",
      "categories": [
        "正极反应",
        "电解液消耗"
      ],
      "source_type": "本文推测",
      "evidence_ids": [
        "M0124",
        "M0125"
      ],
      "test_ids": [
        "T1",
        "T2"
      ],
      "side": "其他"
    },
    {
      "id": "M3",
      "summary": "BmPyr捕获S3改变PS路径，降低容量并导致20–25圈失效",
      "A": "全梯度",
      "B": null,
      "property": "S3减少",
      "categories": [
        "正极反应"
      ],
      "source_type": "本文结论",
      "evidence_ids": [
        "M0212"
      ],
      "test_ids": [
        "T3",
        "T4"
      ],
      "side": "其他"
    },
    {
      "id": "M4",
      "summary": "捕获S3可能抑制S3二价阴离子形成，减少第二平台容量",
      "A": "全梯度",
      "B": null,
      "property": "S3减少",
      "categories": [
        "正极反应"
      ],
      "source_type": "本文推测",
      "evidence_ids": [
        "M0190",
        "M0191"
      ],
      "test_ids": [
        "T1",
        "T2"
      ],
      "side": "其他"
    },
    {
      "id": "M5",
      "summary": "S3相关亚稳S3二价阴离子可能是充分利用硫的重要中间体",
      "A": "全梯度",
      "B": null,
      "property": "S3/PS物种",
      "categories": [
        "正极反应"
      ],
      "source_type": "本文推测",
      "evidence_ids": [
        "M0197"
      ],
      "test_ids": [
        "T1",
        "T2"
      ],
      "side": "其他"
    },
    {
      "id": "M6",
      "summary": "Emim在DME/TMU表现不同，不能归于捕获，可能源于溶剂化或其他PS相互作用",
      "A": "全梯度",
      "B": null,
      "property": "Emim溶剂化",
      "categories": [
        "正极反应"
      ],
      "source_type": "本文推测",
      "evidence_ids": [
        "M0206"
      ],
      "test_ids": [
        "T3",
        "T4"
      ],
      "side": "其他"
    },
    {
      "id": "M7",
      "summary": "BmPyr保护Li表面，因此其电池失效应源于PS形成变化",
      "A": "全梯度",
      "B": null,
      "property": "PS路径与负极解耦",
      "categories": [
        "正极反应",
        "负极锂"
      ],
      "source_type": "本文结论",
      "evidence_ids": [
        "M0227"
      ],
      "test_ids": [
        "T3",
        "T4"
      ],
      "side": "其他"
    },
    {
      "id": "M8",
      "summary": "确认PotBN在DME和DMPO在TMU中的分解",
      "A": "全梯度",
      "B": null,
      "property": "添加剂分解",
      "categories": [
        "电解液消耗"
      ],
      "source_type": "本文结论",
      "evidence_ids": [
        "M0261"
      ],
      "test_ids": [],
      "side": "其他"
    },
    {
      "id": "M9",
      "summary": "DME自由基少，本文难以明确其容量和稳定性作用",
      "A": "全梯度",
      "B": null,
      "property": "自由基含量",
      "categories": [
        "正极反应"
      ],
      "source_type": "本文结论（与他文一致）",
      "evidence_ids": [
        "M0216"
      ],
      "test_ids": [],
      "side": "其他"
    }
  ],
  "design_claims": [
    {
      "summary": "稳定S3自由基可能有利；BmPyr虽损害硫转化却可作为负极SEI添加剂",
      "evidence_ids": [
        "M0012",
        "M0265",
        "M0269",
        "M0272"
      ]
    }
  ],
  "figure_requests": [
    {
      "test_id": "T3",
      "figure": "Figure 5a",
      "part": "main",
      "metric": "容量",
      "A": "全梯度",
      "B": null,
      "target_point": "初始/20/25/40/100圈",
      "anchor_quote_ids": [
        "M0212"
      ],
      "reason": "仅BmPyr失效圈数锚点；其他曲线无可核数值不得读"
    },
    {
      "test_id": "T4",
      "figure": "Figure 5b",
      "part": "main",
      "metric": "容量",
      "A": "全梯度",
      "B": null,
      "target_point": "初始/20/25/40/100圈",
      "anchor_quote_ids": [
        "M0212"
      ],
      "reason": "仅BmPyr失效圈数锚点；其他曲线无可核数值不得读"
    }
  ],
  "gaps": [
    "SI缺失，图S1–S17/表S1–S2无法核",
    "DME原文名di-methyl ether，保留缩写",
    "E/S扫描只明列11.6及18，其他档未取得",
    "TEGDME/TFEE光谱配方未详；无Li半电池",
    "未报告1C/化成/电导率/黏度/迁移数；ex situ浓度0.2/2 mM冲突"
  ],
  "source_review": {
    "main": true,
    "si": false,
    "notes": "完整通读正文及可用SI索引；未读旧提取或参考答案。"
  }
}
