Repository: zhuonanli08/Li-S_Electrolyte_Conflicts

File: output/GPT_v4_调试集53篇_2026-10-24/independent_predictions/P455.json
{
  "paper_id": "P455",
  "doi": "10.1021/jacs.4c05000",
  "formulations": [
    {
      "id": "H",
      "name": "H",
      "components": [
        {
          "name": "DOL",
          "role": "溶剂化溶剂",
          "amount": "1",
          "unit": "体积份"
        },
        {
          "name": "DME",
          "role": "溶剂化溶剂",
          "amount": "1",
          "unit": "体积份"
        },
        {
          "name": "LiNO3",
          "role": "盐/添加剂",
          "amount": "0.25",
          "unit": "M"
        },
        {
          "name": "LiTFSI",
          "role": "盐",
          "amount": "1",
          "unit": "M"
        }
      ],
      "raw_formula": "('1', '0.25', None) M salts in DOL/DME 1:1 v/v",
      "evidence_ids": [
        "M0056",
        "M0077",
        "M0241",
        "M0265",
        "S0025",
        "S0031"
      ]
    },
    {
      "id": "L1",
      "name": "L1",
      "components": [
        {
          "name": "DOL",
          "role": "溶剂化溶剂",
          "amount": "1",
          "unit": "体积份"
        },
        {
          "name": "DME",
          "role": "溶剂化溶剂",
          "amount": "1",
          "unit": "体积份"
        },
        {
          "name": "LiNO3",
          "role": "盐/添加剂",
          "amount": "0.075",
          "unit": "M"
        },
        {
          "name": "LiTFSI",
          "role": "盐",
          "amount": "0.1",
          "unit": "M"
        }
      ],
      "raw_formula": "('0.1', '0.075', None) M salts in DOL/DME 1:1 v/v",
      "evidence_ids": [
        "M0056",
        "M0077",
        "M0241",
        "M0265",
        "S0025",
        "S0031"
      ]
    },
    {
      "id": "L3",
      "name": "L3",
      "components": [
        {
          "name": "DOL",
          "role": "溶剂化溶剂",
          "amount": "1",
          "unit": "体积份"
        },
        {
          "name": "DME",
          "role": "溶剂化溶剂",
          "amount": "1",
          "unit": "体积份"
        },
        {
          "name": "LiNO3",
          "role": "盐/添加剂",
          "amount": "0.075",
          "unit": "M"
        },
        {
          "name": "LiTFSI",
          "role": "盐",
          "amount": "0.3",
          "unit": "M"
        }
      ],
      "raw_formula": "('0.3', '0.075', None) M salts in DOL/DME 1:1 v/v",
      "evidence_ids": [
        "M0056",
        "M0077",
        "M0241",
        "M0265",
        "S0025",
        "S0031"
      ]
    },
    {
      "id": "L",
      "name": "L",
      "components": [
        {
          "name": "DOL",
          "role": "溶剂化溶剂",
          "amount": "1",
          "unit": "体积份"
        },
        {
          "name": "DME",
          "role": "溶剂化溶剂",
          "amount": "1",
          "unit": "体积份"
        },
        {
          "name": "LiNO3",
          "role": "盐/添加剂",
          "amount": "0.025",
          "unit": "M"
        },
        {
          "name": "LiTFSI",
          "role": "盐",
          "amount": "0.05",
          "unit": "M"
        }
      ],
      "raw_formula": "('0.05', '0.025', None) M salts in DOL/DME 1:1 v/v",
      "evidence_ids": [
        "M0056",
        "M0077",
        "M0241",
        "M0265",
        "S0025",
        "S0031"
      ]
    },
    {
      "id": "LTF",
      "name": "LTF",
      "components": [
        {
          "name": "DOL",
          "role": "溶剂化溶剂",
          "amount": "1",
          "unit": "体积份"
        },
        {
          "name": "DME",
          "role": "溶剂化溶剂",
          "amount": "1",
          "unit": "体积份"
        },
        {
          "name": "LiNO3",
          "role": "盐/添加剂",
          "amount": "0.025",
          "unit": "M"
        },
        {
          "name": "LiTFSI",
          "role": "盐",
          "amount": "0.05",
          "unit": "M"
        },
        {
          "name": "LiTF",
          "role": "盐",
          "amount": "0.015",
          "unit": "M"
        }
      ],
      "raw_formula": "('0.05', '0.025', '0.015') M salts in DOL/DME 1:1 v/v",
      "evidence_ids": [
        "M0056",
        "M0077",
        "M0241",
        "M0265",
        "S0025",
        "S0031"
      ]
    },
    {
      "id": "N",
      "name": "N",
      "components": [
        {
          "name": "DOL",
          "role": "溶剂化溶剂",
          "amount": "1",
          "unit": "体积份"
        },
        {
          "name": "DME",
          "role": "溶剂化溶剂",
          "amount": "1",
          "unit": "体积份"
        },
        {
          "name": "LiNO3",
          "role": "盐/添加剂",
          "amount": "0.375",
          "unit": "M"
        }
      ],
      "raw_formula": "(None, '0.375', None) M salts in DOL/DME 1:1 v/v",
      "evidence_ids": [
        "M0056",
        "M0077",
        "M0241",
        "M0265",
        "S0025",
        "S0031"
      ]
    },
    {
      "id": "HTF",
      "name": "HTF",
      "components": [
        {
          "name": "DOL",
          "role": "溶剂化溶剂",
          "amount": "1",
          "unit": "体积份"
        },
        {
          "name": "DME",
          "role": "溶剂化溶剂",
          "amount": "1",
          "unit": "体积份"
        },
        {
          "name": "LiNO3",
          "role": "盐/添加剂",
          "amount": "0.27",
          "unit": "M"
        },
        {
          "name": "LiTFSI",
          "role": "盐",
          "amount": "0.55",
          "unit": "M"
        },
        {
          "name": "LiTF",
          "role": "盐",
          "amount": "0.16",
          "unit": "M"
        }
      ],
      "raw_formula": "('0.55', '0.27', '0.16') M salts in DOL/DME 1:1 v/v",
      "evidence_ids": [
        "M0056",
        "M0077",
        "M0241",
        "M0265",
        "S0025",
        "S0031"
      ]
    },
    {
      "id": "DMI",
      "name": "DMI",
      "components": [
        {
          "name": "DMI",
          "role": "溶剂化溶剂",
          "amount": "100",
          "unit": "%"
        },
        {
          "name": "LiTFSI",
          "role": "盐",
          "amount": "1",
          "unit": "M"
        },
        {
          "name": "LiNO3",
          "role": "添加剂",
          "amount": "0.25",
          "unit": "M"
        }
      ],
      "raw_formula": "1 M LiTFSI +0.25 M LiNO3 in 100% DMI",
      "evidence_ids": [
        "S0017"
      ]
    },
    {
      "id": "HMPA",
      "name": "HMPA",
      "components": [
        {
          "name": "HMPA",
          "role": "溶剂化溶剂",
          "amount": "100",
          "unit": "%"
        },
        {
          "name": "LiTFSI",
          "role": "盐",
          "amount": "1",
          "unit": "M"
        },
        {
          "name": "LiNO3",
          "role": "添加剂",
          "amount": "0.25",
          "unit": "M"
        }
      ],
      "raw_formula": "1 M LiTFSI +0.25 M LiNO3 in 100% HMPA",
      "evidence_ids": [
        "S0017"
      ]
    },
    {
      "id": "DMA",
      "name": "DMA",
      "components": [
        {
          "name": "DMA",
          "role": "溶剂化溶剂",
          "amount": "100",
          "unit": "%"
        },
        {
          "name": "LiTFSI",
          "role": "盐",
          "amount": "1",
          "unit": "M"
        },
        {
          "name": "LiNO3",
          "role": "添加剂",
          "amount": "0.25",
          "unit": "M"
        }
      ],
      "raw_formula": "1 M LiTFSI +0.25 M LiNO3 in 100% DMA",
      "evidence_ids": [
        "S0017"
      ]
    }
  ],
  "control_id": "H",
  "control_type": "常规醚基准（DOL/DME + LiTFSI + LiNO3）",
  "gradients": [
    {
      "name": "Li盐浓度",
      "order": [
        "H",
        "L3",
        "L1",
        "L"
      ],
      "values": [
        [
          "1",
          "0.25",
          null
        ],
        [
          "0.3",
          "0.075",
          null
        ],
        [
          "0.1",
          "0.075",
          null
        ],
        [
          "0.05",
          "0.025",
          null
        ]
      ],
      "solvation_axis": "减少游离Li+；不等于减弱溶剂本征配位",
      "evidence_ids": [
        "M0241",
        "S0031"
      ]
    },
    {
      "name": "低浓度添加LiTF",
      "order": [
        "L",
        "LTF"
      ],
      "values": [
        "0",
        "0.015 M LiTF"
      ],
      "solvation_axis": "难解离阴离子增加；作者认为减少Li+参与PS聚集",
      "evidence_ids": [
        "M0232",
        "M0238"
      ]
    }
  ],
  "properties": [
    {
      "name": "Li扩散系数（高PS浓度）",
      "values": {
        "H": "1.25×10−10",
        "L": "2.4×10−10",
        "LTF": "2.55×10−10"
      },
      "direction": "m2 s−1；LiTF只略增",
      "method": "7Li DOSY",
      "system": "5 M sulfur/polysulfide solution，静置后上清，非无PS电解液",
      "evidence_ids": [
        "M0254",
        "M0257",
        "S0023",
        "M0307",
        "M0309",
        "M0311"
      ]
    },
    {
      "name": "Li扩散系数（低PS浓度）",
      "values": {
        "H": "2.82×10−10",
        "L": "7.2×10−10（另一句7.23）",
        "LTF": "8.72×10−10"
      },
      "direction": "m2 s−1",
      "method": "7Li DOSY",
      "system": "正文未明确对应低浓度档；SI有0.5/1.66/5 M",
      "evidence_ids": [
        "M0246",
        "M0250",
        "M0251",
        "S0023"
      ]
    },
    {
      "name": "PS溶液沉淀稳定性",
      "values": {
        "H": "降温无放热峰",
        "L": "降温出现骤增放热峰"
      },
      "direction": "高Li盐使PS溶液更抗沉淀",
      "method": "DSC",
      "system": "TEGDME替代DOL/DME；8 molS L−1名义Li2S8",
      "evidence_ids": [
        "M0204",
        "M0205",
        "M0206",
        "M0211"
      ]
    }
  ],
  "tests": [
    {
      "id": "T1",
      "name": "常规首圈低倍率放电",
      "cell": "S/C45/PVDF||Li",
      "conditions": {
        "sulfur_loading": "~3.5 mg cm−2",
        "ES": "2.5",
        "ES_unit": "μL mgS−1（依方法，摘要质量比不混）",
        "Li_thickness": "600 μm",
        "rate": "0.025 C",
        "formation": "未报告",
        "temperature": "室温",
        "LiNO3": "随配方",
        "one_C": "1675 mA g−1"
      },
      "formulations": [
        "H"
      ],
      "evidence_ids": [
        "M0047",
        "M0056",
        "M0290"
      ],
      "results": [
        {
          "id": "T1R1",
          "metric": "第二平台电压",
          "A": "H",
          "B": null,
          "value_A": "持续压低",
          "value_B": null,
          "unit": null,
          "point": "首圈",
          "basis": "qualitative",
          "direction_text": "不判",
          "same_conditions": true,
          "evidence_ids": [
            "M0057"
          ],
          "reason": ""
        }
      ]
    },
    {
      "id": "T2",
      "name": "operando EIS浓度比较",
      "cell": "S/C45/PVDF||Li",
      "conditions": {
        "sulfur_loading": "~3.5 mg cm−2",
        "ES": "2.5",
        "ES_unit": "μL mgS−1（依方法，摘要质量比不混）",
        "Li_thickness": "600 μm",
        "rate": "0.05 C",
        "formation": "每放电15 min静置10 min再EIS",
        "temperature": "室温",
        "LiNO3": "随配方",
        "one_C": "1675 mA g−1"
      },
      "formulations": [
        "H",
        "L1"
      ],
      "evidence_ids": [
        "M0069",
        "M0077",
        "M0078",
        "S0010",
        "M0294"
      ],
      "results": [
        {
          "id": "T2R1",
          "metric": "Rct",
          "A": "L1",
          "B": "H",
          "value_A": "<500",
          "value_B": ">2000",
          "unit": "Ω",
          "point": "operando全过程量级",
          "basis": "numeric",
          "direction_text": "不判",
          "same_conditions": true,
          "evidence_ids": [
            "M0088"
          ],
          "reason": ""
        },
        {
          "id": "T2R2",
          "metric": "Re峰值",
          "A": "L1",
          "B": null,
          "value_A": "~100",
          "value_B": null,
          "unit": "Ω",
          "point": "峰值",
          "basis": "numeric",
          "direction_text": "不判",
          "same_conditions": true,
          "evidence_ids": [
            "M0084"
          ],
          "reason": ""
        },
        {
          "id": "T2R3",
          "metric": "第二平台稳定性",
          "A": "L1",
          "B": "H",
          "value_A": "电压稳定",
          "value_B": "继续下降",
          "unit": null,
          "point": "第二平台",
          "basis": "qualitative",
          "direction_text": "变好",
          "same_conditions": true,
          "evidence_ids": [
            "M0092",
            "M0093"
          ],
          "reason": ""
        }
      ]
    },
    {
      "id": "EIS-I",
      "name": "不同电解液EIS单样本I",
      "cell": "S/C45/PVDF||Li",
      "conditions": {
        "sulfur_loading": "3.89 mg cm−2",
        "ES": "2.5",
        "ES_unit": "μL mgS−1（依方法，摘要质量比不混）",
        "Li_thickness": "600 μm",
        "rate": "0.05 C",
        "formation": "每放电15 min静置10 min再EIS",
        "temperature": "室温",
        "LiNO3": "随配方",
        "one_C": "1675 mA g−1"
      },
      "formulations": [
        "H"
      ],
      "evidence_ids": [
        "S0010",
        "S0030",
        "S0031",
        "M0294"
      ],
      "results": [
        {
          "id": "EIS-IR1",
          "metric": "活性硫质量基能量密度",
          "A": "H",
          "B": null,
          "value_A": "1462",
          "value_B": null,
          "unit": "Wh kgS−1",
          "point": "首放电",
          "basis": "numeric",
          "direction_text": "不判",
          "same_conditions": true,
          "evidence_ids": [
            "S0030",
            "S0031"
          ],
          "reason": "各样本硫载量不同，跨样本不判"
        }
      ]
    },
    {
      "id": "EIS-II",
      "name": "不同电解液EIS单样本II",
      "cell": "S/C45/PVDF||Li",
      "conditions": {
        "sulfur_loading": "3.89 mg cm−2",
        "ES": "2.5",
        "ES_unit": "μL mgS−1（依方法，摘要质量比不混）",
        "Li_thickness": "600 μm",
        "rate": "0.05 C",
        "formation": "每放电15 min静置10 min再EIS",
        "temperature": "室温",
        "LiNO3": "随配方",
        "one_C": "1675 mA g−1"
      },
      "formulations": [
        "H"
      ],
      "evidence_ids": [
        "S0010",
        "S0030",
        "S0031",
        "M0294"
      ],
      "results": [
        {
          "id": "EIS-IIR1",
          "metric": "活性硫质量基能量密度",
          "A": "H",
          "B": null,
          "value_A": "1513",
          "value_B": null,
          "unit": "Wh kgS−1",
          "point": "首放电",
          "basis": "numeric",
          "direction_text": "不判",
          "same_conditions": true,
          "evidence_ids": [
            "S0030",
            "S0031"
          ],
          "reason": "各样本硫载量不同，跨样本不判"
        }
      ]
    },
    {
      "id": "EIS-III",
      "name": "不同电解液EIS单样本III",
      "cell": "S/C45/PVDF||Li",
      "conditions": {
        "sulfur_loading": "3.49 mg cm−2",
        "ES": "2.5",
        "ES_unit": "μL mgS−1（依方法，摘要质量比不混）",
        "Li_thickness": "600 μm",
        "rate": "0.05 C",
        "formation": "每放电15 min静置10 min再EIS",
        "temperature": "室温",
        "LiNO3": "随配方",
        "one_C": "1675 mA g−1"
      },
      "formulations": [
        "LTF"
      ],
      "evidence_ids": [
        "S0010",
        "S0030",
        "S0031",
        "M0294"
      ],
      "results": [
        {
          "id": "EIS-IIIR1",
          "metric": "活性硫质量基能量密度",
          "A": "LTF",
          "B": null,
          "value_A": "1906",
          "value_B": null,
          "unit": "Wh kgS−1",
          "point": "首放电",
          "basis": "numeric",
          "direction_text": "不判",
          "same_conditions": true,
          "evidence_ids": [
            "S0030",
            "S0031"
          ],
          "reason": "各样本硫载量不同，跨样本不判"
        }
      ]
    },
    {
      "id": "EIS-IV",
      "name": "不同电解液EIS单样本IV",
      "cell": "S/C45/PVDF||Li",
      "conditions": {
        "sulfur_loading": "3.83 mg cm−2",
        "ES": "2.5",
        "ES_unit": "μL mgS−1（依方法，摘要质量比不混）",
        "Li_thickness": "600 μm",
        "rate": "0.05 C",
        "formation": "每放电15 min静置10 min再EIS",
        "temperature": "室温",
        "LiNO3": "随配方",
        "one_C": "1675 mA g−1"
      },
      "formulations": [
        "L3"
      ],
      "evidence_ids": [
        "S0010",
        "S0030",
        "S0031",
        "M0294"
      ],
      "results": [
        {
          "id": "EIS-IVR1",
          "metric": "活性硫质量基能量密度",
          "A": "L3",
          "B": null,
          "value_A": "2164",
          "value_B": null,
          "unit": "Wh kgS−1",
          "point": "首放电",
          "basis": "numeric",
          "direction_text": "不判",
          "same_conditions": true,
          "evidence_ids": [
            "S0030",
            "S0031"
          ],
          "reason": "各样本硫载量不同，跨样本不判"
        }
      ]
    },
    {
      "id": "EIS-V",
      "name": "不同电解液EIS单样本V",
      "cell": "S/C45/PVDF||Li",
      "conditions": {
        "sulfur_loading": "3.65 mg cm−2",
        "ES": "2.5",
        "ES_unit": "μL mgS−1（依方法，摘要质量比不混）",
        "Li_thickness": "600 μm",
        "rate": "0.05 C",
        "formation": "每放电15 min静置10 min再EIS",
        "temperature": "室温",
        "LiNO3": "随配方",
        "one_C": "1675 mA g−1"
      },
      "formulations": [
        "N"
      ],
      "evidence_ids": [
        "S0010",
        "S0030",
        "S0031",
        "M0294"
      ],
      "results": [
        {
          "id": "EIS-VR1",
          "metric": "活性硫质量基能量密度",
          "A": "N",
          "B": null,
          "value_A": "2293",
          "value_B": null,
          "unit": "Wh kgS−1",
          "point": "首放电",
          "basis": "numeric",
          "direction_text": "不判",
          "same_conditions": true,
          "evidence_ids": [
            "S0030",
            "S0031"
          ],
          "reason": "各样本硫载量不同，跨样本不判"
        }
      ]
    },
    {
      "id": "EIS-VI",
      "name": "不同电解液EIS单样本VI",
      "cell": "S/C45/PVDF||Li",
      "conditions": {
        "sulfur_loading": "3.63 mg cm−2",
        "ES": "2.5",
        "ES_unit": "μL mgS−1（依方法，摘要质量比不混）",
        "Li_thickness": "600 μm",
        "rate": "0.05 C",
        "formation": "每放电15 min静置10 min再EIS",
        "temperature": "室温",
        "LiNO3": "随配方",
        "one_C": "1675 mA g−1"
      },
      "formulations": [
        "L3"
      ],
      "evidence_ids": [
        "S0010",
        "S0030",
        "S0031",
        "M0294"
      ],
      "results": [
        {
          "id": "EIS-VIR1",
          "metric": "活性硫质量基能量密度",
          "A": "L3",
          "B": null,
          "value_A": "2041",
          "value_B": null,
          "unit": "Wh kgS−1",
          "point": "首放电",
          "basis": "numeric",
          "direction_text": "不判",
          "same_conditions": true,
          "evidence_ids": [
            "S0030",
            "S0031"
          ],
          "reason": "各样本硫载量不同，跨样本不判"
        }
      ]
    },
    {
      "id": "EIS-VII",
      "name": "不同电解液EIS单样本VII",
      "cell": "S/C45/PVDF||Li",
      "conditions": {
        "sulfur_loading": "3.49 mg cm−2",
        "ES": "2.5",
        "ES_unit": "μL mgS−1（依方法，摘要质量比不混）",
        "Li_thickness": "600 μm",
        "rate": "0.05 C",
        "formation": "每放电15 min静置10 min再EIS",
        "temperature": "室温",
        "LiNO3": "随配方",
        "one_C": "1675 mA g−1"
      },
      "formulations": [
        "L3"
      ],
      "evidence_ids": [
        "S0010",
        "S0030",
        "S0031",
        "M0294"
      ],
      "results": [
        {
          "id": "EIS-VIIR1",
          "metric": "活性硫质量基能量密度",
          "A": "L3",
          "B": null,
          "value_A": "2062",
          "value_B": null,
          "unit": "Wh kgS−1",
          "point": "首放电",
          "basis": "numeric",
          "direction_text": "不判",
          "same_conditions": true,
          "evidence_ids": [
            "S0030",
            "S0031"
          ],
          "reason": "各样本硫载量不同，跨样本不判"
        }
      ]
    },
    {
      "id": "EIS-VIII",
      "name": "不同电解液EIS单样本VIII",
      "cell": "S/C45/PVDF||Li",
      "conditions": {
        "sulfur_loading": "3.63 mg cm−2",
        "ES": "2.5",
        "ES_unit": "μL mgS−1（依方法，摘要质量比不混）",
        "Li_thickness": "600 μm",
        "rate": "0.05 C",
        "formation": "每放电15 min静置10 min再EIS",
        "temperature": "室温",
        "LiNO3": "随配方",
        "one_C": "1675 mA g−1"
      },
      "formulations": [
        "N"
      ],
      "evidence_ids": [
        "S0010",
        "S0030",
        "S0031",
        "M0294"
      ],
      "results": [
        {
          "id": "EIS-VIIIR1",
          "metric": "活性硫质量基能量密度",
          "A": "N",
          "B": null,
          "value_A": "2086",
          "value_B": null,
          "unit": "Wh kgS−1",
          "point": "首放电",
          "basis": "numeric",
          "direction_text": "不判",
          "same_conditions": true,
          "evidence_ids": [
            "S0030",
            "S0031"
          ],
          "reason": "各样本硫载量不同，跨样本不判"
        }
      ]
    },
    {
      "id": "EIS-IX",
      "name": "不同电解液EIS单样本IX",
      "cell": "S/C45/PVDF||Li",
      "conditions": {
        "sulfur_loading": "3.32 mg cm−2",
        "ES": "2.5",
        "ES_unit": "μL mgS−1（依方法，摘要质量比不混）",
        "Li_thickness": "600 μm",
        "rate": "0.05 C",
        "formation": "每放电15 min静置10 min再EIS",
        "temperature": "室温",
        "LiNO3": "随配方",
        "one_C": "1675 mA g−1"
      },
      "formulations": [
        "L1"
      ],
      "evidence_ids": [
        "S0010",
        "S0030",
        "S0031",
        "M0294"
      ],
      "results": [
        {
          "id": "EIS-IXR1",
          "metric": "活性硫质量基能量密度",
          "A": "L1",
          "B": null,
          "value_A": "2108",
          "value_B": null,
          "unit": "Wh kgS−1",
          "point": "首放电",
          "basis": "numeric",
          "direction_text": "不判",
          "same_conditions": true,
          "evidence_ids": [
            "S0030",
            "S0031"
          ],
          "reason": "各样本硫载量不同，跨样本不判"
        }
      ]
    },
    {
      "id": "EIS-X",
      "name": "不同电解液EIS单样本X",
      "cell": "S/C45/PVDF||Li",
      "conditions": {
        "sulfur_loading": "3.63 mg cm−2",
        "ES": "2.5",
        "ES_unit": "μL mgS−1（依方法，摘要质量比不混）",
        "Li_thickness": "600 μm",
        "rate": "0.05 C",
        "formation": "每放电15 min静置10 min再EIS",
        "temperature": "室温",
        "LiNO3": "随配方",
        "one_C": "1675 mA g−1"
      },
      "formulations": [
        "N"
      ],
      "evidence_ids": [
        "S0010",
        "S0030",
        "S0031",
        "M0294"
      ],
      "results": [
        {
          "id": "EIS-XR1",
          "metric": "活性硫质量基能量密度",
          "A": "N",
          "B": null,
          "value_A": "2024",
          "value_B": null,
          "unit": "Wh kgS−1",
          "point": "首放电",
          "basis": "numeric",
          "direction_text": "不判",
          "same_conditions": true,
          "evidence_ids": [
            "S0030",
            "S0031"
          ],
          "reason": "各样本硫载量不同，跨样本不判"
        }
      ]
    },
    {
      "id": "T3",
      "name": "恒流低盐与LiTF",
      "cell": "S/C45/PVDF||Li",
      "conditions": {
        "sulfur_loading": "~3.5 mg cm−2",
        "ES": "2.5",
        "ES_unit": "μL mgS−1（依方法，摘要质量比不混）",
        "Li_thickness": "600 μm",
        "rate": "0.05 C",
        "formation": "未报告",
        "temperature": "室温",
        "LiNO3": "随配方",
        "one_C": "1675 mA g−1"
      },
      "formulations": [
        "L",
        "LTF"
      ],
      "evidence_ids": [
        "M0247",
        "M0290"
      ],
      "results": [
        {
          "id": "T3R1",
          "metric": "第二平台电压",
          "A": "LTF",
          "B": "L",
          "value_A": "well >2.0",
          "value_B": "<2.0",
          "unit": "V",
          "point": "前两圈",
          "basis": "numeric",
          "direction_text": "不判",
          "same_conditions": true,
          "evidence_ids": [
            "M0228",
            "M0231",
            "M0232"
          ],
          "reason": ""
        },
        {
          "id": "T3R2",
          "metric": "放电容量",
          "A": "LTF",
          "B": null,
          "value_A": "~850",
          "value_B": null,
          "unit": "mAh g−1",
          "point": "0.05C，文首汇总",
          "basis": "numeric",
          "direction_text": "不判",
          "same_conditions": true,
          "evidence_ids": [
            "M0043"
          ],
          "reason": ""
        },
        {
          "id": "T3R3",
          "metric": "放电容量",
          "A": "LTF",
          "B": "L",
          "value_A": "降低",
          "value_B": "基准",
          "unit": null,
          "point": "恒流",
          "basis": "qualitative",
          "direction_text": "变坏",
          "same_conditions": true,
          "evidence_ids": [
            "M0264"
          ],
          "reason": ""
        }
      ]
    },
    {
      "id": "T4",
      "name": "高溶剂化溶剂对照",
      "cell": "S/C45/PVDF||Li",
      "conditions": {
        "sulfur_loading": "~3.5 mg cm−2",
        "ES": "2.5",
        "ES_unit": "μL mgS−1（依方法，摘要质量比不混）",
        "Li_thickness": "600 μm",
        "rate": "0.05 C",
        "formation": "未报告",
        "temperature": "室温",
        "LiNO3": "随配方",
        "one_C": "1675 mA g−1"
      },
      "formulations": [
        "H",
        "DMI",
        "HMPA",
        "DMA"
      ],
      "evidence_ids": [
        "S0017"
      ],
      "results": [
        {
          "id": "T4R1",
          "metric": "放电表现",
          "A": "DMI",
          "B": "H",
          "value_A": "未明显改善/略差",
          "value_B": "基准",
          "unit": null,
          "point": "首放电",
          "basis": "qualitative",
          "direction_text": "不判",
          "same_conditions": true,
          "evidence_ids": [
            "M0217",
            "M0218"
          ],
          "reason": "作者定性保留不强行变坏"
        },
        {
          "id": "T4R2",
          "metric": "放电表现",
          "A": "HMPA",
          "B": "H",
          "value_A": "未明显改善/略差",
          "value_B": "基准",
          "unit": null,
          "point": "首放电",
          "basis": "qualitative",
          "direction_text": "不判",
          "same_conditions": true,
          "evidence_ids": [
            "M0217",
            "M0218"
          ],
          "reason": "作者定性保留不强行变坏"
        },
        {
          "id": "T4R3",
          "metric": "放电表现",
          "A": "DMA",
          "B": "H",
          "value_A": "未明显改善/略差",
          "value_B": "基准",
          "unit": null,
          "point": "首放电",
          "basis": "qualitative",
          "direction_text": "不判",
          "same_conditions": true,
          "evidence_ids": [
            "M0217",
            "M0218"
          ],
          "reason": "作者定性保留不强行变坏"
        }
      ]
    },
    {
      "id": "T5",
      "name": "E/S2.5高倍率",
      "cell": "S/C45/PVDF||Li",
      "conditions": {
        "sulfur_loading": "~3.5 mg cm−2",
        "ES": "2.5",
        "ES_unit": "μL mgS−1（依方法，摘要质量比不混）",
        "Li_thickness": "600 μm",
        "rate": "0.1 C",
        "formation": "未报告",
        "temperature": "室温",
        "LiNO3": "随配方",
        "one_C": "1675 mA g−1"
      },
      "formulations": [
        "LTF"
      ],
      "evidence_ids": [
        "M0258",
        "M0259"
      ],
      "results": [
        {
          "id": "T5R1",
          "metric": "第二平台",
          "A": "LTF",
          "B": null,
          "value_A": "无法进入",
          "value_B": null,
          "unit": null,
          "point": "0.1C",
          "basis": "qualitative",
          "direction_text": "不判",
          "same_conditions": true,
          "evidence_ids": [
            "M0259"
          ],
          "reason": ""
        }
      ]
    },
    {
      "id": "T6",
      "name": "E/S3倍率",
      "cell": "S/C45/PVDF||Li",
      "conditions": {
        "sulfur_loading": "~3.5 mg cm−2",
        "ES": "3",
        "ES_unit": "μL mgS−1（依方法，摘要质量比不混）",
        "Li_thickness": "600 μm",
        "rate": "0.05/0.1/0.2 C",
        "formation": "未报告",
        "temperature": "室温",
        "LiNO3": "随配方",
        "one_C": "1675 mA g−1",
        "voltage": "截止1.5V"
      },
      "formulations": [
        "LTF"
      ],
      "evidence_ids": [
        "M0260",
        "S0021"
      ],
      "results": [
        {
          "id": "T6R1",
          "metric": "放电电压",
          "A": "LTF",
          "B": null,
          "value_A": "mostly >2.0",
          "value_B": null,
          "unit": "V",
          "point": "0.1C",
          "basis": "numeric",
          "direction_text": "不判",
          "same_conditions": true,
          "evidence_ids": [
            "M0261"
          ],
          "reason": ""
        },
        {
          "id": "T6R2",
          "metric": "第二平台",
          "A": "LTF",
          "B": null,
          "value_A": "无法进入",
          "value_B": null,
          "unit": null,
          "point": "0.2C",
          "basis": "qualitative",
          "direction_text": "不判",
          "same_conditions": true,
          "evidence_ids": [
            "M0262"
          ],
          "reason": ""
        }
      ]
    },
    {
      "id": "T7",
      "name": "短寿命循环",
      "cell": "S/C45/PVDF||Li",
      "conditions": {
        "sulfur_loading": "~3.5 mg cm−2",
        "ES": "2.5",
        "ES_unit": "μL mgS−1（依方法，摘要质量比不混）",
        "Li_thickness": "600 μm",
        "rate": "0.05 C",
        "formation": "未报告",
        "temperature": "室温",
        "LiNO3": "随配方",
        "one_C": "1675 mA g−1"
      },
      "formulations": [
        "L",
        "LTF"
      ],
      "evidence_ids": [
        "M0272",
        "S0026",
        "S0027"
      ],
      "results": [
        {
          "id": "T7R1",
          "metric": "稳定寿命",
          "A": "LTF",
          "B": null,
          "value_A": "9",
          "value_B": null,
          "unit": "cycles",
          "point": "第10圈穿梭严重失效",
          "basis": "numeric",
          "direction_text": "不判",
          "same_conditions": true,
          "evidence_ids": [
            "M0272",
            "S0027"
          ],
          "reason": ""
        }
      ]
    },
    {
      "id": "T8",
      "name": "更高LiTF浓度",
      "cell": "S/C45/PVDF||Li",
      "conditions": {
        "sulfur_loading": "~3.5 mg cm−2",
        "ES": "2.5",
        "ES_unit": "μL mgS−1（依方法，摘要质量比不混）",
        "Li_thickness": "600 μm",
        "rate": "0.05 C",
        "formation": "未报告",
        "temperature": "室温",
        "LiNO3": "随配方",
        "one_C": "1675 mA g−1"
      },
      "formulations": [
        "HTF"
      ],
      "evidence_ids": [
        "S0025"
      ],
      "results": [
        {
          "id": "T8R1",
          "metric": "放电电压",
          "A": "HTF",
          "B": null,
          "value_A": "<2.0",
          "value_B": null,
          "unit": "V",
          "point": "首圈以后下降",
          "basis": "numeric",
          "direction_text": "不判",
          "same_conditions": true,
          "evidence_ids": [
            "M0267"
          ],
          "reason": ""
        }
      ]
    },
    {
      "id": "T9",
      "name": "阴极LSV",
      "cell": "S/C45/PVDF||Li",
      "conditions": {
        "sulfur_loading": "~3.5 mg cm−2",
        "ES": "2.5",
        "ES_unit": "μL mgS−1（依方法，摘要质量比不混）",
        "Li_thickness": "600 μm",
        "rate": "0.2 mV s−1，OCV至1.65 V",
        "formation": "未报告",
        "temperature": "室温",
        "LiNO3": "随配方",
        "one_C": "1675 mA g−1"
      },
      "formulations": [
        "H",
        "L",
        "LTF"
      ],
      "evidence_ids": [
        "S0019"
      ],
      "results": [
        {
          "id": "T9R1",
          "metric": "还原峰",
          "A": "LTF",
          "B": "H",
          "value_A": "两峰清晰且峰电流提高",
          "value_B": "弱峰/无第二峰",
          "unit": null,
          "point": "LSV",
          "basis": "qualitative",
          "direction_text": "变好",
          "same_conditions": true,
          "evidence_ids": [
            "M0234",
            "M0235",
            "M0236",
            "M0237"
          ],
          "reason": ""
        }
      ]
    }
  ],
  "mechanisms": [
    {
      "id": "M1",
      "summary": "高PS短暂存在造成持久负面效应，不能仅由当下高浓度解释长期低电压",
      "A": "全梯度",
      "B": null,
      "property": "高PS浓度",
      "categories": [
        "正极反应"
      ],
      "source_type": "本文推测",
      "evidence_ids": [
        "M0066"
      ],
      "test_ids": [
        "T1",
        "T2"
      ],
      "side": "其他"
    },
    {
      "id": "M2",
      "summary": "RPSS为暂存PS的可逆质量库，可快速调节浓度而不依赖慢Li2S反应",
      "A": "全梯度",
      "B": null,
      "property": "RPSS沉淀再溶解",
      "categories": [
        "正极反应"
      ],
      "source_type": "本文推测",
      "evidence_ids": [
        "M0193"
      ],
      "test_ids": [
        "T2",
        "T3"
      ],
      "side": "其他"
    },
    {
      "id": "M3",
      "summary": "不能形成RPSS的体系无法消除聚集/凝胶导致的长期过电位",
      "A": "全梯度",
      "B": null,
      "property": "RPSS不足",
      "categories": [
        "正极反应"
      ],
      "source_type": "本文推测",
      "evidence_ids": [
        "M0194"
      ],
      "test_ids": [
        "T2"
      ],
      "side": "其他"
    },
    {
      "id": "M4",
      "summary": "更强溶剂-PS/盐相互作用可能过度稳定团簇，对贫液不利",
      "A": "全梯度",
      "B": null,
      "property": "强溶剂化/团簇",
      "categories": [
        "正极反应"
      ],
      "source_type": "本文推测",
      "evidence_ids": [
        "M0215",
        "M0216"
      ],
      "test_ids": [
        "T4"
      ],
      "side": "其他"
    },
    {
      "id": "M5",
      "summary": "难解离盐的Li已与阴离子配对，可能无法参与PS团簇形成",
      "A": "全梯度",
      "B": null,
      "property": "离子缔合",
      "categories": [
        "正极反应"
      ],
      "source_type": "本文推测",
      "evidence_ids": [
        "M0224"
      ],
      "test_ids": [
        "T3"
      ],
      "side": "其他"
    },
    {
      "id": "M6",
      "summary": "LiTF仅稍增扩散系数，主要性能收益被推测来自RPSS形成",
      "A": "全梯度",
      "B": null,
      "property": "RPSS非单纯扩散",
      "categories": [
        "正极反应"
      ],
      "source_type": "本文推测",
      "evidence_ids": [
        "M0257"
      ],
      "test_ids": [
        "T3"
      ],
      "side": "其他"
    },
    {
      "id": "M7",
      "summary": "少量LiNO3使Li较少钝化并易穿梭，限制寿命",
      "A": "全梯度",
      "B": null,
      "property": "LiNO3减少",
      "categories": [
        "负极锂",
        "多硫化物穿梭"
      ],
      "source_type": "本文推测",
      "evidence_ids": [
        "M0271"
      ],
      "test_ids": [
        "T7"
      ],
      "side": "其他"
    },
    {
      "id": "M8",
      "summary": "低Li浓度可能损害离子导电，PS可部分补偿但高倍率和极端SOC难持久",
      "A": "全梯度",
      "B": null,
      "property": "低盐电导",
      "categories": [
        "正极反应"
      ],
      "source_type": "本文推测",
      "evidence_ids": [
        "M0269",
        "M0270"
      ],
      "test_ids": [
        "T5",
        "T6"
      ],
      "side": "其他"
    }
  ],
  "design_claims": [
    {
      "summary": "低Li浓度与难解离高DN阴离子协同促进RPSS，以提高贫液电压；仍有容量、倍率、寿命代价",
      "evidence_ids": [
        "M0264",
        "M0268",
        "M0272",
        "M0280"
      ]
    }
  ],
  "figure_requests": [
    {
      "test_id": "T7",
      "figure": "Figure S14",
      "part": "si",
      "metric": "循环容量",
      "A": "LTF",
      "B": "L",
      "target_point": "首圈/9/10圈",
      "anchor_quote_ids": [
        "M0272",
        "S0027"
      ],
      "reason": "寿命锚点，补同测试容量"
    }
  ],
  "gaps": [
    "SI图号与正文多处不一致，按SI真实标题定位",
    "Table S1样本载量各异不判跨样本能量优劣",
    "没有Li半电池；无实测迁移数/黏度/无PS电导率",
    "RPSS是作者由EIS推断的机制，不当成直接物种鉴定；DOD图注顺序亦不一致"
  ],
  "source_review": {
    "main": true,
    "si": true,
    "notes": "完整通读正文及可用SI索引；未读旧提取或参考答案。"
  }
}
