Repository: zhuonanli08/Li-S_Electrolyte_Conflicts

File: output/GPT_v4_调试集53篇_2026-10-24/independent_predictions/P482.json
{
  "paper_id": "P482",
  "doi": "10.1002/adma.202505762",
  "formulations": [
    {
      "id": "conventional",
      "name": "conventional",
      "components": [
        {
          "name": "LiTFSI",
          "role": "盐",
          "amount": "1",
          "unit": "M"
        },
        {
          "name": "LiNO3",
          "role": "添加剂",
          "amount": "1",
          "unit": "wt%"
        },
        {
          "name": "DOL",
          "role": "溶剂化溶剂",
          "amount": "1",
          "unit": "体积份"
        },
        {
          "name": "DME",
          "role": "溶剂化溶剂",
          "amount": "1",
          "unit": "体积份"
        }
      ],
      "raw_formula": "1 M LiTFSI +0 M LiFPB +1 wt% LiNO3 DOL/DME1:1",
      "evidence_ids": [
        "M0041",
        "S0003",
        "S0010"
      ]
    },
    {
      "id": "LiFPB",
      "name": "LiFPB",
      "components": [
        {
          "name": "LiTFSI",
          "role": "盐",
          "amount": "0.8",
          "unit": "M"
        },
        {
          "name": "LiNO3",
          "role": "添加剂",
          "amount": "1",
          "unit": "wt%"
        },
        {
          "name": "DOL",
          "role": "溶剂化溶剂",
          "amount": "1",
          "unit": "体积份"
        },
        {
          "name": "DME",
          "role": "溶剂化溶剂",
          "amount": "1",
          "unit": "体积份"
        },
        {
          "name": "LiFPB",
          "role": "盐",
          "amount": "0.2",
          "unit": "M"
        }
      ],
      "raw_formula": "0.8 M LiTFSI +0.2 M LiFPB +1 wt% LiNO3 DOL/DME1:1",
      "evidence_ids": [
        "M0041",
        "S0003",
        "S0010"
      ]
    }
  ],
  "control_id": "conventional",
  "control_type": "常规醚基准（DOL/DME + LiTFSI + LiNO3）",
  "gradients": [
    {
      "name": "LiFPB浓度",
      "order": [
        "conventional",
        "LiFPB",
        "其他图示档未获得"
      ],
      "values": [
        "0",
        "0.2 M",
        "未报告"
      ],
      "solvation_axis": "正文仅给最优0.2M，其他档仅图S22",
      "evidence_ids": [
        "M0137",
        "S0128",
        "S0129"
      ]
    },
    {
      "name": "硼盐种类",
      "order": [
        "LiFPB",
        "其他两种硼盐未获名称"
      ],
      "values": [
        "LiFPB",
        "未报告"
      ],
      "solvation_axis": "Figure S23种类梯度，非溶剂化强弱",
      "evidence_ids": [
        "S0130",
        "S0131"
      ]
    }
  ],
  "properties": [
    {
      "name": "Li+溶剂化",
      "values": {
        "LiFPB": "Raman DME/DOL/LiTFSI位移无显著变化"
      },
      "direction": "与conventional近似；主文认为SEI改善非溶剂化变化",
      "method": "Raman",
      "system": "电解液",
      "evidence_ids": [
        "M0114",
        "M0115",
        "S0114"
      ]
    },
    {
      "name": "LiPS化学稳定性",
      "values": {
        "LiFPB": "Li2S6混合60h峰位/颜色无变",
        "conventional": "LiTFSI与Li2S6反应出现副产物"
      },
      "direction": "LiFPB较稳定，不等于溶解度低",
      "method": "19F NMR/颜色",
      "system": "盐与Li2S6混合；DMSO-d6用于NMR",
      "evidence_ids": [
        "M0043",
        "M0044",
        "M0046",
        "M0047",
        "S0052",
        "S0053",
        "S0054"
      ]
    }
  ],
  "tests": [
    {
      "id": "T1",
      "name": "Li对称循环",
      "cell": "Li||Li",
      "conditions": {
        "sulfur_loading": "未报告",
        "ES": "未报告",
        "ES_unit": "未报告",
        "Li_thickness": "未报告",
        "rate": "0.5 mA cm−2,1 mAh cm−2",
        "formation": "未报告",
        "temperature": "未报告",
        "LiNO3": "1 wt%",
        "one_C": "未报告"
      },
      "formulations": [
        "LiFPB",
        "conventional"
      ],
      "evidence_ids": [
        "M0067"
      ],
      "results": [
        {
          "id": "T1R1",
          "metric": "稳定循环",
          "A": "LiFPB",
          "B": "conventional",
          "value_A": ">500",
          "value_B": "380后极化上升",
          "unit": "h",
          "point": "恒流循环",
          "basis": "numeric",
          "direction_text": "不判",
          "same_conditions": true,
          "evidence_ids": [
            "M0058",
            "M0059"
          ],
          "reason": ""
        }
      ]
    },
    {
      "id": "T2",
      "name": "Li||Cu CE循环",
      "cell": "Li||Cu CR2032",
      "conditions": {
        "sulfur_loading": "未报告",
        "ES": "未报告",
        "ES_unit": "未报告",
        "Li_thickness": "未报告",
        "rate": "0.5 mA cm−2,1 mAh cm−2；剥至1V",
        "formation": "未报告",
        "temperature": "未报告",
        "LiNO3": "1 wt%",
        "one_C": "未报告"
      },
      "formulations": [
        "LiFPB",
        "conventional"
      ],
      "evidence_ids": [
        "S0029",
        "M0060"
      ],
      "results": [
        {
          "id": "T2R1",
          "metric": "CE",
          "A": "LiFPB",
          "B": "conventional",
          "value_A": ">98.5",
          "value_B": "<65",
          "unit": "%",
          "point": "100圈",
          "basis": "numeric",
          "direction_text": "不判",
          "same_conditions": true,
          "evidence_ids": [
            "M0060",
            "M0061"
          ],
          "reason": ""
        },
        {
          "id": "T2R2",
          "metric": "不可逆Li消耗",
          "A": "LiFPB",
          "B": "conventional",
          "value_A": "1.01",
          "value_B": "14.89",
          "unit": "mAh cm−2",
          "point": "累计100圈",
          "basis": "numeric",
          "direction_text": "不判",
          "same_conditions": true,
          "evidence_ids": [
            "M0062"
          ],
          "reason": ""
        }
      ]
    },
    {
      "id": "T3",
      "name": "Aurbach CE",
      "cell": "Li||Cu",
      "conditions": {
        "sulfur_loading": "未报告",
        "ES": "未报告",
        "ES_unit": "未报告",
        "Li_thickness": "未报告",
        "rate": "0.5 mA cm−2；5 mAh cm−2库存，1 mAh cm−2循环10次",
        "formation": "先沉积5 mAh cm−2再剥至1V",
        "temperature": "未报告",
        "LiNO3": "1 wt%",
        "one_C": "未报告"
      },
      "formulations": [
        "LiFPB",
        "conventional"
      ],
      "evidence_ids": [
        "S0030"
      ],
      "results": [
        {
          "id": "T3R1",
          "metric": "CE",
          "A": "LiFPB",
          "B": "conventional",
          "value_A": "99.59",
          "value_B": "97.73",
          "unit": "%",
          "point": "Aurbach",
          "basis": "numeric",
          "direction_text": "不判",
          "same_conditions": true,
          "evidence_ids": [
            "M0062"
          ],
          "reason": ""
        }
      ]
    },
    {
      "id": "T4",
      "name": "界面动力学",
      "cell": "Li||Li",
      "conditions": {
        "sulfur_loading": "未报告",
        "ES": "未报告",
        "ES_unit": "未报告",
        "Li_thickness": "未报告",
        "rate": "Tafel CV0.2 mV s−1,0–0.1V",
        "formation": "未报告",
        "temperature": "未报告",
        "LiNO3": "1 wt%",
        "one_C": "未报告"
      },
      "formulations": [
        "LiFPB",
        "conventional"
      ],
      "evidence_ids": [
        "S0035",
        "M0103"
      ],
      "results": [
        {
          "id": "T4R1",
          "metric": "交换电流密度",
          "A": "LiFPB",
          "B": "conventional",
          "value_A": "1.001",
          "value_B": "0.689",
          "unit": "mA cm−2",
          "point": "Tafel",
          "basis": "numeric",
          "direction_text": "不判",
          "same_conditions": true,
          "evidence_ids": [
            "M0103"
          ],
          "reason": ""
        },
        {
          "id": "T4R2",
          "metric": "界面阻抗",
          "A": "LiFPB",
          "B": "conventional",
          "value_A": "较低",
          "value_B": "较高",
          "unit": null,
          "point": "极化前后/变温",
          "basis": "qualitative",
          "direction_text": "变好",
          "same_conditions": true,
          "evidence_ids": [
            "M0116",
            "M0117"
          ],
          "reason": ""
        }
      ]
    },
    {
      "id": "T5",
      "name": "低载量循环",
      "cell": "S/SuperP||Li",
      "conditions": {
        "sulfur_loading": "1.2 mg cm−2",
        "ES": "未报告",
        "ES_unit": "未报告",
        "Li_thickness": "未报告",
        "rate": "0.2 C",
        "formation": "0.1 C 3圈",
        "temperature": "未报告",
        "LiNO3": "1 wt%",
        "one_C": "未报告",
        "voltage": "1.7–2.8 V"
      },
      "formulations": [
        "LiFPB",
        "conventional"
      ],
      "evidence_ids": [
        "M0134",
        "M0138",
        "M0141",
        "M0142",
        "S0031"
      ],
      "results": [
        {
          "id": "T5R1",
          "metric": "初始容量",
          "A": "LiFPB",
          "B": "conventional",
          "value_A": "1001.8",
          "value_B": "935.9",
          "unit": "mAh g−1",
          "point": "保持率分母，是否化成后未明确",
          "basis": "numeric",
          "direction_text": "不判",
          "same_conditions": true,
          "evidence_ids": [
            "M0134",
            "M0138",
            "M0141",
            "M0142"
          ],
          "reason": ""
        },
        {
          "id": "T5R2",
          "metric": "容量",
          "A": "LiFPB",
          "B": "conventional",
          "value_A": "758.5",
          "value_B": "478.5",
          "unit": "mAh g−1",
          "point": "200圈",
          "basis": "numeric",
          "direction_text": "不判",
          "same_conditions": true,
          "evidence_ids": [
            "M0134",
            "M0138",
            "M0141",
            "M0142"
          ],
          "reason": ""
        },
        {
          "id": "T5R3",
          "metric": "保持率",
          "A": "LiFPB",
          "B": "conventional",
          "value_A": "75.7",
          "value_B": "50.9",
          "unit": "%",
          "point": "200圈/初始",
          "basis": "numeric",
          "direction_text": "不判",
          "same_conditions": true,
          "evidence_ids": [
            "M0134",
            "M0138",
            "M0141",
            "M0142"
          ],
          "reason": ""
        },
        {
          "id": "T5R4",
          "metric": "平均CE",
          "A": "LiFPB",
          "B": "conventional",
          "value_A": "99.01",
          "value_B": "97.62",
          "unit": "%",
          "point": "循环",
          "basis": "numeric",
          "direction_text": "不判",
          "same_conditions": true,
          "evidence_ids": [
            "M0134",
            "M0138",
            "M0141",
            "M0142"
          ],
          "reason": ""
        }
      ]
    },
    {
      "id": "T6",
      "name": "低载量循环",
      "cell": "S/SuperP||Li",
      "conditions": {
        "sulfur_loading": "1.2 mg cm−2",
        "ES": "未报告",
        "ES_unit": "未报告",
        "Li_thickness": "未报告",
        "rate": "0.5 C",
        "formation": "0.1 C 3圈",
        "temperature": "未报告",
        "LiNO3": "1 wt%",
        "one_C": "未报告",
        "voltage": "1.7–2.8 V"
      },
      "formulations": [
        "LiFPB",
        "conventional"
      ],
      "evidence_ids": [
        "M0143",
        "M0144",
        "S0133",
        "S0031"
      ],
      "results": [
        {
          "id": "T6R1",
          "metric": "保持率",
          "A": "LiFPB",
          "B": "conventional",
          "value_A": "73.6",
          "value_B": "56.41",
          "unit": "%",
          "point": "末圈，圈数正文未明",
          "basis": "numeric",
          "direction_text": "不判",
          "same_conditions": true,
          "evidence_ids": [
            "M0143",
            "M0144",
            "S0133"
          ],
          "reason": ""
        },
        {
          "id": "T6R2",
          "metric": "平均CE",
          "A": "LiFPB",
          "B": "conventional",
          "value_A": "98.77",
          "value_B": "97.88",
          "unit": "%",
          "point": "循环",
          "basis": "numeric",
          "direction_text": "不判",
          "same_conditions": true,
          "evidence_ids": [
            "M0143",
            "M0144",
            "S0133"
          ],
          "reason": ""
        }
      ]
    },
    {
      "id": "T7",
      "name": "高载量循环",
      "cell": "S/SuperP||Li",
      "conditions": {
        "sulfur_loading": "3.1 mg cm−2",
        "ES": "未报告",
        "ES_unit": "未报告",
        "Li_thickness": "未报告",
        "rate": "0.2 C",
        "formation": "0.1 C3圈",
        "temperature": "未报告",
        "LiNO3": "1 wt%",
        "one_C": "未报告"
      },
      "formulations": [
        "LiFPB",
        "conventional"
      ],
      "evidence_ids": [
        "M0135",
        "M0151"
      ],
      "results": [
        {
          "id": "T7R1",
          "metric": "初始容量",
          "A": "LiFPB",
          "B": null,
          "value_A": "824.6",
          "value_B": null,
          "unit": "mAh g−1",
          "point": "初始",
          "basis": "numeric",
          "direction_text": "不判",
          "same_conditions": true,
          "evidence_ids": [
            "M0152"
          ],
          "reason": ""
        },
        {
          "id": "T7R2",
          "metric": "容量",
          "A": "LiFPB",
          "B": "conventional",
          "value_A": "688.1",
          "value_B": "530.6",
          "unit": "mAh g−1",
          "point": "100圈",
          "basis": "numeric",
          "direction_text": "不判",
          "same_conditions": true,
          "evidence_ids": [
            "M0153",
            "M0157"
          ],
          "reason": ""
        },
        {
          "id": "T7R3",
          "metric": "保持率",
          "A": "LiFPB",
          "B": null,
          "value_A": "83.4",
          "value_B": null,
          "unit": "%",
          "point": "100圈",
          "basis": "numeric",
          "direction_text": "不判",
          "same_conditions": true,
          "evidence_ids": [
            "M0153"
          ],
          "reason": ""
        },
        {
          "id": "T7R4",
          "metric": "平均CE",
          "A": "LiFPB",
          "B": "conventional",
          "value_A": "97.96",
          "value_B": "96.71",
          "unit": "%",
          "point": "循环",
          "basis": "numeric",
          "direction_text": "不判",
          "same_conditions": true,
          "evidence_ids": [
            "M0156",
            "M0157"
          ],
          "reason": ""
        }
      ]
    },
    {
      "id": "T8",
      "name": "倍率",
      "cell": "S/SuperP||Li",
      "conditions": {
        "sulfur_loading": "1.2 mg cm−2（通用方法，推定）",
        "ES": "未报告",
        "ES_unit": "未报告",
        "Li_thickness": "未报告",
        "rate": "0.1/0.2/0.4/0.8/1.0/回0.1 C",
        "formation": "未报告",
        "temperature": "未报告",
        "LiNO3": "1 wt%",
        "one_C": "未报告"
      },
      "formulations": [
        "LiFPB",
        "conventional"
      ],
      "evidence_ids": [
        "M0123",
        "M0124",
        "S0012"
      ],
      "results": [
        {
          "id": "T8R1",
          "metric": "倍率容量",
          "A": "LiFPB",
          "B": null,
          "value_A": "914.9",
          "value_B": null,
          "unit": "mAh g−1",
          "point": "0.1 C",
          "basis": "numeric",
          "direction_text": "不判",
          "same_conditions": true,
          "evidence_ids": [
            "M0123",
            "M0124"
          ],
          "reason": ""
        },
        {
          "id": "T8R2",
          "metric": "倍率容量",
          "A": "LiFPB",
          "B": null,
          "value_A": "805.8",
          "value_B": null,
          "unit": "mAh g−1",
          "point": "0.2 C",
          "basis": "numeric",
          "direction_text": "不判",
          "same_conditions": true,
          "evidence_ids": [
            "M0123",
            "M0124"
          ],
          "reason": ""
        },
        {
          "id": "T8R3",
          "metric": "倍率容量",
          "A": "LiFPB",
          "B": null,
          "value_A": "728.1",
          "value_B": null,
          "unit": "mAh g−1",
          "point": "0.4 C",
          "basis": "numeric",
          "direction_text": "不判",
          "same_conditions": true,
          "evidence_ids": [
            "M0123",
            "M0124"
          ],
          "reason": ""
        },
        {
          "id": "T8R4",
          "metric": "倍率容量",
          "A": "LiFPB",
          "B": null,
          "value_A": "638.7",
          "value_B": null,
          "unit": "mAh g−1",
          "point": "0.8 C",
          "basis": "numeric",
          "direction_text": "不判",
          "same_conditions": true,
          "evidence_ids": [
            "M0123",
            "M0124"
          ],
          "reason": ""
        },
        {
          "id": "T8R5",
          "metric": "倍率容量",
          "A": "LiFPB",
          "B": null,
          "value_A": "596",
          "value_B": null,
          "unit": "mAh g−1",
          "point": "1.0 C",
          "basis": "numeric",
          "direction_text": "不判",
          "same_conditions": true,
          "evidence_ids": [
            "M0123",
            "M0124"
          ],
          "reason": ""
        },
        {
          "id": "T8R6",
          "metric": "倍率容量",
          "A": "LiFPB",
          "B": null,
          "value_A": "837.6",
          "value_B": null,
          "unit": "mAh g−1",
          "point": "回0.1 C",
          "basis": "numeric",
          "direction_text": "不判",
          "same_conditions": true,
          "evidence_ids": [
            "M0123",
            "M0124"
          ],
          "reason": ""
        },
        {
          "id": "T8R7",
          "metric": "倍率表现",
          "A": "LiFPB",
          "B": "conventional",
          "value_A": "较好",
          "value_B": "基准",
          "unit": null,
          "point": "倍率测试",
          "basis": "qualitative",
          "direction_text": "变好",
          "same_conditions": true,
          "evidence_ids": [
            "M0124"
          ],
          "reason": ""
        }
      ]
    },
    {
      "id": "T9",
      "name": "Ah软包",
      "cell": "S||Li pouch",
      "conditions": {
        "sulfur_loading": "未报告",
        "ES": "未报告",
        "ES_unit": "未报告",
        "Li_thickness": "未报告",
        "rate": "0.1 C",
        "formation": "未报告",
        "temperature": "未报告",
        "LiNO3": "1 wt%",
        "one_C": "未报告"
      },
      "formulations": [
        "LiFPB"
      ],
      "evidence_ids": [
        "M0166",
        "M0167"
      ],
      "results": [
        {
          "id": "T9R1",
          "metric": "能量密度",
          "A": "LiFPB",
          "B": null,
          "value_A": "408",
          "value_B": null,
          "unit": "Wh kg−1",
          "point": "初始",
          "basis": "numeric",
          "direction_text": "不判",
          "same_conditions": true,
          "evidence_ids": [
            "M0167"
          ],
          "reason": ""
        },
        {
          "id": "T9R2",
          "metric": "保持率",
          "A": "LiFPB",
          "B": null,
          "value_A": "62.24",
          "value_B": null,
          "unit": "%",
          "point": "76圈",
          "basis": "numeric",
          "direction_text": "不判",
          "same_conditions": true,
          "evidence_ids": [
            "M0167"
          ],
          "reason": ""
        },
        {
          "id": "T9R3",
          "metric": "平均CE",
          "A": "LiFPB",
          "B": null,
          "value_A": "99.02",
          "value_B": null,
          "unit": "%",
          "point": "76圈",
          "basis": "numeric",
          "direction_text": "不判",
          "same_conditions": true,
          "evidence_ids": [
            "M0167"
          ],
          "reason": ""
        }
      ]
    },
    {
      "id": "T10",
      "name": "浓度筛选",
      "cell": "S||Li",
      "conditions": {
        "sulfur_loading": "未报告",
        "ES": "未报告",
        "ES_unit": "未报告",
        "Li_thickness": "未报告",
        "rate": "0.2 C",
        "formation": "未报告",
        "temperature": "未报告",
        "LiNO3": "1 wt%",
        "one_C": "未报告"
      },
      "formulations": [
        "LiFPB",
        "图示其他档"
      ],
      "evidence_ids": [
        "S0128",
        "S0130"
      ],
      "results": [
        {
          "id": "T10R1",
          "metric": "循环稳定性",
          "A": "LiFPB",
          "B": "图示其他档",
          "value_A": "最佳",
          "value_B": "较低",
          "unit": null,
          "point": "100圈",
          "basis": "qualitative",
          "direction_text": "变好",
          "same_conditions": true,
          "evidence_ids": [
            "M0137",
            "S0131"
          ],
          "reason": ""
        }
      ]
    },
    {
      "id": "T11",
      "name": "硼盐筛选",
      "cell": "S||Li",
      "conditions": {
        "sulfur_loading": "未报告",
        "ES": "未报告",
        "ES_unit": "未报告",
        "Li_thickness": "未报告",
        "rate": "0.2 C",
        "formation": "未报告",
        "temperature": "未报告",
        "LiNO3": "1 wt%",
        "one_C": "未报告"
      },
      "formulations": [
        "LiFPB",
        "图示其他档"
      ],
      "evidence_ids": [
        "S0128",
        "S0130"
      ],
      "results": [
        {
          "id": "T11R1",
          "metric": "循环稳定性",
          "A": "LiFPB",
          "B": "图示其他档",
          "value_A": "最佳",
          "value_B": "较低",
          "unit": null,
          "point": "100圈",
          "basis": "qualitative",
          "direction_text": "变好",
          "same_conditions": true,
          "evidence_ids": [
            "M0137",
            "S0131"
          ],
          "reason": ""
        }
      ]
    }
  ],
  "mechanisms": [
    {
      "id": "M1",
      "summary": "大体积高质荷比阴离子抵抗双电层排斥，增强还原成膜",
      "A": "LiFPB",
      "B": "conventional",
      "property": "阴离子界面富集",
      "categories": [
        "负极锂"
      ],
      "source_type": "本文结论",
      "evidence_ids": [
        "M0033",
        "M0034",
        "M0035"
      ],
      "test_ids": [
        "T1",
        "T3"
      ],
      "side": "其他"
    },
    {
      "id": "M2",
      "summary": "LiFPB对PS低反应性可能来自位阻和B低价态",
      "A": "LiFPB",
      "B": "conventional",
      "property": "化学稳定性",
      "categories": [
        "电解液消耗"
      ],
      "source_type": "本文推测",
      "evidence_ids": [
        "M0048"
      ],
      "test_ids": [],
      "side": "其他"
    },
    {
      "id": "M3",
      "summary": "致密均匀Li沉积减少SEI开裂微短路和死锂",
      "A": "LiFPB",
      "B": "conventional",
      "property": "沉积形貌",
      "categories": [
        "负极锂"
      ],
      "source_type": "本文结论",
      "evidence_ids": [
        "M0077"
      ],
      "test_ids": [
        "T2"
      ],
      "side": "其他"
    },
    {
      "id": "M4",
      "summary": "B-O位点固定TFSI，减少电解液分解",
      "A": "LiFPB",
      "B": "conventional",
      "property": "SEI阴离子固定",
      "categories": [
        "负极锂",
        "电解液消耗"
      ],
      "source_type": "本文结论（与他文一致）",
      "evidence_ids": [
        "M0087",
        "M0088"
      ],
      "test_ids": [
        "T1"
      ],
      "side": "其他"
    },
    {
      "id": "M5",
      "summary": "LiBxOy为快Li导体促进均匀Li沉积",
      "A": "LiFPB",
      "B": "conventional",
      "property": "SEI输运",
      "categories": [
        "负极锂"
      ],
      "source_type": "本文结论（与他文一致）",
      "evidence_ids": [
        "M0094",
        "M0095"
      ],
      "test_ids": [
        "T4"
      ],
      "side": "其他"
    },
    {
      "id": "M6",
      "summary": "稳固导Li SEI减少电极电解液直接接触和副反应",
      "A": "LiFPB",
      "B": "conventional",
      "property": "SEI",
      "categories": [
        "负极锂",
        "电解液消耗"
      ],
      "source_type": "本文结论",
      "evidence_ids": [
        "M0097"
      ],
      "test_ids": [
        "T2",
        "T5"
      ],
      "side": "其他"
    },
    {
      "id": "M7",
      "summary": "Raman显示SEI修改并非来自体相溶剂化变化",
      "A": "LiFPB",
      "B": "conventional",
      "property": "溶剂化不变",
      "categories": [
        "负极锂"
      ],
      "source_type": "本文结论",
      "evidence_ids": [
        "M0115"
      ],
      "test_ids": [
        "T5"
      ],
      "side": "其他"
    },
    {
      "id": "M8",
      "summary": "SI另称LiFPB入溶剂化壳减少PS与Li接触、抑穿梭，和Raman解释不一致",
      "A": "LiFPB",
      "B": "conventional",
      "property": "溶剂化壳",
      "categories": [
        "多硫化物穿梭"
      ],
      "source_type": "本文结论",
      "evidence_ids": [
        "S0064",
        "S0065"
      ],
      "test_ids": [],
      "side": "其他"
    },
    {
      "id": "M9",
      "summary": "薄均匀SEI抑穿梭/副反应并稳定Li沉积，改善Li-S循环",
      "A": "LiFPB",
      "B": "conventional",
      "property": "SEI",
      "categories": [
        "负极锂",
        "多硫化物穿梭"
      ],
      "source_type": "本文结论（与他文一致）",
      "evidence_ids": [
        "M0165",
        "M0166"
      ],
      "test_ids": [
        "T5",
        "T6",
        "T7"
      ],
      "side": "其他"
    },
    {
      "id": "M10",
      "summary": "LiF/LiBxOy富集SEI抑枝晶提高软包稳定",
      "A": "LiFPB",
      "B": "conventional",
      "property": "SEI",
      "categories": [
        "负极锂"
      ],
      "source_type": "本文结论",
      "evidence_ids": [
        "M0173"
      ],
      "test_ids": [
        "T9"
      ],
      "side": "其他"
    }
  ],
  "design_claims": [
    {
      "summary": "最优0.2 M LiFPB协同成膜，体相溶剂化基本不变",
      "evidence_ids": [
        "M0137",
        "M0115",
        "M0174",
        "M0175"
      ]
    }
  ],
  "figure_requests": [
    {
      "test_id": "T10",
      "figure": "Figure S22",
      "part": "si",
      "metric": "容量/梯度档位",
      "A": "LiFPB",
      "B": "图示其他档",
      "target_point": "首圈/100圈",
      "anchor_quote_ids": [],
      "reason": "补配方档位及容量；无数值锚点则整图不用"
    },
    {
      "test_id": "T11",
      "figure": "Figure S23",
      "part": "si",
      "metric": "容量/梯度档位",
      "A": "LiFPB",
      "B": "图示其他档",
      "target_point": "首圈/100圈",
      "anchor_quote_ids": [],
      "reason": "补配方档位及容量；无数值锚点则整图不用"
    },
    {
      "test_id": "T6",
      "figure": "Figure S25a",
      "part": "si",
      "metric": "容量",
      "A": "LiFPB",
      "B": "conventional",
      "target_point": "0.5C首圈/末圈",
      "anchor_quote_ids": [
        "M0143"
      ],
      "reason": "保持率锚点补容量"
    },
    {
      "test_id": "T7",
      "figure": "Figure 5g",
      "part": "main",
      "metric": "初始容量",
      "A": "LiFPB",
      "B": "conventional",
      "target_point": "0.2C第1圈",
      "anchor_quote_ids": [
        "M0152",
        "M0153",
        "M0157"
      ],
      "reason": "对照初始容量缺"
    }
  ],
  "gaps": [
    "锂厚/E/S/1C/电池温度未报告；不可把室温EIS当全部循环温度",
    "浓度和盐种类梯度具体档位仅图；不能遗漏但无文字可抄",
    "主文溶剂化不变与SI入壳解释冲突均保留",
    "摘要75圈与正文76圈不同，采用正文具体76圈",
    "软包载量/锂厚/E/S均未给；无bulk电导率/黏度实测数"
  ],
  "source_review": {
    "main": true,
    "si": true,
    "notes": "完整通读正文及可用SI索引；未读旧提取或参考答案。"
  }
}
