Repository: zhuonanli08/Li-S_Electrolyte_Conflicts

File: output/GPT_v4_调试集53篇_2026-10-24/independent_predictions/P548.json
{
  "paper_id": "P548",
  "doi": "10.1021/acsaem.4c03018",
  "formulations": [
    {
      "id": "E2",
      "name": "E2",
      "components": [
        {
          "name": "LiTFSI",
          "role": "salt",
          "amount": 1,
          "unit": "M"
        },
        {
          "name": "2FPy",
          "role": "solvent",
          "amount": "纯溶剂",
          "unit": ""
        },
        {
          "name": "LiNO3",
          "role": "additive",
          "amount": "饱和",
          "unit": ""
        }
      ],
      "raw_formula": "1 M LiTFSI/饱和 LiNO3/2FPy",
      "evidence_ids": [
        "M0047",
        "S0047"
      ]
    },
    {
      "id": "E3",
      "name": "E3",
      "components": [
        {
          "name": "LiTFSI",
          "role": "salt",
          "amount": 1,
          "unit": "M"
        },
        {
          "name": "3FPy",
          "role": "solvent",
          "amount": "纯溶剂",
          "unit": ""
        },
        {
          "name": "LiNO3",
          "role": "additive",
          "amount": 0.2,
          "unit": "M"
        }
      ],
      "raw_formula": "1 M LiTFSI/0.2 LiNO3/3FPy",
      "evidence_ids": [
        "M0047"
      ]
    },
    {
      "id": "Ether",
      "name": "Ether",
      "components": [
        {
          "name": "LiTFSI",
          "role": "salt",
          "amount": 1,
          "unit": "M"
        },
        {
          "name": "DME/DOL",
          "role": "solvent",
          "amount": "比例未写",
          "unit": ""
        },
        {
          "name": "LiNO3",
          "role": "additive",
          "amount": 0.2,
          "unit": "M"
        }
      ],
      "raw_formula": "1 M LiTFSI/0.2 LiNO3/DME/DOL",
      "evidence_ids": [
        "S0045",
        "S0077"
      ]
    },
    {
      "id": "E2-2.5",
      "name": "E2-2.5",
      "components": [
        {
          "name": "LiTFSI",
          "role": "salt",
          "amount": 2.5,
          "unit": "M"
        },
        {
          "name": "2FPy",
          "role": "solvent",
          "amount": "纯溶剂",
          "unit": ""
        },
        {
          "name": "LiNO3",
          "role": "additive",
          "amount": 0,
          "unit": "M"
        }
      ],
      "raw_formula": "2.5 M LiTFSI/0 LiNO3/2FPy",
      "evidence_ids": [
        "S0077"
      ]
    },
    {
      "id": "E3-2.5",
      "name": "E3-2.5",
      "components": [
        {
          "name": "LiTFSI",
          "role": "salt",
          "amount": 2.5,
          "unit": "M"
        },
        {
          "name": "3FPy",
          "role": "solvent",
          "amount": "纯溶剂",
          "unit": ""
        },
        {
          "name": "LiNO3",
          "role": "additive",
          "amount": 0,
          "unit": "M"
        }
      ],
      "raw_formula": "2.5 M LiTFSI/0 LiNO3/3FPy",
      "evidence_ids": [
        "S0077"
      ]
    },
    {
      "id": "Py",
      "name": "Py",
      "components": [
        {
          "name": "Py",
          "role": "model solvent",
          "amount": "模型",
          "unit": ""
        }
      ],
      "raw_formula": "模型溶剂：Py",
      "evidence_ids": [
        "M0041",
        "M0063",
        "S0004",
        "S0006"
      ]
    },
    {
      "id": "2FPy",
      "name": "2FPy",
      "components": [
        {
          "name": "2FPy",
          "role": "model solvent",
          "amount": "模型",
          "unit": ""
        }
      ],
      "raw_formula": "模型溶剂：2FPy",
      "evidence_ids": [
        "M0041",
        "M0063",
        "S0004",
        "S0006"
      ]
    },
    {
      "id": "3FPy",
      "name": "3FPy",
      "components": [
        {
          "name": "3FPy",
          "role": "model solvent",
          "amount": "模型",
          "unit": ""
        }
      ],
      "raw_formula": "模型溶剂：3FPy",
      "evidence_ids": [
        "M0041",
        "M0063",
        "S0004",
        "S0006"
      ]
    },
    {
      "id": "4FPy",
      "name": "4FPy",
      "components": [
        {
          "name": "4FPy",
          "role": "model solvent",
          "amount": "模型",
          "unit": ""
        }
      ],
      "raw_formula": "模型溶剂：4FPy",
      "evidence_ids": [
        "M0041",
        "M0063",
        "S0004",
        "S0006"
      ]
    },
    {
      "id": "DME/DOL",
      "name": "DME/DOL",
      "components": [
        {
          "name": "DME/DOL",
          "role": "model solvent",
          "amount": "模型",
          "unit": ""
        }
      ],
      "raw_formula": "模型溶剂：DME/DOL",
      "evidence_ids": [
        "M0041",
        "M0063",
        "S0004",
        "S0006"
      ]
    }
  ],
  "control_id": "Ether",
  "control_type": "常规醚基电解液；室温主比较E2/E3",
  "gradients": [
    {
      "name": "氟吡啶Li亲和力",
      "order": [
        "3FPy",
        "4FPy",
        "2FPy"
      ],
      "values": {
        "3FPy": 9.6,
        "4FPy": 23.9,
        "2FPy": 55.1
      },
      "solvation_axis": "Li+配位强度由弱到强；CID相对Py碎片丰度",
      "evidence_ids": [
        "M0030",
        "M0041",
        "M0093"
      ]
    }
  ],
  "properties": [
    {
      "name": "Li+配位强度",
      "values": {
        "2FPy": "高于4FPy和3FPy",
        "Py": "高于氟吡啶"
      },
      "direction": "2FPy>4FPy>3FPy",
      "method": "ESI/MS CID",
      "system": "50mM LiTFSI，Py/其他溶剂1:1摩尔比；非实际电池配方",
      "evidence_ids": [
        "M0027",
        "M0028",
        "M0041",
        "S0028"
      ]
    },
    {
      "name": "多硫化物溶解度指标",
      "values": {
        "Py": 1834,
        "DME/DOL": 451.5,
        "2FPy": 459.7,
        "3FPy": 2134
      },
      "direction": "3FPy>Py>2FPy>DME/DOL",
      "method": "ICP-OES",
      "system": "无LiTFSI的1M Li2S6混合物上清Li+浓度mM，不是Li2S6摩尔浓度",
      "evidence_ids": [
        "M0081",
        "S0083",
        "S0084"
      ]
    },
    {
      "name": "加1M LiTFSI后多硫化物溶解",
      "values": {
        "2FPy": "显著降低",
        "3FPy": "略降低",
        "Py": "升高",
        "DME/DOL": "升高"
      },
      "direction": "溶剂依赖非统一趋势",
      "method": "HPLC",
      "system": "1M Li2S6加盐前后",
      "evidence_ids": [
        "M0082",
        "M0084",
        "M0085",
        "S0082",
        "S0086"
      ]
    },
    {
      "name": "S8溶解度",
      "values": {
        "2FPy": 12.47,
        "3FPy": 21.38
      },
      "direction": "3FPy较高",
      "method": "HPLC",
      "system": "无盐纯溶剂，mM",
      "evidence_ids": [
        "M0083",
        "S0014",
        "S0015",
        "S0087",
        "S0088"
      ]
    },
    {
      "name": "多硫化物化学相容性",
      "values": {
        "2FPy": "与多硫化物反应，产生Py-S/Py-S2",
        "3FPy": "室温稳定"
      },
      "direction": "2FPy发生反应",
      "method": "ESI/MS/HPLC",
      "system": "15mM Li2S6",
      "evidence_ids": [
        "M0068",
        "M0069",
        "M0070",
        "M0071",
        "M0072",
        "M0074",
        "M0078"
      ]
    }
  ],
  "tests": [
    {
      "id": "T1",
      "name": "室温0.05C循环",
      "cell": "S/CMK3||Li CR2032",
      "conditions": {
        "sulfur_loading": "~1.6 mg cm−2 (theoretical)",
        "ES": "~5",
        "ES_unit": "µL mg−1（原文E/S around5，8µL）",
        "Li_thickness": "未报告",
        "rate": "0.05 C",
        "formation": "静置12h；未说明活化",
        "temperature": "room temperature",
        "LiNO3": "E2饱和/E3与Ether0.2M",
        "one_C": "未报告",
        "voltage": "1.7–3.0 V"
      },
      "formulations": [
        "E2",
        "E3"
      ],
      "evidence_ids": [
        "M0036",
        "M0048",
        "M0049",
        "M0050",
        "S0029",
        "S0035",
        "S0036",
        "S0037",
        "S0038"
      ],
      "results": [
        {
          "id": "T1R1",
          "metric": "容量保持率",
          "A": "E2",
          "B": "E3",
          "value_A": "50–60",
          "value_B": "50–60",
          "unit": "%",
          "point": "50 cycles",
          "basis": "numeric",
          "direction_text": "差异小",
          "same_conditions": true,
          "evidence_ids": [
            "M0036"
          ],
          "reason": "原文共同区间，不是各自精确值"
        }
      ]
    },
    {
      "id": "T2",
      "name": "室温第二圈曲线",
      "cell": "S/CMK3||Li CR2032",
      "conditions": {
        "sulfur_loading": "~1.6 mg cm−2 (theoretical)",
        "ES": "~5",
        "ES_unit": "µL mg−1（原文E/S around5，8µL）",
        "Li_thickness": "未报告",
        "rate": "0.05 C",
        "formation": "静置12h；未说明活化",
        "temperature": "room temperature",
        "LiNO3": "E2饱和/E3与Ether0.2M",
        "one_C": "未报告",
        "voltage": "1.7–3.0 V"
      },
      "formulations": [
        "E2",
        "E3"
      ],
      "evidence_ids": [
        "M0039",
        "M0044",
        "M0048",
        "M0076",
        "S0029",
        "S0035",
        "S0036",
        "S0037",
        "S0038"
      ],
      "results": [
        {
          "id": "T2R1",
          "metric": "高放电平台长度",
          "A": "E3",
          "B": "E2",
          "value_A": "更长",
          "value_B": null,
          "unit": null,
          "point": "second cycle",
          "basis": "qualitative",
          "direction_text": "不判",
          "same_conditions": true,
          "evidence_ids": [
            "M0039"
          ],
          "reason": ""
        },
        {
          "id": "T2R2",
          "metric": "低放电平台长度",
          "A": "E3",
          "B": "E2",
          "value_A": "更短",
          "value_B": null,
          "unit": null,
          "point": "second cycle",
          "basis": "qualitative",
          "direction_text": "不判",
          "same_conditions": true,
          "evidence_ids": [
            "M0039"
          ],
          "reason": ""
        },
        {
          "id": "T2R3",
          "metric": "高压新放电平台",
          "A": "E2",
          "B": null,
          "value_A": "2.4–2.6",
          "value_B": null,
          "unit": "V",
          "point": "随循环逐渐出现",
          "basis": "numeric",
          "direction_text": "不判",
          "same_conditions": true,
          "evidence_ids": [
            "M0076"
          ],
          "reason": ""
        }
      ]
    },
    {
      "id": "T3",
      "name": "室温倍率",
      "cell": "S/CMK3||Li CR2032",
      "conditions": {
        "sulfur_loading": "~1.6 mg cm−2 (theoretical)",
        "ES": "~5",
        "ES_unit": "µL mg−1（原文E/S around5，8µL）",
        "Li_thickness": "未报告",
        "rate": "0.02,0.04,0.1,0.2,0.5,1 C；各10圈后0.1C至160圈",
        "formation": "静置12h；未说明活化",
        "temperature": "room temperature",
        "LiNO3": "E2饱和/E3与Ether0.2M",
        "one_C": "未报告",
        "voltage": "1.7–3.0 V"
      },
      "formulations": [
        "E2",
        "E3"
      ],
      "evidence_ids": [
        "M0037",
        "S0053",
        "S0054",
        "S0029",
        "S0035",
        "S0036",
        "S0037",
        "S0038"
      ],
      "results": [
        {
          "id": "T3R1",
          "metric": "高倍率性能",
          "A": "E2",
          "B": "E3",
          "value_A": "更好",
          "value_B": null,
          "unit": null,
          "point": "高倍率",
          "basis": "qualitative",
          "direction_text": "变好",
          "same_conditions": true,
          "evidence_ids": [
            "M0037"
          ],
          "reason": ""
        }
      ]
    },
    {
      "id": "T4",
      "name": "电池CV",
      "cell": "S/CMK3||Li CR2032",
      "conditions": {
        "sulfur_loading": "~1.6 mg cm−2 (theoretical)",
        "ES": "~5",
        "ES_unit": "µL mg−1（原文E/S around5，8µL）",
        "Li_thickness": "未报告",
        "rate": "0.1 mV s−1",
        "formation": "静置12h；未说明活化",
        "temperature": "room temperature",
        "LiNO3": "E2饱和/E3与Ether0.2M",
        "one_C": "未报告",
        "voltage": "1.5–3.2 V"
      },
      "formulations": [
        "E2",
        "E3"
      ],
      "evidence_ids": [
        "M0046",
        "M0047",
        "S0042",
        "S0029",
        "S0035",
        "S0036",
        "S0037",
        "S0038"
      ],
      "results": [
        {
          "id": "T4R1",
          "metric": "硫氧化还原行为",
          "A": "E2",
          "B": "E3",
          "value_A": "不同",
          "value_B": null,
          "unit": null,
          "point": "CV",
          "basis": "figure_only",
          "direction_text": "不判",
          "same_conditions": true,
          "evidence_ids": [
            "M0038",
            "M0046"
          ],
          "reason": "无文字定量；不目测"
        }
      ]
    },
    {
      "id": "T5",
      "name": "溶解S8三电极CV",
      "cell": "glassy carbon/Li reference/Li counter",
      "conditions": {
        "sulfur_loading": "4 mM dissolved S8",
        "ES": "未报告",
        "ES_unit": "未报告",
        "Li_thickness": "未报告",
        "rate": "10 mV s−1",
        "formation": "未报告",
        "temperature": "room temperature",
        "LiNO3": "按配方",
        "one_C": "未报告",
        "voltage": "1.5–3.2 V"
      },
      "formulations": [
        "E2",
        "E3",
        "Ether"
      ],
      "evidence_ids": [
        "S0043",
        "S0044",
        "S0045",
        "S0046",
        "S0047",
        "S0050",
        "S0051"
      ],
      "results": [
        {
          "id": "T5R1",
          "metric": "硫氧化还原",
          "A": "E3",
          "B": "Ether",
          "value_A": null,
          "value_B": null,
          "unit": null,
          "point": "CV",
          "basis": "figure_only",
          "direction_text": "不判",
          "same_conditions": true,
          "evidence_ids": [
            "S0050"
          ],
          "reason": "仅图，无文字方向和数值"
        }
      ]
    },
    {
      "id": "T6",
      "name": "60°C循环",
      "cell": "S/CMK3||Li CR2032",
      "conditions": {
        "sulfur_loading": "~1.6 mg cm−2 (theoretical)",
        "ES": "~5",
        "ES_unit": "µL mg−1（原文E/S around5，8µL）",
        "Li_thickness": "未报告",
        "rate": "0.05 C",
        "formation": "静置12h；未说明活化",
        "temperature": "60 °C",
        "LiNO3": "E2-2.5/E3-2.5无；E2饱和；E3/Ether0.2M",
        "one_C": "未报告",
        "voltage": "1.7–3.0 V"
      },
      "formulations": [
        "E2-2.5",
        "E3-2.5",
        "E2",
        "E3",
        "Ether"
      ],
      "evidence_ids": [
        "M0086",
        "M0087",
        "M0088",
        "S0077",
        "S0029",
        "S0035",
        "S0036",
        "S0037",
        "S0038"
      ],
      "results": [
        {
          "id": "T6R1",
          "metric": "穿梭/过充",
          "A": "E2-2.5",
          "B": null,
          "value_A": "严重",
          "value_B": null,
          "unit": null,
          "point": "60°C",
          "basis": "qualitative",
          "direction_text": "不判",
          "same_conditions": true,
          "evidence_ids": [
            "M0086"
          ],
          "reason": ""
        },
        {
          "id": "T6R2",
          "metric": "穿梭/过充",
          "A": "E3-2.5",
          "B": null,
          "value_A": "严重",
          "value_B": null,
          "unit": null,
          "point": "60°C",
          "basis": "qualitative",
          "direction_text": "不判",
          "same_conditions": true,
          "evidence_ids": [
            "M0086"
          ],
          "reason": ""
        },
        {
          "id": "T6R3",
          "metric": "穿梭",
          "A": "E3",
          "B": "E3-2.5",
          "value_A": "明显缓解",
          "value_B": "严重",
          "unit": null,
          "point": "60°C",
          "basis": "qualitative",
          "direction_text": "变好",
          "same_conditions": true,
          "evidence_ids": [
            "M0086",
            "M0087"
          ],
          "reason": "LiTFSI浓度亦1M vs2.5M，不能单归因LiNO3"
        },
        {
          "id": "T6R4",
          "metric": "过充",
          "A": "E2",
          "B": null,
          "value_A": "严重",
          "value_B": null,
          "unit": null,
          "point": "60°C，饱和LiNO3",
          "basis": "qualitative",
          "direction_text": "不判",
          "same_conditions": true,
          "evidence_ids": [
            "M0088"
          ],
          "reason": ""
        },
        {
          "id": "T6R5",
          "metric": "容量保持",
          "A": "E3",
          "B": null,
          "value_A": "仍不理想",
          "value_B": null,
          "unit": null,
          "point": "60°C",
          "basis": "qualitative",
          "direction_text": "不判",
          "same_conditions": true,
          "evidence_ids": [
            "M0087"
          ],
          "reason": ""
        }
      ]
    },
    {
      "id": "T7",
      "name": "0°C循环",
      "cell": "S/CMK3||Li CR2032",
      "conditions": {
        "sulfur_loading": "~1.6 mg cm−2 (theoretical)",
        "ES": "~5",
        "ES_unit": "µL mg−1（原文E/S around5，8µL）",
        "Li_thickness": "未报告",
        "rate": "0.05 C",
        "formation": "静置12h；未说明活化",
        "temperature": "0 °C",
        "LiNO3": "E2饱和/E3与Ether0.2M",
        "one_C": "未报告",
        "voltage": "1.7–3.0 V"
      },
      "formulations": [
        "E2",
        "E3",
        "Ether"
      ],
      "evidence_ids": [
        "M0090",
        "M0091",
        "S0078",
        "S0029",
        "S0035",
        "S0036",
        "S0037",
        "S0038"
      ],
      "results": [
        {
          "id": "T7R1",
          "metric": "放电容量",
          "A": "E3",
          "B": "Ether",
          "value_A": 300,
          "value_B": ">750",
          "unit": "mAh g−1",
          "point": "25 cycles",
          "basis": "numeric",
          "direction_text": "变坏",
          "same_conditions": true,
          "evidence_ids": [
            "M0090",
            "M0091"
          ],
          "reason": ""
        },
        {
          "id": "T7R2",
          "metric": "放电容量",
          "A": "E2",
          "B": "Ether",
          "value_A": 550,
          "value_B": ">750",
          "unit": "mAh g−1",
          "point": "25 cycles",
          "basis": "numeric",
          "direction_text": "变坏",
          "same_conditions": true,
          "evidence_ids": [
            "M0090",
            "M0091"
          ],
          "reason": ""
        },
        {
          "id": "T7R3",
          "metric": "放电容量",
          "A": "E3",
          "B": "E2",
          "value_A": 300,
          "value_B": 550,
          "unit": "mAh g−1",
          "point": "25 cycles",
          "basis": "numeric",
          "direction_text": "变坏",
          "same_conditions": true,
          "evidence_ids": [
            "M0090"
          ],
          "reason": ""
        }
      ]
    }
  ],
  "mechanisms": [
    {
      "id": "M1",
      "summary": "邻位F可能协同N配位使2FPy与Li+作用强于3FPy，与按计算DN推定顺序不一致",
      "A": "2FPy",
      "B": "3FPy",
      "property": "Li+溶剂化",
      "categories": [],
      "source_type": "本文推测",
      "evidence_ids": [
        "M0028",
        "M0029",
        "M0030",
        "M0032",
        "M0033",
        "M0034",
        "M0093"
      ],
      "test_ids": [],
      "side": "强侧"
    },
    {
      "id": "M2",
      "summary": "Py稳定S3自由基使平衡偏短链；3FPy稳定长链多硫化物",
      "A": "Py",
      "B": "3FPy",
      "property": "多硫化物溶剂化",
      "categories": [
        "正极反应"
      ],
      "source_type": "本文推测",
      "evidence_ids": [
        "M0054",
        "M0056",
        "M0059",
        "M0060"
      ],
      "test_ids": [
        "T2"
      ],
      "side": "其他"
    },
    {
      "id": "M3",
      "summary": "2FPy发生多硫化物亲核取代形成有机硫，可能导致循环后出现高压放电平台",
      "A": "E2",
      "B": "E3",
      "property": "化学相容性",
      "categories": [
        "正极反应",
        "电解液消耗"
      ],
      "source_type": "本文推测",
      "evidence_ids": [
        "M0073",
        "M0074",
        "M0076",
        "M0077"
      ],
      "test_ids": [
        "T1",
        "T2"
      ],
      "side": "强侧"
    },
    {
      "id": "M4",
      "summary": "3FPy间位氟电子效应及不同反应活性使其室温不与多硫化物反应",
      "A": "E3",
      "B": "E2",
      "property": "化学相容性",
      "categories": [
        "电解液消耗"
      ],
      "source_type": "本文结论",
      "evidence_ids": [
        "M0078",
        "M0094"
      ],
      "test_ids": [
        "T1",
        "T2"
      ],
      "side": "弱侧"
    },
    {
      "id": "M5",
      "summary": "LiNO3在高温稳定锂SEI并抑制穿梭；2FPy中LiNO3低溶解度限制作用",
      "A": "E3",
      "B": "E2",
      "property": "LiNO3/SEI",
      "categories": [
        "负极锂",
        "多硫化物穿梭"
      ],
      "source_type": "本文结论",
      "evidence_ids": [
        "M0086",
        "M0087",
        "M0088",
        "M0089"
      ],
      "test_ids": [
        "T6"
      ],
      "side": "其他"
    },
    {
      "id": "M6",
      "summary": "前人将3FPy室温高载贫液性能归于高多硫化物溶解与LiF丰富SEI",
      "A": "E3",
      "B": null,
      "property": "溶解/SEI",
      "categories": [
        "正极反应",
        "负极锂"
      ],
      "source_type": "转述他文或通用说法",
      "evidence_ids": [
        "M0012",
        "M0013"
      ],
      "test_ids": [],
      "side": "强侧"
    }
  ],
  "design_claims": [
    {
      "summary": "氟吡啶电解液需同时考虑化学相容性及温度，单独DN不能解释Li配位或溶解行为",
      "evidence_ids": [
        "M0085",
        "M0093",
        "M0094",
        "M0095",
        "M0096",
        "M0097"
      ]
    }
  ],
  "figure_requests": [],
  "gaps": [
    "无锂半电池实测；文献LiF机理不得当作本文锂实验结论。",
    "E2与E3添加LiNO3浓度不同；高温有/无LiNO3对比同时改变LiTFSI浓度。",
    "Li厚度及1C定义未写；DME/DOL比例未明确。",
    "室温倍率及CV等仅图示数值未目测；冷温25圈数值正文完整无需读图。",
    "ICP报告的是上清Li+浓度，未冒充Li2S6浓度；2FPy化学反应使物种分布额外复杂。"
  ],
  "source_review": {
    "main": true,
    "si": true,
    "notes": "完整通读正文及可用SI索引；未读旧提取或参考答案。"
  }
}
