Repository: zhuonanli08/Li-S_Electrolyte_Conflicts

File: output/GPT_v4_调试集53篇_2026-10-24/independent_predictions/P564.json (part 1 of 2)
{
  "paper_id": "P564",
  "doi": "10.1021/jacs.4c17438",
  "formulations": [
    {
      "id": "E0.2",
      "name": "E0.2",
      "components": [
        {
          "name": "LiTFSI",
          "role": "salt",
          "amount": 0.2,
          "unit": "M"
        },
        {
          "name": "LiNO3",
          "role": "additive",
          "amount": 0.3,
          "unit": "M"
        },
        {
          "name": "DOL",
          "role": "solvent",
          "amount": 1,
          "unit": "volume ratio"
        },
        {
          "name": "DME",
          "role": "solvent",
          "amount": 1,
          "unit": "volume ratio"
        }
      ],
      "raw_formula": "0.2M LiTFSI+0.3M LiNO3 DOL/DME1:1",
      "evidence_ids": [
        "S0013"
      ]
    },
    {
      "id": "D0.2",
      "name": "D0.2",
      "components": [
        {
          "name": "LiTFSI",
          "role": "salt",
          "amount": 0.2,
          "unit": "M"
        },
        {
          "name": "DOL",
          "role": "solvent",
          "amount": "纯溶剂",
          "unit": ""
        }
      ],
      "raw_formula": "0.2M LiTFSI DOL模型",
      "evidence_ids": [
        "M0044"
      ]
    },
    {
      "id": "F0.2",
      "name": "F0.2",
      "components": [
        {
          "name": "LiFSI",
          "role": "salt",
          "amount": 0.2,
          "unit": "M"
        },
        {
          "name": "DME",
          "role": "solvent",
          "amount": "纯溶剂",
          "unit": ""
        }
      ],
      "raw_formula": "0.2M LiFSI DME模型",
      "evidence_ids": [
        "M0048",
        "S0076"
      ]
    },
    {
      "id": "E0.5",
      "name": "E0.5",
      "components": [
        {
          "name": "LiTFSI",
          "role": "salt",
          "amount": 0.5,
          "unit": "M"
        },
        {
          "name": "LiNO3",
          "role": "additive",
          "amount": 0.3,
          "unit": "M"
        },
        {
          "name": "DOL",
          "role": "solvent",
          "amount": 1,
          "unit": "volume ratio"
        },
        {
          "name": "DME",
          "role": "solvent",
          "amount": 1,
          "unit": "volume ratio"
        }
      ],
      "raw_formula": "0.5M LiTFSI+0.3M LiNO3 DOL/DME1:1",
      "evidence_ids": [
        "S0013"
      ]
    },
    {
      "id": "D0.5",
      "name": "D0.5",
      "components": [
        {
          "name": "LiTFSI",
          "role": "salt",
          "amount": 0.5,
          "unit": "M"
        },
        {
          "name": "DOL",
          "role": "solvent",
          "amount": "纯溶剂",
          "unit": ""
        }
      ],
      "raw_formula": "0.5M LiTFSI DOL模型",
      "evidence_ids": [
        "M0044"
      ]
    },
    {
      "id": "F0.5",
      "name": "F0.5",
      "components": [
        {
          "name": "LiFSI",
          "role": "salt",
          "amount": 0.5,
          "unit": "M"
        },
        {
          "name": "DME",
          "role": "solvent",
          "amount": "纯溶剂",
          "unit": ""
        }
      ],
      "raw_formula": "0.5M LiFSI DME模型",
      "evidence_ids": [
        "M0048",
        "S0076"
      ]
    },
    {
      "id": "E0.8",
      "name": "E0.8",
      "components": [
        {
          "name": "LiTFSI",
          "role": "salt",
          "amount": 0.8,
          "unit": "M"
        },
        {
          "name": "LiNO3",
          "role": "additive",
          "amount": 0.3,
          "unit": "M"
        },
        {
          "name": "DOL",
          "role": "solvent",
          "amount": 1,
          "unit": "volume ratio"
        },
        {
          "name": "DME",
          "role": "solvent",
          "amount": 1,
          "unit": "volume ratio"
        }
      ],
      "raw_formula": "0.8M LiTFSI+0.3M LiNO3 DOL/DME1:1",
      "evidence_ids": [
        "S0013"
      ]
    },
    {
      "id": "D0.8",
      "name": "D0.8",
      "components": [
        {
          "name": "LiTFSI",
          "role": "salt",
          "amount": 0.8,
          "unit": "M"
        },
        {
          "name": "DOL",
          "role": "solvent",
          "amount": "纯溶剂",
          "unit": ""
        }
      ],
      "raw_formula": "0.8M LiTFSI DOL模型",
      "evidence_ids": [
        "M0044"
      ]
    },
    {
      "id": "F0.8",
      "name": "F0.8",
      "components": [
        {
          "name": "LiFSI",
          "role": "salt",
          "amount": 0.8,
          "unit": "M"
        },
        {
          "name": "DME",
          "role": "solvent",
          "amount": "纯溶剂",
          "unit": ""
        }
      ],
      "raw_formula": "0.8M LiFSI DME模型",
      "evidence_ids": [
        "M0048",
        "S0076"
      ]
    },
    {
      "id": "E1.0",
      "name": "E1.0",
      "components": [
        {
          "name": "LiTFSI",
          "role": "salt",
          "amount": 1.0,
          "unit": "M"
        },
        {
          "name": "LiNO3",
          "role": "additive",
          "amount": 0.3,
          "unit": "M"
        },
        {
          "name": "DOL",
          "role": "solvent",
          "amount": 1,
          "unit": "volume ratio"
        },
        {
          "name": "DME",
          "role": "solvent",
          "amount": 1,
          "unit": "volume ratio"
        }
      ],
      "raw_formula": "1.0M LiTFSI+0.3M LiNO3 DOL/DME1:1",
      "evidence_ids": [
        "S0013"
      ]
    },
    {
      "id": "D1.0",
      "name": "D1.0",
      "components": [
        {
          "name": "LiTFSI",
          "role": "salt",
          "amount": 1.0,
          "unit": "M"
        },
        {
          "name": "DOL",
          "role": "solvent",
          "amount": "纯溶剂",
          "unit": ""
        }
      ],
      "raw_formula": "1.0M LiTFSI DOL模型",
      "evidence_ids": [
        "M0044"
      ]
    },
    {
      "id": "F1.0",
      "name": "F1.0",
      "components": [
        {
          "name": "LiFSI",
          "role": "salt",
          "amount": 1.0,
          "unit": "M"
        },
        {
          "name": "DME",
          "role": "solvent",
          "amount": "纯溶剂",
          "unit": ""
        }
      ],
      "raw_formula": "1.0M LiFSI DME模型",
      "evidence_ids": [
        "M0048",
        "S0076"
      ]
    },
    {
      "id": "EB",
      "name": "EB",
      "components": [
        {
          "name": "LiTFSI",
          "role": "salt",
          "amount": 0.8,
          "unit": "M"
        },
        {
          "name": "LiBr",
          "role": "salt",
          "amount": 0.2,
          "unit": "M"
        },
        {
          "name": "LiNO3",
          "role": "additive",
          "amount": 0.3,
          "unit": "M"
        },
        {
          "name": "DOL",
          "role": "solvent",
          "amount": 1,
          "unit": "volume ratio"
        },
        {
          "name": "DME",
          "role": "solvent",
          "amount": 1,
          "unit": "volume ratio"
        }
      ],
      "raw_formula": "0.8M LiTFSI+0.2M LiBr+0.3M LiNO3 DOL/DME1:1",
      "evidence_ids": [
        "S0013"
      ]
    },
    {
      "id": "DB0.8",
      "name": "DB0.8",
      "components": [
        {
          "name": "LiTFSI",
          "role": "salt",
          "amount": 0.8,
          "unit": "M"
        },
        {
          "name": "LiBr",
          "role": "salt",
          "amount": 0.2,
          "unit": "M"
        },
        {
          "name": "DOL",
          "role": "solvent",
          "amount": "纯溶剂",
          "unit": ""
        }
      ],
      "raw_formula": "0.8M LiTFSI+0.2M LiBr DOL模型",
      "evidence_ids": [
        "M0189",
        "M0190",
        "M0191",
        "M0197"
      ]
    },
    {
      "id": "DB0.5",
      "name": "DB0.5",
      "components": [
        {
          "name": "LiTFSI",
          "role": "salt",
          "amount": 0.5,
          "unit": "M"
        },
        {
          "name": "LiBr",
          "role": "salt",
          "amount": 0.5,
          "unit": "M"
        },
        {
          "name": "DOL",
          "role": "solvent",
          "amount": "纯溶剂",
          "unit": ""
        }
      ],
      "raw_formula": "0.5M LiTFSI+0.5M LiBr DOL模型",
      "evidence_ids": [
        "M0189",
        "M0190",
        "M0191",
        "M0197"
      ]
    },
    {
      "id": "DB0.2",
      "name": "DB0.2",
      "components": [
        {
          "name": "LiTFSI",
          "role": "salt",
          "amount": 0.2,
          "unit": "M"
        },
        {
          "name": "LiBr",
          "role": "salt",
          "amount": 0.8,
          "unit": "M"
        },
        {
          "name": "DOL",
          "role": "solvent",
          "amount": "纯溶剂",
          "unit": ""
        }
      ],
      "raw_formula": "0.2M LiTFSI+0.8M LiBr DOL模型",
      "evidence_ids": [
        "M0189",
        "M0190",
        "M0191",
        "M0197"
      ]
    },
    {
      "id": "DB0",
      "name": "DB0",
      "components": [
        {
          "name": "LiTFSI",
          "role": "salt",
          "amount": 0,
          "unit": "M"
        },
        {
          "name": "LiBr",
          "role": "salt",
          "amount": 1,
          "unit": "M"
        },
        {
          "name": "DOL",
          "role": "solvent",
          "amount": "纯溶剂",
          "unit": ""
        }
      ],
      "raw_formula": "0M LiTFSI+1M LiBr DOL模型",
      "evidence_ids": [
        "M0189",
        "M0190",
        "M0191",
        "M0197"
      ]
    },
    {
      "id": "C10",
      "name": "C10",
      "components": [
        {
          "name": "CS2",
          "role": "model solvent",
          "amount": 10,
          "unit": "molar ratio"
        },
        {
          "name": "DOL",
          "role": "model solvent",
          "amount": 0,
          "unit": "molar ratio"
        }
      ],
      "raw_formula": "CS2:DOL=10:0摩尔比模型",
      "evidence_ids": [
        "M0051",
        "M0052"
      ]
    },
    {
      "id": "C8",
      "name": "C8",
      "components": [
        {
          "name": "CS2",
          "role": "model solvent",
          "amount": 8,
          "unit": "molar ratio"
        },
        {
          "name": "DOL",
          "role": "model solvent",
          "amount": 2,
          "unit": "molar ratio"
        }
      ],
      "raw_formula": "CS2:DOL=8:2摩尔比模型",
      "evidence_ids": [
        "M0051",
        "M0052"
      ]
    },
    {
      "id": "C7",
      "name": "C7",
      "components": [
        {
          "name": "CS2",
          "role": "model solvent",
          "amount": 7,
          "unit": "molar ratio"
        },
        {
          "name": "DOL",
          "role": "model solvent",
          "amount": 3,
          "unit": "molar ratio"
        }
      ],
      "raw_formula": "CS2:DOL=7:3摩尔比模型",
      "evidence_ids": [
        "M0051",
        "M0052"
      ]
    },
    {
      "id": "C6",
      "name": "C6",
      "components": [
        {
          "name": "CS2",
          "role": "model solvent",
          "amount": 6,
          "unit": "molar ratio"
        },
        {
          "name": "DOL",
          "role": "model solvent",
          "amount": 4,
          "unit": "molar ratio"
        }
      ],
      "raw_formula": "CS2:DOL=6:4摩尔比模型",
      "evidence_ids": [
        "M0051",
        "M0052"
      ]
    },
    {
      "id": "C5",
      "name": "C5",
      "components": [
        {
          "name": "CS2",
          "role": "model solvent",
          "amount": 5,
          "unit": "molar ratio"
        },
        {
          "name": "DOL",
          "role": "model solvent",
          "amount": 5,
          "unit": "molar ratio"
        }
      ],
      "raw_formula": "CS2:DOL=5:5摩尔比模型",
      "evidence_ids": [
        "M0051",
        "M0052"
      ]
    },
    {
      "id": "C4",
      "name": "C4",
      "components": [
        {
          "name": "CS2",
          "role": "model solvent",
          "amount": 4,
          "unit": "molar ratio"
        },
        {
          "name": "DOL",
          "role": "model solvent",
          "amount": 6,
          "unit": "molar ratio"
        }
      ],
      "raw_formula": "CS2:DOL=4:6摩尔比模型",
      "evidence_ids": [
        "M0051",
        "M0052"
      ]
    },
    {
      "id": "C3",
      "name": "C3",
      "components": [
        {
          "name": "CS2",
          "role": "model solvent",
          "amount": 3,
          "unit": "molar ratio"
        },
        {
          "name": "DOL",
          "role": "model solvent",
          "amount": 7,
          "unit": "molar ratio"
        }
      ],
      "raw_formula": "CS2:DOL=3:7摩尔比模型",
      "evidence_ids": [
        "M0051",
        "M0052"
      ]
    },
    {
      "id": "C2",
      "name": "C2",
      "components": [
        {
          "name": "CS2",
          "role": "model solvent",
          "amount": 2,
          "unit": "molar ratio"
        },
        {
          "name": "DOL",
          "role": "model solvent",
          "amount": 8,
          "unit": "molar ratio"
        }
      ],
      "raw_formula": "CS2:DOL=2:8摩尔比模型",
      "evidence_ids": [
        "M0051",
        "M0052"
      ]
    },
    {
      "id": "C0",
      "name": "C0",
      "components": [
        {
          "name": "CS2",
          "role": "model solvent",
          "amount": 0,
          "unit": "molar ratio"
        },
        {
          "name": "DOL",
          "role": "model solvent",
          "amount": 10,
          "unit": "molar ratio"
        }
      ],
      "raw_formula": "CS2:DOL=0:10摩尔比模型",
      "evidence_ids": [
        "M0051",
        "M0052"
      ]
    },
    {
      "id": "P1",
      "name": "P1",
      "components": [
        {
          "name": "LiTFSI",
          "role": "salt",
          "amount": 1,
          "unit": "M"
        },
        {
          "name": "LiBr",
          "role": "salt",
          "amount": 0,
          "unit": "M"
        },
        {
          "name": "DOL",
          "role": "solvent",
          "amount": 2,
          "unit": "volume ratio"
        },
        {
          "name": "DME",
          "role": "solvent",
          "amount": 1,
          "unit": "volume ratio"
        }
      ],
      "raw_formula": "歧化实验1M LiTFSI/0M LiBr DOL/DME2:1",
      "evidence_ids": [
        "M0138",
        "M0140",
        "M0221",
        "S0123"
      ]
    },
    {
      "id": "P08",
      "name": "P08",
      "components": [
        {
          "name": "LiTFSI",
          "role": "salt",
          "amount": 0.8,
          "unit": "M"
        },
        {
          "name": "LiBr",
          "role": "salt",
          "amount": 0,
          "unit": "M"
        },
        {
          "name": "DOL",
          "role": "solvent",
          "amount": 2,
          "unit": "volume ratio"
        },
        {
          "name": "DME",
          "role": "solvent",
          "amount": 1,
          "unit": "volume ratio"
        }
      ],
      "raw_formula": "歧化实验0.8M LiTFSI/0M LiBr DOL/DME2:1",
      "evidence_ids": [
        "M0138",
        "M0140",
        "M0221",
        "S0123"
      ]
    },
    {
      "id": "PB",
      "name": "PB",
      "components": [
        {
          "name": "LiTFSI",
          "role": "salt",
          "amount": 0.8,
          "unit": "M"
        },
        {
          "name": "LiBr",
          "role": "salt",
          "amount": 0.2,
          "unit": "M"
        },
        {
          "name": "DOL",
          "role": "solvent",
          "amount": 2,
          "unit": "volume ratio"
        },
        {
          "name": "DME",
          "role": "solvent",
          "amount": 1,
          "unit": "volume ratio"
        }
      ],
      "raw_formula": "歧化实验0.8M LiTFSI/0.2M LiBr DOL/DME2:1",
      "evidence_ids": [
        "M0138",
        "M0140",
        "M0221",
        "S0123"
      ]
    }
  ],
  "control_id": "E1.0",
  "control_type": "1M常规醚基电解液",
  "gradients": [
    {
      "name": "LiTFSI浓度",
      "order": [
        "E0.2",
        "E0.5",
        "E0.8",
        "E1.0"
      ],
      "values": [
        0.2,
        0.5,
        0.8,
        1.0
      ],
      "solvation_axis": "随盐增加未极化醚减少；S8溶解非线性",
      "evidence_ids": [
        "M0044",
        "M0045",
        "M0046",
        "M0095"
      ]
    },
    {
      "name": "DOL中LiTFSI/LiBr替换",
      "order": [
        "DB0",
        "DB0.2",
        "DB0.5",
        "DB0.8",
        "D1.0"
      ],
      "values": [
        "0/1",
        "0.2/0.8",
        "0.5/0.5",
        "0.8/0.2",
        "1/0"
      ],
      "solvation_axis": "LiBr缔合离子对弱极化；LiTFSI解离强极化",
      "evidence_ids": [
        "M0189",
        "M0190",
        "M0191",
        "M0202",
        "M0206"
      ]
    },
    {
      "name": "CS2/DOL摩尔比例",
      "order": [
        "C0",
        "C2",
        "C3",
        "C4",
        "C5",
        "C6",
        "C7",
        "C8",
        "C10"
      ],
      "values": [
        "0:10",
        "2:8",
        "3:7",
        "4:6",
        "5:5",
        "6:4",
        "7:3",
        "8:2",
        "10:0"
      ],
      "solvation_axis": "S8溶剂化/溶解能非线性阈值",
      "evidence_ids": [
        "M0051",
        "M0052",
        "M0054"
      ]
    }
  ],
  "properties": [
    {
      "name": "S8溶解度",
      "values": {
        "D0.2": 4.3,
        "D0.5": 4.0,
        "D0.8": 3.7,
        "D1.0": 1.0
      },
      "direction": "0.8至1M骤降",
      "method": "Raman",
      "system": "DOL模型，mg mL−1",
      "evidence_ids": [
        "M0044"
      ]
    },
    {
      "name": "S8溶解度",
      "values": {
        "C0": 5.1,
        "C2": 12,
        "C3": 14,
        "C4": 20,
        "C5": 51,
        "C6": 55,
        "C7": 57,
        "C8": 59,
        "C10": 60.0
      },
      "direction": "4:6至5:5骤增",
      "method": "蒸干称重",
      "system": "CS2/DOL无盐模型，mg mL−1",
      "evidence_ids": [
        "M0051",
        "M0052",
        "S0214",
        "S0215",
        "S0216"
      ]
    },
    {
      "name": "S8溶解度",
      "values": {
        "DB0.8": 3.65,
        "DB0.5": 3.85,
        "DB0.2": 4.1,
        "D0.8": 3.7,
        "D0.5": 4,
        "D0.2": 4.3
      },
      "direction": "加LiBr变化小",
      "method": "Raman",
      "system": "DOL模型，mg mL−1",
      "evidence_ids": [
        "M0190",
        "M0191"
      ]
    },
    {
      "name": "LiNO3对S8溶解度",
      "values": {
        "0.3M LiNO3": "无明显影响"
      },
      "direction": "变化小",
      "method": "Raman",
      "system": "不同LiTFSI浓度DOL模型",
      "evidence_ids": [
        "M0193",
        "M0194"
      ]
    },
    {
      "name": "离子电导率",
      "values": {
        "E0.2": 14.2,
        "E0.5": 9.2,
        "E0.8": 6.8,
        "E1.0": 3.3
      },
      "direction": "原文随浓度升高下降",
      "method": "电导仪",
      "system": "mS m−1（原文单位照录）",
      "evidence_ids": [
        "M0111",
        "S0017",
        "S0106"
      ]
    },
    {
      "name": "多硫化物浓度/溶解",
      "values": {
        "P08": "前0–16h高于P1，16h后低于P1",
        "PB": "高于P08且后期高于P1"
      },
      "direction": "时间依赖且与S8溶解趋势不同",
      "method": "歧化/UV-vis",
      "system": "DOL/DME2:1；60°C反应",
      "evidence_ids": [
        "M0144",
        "M0145",
        "M0173",
        "M0224",
        "M0226",
        "S0122",
        "S0123"
      ]
    },
    {
      "name": "醚极化与盐缔合",
      "values": {
        "D1.0": "LiTFSI解离/强极化DOL",
        "DB0": "LiBr缔合/弱极化DOL"
      },
      "direction": "盐种类依赖",
      "method": "DFT/MD",
      "system": "模型",
      "evidence_ids": [
        "M0036",
        "M0202",
        "M0204",
        "M0206",
        "M0220"
      ]
    }
  ],
  "tests": [
    {
      "id": "T1",
      "name": "浓度CV",
      "cell": "S-PC||Li",
      "conditions": {
        "sulfur_loading": "未报告",
        "ES": 5,
        "ES_unit": "µL mg−1",
        "Li_thickness": "450 µm",
        "rate": "0.05 mV s−1",
        "formation": "未报告",
        "temperature": "room temperature",
        "LiNO3": "0.3 M",
        "one_C": "1675 mA g−1",
        "voltage": "1.7–2.8 V"
      },
      "formulations": [
        "E0.8",
        "E1.0"
      ],
      "evidence_ids": [
        "M0094",
        "M0100",
        "S0025",
        "S0026",
        "S0030",
        "S0031"
      ],
      "results": [
        {
          "id": "T1R1",
          "metric": "ΔE1",
          "A": "E0.8",
          "B": "E1.0",
          "value_A": 154,
          "value_B": 230,
          "unit": "mV",
          "point": "0.05mV/s",
          "basis": "numeric",
          "direction_text": "不判",
          "same_conditions": true,
          "evidence_ids": [
            "M0098",
            "M0107",
            "M0132"
          ],
          "reason": ""
        },
        {
          "id": "T1R2",
          "metric": "ΔE2",
          "A": "E0.8",
          "B": "E1.0",
          "value_A": 424,
          "value_B": 506,
          "unit": "mV",
          "point": "0.05mV/s",
          "basis": "numeric",
          "direction_text": "不判",
          "same_conditions": true,
          "evidence_ids": [
            "M0098",
            "M0107",
            "M0132"
          ],
          "reason": ""
        },
        {
          "id": "T1R3",
          "metric": "Sact",
          "A": "E0.8",
          "B": "E1.0",
          "value_A": 50,
          "value_B": 41.7,
          "unit": "%",
          "point": "0.05mV/s",
          "basis": "numeric",
          "direction_text": "不判",
          "same_conditions": true,
          "evidence_ids": [
            "M0098",
            "M0107",
            "M0132"
          ],
          "reason": ""
        },
        {
          "id": "T1R4",
          "metric": "Suti",
          "A": "E0.8",
          "B": "E1.0",
          "value_A": 50,
          "value_B": 40,
          "unit": "%",
          "point": "0.05mV/s",
          "basis": "numeric",
          "direction_text": "不判",
          "same_conditions": true,
          "evidence_ids": [
            "M0098",
            "M0107",
            "M0132"
          ],
          "reason": ""
        }
      ]
    },
    {
      "id": "T2",
      "name": "浓度CV",
      "cell": "S-PC||Li",
      "conditions": {
        "sulfur_loading": "未报告",
        "ES": 5,
        "ES_unit": "µL mg−1",
        "Li_thickness": "450 µm",
        "rate": "0.1 mV s−1",
        "formation": "未报告",
        "temperature": "room temperature",
        "LiNO3": "0.3 M",
        "one_C": "1675 mA g−1",
        "voltage": "1.7–2.8 V"
      },
      "formulations": [
        "E0.8",
        "E1.0"
      ],
      "evidence_ids": [
        "M0094",
        "M0100",
        "S0025",
        "S0026",
        "S0030",
        "S0031"
      ],
      "results": [
        {
          "id": "T2R1",
          "metric": "Tafel slope",
          "A": "E0.8",
          "B": "E1.0",
          "value_A": 238,
          "value_B": 700,
          "unit": "mV dec−1",
          "point": "0.1mV/s",
          "basis": "numeric",
          "direction_text": "不判",
          "same_conditions": true,
          "evidence_ids": [
            "M0122",
            "M0133"
          ],
          "reason": ""
        },
        {
          "id": "T2R2",
          "metric": "Sact",
          "A": "E0.8",
          "B": "E1.0",
          "value_A": 45,
          "value_B": 32,
          "unit": "%",
          "point": "0.1mV/s",
          "basis": "numeric",
          "direction_text": "不判",
          "same_conditions": true,
          "evidence_ids": [
            "M0122",
            "M0133"
          ],
          "reason": ""
        },
        {
          "id": "T2R3",
          "metric": "Suti",
          "A": "E0.8",
          "B": "E1.0",
          "value_A": 23,
          "value_B": 13,
          "unit": "%",
          "point": "0.1mV/s",
          "basis": "numeric",
          "direction_text": "不判",
          "same_conditions": true,
          "evidence_ids": [
            "M0122",
            "M0133"
          ],
          "reason": ""
        },
        {
          "id": "T2R4",
          "metric": "还原峰数",
          "A": "E0.8",
          "B": "E1.0",
          "value_A": 2,
          "value_B": 1,
          "unit": null,
          "point": "0.1mV/s",
          "basis": "numeric",
          "direction_text": "不判",
          "same_conditions": true,
          "evidence_ids": [
            "M0114"
          ],
          "reason": ""
        },
        {
          "id": "T2R5",
          "metric": "S8→Li2S8相对活化能",
          "A": "E0.8",
          "B": "E1.0",
          "value_A": "低37.24",
          "value_B": null,
          "unit": "kJ mol−1",
          "point": "由Tafel推导",
          "basis": "numeric",
          "direction_text": "不判",
          "same_conditions": true,
          "evidence_ids": [
            "M0124",
            "S0181"
          ],
          "reason": ""
        }
      ]
    },
    {
      "id": "T3",
      "name": "浓度CV",
      "cell": "S-PC||Li",
      "conditions": {
        "sulfur_loading": "未报告",
        "ES": 5,
        "ES_unit": "µL mg−1",
        "Li_thickness": "450 µm",
        "rate": "0.15 mV s−1",
        "formation": "未报告",
        "temperature": "room temperature",
        "LiNO3": "0.3 M",
        "one_C": "1675 mA g−1",
        "voltage": "1.7–2.8 V"
      },
      "formulations": [
        "E0.8",
        "E1.0"
      ],
      "evidence_ids": [
        "M0094",
        "M0100",
        "S0025",
        "S0026",
        "S0030",
        "S0031"
      ],
      "results": [
        {
          "id": "T3R1",
          "metric": "第一还原峰电流",
          "A": "E0.8",
          "B": "E1.0",
          "value_A": 1.91,
          "value_B": 1.21,
          "unit": "mA",
          "point": "0.15mV/s",
          "basis": "numeric",
          "direction_text": "变好",
          "same_conditions": true,
          "evidence_ids": [
            "M0125"
          ],
          "reason": ""
        },
        {
          "id": "T3R2",
          "metric": "第二还原峰/利用",
          "A": "E0.8",
          "B": null,
          "value_A": "第二峰不能良好出现，Sact/Suti很低",
          "value_B": null,
          "unit": null,
          "point": "0.15mV/s",
          "basis": "qualitative",
          "direction_text": "不判",
          "same_conditions": true,
          "evidence_ids": [
            "M0136",
            "M0137"
          ],
          "reason": ""
        }
      ]
    },
    {
      "id": "T4",
      "name": "低浓度CV筛选",
      "cell": "S-PC||Li",
      "conditions": {
        "sulfur_loading": "未报告",
        "ES": 5,
        "ES_unit": "µL mg−1",
        "Li_thickness": "450 µm",
        "rate": "0.05 mV s−1",
        "formation": "未报告",
        "temperature": "room temperature",
        "LiNO3": "0.3 M",
        "one_C": "1675 mA g−1",
        "voltage": "1.7–2.8 V"
      },
      "formulations": [
        "E0.2",
        "E0.5",
        "E0.8",
        "E1.0"
      ],
      "evidence_ids": [
        "M0109",
        "S0104",
        "S0025",
        "S0026",
        "S0030",
        "S0031"
      ],
      "results": [
        {
          "id": "T4R1",
          "metric": "反应速率",
          "A": "E0.2",
          "B": "E1.0",
          "value_A": "提高但不如0.8M",
          "value_B": null,
          "unit": null,
          "point": "0.05mV/s",
          "basis": "qualitative",
          "direction_text": "变好",
          "same_conditions": true,
          "evidence_ids": [
            "M0109"
          ],
          "reason": ""
        },
        {
          "id": "T4R2",
          "metric": "反应速率",
          "A": "E0.5",
          "B": "E1.0",
          "value_A": "提高但不如0.8M",
          "value_B": null,
          "unit": null,
          "point": "0.05mV/s",
          "basis": "qualitative",
          "direction_text": "变好",
          "same_conditions": true,
          "evidence_ids": [
            "M0109"
          ],
          "reason": ""
        }
      ]
    },
    {
      "id": "T5",
      "name": "原位Raman",
      "cell": "S-PC||Li",
      "conditions": {
        "sulfur_loading": "1.0 mg cm−2",
        "ES": "未报告",
        "ES_unit": "未报告",
        "Li_thickness": "450 µm",
        "rate": "1 C",
        "formation": "未报告",
        "temperature": "room temperature",
        "LiNO3": "0.3 M",
        "one_C": "1675 mA g−1",
        "voltage": "1.7–2.8 V",
        "electrolyte_volume": "200 µL"
      },
      "formulations": [
        "E0.8",
        "E1.0"
      ],
      "evidence_ids": [
        "M0151",
        "M0157",
        "S0038",
        "S0025",
        "S0026",
        "S0030",
        "S0031"
      ],
      "results": [
        {
          "id": "T5R1",
          "metric": "放电容量",
          "A": "E0.8",
          "B": "E1.0",
          "value_A": 928,
          "value_B": 746,
          "unit": "mAh g−1",
          "point": "原位1C放电",
          "basis": "numeric",
          "direction_text": "变好",
          "same_conditions": true,
          "evidence_ids": [
            "M0157"
          ],
          "reason": ""
        },
        {
          "id": "T5R2",
          "metric": "S转化",
          "A": "E0.8",
          "B": "E1.0",
          "value_A": "更快更完全",
          "value_B": null,
          "unit": null,
          "point": "Raman放充",
          "basis": "qualitative",
          "direction_text": "变好",
          "same_conditions": true,
          "evidence_ids": [
            "M0152",
            "M0153",
            "M0154",
            "M0155",
            "M0156",
            "M0158",
            "M0159",
            "M0160",
            "M0161",
            "M0162"
          ],
          "reason": ""
        }
      ]
    },
    {
      "id": "T6",
      "name": "Li2S沉积形貌",
      "cell": "carbon paper||Li",
      "conditions": {
        "sulfur_loading": "未报告",
        "ES": "未报告",
        "ES_unit": "未报告",
        "Li_thickness": "未报告",
        "rate": "未报告",
        "formation": "未报告",
        "temperature": "未报告",
        "LiNO3": ".3M blank",
        "one_C": "未报告",
        "electrolyte_volume": "10µL负极blank+20µL正极100mmol/L Li2S8 catholyte"
      },
      "formulations": [
        "E0.8",
        "E1.0"
      ],
      "evidence_ids": [
        "S0032",
        "S0033",
        "S0034",
        "S0131",
        "S0132"
      ],
      "results": [
        {
          "id": "T6R1",
          "metric": "Li2S生长模式",
          "A": "E0.8",
          "B": "E1.0",
          "value_A": "3D岛/球状保留清洁表面",
          "value_B": "2D膜覆盖",
          "unit": null,
          "point": "沉积",
          "basis": "qualitative",
          "direction_text": "不判",
          "same_conditions": true,
          "evidence_ids": [
            "M0164",
            "M0165",
            "M0166",
            "M0167",
            "M0168"
          ],
          "reason": ""
        }
      ]
    },
    {
      "id": "T7",
      "name": "LiBr作用CV",
      "cell": "S-PC||Li",
      "conditions": {
        "sulfur_loading": "未报告",
        "ES": 5,
        "ES_unit": "µL mg−1",
        "Li_thickness": "450 µm",
        "rate": "0.05 mV s−1",
        "formation": "未报告",
        "temperature": "room temperature",
        "LiNO3": "0.3 M",
        "one_C": "1675 mA g−1",
        "voltage": "1.7–2.8 V"
      },
      "formulations": [
        "EB",
        "E0.8"
      ],
      "evidence_ids": [
        "M0229",
        "M0230",
        "S0142",
        "S0025",
        "S0026",
        "S0030",
        "S0031"
      ],
      "results": [
        {
          "id": "T7R1",
          "metric": "CV曲线",
          "A": "EB",
          "B": "E0.8",
          "value_A": "相似",
          "value_B": null,
          "unit": null,
          "point": "0.05mV/s",
          "basis": "qualitative",
          "direction_text": "差异小",
          "same_conditions": true,
          "evidence_ids": [
            "M0229",
            "M0230"
          ],
          "reason": ""
        }
      ]
    },
    {
      "id": "T8",
      "name": "LiBr作用CV",
      "cell": "S-PC||Li",
      "conditions": {
        "sulfur_loading": "未报告",
        "ES": 5,
        "ES_unit": "µL mg−1",
        "Li_thickness": "450 µm",
        "rate": "0.1 mV s−1",
        "formation": "未报告",
        "temperature": "room temperature",
        "LiNO3": "0.3 M",
        "one_C": "1675 mA g−1",
        "voltage": "1.7–2.8 V"
      },
      "formulations": [
        "EB",
        "E0.8"
      ],
      "evidence_ids": [
        "M0231",
        "M0232",
        "M0233",
        "S0142",
        "S0025",
        "S0026",
        "S0030",
        "S0031"
      ],
      "results": [
        {
          "id": "T8R1",
          "metric": "Pc2电流",
          "A": "EB",
          "B": "E0.8",
          "value_A": 4.86,
          "value_B": 3.12,
          "unit": "mA",
          "point": "0.1mV/s",
          "basis": "numeric",
          "direction_text": "变好",
          "same_conditions": true,
          "evidence_ids": [
            "M0233"
          ],
          "reason": ""
        },
        {
          "id": "T8R2",
          "metric": "Pc2正移",
          "A": "EB",
          "B": "E0.8",
          "value_A": "约80",
          "value_B": null,
          "unit": "mV",
          "point": "0.1mV/s",
          "basis": "numeric",
          "direction_text": "不判",
          "same_conditions": true,
          "evidence_ids": [
            "M0233"
          ],
          "reason": ""
        },
        {
          "id": "T8R3",
          "metric": "Li2Sn→Li2S相对活化能",
          "A": "EB",
          "B": "E0.8",
          "value_A": "低60.92",
          "value_B": null,
          "unit": "kJ mol−1",
          "point": "由Tafel推导",
          "basis": "numeric",
          "direction_text": "不判",
          "same_conditions": true,
          "evidence_ids": [
            "S0181"
          ],
          "reason": ""
        }
      ]
    },
    {
      "id": "T9",
      "name": "LiBr作用CV",
      "cell": "S-PC||Li",
      "conditions": {
        "sulfur_loading": "未报告",
        "ES": 5,
        "ES_unit": "µL mg−1",
        "Li_thickness": "450 µm",
        "rate": "0.15 mV s−1",
        "formation": "未报告",
        "temperature": "room temperature",
        "LiNO3": "0.3 M",
        "one_C": "1675 mA g−1",
        "voltage": "1.7–2.8 V"
      },
      "formulations": [
        "EB",
        "E0.8"
      ],
      "evidence_ids": [
        "M0235",
        "M0236",
        "M0237",
        "S0025",
        "S0026",
        "S0030",
        "S0031"
      ],
      "results": [
        {
          "id": "T9R1",
          "metric": "还原峰数",
          "A": "EB",
          "B": "E0.8",
          "value_A": 2,
          "value_B": 1,
          "unit": null,
          "point": "0.15mV/s",
          "basis": "numeric",
          "direction_text": "不判",
          "same_conditions": true,
          "evidence_ids": [
            "M0236"
          ],
          "reason": ""
        }
      ]
    },
    {
      "id": "T10",
      "name": "倍率",
      "cell": "S-PC||Li",
      "conditions": {
        "sulfur_loading": "正文5.0；Fig5a4.61；SI通用4.5 mg cm−2",
        "ES": 10,
        "ES_unit": "µL mg−1",
        "Li_thickness": "450 µm",
        "rate": "0.05,0.1,0.2,0.5 C",
        "formation": "未报告",
        "temperature": "room temperature",
        "LiNO3": "0.3 M",
        "one_C": "1675 mA g−1",
        "voltage": "1.7–2.8 V"
      },
      "formulations": [
        "EB",
        "E1.0"
      ],
      "evidence_ids": [
        "M0209",
        "M0240",
        "M0241",
        "M0242",
        "S0027",
        "S0025",
        "S0026",
        "S0030",
        "S0031"
      ],
      "results": [
        {
          "id": "T10R1",
          "metric": "放电容量",
          "A": "EB",
          "B": "E1.0",
          "value_A": 1328.8,
          "value_B": null,
          "unit": "mAh g−1",
          "point": "0.05 C",
          "basis": "numeric",
          "direction_text": "不判",
          "same_conditions": true,
          "evidence_ids": [
            "M0241"
          ],
          "reason": "对照仅作者称更低"
        },
        {
          "id": "T10R2",
          "metric": "放电容量",
          "A": "EB",
          "B": "E1.0",
          "value_A": 1030.4,
          "value_B": null,
          "unit": "mAh g−1",
          "point": "0.1 C",
          "basis": "numeric",
          "direction_text": "不判",
          "same_conditions": true,
          "evidence_ids": [
            "M0241"
          ],
          "reason": "对照仅作者称更低"
        },
        {
          "id": "T10R3",
          "metric": "放电容量",
          "A": "EB",
          "B": "E1.0",
          "value_A": 955.5,
          "value_B": null,
          "unit": "mAh g−1",
          "point": "0.2 C",
          "basis": "numeric",
          "direction_text": "不判",
          "same_conditions": true,
          "evidence_ids": [
            "M0241"
          ],
          "reason": "对照仅作者称更低"
        },
        {
          "id": "T10R4",
          "metric": "放电容量",
          "A": "EB",
          "B": "E1.0",
          "value_A": 607.9,
          "value_B": null,
          "unit": "mAh g−1",
          "point": "0.5 C",
          "basis": "numeric",
          "direction_text": "不判",
          "same_conditions": true,
          "evidence_ids": [
            "M0241"
          ],
          "reason": "对照仅作者称更低"
        },
        {
          "id": "T10R5",
          "metric": "各倍率容量",
          "A": "EB",
          "B": "E1.0",
          "value_A": "更高",
          "value_B": null,
          "unit": null,
          "point": "倍率",
          "basis": "qualitative",
          "direction_text": "变好",
          "same_conditions": true,
          "evidence_ids": [
            "M0242"
          ],
          "reason": ""
        },
        {
          "id": "T10R6",
          "metric": "极化",
          "A": "EB",
          "B": "E1.0",
          "value_A": "更低",
          "value_B": null,
          "unit": null,
          "point": "倍率",
          "basis": "qualitative",
          "direction_text": "变好",
          "same_conditions": true,
          "evidence_ids": [
            "M0243"
          ],
          "reason": ""
        }
      ]
    },
    {
      "id": "T11",
      "name": "0.5C循环",
      "cell": "S-PC||Li",
      "conditions": {
        "sulfur_loading": "2.18 mg cm−2",
        "ES": 10,
        "ES_unit": "µL mg−1",
        "Li_thickness": "450 µm",
        "rate": ".5 C",
        "formation": "未报告",
        "temperature": "room temperature",
        "LiNO3": "0.3 M",
        "one_C": "1675 mA g−1",
        "voltage": "1.7–2.8 V"
      },
      "formulations": [
        "EB",
        "E1.0"
      ],
      "evidence_ids": [
        "M0246",
        "S0152",
        "S0025",
        "S0026",
        "S0030",
        "S0031"
      ],
      "results": [
        {
          "id": "T11R1",
          "metric": "容量/循环时间",
          "A": "EB",
          "B": "E1.0",
          "value_A": "容量更高；循环时间约2.3倍",
          "value_B": null,
          "unit": null,
          "point": "循环",
          "basis": "qualitative",
          "direction_text": "变好",
          "same_conditions": true,
          "evidence_ids": [
            "M0247"
          ],
          "reason": ""
        },
        {
          "id": "T11R2",
          "metric": "极化",
          "A": "EB",
          "B": "E1.0",
          "value_A": "更低",
          "value_B": null,
          "unit": null,
          "point": "循环",
          "basis": "qualitative",
          "direction_text": "变好",
          "same_conditions": true,
          "evidence_ids": [
            "M0248"
          ],
          "reason": ""
        }
      ]
    },
    {
      "id": "T12",
      "name": "高载贫液循环",
      "cell": "S-PC||Li",
      "conditions": {
        "sulfur_loading": "4.25 mg cm−2",
        "ES": 5,
        "ES_unit": "µL mg−1",
        "Li_thickness": "450 µm",
        "rate": ".2 C",
        "formation": "首圈0.05 C",
        "temperature": "room temperature",
        "LiNO3": "0.3 M",
        "one_C": "1675 mA g−1",
        "voltage": "1.7–2.8 V"
      },
      "formulations": [
        "EB",
        "E1.0"
      ],
