Repository: zhuonanli08/Li-S_Electrolyte_Conflicts

File: output/GPT_v4_调试集53篇_2026-10-24/independent_predictions/P591.json
{
  "paper_id": "P591",
  "doi": "10.1002/advs.75377",
  "formulations": [
    {
      "id": "1M",
      "name": "1M",
      "components": [
        {
          "name": "DOL",
          "role": "solvent",
          "amount": 1,
          "unit": "volume ratio"
        },
        {
          "name": "DME",
          "role": "solvent",
          "amount": 1,
          "unit": "volume ratio"
        },
        {
          "name": "LiTFSI",
          "role": "salt",
          "amount": 1,
          "unit": "M (原文排版m)"
        },
        {
          "name": "LiNO3",
          "role": "additive",
          "amount": 3,
          "unit": "wt%"
        }
      ],
      "raw_formula": "LiTFSI 1M, LiNO3 3wt%, DPDSe 0M, DPDTe 0M in DOL/DME1:1",
      "evidence_ids": [
        "M0052"
      ]
    },
    {
      "id": "0.2",
      "name": "0.2",
      "components": [
        {
          "name": "DOL",
          "role": "solvent",
          "amount": 1,
          "unit": "volume ratio"
        },
        {
          "name": "DME",
          "role": "solvent",
          "amount": 1,
          "unit": "volume ratio"
        },
        {
          "name": "LiTFSI",
          "role": "salt",
          "amount": 0.2,
          "unit": "M (原文排版m)"
        },
        {
          "name": "LiNO3",
          "role": "additive",
          "amount": 3,
          "unit": "wt%"
        }
      ],
      "raw_formula": "LiTFSI 0.2M, LiNO3 3wt%, DPDSe 0M, DPDTe 0M in DOL/DME1:1",
      "evidence_ids": [
        "M0053"
      ]
    },
    {
      "id": "Se",
      "name": "Se",
      "components": [
        {
          "name": "DOL",
          "role": "solvent",
          "amount": 1,
          "unit": "volume ratio"
        },
        {
          "name": "DME",
          "role": "solvent",
          "amount": 1,
          "unit": "volume ratio"
        },
        {
          "name": "LiTFSI",
          "role": "salt",
          "amount": 0.2,
          "unit": "M (原文排版m)"
        },
        {
          "name": "LiNO3",
          "role": "additive",
          "amount": 3,
          "unit": "wt%"
        },
        {
          "name": "DPDSe",
          "role": "additive",
          "amount": 0.2,
          "unit": "M"
        }
      ],
      "raw_formula": "LiTFSI 0.2M, LiNO3 3wt%, DPDSe 0.2M, DPDTe 0M in DOL/DME1:1",
      "evidence_ids": [
        "M0054",
        "M0085"
      ]
    },
    {
      "id": "Te",
      "name": "Te",
      "components": [
        {
          "name": "DOL",
          "role": "solvent",
          "amount": 1,
          "unit": "volume ratio"
        },
        {
          "name": "DME",
          "role": "solvent",
          "amount": 1,
          "unit": "volume ratio"
        },
        {
          "name": "LiTFSI",
          "role": "salt",
          "amount": 0.2,
          "unit": "M (原文排版m)"
        },
        {
          "name": "LiNO3",
          "role": "additive",
          "amount": 3,
          "unit": "wt%"
        },
        {
          "name": "DPDTe",
          "role": "additive",
          "amount": 0.2,
          "unit": "M"
        }
      ],
      "raw_formula": "LiTFSI 0.2M, LiNO3 3wt%, DPDSe 0M, DPDTe 0.2M in DOL/DME1:1",
      "evidence_ids": [
        "M0054",
        "M0085"
      ]
    },
    {
      "id": "Mix",
      "name": "Mix",
      "components": [
        {
          "name": "DOL",
          "role": "solvent",
          "amount": 1,
          "unit": "volume ratio"
        },
        {
          "name": "DME",
          "role": "solvent",
          "amount": 1,
          "unit": "volume ratio"
        },
        {
          "name": "LiTFSI",
          "role": "salt",
          "amount": 0.2,
          "unit": "M (原文排版m)"
        },
        {
          "name": "LiNO3",
          "role": "additive",
          "amount": 3,
          "unit": "wt%"
        },
        {
          "name": "DPDSe",
          "role": "additive",
          "amount": 0.15,
          "unit": "M"
        },
        {
          "name": "DPDTe",
          "role": "additive",
          "amount": 0.05,
          "unit": "M"
        }
      ],
      "raw_formula": "LiTFSI 0.2M, LiNO3 3wt%, DPDSe 0.15M, DPDTe 0.05M in DOL/DME1:1",
      "evidence_ids": [
        "M0054",
        "M0085"
      ]
    },
    {
      "id": "LowMix",
      "name": "LowMix",
      "components": [
        {
          "name": "DOL",
          "role": "solvent",
          "amount": 1,
          "unit": "volume ratio"
        },
        {
          "name": "DME",
          "role": "solvent",
          "amount": 1,
          "unit": "volume ratio"
        },
        {
          "name": "LiTFSI",
          "role": "salt",
          "amount": 1,
          "unit": "M (原文排版m)"
        },
        {
          "name": "LiNO3",
          "role": "additive",
          "amount": 2,
          "unit": "wt%"
        },
        {
          "name": "DPDSe",
          "role": "additive",
          "amount": 0.01,
          "unit": "M"
        },
        {
          "name": "DPDTe",
          "role": "additive",
          "amount": 0.01,
          "unit": "M"
        }
      ],
      "raw_formula": "LiTFSI 1M, LiNO3 2wt%, DPDSe 0.01M, DPDTe 0.01M in DOL/DME1:1",
      "evidence_ids": [
        "M0136"
      ]
    },
    {
      "id": "Se-N",
      "name": "Se-N",
      "components": [
        {
          "name": "DOL",
          "role": "solvent",
          "amount": 1,
          "unit": "volume ratio"
        },
        {
          "name": "DME",
          "role": "solvent",
          "amount": 1,
          "unit": "volume ratio"
        },
        {
          "name": "DPDSe",
          "role": "additive",
          "amount": 0.2,
          "unit": "M"
        }
      ],
      "raw_formula": "LiTFSI 0M, LiNO3 0wt%, DPDSe 0.2M, DPDTe 0M in DOL/DME1:1",
      "evidence_ids": [
        "M0137"
      ]
    },
    {
      "id": "Te-N",
      "name": "Te-N",
      "components": [
        {
          "name": "DOL",
          "role": "solvent",
          "amount": 1,
          "unit": "volume ratio"
        },
        {
          "name": "DME",
          "role": "solvent",
          "amount": 1,
          "unit": "volume ratio"
        },
        {
          "name": "DPDTe",
          "role": "additive",
          "amount": 0.2,
          "unit": "M"
        }
      ],
      "raw_formula": "LiTFSI 0M, LiNO3 0wt%, DPDSe 0M, DPDTe 0.2M in DOL/DME1:1",
      "evidence_ids": [
        "M0137"
      ]
    },
    {
      "id": "Mix-N",
      "name": "Mix-N",
      "components": [
        {
          "name": "DOL",
          "role": "solvent",
          "amount": 1,
          "unit": "volume ratio"
        },
        {
          "name": "DME",
          "role": "solvent",
          "amount": 1,
          "unit": "volume ratio"
        },
        {
          "name": "DPDSe",
          "role": "additive",
          "amount": 0.15,
          "unit": "M"
        },
        {
          "name": "DPDTe",
          "role": "additive",
          "amount": 0.05,
          "unit": "M"
        }
      ],
      "raw_formula": "LiTFSI 0M, LiNO3 0wt%, DPDSe 0.15M, DPDTe 0.05M in DOL/DME1:1",
      "evidence_ids": [
        "M0137"
      ]
    }
  ],
  "control_id": "1M",
  "control_type": "商业醚基；0.2为低浓度空白",
  "gradients": [
    {
      "name": "盐浓度",
      "order": [
        "0.2",
        "1M"
      ],
      "values": [
        0.2,
        1
      ],
      "solvation_axis": "低盐增自由溶剂和LiPS溶解",
      "evidence_ids": [
        "M0029",
        "M0102",
        "M0103"
      ]
    },
    {
      "name": "Se/Te比例",
      "order": [
        "Se",
        "Mix",
        "Te"
      ],
      "values": [
        "0.2/0",
        "0.15/0.05",
        "0/0.2"
      ],
      "solvation_axis": "配位/催化协同，非单一强弱轴",
      "evidence_ids": [
        "M0085",
        "M0104",
        "M0105",
        "M0110"
      ]
    }
  ],
  "properties": [
    {
      "name": "LiPS溶解度",
      "values": {
        "0.2": "高于1M",
        "Mix": "Li2S4/6/8均最高",
        "Te": "短链Li2S4降低更明显"
      },
      "direction": "低盐提高、过量Te反向",
      "method": "蒸干称重/UV-vis",
      "system": "五种实际配方",
      "evidence_ids": [
        "M0096",
        "M0100",
        "M0102",
        "M0104",
        "M0105",
        "M0110",
        "M0113",
        "M0118",
        "M0126"
      ]
    },
    {
      "name": "离子电导率",
      "values": {
        "1M": 11.82,
        "Mix": 3.58
      },
      "direction": "Mix低于1M但高于低浓其他体系",
      "method": "电导仪",
      "system": "mS cm−1",
      "evidence_ids": [
        "M0128",
        "M0129"
      ]
    },
    {
      "name": "电阻率",
      "values": {
        "Mix": 275
      },
      "direction": "Mix低于其他低浓体系",
      "method": "电导仪",
      "system": "Ω cm",
      "evidence_ids": [
        "M0129"
      ]
    },
    {
      "name": "润湿性",
      "values": {
        "Mix": "加Li2S8后接触角最小",
        "Se": "比0.2减小",
        "Te": "比0.2增大"
      },
      "direction": "过量Te相反",
      "method": "接触角",
      "system": "电极片",
      "evidence_ids": [
        "M0131",
        "M0132",
        "M0133",
        "M0134"
      ]
    },
    {
      "name": "溶剂化结构",
      "values": {
        "Se": "Se配位Li促进CIP",
        "Te": "Te配位空间压缩促进AGG",
        "Mix": "动态交换形成Se-Te"
      },
      "direction": "添加剂依赖",
      "method": "Raman/1H NMR",
      "system": "有/无盐对照",
      "evidence_ids": [
        "M0142",
        "M0143",
        "M0144",
        "M0145",
        "M0146",
        "M0147",
        "M0148",
        "M0149",
        "M0155",
        "M0156",
        "M0157",
        "M0158",
        "M0159"
      ]
    }
  ],
  "tests": [
    {
      "id": "T1",
      "name": "LiPS对称CV",
      "cell": "sulfur-free CNT||CNT",
      "conditions": {
        "sulfur_loading": "未报告",
        "ES": "未报告",
        "ES_unit": "未报告",
        "Li_thickness": "未报告",
        "rate": "5/10 mV s−1",
        "formation": "未报告",
        "temperature": "未报告",
        "LiNO3": "未报告",
        "one_C": "未报告",
        "voltage": "−1.5–1.5V",
        "electrolyte_volume": "30µL 0.5M Li2S8"
      },
      "formulations": [
        "1M",
        "0.2",
        "Se",
        "Te",
        "Mix"
      ],
      "evidence_ids": [
        "M0187",
        "M0188",
        "S0009",
        "S0010",
        "S0022"
      ],
      "results": [
        {
          "id": "T1R1",
          "metric": "峰电流/峰间距",
          "A": "Mix",
          "B": "1M",
          "value_A": "最高电流/最小间距",
          "value_B": null,
          "unit": null,
          "point": "测试",
          "basis": "qualitative",
          "direction_text": "变好",
          "same_conditions": true,
          "evidence_ids": [
            "M0191",
            "M0192",
            "M0193"
          ],
          "reason": ""
        },
        {
          "id": "T1R2",
          "metric": "峰电流/峰间距",
          "A": "Mix",
          "B": "0.2",
          "value_A": "最高电流/最小间距",
          "value_B": null,
          "unit": null,
          "point": "测试",
          "basis": "qualitative",
          "direction_text": "变好",
          "same_conditions": true,
          "evidence_ids": [
            "M0191",
            "M0192",
            "M0193"
          ],
          "reason": ""
        },
        {
          "id": "T1R3",
          "metric": "峰电流/峰间距",
          "A": "Mix",
          "B": "Se",
          "value_A": "最高电流/最小间距",
          "value_B": null,
          "unit": null,
          "point": "测试",
          "basis": "qualitative",
          "direction_text": "变好",
          "same_conditions": true,
          "evidence_ids": [
            "M0191",
            "M0192",
            "M0193"
          ],
          "reason": ""
        },
        {
          "id": "T1R4",
          "metric": "峰电流/峰间距",
          "A": "Mix",
          "B": "Te",
          "value_A": "最高电流/最小间距",
          "value_B": null,
          "unit": null,
          "point": "测试",
          "basis": "qualitative",
          "direction_text": "变好",
          "same_conditions": true,
          "evidence_ids": [
            "M0191",
            "M0192",
            "M0193"
          ],
          "reason": ""
        }
      ]
    },
    {
      "id": "T2",
      "name": "EIS",
      "cell": "S/CNT||Li",
      "conditions": {
        "sulfur_loading": "~2.3 mg cm−2",
        "ES": "~7.7（作者值）",
        "ES_unit": "µL mg−1",
        "Li_thickness": "未报告",
        "rate": "未报告",
        "formation": "未报告",
        "temperature": "room temperature",
        "LiNO3": "3wt%",
        "one_C": "未报告",
        "electrolyte_volume": "20µL正极+10µL锂侧=30µL"
      },
      "formulations": [
        "1M",
        "0.2",
        "Se",
        "Te",
        "Mix"
      ],
      "evidence_ids": [
        "M0195",
        "M0196",
        "M0197",
        "M0199",
        "M0213",
        "M0066",
        "M0067",
        "M0068",
        "M0069",
        "M0073"
      ],
      "results": [
        {
          "id": "T2R1",
          "metric": "Rct",
          "A": "Mix",
          "B": "其余四种",
          "value_A": "最小",
          "value_B": null,
          "unit": null,
          "point": "测试",
          "basis": "qualitative",
          "direction_text": "变好",
          "same_conditions": true,
          "evidence_ids": [
            "M0196"
          ],
          "reason": ""
        },
        {
          "id": "T2R2",
          "metric": "Rs",
          "A": "Mix",
          "B": "其他低浓体系",
          "value_A": "更小，排除1M",
          "value_B": null,
          "unit": null,
          "point": "测试",
          "basis": "qualitative",
          "direction_text": "变好",
          "same_conditions": true,
          "evidence_ids": [
            "M0197"
          ],
          "reason": ""
        },
        {
          "id": "T2R3",
          "metric": "扩散阻抗",
          "A": "Mix",
          "B": "其余四种",
          "value_A": "更小",
          "value_B": null,
          "unit": null,
          "point": "测试",
          "basis": "qualitative",
          "direction_text": "变好",
          "same_conditions": true,
          "evidence_ids": [
            "M0199"
          ],
          "reason": ""
        }
      ]
    },
    {
      "id": "T3",
      "name": "CV",
      "cell": "S/CNT||Li",
      "conditions": {
        "sulfur_loading": "~2.3 mg cm−2",
        "ES": "~7.7（作者值）",
        "ES_unit": "µL mg−1",
        "Li_thickness": "未报告",
        "rate": "0.1–0.5 mV s−1",
        "formation": "未报告",
        "temperature": "room temperature",
        "LiNO3": "3wt%",
        "one_C": "未报告",
        "electrolyte_volume": "20µL正极+10µL锂侧=30µL"
      },
      "formulations": [
        "1M",
        "0.2",
        "Se",
        "Te",
        "Mix"
      ],
      "evidence_ids": [
        "M0201",
        "M0203",
        "M0205",
        "M0206",
        "M0213",
        "M0214",
        "M0219",
        "S0023",
        "M0066",
        "M0067",
        "M0068",
        "M0069",
        "M0073"
      ],
      "results": [
        {
          "id": "T3R1",
          "metric": "峰电流/Li扩散",
          "A": "Mix",
          "B": "其余四种",
          "value_A": "更高",
          "value_B": null,
          "unit": null,
          "point": "测试",
          "basis": "qualitative",
          "direction_text": "变好",
          "same_conditions": true,
          "evidence_ids": [
            "M0203",
            "M0208",
            "M0219"
          ],
          "reason": ""
        },
        {
          "id": "T3R2",
          "metric": "S8转LiPS电流",
          "A": "Se",
          "B": "Te",
          "value_A": "略高",
          "value_B": null,
          "unit": null,
          "point": "CV",
          "basis": "qualitative",
          "direction_text": "变好",
          "same_conditions": true,
          "evidence_ids": [
            "M0205"
          ],
          "reason": ""
        },
        {
          "id": "T3R3",
          "metric": "LiPS转Li2S电流",
          "A": "Te",
          "B": "Se",
          "value_A": "更高",
          "value_B": null,
          "unit": null,
          "point": "CV",
          "basis": "qualitative",
          "direction_text": "变好",
          "same_conditions": true,
          "evidence_ids": [
            "M0206"
          ],
          "reason": ""
        }
      ]
    },
    {
      "id": "T4",
      "name": "GITT",
      "cell": "S/CNT||Li",
      "conditions": {
        "sulfur_loading": "~2.3 mg cm−2",
        "ES": "~7.7（作者值）",
        "ES_unit": "µL mg−1",
        "Li_thickness": "未报告",
        "rate": "0.1C 1h脉冲/5h静置",
        "formation": "未报告",
        "temperature": "room temperature",
        "LiNO3": "3wt%",
        "one_C": "未报告",
        "electrolyte_volume": "20µL正极+10µL锂侧=30µL"
      },
      "formulations": [
        "1M",
        "0.2",
        "Se",
        "Te",
        "Mix"
      ],
      "evidence_ids": [
        "M0224",
        "M0225",
        "M0234",
        "M0237",
        "M0239",
        "S0025",
        "M0066",
        "M0067",
        "M0068",
        "M0069",
        "M0073"
      ],
      "results": [
        {
          "id": "T4R1",
          "metric": "Li扩散",
          "A": "Mix",
          "B": "其余四种",
          "value_A": "总体更高平稳",
          "value_B": null,
          "unit": null,
          "point": "测试",
          "basis": "qualitative",
          "direction_text": "变好",
          "same_conditions": true,
          "evidence_ids": [
            "M0234"
          ],
          "reason": ""
        },
        {
          "id": "T4R2",
          "metric": "阶段扩散",
          "A": "Mix",
          "B": null,
          "value_A": "60–70%略降，80%恢复",
          "value_B": null,
          "unit": null,
          "point": "测试",
          "basis": "qualitative",
          "direction_text": "不判",
          "same_conditions": true,
          "evidence_ids": [
            "M0237",
            "M0239"
          ],
          "reason": ""
        }
      ]
    },
    {
      "id": "T5",
      "name": "Li2S沉积/溶解",
      "cell": "Li2S potentiostatic model",
      "conditions": {
        "sulfur_loading": "未报告",
        "ES": "未报告",
        "ES_unit": "未报告",
        "Li_thickness": "未报告",
        "rate": "恒电位，具体电位未报告",
        "formation": "未报告",
        "temperature": "room temperature",
        "LiNO3": "未报告",
        "one_C": "未报告"
      },
      "formulations": [
        "1M",
        "0.2",
        "Se",
        "Te",
        "Mix"
      ],
      "evidence_ids": [
        "M0240",
        "M0242",
        "M0252",
        "M0253",
        "S0026"
      ],
      "results": [
        {
          "id": "T5R1",
          "metric": "Li2S沉积容量",
          "A": "Mix",
          "B": "1M",
          "value_A": 695.98,
          "value_B": 395.46,
          "unit": "mAh gs−1",
          "point": "沉积",
          "basis": "numeric",
          "direction_text": "不判",
          "same_conditions": true,
          "evidence_ids": [
            "M0242"
          ],
          "reason": ""
        },
        {
          "id": "T5R2",
          "metric": "Li2S沉积容量",
          "A": "Mix",
          "B": "0.2",
          "value_A": 695.98,
          "value_B": 603.63,
          "unit": "mAh gs−1",
          "point": "沉积",
          "basis": "numeric",
          "direction_text": "不判",
          "same_conditions": true,
          "evidence_ids": [
            "M0242"
          ],
          "reason": ""
        },
        {
          "id": "T5R3",
          "metric": "Li2S沉积容量",
          "A": "Mix",
          "B": "Se",
          "value_A": 695.98,
          "value_B": 669.56,
          "unit": "mAh gs−1",
          "point": "沉积",
          "basis": "numeric",
          "direction_text": "不判",
          "same_conditions": true,
          "evidence_ids": [
            "M0242"
          ],
          "reason": ""
        },
        {
          "id": "T5R4",
          "metric": "Li2S沉积容量",
          "A": "Mix",
          "B": "Te",
          "value_A": 695.98,
          "value_B": 471.96,
          "unit": "mAh gs−1",
          "point": "沉积",
          "basis": "numeric",
          "direction_text": "不判",
          "same_conditions": true,
          "evidence_ids": [
            "M0242"
          ],
          "reason": ""
        },
        {
          "id": "T5R5",
          "metric": "溶解能力/氧化电流",
          "A": "Mix",
          "B": "其余四种",
          "value_A": "最强/最高",
          "value_B": null,
          "unit": null,
          "point": "测试",
          "basis": "qualitative",
          "direction_text": "变好",
          "same_conditions": true,
          "evidence_ids": [
            "M0253",
            "M0255",
            "M0256"
          ],
          "reason": ""
        }
      ]
    },
    {
      "id": "T6",
      "name": "0.5C循环",
      "cell": "S/CNT||Li",
      "conditions": {
        "sulfur_loading": "~2.3 mg cm−2",
        "ES": "~7.7（作者值）",
        "ES_unit": "µL mg−1",
        "Li_thickness": "未报告",
        "rate": ".5C",
        "formation": "未报告",
        "temperature": "room temperature",
        "LiNO3": "3wt%",
        "one_C": "未报告",
        "electrolyte_volume": "20µL正极+10µL锂侧=30µL"
      },
      "formulations": [
        "1M",
        "0.2",
        "Se",
        "Te",
        "Mix"
      ],
      "evidence_ids": [
        "M0257",
        "M0258",
        "M0259",
        "M0260",
        "M0262",
        "M0264",
        "M0265",
        "M0291",
        "M0292",
        "M0066",
        "M0067",
        "M0068",
        "M0069",
        "M0073"
      ],
      "results": [
        {
          "id": "T6R1",
          "metric": "容量",
          "A": "Mix",
          "B": null,
          "value_A": 1103,
          "value_B": null,
          "unit": "mAh g−1",
          "point": "initial",
          "basis": "numeric",
          "direction_text": "不判",
          "same_conditions": true,
          "evidence_ids": [
            "M0258"
          ],
          "reason": ""
        },
        {
          "id": "T6R2",
          "metric": "硫利用率",
          "A": "Mix",
          "B": null,
          "value_A": 65.9,
          "value_B": null,
          "unit": "%",
          "point": "initial",
          "basis": "numeric",
          "direction_text": "不判",
          "same_conditions": true,
          "evidence_ids": [
            "M0258"
          ],
          "reason": ""
        },
        {
          "id": "T6R3",
          "metric": "容量",
          "A": "Mix",
          "B": null,
          "value_A": 985,
          "value_B": null,
          "unit": "mAh g−1",
          "point": "100cycles",
          "basis": "numeric",
          "direction_text": "不判",
          "same_conditions": true,
          "evidence_ids": [
            "M0259"
          ],
          "reason": ""
        },
        {
          "id": "T6R4",
          "metric": "保持率",
          "A": "Mix",
          "B": null,
          "value_A": 89.3,
          "value_B": null,
          "unit": "%",
          "point": "100cycles",
          "basis": "numeric",
          "direction_text": "不判",
          "same_conditions": true,
          "evidence_ids": [
            "M0259"
          ],
          "reason": ""
        },
        {
          "id": "T6R5",
          "metric": "比容量",
          "A": "Mix",
          "B": "其余四种",
          "value_A": "更高",
          "value_B": null,
          "unit": null,
          "point": "测试",
          "basis": "qualitative",
          "direction_text": "变好",
          "same_conditions": true,
          "evidence_ids": [
            "M0262"
          ],
          "reason": ""
        },
        {
          "id": "T6R6",
          "metric": "表观极化",
          "A": "Mix",
          "B": "Se",
          "value_A": "略大",
          "value_B": null,
          "unit": null,
          "point": "Fig5b首圈/第三圈表述冲突",
          "basis": "qualitative",
          "direction_text": "变坏",
          "same_conditions": true,
          "evidence_ids": [
            "M0264",
            "M0265",
            "M0292"
          ],
          "reason": ""
        },
        {
          "id": "T6R7",
          "metric": "库仑效率",
          "A": "Mix",
          "B": null,
          "value_A": "后期下降",
          "value_B": null,
          "unit": null,
          "point": "测试",
          "basis": "qualitative",
          "direction_text": "不判",
          "same_conditions": true,
          "evidence_ids": [
            "M0260"
          ],
          "reason": ""
        }
      ]
    },
    {
      "id": "T7",
      "name": "1C充放电",
      "cell": "S/CNT||Li",
      "conditions": {
        "sulfur_loading": "~2.3 mg cm−2",
        "ES": "~7.7（作者值）",
        "ES_unit": "µL mg−1",
        "Li_thickness": "未报告",
        "rate": "1C",
        "formation": "未报告",
        "temperature": "room temperature",
        "LiNO3": "3wt%",
        "one_C": "未报告",
        "electrolyte_volume": "20µL正极+10µL锂侧=30µL"
      },
      "formulations": [
        "1M",
        "0.2",
        "Se",
        "Te",
        "Mix"
      ],
      "evidence_ids": [
        "M0269",
        "M0270",
        "M0271",
        "S0027",
        "M0066",
        "M0067",
        "M0068",
        "M0069",
        "M0073"
      ],
      "results": [
        {
          "id": "T7R1",
          "metric": "容量",
          "A": "Mix",
          "B": null,
          "value_A": 943,
          "value_B": null,
          "unit": "mAh g−1",
          "point": "正文初始/S12第三圈",
          "basis": "numeric",
          "direction_text": "不判",
          "same_conditions": true,
          "evidence_ids": [
            "M0270",
            "S0027"
          ],
          "reason": ""
        },
        {
          "id": "T7R2",
          "metric": "极化",
          "A": "Mix",
          "B": "其余四种",
          "value_A": "更小",
          "value_B": null,
          "unit": null,
          "point": "测试",
          "basis": "qualitative",
          "direction_text": "变好",
          "same_conditions": true,
          "evidence_ids": [
            "M0271"
          ],
          "reason": ""
        }
      ]
    },
    {
      "id": "T8",
      "name": "独立150圈循环",
      "cell": "S/CNT||Li",
      "conditions": {
        "sulfur_loading": "~2.3 mg cm−2",
        "ES": "~7.7（作者值）",
        "ES_unit": "µL mg−1",
        "Li_thickness": "未报告",
        "rate": ".5C",
        "formation": "未报告",
        "temperature": "room temperature",
        "LiNO3": "3wt%",
        "one_C": "未报告",
        "electrolyte_volume": "20µL正极+10µL锂侧=30µL"
      },
      "formulations": [
        "Mix"
      ],
      "evidence_ids": [
        "M0275",
        "M0276",
        "S0028",
        "M0066",
        "M0067",
        "M0068",
        "M0069",
        "M0073"
      ],
      "results": [
        {
          "id": "T8R1",
          "metric": "容量",
          "A": "Mix",
          "B": null,
          "value_A": 942.2,
          "value_B": null,
          "unit": "mAh g−1",
          "point": "150cycles",
          "basis": "numeric",
          "direction_text": "不判",
          "same_conditions": true,
          "evidence_ids": [
            "M0276"
          ],
          "reason": ""
        },
        {
          "id": "T8R2",
          "metric": "保持率",
          "A": "Mix",
          "B": null,
          "value_A": 87.1,
          "value_B": null,
          "unit": "%",
          "point": "150cycles",
          "basis": "numeric",
          "direction_text": "不判",
          "same_conditions": true,
          "evidence_ids": [
            "M0276"
          ],
          "reason": ""
        }
      ]
    },
    {
      "id": "T9",
      "name": "添加剂自身容量",
      "cell": "sulfur-free symmetric electrodes",
      "conditions": {
        "sulfur_loading": "未报告",
        "ES": "未报告",
        "ES_unit": "未报告",
        "Li_thickness": "未报告",
        "rate": "未报告",
        "formation": "未报告",
        "temperature": "未报告",
        "LiNO3": "未报告",
        "one_C": "未报告"
      },
      "formulations": [
        "Se",
        "Te",
        "Mix"
      ],
      "evidence_ids": [
        "M0279",
        "M0280",
        "S0029"
      ],
      "results": [
        {
          "id": "T9R1",
          "metric": "添加剂容量",
          "A": "Se",
          "B": null,
          "value_A": 92.6,
          "value_B": null,
          "unit": "mAh g−1",
          "point": "无硫",
          "basis": "numeric",
          "direction_text": "不判",
          "same_conditions": true,
          "evidence_ids": [
            "M0280"
          ],
          "reason": "质量归一化口径未写"
        },
        {
          "id": "T9R2",
          "metric": "添加剂容量",
          "A": "Te",
          "B": null,
          "value_A": 60.2,
          "value_B": null,
          "unit": "mAh g−1",
          "point": "无硫",
          "basis": "numeric",
          "direction_text": "不判",
          "same_conditions": true,
          "evidence_ids": [
            "M0280"
          ],
          "reason": "质量归一化口径未写"
        },
        {
          "id": "T9R3",
          "metric": "添加剂容量",
          "A": "Mix",
          "B": null,
          "value_A": 70.4,
          "value_B": null,
          "unit": "mAh g−1",
          "point": "无硫",
          "basis": "numeric",
          "direction_text": "不判",
          "same_conditions": true,
          "evidence_ids": [
            "M0280"
          ],
          "reason": "质量归一化口径未写"
        }
      ]
    },
    {
      "id": "T10",
      "name": "倍率",
      "cell": "S/CNT||Li",
      "conditions": {
        "sulfur_loading": "~2.3 mg cm−2",
        "ES": "~7.7（作者值）",
        "ES_unit": "µL mg−1",
        "Li_thickness": "未报告",
        "rate": "最高2C，回0.5C",
        "formation": "未报告",
        "temperature": "room temperature",
        "LiNO3": "3wt%",
        "one_C": "未报告",
        "electrolyte_volume": "20µL正极+10µL锂侧=30µL"
      },
      "formulations": [
        "1M",
        "0.2",
        "Se",
        "Te",
        "Mix"
      ],
      "evidence_ids": [
        "M0282",
        "M0283",
        "M0284",
        "M0285",
        "M0294",
        "M0066",
        "M0067",
        "M0068",
        "M0069",
        "M0073"
      ],
      "results": [
        {
          "id": "T10R1",
          "metric": "容量",
          "A": "Mix",
          "B": null,
          "value_A": 783,
          "value_B": null,
          "unit": "mAh g−1",
          "point": "2C",
          "basis": "numeric",
          "direction_text": "不判",
          "same_conditions": true,
          "evidence_ids": [
            "M0284"
          ],
          "reason": ""
        },
        {
          "id": "T10R2",
          "metric": "倍率容量",
          "A": "Mix",
          "B": "其余四种",
          "value_A": "所有倍率更高",
          "value_B": null,
          "unit": null,
          "point": "测试",
          "basis": "qualitative",
          "direction_text": "变好",
          "same_conditions": true,
          "evidence_ids": [
            "M0283"
          ],
          "reason": ""
        },
        {
          "id": "T10R3",
          "metric": "容量恢复",
          "A": "Mix",
          "B": null,
          "value_A": "有效恢复",
          "value_B": null,
          "unit": null,
          "point": "回0.5C",
          "basis": "qualitative",
          "direction_text": "不判",
          "same_conditions": true,
          "evidence_ids": [
            "M0285"
          ],
          "reason": ""
        }
      ]
    },
    {
      "id": "T11",
      "name": "高载贫液",
      "cell": "S/CNT||Li",
      "conditions": {
        "sulfur_loading": "4.4mg cm−2",
        "ES": 4.1,
        "ES_unit": "µL mg−1",
        "Li_thickness": "未报告",
        "rate": ".5C",
        "formation": "未报告",
        "temperature": "room temperature",
        "LiNO3": "3wt%",
        "one_C": "未报告",
        "electrolyte_volume": "20µL正极+10µL锂侧=30µL"
      },
      "formulations": [
        "Mix"
      ],
      "evidence_ids": [
        "M0288",
        "M0289",
        "M0290",
        "M0295",
        "M0066",
        "M0067",
        "M0068",
        "M0069",
        "M0073"
      ],
      "results": [
        {
          "id": "T11R1",
          "metric": "容量",
          "A": "Mix",
          "B": null,
          "value_A": 965,
          "value_B": null,
          "unit": "mAh g−1",
          "point": "70cycles",
          "basis": "numeric",
          "direction_text": "不判",
          "same_conditions": true,
          "evidence_ids": [
            "M0289"
          ],
          "reason": ""
        },
        {
          "id": "T11R2",
          "metric": "初期趋势",
          "A": "Mix",
          "B": null,
          "value_A": "先降后升",
          "value_B": null,
          "unit": null,
          "point": "测试",
          "basis": "qualitative",
          "direction_text": "不判",
          "same_conditions": true,
          "evidence_ids": [
            "M0290"
          ],
          "reason": ""
        }
      ]
    },
    {
      "id": "T12",
      "name": "软包",
      "cell": "S||Li pouch",
      "conditions": {
        "sulfur_loading": "2.7mg cm−2",
        "ES": 5.7,
        "ES_unit": "µL mg−1",
        "Li_thickness": "未报告",
        "rate": ".5C",
        "formation": "未报告",
        "temperature": "未报告",
        "LiNO3": "3wt%",
        "one_C": "未报告",
        "NP": 4.6
      },
      "formulations": [
        "Mix"
      ],
      "evidence_ids": [
        "M0296",
        "M0297",
        "M0298",
        "M0299",
        "S0014",
        "S0039"
      ],
      "results": [
        {
          "id": "T12R1",
          "metric": "容量",
          "A": "Mix",
          "B": null,
          "value_A": 869,
          "value_B": null,
          "unit": "mAh g−1",
          "point": "initial",
          "basis": "numeric",
          "direction_text": "不判",
          "same_conditions": true,
          "evidence_ids": [
            "M0298"
          ],
          "reason": ""
        },
        {
          "id": "T12R2",
          "metric": "能量密度",
          "A": "Mix",
          "B": null,
          "value_A": 340,
          "value_B": null,
          "unit": "Wh kg−1",
          "point": "initial",
          "basis": "numeric",
          "direction_text": "不判",
          "same_conditions": true,
          "evidence_ids": [
            "M0298"
          ],
          "reason": ""
        },
        {
          "id": "T12R3",
          "metric": "容量",
          "A": "Mix",
          "B": null,
          "value_A": 767,
          "value_B": null,
          "unit": "mAh g−1",
          "point": "25cycles",
          "basis": "numeric",
          "direction_text": "不判",
          "same_conditions": true,
          "evidence_ids": [
            "M0299"
          ],
          "reason": ""
        },
        {
          "id": "T12R4",
          "metric": "保持率",
          "A": "Mix",
          "B": null,
          "value_A": 88.3,
          "value_B": null,
          "unit": "%",
          "point": "25cycles",
          "basis": "numeric",
          "direction_text": "不判",
          "same_conditions": true,
          "evidence_ids": [
            "M0299"
          ],
          "reason": ""
        },
        {
          "id": "T12R5",
          "metric": "能量密度",
          "A": "Mix",
          "B": null,
          "value_A": 300,
          "value_B": null,
          "unit": "Wh kg−1",
          "point": "25cycles",
          "basis": "numeric",
          "direction_text": "不判",
          "same_conditions": true,
          "evidence_ids": [
            "M0299"
          ],
          "reason": ""
        }
      ]
    },
    {
      "id": "T13",
      "name": "高盐低剂量对照",
      "cell": "S/CNT||Li",
      "conditions": {
        "sulfur_loading": "~2.3 mg cm−2",
        "ES": "~7.7（作者值）",
        "ES_unit": "µL mg−1",
        "Li_thickness": "未报告",
        "rate": ".5C",
        "formation": "未报告",
        "temperature": "room temperature",
        "LiNO3": "Mix3wt%/LowMix2wt%",
        "one_C": "未报告",
        "electrolyte_volume": "20µL正极+10µL锂侧=30µL"
      },
      "formulations": [
        "Mix",
        "LowMix"
      ],
      "evidence_ids": [
        "M0301",
        "M0302",
        "M0303",
        "S0030",
        "M0066",
        "M0067",
        "M0068",
        "M0069",
        "M0073"
      ],
      "results": [
        {
          "id": "T13R1",
          "metric": "初始容量",
          "A": "Mix",
          "B": "LowMix",
          "value_A": 1103,
          "value_B": 745,
          "unit": "mAh g−1",
          "point": "正文initial/S15第三圈",
          "basis": "numeric",
          "direction_text": "不判",
          "same_conditions": true,
          "evidence_ids": [
            "M0302",
            "S0030"
          ],
          "reason": ""
        },
        {
          "id": "T13R2",
          "metric": "倍率/循环",
          "A": "Mix",
          "B": "LowMix",
          "value_A": "更优",
          "value_B": null,
          "unit": null,
          "point": "测试",
          "basis": "qualitative",
          "direction_text": "变好",
          "same_conditions": true,
          "evidence_ids": [
            "M0303"
          ],
          "reason": ""
        }
      ]
    },
    {
      "id": "T14",
      "name": "配比预筛",
      "cell": "S/CNT||Li",
      "conditions": {
        "sulfur_loading": "~2.3 mg cm−2",
        "ES": "~7.7（作者值）",
        "ES_unit": "µL mg−1",
        "Li_thickness": "未报告",
        "rate": ".2C",
        "formation": "未报告",
        "temperature": "room temperature",
        "LiNO3": "3wt%",
        "one_C": "未报告",
        "electrolyte_volume": "20µL正极+10µL锂侧=30µL"
      },
      "formulations": [
        "Se",
        "Te",
        "Mix"
      ],
      "evidence_ids": [
        "S0016",
        "M0085",
        "M0066",
        "M0067",
        "M0068",
        "M0069",
        "M0073"
      ],
      "results": [
        {
          "id": "T14R1",
          "metric": "容量曲线",
          "A": "Mix",
          "B": null,
          "value_A": null,
          "value_B": null,
          "unit": null,
          "point": "FigS1第三圈多浓度",
          "basis": "figure_only",
          "direction_text": "不判",
          "same_conditions": true,
          "evidence_ids": [
            "S0016"
          ],
          "reason": "浓度仅图，没有文字锚"
        }
      ]
    }
  ],
  "mechanisms": [
    {
      "id": "M1",
      "summary": "低盐增加自由溶剂及LiPS溶剂化/溶解，提高活性可及性",
      "A": "0.2",
      "B": "1M",
      "property": "LiPS溶剂化",
      "categories": [
        "正极反应"
      ],
      "source_type": "本文结论",
      "evidence_ids": [
        "M0102",
        "M0103",
        "M0127",
        "M0304"
      ],
      "test_ids": [
        "T5",
        "T6"
      ],
      "side": "强侧"
    },
    {
      "id": "M2",
      "summary": "过量Te位阻和分子作用增加黏度，减少自由溶剂并降低短链Li2S4溶解",
      "A": "Te",
      "B": "Mix",
      "property": "黏度/溶解",
      "categories": [
        "正极反应"
      ],
      "source_type": "本文结论",
      "evidence_ids": [
        "M0105",
        "M0106",
        "M0107",
        "M0108",
        "M0110"
      ],
      "test_ids": [],
      "side": "其他"
    },
    {
      "id": "M3",
      "summary": "Se/Te调节Li配位减少螯合促进迁移；整体电导仍低于1M",
      "A": "Mix",
      "B": "0.2",
      "property": "Li+溶剂化",
      "categories": [
        "正极反应"
      ],
      "source_type": "本文推测",
      "evidence_ids": [
        "M0128",
        "M0129",
        "M0130"
      ],
      "test_ids": [
        "T2",
        "T3"
      ],
      "side": "其他"
    },
    {
      "id": "M4",
      "summary": "Se-Te交换双位点锚定各阶段LiPS并协同催化转化",
      "A": "Mix",
      "B": "Se",
      "property": "催化/配位",
      "categories": [
        "正极反应"
      ],
      "source_type": "本文结论",
      "evidence_ids": [
        "M0157",
        "M0158",
        "M0159",
        "M0179",
        "M0180",
        "M0181",
        "M0207"
      ],
      "test_ids": [
        "T1",
        "T3",
        "T5"
      ],
      "side": "其他"
    },
    {
      "id": "M5",
      "summary": "适当配比改善润湿和孔隙接触，增加传质界面",
      "A": "Mix",
      "B": "0.2",
      "property": "润湿",
      "categories": [
        "正极反应"
      ],
      "source_type": "本文结论",
      "evidence_ids": [
        "M0134",
        "M0135"
      ],
      "test_ids": [
        "T3",
        "T6"
      ],
      "side": "其他"
    },
    {
      "id": "M6",
      "summary": "60–70%扩散下降可能因Se/Te促进副反应并短时吸附大量LiPS，80%快速沉积恢复",
      "A": "Mix",
      "B": null,
      "property": "吸附/副反应",
      "categories": [
        "正极反应"
      ],
      "source_type": "本文推测",
      "evidence_ids": [
        "M0237",
        "M0238",
        "M0239"
      ],
      "test_ids": [
        "T4"
      ],
      "side": "其他"
    },
    {
      "id": "M7",
      "summary": "促进3D Li2S成核/溶解并减少循环钝化，保持活性表面",
      "A": "Mix",
      "B": "1M",
      "property": "Li2S沉积",
      "categories": [
        "正极反应"
      ],
      "source_type": "本文结论",
      "evidence_ids": [
        "M0249",
        "M0250",
        "M0251",
        "M0255",
        "M0256",
        "M0311",
        "M0312",
        "M0313"
      ],
      "test_ids": [
        "T5",
        "T6"
      ],
      "side": "其他"
    },
    {
      "id": "M8",
      "summary": "0.5C深度反应增加沉积及传质限制，使表观极化大于单Se；高倍率仍更低",
      "A": "Mix",
      "B": "Se",
      "property": "反应深度",
      "categories": [
        "正极反应"
      ],
      "source_type": "本文结论",
      "evidence_ids": [
        "M0264",
        "M0265",
        "M0266"
      ],
      "test_ids": [
        "T6",
        "T7"
      ],
      "side": "其他"
    },
    {
      "id": "M9",
      "summary": "高载初期活化不足可能导致容量先降后升",
      "A": "Mix",
      "B": null,
      "property": "活化",
      "categories": [
        "正极反应"
      ],
      "source_type": "本文推测",
      "evidence_ids": [
        "M0290"
      ],
      "test_ids": [
        "T11"
      ],
      "side": "其他"
    },
    {
      "id": "M10",
      "summary": "催化LiPS减少锂腐蚀，循环后Li平滑少损伤",
      "A": "Mix",
      "B": "1M",
      "property": "LiPS转化",
      "categories": [
        "负极锂"
      ],
      "source_type": "本文结论",
      "evidence_ids": [
        "M0314",
        "M0315",
        "M0316",
        "M0317"
      ],
      "test_ids": [
        "T6"
      ],
      "side": "其他"
    }
  ],
  "design_claims": [
    {
      "summary": "低盐提高溶解并配合Se/Te协同催化，兼顾利用率与倍率",
      "evidence_ids": [
        "M0319",
        "M0320",
        "M0321",
        "M0322"
      ]
    }
  ],
  "figure_requests": [
    {
      "test_id": "T6",
      "figure": "Fig5a",
      "part": "main",
      "metric": "容量",
      "A": "Mix",
      "B": "1M/0.2/Se/Te",
      "target_point": "初始/100圈",
      "anchor_quote_ids": [
        "M0258",
        "M0259"
      ],
      "reason": "1103/985为锚补对照"
    },
    {
      "test_id": "T13",
      "figure": "FigS15c",
      "part": "si",
      "metric": "容量",
      "A": "Mix",
      "B": "LowMix",
      "target_point": "共同循环点",
      "anchor_quote_ids": [
        "M0302"
      ],
      "reason": "确认1103/745锚点，不能对应则不读"
    }
  ],
  "gaps": [
    "M0054混合添加剂质量与2mL浓度声明不一致，按声明浓度保留。",
    "作者ES7.7与20+10µL并存未私改。",
    "Fig5b/S12/S15图注第三圈与正文首圈不一致。",
    "锂厚度、1C定义、活化、Li2S沉积电位缺失。",
    "无Li||Li或Li||Cu实测，仅全电池锂形貌。",
    "软包质量549.4mg仅电解液/阳极/硫正极/隔膜，未列包装极耳。"
  ],
  "source_review": {
    "main": true,
    "si": true,
    "notes": "完整通读正文及可用SI索引；未读旧提取或参考答案。"
  }
}
