Repository: zhuonanli08/Li-S_Electrolyte_Conflicts

File: output/GPT_v4_调试集53篇_2026-10-24/independent_predictions/P620.json
{
  "paper_id": "P620",
  "doi": "10.1016/j.electacta.2026.149154",
  "formulations": [
    {
      "id": "ELDD",
      "name": "ELDD",
      "components": [
        {
          "name": "LiTFSI",
          "role": "salt",
          "amount": 1,
          "unit": "M"
        },
        {
          "name": "DME",
          "role": "solvent",
          "amount": 1,
          "unit": "volume ratio"
        },
        {
          "name": "DOL",
          "role": "solvent",
          "amount": 1,
          "unit": "volume ratio"
        }
      ],
      "raw_formula": "1M LiTFSI in DME/DOL1:1v/v",
      "evidence_ids": [
        "M0059"
      ]
    },
    {
      "id": "ELC14",
      "name": "ELC14",
      "components": [
        {
          "name": "LiTFSI",
          "role": "salt",
          "amount": 1,
          "unit": "M"
        },
        {
          "name": "1,1,1-trifluoro-2-(2-methoxyethoxy)ethane (C14)",
          "role": "solvent",
          "amount": "neat",
          "unit": ""
        }
      ],
      "raw_formula": "1M LiTFSI in C14",
      "evidence_ids": [
        "M0060"
      ]
    },
    {
      "id": "DME0",
      "name": "DME0",
      "components": [
        {
          "name": "LiTFSI",
          "role": "salt",
          "amount": 0,
          "unit": "M"
        },
        {
          "name": "DME",
          "role": "model solvent",
          "amount": "neat",
          "unit": ""
        }
      ],
      "raw_formula": "0M LiTFSI in DME spectroscopy model",
      "evidence_ids": [
        "M0102",
        "M0103",
        "M0137"
      ]
    },
    {
      "id": "DME0.5",
      "name": "DME0.5",
      "components": [
        {
          "name": "LiTFSI",
          "role": "salt",
          "amount": 0.5,
          "unit": "M"
        },
        {
          "name": "DME",
          "role": "model solvent",
          "amount": "neat",
          "unit": ""
        }
      ],
      "raw_formula": "0.5M LiTFSI in DME spectroscopy model",
      "evidence_ids": [
        "M0102",
        "M0103",
        "M0137"
      ]
    },
    {
      "id": "DME1",
      "name": "DME1",
      "components": [
        {
          "name": "LiTFSI",
          "role": "salt",
          "amount": 1,
          "unit": "M"
        },
        {
          "name": "DME",
          "role": "model solvent",
          "amount": "neat",
          "unit": ""
        }
      ],
      "raw_formula": "1M LiTFSI in DME spectroscopy model",
      "evidence_ids": [
        "M0102",
        "M0103",
        "M0137"
      ]
    },
    {
      "id": "C140",
      "name": "C140",
      "components": [
        {
          "name": "LiTFSI",
          "role": "salt",
          "amount": 0,
          "unit": "M"
        },
        {
          "name": "C14",
          "role": "model solvent",
          "amount": "neat",
          "unit": ""
        }
      ],
      "raw_formula": "0M LiTFSI in C14 spectroscopy model",
      "evidence_ids": [
        "M0102",
        "M0103",
        "M0137"
      ]
    },
    {
      "id": "C140.5",
      "name": "C140.5",
      "components": [
        {
          "name": "LiTFSI",
          "role": "salt",
          "amount": 0.5,
          "unit": "M"
        },
        {
          "name": "C14",
          "role": "model solvent",
          "amount": "neat",
          "unit": ""
        }
      ],
      "raw_formula": "0.5M LiTFSI in C14 spectroscopy model",
      "evidence_ids": [
        "M0102",
        "M0103",
        "M0137"
      ]
    },
    {
      "id": "C141",
      "name": "C141",
      "components": [
        {
          "name": "LiTFSI",
          "role": "salt",
          "amount": 1,
          "unit": "M"
        },
        {
          "name": "C14",
          "role": "model solvent",
          "amount": "neat",
          "unit": ""
        }
      ],
      "raw_formula": "1M LiTFSI in C14 spectroscopy model",
      "evidence_ids": [
        "M0102",
        "M0103",
        "M0137"
      ]
    }
  ],
  "control_id": "ELDD",
  "control_type": "常规醚基；正文1:1DME/DOL与图注DME表述冲突",
  "gradients": [
    {
      "name": "光谱盐浓度",
      "order": [
        "DME0",
        "DME0.5",
        "DME1",
        "C140",
        "C140.5",
        "C141"
      ],
      "values": [
        0,
        0.5,
        1,
        0,
        0.5,
        1
      ],
      "solvation_axis": "Rc随盐改变；C14各浓度较低",
      "evidence_ids": [
        "M0103",
        "M0127",
        "M0131"
      ]
    }
  ],
  "properties": [
    {
      "name": "Li+螯合/构象",
      "values": {
        "ELC14": "更难形成cis/gauche配位，较弱",
        "ELDD": "DME容易变构象螯合"
      },
      "direction": "C14弱",
      "method": "FTIR/Raman Rc",
      "system": "纯DME/C14模型，勿当DME/DOL量化",
      "evidence_ids": [
        "M0110",
        "M0115",
        "M0116",
        "M0126",
        "M0131",
        "M0132",
        "M0133"
      ]
    },
    {
      "name": "LiPS溶解/配位",
      "values": {
        "C140": "黄色悬液、很低",
        "DME0": "透明红棕、高"
      },
      "direction": "C14低",
      "method": "照片/FTIR",
      "system": "0.1/0.2M名义Li2Sx纯溶剂",
      "evidence_ids": [
        "M0177",
        "M0178",
        "M0179",
        "M0183",
        "M0184",
        "M0185",
        "M0186",
        "M0218",
        "M0219"
      ]
    },
    {
      "name": "离子电导率",
      "values": {
        "ELC14": 0.111,
        "ELDD": 1.277
      },
      "direction": "C14低一数量级以上",
      "method": "正文引用TableS1",
      "system": "S m−1",
      "evidence_ids": [
        "M0164"
      ]
    },
    {
      "name": "Li迁移数",
      "values": {
        "ELC14": 0.599
      },
      "direction": "C14较高；对照未给实测数",
      "method": "PFG-NMR自扩散比",
      "system": "电解液",
      "evidence_ids": [
        "M0062",
        "M0064",
        "M0167"
      ]
    },
    {
      "name": "黏度/密度",
      "values": {
        "ELC14": "均高于ELDD"
      },
      "direction": "C14更高",
      "method": "TableS1正文描述",
      "system": "电解液；SI表不可检索",
      "evidence_ids": [
        "M0151",
        "M0164"
      ]
    }
  ],
  "tests": [
    {
      "id": "T1",
      "name": "初始放充",
      "cell": "mesoporous C/S||Li",
      "conditions": {
        "sulfur_loading": "1.15 mg cm−2",
        "ES": "flooded，具体未报",
        "ES_unit": "未报告",
        "Li_thickness": "未报告",
        "rate": ".1 C",
        "formation": "未报告",
        "temperature": "未报告",
        "LiNO3": "未添加",
        "one_C": "1672 mA g−1",
        "electrode_area": "1.13 cm2",
        "voltage": "1.0–3.0 V"
      },
      "formulations": [
        "ELC14",
        "ELDD"
      ],
      "evidence_ids": [
        "M0072",
        "M0073",
        "M0074",
        "M0134",
        "M0139",
        "M0141",
        "M0143",
        "M0272"
      ],
      "results": [
        {
          "id": "T1R1",
          "metric": "放电容量",
          "A": "ELC14",
          "B": "ELDD",
          "value_A": 1000,
          "value_B": 1200,
          "unit": "mAh g−1",
          "point": "初始机理分析",
          "basis": "numeric",
          "direction_text": "变坏",
          "same_conditions": true,
          "evidence_ids": [
            "M0272"
          ],
          "reason": "作者近似量；对照充电不收敛不能比较完整循环保持"
        },
        {
          "id": "T1R2",
          "metric": "可逆充电/穿梭",
          "A": "ELC14",
          "B": "ELDD",
          "value_A": "可正常完成",
          "value_B": "~2.3V无限充电",
          "unit": null,
          "point": "0.1C",
          "basis": "qualitative",
          "direction_text": "变好",
          "same_conditions": true,
          "evidence_ids": [
            "M0141",
            "M0142",
            "M0143",
            "M0144",
            "M0162",
            "M0163"
          ],
          "reason": ""
        }
      ]
    },
    {
      "id": "T2",
      "name": "C14循环",
      "cell": "mesoporous C/S||Li",
      "conditions": {
        "sulfur_loading": "1.15 mg cm−2",
        "ES": "flooded，具体未报",
        "ES_unit": "未报告",
        "Li_thickness": "未报告",
        "rate": ".1 C，Fig2；S3是否同倍率需核图",
        "formation": "未报告",
        "temperature": "未报告",
        "LiNO3": "未添加",
        "one_C": "1672 mA g−1",
        "electrode_area": "1.13 cm2"
      },
      "formulations": [
        "ELC14"
      ],
      "evidence_ids": [
        "M0139",
        "M0161",
        "M0171"
      ],
      "results": [
        {
          "id": "T2R1",
          "metric": "容量趋势",
          "A": "ELC14",
          "B": null,
          "value_A": "逐渐衰减",
          "value_B": null,
          "unit": null,
          "point": "50cycles",
          "basis": "qualitative",
          "direction_text": "不判",
          "same_conditions": true,
          "evidence_ids": [
            "M0171"
          ],
          "reason": ""
        },
        {
          "id": "T2R2",
          "metric": "库仑效率",
          "A": "ELC14",
          "B": null,
          "value_A": "approximately106",
          "value_B": null,
          "unit": "% (charge/discharge)",
          "point": "稳定阶段",
          "basis": "numeric",
          "direction_text": "不判",
          "same_conditions": true,
          "evidence_ids": [
            "M0161",
            "M0171",
            "M0172"
          ],
          "reason": "作者定义与通常放/充相反，不能直接越高越好"
        }
      ]
    },
    {
      "id": "T3",
      "name": "C14倍率",
      "cell": "mesoporous C/S||Li",
      "conditions": {
        "sulfur_loading": "1.15 mg cm−2",
        "ES": "flooded，具体未报",
        "ES_unit": "未报告",
        "Li_thickness": "未报告",
        "rate": "未报告",
        "formation": "未报告",
        "temperature": "未报告",
        "LiNO3": "未添加",
        "one_C": "1672 mA g−1",
        "electrode_area": "1.13 cm2"
      },
      "formulations": [
        "ELC14"
      ],
      "evidence_ids": [
        "M0161",
        "M0166"
      ],
      "results": [
        {
          "id": "T3R1",
          "metric": "倍率可逆容量",
          "A": "ELC14",
          "B": null,
          "value_A": "升倍率仍保持显著容量",
          "value_B": null,
          "unit": null,
          "point": "FigS3",
          "basis": "qualitative",
          "direction_text": "不判",
          "same_conditions": true,
          "evidence_ids": [
            "M0166"
          ],
          "reason": "具体倍率/数值在图，未目测"
        }
      ]
    }
  ],
  "mechanisms": [
    {
      "id": "M1",
      "summary": "CF3吸电子使表面电荷离域，位阻限制cis螯合，阻止LiPS中Li+被抽取电离，减少溶出与穿梭",
      "A": "ELC14",
      "B": "ELDD",
      "property": "LiPS溶剂化/电离",
      "categories": [
        "多硫化物穿梭"
      ],
      "source_type": "本文结论",
      "evidence_ids": [
        "M0197",
        "M0198",
        "M0199",
        "M0266",
        "M0267",
        "M0268",
        "M0269",
        "M0287"
      ],
      "test_ids": [
        "T1",
        "T2"
      ],
      "side": "弱侧"
    },
    {
      "id": "M2",
      "summary": "抑制LiPS溶解使反应中间态更少，dQdV更尖锐、反应更均一",
      "A": "ELC14",
      "B": "ELDD",
      "property": "LiPS溶解",
      "categories": [
        "正极反应"
      ],
      "source_type": "本文结论",
      "evidence_ids": [
        "M0157",
        "M0158",
        "M0159",
        "M0160"
      ],
      "test_ids": [
        "T1"
      ],
      "side": "弱侧"
    },
    {
      "id": "M3",
      "summary": "高Li迁移数缓和浓差极化，补偿低总体电导，支持倍率",
      "A": "ELC14",
      "B": "ELDD",
      "property": "Li迁移数",
      "categories": [
        "正极反应"
      ],
      "source_type": "本文结论",
      "evidence_ids": [
        "M0164",
        "M0165",
        "M0166",
        "M0167",
        "M0169",
        "M0170"
      ],
      "test_ids": [
        "T3"
      ],
      "side": "其他"
    },
    {
      "id": "M4",
      "summary": "强烈限制溶解迫使迟缓固相转化，结合残余穿梭或氧化分解，可能造成容量衰减",
      "A": "ELC14",
      "B": null,
      "property": "LiPS溶解/副反应",
      "categories": [
        "正极反应",
        "多硫化物穿梭",
        "电解液消耗"
      ],
      "source_type": "本文推测",
      "evidence_ids": [
        "M0171",
        "M0172",
        "M0173",
        "M0174"
      ],
      "test_ids": [
        "T2"
      ],
      "side": "弱侧"
    },
    {
      "id": "M5",
      "summary": "低LiPS溶出减少跨界迁移和锂表面寄生沉积，锂侧硫浓度低",
      "A": "ELC14",
      "B": "ELDD",
      "property": "LiPS溶解",
      "categories": [
        "多硫化物穿梭",
        "负极锂"
      ],
      "source_type": "本文结论",
      "evidence_ids": [
        "M0240",
        "M0241",
        "M0247",
        "M0248"
      ],
      "test_ids": [
        "T1"
      ],
      "side": "弱侧"
    },
    {
      "id": "M6",
      "summary": "C14正极50%DOD无ELDD纳米沉淀，体现较少电解液盐分解",
      "A": "ELC14",
      "B": "ELDD",
      "property": "界面稳定性",
      "categories": [
        "正极反应",
        "电解液消耗"
      ],
      "source_type": "本文结论",
      "evidence_ids": [
        "M0205",
        "M0206",
        "M0207"
      ],
      "test_ids": [
        "T1"
      ],
      "side": "其他"
    },
    {
      "id": "M7",
      "summary": "颗粒内部未反应硫及表面优先反应限制两体系的实际容量",
      "A": "ELC14",
      "B": "ELDD",
      "property": "体相可及性",
      "categories": [
        "正极反应"
      ],
      "source_type": "本文结论",
      "evidence_ids": [
        "M0270",
        "M0271",
        "M0272"
      ],
      "test_ids": [
        "T1"
      ],
      "side": "其他"
    },
    {
      "id": "M8",
      "summary": "抑制溶解减少持续电解液消耗，理论上支持未来降低E/S",
      "A": "ELC14",
      "B": "ELDD",
      "property": "LiPS溶解",
      "categories": [
        "电解液消耗"
      ],
      "source_type": "本文推测",
      "evidence_ids": [
        "M0152",
        "M0153",
        "M0154"
      ],
      "test_ids": [],
      "side": "弱侧"
    }
  ],
  "design_claims": [
    {
      "summary": "分子电荷离域/构象限制抑制LiPS电离，同时保持1M LiTFSI溶解与适合加工沸点",
      "evidence_ids": [
        "M0047",
        "M0287",
        "M0288"
      ]
    }
  ],
  "figure_requests": [
    {
      "test_id": "T2",
      "figure": "FigS3(a)",
      "part": "si",
      "metric": "循环容量",
      "A": "ELC14",
      "B": null,
      "target_point": "初始与50圈",
      "anchor_quote_ids": [
        "M0272",
        "M0171"
      ],
      "reason": "需验证1000容量锚可匹配SI同批；不匹配则不可补整图"
    }
  ],
  "gaps": [
    "SI文本仅9条，表S1和多数图为图像；未目测，黏度/密度数值未获。",
    "ELDD配制为DME/DOL1:1，Fig2注只写DME；不能擅自统一。",
    "循环CE按charge/discharge定义，106%提示副反应，禁止作为常规高CE优点。",
    "无Li半电池测试；Li侧XPS来自全电池。",
    "洪液具体体积/E-S、Li厚度、活化、倍率程序未文字报告。"
  ],
  "source_review": {
    "main": true,
    "si": true,
    "notes": "完整通读正文及全部SI文本索引；SI仅可检索9条，多数图表是图片，留缺口；未读旧提取或参考答案。"
  }
}

File: output/GPT_v4_调试集53篇_2026-10-24/independent_predictions/P624.json (part 1 of 2)
{
  "paper_id": "P624",
  "doi": "10.1016/j.ensm.2026.105072",
  "formulations": [
    {
      "id": "blank",
      "name": "blank electrolyte",
      "components": [
        {
          "name": "DOL",
          "role": "溶剂化溶剂",
          "amount": 1,
          "unit": "体积份"
        },
        {
          "name": "DME",
          "role": "溶剂化溶剂",
          "amount": 1,
          "unit": "体积份"
        },
        {
          "name": "LiTFSI",
          "role": "盐",
          "amount": 1.0,
          "unit": "M"
        },
        {
          "name": "LiNO3",
          "role": "添加剂",
          "amount": 0.3,
          "unit": "M"
        }
      ],
      "raw_formula": "1 M LiTFSI + 0.3 M LiNO3 / DOL:DME=1:1 v/v",
      "evidence_ids": [
        "S0005"
      ]
    },
    {
      "id": "FSI",
      "name": "LiFSI electrolyte",
      "components": [
        {
          "name": "DOL",
          "role": "溶剂化溶剂",
          "amount": 1,
          "unit": "体积份"
        },
        {
          "name": "DME",
          "role": "溶剂化溶剂",
          "amount": 1,
          "unit": "体积份"
        },
        {
          "name": "LiTFSI",
          "role": "盐",
          "amount": 0.5,
          "unit": "M"
        },
        {
          "name": "LiFSI",
          "role": "盐",
          "amount": 0.5,
          "unit": "M"
        },
        {
          "name": "LiNO3",
          "role": "添加剂",
          "amount": 0.3,
          "unit": "M"
        }
      ],
      "raw_formula": "0.5 M LiTFSI + 0.5 M LiFSI + 0.3 M LiNO3 / DOL:DME=1:1 v/v",
      "evidence_ids": [
        "S0005"
      ]
    },
    {
      "id": "D10",
      "name": "DMTMSA electrolyte",
      "components": [
        {
          "name": "DOL",
          "role": "溶剂化溶剂",
          "amount": 4.5,
          "unit": "体积份"
        },
        {
          "name": "DME",
          "role": "溶剂化溶剂",
          "amount": 4.5,
          "unit": "体积份"
        },
        {
          "name": "DMTMSA",
          "role": "动态溶剂化溶剂",
          "amount": 1,
          "unit": "体积份"
        },
        {
          "name": "LiTFSI",
          "role": "盐",
          "amount": 0.5,
          "unit": "M"
        },
        {
          "name": "LiFSI",
          "role": "盐",
          "amount": 0.5,
          "unit": "M"
        },
        {
          "name": "LiNO3",
          "role": "添加剂",
          "amount": 0.3,
          "unit": "M"
        }
      ],
      "raw_formula": "DOL:DME:DMTMSA=4.5:4.5:1 v/v；双盐各0.5 M，LiNO3 0.3 M",
      "evidence_ids": [
        "S0005"
      ]
    },
    {
      "id": "D20",
      "name": "20vol% DMTMSA",
      "components": [
        {
          "name": "DMTMSA",
          "role": "动态溶剂化溶剂",
          "amount": 20,
          "unit": "vol%"
        }
      ],
      "raw_formula": "仅正文明确20vol%；其余组分用量未报告，不从10%组外推",
      "evidence_ids": [
        "M0049",
        "S0052",
        "S0053"
      ]
    },
    {
      "id": "control_unknown",
      "name": "without DMTMSA 对照",
      "components": [
        {
          "name": "DMTMSA",
          "role": "动态溶剂化溶剂",
          "amount": 0,
          "unit": "vol%"
        }
      ],
      "raw_formula": "具体为blank或FSI电解液未明确，保留盐组成待核",
      "evidence_ids": [
        "S0005",
        "M0214"
      ]
    },
    {
      "id": "D10_N0",
      "name": "无LiNO3 DMTMSA",
      "components": [
        {
          "name": "DMTMSA",
          "role": "动态溶剂化溶剂",
          "amount": 10,
          "unit": "vol%"
        },
        {
          "name": "LiNO3",
          "role": "添加剂",
          "amount": 0,
          "unit": "M"
        }
      ],
      "raw_formula": "无LiNO3；其余盐组成未对本组明确",
      "evidence_ids": [
        "M0085",
        "M0100",
        "M0214"
      ]
    },
    {
      "id": "control_N0",
      "name": "无LiNO3无DMTMSA",
      "components": [
        {
          "name": "DMTMSA",
          "role": "动态溶剂化溶剂",
          "amount": 0,
          "unit": "vol%"
        },
        {
          "name": "LiNO3",
          "role": "添加剂",
          "amount": 0,
          "unit": "M"
        }
      ],
      "raw_formula": "无LiNO3，无DMTMSA；盐组成未明确",
      "evidence_ids": [
        "M0085",
        "M0100"
      ]
    },
    {
      "id": "amide10",
      "name": "10% N,N-Dimethyltrifluoroacetamide",
      "components": [
        {
          "name": "N,N-Dimethyltrifluoroacetamide",
          "role": "添加剂/溶剂",
          "amount": 10,
          "unit": "%（原文未标基准）"
        }
      ],
      "raw_formula": "10%酰胺；其余成分未报告",
      "evidence_ids": [
        "S0047"
      ]
    },
    {
      "id": "CP0",
      "name": "Li2S8 catholyte without DMTMSA",
      "components": [
        {
          "name": "Li2S8",
          "role": "活性物",
          "amount": 100,
          "unit": "mmol/L"
        },
        {
          "name": "LiTFSI",
          "role": "盐",
          "amount": 1,
          "unit": "M"
        },
        {
          "name": "DMTMSA",
          "role": "动态溶剂化溶剂",
          "amount": 0,
          "unit": "vol%"
        }
      ],
      "raw_formula": "20 μL catholyte；Li侧10 μL blank，LiNO3在catholyte未说明",
      "evidence_ids": [
        "S0018"
      ]
    },
    {
      "id": "CP10",
      "name": "Li2S8 catholyte with DMTMSA",
      "components": [
        {
          "name": "Li2S8",
          "role": "活性物",
          "amount": 100,
          "unit": "mmol/L"
        },
        {
          "name": "LiTFSI",
          "role": "盐",
          "amount": 1,
          "unit": "M"
        },
        {
          "name": "DMTMSA",
          "role": "动态溶剂化溶剂",
          "amount": 10,
          "unit": "vol%"
        }
      ],
      "raw_formula": "20 μL catholyte；Li侧10 μL blank，LiNO3在catholyte未说明",
      "evidence_ids": [
        "S0018"
      ]
    }
  ],
  "control_id": "control_unknown",
  "control_type": "作者without DMTMSA对照；SI同时列单盐blank和双盐LiFSI，正文未明确所用者",
  "gradients": [
    {
      "name": "DMTMSA用量",
      "order": [
        "control_unknown",
        "D10",
        "D20"
      ],
      "values": [
        0,
        10,
        20
      ],
      "solvation_axis": "简单电解液Li+溶剂化随DMTMSA增加而减弱；LiPS不能用统一强弱序：长链弱化、短链增强；其他含量档只在图中，尚未齐全",
      "evidence_ids": [
        "M0049",
        "M0052",
        "M0055",
        "S0101",
        "S0103",
        "S0104"
      ]
    },
    {
      "name": "盐阴离子种类（性质实验）",
      "order": [
        "LiTFSI",
        "LiFSI"
      ],
      "values": null,
      "solvation_axis": "FSI-对DMTMSA诱导极化更强，Li2S4溶解度更高；不是已证实完整电池配方梯度",
      "evidence_ids": [
        "S0065",
        "S0066",
        "S0067",
        "S0068"
      ]
    }
  ],
  "properties": [
    {
      "name": "Li+溶剂化",
      "values": {
        "D10": "DMTMSA主要在第二壳层约3.2 Å；DOL/DME第一壳层约1.8 Å，CN降低；TFSI靠近Li+"
      },
      "direction": "DMTMSA添加越多总体Li+配位减弱",
      "method": "1H/7Li/19F NMR、MD RDF/CN",
      "system": "不含LiPS的简单电解液",
      "evidence_ids": [
        "M0041",
        "M0043",
        "M0047",
        "M0049",
        "M0052"
      ]
    },
    {
      "name": "多硫化物溶剂化",
      "values": {
        "DMTMSA": "Sn2-电荷密度诱导极化；Li2S4诱导强于Li2S8"
      },
      "direction": "相对DOL/DME：长链减弱，短链增强，不是单一强弱方向",
      "method": "17O/13C/7Li NMR、FTIR、Raman及计算",
      "system": "纯DMTMSA与Li2S4/Li2S8模型溶液",
      "evidence_ids": [
        "M0036",
        "M0037",
        "M0053",
        "M0055",
        "M0059",
        "M0060",
        "M0062",
        "M0063",
        "M0064",
        "M0066",
        "M0074",
        "M0076"
      ]
    },
    {
      "name": "多硫化物溶解度",
      "values": {
        "长链Li2Sn n>4": "降低超过50%",
        "短链Li2Sn n≤4": "提升一个数量级"
      },
      "direction": "Li2S8降低、Li2S4增加",
      "method": "不同浓度溶液的沉淀及颜色深浅观察",
      "system": "简化溶剂溶液，不等同实际双盐电解液精确浓度",
      "evidence_ids": [
        "M0057",
        "M0058",
        "M0228",
        "S0042",
        "S0054",
        "S0055",
        "S0056"
      ]
    },
    {
      "name": "Li2S溶解度",
      "values": {},
      "direction": "DMTMSA高于DOL/DME",
      "method": "溶解对照",
      "system": "溶剂模型体系",
      "evidence_ids": [
        "M0198",
        "M0199",
        "M0200",
        "S0096"
      ]
    },
    {
      "name": "离子电导率",
      "values": {},
      "direction": "添加DMTMSA降低但仍较高",
      "method": "电导测试，数值仅图S26",
      "system": "实际电解液",
      "evidence_ids": [
        "M0129",
        "M0130",
        "S0087"
      ]
    },
    {
      "name": "Li+迁移数",
      "values": {},
      "direction": "添加DMTMSA提高",
      "method": "图S26，方法参数未写",
      "system": "电解液/电池",
      "evidence_ids": [
        "M0131",
        "S0088"
      ]
    },
    {
      "name": "LiPS表观扩散",
      "values": {},
      "direction": "DMTMSA组更高，第二还原阶段尤明显",
      "method": "CV峰电流与扫描速度平方根拟合",
      "system": "Li-S电池",
      "evidence_ids": [
        "M0121",
        "M0122",
        "M0123",
        "S0082",
        "S0083"
      ]
    },
    {
      "name": "黏度",
      "values": {},
      "direction": "未报告",
      "method": "未报告",
      "system": "未报告",
      "evidence_ids": []
    },
    {
      "name": "盐阴离子影响Li2S4溶解度",
      "values": {},
      "direction": "均因同离子效应降低；加LiFSI后仍高于加LiTFSI",
      "method": "颜色对比与1H/19F NMR",
      "system": "DMTMSA+Li2S4简化溶液",
      "evidence_ids": [
        "S0065",
        "S0066",
        "S0067",
        "S0068"
      ]
    }
  ],
  "tests": [
    {
      "id": "P624-T1",
      "name": "无LiNO3穿梭电流",
      "cell": "Li‖S CR2025",
      "conditions": {
        "sulfur_loading": "未报告",
        "ES": "未报告",
        "ES_unit": "未报告",
        "Li_thickness": "450 μm（通用扣电方法）",
        "rate": "恒流充至2.90 V，再阶梯恒压放电2.60/2.45/2.43/2.40/2.39/2.38/2.37/2.36/2.35/2.34/2.25/2.20 V",
        "formation": "未报告",
        "temperature": "室温",
        "LiNO3": "0",
        "one_C": "1675 mA gS−1",
        "voltage_window": "1.7–2.6 V"
      },
      "formulations": [
        "D10_N0",
        "control_N0"
      ],
      "evidence_ids": [
        "M0085",
        "M0100",
        "S0015",
        "S0016"
      ],
      "results": [
        {
          "id": "P624-T1-R1",
          "metric": "穿梭电流",
          "A": "D10_N0",
          "B": "control_N0",
          "value_A": null,
          "value_B": "接近0.5",
          "unit": "mA",
          "point": "不同恒压点",
          "basis": "qualitative",
          "direction_text": "变好",
          "same_conditions": null,
          "evidence_ids": [
            "M0100"
          ],
          "reason": "对照盐组成未明确；不把可能的双因素改变强当单一溶剂效应"
        }
      ]
    },
    {
      "id": "P624-T2",
      "name": "无LiNO3完整充放电",
      "cell": "Li‖S CR2025",
      "conditions": {
        "sulfur_loading": "未报告",
        "ES": "未报告",
        "ES_unit": "未报告",
        "Li_thickness": "450 μm（通用扣电方法）",
        "rate": "未报告",
        "formation": "未报告",
        "temperature": "室温",
        "LiNO3": "0",
        "one_C": "1675 mA gS−1",
        "voltage_window": "1.7–2.6 V"
      },
      "formulations": [
        "D10_N0",
        "control_N0"
      ],
      "evidence_ids": [
        "M0086",
        "M0101",
        "M0103"
      ],
      "results": [
        {
          "id": "P624-T2-R1",
          "metric": "过充/完整充电",
          "A": "D10_N0",
          "B": "control_N0",
          "value_A": null,
          "value_B": null,
          "unit": null,
          "point": "充放电曲线",
          "basis": "qualitative",
          "direction_text": "变好",
          "same_conditions": null,
          "evidence_ids": [
            "M0101"
          ],
          "reason": "对照盐组成未明确；不把可能的双因素改变强当单一溶剂效应"
        },
        {
          "id": "P624-T2-R2",
          "metric": "第一放电平台容量",
          "A": "D10_N0",
          "B": "control_N0",
          "value_A": null,
          "value_B": null,
          "unit": null,
          "point": "第一平台",
          "basis": "qualitative",
          "direction_text": "变好",
          "same_conditions": null,
          "evidence_ids": [
            "M0103"
          ],
          "reason": "对照盐组成未明确；不把可能的双因素改变强当单一溶剂效应"
        }
      ]
    },
    {
      "id": "P624-T3",
      "name": "循环后正负极保留与腐蚀表征",
      "cell": "Li‖S CR2025",
      "conditions": {
        "sulfur_loading": "未报告",
        "ES": "未报告",
        "ES_unit": "未报告",
        "Li_thickness": "450 μm（通用扣电方法）",
        "rate": "未报告",
        "formation": "未报告",
        "temperature": "室温",
        "LiNO3": "0.3 M（通用配方）",
        "one_C": "1675 mA gS−1",
        "voltage_window": "1.7–2.6 V"
      },
      "formulations": [
        "D10",
        "control_unknown"
      ],
      "evidence_ids": [
        "M0104",
        "M0106",
        "S0069",
        "S0070",
        "S0076",
        "S0077",
        "S0078",
        "S0079"
      ],
      "results": [
        {
          "id": "P624-T3-R1",
          "metric": "正极活性物残余量",
          "A": "D10",
          "B": "control_unknown",
          "value_A": "对照2倍",
          "value_B": null,
          "unit": null,
          "point": "50圈",
          "basis": "qualitative",
          "direction_text": "变好",
          "same_conditions": null,
          "evidence_ids": [
            "M0104"
          ],
          "reason": "对照盐组成未明确；不把可能的双因素改变强当单一溶剂效应"
        },
        {
          "id": "P624-T3-R2",
          "metric": "锂金属质量损失",
          "A": "D10",
          "B": "control_unknown",
          "value_A": "较对照减少约70%",
          "value_B": null,
          "unit": null,
          "point": "50圈",
          "basis": "qualitative",
          "direction_text": "变好",
          "same_conditions": null,
          "evidence_ids": [
            "M0104"
          ],
          "reason": "对照盐组成未明确；不把可能的双因素改变强当单一溶剂效应"
        },
        {
          "id": "P624-T3-R3",
          "metric": "锂表面腐蚀",
          "A": "D10",
          "B": "control_unknown",
          "value_A": null,
          "value_B": null,
          "unit": null,
          "point": "100圈",
          "basis": "qualitative",
          "direction_text": "变好",
          "same_conditions": null,
          "evidence_ids": [
            "M0106"
          ],
          "reason": "对照盐组成未明确；不把可能的双因素改变强当单一溶剂效应"
        }
      ]
    },
    {
      "id": "P624-T4",
      "name": "Li-S多扫描速率CV",
      "cell": "Li‖S CR2025",
      "conditions": {
        "sulfur_loading": "未报告",
        "ES": "未报告",
        "ES_unit": "未报告",
        "Li_thickness": "450 μm（通用扣电方法）",
        "rate": "0.1–0.4 mV s−1扫描；图3c为0.4",
        "formation": "未报告",
        "temperature": "室温",
        "LiNO3": "0.3 M（通用配方）",
        "one_C": "1675 mA gS−1",
        "voltage_window": "1.7–2.6 V"
      },
      "formulations": [
        "D10",
        "control_unknown"
      ],
      "evidence_ids": [
        "M0087",
        "M0119",
        "M0120",
        "M0121",
        "S0022"
      ],
      "results": [
        {
          "id": "P624-T4-R1",
          "metric": "氧化还原极化",
          "A": "D10",
          "B": "control_unknown",
          "value_A": null,
          "value_B": null,
          "unit": null,
          "point": "0.4 mV/s CV",
          "basis": "qualitative",
          "direction_text": "变好",
          "same_conditions": null,
          "evidence_ids": [
            "M0119"
          ],
          "reason": "对照盐组成未明确；不把可能的双因素改变强当单一溶剂效应"
        },
        {
          "id": "P624-T4-R2",
          "metric": "峰电流响应",
          "A": "D10",
          "B": "control_unknown",
          "value_A": null,
          "value_B": null,
          "unit": null,
          "point": "CV",
          "basis": "qualitative",
          "direction_text": "变好",
          "same_conditions": null,
          "evidence_ids": [
            "M0120"
          ],
          "reason": "对照盐组成未明确；不把可能的双因素改变强当单一溶剂效应"
        }
      ]
    },
    {
      "id": "P624-T5",
      "name": "Li2S6对称电池CV",
      "cell": "碳纸‖碳纸",
      "conditions": {
        "sulfur_loading": "未报告",
        "ES": "未报告",
        "ES_unit": "未报告",
        "Li_thickness": "未报告",
        "rate": "50 mV s−1",
        "formation": "未报告",
        "temperature": "未报告",
        "LiNO3": "未报告",
        "one_C": "未报告",
        "Li2S6_concentration": "两组相同，具体值未报告"
      },
      "formulations": [
        "D10",
        "control_unknown"
      ],
      "evidence_ids": [
        "M0124",
        "S0084"
      ],
      "results": [
        {
          "id": "P624-T5-R1",
          "metric": "氧化还原响应电流",
          "A": "D10",
          "B": "control_unknown",
          "value_A": null,
          "value_B": null,
          "unit": null,
          "point": "50 mV/s",
          "basis": "qualitative",
          "direction_text": "变好",
          "same_conditions": null,
          "evidence_ids": [
            "M0124"
          ],
          "reason": "对照盐组成未明确；不把可能的双因素改变强当单一溶剂效应"
        }
      ]
    },
    {
      "id": "P624-T6",
      "name": "PITT放电",
      "cell": "Li‖S CR2025",
      "conditions": {
        "sulfur_loading": "未报告",
        "ES": "未报告",
        "ES_unit": "未报告",
        "Li_thickness": "450 μm（通用扣电方法）",
        "rate": "未报告",
        "formation": "未报告",
        "temperature": "室温",
        "LiNO3": "0.3 M（通用配方）",
        "one_C": "1675 mA gS−1",
        "voltage_window": "1.7–2.6 V"
      },
      "formulations": [
        "D10",
        "control_unknown"
      ],
      "evidence_ids": [
        "M0125",
        "M0126",
        "S0085"
      ],
      "results": [
        {
          "id": "P624-T6-R1",
          "metric": "还原起始电位",
          "A": "D10",
          "B": "control_unknown",
          "value_A": null,
          "value_B": null,
          "unit": null,
          "point": "PITT",
          "basis": "qualitative",
          "direction_text": "变好",
          "same_conditions": null,
          "evidence_ids": [
            "M0125"
          ],
          "reason": "对照盐组成未明确；不把可能的双因素改变强当单一溶剂效应"
        },
        {
          "id": "P624-T6-R2",
          "metric": "响应电流",
          "A": "D10",
          "B": "control_unknown",
          "value_A": null,
          "value_B": null,
          "unit": null,
          "point": "PITT",
          "basis": "qualitative",
          "direction_text": "变好",
          "same_conditions": null,
          "evidence_ids": [
            "M0126"
          ],
          "reason": "对照盐组成未明确；不把可能的双因素改变强当单一溶剂效应"
        }
      ]
    },
    {
      "id": "P624-T7",
      "name": "OCV EIS及DRT",
      "cell": "Li‖S CR2025",
      "conditions": {
        "sulfur_loading": "未报告",
        "ES": "未报告",
        "ES_unit": "未报告",
        "Li_thickness": "450 μm（通用扣电方法）",
        "rate": "100 kHz–0.01 Hz，10 mV扰动，开路电位",
        "formation": "未报告",
        "temperature": "室温",
        "LiNO3": "0.3 M（通用配方）",
        "one_C": "1675 mA gS−1",
        "voltage_window": "1.7–2.6 V"
      },
      "formulations": [
        "D10",
        "control_unknown"
      ],
      "evidence_ids": [
        "M0127",
        "M0128",
        "M0129",
        "M0130",
        "S0021",
        "S0086"
      ],
      "results": [
        {
          "id": "P624-T7-R1",
          "metric": "SEI阻抗",
          "A": "D10",
          "B": "control_unknown",
          "value_A": null,
          "value_B": null,
          "unit": null,
          "point": "OCV/DRT",
          "basis": "qualitative",
          "direction_text": "变好",
          "same_conditions": null,
          "evidence_ids": [
            "M0128"
          ],
          "reason": "对照盐组成未明确；不把可能的双因素改变强当单一溶剂效应"
        },
        {
          "id": "P624-T7-R2",
          "metric": "电荷转移阻抗",
          "A": "D10",
          "B": "control_unknown",
          "value_A": null,
          "value_B": null,
          "unit": null,
          "point": "OCV/DRT",
          "basis": "qualitative",
          "direction_text": "变好",
          "same_conditions": null,
          "evidence_ids": [
            "M0128"
          ],
          "reason": "对照盐组成未明确；不把可能的双因素改变强当单一溶剂效应"
        },
        {
          "id": "P624-T7-R3",
          "metric": "浓差极化阻抗",
          "A": "D10",
          "B": "control_unknown",
          "value_A": null,
          "value_B": null,
          "unit": null,
          "point": "OCV/DRT",
          "basis": "qualitative",
          "direction_text": "变好",
          "same_conditions": null,
          "evidence_ids": [
            "M0128"
          ],
          "reason": "对照盐组成未明确；不把可能的双因素改变强当单一溶剂效应"
        },
        {
          "id": "P624-T7-R4",
          "metric": "欧姆阻抗",
          "A": "D10",
          "B": "control_unknown",
          "value_A": null,
          "value_B": null,
          "unit": null,
          "point": "OCV/DRT",
          "basis": "qualitative",
          "direction_text": "变坏",
          "same_conditions": null,
          "evidence_ids": [
            "M0129"
          ],
          "reason": "对照盐组成未明确；不把可能的双因素改变强当单一溶剂效应"
        },
        {
          "id": "P624-T7-R5",
          "metric": "总阻抗",
          "A": "D10",
          "B": "control_unknown",
          "value_A": null,
          "value_B": null,
          "unit": null,
          "point": "OCV/DRT",
          "basis": "qualitative",
          "direction_text": "变好",
          "same_conditions": null,
          "evidence_ids": [
            "M0130"
          ],
          "reason": "对照盐组成未明确；不把可能的双因素改变强当单一溶剂效应"
        }
      ]
    },
    {
      "id": "P624-T8",
      "name": "变温EIS活化能拟合",
      "cell": "Li‖S CR2025",
      "conditions": {
        "sulfur_loading": "未报告",
        "ES": "未报告",
        "ES_unit": "未报告",
        "Li_thickness": "450 μm（通用扣电方法）",
        "rate": "EIS 100 kHz–0.01 Hz，10 mV",
        "formation": "未报告",
        "temperature": "35–60 °C温度系列，单档温度未逐个报告",
        "LiNO3": "0.3 M（通用配方）",
        "one_C": "1675 mA gS−1",
        "voltage_window": "1.7–2.6 V"
      },
      "formulations": [
        "D10",
        "control_unknown"
      ],
      "evidence_ids": [
        "M0133",
        "M0134",
        "S0021",
        "S0089",
        "S0090"
      ],
      "results": [
        {
          "id": "P624-T8-R1",
          "metric": "SEI离子输运活化能",
          "A": "D10",
          "B": "control_unknown",
          "value_A": 43.6,
          "value_B": 46.24,
          "unit": "kJ mol−1",
          "point": "Arrhenius拟合",
          "basis": "numeric",
          "direction_text": "不判",
          "same_conditions": null,
          "evidence_ids": [
            "M0134"
          ],
          "reason": "对照盐组成未明确；不把可能的双因素改变强当单一溶剂效应"
        },
        {
          "id": "P624-T8-R2",
          "metric": "电荷转移活化能",
          "A": "D10",
          "B": "control_unknown",
          "value_A": 40.49,
          "value_B": 44.28,
          "unit": "kJ mol−1",
          "point": "Arrhenius拟合",
          "basis": "numeric",
          "direction_text": "不判",
          "same_conditions": null,
          "evidence_ids": [
            "M0134"
          ],
          "reason": "对照盐组成未明确；不把可能的双因素改变强当单一溶剂效应"
        }
      ]
    },
    {
      "id": "P624-T9",
      "name": "原位Raman放电",
      "cell": "带石英窗Li‖S",
      "conditions": {
        "sulfur_loading": "1.0 mg cm−2",
        "ES": "未报告（不能套用普通扣电20 μL/mg）",
        "ES_unit": "未报告",
        "Li_thickness": "450 μm（通用扣电方法）",
        "rate": "0.5 C",
        "formation": "未报告",
        "temperature": "室温",
        "LiNO3": "0.3 M（通用配方）",
        "one_C": "1675 mA gS−1",
        "voltage_window": "1.7–2.6 V",
        "electrolyte_amount": "100 μL"
      },
      "formulations": [
        "D10",
        "control_unknown"
      ],
      "evidence_ids": [
        "S0030",
        "S0031",
        "S0032",
        "M0144",
        "M0145",
        "M0146"
      ],
      "results": [
        {
          "id": "P624-T9-R1",
          "metric": "LiPS出现电位",
          "A": "D10",
          "B": "control_unknown",
          "value_A": 2.35,
          "value_B": 2.25,
          "unit": "V",
          "point": "放电",
          "basis": "numeric",
          "direction_text": "不判",
          "same_conditions": null,
          "evidence_ids": [
            "M0144",
            "M0145"
          ],
          "reason": "对照盐组成未明确；不把可能的双因素改变强当单一溶剂效应"
        },
        {
          "id": "P624-T9-R2",
          "metric": "LiPS转化完全程度",
          "A": "D10",
          "B": "control_unknown",
          "value_A": null,
          "value_B": null,
          "unit": null,
          "point": "放电末期，DMTMSA在2.00 V几乎无LiPS信号",
          "basis": "qualitative",
          "direction_text": "变好",
          "same_conditions": null,
          "evidence_ids": [
            "M0144",
            "M0145",
            "M0146"
          ],
          "reason": "对照盐组成未明确；不把可能的双因素改变强当单一溶剂效应"
        },
        {
          "id": "P624-T9-R3",
          "metric": "放电比容量",
          "A": "D10",
          "B": "control_unknown",
          "value_A": null,
          "value_B": null,
          "unit": null,
          "point": "原位Raman对应放电",
          "basis": "qualitative",
          "direction_text": "变好",
          "same_conditions": null,
          "evidence_ids": [
            "M0146"
          ],
          "reason": "对照盐组成未明确；不把可能的双因素改变强当单一溶剂效应"
        }
      ]
    },
    {
      "id": "P624-T10",
      "name": "GITT充放电分解极化",
      "cell": "Li‖S CR2025",
      "conditions": {
        "sulfur_loading": "未报告",
        "ES": "未报告",
        "ES_unit": "未报告",
        "Li_thickness": "450 μm（通用扣电方法）",
        "rate": "每次充/放电15 min后休息2 h；电流倍率未报告",
        "formation": "未报告",
        "temperature": "室温",
        "LiNO3": "0.3 M（通用配方）",
        "one_C": "1675 mA gS−1",
        "voltage_window": "1.7–2.6 V"
      },
      "formulations": [
        "D10",
        "control_unknown"
      ],
      "evidence_ids": [
        "M0161",
        "M0167",
        "M0168",
        "M0171",
        "M0174",
        "S0092",
        "S0093",
        "S0098"
      ],
      "results": [
        {
          "id": "P624-T10-R1",
          "metric": "浓差极化",
          "A": "D10",
          "B": "control_unknown",
          "value_A": null,
          "value_B": null,
          "unit": null,
          "point": "DOD 0–0.3",
          "basis": "qualitative",
          "direction_text": "差异小",
          "same_conditions": null,
          "evidence_ids": [
            "M0168"
          ],
          "reason": "对照盐组成未明确；不把可能的双因素改变强当单一溶剂效应"
        },
        {
          "id": "P624-T10-R2",
          "metric": "浓差极化",
          "A": "D10",
          "B": "control_unknown",
          "value_A": null,
          "value_B": null,
          "unit": null,
          "point": "DOD约0.3后",
          "basis": "qualitative",
          "direction_text": "变好",
          "same_conditions": null,
          "evidence_ids": [
            "M0171"
          ],
          "reason": "对照盐组成未明确；不把可能的双因素改变强当单一溶剂效应"
        },
        {
          "id": "P624-T10-R3",
          "metric": "活化极化",
          "A": "D10",
          "B": "control_unknown",
          "value_A": null,
          "value_B": null,
          "unit": null,
          "point": "放电，尤其DOD>0.3",
          "basis": "qualitative",
          "direction_text": "变好",
          "same_conditions": null,
          "evidence_ids": [
            "M0174",
            "M0176",
            "M0177"
          ],
          "reason": "对照盐组成未明确；不把可能的双因素改变强当单一溶剂效应"
        },
        {
          "id": "P624-T10-R4",
          "metric": "充电活化/浓差极化",
          "A": "D10",
          "B": "control_unknown",
          "value_A": null,
          "value_B": null,
          "unit": null,
          "point": "充电",
          "basis": "qualitative",
          "direction_text": "变好",
          "same_conditions": null,
          "evidence_ids": [
            "M0208"
          ],
          "reason": "对照盐组成未明确；不把可能的双因素改变强当单一溶剂效应"
        }
      ]
    },
    {
      "id": "P624-T11",
      "name": "Li2S沉积容量与成核",
      "cell": "Li‖碳纸",
      "conditions": {
        "sulfur_loading": "未报告",
        "ES": "未报告",
        "ES_unit": "未报告",
        "Li_thickness": "未报告",
        "rate": "0.05 C预放电至2.07 V；恒压正文图注2.06 V，SI方法2.02 V，冲突未决",
        "formation": "未报告",
        "temperature": "25 °C",
        "LiNO3": "负极侧blank含0.3 M；正极侧未写",
        "one_C": "未报告",
        "electrolyte_amount": "负极侧10 μL blank；正极侧20 μL含100 mmol/L Li2S8及1 M LiTFSI"
      },
      "formulations": [
        "CP10",
        "CP0"
      ],
      "evidence_ids": [
        "S0018",
        "S0019",
        "S0020",
        "M0156",
        "M0158",
        "M0185",
        "M0191"
      ],
      "results": [
        {
          "id": "P624-T11-R1",
          "metric": "Li2S沉积容量",
          "A": "CP10",
          "B": "CP0",
          "value_A": 345.3,
          "value_B": 207.6,
          "unit": "mAh g−1",
          "point": "恒压沉积积分",
          "basis": "numeric",
          "direction_text": "不判",
          "same_conditions": null,
          "evidence_ids": [
            "M0191"
          ],
          "reason": "正文图注2.06 V与SI2.02 V冲突；同一测试作者两组值保留，不强判数值方向"
        },
        {
          "id": "P624-T11-R2",
          "metric": "沉积形貌/成核模式",
          "A": "CP10",
          "B": "CP0",
          "value_A": null,
          "value_B": null,
          "unit": null,
          "point": "恒压沉积",
          "basis": "qualitative",
          "direction_text": "不判",
          "same_conditions": null,
          "evidence_ids": [
            "M0185",
            "M0190"
          ],
          "reason": "A逐步3D、B瞬时2D/3D混合，形貌原话不自动换成好坏"
        }
      ]
    },
    {
      "id": "P624-T12",
      "name": "低温循环",
      "cell": "Li‖S CR2025",
      "conditions": {
        "sulfur_loading": "未报告",
        "ES": "未报告",
        "ES_unit": "未报告",
        "Li_thickness": "450 μm（通用扣电方法）",
        "rate": "0.05 C",
        "formation": "未报告",
        "temperature": "−20 °C",
        "LiNO3": "0.3 M（通用配方）",
        "one_C": "1675 mA gS−1",
        "voltage_window": "1.7–2.6 V"
      },
      "formulations": [
        "D10",
        "control_unknown"
      ],
      "evidence_ids": [
        "M0214",
        "M0215",
        "M0216",
        "M0231"
      ],
      "results": [
        {
          "id": "P624-T12-R1",
          "metric": "循环容量",
          "A": "D10",
          "B": "control_unknown",
          "value_A": 700,
          "value_B": 200,
          "unit": "mAh g−1",
          "point": "A运行超过100圈，B取值圈未写",
          "basis": "numeric",
          "direction_text": "不判",
          "same_conditions": false,
          "evidence_ids": [
            "M0215",
            "M0216"
          ],
          "reason": "两组文字未给齐同圈口径"
        },
        {
          "id": "P624-T12-R2",
          "metric": "循环极化",
          "A": "D10",
          "B": "control_unknown",
          "value_A": null,
          "value_B": null,
          "unit": null,
          "point": "−20 °C循环",
          "basis": "qualitative",
          "direction_text": "变好",
          "same_conditions": null,
          "evidence_ids": [
            "M0216"
          ],
          "reason": "对照盐组成未明确；不把可能的双因素改变强当单一溶剂效应"
        }
      ]
    },
    {
      "id": "P624-T13",
      "name": "高载量DMTMSA循环",
      "cell": "Li‖S CR2025",
      "conditions": {
        "sulfur_loading": "4 mg cm−2",
        "ES": 5,
        "ES_unit": "μL mgS−1",
        "Li_thickness": "450 μm（通用扣电方法）",
        "rate": "0.2 C",
        "formation": "未报告",
        "temperature": "室温",
        "LiNO3": "0.3 M",
        "one_C": "1675 mA gS−1",
        "voltage_window": "1.7–2.6 V"
      },
      "formulations": [
        "D10"
      ],
      "evidence_ids": [
        "S0005",
        "S0009",
        "S0010",
        "M0217",
        "M0218",
        "M0232"
      ],
      "results": [
        {
          "id": "P624-T13-R1",
          "metric": "首圈放电容量",
          "A": "D10",
          "B": null,
          "value_A": 1006.2,
          "value_B": null,
          "unit": "mAh g−1",
          "point": "首圈",
          "basis": "numeric",
          "direction_text": "不判",
          "same_conditions": null,
          "evidence_ids": [
            "M0218"
          ],
          "reason": "单组；对照用0.1 C，不能配对"
        },
        {
          "id": "P624-T13-R2",
          "metric": "放电容量",
          "A": "D10",
          "B": null,
          "value_A": ">843.5",
          "value_B": null,
          "unit": "mAh g−1",
          "point": "150圈",
          "basis": "numeric",
          "direction_text": "不判",
          "same_conditions": null,
          "evidence_ids": [
            "M0218"
          ],
          "reason": "单组"
        },
        {
          "id": "P624-T13-R3",
          "metric": "每圈容量衰减率",
          "A": "D10",
          "B": null,
          "value_A": 0.107,
          "value_B": null,
          "unit": "%/cycle",
          "point": "150圈平均",
          "basis": "numeric",
          "direction_text": "不判",
          "same_conditions": null,
          "evidence_ids": [
            "M0218"
          ],
          "reason": "单组"
        }
      ]
    },
    {
      "id": "P624-T14",
      "name": "高载量对照循环",
      "cell": "Li‖S CR2025",
      "conditions": {
        "sulfur_loading": "4 mg cm−2",
        "ES": 5,
        "ES_unit": "μL mgS−1",
        "Li_thickness": "450 μm（通用扣电方法）",
        "rate": "0.1 C",
        "formation": "未报告",
        "temperature": "室温",
        "LiNO3": "0.3 M（通用配方）",
        "one_C": "1675 mA gS−1",
        "voltage_window": "1.7–2.6 V"
      },
      "formulations": [
        "control_unknown"
      ],
      "evidence_ids": [
        "M0217",
        "M0219",
        "M0220",
        "M0232"
      ],
      "results": [
        {
          "id": "P624-T14-R1",
          "metric": "首圈放电容量",
          "A": "control_unknown",
          "B": null,
          "value_A": 775.5,
          "value_B": null,
          "unit": "mAh g−1",
          "point": "首圈",
          "basis": "numeric",
          "direction_text": "不判",
          "same_conditions": null,
          "evidence_ids": [
            "M0219"
          ],
          "reason": "单组；DMTMSA用0.2 C，条件不同"
        },
        {
          "id": "P624-T14-R2",
          "metric": "放电容量",
          "A": "control_unknown",
          "B": null,
          "value_A": 691.1,
          "value_B": null,
          "unit": "mAh g−1",
          "point": "75圈",
          "basis": "numeric",
          "direction_text": "不判",
          "same_conditions": null,
          "evidence_ids": [
            "M0220"
          ],
          "reason": "单组"
        }
      ]
    },
    {
      "id": "P624-T15",
      "name": "DMTMSA倍率 0.3 C",
      "cell": "Li‖S CR2025",
      "conditions": {
        "sulfur_loading": "未报告（倍率组未明确与4 mg组相同）",
        "ES": "未报告",
        "ES_unit": "未报告",
        "Li_thickness": "450 μm（通用扣电方法）",
        "rate": "0.3 C",
        "formation": "未报告",
        "temperature": "室温",
        "LiNO3": "0.3 M",
        "one_C": "1675 mA gS−1",
        "voltage_window": "1.7–2.6 V"
      },
      "formulations": [
        "D10"
      ],
      "evidence_ids": [
        "M0221",
        "M0222",
        "M0234",
        "M0235"
      ],
      "results": [
        {
          "id": "P624-T15-R1",
          "metric": "倍率容量",
          "A": "D10",
          "B": null,
          "value_A": 923.95,
          "value_B": null,
          "unit": "mAh g−1",
          "point": "0.3 C",
          "basis": "numeric",
          "direction_text": "不判",
          "same_conditions": null,
          "evidence_ids": [
            "M0221"
          ],
          "reason": "单组倍率容量，不跨不同倍率判配方好坏"
        }
      ]
    },
    {
      "id": "P624-T16",
      "name": "DMTMSA倍率 0.4 C",
      "cell": "Li‖S CR2025",
      "conditions": {
        "sulfur_loading": "未报告（倍率组未明确与4 mg组相同）",
        "ES": "未报告",
        "ES_unit": "未报告",
        "Li_thickness": "450 μm（通用扣电方法）",
        "rate": "0.4 C",
        "formation": "未报告",
        "temperature": "室温",
        "LiNO3": "0.3 M",
        "one_C": "1675 mA gS−1",
        "voltage_window": "1.7–2.6 V"
      },
      "formulations": [
        "D10"
      ],
      "evidence_ids": [
        "M0221",
        "M0222",
        "M0234",
        "M0235"
      ],
      "results": [
        {
          "id": "P624-T16-R1",
          "metric": "倍率容量",
          "A": "D10",
          "B": null,
          "value_A": 903.9,
          "value_B": null,
          "unit": "mAh g−1",
          "point": "0.4 C",
          "basis": "numeric",
          "direction_text": "不判",
          "same_conditions": null,
          "evidence_ids": [
            "M0221"
          ],
          "reason": "单组倍率容量，不跨不同倍率判配方好坏"
        }
      ]
    },
    {
      "id": "P624-T17",
      "name": "DMTMSA倍率 0.5 C",
      "cell": "Li‖S CR2025",
      "conditions": {
        "sulfur_loading": "未报告（倍率组未明确与4 mg组相同）",
        "ES": "未报告",
        "ES_unit": "未报告",
        "Li_thickness": "450 μm（通用扣电方法）",
        "rate": "0.5 C",
        "formation": "未报告",
        "temperature": "室温",
        "LiNO3": "0.3 M",
        "one_C": "1675 mA gS−1",
        "voltage_window": "1.7–2.6 V"
      },
      "formulations": [
        "D10"
      ],
      "evidence_ids": [
        "M0221",
        "M0222",
        "M0234",
        "M0235"
      ],
      "results": [
        {
          "id": "P624-T17-R1",
          "metric": "倍率容量",
          "A": "D10",
          "B": null,
          "value_A": 885.74,
          "value_B": null,
          "unit": "mAh g−1",
          "point": "0.5 C",
          "basis": "numeric",
          "direction_text": "不判",
          "same_conditions": null,
          "evidence_ids": [
            "M0221"
          ],
          "reason": "单组倍率容量，不跨不同倍率判配方好坏"
        }
      ]
    },
    {
      "id": "P624-T18",
      "name": "3 Ah级软包",
      "cell": "Li‖S pouch",
      "conditions": {
        "sulfur_loading": "4 mg cm−2",
        "ES": 3,
        "ES_unit": "mL gS−1",
        "Li_thickness": "未报告",
        "rate": "0.05 C",
        "formation": "未报告",
        "temperature": "未报告",
        "LiNO3": "0.3 M（DMTMSA通用配方）",
        "one_C": "未报告"
      },
      "formulations": [
        "D10"
      ],
      "evidence_ids": [
        "M0223",
        "M0224",
        "S0005"
      ],
      "results": [
        {
          "id": "P624-T18-R1",
          "metric": "首圈放电容量",
          "A": "D10",
          "B": null,
          "value_A": 1496.5,
          "value_B": null,
          "unit": "mAh g−1",
          "point": "首圈",
          "basis": "numeric",
          "direction_text": "不判",
          "same_conditions": null,
          "evidence_ids": [
            "M0224"
          ],
          "reason": "单组"
        },
        {
          "id": "P624-T18-R2",
          "metric": "首圈能量密度",
          "A": "D10",
          "B": null,
          "value_A": 406.2,
          "value_B": null,
          "unit": "Wh kg−1",
          "point": "首圈，整软包总质量口径",
          "basis": "numeric",
          "direction_text": "不判",
          "same_conditions": null,
          "evidence_ids": [
            "M0224"
          ],
          "reason": "单组"
        }
      ]
    },
    {
      "id": "P624-T19",
      "name": "添加剂与锂相容性",
      "cell": "Li‖Li",
      "conditions": {
        "sulfur_loading": "未报告",
        "ES": "未报告",
        "ES_unit": "未报告",
        "Li_thickness": "未报告",
        "rate": "1 mA cm−2 / 1 mAh cm−2；30与60 h有0.1/0.5 mA电流切换（具体顺序未写）",
        "formation": "未报告",
        "temperature": "未报告",
        "LiNO3": "未报告",
        "one_C": "未报告"
      },
      "formulations": [
        "D10",
        "amide10"
      ],
      "evidence_ids": [
        "S0044",
        "S0045",
        "S0047",
        "S0048"
      ],
      "results": [
        {
          "id": "P624-T19-R1",
          "metric": "稳定运行时长",
          "A": "D10",
          "B": "amide10",
          "value_A": ">400",
          "value_B": "约200",
          "unit": "h",
          "point": "对称电池",
          "basis": "numeric",
          "direction_text": "不判",
          "same_conditions": null,
          "evidence_ids": [
            "S0047"
          ],
          "reason": "近似/界限；添加剂之外基液未明确"
        },
        {
          "id": "P624-T19-R2",
          "metric": "锂对称循环稳定性",
          "A": "D10",
          "B": "amide10",
          "value_A": null,
          "value_B": null,
          "unit": null,
