Repository: zhuonanli08/Li-S_Electrolyte_Conflicts

File: output/GPT_v4_调试集53篇_2026-10-24/independent_predictions/S06.json
{
  "paper_id": "S06",
  "doi": "10.1021/acsami.2c10906",
  "formulations": [
    {
      "id": "DME9LiFSI",
      "name": "DME9LiFSI",
      "components": [
        {
          "name": "DME",
          "role": "溶剂化溶剂",
          "amount": 9,
          "unit": "摩尔份"
        },
        {
          "name": "LiFSI",
          "role": "盐",
          "amount": 1,
          "unit": "摩尔份"
        }
      ],
      "raw_formula": "DME:LiFSI=9:1 mol/mol",
      "evidence_ids": [
        "M0062",
        "M0194",
        "M0196",
        "M0234",
        "S0029"
      ]
    },
    {
      "id": "DME3LiFSI",
      "name": "DME3LiFSI",
      "components": [
        {
          "name": "DME",
          "role": "溶剂化溶剂",
          "amount": 3,
          "unit": "摩尔份"
        },
        {
          "name": "LiFSI",
          "role": "盐",
          "amount": 1,
          "unit": "摩尔份"
        }
      ],
      "raw_formula": "DME:LiFSI=3:1 mol/mol",
      "evidence_ids": [
        "M0062",
        "M0194",
        "M0196",
        "M0234",
        "S0029"
      ]
    },
    {
      "id": "DME3LiFSI-HFE",
      "name": "DME3LiFSI-HFE",
      "components": [
        {
          "name": "DME",
          "role": "溶剂化溶剂",
          "amount": 3,
          "unit": "摩尔份"
        },
        {
          "name": "LiFSI",
          "role": "盐",
          "amount": 1,
          "unit": "摩尔份"
        },
        {
          "name": "HFE",
          "role": "弱或非溶剂化溶剂",
          "amount": "HCE:HFE=2:1",
          "unit": "体积比"
        }
      ],
      "raw_formula": "DME3LiFSI with HFE (2:1 v/v)",
      "evidence_ids": [
        "M0062",
        "M0238"
      ]
    },
    {
      "id": "DME1.6LiFSI",
      "name": "DME1.6LiFSI",
      "components": [
        {
          "name": "DME",
          "role": "溶剂化溶剂",
          "amount": 1.6,
          "unit": "摩尔份"
        },
        {
          "name": "LiFSI",
          "role": "盐",
          "amount": 1,
          "unit": "摩尔份"
        }
      ],
      "raw_formula": "DME:LiFSI=1.6:1 mol/mol",
      "evidence_ids": [
        "M0062",
        "M0194",
        "M0196",
        "M0234",
        "S0029"
      ]
    },
    {
      "id": "DME1.6LiFSI-HFE",
      "name": "DME1.6LiFSI-HFE",
      "components": [
        {
          "name": "DME",
          "role": "溶剂化溶剂",
          "amount": 1.6,
          "unit": "摩尔份"
        },
        {
          "name": "LiFSI",
          "role": "盐",
          "amount": 1,
          "unit": "摩尔份"
        },
        {
          "name": "HFE",
          "role": "弱或非溶剂化溶剂",
          "amount": "HCE:HFE=2:1",
          "unit": "体积比"
        }
      ],
      "raw_formula": "DME1.6LiFSI with HFE (2:1 v/v)",
      "evidence_ids": [
        "M0062",
        "M0238"
      ]
    },
    {
      "id": "DME9LiTFSI",
      "name": "DME9LiTFSI",
      "components": [
        {
          "name": "DME",
          "role": "溶剂化溶剂",
          "amount": 9,
          "unit": "摩尔份"
        },
        {
          "name": "LiTFSI",
          "role": "盐",
          "amount": 1,
          "unit": "摩尔份"
        }
      ],
      "raw_formula": "DME:LiTFSI=9:1 mol/mol",
      "evidence_ids": [
        "M0062",
        "M0194",
        "M0196",
        "M0234",
        "S0029"
      ]
    },
    {
      "id": "DME3LiTFSI",
      "name": "DME3LiTFSI",
      "components": [
        {
          "name": "DME",
          "role": "溶剂化溶剂",
          "amount": 3,
          "unit": "摩尔份"
        },
        {
          "name": "LiTFSI",
          "role": "盐",
          "amount": 1,
          "unit": "摩尔份"
        }
      ],
      "raw_formula": "DME:LiTFSI=3:1 mol/mol",
      "evidence_ids": [
        "M0062",
        "M0194",
        "M0196",
        "M0234",
        "S0029"
      ]
    },
    {
      "id": "DME3LiTFSI-HFE",
      "name": "DME3LiTFSI-HFE",
      "components": [
        {
          "name": "DME",
          "role": "溶剂化溶剂",
          "amount": 3,
          "unit": "摩尔份"
        },
        {
          "name": "LiTFSI",
          "role": "盐",
          "amount": 1,
          "unit": "摩尔份"
        },
        {
          "name": "HFE",
          "role": "弱或非溶剂化溶剂",
          "amount": "HCE:HFE=2:1",
          "unit": "体积比"
        }
      ],
      "raw_formula": "DME3LiTFSI with HFE (2:1 v/v)",
      "evidence_ids": [
        "M0062",
        "M0238"
      ]
    },
    {
      "id": "DME1.6LiTFSI",
      "name": "DME1.6LiTFSI",
      "components": [
        {
          "name": "DME",
          "role": "溶剂化溶剂",
          "amount": 1.6,
          "unit": "摩尔份"
        },
        {
          "name": "LiTFSI",
          "role": "盐",
          "amount": 1,
          "unit": "摩尔份"
        }
      ],
      "raw_formula": "DME:LiTFSI=1.6:1 mol/mol",
      "evidence_ids": [
        "M0062",
        "M0194",
        "M0196",
        "M0234",
        "S0029"
      ]
    },
    {
      "id": "DME1.6LiTFSI-HFE",
      "name": "DME1.6LiTFSI-HFE",
      "components": [
        {
          "name": "DME",
          "role": "溶剂化溶剂",
          "amount": 1.6,
          "unit": "摩尔份"
        },
        {
          "name": "LiTFSI",
          "role": "盐",
          "amount": 1,
          "unit": "摩尔份"
        },
        {
          "name": "HFE",
          "role": "弱或非溶剂化溶剂",
          "amount": "HCE:HFE=2:1",
          "unit": "体积比"
        }
      ],
      "raw_formula": "DME1.6LiTFSI with HFE (2:1 v/v)",
      "evidence_ids": [
        "M0062",
        "M0238"
      ]
    },
    {
      "id": "1M-TFSI-DD",
      "name": "1M LiTFSI/DOL+DME",
      "components": [
        {
          "name": "LiTFSI",
          "role": "盐",
          "amount": 1,
          "unit": "M"
        },
        {
          "name": "DOL",
          "role": "溶剂化溶剂",
          "amount": 1,
          "unit": "体积份"
        },
        {
          "name": "DME",
          "role": "溶剂化溶剂",
          "amount": 1,
          "unit": "体积份"
        }
      ],
      "raw_formula": "1M LiTFSI/DOL+DME",
      "evidence_ids": [
        "M0014",
        "M0016",
        "M0246",
        "S0029"
      ]
    },
    {
      "id": "1M-LiTFSI-DME",
      "name": "1M LiTFSI/DME",
      "components": [
        {
          "name": "DME",
          "role": "溶剂化溶剂",
          "amount": null,
          "unit": null
        },
        {
          "name": "LiTFSI",
          "role": "盐",
          "amount": 1,
          "unit": "M"
        }
      ],
      "raw_formula": "1M LiTFSI/DME",
      "evidence_ids": [
        "S0002"
      ]
    }
  ],
  "control_id": "DME9LiFSI",
  "control_type": "其他：不含LiNO3的DME/LiFSI浓度对照，另测LiTFSI",
  "gradients": [
    {
      "name": "DME/LiFSI摩尔比",
      "order": [
        "DME9LiFSI",
        "DME3LiFSI",
        "DME1.6LiFSI"
      ],
      "values": [
        9,
        3,
        1.6
      ],
      "solvation_axis": "盐浓度增加使游离DME减少，溶剂化能力下降",
      "evidence_ids": [
        "M0193",
        "M0194",
        "M0218",
        "M0223"
      ]
    },
    {
      "name": "用于电池的溶剂化梯度",
      "order": [
        "DME9LiFSI",
        "DME3LiFSI-HFE",
        "DME1.6LiFSI-HFE"
      ],
      "values": [
        18.3,
        14.9,
        13.9
      ],
      "solvation_axis": "作者NMR定义DN由强到弱；非量热DN",
      "evidence_ids": [
        "M0235",
        "M0229"
      ]
    }
  ],
  "properties": [
    {
      "name": "Li+溶剂化",
      "values": {
        "DME3LiFSI": "游离DME峰消失",
        "DME1.6LiTFSI": "仍有大量游离DME"
      },
      "direction": "LiFSI比LiTFSI更能配位DME",
      "method": "Raman",
      "system": "无LiPS电解液",
      "evidence_ids": [
        "M0194",
        "M0196",
        "M0203"
      ]
    },
    {
      "name": "LiPS溶解度/溶解趋势",
      "values": {
        "DME9LiFSI": "大量溶解并形成Li2S4网络",
        "DME3LiFSI-HFE": "溶解减少，无Li2S4团簇",
        "DME1.6LiFSI-HFE": "整个放电透明，Raman无LiPS信号",
        "DME1.6LiTFSI-HFE": "大量溶解"
      },
      "direction": "FSI系列逐级降低",
      "method": "原位光学、Raman",
      "system": "毛细管Li-S，E/S约1700 μL mg−1",
      "evidence_ids": [
        "M0242",
        "M0255",
        "M0257",
        "M0266",
        "M0267",
        "M0270",
        "M0272",
        "M0288"
      ]
    },
    {
      "name": "Li2S8在DME溶解度",
      "values": {
        "DME": ">31.2 MS（作者表述may exceed）"
      },
      "direction": "高于传统6–7 MS估计",
      "method": "蒸发法",
      "system": "DME/Li2S8；析出物主要S8，不能精确判饱和",
      "evidence_ids": [
        "M0134",
        "M0135",
        "M0136"
      ]
    },
    {
      "name": "黏度",
      "values": {
        "6.24 MS": 4.3,
        "31.2 MS": 1800.0,
        "62.4 MS": 10000000.0
      },
      "direction": "随LiPS浓度增加剧增，最后成凝胶",
      "method": "流变仪；前两点25°C 500 s−1；凝胶为复黏度",
      "system": "Li2S8/DME，mPa s",
      "evidence_ids": [
        "M0140",
        "M0143"
      ]
    },
    {
      "name": "离子电导率",
      "values": {
        "6.24 MS": 3.88,
        "62.4 MS": 0.00603
      },
      "direction": "随浓度增加下降",
      "method": "电导率仪/凝胶EIS",
      "system": "Li2S8/DME，mS cm−1",
      "evidence_ids": [
        "M0146"
      ]
    }
  ],
  "tests": [
    {
      "id": "S06-T1",
      "name": "E/S=2贫液配方比较",
      "cell": "Li‖S CR2025",
      "conditions": {
        "sulfur_loading": "5 mg cm−2",
        "ES": 2,
        "ES_unit": "μL mg−1",
        "Li_thickness": "200 μm",
        "rate": "未报告",
        "formation": "未报告",
        "temperature": "30 °C",
        "LiNO3": "未报告",
        "one_C": "未报告"
      },
      "formulations": [
        "DME1.6LiFSI-HFE",
        "DME9LiFSI",
        "DME3LiFSI-HFE",
        "DME1.6LiTFSI-HFE"
      ],
      "evidence_ids": [
        "M0100",
        "M0101",
        "M0118",
        "M0119",
        "M0300"
      ],
      "results": [
        {
          "id": "S06-T1-R1",
          "metric": "放电容量",
          "A": "DME1.6LiFSI-HFE",
          "B": "DME9LiFSI",
          "value_A": 1600,
          "value_B": 300,
          "unit": "mAh g−1",
          "point": "图6d–f放电",
          "basis": "numeric",
          "direction_text": "不判",
          "same_conditions": true,
          "evidence_ids": [
            "M0292",
            "M0294"
          ],
          "reason": ""
        },
        {
          "id": "S06-T1-R2",
          "metric": "硫利用率",
          "A": "DME1.6LiFSI-HFE",
          "B": "DME9LiFSI",
          "value_A": 96,
          "value_B": 20,
          "unit": "%",
          "point": "图6d–f放电",
          "basis": "numeric",
          "direction_text": "不判",
          "same_conditions": true,
          "evidence_ids": [
            "M0292",
            "M0294"
          ],
          "reason": ""
        },
        {
          "id": "S06-T1-R3",
          "metric": "极化",
          "A": "DME1.6LiFSI-HFE",
          "B": "DME9LiFSI",
          "value_A": "无第一平台末高极化",
          "value_B": "高极化",
          "unit": null,
          "point": "第一放电平台末",
          "basis": "qualitative",
          "direction_text": "变好",
          "same_conditions": true,
          "evidence_ids": [
            "M0292",
            "M0294",
            "M0309"
          ],
          "reason": ""
        },
        {
          "id": "S06-T1-R4",
          "metric": "硫利用率",
          "A": "DME1.6LiTFSI-HFE",
          "B": "DME9LiFSI",
          "value_A": "更低",
          "value_B": null,
          "unit": null,
          "point": "图S20a与6d",
          "basis": "qualitative",
          "direction_text": "不判",
          "same_conditions": null,
          "evidence_ids": [
            "M0313"
          ],
          "reason": "跨图，作者比较；不作数值方向"
        },
        {
          "id": "S06-T1-R5",
          "metric": "充电穿梭",
          "A": "DME3LiFSI-HFE",
          "B": "DME1.6LiFSI-HFE",
          "value_A": "严重",
          "value_B": "无严重穿梭",
          "unit": null,
          "point": "图6e",
          "basis": "qualitative",
          "direction_text": "变坏",
          "same_conditions": true,
          "evidence_ids": [
            "M0298",
            "M0312"
          ],
          "reason": ""
        },
        {
          "id": "S06-T1-R6",
          "metric": "dQ/dV硫还原峰",
          "A": "DME9LiFSI",
          "B": null,
          "value_A": 2.29,
          "value_B": null,
          "unit": "V",
          "point": "S8→Li2S8",
          "basis": "numeric",
          "direction_text": "不判",
          "same_conditions": null,
          "evidence_ids": [
            "M0322",
            "M0323"
          ],
          "reason": ""
        },
        {
          "id": "S06-T1-R7",
          "metric": "dQ/dV硫还原峰",
          "A": "DME3LiFSI-HFE",
          "B": null,
          "value_A": 2.19,
          "value_B": null,
          "unit": "V",
          "point": "S8→Li2S8",
          "basis": "numeric",
          "direction_text": "不判",
          "same_conditions": null,
          "evidence_ids": [
            "M0322",
            "M0323"
          ],
          "reason": ""
        },
        {
          "id": "S06-T1-R8",
          "metric": "dQ/dV硫还原峰",
          "A": "DME1.6LiFSI-HFE",
          "B": null,
          "value_A": 2.16,
          "value_B": null,
          "unit": "V",
          "point": "S8→Li2S8",
          "basis": "numeric",
          "direction_text": "不判",
          "same_conditions": null,
          "evidence_ids": [
            "M0322",
            "M0323"
          ],
          "reason": ""
        },
        {
          "id": "S06-T1-R9",
          "metric": "dQ/dV硫还原峰",
          "A": "DME1.6LiTFSI-HFE",
          "B": null,
          "value_A": 2.22,
          "value_B": null,
          "unit": "V",
          "point": "S8→Li2S8",
          "basis": "numeric",
          "direction_text": "不判",
          "same_conditions": null,
          "evidence_ids": [
            "M0322",
            "M0323"
          ],
          "reason": ""
        }
      ]
    },
    {
      "id": "S06-T2",
      "name": "E/S=1极贫液",
      "cell": "Li‖S CR2025",
      "conditions": {
        "sulfur_loading": "5 mg cm−2",
        "ES": 1,
        "ES_unit": "μL mg−1",
        "Li_thickness": "200 μm",
        "rate": "未报告",
        "formation": "未报告",
        "temperature": "30 °C",
        "LiNO3": "未报告",
        "one_C": "未报告"
      },
      "formulations": [
        "DME1.6LiFSI-HFE"
      ],
      "evidence_ids": [
        "M0101",
        "M0119",
        "M0293",
        "S0036"
      ],
      "results": [
        {
          "id": "S06-T2-R1",
          "metric": "容量",
          "A": "DME1.6LiFSI-HFE",
          "B": null,
          "value_A": 1300,
          "value_B": null,
          "unit": "mAh g−1",
          "point": "图S19放电",
          "basis": "numeric",
          "direction_text": "不判",
          "same_conditions": null,
          "evidence_ids": [
            "M0293"
          ],
          "reason": ""
        },
        {
          "id": "S06-T2-R2",
          "metric": "硫利用率",
          "A": "DME1.6LiFSI-HFE",
          "B": null,
          "value_A": 78,
          "value_B": null,
          "unit": "%",
          "point": "图S19放电",
          "basis": "numeric",
          "direction_text": "不判",
          "same_conditions": null,
          "evidence_ids": [
            "M0293"
          ],
          "reason": ""
        }
      ]
    },
    {
      "id": "S06-T3",
      "name": "E/S=2循环",
      "cell": "Li‖S CR2025",
      "conditions": {
        "sulfur_loading": "5 mg cm−2",
        "ES": 2,
        "ES_unit": "μL mg−1",
        "Li_thickness": "200 μm",
        "rate": "未报告",
        "formation": "未报告",
        "temperature": "30 °C",
        "LiNO3": "未报告",
        "one_C": "未报告"
      },
      "formulations": [
        "DME1.6LiFSI-HFE"
      ],
      "evidence_ids": [
        "M0101",
        "M0119",
        "M0305",
        "M0345"
      ],
      "results": [
        {
          "id": "S06-T3-R1",
          "metric": "正常工作寿命",
          "A": "DME1.6LiFSI-HFE",
          "B": null,
          "value_A": 20,
          "value_B": null,
          "unit": "cycles",
          "point": "工作正常后衰减",
          "basis": "numeric",
          "direction_text": "不判",
          "same_conditions": null,
          "evidence_ids": [
            "M0345"
          ],
          "reason": ""
        },
        {
          "id": "S06-T3-R2",
          "metric": "初始面积容量",
          "A": "DME1.6LiFSI-HFE",
          "B": null,
          "value_A": 7.5,
          "value_B": null,
          "unit": "mAh cm−2",
          "point": "首圈",
          "basis": "numeric",
          "direction_text": "不判",
          "same_conditions": null,
          "evidence_ids": [
            "M0346"
          ],
          "reason": ""
        }
      ]
    },
    {
      "id": "S06-T4",
      "name": "E/S=5循环",
      "cell": "Li‖S CR2025",
      "conditions": {
        "sulfur_loading": "5 mg cm−2",
        "ES": 5,
        "ES_unit": "μL mg−1",
        "Li_thickness": "200 μm",
        "rate": "0.1 C",
        "formation": "未报告",
        "temperature": "30 °C",
        "LiNO3": "未报告",
        "one_C": "未报告"
      },
      "formulations": [
        "DME1.6LiFSI-HFE"
      ],
      "evidence_ids": [
        "M0101",
        "M0119",
        "M0343",
        "S0041",
        "S0042"
      ],
      "results": [
        {
          "id": "S06-T4-R1",
          "metric": "稳定循环",
          "A": "DME1.6LiFSI-HFE",
          "B": null,
          "value_A": 50,
          "value_B": null,
          "unit": "cycles",
          "point": "50圈",
          "basis": "numeric",
          "direction_text": "不判",
          "same_conditions": null,
          "evidence_ids": [
            "M0343"
          ],
          "reason": ""
        }
      ]
    },
    {
      "id": "S06-T5",
      "name": "E/S=5倍率",
      "cell": "Li‖S CR2025",
      "conditions": {
        "sulfur_loading": "5 mg cm−2",
        "ES": 5,
        "ES_unit": "μL mg−1",
        "Li_thickness": "200 μm",
        "rate": "含0.5 C，其余只在图",
        "formation": "未报告",
        "temperature": "30 °C",
        "LiNO3": "未报告",
        "one_C": "未报告"
      },
      "formulations": [
        "DME1.6LiFSI-HFE"
      ],
      "evidence_ids": [
        "M0101",
        "M0119",
        "M0340",
        "M0341"
      ],
      "results": [
        {
          "id": "S06-T5-R1",
          "metric": "倍率容量",
          "A": "DME1.6LiFSI-HFE",
          "B": null,
          "value_A": 1100,
          "value_B": null,
          "unit": "mAh g−1",
          "point": "0.5 C",
          "basis": "numeric",
          "direction_text": "不判",
          "same_conditions": null,
          "evidence_ids": [
            "M0340"
          ],
          "reason": ""
        }
      ]
    },
    {
      "id": "S06-T6",
      "name": "2.3Ah软包",
      "cell": "Li‖S pouch",
      "conditions": {
        "sulfur_loading": "7 mg cm−2单面",
        "ES": 1,
        "ES_unit": "μL mg−1",
        "Li_thickness": "200 μm单片",
        "rate": "0.1 C",
        "formation": "首圈0.05 C",
        "temperature": "30 °C",
        "LiNO3": "未报告",
        "one_C": "未报告"
      },
      "formulations": [
        "DME1.6LiFSI-HFE"
      ],
      "evidence_ids": [
        "M0332",
        "M0350",
        "M0351",
        "M0357"
      ],
      "results": [
        {
          "id": "S06-T6-R1",
          "metric": "容量",
          "A": "DME1.6LiFSI-HFE",
          "B": null,
          "value_A": 2.3,
          "value_B": null,
          "unit": "Ah",
          "point": "首圈",
          "basis": "numeric",
          "direction_text": "不判",
          "same_conditions": null,
          "evidence_ids": [
            "M0358"
          ],
          "reason": ""
        },
        {
          "id": "S06-T6-R2",
          "metric": "能量密度",
          "A": "DME1.6LiFSI-HFE",
          "B": null,
          "value_A": 589,
          "value_B": null,
          "unit": "Wh kg−1",
          "point": "未含封装质量",
          "basis": "numeric",
          "direction_text": "不判",
          "same_conditions": null,
          "evidence_ids": [
            "M0332",
            "M0359"
          ],
          "reason": ""
        },
        {
          "id": "S06-T6-R3",
          "metric": "循环稳定性",
          "A": "DME1.6LiFSI-HFE",
          "B": null,
          "value_A": "严重衰减",
          "value_B": null,
          "unit": null,
          "point": "图7e",
          "basis": "qualitative",
          "direction_text": "不判",
          "same_conditions": null,
          "evidence_ids": [
            "M0360"
          ],
          "reason": ""
        }
      ]
    },
    {
      "id": "S06-T7",
      "name": "DME对照GITT E/S系列",
      "cell": "Li‖S",
      "conditions": {
        "sulfur_loading": "未报告",
        "ES": "5/3/2",
        "ES_unit": "μL mg−1",
        "Li_thickness": "未报告",
        "rate": "GITT",
        "formation": "未报告",
        "temperature": "未报告",
        "LiNO3": "未报告",
        "one_C": "未报告"
      },
      "formulations": [
        "1M-LiTFSI-DME"
      ],
      "evidence_ids": [
        "S0002"
      ],
      "results": [
        {
          "id": "S06-T7-R1",
          "metric": "E/S降低时极化",
          "A": "1M-LiTFSI-DME",
          "B": null,
          "value_A": "E/S=2第一平台末明显升高",
          "value_B": null,
          "unit": null,
          "point": "放电末",
          "basis": "qualitative",
          "direction_text": "不判",
          "same_conditions": false,
          "evidence_ids": [
            "M0163",
            "M0172",
            "S0002"
          ],
          "reason": "E/S不同，作为条件依赖记载"
        }
      ]
    }
  ],
  "mechanisms": [
    {
      "id": "S06-M1",
      "summary": "强溶剂化下高浓度LiPS使电解液凝胶化，降低硫物种迁移并增大极化",
      "A": "DME9LiFSI",
      "B": "DME1.6LiFSI-HFE",
      "property": "LiPS溶解度",
      "categories": [
        "正极反应"
      ],
      "source_type": "本文结论",
      "evidence_ids": [
        "M0043",
        "M0044",
        "M0172",
        "M0309"
      ],
      "test_ids": [
        "S06-T1"
      ],
      "side": "强侧"
    },
    {
      "id": "S06-M2",
      "summary": "Li2S4团簇网络更容易连接成三维网络并加速凝胶化",
      "A": "DME9LiFSI",
      "B": null,
      "property": "LiPS团簇",
      "categories": [
        "正极反应"
      ],
      "source_type": "本文推测",
      "evidence_ids": [
        "M0261",
        "M0262"
      ],
      "test_ids": [
        "S06-T1"
      ],
      "side": "强侧"
    },
    {
      "id": "S06-M3",
      "summary": "LiFSI更强配位DME并减少游离溶剂，LiTFSI残留游离DME导致LiPS溶解和凝胶化",
      "A": "DME1.6LiTFSI-HFE",
      "B": "DME1.6LiFSI-HFE",
      "property": "Li+溶剂化/游离溶剂",
      "categories": [
        "正极反应"
      ],
      "source_type": "本文推测",
      "evidence_ids": [
        "M0197",
        "M0198",
        "M0199"
      ],
      "test_ids": [
        "S06-T1"
      ],
      "side": "强侧"
    },
    {
      "id": "S06-M4",
      "summary": "中间溶剂化配方虽不凝胶但残留溶解LiPS难回到正极，且严重穿梭",
      "A": "DME3LiFSI-HFE",
      "B": "DME1.6LiFSI-HFE",
      "property": "LiPS溶解与扩散",
      "categories": [
        "正极反应",
        "多硫化物穿梭"
      ],
      "source_type": "本文推测",
      "evidence_ids": [
        "M0269",
        "M0311",
        "M0312"
      ],
      "test_ids": [
        "S06-T1"
      ],
      "side": "强侧"
    },
    {
      "id": "S06-M5",
      "summary": "降低溶剂化至足够低可推迟凝胶化并提高贫液硫利用率",
      "A": "DME1.6LiFSI-HFE",
      "B": "DME9LiFSI",
      "property": "LiPS溶剂化",
      "categories": [
        "正极反应"
      ],
      "source_type": "本文结论",
      "evidence_ids": [
        "M0314",
        "M0316"
      ],
      "test_ids": [
        "S06-T1",
        "S06-T2"
      ],
      "side": "强侧"
    },
    {
      "id": "S06-M6",
      "summary": "E/S=2循环约20圈后失效可能由负极电解液耗尽造成",
      "A": "DME1.6LiFSI-HFE",
      "B": null,
      "property": "电解液用量",
      "categories": [
        "负极锂",
        "电解液消耗"
      ],
      "source_type": "本文推测",
      "evidence_ids": [
        "M0345",
        "M0347"
      ],
      "test_ids": [
        "S06-T3"
      ],
      "side": "其他"
    },
    {
      "id": "S06-M7",
      "summary": "软包锂负极粉化增加表面积及孔隙，耗液使负极极化与失效",
      "A": "DME1.6LiFSI-HFE",
      "B": null,
      "property": "负极粉化",
      "categories": [
        "负极锂",
        "电解液消耗"
      ],
      "source_type": "本文结论",
      "evidence_ids": [
        "M0361",
        "M0362"
      ],
      "test_ids": [
        "S06-T6"
      ],
      "side": "其他"
    },
    {
      "id": "S06-M8",
      "summary": "更弱溶剂化导致硫第一还原电位降低",
      "A": "DME1.6LiFSI-HFE",
      "B": "DME9LiFSI",
      "property": "LiPS溶剂化",
      "categories": [
        "正极反应"
      ],
      "source_type": "本文结论（与他文一致）",
      "evidence_ids": [
        "M0286",
        "M0321",
        "M0324"
      ],
      "test_ids": [
        "S06-T1"
      ],
      "side": "弱侧"
    }
  ],
  "design_claims": [
    {
      "summary": "避免完全溶解；作者估计0.1–0.5 MS足够局部硫迁移，低溶解度可避免凝胶灾难",
      "evidence_ids": [
        "M0050",
        "M0051",
        "M0054",
        "M0315"
      ]
    }
  ],
  "figure_requests": [
    {
      "test_id": "S06-T1",
      "figure": "6d–f",
      "part": "main",
      "metric": "梯度各档放电容量",
      "A": "DME3LiFSI-HFE",
      "B": "DME1.6LiFSI-HFE",
      "target_point": "首次放电",
      "anchor_quote_ids": [
        "M0292",
        "M0294"
      ],
      "reason": "梯度中间档文字无容量；图为电压曲线，是否纳入v4梯度读图由根代理处理。"
    },
    {
      "test_id": "S06-T3",
      "figure": "6i",
      "part": "main",
      "metric": "首圈和寿命端容量",
      "A": "DME1.6LiFSI-HFE",
      "B": null,
      "target_point": "首圈、第20圈",
      "anchor_quote_ids": [
        "M0345",
        "M0346"
      ],
      "reason": "同一测试文字未给齐数值；先通过锚点核对再读图。"
    },
    {
      "test_id": "S06-T4",
      "figure": "S21b",
      "part": "si",
      "metric": "首圈/第50圈容量",
      "A": "DME1.6LiFSI-HFE",
      "B": null,
      "target_point": "首圈、第50圈",
      "anchor_quote_ids": [
        "M0343"
      ],
      "reason": "同一测试文字未给齐数值；先通过锚点核对再读图。"
    },
    {
      "test_id": "S06-T6",
      "figure": "7e",
      "part": "main",
      "metric": "首圈及终点容量",
      "A": "DME1.6LiFSI-HFE",
      "B": null,
      "target_point": "首圈/终点",
      "anchor_quote_ids": [
        "M0358",
        "M0359"
      ],
      "reason": "同一测试文字未给齐数值；先通过锚点核对再读图。"
    }
  ],
  "gaps": [
    "图4中未逐字给出的盐/溶剂中间比例未猜填；文字明确档位全部列出。",
    "未报告LiNO3、1C定义；多数首放电倍率只在图。",
    "0.1–0.5 MS为作者理论充分性估计，不作为DME1.6LiFSI-HFE实测溶解度。",
    "不含Li半电池性能测试。"
  ],
  "source_review": {
    "main": true,
    "si": true,
    "notes": "阅读全文和SI索引；参考文献不作为本文证据。未读图数值。"
  }
}

File: output/GPT_v4_调试集53篇_2026-10-24/independent_predictions/S09.json
{
  "paper_id": "S09",
  "doi": "10.1073/pnas.2301260120",
  "formulations": [
    {
      "id": "DEE",
      "name": "DEE",
      "components": [
        {
          "name": "LiTFSI",
          "role": "盐",
          "amount": 1.2,
          "unit": "M"
        },
        {
          "name": "DEE",
          "role": "溶剂化溶剂",
          "amount": null,
          "unit": "单溶剂"
        }
      ],
      "raw_formula": "1.2 M LiTFSI in DEE",
      "evidence_ids": [
        "M0250",
        "M0251"
      ]
    },
    {
      "id": "F3DEE",
      "name": "F3DEE",
      "components": [
        {
          "name": "LiTFSI",
          "role": "盐",
          "amount": 1.2,
          "unit": "M"
        },
        {
          "name": "F3DEE",
          "role": "溶剂化溶剂",
          "amount": null,
          "unit": "单溶剂"
        }
      ],
      "raw_formula": "1.2 M LiTFSI in F3DEE",
      "evidence_ids": [
        "M0250",
        "M0251"
      ]
    },
    {
      "id": "F4DEE",
      "name": "F4DEE",
      "components": [
        {
          "name": "LiTFSI",
          "role": "盐",
          "amount": 1.2,
          "unit": "M"
        },
        {
          "name": "F4DEE",
          "role": "溶剂化溶剂",
          "amount": null,
          "unit": "单溶剂"
        }
      ],
      "raw_formula": "1.2 M LiTFSI in F4DEE",
      "evidence_ids": [
        "M0250",
        "M0251"
      ]
    },
    {
      "id": "F4DMB",
      "name": "F4DMB",
      "components": [
        {
          "name": "LiTFSI",
          "role": "盐",
          "amount": 1.2,
          "unit": "M"
        },
        {
          "name": "F4DMB",
          "role": "溶剂化溶剂",
          "amount": null,
          "unit": "单溶剂"
        }
      ],
      "raw_formula": "1.2 M LiTFSI in F4DMB",
      "evidence_ids": [
        "M0250",
        "M0251"
      ]
    },
    {
      "id": "F5DEE",
      "name": "F5DEE",
      "components": [
        {
          "name": "LiTFSI",
          "role": "盐",
          "amount": 1.2,
          "unit": "M"
        },
        {
          "name": "F5DEE",
          "role": "溶剂化溶剂",
          "amount": null,
          "unit": "单溶剂"
        }
      ],
      "raw_formula": "1.2 M LiTFSI in F5DEE",
      "evidence_ids": [
        "M0250",
        "M0251"
      ]
    },
    {
      "id": "F6DEE",
      "name": "F6DEE",
      "components": [
        {
          "name": "LiTFSI",
          "role": "盐",
          "amount": "<1.2（饱和）",
          "unit": "M"
        },
        {
          "name": "F6DEE",
          "role": "溶剂化溶剂",
          "amount": null,
          "unit": "单溶剂"
        }
      ],
      "raw_formula": "saturated LiTFSI in F6DEE",
      "evidence_ids": [
        "M0250",
        "M0251"
      ]
    },
    {
      "id": "DD",
      "name": "DD",
      "components": [
        {
          "name": "DOL",
          "role": "溶剂化溶剂",
          "amount": null,
          "unit": "比例原文未写"
        },
        {
          "name": "DME",
          "role": "溶剂化溶剂",
          "amount": null,
          "unit": "比例原文未写"
        },
        {
          "name": "LiTFSI",
          "role": "盐",
          "amount": 1,
          "unit": "M"
        }
      ],
      "raw_formula": "1M LiTFSI DOL/DME",
      "evidence_ids": [
        "M0252",
        "S0029"
      ]
    },
    {
      "id": "DDN",
      "name": "DDN",
      "components": [
        {
          "name": "DOL",
          "role": "溶剂化溶剂",
          "amount": null,
          "unit": "比例原文未写"
        },
        {
          "name": "DME",
          "role": "溶剂化溶剂",
          "amount": null,
          "unit": "比例原文未写"
        },
        {
          "name": "LiTFSI",
          "role": "盐",
          "amount": 1,
          "unit": "M"
        },
        {
          "name": "LiNO3",
          "role": "添加剂",
          "amount": 1,
          "unit": "wt%"
        }
      ],
      "raw_formula": "1M LiTFSI DOL/DME +1wt% LiNO3",
      "evidence_ids": [
        "M0252",
        "S0029"
      ]
    }
  ],
  "control_id": "DDN",
  "control_type": "常规醚基准（DDN）；另有无LiNO3的DD",
  "gradients": [
    {
      "name": "溶剂氟化种类梯度",
      "order": [
        "DD",
        "DEE",
        "F3DEE",
        "F4DEE",
        "F4DMB",
        "F5DEE",
        "F6DEE"
      ],
      "values": [
        "DD",
        "DEE",
        "3F",
        "4F-DEE",
        "4F-DMB",
        "5F",
        "6F"
      ],
      "solvation_axis": "LiPS溶解度逐级降低；F4DMB为不同骨架",
      "evidence_ids": [
        "M0081",
        "M0083",
        "M0091"
      ]
    }
  ],
  "properties": [
    {
      "name": "LiPS溶解度",
      "values": {
        "DD": "1100（引自他文）",
        "DEE": "~200",
        "F4DEE": 140,
        "F4DMB": 70,
        "F5DEE": "<50",
        "F6DEE": 37
      },
      "direction": "DD>DEE>F3DEE>F4DEE>F4DMB>F5DEE>F6DEE",
      "method": "ICP-OES",
      "system": "纯溶剂Li2S6饱和，mM [S]；DD来自ref10",
      "evidence_ids": [
        "M0054",
        "M0091",
        "M0092",
        "M0108",
        "M0118",
        "M0142",
        "M0143"
      ]
    },
    {
      "name": "LiPS溶剂化团簇",
      "values": {
        "F3DEE": "小",
        "F4DEE": "增大",
        "F4DMB": "再增大",
        "F5DEE": "最大"
      },
      "direction": "大团簇频次F3DEE<F4DEE<F4DMB<F5DEE",
      "method": "MD",
      "system": "Li2S6/溶剂，不等于含盐工作电解液",
      "evidence_ids": [
        "M0097",
        "M0098",
        "M0099"
      ]
    },
    {
      "name": "表观离子电导率",
      "values": {},
      "direction": "DD>DEE>F3DEE≈F4DEE>F5DEE>F4DMB>F6DEE",
      "method": "有隔膜电导测量",
      "system": "RT及60°C",
      "evidence_ids": [
        "M0104",
        "S0011"
      ]
    }
  ],
  "tests": [
    {
      "id": "S09-T1",
      "name": "室温0.05C首放电",
      "cell": "Li‖S coin",
      "conditions": {
        "sulfur_loading": "1–2 mg cm−2；SI具体RT系列1.2–2.8、60°C系列1.2–1.5 mg cm−2",
        "ES": 15,
        "ES_unit": "μL mg−1",
        "Li_thickness": "未报告",
        "rate": "0.05 C",
        "formation": "未报告",
        "temperature": "RT",
        "LiNO3": "DDN 1 wt%；其余无",
        "one_C": "1675 mAh g−1"
      },
      "formulations": [
        "DD",
        "DEE",
        "F3DEE",
        "F4DEE",
        "F4DMB",
        "F5DEE"
      ],
      "evidence_ids": [
        "M0105",
        "M0175",
        "M0290",
        "M0298",
        "S0018"
      ],
      "results": [
        {
          "id": "S09-T1-R1",
          "metric": "首放电容量",
          "A": "F4DEE",
          "B": "DEE",
          "value_A": 1160,
          "value_B": 634,
          "unit": "mAh g−1",
          "point": "0.05 C",
          "basis": "numeric",
          "direction_text": "不判",
          "same_conditions": true,
          "evidence_ids": [
            "M0106",
            "M0107"
          ],
          "reason": ""
        },
        {
          "id": "S09-T1-R2",
          "metric": "首放电容量",
          "A": "F4DEE",
          "B": "F5DEE",
          "value_A": 1160,
          "value_B": 441,
          "unit": "mAh g−1",
          "point": "0.05 C",
          "basis": "numeric",
          "direction_text": "不判",
          "same_conditions": true,
          "evidence_ids": [
            "M0106",
            "M0108"
          ],
          "reason": ""
        },
        {
          "id": "S09-T1-R3",
          "metric": "充电容量",
          "A": "DEE",
          "B": null,
          "value_A": 2001,
          "value_B": null,
          "unit": "mAh g−1",
          "point": "0.05 C",
          "basis": "numeric",
          "direction_text": "不判",
          "same_conditions": null,
          "evidence_ids": [
            "M0107"
          ],
          "reason": ""
        }
      ]
    },
    {
      "id": "S09-T2",
      "name": "室温50圈循环",
      "cell": "Li‖S coin",
      "conditions": {
        "sulfur_loading": "1–2 mg cm−2；SI具体RT系列1.2–2.8、60°C系列1.2–1.5 mg cm−2",
        "ES": 15,
        "ES_unit": "μL mg−1",
        "Li_thickness": "未报告",
        "rate": "0.2 C",
        "formation": "0.05 C 2圈+0.1 C 3圈",
        "temperature": "RT",
        "LiNO3": "DDN 1 wt%；其余无",
        "one_C": "1675 mAh g−1"
      },
      "formulations": [
        "DD",
        "DEE",
        "F3DEE",
        "F4DEE",
        "F4DMB",
        "F5DEE"
      ],
      "evidence_ids": [
        "M0109",
        "M0162",
        "M0164",
        "M0175",
        "M0298",
        "S0018"
      ],
      "results": [
        {
          "id": "S09-T2-R1",
          "metric": "50圈平均放电容量",
          "A": "F4DEE",
          "B": null,
          "value_A": 651,
          "value_B": null,
          "unit": "mAh g−1",
          "point": "含化成的前50圈",
          "basis": "numeric",
          "direction_text": "不判",
          "same_conditions": null,
          "evidence_ids": [
            "M0112",
            "M0164"
          ],
          "reason": ""
        },
        {
          "id": "S09-T2-R2",
          "metric": "平均库仑效率",
          "A": "F4DEE",
          "B": null,
          "value_A": 97.6,
          "value_B": null,
          "unit": "%",
          "point": "50圈",
          "basis": "numeric",
          "direction_text": "不判",
          "same_conditions": null,
          "evidence_ids": [
            "M0112"
          ],
          "reason": ""
        },
        {
          "id": "S09-T2-R3",
          "metric": "容量保持稳定性",
          "A": "F4DMB/F5DEE",
          "B": "F3DEE/F4DEE",
          "value_A": "更稳定",
          "value_B": null,
          "unit": null,
          "point": "50圈归一化容量",
          "basis": "qualitative",
          "direction_text": "变好",
          "same_conditions": true,
          "evidence_ids": [
            "M0114"
          ],
          "reason": ""
        }
      ]
    },
    {
      "id": "S09-T3",
      "name": "60°C 0.05C首放电",
      "cell": "Li‖S coin",
      "conditions": {
        "sulfur_loading": "1–2 mg cm−2；SI具体RT系列1.2–2.8、60°C系列1.2–1.5 mg cm−2",
        "ES": 15,
        "ES_unit": "μL mg−1",
        "Li_thickness": "未报告",
        "rate": "0.05 C",
        "formation": "未报告",
        "temperature": "60 °C",
        "LiNO3": "DDN 1 wt%；其余无",
        "one_C": "1675 mAh g−1"
      },
      "formulations": [
        "DD",
        "DEE",
        "F3DEE",
        "F4DEE",
        "F4DMB",
        "F5DEE",
        "F6DEE"
      ],
      "evidence_ids": [
        "M0117",
        "M0118",
        "M0120",
        "M0175",
        "M0298"
      ],
      "results": [
        {
          "id": "S09-T3-R1",
          "metric": "首放电容量",
          "A": "F4DMB",
          "B": "F6DEE",
          "value_A": 1563,
          "value_B": 842,
          "unit": "mAh g−1",
          "point": "首圈",
          "basis": "numeric",
          "direction_text": "不判",
          "same_conditions": true,
          "evidence_ids": [
            "M0118",
            "M0120"
          ],
          "reason": ""
        },
        {
          "id": "S09-T3-R2",
          "metric": "首放电容量",
          "A": "DD/DEE",
          "B": null,
          "value_A": ">1200",
          "value_B": null,
          "unit": "mAh g−1",
          "point": "首圈",
          "basis": "numeric",
          "direction_text": "不判",
          "same_conditions": null,
          "evidence_ids": [
            "M0117"
          ],
          "reason": ""
        },
        {
          "id": "S09-T3-R3",
          "metric": "充至截止电压",
          "A": "DD/DEE",
          "B": "F6DEE",
          "value_A": "不能",
          "value_B": "可以",
          "unit": null,
          "point": "首次充电",
          "basis": "qualitative",
          "direction_text": "变坏",
          "same_conditions": true,
          "evidence_ids": [
            "M0117",
            "M0118"
          ],
          "reason": ""
        }
      ]
    },
    {
      "id": "S09-T4",
      "name": "60°C 50圈循环",
      "cell": "Li‖S coin",
      "conditions": {
        "sulfur_loading": "1–2 mg cm−2；SI具体RT系列1.2–2.8、60°C系列1.2–1.5 mg cm−2",
        "ES": 15,
        "ES_unit": "μL mg−1",
        "Li_thickness": "未报告",
        "rate": "0.2 C",
        "formation": "0.05 C 2圈+0.1 C 3圈",
        "temperature": "60 °C",
        "LiNO3": "DDN 1 wt%；其余无",
        "one_C": "1675 mAh g−1"
      },
      "formulations": [
        "DDN",
        "F3DEE",
        "F4DEE",
        "F4DMB",
        "F5DEE",
        "F6DEE"
      ],
      "evidence_ids": [
        "M0127",
        "M0128",
        "M0172",
        "M0175",
        "M0298",
        "S0025"
      ],
      "results": [
        {
          "id": "S09-T4-R1",
          "metric": "50圈平均放电容量",
          "A": "F4DMB",
          "B": "DDN",
          "value_A": 1050,
          "value_B": 647,
          "unit": "mAh g−1",
          "point": "含化成前50圈",
          "basis": "numeric",
          "direction_text": "不判",
          "same_conditions": true,
          "evidence_ids": [
            "M0131",
            "M0172"
          ],
          "reason": ""
        },
        {
          "id": "S09-T4-R2",
          "metric": "50圈平均放电容量",
          "A": "F4DMB",
          "B": "F5DEE",
          "value_A": 1050,
          "value_B": 679,
          "unit": "mAh g−1",
          "point": "前50圈",
          "basis": "numeric",
          "direction_text": "不判",
          "same_conditions": true,
          "evidence_ids": [
            "M0131",
            "M0133"
          ],
          "reason": ""
        },
        {
          "id": "S09-T4-R3",
          "metric": "平均库仑效率",
          "A": "F4DMB/F5DEE/F6DEE",
          "B": null,
          "value_A": ">98.6",
          "value_B": null,
          "unit": "%",
          "point": "50圈",
          "basis": "numeric",
          "direction_text": "不判",
          "same_conditions": null,
          "evidence_ids": [
            "M0135"
          ],
          "reason": ""
        }
      ]
    },
    {
      "id": "S09-T5",
      "name": "60°C倍率",
      "cell": "Li‖S coin",
      "conditions": {
        "sulfur_loading": "1–2 mg cm−2；SI具体RT系列1.2–2.8、60°C系列1.2–1.5 mg cm−2",
        "ES": 15,
        "ES_unit": "μL mg−1",
        "Li_thickness": "未报告",
        "rate": "0.1/0.2/0.4/0.8 C",
        "formation": "未报告",
        "temperature": "60 °C",
        "LiNO3": "DDN 1 wt%；其余无",
        "one_C": "1675 mAh g−1"
      },
      "formulations": [
        "F4DMB"
      ],
      "evidence_ids": [
        "S0027",
        "M0146",
        "M0290",
        "M0298"
      ],
      "results": [
        {
          "id": "S09-T5-R1",
          "metric": "倍率容量",
          "A": "F4DMB",
          "B": null,
          "value_A": 1339.4,
          "value_B": null,
          "unit": "mAh g−1",
          "point": "0.1 C",
          "basis": "numeric",
          "direction_text": "不判",
          "same_conditions": null,
          "evidence_ids": [
            "M0146"
          ],
          "reason": ""
        },
        {
          "id": "S09-T5-R2",
          "metric": "倍率容量",
          "A": "F4DMB",
          "B": null,
          "value_A": 1070,
          "value_B": null,
          "unit": "mAh g−1",
          "point": "0.2 C",
          "basis": "numeric",
          "direction_text": "不判",
          "same_conditions": null,
          "evidence_ids": [
            "M0146"
          ],
          "reason": ""
        },
        {
          "id": "S09-T5-R3",
          "metric": "倍率容量",
          "A": "F4DMB",
          "B": null,
          "value_A": 721.3,
          "value_B": null,
          "unit": "mAh g−1",
          "point": "0.4 C",
          "basis": "numeric",
          "direction_text": "不判",
          "same_conditions": null,
          "evidence_ids": [
            "M0146"
          ],
          "reason": ""
        },
        {
          "id": "S09-T5-R4",
          "metric": "倍率容量",
          "A": "F4DMB",
          "B": null,
          "value_A": 438,
          "value_B": null,
          "unit": "mAh g−1",
          "point": "0.8 C",
          "basis": "numeric",
          "direction_text": "不判",
          "same_conditions": null,
          "evidence_ids": [
            "M0146"
          ],
          "reason": ""
        }
      ]
    },
    {
      "id": "S09-T6",
      "name": "Aurbach锂效率",
      "cell": "Li‖Cu",
      "conditions": {
        "sulfur_loading": "未报告",
        "ES": "未报告",
        "ES_unit": "未报告",
        "Li_thickness": "未报告",
        "rate": "0.5 mA cm−2；1 mAh cm−2",
        "formation": "9预循环；5 mAh cm−2化成及锂库；10次剥镀",
        "temperature": "60 °C",
        "LiNO3": "未报告",
        "one_C": "未报告"
      },
      "formulations": [
        "DD",
        "DEE",
        "F3DEE",
        "F4DEE",
        "F4DMB",
        "F5DEE",
        "F6DEE"
      ],
      "evidence_ids": [
        "M0148",
        "M0193",
        "M0300"
      ],
      "results": [
        {
          "id": "S09-T6-R1",
          "metric": "平均锂库仑效率",
          "A": "F3DEE",
          "B": "DD",
          "value_A": 90.83,
          "value_B": 96.93,
          "unit": "%",
          "point": "重复Aurbach测量平均",
          "basis": "numeric",
          "direction_text": "不判",
          "same_conditions": true,
          "evidence_ids": [
            "M0149",
            "M0152"
          ],
          "reason": ""
        },
        {
          "id": "S09-T6-R2",
          "metric": "平均锂库仑效率",
          "A": "F4DEE/F4DMB/F5DEE",
          "B": "DD",
          "value_A": ">98",
          "value_B": 96.93,
          "unit": "%",
          "point": "Aurbach",
          "basis": "numeric",
          "direction_text": "不判",
          "same_conditions": true,
          "evidence_ids": [
            "M0149",
            "M0150"
          ],
          "reason": ""
        },
        {
          "id": "S09-T6-R3",
          "metric": "锂效率排序",
          "A": "全梯度",
          "B": null,
          "value_A": "F3DEE<DEE<DD<F6DEE<F4DEE≈F4DMB≈F5DEE",
          "value_B": null,
          "unit": null,
          "point": "Aurbach",
          "basis": "qualitative",
          "direction_text": "不判",
          "same_conditions": null,
          "evidence_ids": [
            "M0151"
          ],
          "reason": ""
        }
      ]
    },
    {
      "id": "S09-T7",
      "name": "长周期锂效率",
      "cell": "Li‖Cu",
      "conditions": {
        "sulfur_loading": "未报告",
        "ES": "未报告",
        "ES_unit": "未报告",
        "Li_thickness": "未报告",
        "rate": "0.5 mA cm−2；1 mAh cm−2",
        "formation": "未报告",
        "temperature": "60 °C",
        "LiNO3": "未报告",
        "one_C": "未报告"
      },
      "formulations": [
        "F4DMB"
      ],
      "evidence_ids": [
        "M0153",
        "M0197",
        "M0299"
      ],
      "results": [
        {
          "id": "S09-T7-R1",
          "metric": "平均CE",
          "A": "F4DMB",
          "B": null,
          "value_A": 97.88,
          "value_B": null,
          "unit": "%",
          "point": "200圈",
          "basis": "numeric",
          "direction_text": "不判",
          "same_conditions": null,
          "evidence_ids": [
            "M0153"
          ],
          "reason": ""
        }
      ]
    },
    {
      "id": "S09-T8",
      "name": "饱和LiPS下锂效率",
      "cell": "Li‖Cu",
      "conditions": {
        "sulfur_loading": "未报告",
        "ES": "未报告",
        "ES_unit": "未报告",
        "Li_thickness": "未报告",
        "rate": "0.5 mA cm−2；1 mAh cm−2",
        "formation": "未报告",
        "temperature": "60 °C",
        "LiNO3": "未报告",
        "one_C": "未报告",
        "LiPS": "各自饱和"
      },
      "formulations": [
        "F4DMB",
        "DD"
      ],
      "evidence_ids": [
        "M0154",
        "M0155",
        "M0156",
        "S0030",
        "M0299"
      ],
      "results": [
        {
          "id": "S09-T8-R1",
          "metric": "CE",
          "A": "F4DMB",
          "B": "DD",
          "value_A": ">97",
          "value_B": 23.7,
          "unit": "%",
          "point": "A100圈平均，B首圈",
          "basis": "numeric",
          "direction_text": "不判",
          "same_conditions": false,
          "evidence_ids": [
            "M0155",
            "M0156"
          ],
          "reason": "统计口径不同，不直接比较"
        },
        {
          "id": "S09-T8-R2",
          "metric": "循环寿命",
          "A": "F4DMB",
          "B": "DD",
          "value_A": 100,
          "value_B": "<15",
          "unit": "cycles",
          "point": "稳定/失效",
          "basis": "numeric",
          "direction_text": "不判",
          "same_conditions": true,
          "evidence_ids": [
            "M0155",
            "M0156"
          ],
          "reason": ""
        }
      ]
    },
    {
      "id": "S09-T9",
      "name": "贫液63%S",
      "cell": "Li‖S coin",
      "conditions": {
        "sulfur_loading": "1–2 mg cm−2（一般方法；该组未独立给数）",
        "ES": 5,
        "ES_unit": "μL mg−1",
        "Li_thickness": "未报告",
        "rate": "0.2 C",
        "formation": "0.05 C 2圈+0.1 C 3圈",
        "temperature": "60 °C",
        "LiNO3": "DDN 1wt%；F4DMB无",
        "one_C": "1675 mAh g−1",
        "sulfur_content": "63 wt%"
      },
      "formulations": [
        "F4DMB",
        "DDN"
      ],
      "evidence_ids": [
        "M0184",
        "M0185",
        "M0186",
        "M0187",
        "M0290",
        "M0298"
      ],
      "results": [
        {
          "id": "S09-T9-R1",
          "metric": "平均CE",
          "A": "F4DMB",
          "B": "DDN",
          "value_A": 99.58,
          "value_B": 92.07,
          "unit": "%",
          "point": "50圈",
          "basis": "numeric",
          "direction_text": "不判",
          "same_conditions": true,
          "evidence_ids": [
            "M0185",
            "M0186"
          ],
          "reason": ""
        },
        {
          "id": "S09-T9-R2",
          "metric": "容量保持率",
          "A": "F4DMB",
          "B": "DDN",
          "value_A": 92.9,
          "value_B": 75.3,
          "unit": "%",
          "point": "第50圈，相对0.2C首圈",
          "basis": "numeric",
          "direction_text": "不判",
          "same_conditions": true,
          "evidence_ids": [
            "M0187"
          ],
          "reason": ""
        },
        {
          "id": "S09-T9-R3",
          "metric": "0.2C首圈容量",
          "A": "F4DMB",
          "B": null,
          "value_A": 936.5,
          "value_B": null,
          "unit": "mAh g−1",
          "point": "化成后首圈",
          "basis": "numeric",
          "direction_text": "不判",
          "same_conditions": null,
          "evidence_ids": [
            "M0187"
          ],
          "reason": ""
        }
      ]
    },
    {
      "id": "S09-T10",
      "name": "贫液67.5%S镍碳花",
      "cell": "Li‖S coin",
      "conditions": {
        "sulfur_loading": "1–2 mg cm−2（一般方法；该组未独立给数）",
        "ES": 5,
        "ES_unit": "μL mg−1",
        "Li_thickness": "未报告",
        "rate": "0.2 C",
        "formation": "0.05 C 2圈+0.1 C 3圈",
        "temperature": "60 °C",
        "LiNO3": "DDN 1wt%；F4DMB无",
        "one_C": "1675 mAh g−1",
        "sulfur_content": "67.5 wt%"
      },
      "formulations": [
        "F4DMB",
        "DDN"
      ],
      "evidence_ids": [
        "M0188",
        "M0190",
        "M0191",
        "M0202",
        "M0238",
        "M0290",
        "M0298"
      ],
      "results": [
        {
          "id": "S09-T10-R1",
          "metric": "0.2C首圈容量",
          "A": "F4DMB",
          "B": null,
          "value_A": 1054,
          "value_B": null,
          "unit": "mAh g−1",
          "point": "化成后首圈",
          "basis": "numeric",
          "direction_text": "不判",
          "same_conditions": null,
          "evidence_ids": [
            "M0191"
          ],
          "reason": ""
        },
        {
          "id": "S09-T10-R2",
          "metric": "容量保持率",
          "A": "F4DMB",
          "B": null,
          "value_A": 47.4,
          "value_B": null,
          "unit": "%",
          "point": "150圈",
          "basis": "numeric",
          "direction_text": "不判",
          "same_conditions": null,
          "evidence_ids": [
            "M0191"
          ],
          "reason": ""
        },
        {
          "id": "S09-T10-R3",
          "metric": "平均CE",
          "A": "F4DMB",
          "B": "DDN",
          "value_A": 99.89,
          "value_B": 70.6,
          "unit": "%",
          "point": "A150圈；B30圈内",
          "basis": "numeric",
          "direction_text": "不判",
          "same_conditions": false,
          "evidence_ids": [
            "M0190",
            "M0202"
          ],
          "reason": ""
        },
        {
          "id": "S09-T10-R4",
          "metric": "稳定循环寿命",
          "A": "F4DMB",
          "B": "DDN",
          "value_A": 150,
          "value_B": "<30",
          "unit": "cycles",
          "point": "循环",
          "basis": "numeric",
          "direction_text": "不判",
          "same_conditions": true,
          "evidence_ids": [
            "M0190",
            "M0202"
          ],
          "reason": ""
        }
      ]
    },
    {
      "id": "S09-T11",
      "name": "高载量薄锂",
      "cell": "Li‖S coin",
      "conditions": {
        "sulfur_loading": "5.3 mg cm−2",
        "ES": 7,
        "ES_unit": "μL mg−1",
        "Li_thickness": "40 μm",
        "rate": "0.1 C",
        "formation": "0.05 C",
        "temperature": "60 °C",
        "LiNO3": "未报告",
        "one_C": "1675 mAh g−1"
      },
      "formulations": [
        "F4DMB"
      ],
      "evidence_ids": [
        "M0204",
        "M0207",
        "S0037",
        "M0298"
      ],
      "results": [
        {
          "id": "S09-T11-R1",
          "metric": "化成容量",
          "A": "F4DMB",
          "B": null,
          "value_A": 1309,
          "value_B": null,
          "unit": "mAh g−1",
          "point": "0.05 C",
          "basis": "numeric",
          "direction_text": "不判",
          "same_conditions": null,
          "evidence_ids": [
            "M0207"
          ],
          "reason": ""
        },
        {
          "id": "S09-T11-R2",
          "metric": "平均CE",
          "A": "F4DMB",
          "B": null,
          "value_A": 96,
          "value_B": null,
          "unit": "%",
          "point": "20圈0.1 C",
          "basis": "numeric",
          "direction_text": "不判",
          "same_conditions": null,
          "evidence_ids": [
            "M0207"
          ],
          "reason": ""
        }
      ]
    },
    {
      "id": "S09-T12",
      "name": "薄锂软包",
      "cell": "Li‖S pouch",
      "conditions": {
        "sulfur_loading": "4 mg cm−2",
        "ES": "未报告",
        "ES_unit": "未报告",
        "Li_thickness": "40 μm",
        "rate": "0.05 C",
        "formation": "未报告",
        "temperature": "60 °C",
        "LiNO3": "未报告",
        "one_C": "1675 mAh g−1"
      },
      "formulations": [
        "F4DMB",
        "DDN"
      ],
      "evidence_ids": [
        "M0208",
        "M0209",
        "S0039",
        "M0298"
      ],
      "results": [
        {
          "id": "S09-T12-R1",
          "metric": "放电容量",
          "A": "F4DMB",
          "B": "DDN",
          "value_A": 1175,
          "value_B": 977.4,
          "unit": "mAh g−1",
          "point": "0.05 C",
          "basis": "numeric",
          "direction_text": "不判",
          "same_conditions": true,
          "evidence_ids": [
            "M0209"
          ],
          "reason": ""
        },
        {
          "id": "S09-T12-R2",
          "metric": "CE",
          "A": "F4DMB",
          "B": "DDN",
          "value_A": 95.3,
          "value_B": 87.7,
          "unit": "%",
          "point": "0.05 C",
          "basis": "numeric",
          "direction_text": "不判",
          "same_conditions": true,
          "evidence_ids": [
            "M0209"
          ],
          "reason": ""
        }
      ]
    },
    {
      "id": "S09-T13",
      "name": "30天日历老化 E/S=5",
      "cell": "Li‖S coin",
      "conditions": {
        "sulfur_loading": "未报告",
        "ES": 5,
        "ES_unit": "μL mg−1",
        "Li_thickness": "未报告",
        "rate": "0.1 C",
        "formation": "4圈后第5圈全充静置",
        "temperature": "循环60°C；静置RT",
        "LiNO3": "DDN 1wt%；F4DMB无",
        "one_C": "1675 mAh g−1"
      },
      "formulations": [
        "F4DMB",
        "DDN"
      ],
      "evidence_ids": [
        "M0220",
        "M0221",
        "M0229",
        "M0263",
        "M0264",
        "M0266"
      ],
      "results": [
        {
          "id": "S09-T13-R1",
          "metric": "静置后容量变化",
          "A": "F4DMB",
          "B": "DDN",
          "value_A": 6.0,
          "value_B": -7.4,
          "unit": "%",
          "point": "30天后第5圈相对第4圈",
          "basis": "numeric",
          "direction_text": "不判",
          "same_conditions": true,
          "evidence_ids": [
            "M0222",
            "M0223"
          ],
          "reason": ""
        },
        {
          "id": "S09-T13-R2",
          "metric": "重复电池平均容量变化",
          "A": "F4DMB",
          "B": null,
          "value_A": "4.6±1.3",
          "value_B": null,
          "unit": "%",
          "point": "30天",
          "basis": "numeric",
          "direction_text": "不判",
          "same_conditions": null,
          "evidence_ids": [
            "M0225"
          ],
          "reason": ""
        }
      ]
    },
    {
      "id": "S09-T14",
      "name": "30天日历老化 E/S=15",
      "cell": "Li‖S coin",
      "conditions": {
        "sulfur_loading": "未报告",
        "ES": 15,
        "ES_unit": "μL mg−1",
        "Li_thickness": "未报告",
        "rate": "0.1 C",
        "formation": "4圈后第5圈全充静置",
        "temperature": "循环60°C；静置RT",
        "LiNO3": "DDN 1wt%；F4DMB无",
        "one_C": "1675 mAh g−1"
      },
      "formulations": [
        "F4DMB",
        "DDN"
      ],
      "evidence_ids": [
        "M0220",
        "M0221",
        "M0229",
        "M0263",
        "M0264",
        "M0266"
      ],
      "results": [
        {
          "id": "S09-T14-R1",
          "metric": "静置后容量变化",
          "A": "F4DMB",
          "B": "DDN",
          "value_A": 4.3,
          "value_B": -16,
          "unit": "%",
          "point": "30天后第5圈相对第4圈",
          "basis": "numeric",
          "direction_text": "不判",
          "same_conditions": true,
          "evidence_ids": [
            "M0229"
          ],
          "reason": ""
        }
      ]
    },
    {
      "id": "S09-T15",
      "name": "2天静置",
      "cell": "Li‖S coin",
      "conditions": {
        "sulfur_loading": "未报告",
        "ES": 15,
        "ES_unit": "μL mg−1",
        "Li_thickness": "未报告",
        "rate": "0.1 C",
        "formation": "第5圈全充静置",
        "temperature": "循环60°C；静置RT",
        "LiNO3": "未报告",
        "one_C": "未报告"
      },
      "formulations": [
        "F4DMB",
        "DDN"
      ],
      "evidence_ids": [
        "S0049",
        "S0050",
        "S0051",
        "S0055",
        "S0060",
        "S0061"
      ],
      "results": [
        {
          "id": "S09-T15-R1",
          "metric": "容量变化",
          "A": "F4DMB",
          "B": "DDN",
          "value_A": "恢复",
          "value_B": "损失",
          "unit": null,
          "point": "2天",
          "basis": "qualitative",
          "direction_text": "变好",
          "same_conditions": true,
          "evidence_ids": [
            "S0060",
            "S0061"
          ],
          "reason": ""
        }
      ]
    },
    {
      "id": "S09-T16",
      "name": "7天静置",
      "cell": "Li‖S coin",
      "conditions": {
        "sulfur_loading": "未报告",
        "ES": 15,
        "ES_unit": "μL mg−1",
        "Li_thickness": "未报告",
        "rate": "0.1 C",
        "formation": "第9圈全充静置",
        "temperature": "循环60°C；静置RT",
        "LiNO3": "未报告",
        "one_C": "未报告"
      },
      "formulations": [
        "F4DMB",
        "DDN"
      ],
      "evidence_ids": [
        "S0049",
        "S0050",
        "S0051",
        "S0055",
        "S0060",
        "S0061"
      ],
      "results": [
        {
          "id": "S09-T16-R1",
          "metric": "容量变化",
          "A": "F4DMB",
          "B": "DDN",
          "value_A": "恢复",
          "value_B": "损失",
          "unit": null,
          "point": "7天",
          "basis": "qualitative",
          "direction_text": "变好",
          "same_conditions": true,
          "evidence_ids": [
            "S0060",
            "S0061"
          ],
          "reason": ""
        }
      ]
    }
  ],
  "mechanisms": [
    {
      "id": "S09-M1",
      "summary": "溶解度过低使LiPS供给不足、硫转化缓慢，极化增大且利用率降低",
      "A": "F6DEE",
      "B": "F4DMB",
      "property": "LiPS溶解度",
      "categories": [
        "正极反应"
      ],
      "source_type": "本文结论",
      "evidence_ids": [
        "M0124",
        "M0133"
      ],
      "test_ids": [
        "S09-T3",
        "S09-T4"
      ],
      "side": "弱侧"
    },
    {
      "id": "S09-M2",
      "summary": "高溶解度DD/DEE穿梭严重，60°C无法正常充电",
      "A": "DD/DEE",
      "B": "F4DMB",
      "property": "LiPS溶解度",
      "categories": [
        "多硫化物穿梭"
      ],
      "source_type": "本文结论",
      "evidence_ids": [
        "M0117",
        "M0170"
      ],
      "test_ids": [
        "S09-T3"
      ],
      "side": "强侧"
    },
    {
      "id": "S09-M3",
      "summary": "溶解度降低提高CE及保持率，来自穿梭抑制",
      "A": "全梯度",
      "B": null,
      "property": "LiPS溶解度",
      "categories": [
        "多硫化物穿梭"
      ],
      "source_type": "本文结论",
      "evidence_ids": [
        "M0114",
        "M0134"
      ],
      "test_ids": [
        "S09-T2",
        "S09-T4"
      ],
      "side": "强侧"
    },
    {
      "id": "S09-M4",
      "summary": "F3DEE锂CE最低可能源于溶剂反应性高",
      "A": "F3DEE",
      "B": "DD",
      "property": "溶剂反应性",
      "categories": [
        "负极锂"
      ],
      "source_type": "本文推测",
      "evidence_ids": [
        "M0152"
      ],
      "test_ids": [
        "S09-T6"
      ],
      "side": "其他"
    },
    {
      "id": "S09-M5",
      "summary": "F4DMB无枝晶沉积及合适SEI解释高锂剥镀效率",
      "A": "F4DMB",
      "B": "DD",
      "property": "SEI及锂形貌",
      "categories": [
        "负极锂"
      ],
      "source_type": "本文结论",
      "evidence_ids": [
        "M0182"
      ],
      "test_ids": [
        "S09-T6",
        "S09-T7"
      ],
      "side": "其他"
    },
    {
      "id": "S09-M6",
      "summary": "DDN贫液失效源自耗液或高黏度造成Li+传导失效或短路",
      "A": "DDN",
      "B": "F4DMB",
      "property": "电解液耗尽/黏度",
      "categories": [
        "电解液消耗"
      ],
      "source_type": "本文结论（与他文一致）",
      "evidence_ids": [
        "M0203"
      ],
      "test_ids": [
        "S09-T10"
      ],
      "side": "其他"
    },
    {
      "id": "S09-M7",
      "summary": "F4DMB抑制S/LiPS溶解迁移，降低长期静置自放电",
      "A": "F4DMB",
      "B": "DDN",
      "property": "S/LiPS溶解度",
      "categories": [
        "多硫化物穿梭"
      ],
      "source_type": "本文结论",
      "evidence_ids": [
        "M0216",
        "M0217"
      ],
      "test_ids": [
        "S09-T13",
        "S09-T14",
        "S09-T15",
        "S09-T16"
      ],
      "side": "其他"
    },
    {
      "id": "S09-M8",
      "summary": "静置形成少量Li2S作为后续成核种子，恢复容量",
      "A": "F4DMB",
      "B": "DDN",
      "property": "成核种子",
      "categories": [
        "正极反应"
      ],
      "source_type": "本文结论",
      "evidence_ids": [
        "M0218",
        "M0219",
        "M0223"
      ],
      "test_ids": [
        "S09-T13",
        "S09-T14",
        "S09-T15",
        "S09-T16"
      ],
      "side": "其他"
    }
  ],
  "design_claims": [
    {
      "summary": "中等溶解度兼顾硫转化与抑制穿梭；RT最优F4DEE，60°C最优F4DMB",
      "evidence_ids": [
        "M0240",
        "M0243"
      ]
    }
  ],
  "figure_requests": [
    {
      "test_id": "S09-T2",
      "figure": "3B",
      "part": "main",
      "metric": "各档0.2C首圈和第50圈容量",
      "A": "F4DEE",
      "B": "DD",
      "target_point": "化成后首圈、第50圈",
      "anchor_quote_ids": [
        "M0112"
      ],
      "reason": "651为50圈均值，须程序核均值作锚点，无法核则不读。"
    },
    {
      "test_id": "S09-T4",
      "figure": "3G",
      "part": "main",
      "metric": "0.2C首圈及第50圈各档容量",
      "A": "F4DMB",
      "B": "DDN",
      "target_point": "化成后首圈、第50圈",
      "anchor_quote_ids": [
        "M0131",
        "M0133"
      ],
      "reason": "文字锚点为50圈均值；需核均值，不能直接当首圈锚点。"
    },
    {
      "test_id": "S09-T9",
      "figure": "5A",
      "part": "main",
      "metric": "对照首圈/同圈容量",
      "A": "F4DMB",
      "B": "DDN",
      "target_point": "0.2C首圈、第50圈",
      "anchor_quote_ids": [
        "M0187"
      ],
      "reason": "同一测试文字未给齐数值；先通过锚点核对再读图。"
    },
    {
      "test_id": "S09-T10",
      "figure": "5E",
      "part": "main",
      "metric": "0.2C首圈和第30圈容量",
      "A": "F4DMB",
      "B": "DDN",
      "target_point": "化成后首圈、第30圈",
      "anchor_quote_ids": [
        "M0191"
      ],
      "reason": "同一测试文字未给齐数值；先通过锚点核对再读图。"
    },
    {
      "test_id": "S09-T11",
      "figure": "S15",
      "part": "si",
      "metric": "0.1C首圈及末圈容量",
      "A": "F4DMB",
      "B": null,
      "target_point": "首圈、第20圈",
      "anchor_quote_ids": [
        "M0207"
      ],
      "reason": "锚点在0.05 C化成，需确认图有该点才能核；勿当0.1 C首圈。"
    }
  ],
  "gaps": [
    "SI表格多为图片，未把表内引用文献数据当本文数据。",
    "DD溶解度1100 mM引自他文。",
    "DD/DDN中DOL:DME比例在索引文本未给；多数锂厚未给。",
    "F6DEE盐浓度低于其他配方；配方比较同时变化盐浓度。",
    "M0225重复均值与M0223单组结果分别记录；不可混用。"
  ],
  "source_review": {
    "main": true,
    "si": true,
    "notes": "阅读全文和SI索引；参考文献不作为本文证据。未读图数值。"
  }
}
