Repository: zhuonanli08/Li-S_Electrolyte_Conflicts

File: output/GPT_v4_调试集53篇_2026-10-24/v4_records/P039.json
{
  "文献编号": "P039",
  "DOI": "10.1016/j.nanoen.2017.09.015",
  "文献": "Long term stability of Li-S batteries using high concentration lithium nitrate electrolytes",
  "全文缓存": "10.1016_j.nanoen.2017.09.015",
  "格式": "v4迁移与补提",
  "提取来源": "既有 Claude 开发材料迁移；GPT 原文核对和补提；非独立提取",
  "对照": null,
  "对照类型": "待确认",
  "配方": [
    {
      "代号": "E1",
      "作者原名": "[0.5 M LiTFSI + 3 M LiNO3]/G2",
      "组分": [
        {
          "名称": "LiTFSI",
          "角色": "盐",
          "用量": "0.5",
          "单位": "M",
          "备注": "其余用量和比例见配方原文；未自动分配混合比例"
        },
        {
          "名称": "LiNO3",
          "角色": "添加剂",
          "用量": "3",
          "单位": "M",
          "备注": "其余用量和比例见配方原文；未自动分配混合比例"
        }
      ],
      "配方原文记载": "0.5 M LiTFSI + 3 M LiNO3，二甘醇二甲醚",
      "原句": "",
      "证据核对": {
        "状态": "缺原句",
        "原句": "",
        "定位": []
      },
      "状态": "沿用已有配方；组分角色及比例未完整核实"
    },
    {
      "代号": "E2",
      "作者原名": "1 M LiTFSI + 0.3 M LiNO3 DOL:DME",
      "组分": [
        {
          "名称": "LiTFSI",
          "角色": "盐",
          "用量": "1",
          "单位": "M",
          "备注": "其余用量和比例见配方原文；未自动分配混合比例"
        },
        {
          "名称": "LiNO3",
          "角色": "添加剂",
          "用量": "0.3",
          "单位": "M",
          "备注": "其余用量和比例见配方原文；未自动分配混合比例"
        },
        {
          "名称": "DOL",
          "角色": "角色待原文确认",
          "用量": null,
          "单位": "",
          "备注": "其余用量和比例见配方原文；未自动分配混合比例"
        },
        {
          "名称": "DME",
          "角色": "角色待原文确认",
          "用量": null,
          "单位": "",
          "备注": "其余用量和比例见配方原文；未自动分配混合比例"
        }
      ],
      "配方原文记载": "1 M LiTFSI + 0.3 M LiNO3，DOL/DME",
      "原句": "",
      "证据核对": {
        "状态": "缺原句",
        "原句": "",
        "定位": []
      },
      "状态": "沿用已有配方；组分角色及比例未完整核实"
    },
    {
      "代号": "E3",
      "作者原名": "1 M LiTFSI/G2",
      "组分": [
        {
          "名称": "LiTFSI",
          "角色": "盐",
          "用量": "1",
          "单位": "M",
          "备注": "其余用量和比例见配方原文；未自动分配混合比例"
        },
        {
          "名称": "LiNO3",
          "角色": "添加剂",
          "用量": null,
          "单位": "",
          "备注": "其余用量和比例见配方原文；未自动分配混合比例"
        }
      ],
      "配方原文记载": "1 M LiTFSI，G2，无 LiNO3",
      "原句": "",
      "证据核对": {
        "状态": "缺原句",
        "原句": "",
        "定位": []
      },
      "状态": "沿用已有配方；组分角色及比例未完整核实"
    },
    {
      "代号": "E4",
      "作者原名": "1 M LiTFSI DOL:DME",
      "组分": [
        {
          "名称": "LiTFSI",
          "角色": "盐",
          "用量": "1",
          "单位": "M",
          "备注": "其余用量和比例见配方原文；未自动分配混合比例"
        },
        {
          "名称": "DOL",
          "角色": "角色待原文确认",
          "用量": null,
          "单位": "",
          "备注": "其余用量和比例见配方原文；未自动分配混合比例"
        },
        {
          "名称": "DME",
          "角色": "角色待原文确认",
          "用量": null,
          "单位": "",
          "备注": "其余用量和比例见配方原文；未自动分配混合比例"
        },
        {
          "名称": "LiNO3",
          "角色": "添加剂",
          "用量": null,
          "单位": "",
          "备注": "其余用量和比例见配方原文；未自动分配混合比例"
        }
      ],
      "配方原文记载": "1 M LiTFSI，DOL/DME，无 LiNO3",
      "原句": "",
      "证据核对": {
        "状态": "缺原句",
        "原句": "",
        "定位": []
      },
      "状态": "沿用已有配方；组分角色及比例未完整核实"
    }
  ],
  "梯度": [],
  "性质": [
    {
      "性质": "旧记录溶剂化依据",
      "比较": "E1 vs E2",
      "原记载": "",
      "状态": "未分开 Li+ 溶剂化/多硫化物溶剂化/溶解度，待补提"
    },
    {
      "性质": "旧记录溶剂化依据",
      "比较": "E1 vs E3",
      "原记载": "",
      "状态": "未分开 Li+ 溶剂化/多硫化物溶剂化/溶解度，待补提"
    },
    {
      "性质": "旧记录溶剂化依据",
      "比较": "E1 vs E2",
      "原记载": "",
      "状态": "未分开 Li+ 溶剂化/多硫化物溶剂化/溶解度，待补提"
    },
    {
      "性质": "旧记录溶剂化依据",
      "比较": "E2 vs E4",
      "原记载": "",
      "状态": "未分开 Li+ 溶剂化/多硫化物溶剂化/溶解度，待补提"
    }
  ],
  "测试": [
    {
      "编号": "C1",
      "名称": "C1",
      "电池": "CR2032",
      "硫载量": "未报告",
      "E/S": "未报告",
      "E/S单位": "原文单位",
      "锂厚": "250 µm",
      "倍率": "0.4 mA cm-2，1 mAh cm-2",
      "倍率备注": "",
      "1C定义": "未报告",
      "化成": "未独立核对",
      "温度": "30 °C",
      "LiNO₃": "见各配方，测试覆盖关系待核",
      "条件原句": "Li was deposited onto Cu at 0.4 mA/cm2 to a 1 mAh/cm2 deposition capacity, then stripped at 0.4 mA/cm2 to a voltage cut-oﬀof 1 V.",
      "配方": [
        "E1",
        "E2",
        "E3"
      ],
      "结果": [
        {
          "编号": "R001",
          "指标": "库仑效率",
          "取值点": "CE >99% 维持的圈数",
          "比较A": "E1",
          "比较B": "E2",
          "数值": {
            "E1": ">200",
            "E2": "<35"
          },
          "单位": "圈",
          "原句": "By increasing the con- centration of LiNO3 by tenfold in the new electrolyte, Li can be cycled for > 200 cycles at > 99% CE.",
          "证据核对": {
            "状态": "原句定位通过",
            "原句": "By increasing the con- centration of LiNO3 by tenfold in the new electrolyte, Li can be cycled for > 200 cycles at > 99% CE.",
            "定位": [
              {
                "证据编号": "M0122",
                "部分": "main",
                "页": 4,
                "完整句": "By increasing the concentration of LiNO3 by tenfold in the new electrolyte, Li can be cycled for > 200 cycles at > 99% CE. 3.2."
              }
            ]
          },
          "方向": "变好",
          "判定依据": "沿用旧定性判断，语义待核",
          "旧方向": "A更好",
          "位置": "正文",
          "备注": "",
          "记录来源": "沿用既有提取，非本轮盲提"
        },
        {
          "编号": "R002",
          "指标": "库仑效率",
          "取值点": "每圈",
          "比较A": "E1",
          "比较B": "E3",
          "数值": {
            "E1": ">99",
            "E3": "约 20"
          },
          "单位": "%",
          "原句": "Only about 20% of the deposited Li is suc- cessfully stripped in the 1 M LiTFSI/G2 during each cycle and the re- mainder is built up as dead Li.",
          "证据核对": {
            "状态": "原句定位通过",
            "原句": "Only about 20% of the deposited Li is suc- cessfully stripped in the 1 M LiTFSI/G2 during each cycle and the re- mainder is built up as dead Li.",
            "定位": [
              {
                "证据编号": "M0143",
                "部分": "main",
                "页": 4,
                "完整句": "Only about 20% of the deposited Li is successfully stripped in the 1 M LiTFSI/G2 during each cycle and the remainder is built up as dead Li."
              }
            ]
          },
          "方向": "变好",
          "判定依据": "沿用旧定性判断，语义待核",
          "旧方向": "A更好",
          "位置": "正文",
          "备注": "",
          "记录来源": "沿用既有提取，非本轮盲提"
        }
      ],
      "状态": "旧条件组；按 v4 测试定义拆分尚待复核",
      "证据核对": {
        "状态": "原句定位通过",
        "原句": "Li was deposited onto Cu at 0.4 mA/cm2 to a 1 mAh/cm2 deposition capacity, then stripped at 0.4 mA/cm2 to a voltage cut-oﬀof 1 V.",
        "定位": [
          {
            "证据编号": "M0108",
            "部分": "main",
            "页": 3,
            "完整句": "Li was deposited onto Cu at 0.4 mA/cm2 to a 1 mAh/cm2 deposition capacity, then stripped at 0.4 mA/cm2 to a voltage cut-offof 1 V."
          }
        ]
      }
    },
    {
      "编号": "C2",
      "名称": "C2",
      "电池": "CR2032",
      "硫载量": "未报告",
      "E/S": "未报告",
      "E/S单位": "原文单位",
      "锂厚": "未报告",
      "倍率": "0.5 mA cm-2，5 mAh cm-2",
      "倍率备注": "",
      "1C定义": "未报告",
      "化成": "未独立核对",
      "温度": "30 °C",
      "LiNO₃": "见各配方，测试覆盖关系待核",
      "条件原句": "S4, Li//Li cells were cycled at 0.5 mA/cm2 to a capacity of 5 mAh/cm2 (C/10 rate).",
      "配方": [
        "E1",
        "E2",
        "E4"
      ],
      "结果": [
        {
          "编号": "R003",
          "指标": "锂对称电池寿命",
          "取值点": "极化开始上升",
          "比较A": "E1",
          "比较B": "E2",
          "数值": {
            "E1": ">3000（2800 h 起轻微上升）",
            "E2": "约 1400"
          },
          "单位": "h",
          "原句": "Astonishingly, however, the G2-based electrolyte containing a high concentration of LiNO3 (3 M) cycled for over 3000 h and only began to show a very slight increase in the polarization after 2800 h.",
          "证据核对": {
            "状态": "原句定位通过",
            "原句": "Astonishingly, however, the G2-based electrolyte containing a high concentration of LiNO3 (3 M) cycled for over 3000 h and only began to show a very slight increase in the polarization after 2800 h.",
            "定位": [
              {
                "证据编号": "M0178",
                "部分": "main",
                "页": 5,
                "完整句": "Astonishingly, however, the G2-based electrolyte containing a high concentration of LiNO3 (3 M) cycled for over 3000 h and only began to show a very slight increase in the polarization after 2800 h."
              }
            ]
          },
          "方向": "变好",
          "判定依据": "沿用旧定性判断，语义待核",
          "旧方向": "A更好",
          "位置": "正文",
          "备注": "",
          "记录来源": "沿用既有提取，非本轮盲提"
        },
        {
          "编号": "R004",
          "指标": "锂对称电池寿命",
          "取值点": "电池失效",
          "比较A": "E2",
          "比较B": "E4",
          "数值": {
            "E2": "约 1400",
            "E4": "约 500"
          },
          "单位": "h",
          "原句": "When LiNO3 is used as an additive in small quantities (0.3 M), the cycle life is extended substantially from ~ 500 to ~ 1400 h.",
          "证据核对": {
            "状态": "原句定位通过",
            "原句": "When LiNO3 is used as an additive in small quantities (0.3 M), the cycle life is extended substantially from ~ 500 to ~ 1400 h.",
            "定位": [
              {
                "证据编号": "M0177",
                "部分": "main",
                "页": 5,
                "完整句": "When LiNO3 is used as an additive in small quantities (0.3 M), the cycle life is extended substantially from ~ 500 to ~ 1400 h."
              }
            ]
          },
          "方向": "变好",
          "判定依据": "沿用旧定性判断，语义待核",
          "旧方向": "A更好",
          "位置": "正文",
          "备注": "",
          "记录来源": "沿用既有提取，非本轮盲提"
        }
      ],
      "状态": "旧条件组；按 v4 测试定义拆分尚待复核",
      "证据核对": {
        "状态": "原句定位通过",
        "原句": "S4, Li//Li cells were cycled at 0.5 mA/cm2 to a capacity of 5 mAh/cm2 (C/10 rate).",
        "定位": [
          {
            "证据编号": "M0171",
            "部分": "main",
            "页": 5,
            "完整句": "S4, Li//Li cells were cycled at 0.5 mA/cm2 to a capacity of 5 mAh/cm2 (C/10 rate)."
          }
        ]
      }
    },
    {
      "编号": "C3",
      "名称": "C3",
      "电池": "CR2032",
      "硫载量": "3.2 mg（1.6 cm2，约 2.0 mg cm-2）",
      "E/S": "50 µL / 3.2 mg ≈ 15.6",
      "E/S单位": "原文单位",
      "锂厚": "400 µm",
      "倍率": "0.4 mA cm-2（约 C/7）",
      "倍率备注": "",
      "1C定义": "1675 mA g-1",
      "化成": "未独立核对",
      "温度": "30 °C",
      "LiNO₃": "见各配方，测试覆盖关系待核",
      "条件原句": "The Li-S cell was cycled at 0.4 mA/ cm2 (200 mA/g) between 1.9 and 2.7 V which is approximately C/7 rate.",
      "配方": [],
      "结果": [],
      "状态": "旧条件组；按 v4 测试定义拆分尚待复核",
      "证据核对": {
        "状态": "原句定位通过",
        "原句": "The Li-S cell was cycled at 0.4 mA/ cm2 (200 mA/g) between 1.9 and 2.7 V which is approximately C/7 rate.",
        "定位": [
          {
            "证据编号": "M0055",
            "部分": "main",
            "页": 2,
            "完整句": "The Li-S cell was cycled at 0.4 mA/ cm2 (200 mA/g) between 1.9 and 2.7 V which is approximately C/7 rate."
          }
        ]
      }
    }
  ],
  "机制": [],
  "设计主张": [],
  "缺口": [
    "配方组分与梯度档位尚需按全文完整补提",
    "旧条件组未完全按 v4 拆成同条件测试",
    "机制与来源标签尚需语义复核",
    "未进行本轮独立读图"
  ],
  "原始参考文件": "output\\第二阶段_C步试提\\json\\P039.json",
  "SI文本状态": "存在",
  "本轮GPT机制": [
    {
      "编号": "G01",
      "证据编号": "M0116",
      "概括": "作者将相关现象归因于 TFSI− 相比 NO3− 配位和离子缔合较弱，使 Li+ 溶剂化与去溶剂化更容易。",
      "原句": "This phenomena can be attributed to the more facile solvation and desolvation of Li+ cations in the presence of the TFSI- anion (e.g., its weaker coordination strength and reduced ionic association as compared to NO3 -) [27].",
      "部分": "main",
      "页": 4,
      "来源": "本文结论（与他文一致）",
      "过程大类": [],
      "记录来源": "本轮 GPT 阅读原文候选句后补提；用户未逐项确认",
      "比较范围": "原句所指体系；未强行指定 A/B",
      "落到": []
    },
    {
      "编号": "G02",
      "证据编号": "M0215",
      "概括": "电极附近电解液分解消耗使 800–1200 cm−1 的谱峰强度下降。",
      "原句": "Concurrently, the intensity of the spectral features between 800 and 1200 cm−1 diminishes slightly (Fig. 4c) due to consumption of the electrolyte near the electrode surface as it decomposes.",
      "部分": "main",
      "页": 6,
      "来源": "本文结论",
      "过程大类": [
        "电解液消耗"
      ],
      "记录来源": "本轮 GPT 阅读原文候选句后补提；用户未逐项确认",
      "比较范围": "原句所指体系；未强行指定 A/B",
      "落到": []
    },
    {
      "编号": "G03",
      "证据编号": "M0219",
      "概括": "作者用 TFSI− 的化学和电化学分解及与新生锂反应形成更多 SEI 解释谱学变化。",
      "原句": "This is attributed to the degradation of the TFSI- anion via chemical and electrochemical processes, such as electrochemical reductive breakdown of the electrolyte, electrochemical reduction of Li (which displaces some of the anion from the interface), and chemical reactions of LiTFSI with freshly-formed Li metal resulting in the formation of additional SEI layer content [17].",
      "部分": "main",
      "页": 6,
      "来源": "本文结论（与他文一致）",
      "过程大类": [
        "电解液消耗",
        "负极锂"
      ],
      "记录来源": "本轮 GPT 阅读原文候选句后补提；用户未逐项确认",
      "比较范围": "原句所指体系；未强行指定 A/B",
      "落到": []
    }
  ]
}

File: output/GPT_v4_调试集53篇_2026-10-24/v4_records/P041.json
{
  "文献编号": "P041",
  "DOI": "10.1021/acs.chemmater.7b02105",
  "文献": "Effects of Anion Mobility on Electrochemical Behaviors of Lithium-Sulfur Batteries",
  "全文缓存": "10.1021_acs.chemmater.7b02105",
  "格式": "v4迁移与补提",
  "提取来源": "既有 Claude 开发材料迁移；GPT 原文核对和补提；非独立提取",
  "对照": null,
  "对照类型": "待确认",
  "配方": [
    {
      "代号": "E1",
      "作者原名": "3-FSI",
      "组分": [
        {
          "名称": "LiFSI",
          "角色": "盐",
          "用量": "3",
          "单位": "M",
          "备注": "其余用量和比例见配方原文；未自动分配混合比例"
        },
        {
          "名称": "DOL",
          "角色": "角色待原文确认",
          "用量": null,
          "单位": "",
          "备注": "其余用量和比例见配方原文；未自动分配混合比例"
        },
        {
          "名称": "DME",
          "角色": "角色待原文确认",
          "用量": null,
          "单位": "",
          "备注": "其余用量和比例见配方原文；未自动分配混合比例"
        }
      ],
      "配方原文记载": "3 M LiFSI，DOL/DME 1:1 v/v",
      "原句": "",
      "证据核对": {
        "状态": "缺原句",
        "原句": "",
        "定位": []
      },
      "状态": "沿用已有配方；组分角色及比例未完整核实"
    },
    {
      "代号": "E2",
      "作者原名": "3-TFSI",
      "组分": [
        {
          "名称": "LiTFSI",
          "角色": "盐",
          "用量": "3",
          "单位": "M",
          "备注": "其余用量和比例见配方原文；未自动分配混合比例"
        },
        {
          "名称": "DOL",
          "角色": "角色待原文确认",
          "用量": null,
          "单位": "",
          "备注": "其余用量和比例见配方原文；未自动分配混合比例"
        },
        {
          "名称": "DME",
          "角色": "角色待原文确认",
          "用量": null,
          "单位": "",
          "备注": "其余用量和比例见配方原文；未自动分配混合比例"
        }
      ],
      "配方原文记载": "3 M LiTFSI，DOL/DME 1:1 v/v",
      "原句": "",
      "证据核对": {
        "状态": "缺原句",
        "原句": "",
        "定位": []
      },
      "状态": "沿用已有配方；组分角色及比例未完整核实"
    },
    {
      "代号": "E3",
      "作者原名": "3-TfO",
      "组分": [
        {
          "名称": "LiTfO",
          "角色": "盐",
          "用量": "3",
          "单位": "M",
          "备注": "其余用量和比例见配方原文；未自动分配混合比例"
        },
        {
          "名称": "DOL",
          "角色": "角色待原文确认",
          "用量": null,
          "单位": "",
          "备注": "其余用量和比例见配方原文；未自动分配混合比例"
        },
        {
          "名称": "DME",
          "角色": "角色待原文确认",
          "用量": null,
          "单位": "",
          "备注": "其余用量和比例见配方原文；未自动分配混合比例"
        }
      ],
      "配方原文记载": "3 M LiTfO，DOL/DME 1:1 v/v",
      "原句": "",
      "证据核对": {
        "状态": "缺原句",
        "原句": "",
        "定位": []
      },
      "状态": "沿用已有配方；组分角色及比例未完整核实"
    },
    {
      "代号": "E4",
      "作者原名": "1-TfO / 1-FSI / 1-TFSI / 1-TDI 及 3-TDI",
      "组分": [
        {
          "名称": "DOL",
          "角色": "角色待原文确认",
          "用量": null,
          "单位": "",
          "备注": "其余用量和比例见配方原文；未自动分配混合比例"
        },
        {
          "名称": "DME",
          "角色": "角色待原文确认",
          "用量": null,
          "单位": "",
          "备注": "其余用量和比例见配方原文；未自动分配混合比例"
        }
      ],
      "配方原文记载": "1 或 3 M 对应锂盐，DOL/DME 1:1 v/v（系列）",
      "原句": "",
      "证据核对": {
        "状态": "缺原句",
        "原句": "",
        "定位": []
      },
      "状态": "沿用已有配方；组分角色及比例未完整核实"
    }
  ],
  "梯度": [],
  "性质": [
    {
      "性质": "旧记录溶剂化依据",
      "比较": "E1 vs E2",
      "原记载": "17O NMR / PFG-NMR：FSI- 与其他组分相互作用较弱、迁移率高（同篇实验）；未给多硫化物溶解度",
      "状态": "未分开 Li+ 溶剂化/多硫化物溶剂化/溶解度，待补提"
    },
    {
      "性质": "旧记录溶剂化依据",
      "比较": "E3 vs E4",
      "原记载": "rTfO* 大、rLi* 小：TfO- 与多硫化物强相互作用（同篇实验推断）",
      "状态": "未分开 Li+ 溶剂化/多硫化物溶剂化/溶解度，待补提"
    }
  ],
  "测试": [
    {
      "编号": "C1",
      "名称": "C1",
      "电池": "2320 扣式",
      "硫载量": "约 1 mg cm-2",
      "E/S": "未报告",
      "E/S单位": "原文单位",
      "锂厚": "450 µm（SI）",
      "倍率": "0.2C",
      "倍率备注": "",
      "1C定义": "1675 mA g-1",
      "化成": "未独立核对",
      "温度": "未报告",
      "LiNO₃": "见各配方，测试覆盖关系待核",
      "条件原句": "The half cell (coin cell 2320) was assembled in an Ar-filled glovebox with a Li metal anode and cycled at a range of 1.5-3 V at 0.2 C (1 C = 1675 mA/g of S).",
      "配方": [
        "E1",
        "E2",
        "E3",
        "E4"
      ],
      "结果": [
        {
          "编号": "R001",
          "指标": "寿命",
          "取值点": "A 第 34 圈突然失效",
          "比较A": "E1",
          "比较B": "E2",
          "数值": {
            "E1": "34 圈失效",
            "E2": ""
          },
          "单位": "圈",
          "原句": "In fact, the Li-S battery fabricated with 3-FSI electrolyte failed abruptly at the 34th cycle, which we suggest is due to the fast formation of an insulating passivation layer on the Li-metal anode as observed previously.",
          "证据核对": {
            "状态": "原句定位通过",
            "原句": "In fact, the Li-S battery fabricated with 3-FSI electrolyte failed abruptly at the 34th cycle, which we suggest is due to the fast formation of an insulating passivation layer on the Li-metal anode as observed previously.",
            "定位": [
              {
                "证据编号": "M0129",
                "部分": "main",
                "页": 5,
                "完整句": "In fact, the Li−S battery fabricated with 3-FSI electrolyte failed abruptly at the 34th cycle, which we suggest is due to the fast formation of an insulating passivation layer on the Li-metal anode as observed previously.5,22,25 Images from SEM analyses confirmed thick SEI layer formation on the Li anode surfaces from the Li−S battery fabricated with 3-FSI."
              }
            ]
          },
          "方向": "变坏",
          "判定依据": "沿用旧定性判断，语义待核",
          "旧方向": "A更差",
          "位置": "正文（B 值只在图）",
          "备注": "",
          "记录来源": "沿用既有提取，非本轮盲提"
        },
        {
          "编号": "R002",
          "指标": "指定圈数容量",
          "取值点": "第 33、100 圈",
          "比较A": "E1",
          "比较B": "E2",
          "数值": {
            "E1": "",
            "E2": ""
          },
          "单位": "mAh g-1",
          "原句": "",
          "证据核对": {
            "状态": "缺原句",
            "原句": "",
            "定位": []
          },
          "方向": "不判",
          "判定依据": "原句尚未完整定位",
          "旧方向": "无法判断",
          "位置": "仅图（文字未逐对比较）",
          "备注": "",
          "记录来源": "沿用既有提取，非本轮盲提"
        },
        {
          "编号": "R003",
          "指标": "指定圈数容量",
          "取值点": "第 100 圈",
          "比较A": "E3",
          "比较B": "E4",
          "数值": {
            "E3": "",
            "E4": ""
          },
          "单位": "mAh g-1",
          "原句": "However, the 3-TfO electrolyte registers significantly lower SC than expected due to the strong interaction of the anions with Li+.",
          "证据核对": {
            "状态": "原句定位通过",
            "原句": "However, the 3-TfO electrolyte registers significantly lower SC than expected due to the strong interaction of the anions with Li+.",
            "定位": [
              {
                "证据编号": "M0124",
                "部分": "main",
                "页": 5,
                "完整句": "However, the 3-TfO electrolyte registers significantly lower SC than expected due to the strong interaction of the anions with Li+."
              }
            ]
          },
          "方向": "变坏",
          "判定依据": "沿用旧定性判断，语义待核",
          "旧方向": "A更差",
          "位置": "仅图（文字给方向，对照为趋势线预期值）",
          "备注": "",
          "记录来源": "沿用既有提取，非本轮盲提"
        }
      ],
      "状态": "旧条件组；按 v4 测试定义拆分尚待复核",
      "证据核对": {
        "状态": "原句定位通过",
        "原句": "The half cell (coin cell 2320) was assembled in an Ar-filled glovebox with a Li metal anode and cycled at a range of 1.5-3 V at 0.2 C (1 C = 1675 mA/g of S).",
        "定位": [
          {
            "证据编号": "M0031",
            "部分": "main",
            "页": 2,
            "完整句": "The half cell (coin cell 2320) was assembled in an Ar-filled glovebox with a Li metal anode and cycled at a range of 1.5−3 V at 0.2 C (1 C = 1675 mA/g of S)."
          }
        ]
      }
    }
  ],
  "机制": [],
  "设计主张": [],
  "缺口": [
    "配方组分与梯度档位尚需按全文完整补提",
    "旧条件组未完全按 v4 拆成同条件测试",
    "机制与来源标签尚需语义复核",
    "未进行本轮独立读图"
  ],
  "原始参考文件": "output\\第二阶段_C步试提\\json\\P041.json",
  "SI文本状态": "存在",
  "本轮GPT机制": [
    {
      "编号": "G01",
      "证据编号": "M0138",
      "概括": "高迁移率阴离子可在锂界面富集，增强盐分解并形成更厚的钝化 SEI。",
      "原句": "A highly mobile anion (due to its weaker interaction with Li+ cations) can lead to higher concentration of anions at Li−electrolyte interfaces resulting in enhanced salt decomposition and subsequent formation of a thick passivating SEI layer.",
      "部分": "main",
      "页": 5,
      "来源": "本文推测",
      "过程大类": [
        "负极锂",
        "电解液消耗"
      ],
      "记录来源": "本轮 GPT 阅读原文候选句后补提；用户未逐项确认",
      "比较范围": "原句所指体系；未强行指定 A/B",
      "落到": []
    },
    {
      "编号": "G02",
      "证据编号": "M0127",
      "概括": "较高 LiTfO 浓度时容量衰减更快，作者归因为 TfO− 倾向与多硫化物相互作用而增加正极活性物质损失。",
      "原句": "In addition, the decay of SC will be more accelerated in the higher LiTfO concentration electrolyte (Figure 3b), due to the preference of TfO−anion for interactions with polysulfide, leading to enhanced loss of active materials from the cathode.",
      "部分": "main",
      "页": 5,
      "来源": "本文结论",
      "过程大类": [
        "正极反应"
      ],
      "记录来源": "本轮 GPT 阅读原文候选句后补提；用户未逐项确认",
      "比较范围": "原句所指体系；未强行指定 A/B",
      "落到": []
    }
  ]
}

File: output/GPT_v4_调试集53篇_2026-10-24/v4_records/P095.json
{
  "文献编号": "P095",
  "DOI": "10.1002/aenm.201803096",
  "文献": "Highly Solvating Electrolytes for Lithium-Sulfur Batteries",
  "全文缓存": "10.1002_aenm.201803096",
  "格式": "v4迁移与补提",
  "提取来源": "既有 Claude 开发材料迁移；GPT 原文核对和补提；非独立提取",
  "对照": null,
  "对照类型": "待确认",
  "配方": [
    {
      "代号": "E1",
      "作者原名": "DOL-DME",
      "组分": [
        {
          "名称": "LiTFSI",
          "角色": "盐",
          "用量": "1",
          "单位": "m",
          "备注": "其余用量和比例见配方原文；未自动分配混合比例"
        },
        {
          "名称": "DOL",
          "角色": "角色待原文确认",
          "用量": null,
          "单位": "",
          "备注": "其余用量和比例见配方原文；未自动分配混合比例"
        },
        {
          "名称": "DME",
          "角色": "角色待原文确认",
          "用量": null,
          "单位": "",
          "备注": "其余用量和比例见配方原文；未自动分配混合比例"
        },
        {
          "名称": "LiNO3",
          "角色": "添加剂",
          "用量": null,
          "单位": "",
          "备注": "其余用量和比例见配方原文；未自动分配混合比例"
        }
      ],
      "配方原文记载": "1 m LiTFSI，DOL/DME 1:1 v/v，无 LiNO3",
      "原句": "",
      "证据核对": {
        "状态": "缺原句",
        "原句": "",
        "定位": []
      },
      "状态": "沿用已有配方；组分角色及比例未完整核实"
    },
    {
      "代号": "E2",
      "作者原名": "DOL-DMA",
      "组分": [
        {
          "名称": "LiTFSI",
          "角色": "盐",
          "用量": "1",
          "单位": "m",
          "备注": "其余用量和比例见配方原文；未自动分配混合比例"
        },
        {
          "名称": "DOL",
          "角色": "角色待原文确认",
          "用量": null,
          "单位": "",
          "备注": "其余用量和比例见配方原文；未自动分配混合比例"
        },
        {
          "名称": "LiNO3",
          "角色": "添加剂",
          "用量": null,
          "单位": "",
          "备注": "其余用量和比例见配方原文；未自动分配混合比例"
        }
      ],
      "配方原文记载": "1 m LiTFSI，DOL/DMA 1:1 v/v，无 LiNO3",
      "原句": "",
      "证据核对": {
        "状态": "缺原句",
        "原句": "",
        "定位": []
      },
      "状态": "沿用已有配方；组分角色及比例未完整核实"
    },
    {
      "代号": "E3",
      "作者原名": "DOL-DMSO",
      "组分": [
        {
          "名称": "LiTFSI",
          "角色": "盐",
          "用量": "1",
          "单位": "m",
          "备注": "其余用量和比例见配方原文；未自动分配混合比例"
        },
        {
          "名称": "DOL",
          "角色": "角色待原文确认",
          "用量": null,
          "单位": "",
          "备注": "其余用量和比例见配方原文；未自动分配混合比例"
        },
        {
          "名称": "DMSO",
          "角色": "角色待原文确认",
          "用量": null,
          "单位": "",
          "备注": "其余用量和比例见配方原文；未自动分配混合比例"
        },
        {
          "名称": "LiNO3",
          "角色": "添加剂",
          "用量": null,
          "单位": "",
          "备注": "其余用量和比例见配方原文；未自动分配混合比例"
        }
      ],
      "配方原文记载": "1 m LiTFSI，DOL/DMSO 1:1 v/v，无 LiNO3",
      "原句": "",
      "证据核对": {
        "状态": "缺原句",
        "原句": "",
        "定位": []
      },
      "状态": "沿用已有配方；组分角色及比例未完整核实"
    },
    {
      "代号": "E4",
      "作者原名": "DOL-MeIm",
      "组分": [
        {
          "名称": "LiTFSI",
          "角色": "盐",
          "用量": "1",
          "单位": "m",
          "备注": "其余用量和比例见配方原文；未自动分配混合比例"
        },
        {
          "名称": "DOL",
          "角色": "角色待原文确认",
          "用量": null,
          "单位": "",
          "备注": "其余用量和比例见配方原文；未自动分配混合比例"
        },
        {
          "名称": "LiNO3",
          "角色": "添加剂",
          "用量": null,
          "单位": "",
          "备注": "其余用量和比例见配方原文；未自动分配混合比例"
        }
      ],
      "配方原文记载": "1 m LiTFSI，DOL/MeIm 1:1 v/v，无 LiNO3",
      "原句": "",
      "证据核对": {
        "状态": "缺原句",
        "原句": "",
        "定位": []
      },
      "状态": "沿用已有配方；组分角色及比例未完整核实"
    }
  ],
  "梯度": [],
  "性质": [
    {
      "性质": "旧记录溶剂化依据",
      "比较": "E2 vs E1",
      "原记载": "DN、介电常数（查表，配方代理）；1.5 m Li2S6 在 DMA 中全溶、DOL-DME 中不溶（纯溶剂，间接映射）",
      "状态": "未分开 Li+ 溶剂化/多硫化物溶剂化/溶解度，待补提"
    },
    {
      "性质": "旧记录溶剂化依据",
      "比较": "E3 vs E1",
      "原记载": "同上",
      "状态": "未分开 Li+ 溶剂化/多硫化物溶剂化/溶解度，待补提"
    },
    {
      "性质": "旧记录溶剂化依据",
      "比较": "E4 vs E1",
      "原记载": "同上",
      "状态": "未分开 Li+ 溶剂化/多硫化物溶剂化/溶解度，待补提"
    },
    {
      "性质": "旧记录溶剂化依据",
      "比较": "E2 vs E1",
      "原记载": "同上",
      "状态": "未分开 Li+ 溶剂化/多硫化物溶剂化/溶解度，待补提"
    },
    {
      "性质": "旧记录溶剂化依据",
      "比较": "E3 vs E1",
      "原记载": "同上",
      "状态": "未分开 Li+ 溶剂化/多硫化物溶剂化/溶解度，待补提"
    },
    {
      "性质": "旧记录溶剂化依据",
      "比较": "E4 vs E1",
      "原记载": "同上",
      "状态": "未分开 Li+ 溶剂化/多硫化物溶剂化/溶解度，待补提"
    },
    {
      "性质": "旧记录溶剂化依据",
      "比较": "E2 vs E1",
      "原记载": "同上",
      "状态": "未分开 Li+ 溶剂化/多硫化物溶剂化/溶解度，待补提"
    },
    {
      "性质": "旧记录溶剂化依据",
      "比较": "E3 vs E1",
      "原记载": "同上",
      "状态": "未分开 Li+ 溶剂化/多硫化物溶剂化/溶解度，待补提"
    }
  ],
  "测试": [
    {
      "编号": "C1",
      "名称": "C1",
      "电池": "CR2032",
      "硫载量": "2.0 mg cm-2",
      "E/S": "20",
      "E/S单位": "原文单位",
      "锂厚": "未报告",
      "倍率": "C/10",
      "倍率备注": "",
      "1C定义": "1672 mA g-1",
      "化成": "未独立核对",
      "温度": "未报告",
      "LiNO₃": "见各配方，测试覆盖关系待核",
      "条件原句": "Li-S half-cells with 2 mg cm-2 sulfur loading were assembled inside an argon-filled glove box and utilized a sulfur- CNT composite cathode, a lithium metal foil anode, 40 µL of electrolyte (E/S = 20), and a ¾ in. diameter separator that was punched from a PVDF membrane filter.",
      "配方": [
        "E2",
        "E1",
        "E3",
        "E4"
      ],
      "结果": [
        {
          "编号": "R001",
          "指标": "首圈容量",
          "取值点": "C/10 第 1 次放电（中位数）",
          "比较A": "E2",
          "比较B": "E1",
          "数值": {
            "E2": "约 1250",
            "E1": "1100"
          },
          "单位": "mAh g-1",
          "原句": "As shown in Figure 3a,b, cells containing DMA and DMSO exhibit a clear increase in initial capacity by about 10% com- pared to those with DME, attaining average capacities of around 1250 mA h g-1 compared to 1100 mA h g-1 in DME.",
          "证据核对": {
            "状态": "原句定位通过",
            "原句": "As shown in Figure 3a,b, cells containing DMA and DMSO exhibit a clear increase in initial capacity by about 10% com- pared to those with DME, attaining average capacities of around 1250 mA h g-1 compared to 1100 mA h g-1 in DME.",
            "定位": [
              {
                "证据编号": "M0084",
                "部分": "main",
                "页": 4,
                "完整句": "In DOL–DME electrolyte, DOL acts to help stabilize lithium metal while DME operates as the primary solvating agent of lithium polysulfide species, so this format was replicated for the high DN solvents being investigated.[28,29] As shown in Figure 3a,b, cells containing DMA and DMSO exhibit a clear increase in initial capacity by about 10% compared to those with DME, attaining average capacities of around 1250 mA h g−1 compared to 1100 mA h g−1 in DME."
              }
            ]
          },
          "方向": "变好",
          "判定依据": "沿用旧定性判断，语义待核",
          "旧方向": "A更好",
          "位置": "正文",
          "备注": "",
          "记录来源": "沿用既有提取，非本轮盲提"
        },
        {
          "编号": "R002",
          "指标": "首圈容量",
          "取值点": "C/10 第 1 次放电（中位数）",
          "比较A": "E3",
          "比较B": "E1",
          "数值": {
            "E3": "约 1250",
            "E1": "1100"
          },
          "单位": "mAh g-1",
          "原句": "As shown in Figure 3a,b, cells containing DMA and DMSO exhibit a clear increase in initial capacity by about 10% com- pared to those with DME, attaining average capacities of around 1250 mA h g-1 compared to 1100 mA h g-1 in DME.",
          "证据核对": {
            "状态": "原句定位通过",
            "原句": "As shown in Figure 3a,b, cells containing DMA and DMSO exhibit a clear increase in initial capacity by about 10% com- pared to those with DME, attaining average capacities of around 1250 mA h g-1 compared to 1100 mA h g-1 in DME.",
            "定位": [
              {
                "证据编号": "M0084",
                "部分": "main",
                "页": 4,
                "完整句": "In DOL–DME electrolyte, DOL acts to help stabilize lithium metal while DME operates as the primary solvating agent of lithium polysulfide species, so this format was replicated for the high DN solvents being investigated.[28,29] As shown in Figure 3a,b, cells containing DMA and DMSO exhibit a clear increase in initial capacity by about 10% compared to those with DME, attaining average capacities of around 1250 mA h g−1 compared to 1100 mA h g−1 in DME."
              }
            ]
          },
          "方向": "变好",
          "判定依据": "沿用旧定性判断，语义待核",
          "旧方向": "A更好",
          "位置": "正文",
          "备注": "",
          "记录来源": "沿用既有提取，非本轮盲提"
        },
        {
          "编号": "R003",
          "指标": "首圈容量",
          "取值点": "C/10 第 1 次放电",
          "比较A": "E4",
          "比较B": "E1",
          "数值": {
            "E4": "150",
            "E1": "1100"
          },
          "单位": "mAh g-1",
          "原句": "Cells containing electrolyte made with MeIm solvent had low initial capacities of 150 mA h g-1 at 2 mg cm-2 and 470 mA h g-1 at 6 mg cm-2",
          "证据核对": {
            "状态": "原句定位通过",
            "原句": "Cells containing electrolyte made with MeIm solvent had low initial capacities of 150 mA h g-1 at 2 mg cm-2 and 470 mA h g-1 at 6 mg cm-2",
            "定位": [
              {
                "证据编号": "M0090",
                "部分": "main",
                "页": 4,
                "完整句": "Cells containing electrolyte made with MeIm solvent had low initial capacities of 150 mA h g−1 at 2 mg cm−2 and 470 mA h g−1 at 6 mg cm−2, indicating largely irreversible side reactions may be occurring between the solvent and electrode during discharge."
              }
            ]
          },
          "方向": "变坏",
          "判定依据": "程序比较同项数值",
          "旧方向": "A更差",
          "位置": "正文",
          "备注": "",
          "记录来源": "沿用既有提取，非本轮盲提"
        }
      ],
      "状态": "旧条件组；按 v4 测试定义拆分尚待复核",
      "证据核对": {
        "状态": "原句定位通过",
        "原句": "Li-S half-cells with 2 mg cm-2 sulfur loading were assembled inside an argon-filled glove box and utilized a sulfur- CNT composite cathode, a lithium metal foil anode, 40 µL of electrolyte (E/S = 20), and a ¾ in. diameter separator that was punched from a PVDF membrane filter.",
        "定位": [
          {
            "证据编号": "M0154",
            "部分": "main",
            "页": 8,
            "完整句": "Li–S half-cells with 2 mg cm−2 sulfur loading were assembled inside an argon-filled glove box and utilized a sulfur– CNT composite cathode, a lithium metal foil anode, 40 μL of electrolyte (E/S = 20), and a 3⁄4 in. diameter separator that was punched from a PVDF membrane filter."
          }
        ]
      }
    },
    {
      "编号": "C2",
      "名称": "C2",
      "电池": "CR2032",
      "硫载量": "6.0 mg cm-2",
      "E/S": "10",
      "E/S单位": "原文单位",
      "锂厚": "未报告",
      "倍率": "C/10",
      "倍率备注": "",
      "1C定义": "1672 mA g-1",
      "化成": "未独立核对",
      "温度": "未报告",
      "LiNO₃": "见各配方，测试覆盖关系待核",
      "条件原句": "Li-S half-cells with 6 mg cm-2 sulfur loading were assembled following the same procedure, except with 60 µL of electrolyte (E/S = 10).",
      "配方": [
        "E2",
        "E1",
        "E3",
        "E4"
      ],
      "结果": [
        {
          "编号": "R004",
          "指标": "首圈容量",
          "取值点": "C/10 第 1 次放电（中位数）",
          "比较A": "E2",
          "比较B": "E1",
          "数值": {
            "E2": "670",
            "E1": "540"
          },
          "单位": "mAh g-1",
          "原句": "Similar trends are seen for cells containing DMA at high sulfur loadings shown in Figure 3c,d, exhibiting an average initial capacity of 670 mA h g-1 compared to 540 mA h g-1 in DME, an increase of 24%.",
          "证据核对": {
            "状态": "原句定位通过",
            "原句": "Similar trends are seen for cells containing DMA at high sulfur loadings shown in Figure 3c,d, exhibiting an average initial capacity of 670 mA h g-1 compared to 540 mA h g-1 in DME, an increase of 24%.",
            "定位": [
              {
                "证据编号": "M0085",
                "部分": "main",
                "页": 4,
                "完整句": "Similar trends are seen for cells containing DMA at high sulfur loadings shown in Figure 3c,d, exhibiting an average initial capacity of 670 mA h g−1 compared to 540 mA h g−1 in DME, an increase of 24%."
              }
            ]
          },
          "方向": "变好",
          "判定依据": "程序比较同项数值",
          "旧方向": "A更好",
          "位置": "正文",
          "备注": "",
          "记录来源": "沿用既有提取，非本轮盲提"
        },
        {
          "编号": "R005",
          "指标": "首圈容量",
          "取值点": "C/10 第 1 次放电（中位数）",
          "比较A": "E3",
          "比较B": "E1",
          "数值": {
            "E3": "570",
            "E1": "540"
          },
          "单位": "mAh g-1",
          "原句": "where cells with DMSO only exhibited average initial capacities of 570 m Ah g-1.",
          "证据核对": {
            "状态": "原句定位通过",
            "原句": "where cells with DMSO only exhibited average initial capacities of 570 m Ah g-1.",
            "定位": [
              {
                "证据编号": "M0087",
                "部分": "main",
                "页": 4,
                "完整句": "Interestingly, while cells containing DMSO solvent at low sulfur loadings exhibit utilization similar to DMA, this behavior subsides at high loading, where cells with DMSO only exhibited average initial capacities of 570 m Ah g−1."
              }
            ]
          },
          "方向": "变好",
          "判定依据": "程序比较同项数值",
          "旧方向": "A更好",
          "位置": "正文",
          "备注": "",
          "记录来源": "沿用既有提取，非本轮盲提"
        },
        {
          "编号": "R006",
          "指标": "首圈容量",
          "取值点": "C/10 第 1 次放电",
          "比较A": "E4",
          "比较B": "E1",
          "数值": {
            "E4": "470",
            "E1": "540"
          },
          "单位": "mAh g-1",
          "原句": "Cells containing electrolyte made with MeIm solvent had low initial capacities of 150 mA h g-1 at 2 mg cm-2 and 470 mA h g-1 at 6 mg cm-2",
          "证据核对": {
            "状态": "原句定位通过",
            "原句": "Cells containing electrolyte made with MeIm solvent had low initial capacities of 150 mA h g-1 at 2 mg cm-2 and 470 mA h g-1 at 6 mg cm-2",
            "定位": [
              {
                "证据编号": "M0090",
                "部分": "main",
                "页": 4,
                "完整句": "Cells containing electrolyte made with MeIm solvent had low initial capacities of 150 mA h g−1 at 2 mg cm−2 and 470 mA h g−1 at 6 mg cm−2, indicating largely irreversible side reactions may be occurring between the solvent and electrode during discharge."
              }
            ]
          },
          "方向": "变坏",
          "判定依据": "程序比较同项数值",
          "旧方向": "A更差",
          "位置": "正文",
          "备注": "",
          "记录来源": "沿用既有提取，非本轮盲提"
        }
      ],
      "状态": "旧条件组；按 v4 测试定义拆分尚待复核",
      "证据核对": {
        "状态": "原句定位通过",
        "原句": "Li-S half-cells with 6 mg cm-2 sulfur loading were assembled following the same procedure, except with 60 µL of electrolyte (E/S = 10).",
        "定位": [
          {
            "证据编号": "M0156",
            "部分": "main",
            "页": 8,
            "完整句": "Li–S half-cells with 6 mg cm−2 sulfur loading were assembled following the same procedure, except with 60 μL of electrolyte (E/S = 10)."
          }
        ]
      }
    },
    {
      "编号": "C3",
      "名称": "C3",
      "电池": "CR2032",
      "硫载量": "未报告",
      "E/S": "未报告",
      "E/S单位": "原文单位",
      "锂厚": "未报告",
      "倍率": "未报告",
      "倍率备注": "",
      "1C定义": "未报告",
      "化成": "未独立核对",
      "温度": "未报告",
      "LiNO₃": "见各配方，测试覆盖关系待核",
      "条件原句": "",
      "配方": [
        "E2",
        "E1",
        "E3"
      ],
      "结果": [
        {
          "编号": "R007",
          "指标": "锂对称电池寿命",
          "取值点": "开始施加电流",
          "比较A": "E2",
          "比较B": "E1",
          "数值": {
            "E2": "迅速失效",
            "E1": "稳定，约 50 mV"
          },
          "单位": "",
          "原句": "As shown in Figure 4a, cells containing DMA and MeIm fail rapidly upon the application of current.",
          "证据核对": {
            "状态": "原句定位通过",
            "原句": "As shown in Figure 4a, cells containing DMA and MeIm fail rapidly upon the application of current.",
            "定位": [
              {
                "证据编号": "M0100",
                "部分": "main",
                "页": 5,
                "完整句": "As shown in Figure 4a, cells containing DMA and MeIm fail rapidly upon the application of current."
              }
            ]
          },
          "方向": "变坏",
          "判定依据": "沿用旧定性判断，语义待核",
          "旧方向": "A更差",
          "位置": "正文",
          "备注": "",
          "记录来源": "沿用既有提取，非本轮盲提"
        },
        {
          "编号": "R008",
          "指标": "阻抗",
          "取值点": "1 次沉积/剥离后界面电阻",
          "比较A": "E2",
          "比较B": "E1",
          "数值": {
            "E2": "315",
            "E1": "约 30"
          },
          "单位": "Ω",
          "原句": "Severely high interfacial resistances of 380 and 315 Ω, respec- tively, were found with electrolyte containing MeIm and DMA, matching the behavior observed during galvanostatic cycling.",
          "证据核对": {
            "状态": "原句定位通过",
            "原句": "Severely high interfacial resistances of 380 and 315 Ω, respec- tively, were found with electrolyte containing MeIm and DMA, matching the behavior observed during galvanostatic cycling.",
            "定位": [
              {
                "证据编号": "M0104",
                "部分": "main",
                "页": 5,
                "完整句": "Severely high interfacial resistances of 380 and 315 Ω, respectively, were found with electrolyte containing MeIm and DMA, matching the behavior observed during galvanostatic cycling."
              }
            ]
          },
          "方向": "变坏",
          "判定依据": "沿用旧定性判断，语义待核",
          "旧方向": "A更差",
          "位置": "正文",
          "备注": "",
          "记录来源": "沿用既有提取，非本轮盲提"
        },
        {
          "编号": "R009",
          "指标": "过电位或动力学",
          "取值点": "锂对称电池极化",
          "比较A": "E3",
          "比较B": "E1",
          "数值": {
            "E3": "约 150",
            "E1": "约 50"
          },
          "单位": "mV",
          "原句": "Cells with DMSO were capable of cycling, but with drastically high and variable over- potentials of 150 mV, indicating clear instability with lithium metal.",
          "证据核对": {
            "状态": "原句定位通过",
            "原句": "Cells with DMSO were capable of cycling, but with drastically high and variable over- potentials of 150 mV, indicating clear instability with lithium metal.",
            "定位": [
              {
                "证据编号": "M0101",
                "部分": "main",
                "页": 5,
                "完整句": "Cells with DMSO were capable of cycling, but with drastically high and variable overpotentials of 150 mV, indicating clear instability with lithium metal."
              }
            ]
          },
          "方向": "变坏",
          "判定依据": "沿用旧定性判断，语义待核",
          "旧方向": "A更差",
          "位置": "正文",
          "备注": "",
          "记录来源": "沿用既有提取，非本轮盲提"
        },
        {
          "编号": "R010",
          "指标": "阻抗",
          "取值点": "1 次沉积/剥离后界面电阻",
          "比较A": "E3",
          "比较B": "E1",
          "数值": {
            "E3": "70",
            "E1": "约 30"
          },
          "单位": "Ω",
          "原句": "Cells with DMSO exhibited slightly smaller interfacial resist- ances of 70 Ω, while cells containing DME displayed relatively little impedance at all, on the order of 30 Ω.",
          "证据核对": {
            "状态": "原句定位通过",
            "原句": "Cells with DMSO exhibited slightly smaller interfacial resist- ances of 70 Ω, while cells containing DME displayed relatively little impedance at all, on the order of 30 Ω.",
            "定位": [
              {
                "证据编号": "M0105",
                "部分": "main",
                "页": 5,
                "完整句": "Cells with DMSO exhibited slightly smaller interfacial resistances of 70 Ω, while cells containing DME displayed relatively little impedance at all, on the order of 30 Ω."
              }
            ]
          },
          "方向": "变坏",
          "判定依据": "沿用旧定性判断，语义待核",
          "旧方向": "A更差",
          "位置": "正文",
          "备注": "",
          "记录来源": "沿用既有提取，非本轮盲提"
        }
      ],
      "状态": "旧条件组；按 v4 测试定义拆分尚待复核",
      "证据核对": {
        "状态": "缺原句",
        "原句": "",
        "定位": []
      }
    }
  ],
  "机制": [],
  "设计主张": [],
  "缺口": [
    "配方组分与梯度档位尚需按全文完整补提",
    "旧条件组未完全按 v4 拆成同条件测试",
    "机制与来源标签尚需语义复核",
    "未进行本轮独立读图"
  ],
  "原始参考文件": "output\\第二阶段_C步试提\\json\\P095.json",
  "SI文本状态": "存在",
  "本轮GPT机制": [
    {
      "编号": "G01",
      "证据编号": "M0011",
      "概括": "本文报告高 DN 电解液增大多硫化物溶解，在低电解液量和高载量条件下有助于提高硫利用率。",
      "原句": "In this work, an investigation into various high donor number (DN) electrolytes that allow for increased polysulfide dissolution is presented, and the way in which this property may in fact be necessary for increasing sulfur utilization at low electrolyte and high loading conditions is demonstrated.",
      "部分": "main",
      "页": 1,
      "来源": "本文结论",
      "过程大类": [
        "正极反应"
      ],
      "记录来源": "本轮 GPT 阅读原文候选句后补提；用户未逐项确认",
      "比较范围": "原句所指体系；未强行指定 A/B",
      "落到": []
    },
    {
      "编号": "G02",
      "证据编号": "M0040",
      "概括": "作者指出高溶剂化可能提高高载量下的硫利用率，但增加穿梭会对长期循环造成困难。",
      "原句": "On the other hand, a highly solvating electrolyte may yield great benefits to sulfur utilization at high areal sulfur loadings but would also present challenges to long-term cycling due to increased polysulfide shuttling.",
      "部分": "main",
      "页": 2,
      "来源": "本文推测",
      "过程大类": [
        "正极反应",
        "多硫化物穿梭"
      ],
      "记录来源": "本轮 GPT 阅读原文候选句后补提；用户未逐项确认",
      "比较范围": "原句所指体系；未强行指定 A/B",
      "落到": []
    },
    {
      "编号": "G03",
      "证据编号": "M0038",
      "概括": "限制多硫化物溶剂化会使反应更依赖表面路径，可能受到绝缘性与动力学限制。",
      "原句": "However, limiting solvation of polysulfide intermediates requires greater reliance on surface-dependent conduction pathways, which can be quite insulating and kinetically limiting in comparison.",
      "部分": "main",
      "页": 2,
      "来源": "本文推测",
      "过程大类": [
        "正极反应"
      ],
      "记录来源": "本轮 GPT 阅读原文候选句后补提；用户未逐项确认",
      "比较范围": "原句所指体系；未强行指定 A/B",
      "落到": []
    }
  ]
}
