Repository: zhuonanli08/Li-S_Electrolyte_Conflicts

File: output/GPT_v4_调试集53篇_2026-10-24/v4_records/P109.json
{
  "文献编号": "P109",
  "DOI": "10.1016/j.electacta.2018.11.019",
  "文献": "The mechanism of effect of support salt concentration in electrolyte on performance of lithium-sulfur cells",
  "全文缓存": "10.1016_j.electacta.2018.11.019",
  "格式": "v4迁移与补提",
  "提取来源": "既有 Claude 开发材料迁移；GPT 原文核对和补提；非独立提取",
  "对照": null,
  "对照类型": "待确认",
  "配方": [
    {
      "代号": "E1",
      "作者原名": "1.0 M LiClO4/SL",
      "组分": [
        {
          "名称": "LiClO4",
          "角色": "盐",
          "用量": "1.0",
          "单位": "M",
          "备注": "其余用量和比例见配方原文；未自动分配混合比例"
        }
      ],
      "配方原文记载": "1.0 M LiClO4，环丁砜",
      "原句": "",
      "证据核对": {
        "状态": "缺原句",
        "原句": "",
        "定位": []
      },
      "状态": "沿用已有配方；组分角色及比例未完整核实"
    },
    {
      "代号": "E2",
      "作者原名": "2.4 M LiClO4/SL",
      "组分": [
        {
          "名称": "LiClO4",
          "角色": "盐",
          "用量": "2.4",
          "单位": "M",
          "备注": "其余用量和比例见配方原文；未自动分配混合比例"
        }
      ],
      "配方原文记载": "2.4 M LiClO4，环丁砜",
      "原句": "",
      "证据核对": {
        "状态": "缺原句",
        "原句": "",
        "定位": []
      },
      "状态": "沿用已有配方；组分角色及比例未完整核实"
    },
    {
      "代号": "E3",
      "作者原名": "2.8 M LiClO4/SL",
      "组分": [
        {
          "名称": "LiClO4",
          "角色": "盐",
          "用量": "2.8",
          "单位": "M",
          "备注": "其余用量和比例见配方原文；未自动分配混合比例"
        }
      ],
      "配方原文记载": "2.8 M LiClO4，环丁砜",
      "原句": "",
      "证据核对": {
        "状态": "缺原句",
        "原句": "",
        "定位": []
      },
      "状态": "沿用已有配方；组分角色及比例未完整核实"
    },
    {
      "代号": "E4",
      "作者原名": "系列 0.1–2.8 M LiClO4/SL",
      "组分": [
        {
          "名称": "LiClO4",
          "角色": "盐",
          "用量": "2.8",
          "单位": "M",
          "备注": "其余用量和比例见配方原文；未自动分配混合比例"
        }
      ],
      "配方原文记载": "0.1、0.5、1.0、1.5、2.0、2.4、2.8 M LiClO4，环丁砜",
      "原句": "",
      "证据核对": {
        "状态": "缺原句",
        "原句": "",
        "定位": []
      },
      "状态": "沿用已有配方；组分角色及比例未完整核实"
    }
  ],
  "梯度": [],
  "性质": [
    {
      "性质": "旧记录溶剂化依据",
      "比较": "E2 vs E1",
      "原记载": "作者计算：浓度升高，自由环丁砜减少（Table 1，按溶剂化数推算）；黏度升高（实测）",
      "状态": "未分开 Li+ 溶剂化/多硫化物溶剂化/溶解度，待补提"
    },
    {
      "性质": "旧记录溶剂化依据",
      "比较": "E3 vs E1",
      "原记载": "同上",
      "状态": "未分开 Li+ 溶剂化/多硫化物溶剂化/溶解度，待补提"
    }
  ],
  "测试": [
    {
      "编号": "C1",
      "名称": "C1",
      "电池": "Swagelok 型",
      "硫载量": "约 1.2 mg cm-2（2 mAh cm-2）",
      "E/S": "6.7",
      "E/S单位": "原文单位",
      "锂厚": "120 µm",
      "倍率": "0.3 mA cm-2（0.15C，250 mA g-1）",
      "倍率备注": "",
      "1C定义": "未报告",
      "化成": "未独立核对",
      "温度": "30 °C",
      "LiNO₃": "见各配方，测试覆盖关系待核",
      "条件原句": "The content of electrolytes into lithium- sulfur cells was 4 ml per 1 mAh, which is equivalent to 6.7 ml per 1 mg of sulfur.",
      "配方": [
        "E2",
        "E1",
        "E3"
      ],
      "结果": [
        {
          "编号": "R001",
          "指标": "首圈容量",
          "取值点": "第 1 次放电（总容量）",
          "比较A": "E2",
          "比较B": "E1",
          "数值": {
            "E2": "",
            "E1": ""
          },
          "单位": "mAh g-1",
          "原句": "The dependence of the capacity of lithium-sulfur cells on the concentration of lithium perchlorate in sulfolane is bell-shaped with a maximum at a salt concentration of about 1M (Fig. 2).",
          "证据核对": {
            "状态": "原句定位通过",
            "原句": "The dependence of the capacity of lithium-sulfur cells on the concentration of lithium perchlorate in sulfolane is bell-shaped with a maximum at a salt concentration of about 1M (Fig. 2).",
            "定位": [
              {
                "证据编号": "M0197",
                "部分": "main",
                "页": 9,
                "完整句": "The dependence of the capacity of lithium-sulfur cells on the concentration of lithium perchlorate in sulfolane is bell-shaped with a maximum at a salt concentration of about 1M (Fig. 2)."
              }
            ]
          },
          "方向": "变坏",
          "判定依据": "沿用旧定性判断，语义待核",
          "旧方向": "A更差",
          "位置": "仅图（文字给趋势：1 M 最大）",
          "备注": "",
          "记录来源": "沿用既有提取，非本轮盲提"
        },
        {
          "编号": "R002",
          "指标": "其他",
          "取值点": "第 1 次放电高电压平台容量（Table 1）",
          "比较A": "E2",
          "比较B": "E1",
          "数值": {
            "E2": "336",
            "E1": "361"
          },
          "单位": "mAh g-1",
          "原句": "",
          "证据核对": {
            "状态": "缺原句",
            "原句": "",
            "定位": []
          },
          "方向": "不判",
          "判定依据": "原句尚未完整定位",
          "旧方向": "A更差",
          "位置": "表",
          "备注": "",
          "记录来源": "沿用既有提取，非本轮盲提"
        },
        {
          "编号": "R003",
          "指标": "循环保持率或寿命",
          "取值点": "循环全程衰减速率",
          "比较A": "E2",
          "比较B": "E1",
          "数值": {
            "E2": "",
            "E1": ""
          },
          "单位": "",
          "原句": "The cells with the electrolyte containing 2.4М LiClO4 feature the smallest rate of depletion in both the charge and discharge capacities during cycling.",
          "证据核对": {
            "状态": "原句定位通过",
            "原句": "The cells with the electrolyte containing 2.4М LiClO4 feature the smallest rate of depletion in both the charge and discharge capacities during cycling.",
            "定位": [
              {
                "证据编号": "M0093",
                "部分": "main",
                "页": 3,
                "完整句": "The cells with the electrolyte containing 2.4М LiClO4 feature the smallest rate of depletion in both the charge and discharge capacities during cycling."
              }
            ]
          },
          "方向": "变好",
          "判定依据": "沿用旧定性判断，语义待核",
          "旧方向": "A更好",
          "位置": "仅图（文字给方向）",
          "备注": "",
          "记录来源": "沿用既有提取，非本轮盲提"
        },
        {
          "编号": "R004",
          "指标": "库仑效率",
          "取值点": "循环过程",
          "比较A": "E2",
          "比较B": "E1",
          "数值": {
            "E2": "",
            "E1": ""
          },
          "单位": "%",
          "原句": "The largest coulomb efficiency is observed for cells with high-concentration electrolytes containing 2.0e2.8М of the lithium salt.",
          "证据核对": {
            "状态": "原句定位通过",
            "原句": "The largest coulomb efficiency is observed for cells with high-concentration electrolytes containing 2.0e2.8М of the lithium salt.",
            "定位": [
              {
                "证据编号": "M0111",
                "部分": "main",
                "页": 4,
                "完整句": "The largest coulomb efficiency is observed for cells with high-concentration electrolytes containing 2.0e2.8М of the lithium salt."
              }
            ]
          },
          "方向": "变好",
          "判定依据": "沿用旧定性判断，语义待核",
          "旧方向": "A更好",
          "位置": "仅图（文字给方向）",
          "备注": "",
          "记录来源": "沿用既有提取，非本轮盲提"
        },
        {
          "编号": "R005",
          "指标": "自放电",
          "取值点": "第 3 圈穿梭电流密度",
          "比较A": "E2",
          "比较B": "E1",
          "数值": {
            "E2": "",
            "E1": ""
          },
          "单位": "mA cm-2",
          "原句": "The decrease in the self-discharge (shuttle) current density of lithium-sulfur cells with the increase in the viscosity of solutions of lithium perchlorate in sulfolane (Fig. 5b)",
          "证据核对": {
            "状态": "原句定位通过",
            "原句": "The decrease in the self-discharge (shuttle) current density of lithium-sulfur cells with the increase in the viscosity of solutions of lithium perchlorate in sulfolane (Fig. 5b)",
            "定位": [
              {
                "证据编号": "M0279",
                "部分": "main",
                "页": 11,
                "完整句": "The decrease in the self-discharge (shuttle) current density of lithium-sulfur cells with the increase in the viscosity of solutions of lithium perchlorate in sulfolane (Fig. 5b) may indicate that the increase in the coulomb efficiency of cycling of lithium-sulfur cells with the increase in the concentration of the support salt is mainly due to the delay in interelectrode transfer of sulfur and lithium polysulfides. 5."
              }
            ]
          },
          "方向": "变好",
          "判定依据": "沿用旧定性判断，语义待核",
          "旧方向": "A更好",
          "位置": "仅图（文字给趋势：随黏度升高而下降）",
          "备注": "",
          "记录来源": "沿用既有提取，非本轮盲提"
        },
        {
          "编号": "R006",
          "指标": "首圈容量",
          "取值点": "第 1 次放电",
          "比较A": "E3",
          "比较B": "E1",
          "数值": {
            "E3": "",
            "E1": ""
          },
          "单位": "mAh g-1",
          "原句": "The maximum depth of electrochemical reduction of sulfur is reached at the concentration of lithium perchlorate in sulfolane of 1.0M, while the minimum depth is reached at 2.8М.",
          "证据核对": {
            "状态": "原句定位通过",
            "原句": "The maximum depth of electrochemical reduction of sulfur is reached at the concentration of lithium perchlorate in sulfolane of 1.0M, while the minimum depth is reached at 2.8М.",
            "定位": [
              {
                "证据编号": "M0005",
                "部分": "main",
                "页": 1,
                "完整句": "The maximum depth of electrochemical reduction of sulfur is reached at the concentration of lithium perchlorate in sulfolane of 1.0M, while the minimum depth is reached at 2.8М."
              }
            ]
          },
          "方向": "变坏",
          "判定依据": "沿用旧定性判断，语义待核",
          "旧方向": "A更差",
          "位置": "仅图（文字给方向）",
          "备注": "",
          "记录来源": "沿用既有提取，非本轮盲提"
        },
        {
          "编号": "R007",
          "指标": "指定圈数容量",
          "取值点": "约第 40 圈（A 容量逐步上升至最大）",
          "比较A": "E3",
          "比较B": "E1",
          "数值": {
            "E3": "",
            "E1": ""
          },
          "单位": "mAh g-1",
          "原句": "As lithium-sulfur cells with the high-concentration electrolyte (2.8М LiClO4) are cycled, the charge and discharge capacities in- crease and the maximum capacity values are reached by about the 40th cycle (Fig. 4).",
          "证据核对": {
            "状态": "原句定位通过",
            "原句": "As lithium-sulfur cells with the high-concentration electrolyte (2.8М LiClO4) are cycled, the charge and discharge capacities in- crease and the maximum capacity values are reached by about the 40th cycle (Fig. 4).",
            "定位": [
              {
                "证据编号": "M0094",
                "部分": "main",
                "页": 3,
                "完整句": "As lithium-sulfur cells with the high-concentration electrolyte (2.8М LiClO4) are cycled, the charge and discharge capacities increase and the maximum capacity values are reached by about the 40th cycle (Fig. 4)."
              }
            ]
          },
          "方向": "不判",
          "判定依据": "没有可比较的数值或明确方向",
          "旧方向": "无法判断",
          "位置": "仅图",
          "备注": "",
          "记录来源": "沿用既有提取，非本轮盲提"
        }
      ],
      "状态": "旧条件组；按 v4 测试定义拆分尚待复核",
      "证据核对": {
        "状态": "原句定位通过",
        "原句": "The content of electrolytes into lithium- sulfur cells was 4 ml per 1 mAh, which is equivalent to 6.7 ml per 1 mg of sulfur.",
        "定位": [
          {
            "证据编号": "M0060",
            "部分": "main",
            "页": 2,
            "完整句": "The content of electrolytes into lithiumsulfur cells was 4 ml per 1 mAh, which is equivalent to 6.7 ml per 1 mg of sulfur."
          }
        ]
      }
    }
  ],
  "机制": [],
  "设计主张": [],
  "缺口": [
    "配方组分与梯度档位尚需按全文完整补提",
    "旧条件组未完全按 v4 拆成同条件测试",
    "机制与来源标签尚需语义复核",
    "未进行本轮独立读图"
  ],
  "原始参考文件": "output\\第二阶段_C步试提\\json\\P109.json",
  "SI文本状态": "存在",
  "本轮GPT机制": [
    {
      "编号": "G01",
      "证据编号": "M0105",
      "概括": "作者将循环容量衰减主要归因为锂电极上的电解液分解与难溶产物对正极碳表面的钝化共同作用。",
      "原句": "With subsequent cycling, the capacity of lithium-sulfur cells depletes mainly due to the simultaneous action of two factors - the decomposition of the electrolyte on the lithium electrode and the passivation of the surface of the carbon component of the sulfur electrode with poor soluble products of electrochemical reactions.",
      "部分": "main",
      "页": 4,
      "来源": "本文结论",
      "过程大类": [
        "负极锂",
        "电解液消耗",
        "正极反应"
      ],
      "记录来源": "本轮 GPT 阅读原文候选句后补提；用户未逐项确认",
      "比较范围": "原句所指体系；未强行指定 A/B",
      "落到": []
    },
    {
      "编号": "G02",
      "证据编号": "M0223",
      "概括": "改变 LiClO4 浓度时 Li+ 溶剂化能几乎不变，作者认为放电电压更多受电极动力学而非溶剂化热力学控制。",
      "原句": "The solvation energy of the lithium ion in electrolyte systems with different concentrations of lithium perchlorate practically does not change, therefore discharge voltage is determined to a greater degree by the kinetics of the electrode processes than by the thermodynamics of solvation of the lithium ion.",
      "部分": "main",
      "页": 9,
      "来源": "本文结论",
      "过程大类": [
        "正极反应"
      ],
      "记录来源": "本轮 GPT 阅读原文候选句后补提；用户未逐项确认",
      "比较范围": "原句所指体系；未强行指定 A/B",
      "落到": []
    },
    {
      "编号": "G03",
      "证据编号": "M0268",
      "概括": "支持盐浓度升高使黏度增加，降低含硫粒子的总迁移能力。",
      "原句": "Therefore, as the support salt concentration increases, the overall (diffusional and migrational) mobility of sulfur-containing particles decrease due to the increases in the viscosity of the electrolyte system.",
      "部分": "main",
      "页": 11,
      "来源": "本文结论",
      "过程大类": [],
      "记录来源": "本轮 GPT 阅读原文候选句后补提；用户未逐项确认",
      "比较范围": "原句所指体系；未强行指定 A/B",
      "落到": []
    }
  ]
}

File: output/GPT_v4_调试集53篇_2026-10-24/v4_records/P149.json
{
  "文献编号": "P149",
  "DOI": "10.1002/smll.201905737",
  "文献": "Highly Safe Electrolyte Enabled via Controllable Polysulfide Release and Efficient Conversion for Advanced Lithium-Sulfur Batteries",
  "全文缓存": "10.1002_smll.201905737",
  "格式": "v4迁移与补提",
  "提取来源": "既有 Claude 开发材料迁移；GPT 原文核对和补提；非独立提取",
  "对照": null,
  "对照类型": "待确认",
  "配方": [
    {
      "代号": "E1",
      "作者原名": "LS002",
      "组分": [
        {
          "名称": "LiTFSI",
          "角色": "盐",
          "用量": "1.0",
          "单位": "M",
          "备注": "其余用量和比例见配方原文；未自动分配混合比例"
        },
        {
          "名称": "DOL",
          "角色": "角色待原文确认",
          "用量": null,
          "单位": "",
          "备注": "其余用量和比例见配方原文；未自动分配混合比例"
        },
        {
          "名称": "DME",
          "角色": "角色待原文确认",
          "用量": null,
          "单位": "",
          "备注": "其余用量和比例见配方原文；未自动分配混合比例"
        },
        {
          "名称": "LiNO3",
          "角色": "添加剂",
          "用量": "1.0",
          "单位": "wt%",
          "备注": "其余用量和比例见配方原文；未自动分配混合比例"
        }
      ],
      "配方原文记载": "1.0 M LiTFSI，DOL/DME 1:1 v/v，1.0 wt% LiNO3（商品）",
      "原句": "",
      "证据核对": {
        "状态": "缺原句",
        "原句": "",
        "定位": []
      },
      "状态": "沿用已有配方；组分角色及比例未完整核实"
    },
    {
      "代号": "E2",
      "作者原名": "TDE",
      "组分": [
        {
          "名称": "TTE",
          "角色": "角色待原文确认",
          "用量": null,
          "单位": "",
          "备注": "其余用量和比例见配方原文；未自动分配混合比例"
        },
        {
          "名称": "LiTFSI",
          "角色": "盐",
          "用量": "2",
          "单位": "m",
          "备注": "其余用量和比例见配方原文；未自动分配混合比例"
        },
        {
          "名称": "DME",
          "角色": "角色待原文确认",
          "用量": null,
          "单位": "",
          "备注": "其余用量和比例见配方原文；未自动分配混合比例"
        },
        {
          "名称": "LiNO3",
          "角色": "添加剂",
          "用量": "0.1",
          "单位": "m",
          "备注": "其余用量和比例见配方原文；未自动分配混合比例"
        }
      ],
      "配方原文记载": "TTE : 2 m LiTFSI/DME（含 0.1 m LiNO3）= 4:1 v/v（折合约 0.4 m LiTFSI、0.025 m LiNO3）",
      "原句": "",
      "证据核对": {
        "状态": "缺原句",
        "原句": "",
        "定位": []
      },
      "状态": "沿用已有配方；组分角色及比例未完整核实"
    }
  ],
  "梯度": [],
  "性质": [
    {
      "性质": "旧记录溶剂化依据",
      "比较": "E2 vs E1",
      "原记载": "Raman：TDE 中 TFSI- 峰移向 1244.8 cm-1，接近 5 m LiTFSI/DME，形成接触离子对；TTE 几乎不与 Li+ 配位（同篇实验）；UV-vis 透明电池：TDE 中 Li2S6 峰弱得多",
      "状态": "未分开 Li+ 溶剂化/多硫化物溶剂化/溶解度，待补提"
    },
    {
      "性质": "旧记录溶剂化依据",
      "比较": "E2 vs E1",
      "原记载": "同上",
      "状态": "未分开 Li+ 溶剂化/多硫化物溶剂化/溶解度，待补提"
    },
    {
      "性质": "旧记录溶剂化依据",
      "比较": "E2 vs E1",
      "原记载": "同上",
      "状态": "未分开 Li+ 溶剂化/多硫化物溶剂化/溶解度，待补提"
    },
    {
      "性质": "旧记录溶剂化依据",
      "比较": "E2 vs E1",
      "原记载": "同上",
      "状态": "未分开 Li+ 溶剂化/多硫化物溶剂化/溶解度，待补提"
    },
    {
      "性质": "旧记录溶剂化依据",
      "比较": "E2 vs E1",
      "原记载": "同上",
      "状态": "未分开 Li+ 溶剂化/多硫化物溶剂化/溶解度，待补提"
    }
  ],
  "测试": [
    {
      "编号": "C1",
      "名称": "C1",
      "电池": "CR2032",
      "硫载量": "约 1.2 mg cm-2",
      "E/S": "未报告",
      "E/S单位": "原文单位",
      "锂厚": "未报告",
      "倍率": "0.5C（约 1 mA cm-2）",
      "倍率备注": "",
      "1C定义": "未报告",
      "化成": "未独立核对",
      "温度": "室温",
      "LiNO₃": "见各配方，测试覆盖关系待核",
      "条件原句": "Li/S cells with bare sulfur cathode using TDE and LS002 electro- lyte were assembled respectively (sulfur loading of ≈1.2 mg cm-2, equals to areal capacity at around 2 mAh cm-2), as shown in Figure 6a, all the batteries were charged/discharged at 0.5 C (equals to current density at around 1 mA cm-2).",
      "配方": [
        "E2",
        "E1"
      ],
      "结果": [
        {
          "编号": "R001",
          "指标": "首圈容量",
          "取值点": "0.5C",
          "比较A": "E2",
          "比较B": "E1",
          "数值": {
            "E2": "约 200",
            "E1": ""
          },
          "单位": "mAh g-1",
          "原句": "thus the bare sulfur cathode-based Li/S batteries using TDE electrolyte shows relatively lower dis- charge capacity (≈200 mAh g-1 at 0.5 C) than LS002 electrolyte.",
          "证据核对": {
            "状态": "原句定位通过",
            "原句": "thus the bare sulfur cathode-based Li/S batteries using TDE electrolyte shows relatively lower dis- charge capacity (≈200 mAh g-1 at 0.5 C) than LS002 electrolyte.",
            "定位": [
              {
                "证据编号": "M0111",
                "部分": "main",
                "页": 7,
                "完整句": "The lower solvation ability to the polysulfide could lower the utilization of sulfur,[21] thus the bare sulfur cathode–based Li/S batteries using TDE electrolyte shows relatively lower discharge capacity (≈200 mAh g−1 at 0.5 C) than LS002 electrolyte."
              }
            ]
          },
          "方向": "变坏",
          "判定依据": "沿用旧定性判断，语义待核",
          "旧方向": "A更差",
          "位置": "正文（B 值只在图）",
          "备注": "",
          "记录来源": "沿用既有提取，非本轮盲提"
        },
        {
          "编号": "R002",
          "指标": "循环保持率或寿命",
          "取值点": "900 圈",
          "比较A": "E2",
          "比较B": "E1",
          "数值": {
            "E2": "容量几乎不变",
            "E1": ""
          },
          "单位": "",
          "原句": "But it also brought some positive effects, the cycling stability of TDE electrolyte-based Li/S batteries is improved, the discharge capacity keeps almost unchanged over 900 cycles.",
          "证据核对": {
            "状态": "原句定位通过",
            "原句": "But it also brought some positive effects, the cycling stability of TDE electrolyte-based Li/S batteries is improved, the discharge capacity keeps almost unchanged over 900 cycles.",
            "定位": [
              {
                "证据编号": "M0112",
                "部分": "main",
                "页": 7,
                "完整句": "But it also brought some positive effects, the cycling stability of TDE electrolyte–based Li/S batteries is improved, the discharge capacity keeps almost unchanged over 900 cycles."
              }
            ]
          },
          "方向": "变好",
          "判定依据": "沿用旧定性判断，语义待核",
          "旧方向": "A更好",
          "位置": "正文（B 值只在图）",
          "备注": "",
          "记录来源": "沿用既有提取，非本轮盲提"
        }
      ],
      "状态": "旧条件组；按 v4 测试定义拆分尚待复核",
      "证据核对": {
        "状态": "原句定位通过",
        "原句": "Li/S cells with bare sulfur cathode using TDE and LS002 electro- lyte were assembled respectively (sulfur loading of ≈1.2 mg cm-2, equals to areal capacity at around 2 mAh cm-2), as shown in Figure 6a, all the batteries were charged/discharged at 0.5 C (equals to current density at around 1 mA cm-2).",
        "定位": [
          {
            "证据编号": "M0109",
            "部分": "main",
            "页": 7,
            "完整句": "Li–S Battery Performance Li/S cells with bare sulfur cathode using TDE and LS002 electrolyte were assembled respectively (sulfur loading of ≈1.2 mg cm−2, equals to areal capacity at around 2 mAh cm−2), as shown in Figure 6a, all the batteries were charged/discharged at 0.5 C (equals to current density at around 1 mA cm−2)."
          }
        ]
      }
    },
    {
      "编号": "C2",
      "名称": "C2",
      "电池": "CR2032",
      "硫载量": "约 1.2 mg cm-2",
      "E/S": "未报告",
      "E/S单位": "原文单位",
      "锂厚": "未报告",
      "倍率": "0.5C",
      "倍率备注": "",
      "1C定义": "未报告",
      "化成": "未独立核对",
      "温度": "室温",
      "LiNO₃": "见各配方，测试覆盖关系待核",
      "条件原句": "",
      "配方": [
        "E2",
        "E1"
      ],
      "结果": [
        {
          "编号": "R003",
          "指标": "首圈容量",
          "取值点": "0.5C 第 1 圈",
          "比较A": "E2",
          "比较B": "E1",
          "数值": {
            "E2": "903",
            "E1": ""
          },
          "单位": "mAh g-1",
          "原句": "As shown in Figure 6a, batteries using TDE electrolyte coupled with CS separator showed much higher discharge capacity (first dis- charge capacity 903 mAh g-1 at 0.5 C) than cells using TDE electrolyte alone.",
          "证据核对": {
            "状态": "原句定位通过",
            "原句": "As shown in Figure 6a, batteries using TDE electrolyte coupled with CS separator showed much higher discharge capacity (first dis- charge capacity 903 mAh g-1 at 0.5 C) than cells using TDE electrolyte alone.",
            "定位": [
              {
                "证据编号": "M0115",
                "部分": "main",
                "页": 7,
                "完整句": "As shown in Figure 6a, batteries using TDE electrolyte coupled with CS separator showed much higher discharge capacity (first discharge capacity 903 mAh g−1 at 0.5 C) than cells using TDE electrolyte alone."
              }
            ]
          },
          "方向": "不判",
          "判定依据": "没有可比较的数值或明确方向",
          "旧方向": "无法判断",
          "位置": "正文（B 值只在图）",
          "备注": "",
          "记录来源": "沿用既有提取，非本轮盲提"
        },
        {
          "编号": "R004",
          "指标": "指定圈数容量",
          "取值点": "前 200 圈",
          "比较A": "E2",
          "比较B": "E1",
          "数值": {
            "E2": "",
            "E1": ""
          },
          "单位": "mAh g-1",
          "原句": "When coupled with CS separator, batteries using LS002 electrolyte showed slightly higher discharge capacity than batteries using TDE electrolyte during the first 200 cycles.",
          "证据核对": {
            "状态": "原句定位通过",
            "原句": "When coupled with CS separator, batteries using LS002 electrolyte showed slightly higher discharge capacity than batteries using TDE electrolyte during the first 200 cycles.",
            "定位": [
              {
                "证据编号": "M0118",
                "部分": "main",
                "页": 7,
                "完整句": "When coupled with CS separator, batteries using LS002 electrolyte showed slightly higher discharge capacity than batteries using TDE electrolyte during the first 200 cycles."
              }
            ]
          },
          "方向": "变坏",
          "判定依据": "沿用旧定性判断，语义待核",
          "旧方向": "A更差",
          "位置": "仅图（文字给方向）",
          "备注": "",
          "记录来源": "沿用既有提取，非本轮盲提"
        },
        {
          "编号": "R005",
          "指标": "容量保持率",
          "取值点": "1000 圈",
          "比较A": "E2",
          "比较B": "E1",
          "数值": {
            "E2": "49.4",
            "E1": "23.7"
          },
          "单位": "%",
          "原句": "After 1000 cycles, batteries using TDE electrolyte coupled with CS separator shows 49.4% capacity retention, on the contrary, batteries using LS002 electrolyte coupled with CS separator is only 23.7% of the initial capacity remaining.",
          "证据核对": {
            "状态": "原句定位通过",
            "原句": "After 1000 cycles, batteries using TDE electrolyte coupled with CS separator shows 49.4% capacity retention, on the contrary, batteries using LS002 electrolyte coupled with CS separator is only 23.7% of the initial capacity remaining.",
            "定位": [
              {
                "证据编号": "M0122",
                "部分": "main",
                "页": 7,
                "完整句": "After 1000 cycles, batteries using TDE electrolyte coupled with CS separator shows 49.4% capacity retention, on the contrary, batteries using LS002 electrolyte coupled with CS separator is only 23.7% of the initial capacity remaining."
              }
            ]
          },
          "方向": "变好",
          "判定依据": "程序比较同项数值",
          "旧方向": "A更好",
          "位置": "正文",
          "备注": "",
          "记录来源": "沿用既有提取，非本轮盲提"
        },
        {
          "编号": "R006",
          "指标": "过电位或动力学",
          "取值点": "CV 氧化-还原峰间距",
          "比较A": "E2",
          "比较B": "E1",
          "数值": {
            "E2": "0.239",
            "E1": ""
          },
          "单位": "V",
          "原句": "the poten- tial gap between anodic peak, and cathodic peak of Li/S cells using TDE electrolyte coupled with CS separator is 0.239 V, which is much smaller compared to Li/S cells using LS002 electrolyte",
          "证据核对": {
            "状态": "原句定位通过",
            "原句": "the poten- tial gap between anodic peak, and cathodic peak of Li/S cells using TDE electrolyte coupled with CS separator is 0.239 V, which is much smaller compared to Li/S cells using LS002 electrolyte",
            "定位": [
              {
                "证据编号": "M0131",
                "部分": "main",
                "页": 8,
                "完整句": "KGaA, Weinheim www.small-journal.com From the cyclic voltammograms (CVs, Figure 6b), the potential gap between anodic peak, and cathodic peak of Li/S cells using TDE electrolyte coupled with CS separator is 0.239 V, which is much smaller compared to Li/S cells using LS002 electrolyte, apparently the TDE electrolyte/CS separator–based Li/S batteries possess better cyclic reversibility than Li/S cells using LS002 electrolyte."
              }
            ]
          },
          "方向": "变好",
          "判定依据": "沿用旧定性判断，语义待核",
          "旧方向": "A更好",
          "位置": "正文（B 值只在图）",
          "备注": "",
          "记录来源": "沿用既有提取，非本轮盲提"
        },
        {
          "编号": "R007",
          "指标": "自放电",
          "取值点": "充满后静置 72 h 开路电压",
          "比较A": "E2",
          "比较B": "E1",
          "数值": {
            "E2": "稳定于约 2.3 V",
            "E1": "2.35 → 2.15 V"
          },
          "单位": "V",
          "原句": "OCV of cells using conventional LS002 electrolyte shows an obvious decay from 2.35 to 2.15 V, which indicates severe capacity loss during resting (Figure S7, Supporting Information).",
          "证据核对": {
            "状态": "原句定位通过",
            "原句": "OCV of cells using conventional LS002 electrolyte shows an obvious decay from 2.35 to 2.15 V, which indicates severe capacity loss during resting (Figure S7, Supporting Information).",
            "定位": [
              {
                "证据编号": "M0140",
                "部分": "main",
                "页": 9,
                "完整句": "After several cycles of charge-discharge, the polysulfides dissolved into the electrolyte to form the “catholytes,” during the resting period of lithium–sulfur batteries, the as formed catholytes react with lithium metal anode spontaneously, causing self-discharge and resulting in voltage drop and irreversible capacity loss.[23] Due to the high solubility of LS002 electrolyte to the polysulfide, the severe shuttling effect can cause serious self-discharge, OCV of cells using conventional LS002 electrolyte shows an obvious decay from 2.35 to 2.15 V, which indicates severe capacity loss during resting (Figure S7, Supporting Information)."
              }
            ]
          },
          "方向": "变好",
          "判定依据": "沿用旧定性判断，语义待核",
          "旧方向": "A更好",
          "位置": "正文",
          "备注": "",
          "记录来源": "沿用既有提取，非本轮盲提"
        }
      ],
      "状态": "旧条件组；按 v4 测试定义拆分尚待复核",
      "证据核对": {
        "状态": "缺原句",
        "原句": "",
        "定位": []
      }
    },
    {
      "编号": "C3",
      "名称": "C3",
      "电池": "CR2032",
      "硫载量": "约 1.2 mg cm-2",
      "E/S": "未报告",
      "E/S单位": "原文单位",
      "锂厚": "未报告",
      "倍率": "0.1C",
      "倍率备注": "",
      "1C定义": "未报告",
      "化成": "未独立核对",
      "温度": "60 °C",
      "LiNO₃": "见各配方，测试覆盖关系待核",
      "条件原句": "",
      "配方": [
        "E2",
        "E1"
      ],
      "结果": [
        {
          "编号": "R008",
          "指标": "首圈容量",
          "取值点": "60 °C，0.1C 第 1 圈",
          "比较A": "E2",
          "比较B": "E1",
          "数值": {
            "E2": "1557",
            "E1": "1671.5"
          },
          "单位": "mAh g-1",
          "原句": "Bat- teries using LS002 electrolyte coupled with CS separator shows initial discharge capacity of 1671.5 mAh g-1, then the capacity is sharply declined.",
          "证据核对": {
            "状态": "原句定位通过",
            "原句": "Bat- teries using LS002 electrolyte coupled with CS separator shows initial discharge capacity of 1671.5 mAh g-1, then the capacity is sharply declined.",
            "定位": [
              {
                "证据编号": "M0147",
                "部分": "main",
                "页": 9,
                "完整句": "Batteries using LS002 electrolyte coupled with CS separator shows initial discharge capacity of 1671.5 mAh g−1, then the capacity is sharply declined."
              }
            ]
          },
          "方向": "变坏",
          "判定依据": "程序比较同项数值",
          "旧方向": "A更差",
          "位置": "正文",
          "备注": "",
          "记录来源": "沿用既有提取，非本轮盲提"
        },
        {
          "编号": "R009",
          "指标": "指定圈数容量",
          "取值点": "第 100 圈",
          "比较A": "E2",
          "比较B": "E1",
          "数值": {
            "E2": "870",
            "E1": "急剧衰减（数值只在图）"
          },
          "单位": "mAh g-1",
          "原句": "TDE-CS separator- based batteries electrolyte shows initial discharge capacity of 1557 mAh g-1, close to theoretical capacity, and after 100 cycles the capacity of batteries still remains 870 mAh g-1.",
          "证据核对": {
            "状态": "原句定位通过",
            "原句": "TDE-CS separator- based batteries electrolyte shows initial discharge capacity of 1557 mAh g-1, close to theoretical capacity, and after 100 cycles the capacity of batteries still remains 870 mAh g-1.",
            "定位": [
              {
                "证据编号": "M0146",
                "部分": "main",
                "页": 9,
                "完整句": "TDE-CS separator– based batteries electrolyte shows initial discharge capacity of 1557 mAh g−1, close to theoretical capacity, and after 100 cycles the capacity of batteries still remains 870 mAh g−1."
              }
            ]
          },
          "方向": "变好",
          "判定依据": "沿用旧定性判断，语义待核",
          "旧方向": "A更好",
          "位置": "正文",
          "备注": "",
          "记录来源": "沿用既有提取，非本轮盲提"
        }
      ],
      "状态": "旧条件组；按 v4 测试定义拆分尚待复核",
      "证据核对": {
        "状态": "缺原句",
        "原句": "",
        "定位": []
      }
    },
    {
      "编号": "C4",
      "名称": "C4",
      "电池": "CR2032",
      "硫载量": ">4 mg cm-2",
      "E/S": "未报告",
      "E/S单位": "原文单位",
      "锂厚": "未报告",
      "倍率": "0.02C",
      "倍率备注": "",
      "1C定义": "未报告",
      "化成": "未独立核对",
      "温度": "25 °C",
      "LiNO₃": "见各配方，测试覆盖关系待核",
      "条件原句": "",
      "配方": [
        "E2",
        "E1"
      ],
      "结果": [
        {
          "编号": "R010",
          "指标": "首圈容量",
          "取值点": "0.02C 第 1 圈",
          "比较A": "E2",
          "比较B": "E1",
          "数值": {
            "E2": "1187",
            "E1": "1223.9"
          },
          "单位": "mAh g-1",
          "原句": "The initial discharge capacity of Li/S batteries using LS002 electrolyte coupled with CS sep- arator could reach up to 1223.9 mAh g-1, however, the dete- riorated anode/electrolyte interface (Figure 6i) lead to low CE value (lowest CE value is at around 80.6%, the highest CE value is at around 93.8%) and rapid capacity decline.",
          "证据核对": {
            "状态": "原句定位通过",
            "原句": "The initial discharge capacity of Li/S batteries using LS002 electrolyte coupled with CS sep- arator could reach up to 1223.9 mAh g-1, however, the dete- riorated anode/electrolyte interface (Figure 6i) lead to low CE value (lowest CE value is at around 80.6%, the highest CE value is at around 93.8%) and rapid capacity decline.",
            "定位": [
              {
                "证据编号": "M0156",
                "部分": "main",
                "页": 9,
                "完整句": "The initial discharge capacity of Li/S batteries using LS002 electrolyte coupled with CS separator could reach up to 1223.9 mAh g−1, however, the deteriorated anode/electrolyte interface (Figure 6i) lead to low CE value (lowest CE value is at around 80.6%, the highest CE value is at around 93.8%) and rapid capacity decline."
              }
            ]
          },
          "方向": "差异小",
          "判定依据": "程序按 <5%",
          "旧方向": "差异小",
          "位置": "正文",
          "备注": "",
          "记录来源": "沿用既有提取，非本轮盲提"
        },
        {
          "编号": "R011",
          "指标": "指定圈数容量",
          "取值点": "第 56 圈",
          "比较A": "E2",
          "比较B": "E1",
          "数值": {
            "E2": "806",
            "E1": "快速衰减（数值只在图）"
          },
          "单位": "mAh g-1",
          "原句": "The first discharge capacity of Li/S batteries using TDE electrolyte coupled with CS separator could reach up to 1187 mAh g-1, after 56 cycles, discharge capacity of 806 mAh g-1 remained, CE is higher than 97%.",
          "证据核对": {
            "状态": "原句定位通过",
            "原句": "The first discharge capacity of Li/S batteries using TDE electrolyte coupled with CS separator could reach up to 1187 mAh g-1, after 56 cycles, discharge capacity of 806 mAh g-1 remained, CE is higher than 97%.",
            "定位": [
              {
                "证据编号": "M0155",
                "部分": "main",
                "页": 9,
                "完整句": "The first discharge capacity of Li/S batteries using TDE electrolyte coupled with CS separator could reach up to 1187 mAh g−1, after 56 cycles, discharge capacity of 806 mAh g−1 remained, CE is higher than 97%."
              }
            ]
          },
          "方向": "变好",
          "判定依据": "沿用旧定性判断，语义待核",
          "旧方向": "A更好",
          "位置": "正文",
          "备注": "",
          "记录来源": "沿用既有提取，非本轮盲提"
        },
        {
          "编号": "R012",
          "指标": "库仑效率",
          "取值点": "56 圈内",
          "比较A": "E2",
          "比较B": "E1",
          "数值": {
            "E2": ">97",
            "E1": "80.6–93.8"
          },
          "单位": "%",
          "原句": "the dete- riorated anode/electrolyte interface (Figure 6i) lead to low CE value (lowest CE value is at around 80.6%, the highest CE value is at around 93.8%) and rapid capacity decline.",
          "证据核对": {
            "状态": "原句定位通过",
            "原句": "the dete- riorated anode/electrolyte interface (Figure 6i) lead to low CE value (lowest CE value is at around 80.6%, the highest CE value is at around 93.8%) and rapid capacity decline.",
            "定位": [
              {
                "证据编号": "M0156",
                "部分": "main",
                "页": 9,
                "完整句": "The initial discharge capacity of Li/S batteries using LS002 electrolyte coupled with CS separator could reach up to 1223.9 mAh g−1, however, the deteriorated anode/electrolyte interface (Figure 6i) lead to low CE value (lowest CE value is at around 80.6%, the highest CE value is at around 93.8%) and rapid capacity decline."
              }
            ]
          },
          "方向": "变好",
          "判定依据": "沿用旧定性判断，语义待核",
          "旧方向": "A更好",
          "位置": "正文",
          "备注": "",
          "记录来源": "沿用既有提取，非本轮盲提"
        }
      ],
      "状态": "旧条件组；按 v4 测试定义拆分尚待复核",
      "证据核对": {
        "状态": "缺原句",
        "原句": "",
        "定位": []
      }
    },
    {
      "编号": "C5",
      "名称": "C5",
      "电池": "CR2032",
      "硫载量": "未报告",
      "E/S": "未报告",
      "E/S单位": "原文单位",
      "锂厚": "未报告",
      "倍率": "0.1 mA cm-2，0.1 mAh cm-2",
      "倍率备注": "",
      "1C定义": "未报告",
      "化成": "未独立核对",
      "温度": "未报告",
      "LiNO₃": "见各配方，测试覆盖关系待核",
      "条件原句": "",
      "配方": [
        "E2",
        "E1"
      ],
      "结果": [
        {
          "编号": "R013",
          "指标": "库仑效率",
          "取值点": "第 10–45 圈平均",
          "比较A": "E2",
          "比较B": "E1",
          "数值": {
            "E2": "95.1",
            "E1": "波动并急剧下降"
          },
          "单位": "%",
          "原句": "the average CE value of 95.1% during 10th-45th cycles.",
          "证据核对": {
            "状态": "原句定位通过",
            "原句": "the average CE value of 95.1% during 10th-45th cycles.",
            "定位": [
              {
                "证据编号": "M0075",
                "部分": "main",
                "页": 5,
                "完整句": "KGaA, Weinheim www.small-journal.com the average CE value of 95.1% during 10th–45th cycles."
              }
            ]
          },
          "方向": "变好",
          "判定依据": "沿用旧定性判断，语义待核",
          "旧方向": "A更好",
          "位置": "正文（B 值只在图）",
          "备注": "",
          "记录来源": "沿用既有提取，非本轮盲提"
        }
      ],
      "状态": "旧条件组；按 v4 测试定义拆分尚待复核",
      "证据核对": {
        "状态": "缺原句",
        "原句": "",
        "定位": []
      }
    }
  ],
  "机制": [],
  "设计主张": [],
  "缺口": [
    "配方组分与梯度档位尚需按全文完整补提",
    "旧条件组未完全按 v4 拆成同条件测试",
    "机制与来源标签尚需语义复核",
    "未进行本轮独立读图"
  ],
  "原始参考文件": "output\\第二阶段_C步试提\\json\\P149.json",
  "SI文本状态": "存在",
  "本轮GPT机制": [
    {
      "编号": "G01",
      "证据编号": "M0158",
      "概括": "作者总结 TDE 电解液稳定锂负极循环、抑制枝晶并减少多硫化物穿梭。",
      "原句": "Conclusion In summary, we have developed a multifunctional nonflammable TDE electrolyte that enables dendrite free and stable cycling of lithium metal anode and decrease the shuttle of polysulfide.",
      "部分": "main",
      "页": 9,
      "来源": "本文结论",
      "过程大类": [
        "负极锂",
        "多硫化物穿梭"
      ],
      "记录来源": "本轮 GPT 阅读原文候选句后补提；用户未逐项确认",
      "比较范围": "原句所指体系；未强行指定 A/B",
      "落到": []
    },
    {
      "编号": "G02",
      "证据编号": "M0077",
      "概括": "作者将 Li/Cu 极化随循环下降归因于界面改善，并以较低过电位支持较快锂沉积剥离动力学。",
      "原句": "Figures S4 and S5 (Supporting Information) show the overpotential for Li stripping and plating in the Li/Cu cells using TDE electrolyte, the voltage polarization of Li/Cu cells using TDE electrolyte continues to decrease during cycling (from 1.0621 V at the first cycle to 0.0406 V at the 40th cycle), this can be attributed to the improvement of the electrode/electrolyte interface during the cycling, besides, the low overpotential indicates fast plating/ stripping kinetics of Li+ in the TDE electrolyte.[17] Obviously, the excellent cycle stability and limited overpotential of Li/Li cells and Li/Cu cells using TDE electrolyte indicates that the TDE helps stabilize the electrode/electrolyte interface. 2.3.",
      "部分": "main",
      "页": 5,
      "来源": "本文结论（与他文一致）",
      "过程大类": [
        "负极锂"
      ],
      "记录来源": "本轮 GPT 阅读原文候选句后补提；用户未逐项确认",
      "比较范围": "原句所指体系；未强行指定 A/B",
      "落到": []
    },
    {
      "编号": "G03",
      "证据编号": "M0140",
      "概括": "LS002 对多硫化物高溶解度造成严重穿梭和自放电，静置时 OCV 下降。",
      "原句": "After several cycles of charge-discharge, the polysulfides dissolved into the electrolyte to form the “catholytes,” during the resting period of lithium–sulfur batteries, the as formed catholytes react with lithium metal anode spontaneously, causing self-discharge and resulting in voltage drop and irreversible capacity loss.[23] Due to the high solubility of LS002 electrolyte to the polysulfide, the severe shuttling effect can cause serious self-discharge, OCV of cells using conventional LS002 electrolyte shows an obvious decay from 2.35 to 2.15 V, which indicates severe capacity loss during resting (Figure S7, Supporting Information).",
      "部分": "main",
      "页": 9,
      "来源": "本文结论（与他文一致）",
      "过程大类": [
        "多硫化物穿梭",
        "负极锂"
      ],
      "记录来源": "本轮 GPT 阅读原文候选句后补提；用户未逐项确认",
      "比较范围": "原句所指体系；未强行指定 A/B",
      "落到": []
    }
  ]
}
