Repository: zhuonanli08/Li-S_Electrolyte_Conflicts

File: output/GPT_v4_调试集53篇_2026-10-24/v4_records/P163.json
{
  "文献编号": "P163",
  "DOI": "10.1016/j.mattod.2020.06.007",
  "文献": "Fluorinated co-solvent promises Li-S batteries under lean-electrolyte conditions",
  "全文缓存": "10.1016_j.mattod.2020.06.007",
  "格式": "v4迁移与补提",
  "提取来源": "既有 Claude 开发材料迁移；GPT 原文核对和补提；非独立提取",
  "对照": null,
  "对照类型": "待确认",
  "配方": [
    {
      "代号": "E1",
      "作者原名": "BE",
      "组分": [
        {
          "名称": "LiFSI",
          "角色": "盐",
          "用量": "6",
          "单位": "M",
          "备注": "其余用量和比例见配方原文；未自动分配混合比例"
        },
        {
          "名称": "DME",
          "角色": "角色待原文确认",
          "用量": null,
          "单位": "",
          "备注": "其余用量和比例见配方原文；未自动分配混合比例"
        }
      ],
      "配方原文记载": "6 M LiFSI，DME",
      "原句": "",
      "证据核对": {
        "状态": "缺原句",
        "原句": "",
        "定位": []
      },
      "状态": "沿用已有配方；组分角色及比例未完整核实"
    },
    {
      "代号": "E2",
      "作者原名": "HE-2",
      "组分": [
        {
          "名称": "TFTFE",
          "角色": "角色待原文确认",
          "用量": null,
          "单位": "",
          "备注": "其余用量和比例见配方原文；未自动分配混合比例"
        }
      ],
      "配方原文记载": "BE : TFTFE = 1:2 v/v",
      "原句": "",
      "证据核对": {
        "状态": "缺原句",
        "原句": "",
        "定位": []
      },
      "状态": "沿用已有配方；组分角色及比例未完整核实"
    },
    {
      "代号": "E3",
      "作者原名": "HE-5",
      "组分": [
        {
          "名称": "TFTFE",
          "角色": "角色待原文确认",
          "用量": null,
          "单位": "",
          "备注": "其余用量和比例见配方原文；未自动分配混合比例"
        }
      ],
      "配方原文记载": "BE : TFTFE = 1:5 v/v",
      "原句": "",
      "证据核对": {
        "状态": "缺原句",
        "原句": "",
        "定位": []
      },
      "状态": "沿用已有配方；组分角色及比例未完整核实"
    }
  ],
  "梯度": [],
  "性质": [
    {
      "性质": "旧记录溶剂化依据",
      "比较": "E2 vs E1",
      "原记载": "FSRS Raman + AIMD：TFTFE 不参与 Li+ 溶剂化，FSI- 环境不变（同篇实验 + 模拟）",
      "状态": "未分开 Li+ 溶剂化/多硫化物溶剂化/溶解度，待补提"
    },
    {
      "性质": "旧记录溶剂化依据",
      "比较": "E3 vs E1",
      "原记载": "同上",
      "状态": "未分开 Li+ 溶剂化/多硫化物溶剂化/溶解度，待补提"
    },
    {
      "性质": "旧记录溶剂化依据",
      "比较": "E2 vs E1",
      "原记载": "同上",
      "状态": "未分开 Li+ 溶剂化/多硫化物溶剂化/溶解度，待补提"
    },
    {
      "性质": "旧记录溶剂化依据",
      "比较": "E2 vs E1",
      "原记载": "同上",
      "状态": "未分开 Li+ 溶剂化/多硫化物溶剂化/溶解度，待补提"
    }
  ],
  "测试": [
    {
      "编号": "C1",
      "名称": "C1",
      "电池": "2032",
      "硫载量": "2 mg cm-2",
      "E/S": "5",
      "E/S单位": "原文单位",
      "锂厚": "过量锂",
      "倍率": "0.1C 7 圈后 0.2C",
      "倍率备注": "",
      "1C定义": "1671 mA g-1",
      "化成": "未独立核对",
      "温度": "未报告",
      "LiNO₃": "见各配方，测试覆盖关系待核",
      "条件原句": "We cycled S@PAN||LMA half cells at the E/S ratio of 5 with excessive LMA and a sulfur loading of 2 mg cm2, where the current rate is 0.1 C (1 C = 1671 mA g1) during first seven cycles before the current rate was switched to 0.2 C for the rest of cycling.",
      "配方": [
        "E2",
        "E1",
        "E3"
      ],
      "结果": [
        {
          "编号": "R001",
          "指标": "首圈容量",
          "取值点": "0.1C 第 1 圈",
          "比较A": "E2",
          "比较B": "E1",
          "数值": {
            "E2": "1498",
            "E1": "952"
          },
          "单位": "mAh g-1(S)",
          "原句": "In sharp contrast, BE exhibited an initial discharge capacity of 952 mAh gs 1 with a lower Li-insertion potential (Figure 4b) compared to HE-2, probably due to the poor electrode wetting (Figure S5).",
          "证据核对": {
            "状态": "原句定位通过",
            "原句": "In sharp contrast, BE exhibited an initial discharge capacity of 952 mAh gs 1 with a lower Li-insertion potential (Figure 4b) compared to HE-2, probably due to the poor electrode wetting (Figure S5).",
            "定位": [
              {
                "证据编号": "M0148",
                "部分": "main",
                "页": 5,
                "完整句": "In sharp contrast, BE exhibited an initial discharge capacity of 952 mAh gs \u00011 with a lower Li-insertion potential (Figure 4b) compared to HE-2, probably due to the poor electrode wetting (Figure S5)."
              }
            ]
          },
          "方向": "变好",
          "判定依据": "程序比较同项数值",
          "旧方向": "A更好",
          "位置": "正文",
          "备注": "",
          "记录来源": "沿用既有提取，非本轮盲提"
        },
        {
          "编号": "R002",
          "指标": "指定圈数容量",
          "取值点": "第 10 圈",
          "比较A": "E2",
          "比较B": "E1",
          "数值": {
            "E2": "603",
            "E1": "407"
          },
          "单位": "mAh g-1(S)",
          "原句": "The discharge capacity with BE was consistently lower than HE-2 by 200 mAh g1 s , over cycling, where it delivered 407 mAh gs 1 at the 10th cycle and 386 mAh gs 1 at the 50th cycle, as shown in Figure 4c.",
          "证据核对": {
            "状态": "原句定位通过",
            "原句": "The discharge capacity with BE was consistently lower than HE-2 by 200 mAh g1 s , over cycling, where it delivered 407 mAh gs 1 at the 10th cycle and 386 mAh gs 1 at the 50th cycle, as shown in Figure 4c.",
            "定位": [
              {
                "证据编号": "M0149",
                "部分": "main",
                "页": 5,
                "完整句": "The discharge capacity with BE was consistently lower than HE-2 by \u0004200 mAh g\u00011 s , over cycling, where it delivered 407 mAh gs \u00011 at the 10th cycle and 386 mAh gs \u00011 at the 50th cycle, as shown in Figure 4c."
              }
            ]
          },
          "方向": "变好",
          "判定依据": "程序比较同项数值",
          "旧方向": "A更好",
          "位置": "正文",
          "备注": "",
          "记录来源": "沿用既有提取，非本轮盲提"
        },
        {
          "编号": "R003",
          "指标": "指定圈数容量",
          "取值点": "第 50 圈",
          "比较A": "E2",
          "比较B": "E1",
          "数值": {
            "E2": "598",
            "E1": "386"
          },
          "单位": "mAh g-1(S)",
          "原句": "After conditioning at 0.1 C for 7 cycles, the HE-2 cell exhibited the discharge capacity of 603 mAh gs 1 and 598 mAh gs 1 at the 10th and 50th cycle, respectively",
          "证据核对": {
            "状态": "原句定位通过",
            "原句": "After conditioning at 0.1 C for 7 cycles, the HE-2 cell exhibited the discharge capacity of 603 mAh gs 1 and 598 mAh gs 1 at the 10th and 50th cycle, respectively",
            "定位": [
              {
                "证据编号": "M0147",
                "部分": "main",
                "页": 5,
                "完整句": "After conditioning at 0.1 C for 7 cycles, the HE-2 cell exhibited the discharge capacity of 603 mAh gs \u00011 and 598 mAh gs \u00011 at the 10th and 50th cycle, respectively, which demonstrates the stable cycling of this S@PAN composite cathode at the E/S ratio of 5."
              }
            ]
          },
          "方向": "变好",
          "判定依据": "程序比较同项数值",
          "旧方向": "A更好",
          "位置": "正文",
          "备注": "",
          "记录来源": "沿用既有提取，非本轮盲提"
        },
        {
          "编号": "R004",
          "指标": "首圈容量",
          "取值点": "第 1 圈及后续",
          "比较A": "E3",
          "比较B": "E1",
          "数值": {
            "E3": "",
            "E1": ""
          },
          "单位": "",
          "原句": "The initial and following discharge capacity values were significantly lower than both BE and HE-2, presumably due to the limited contact of Li+ and sulfur by over-dilution.",
          "证据核对": {
            "状态": "原句定位通过",
            "原句": "The initial and following discharge capacity values were significantly lower than both BE and HE-2, presumably due to the limited contact of Li+ and sulfur by over-dilution.",
            "定位": [
              {
                "证据编号": "S0025",
                "部分": "si",
                "页": 0,
                "完整句": "The initial and following discharge capacity values were significantly lower than both BE and HE-2, presumably due to the limited contact of Li+ and sulfur by over-dilution."
              }
            ]
          },
          "方向": "变坏",
          "判定依据": "沿用旧定性判断，语义待核",
          "旧方向": "A更差",
          "位置": "SI 图（文字给方向）",
          "备注": "",
          "记录来源": "沿用既有提取，非本轮盲提"
        }
      ],
      "状态": "旧条件组；按 v4 测试定义拆分尚待复核",
      "证据核对": {
        "状态": "原句定位通过",
        "原句": "We cycled S@PAN||LMA half cells at the E/S ratio of 5 with excessive LMA and a sulfur loading of 2 mg cm2, where the current rate is 0.1 C (1 C = 1671 mA g1) during first seven cycles before the current rate was switched to 0.2 C for the rest of cycling.",
        "定位": [
          {
            "证据编号": "M0142",
            "部分": "main",
            "页": 5,
            "完整句": "We cycled S@PAN||LMA half cells at the E/S ratio of 5 with excessive LMA and a sulfur loading of 2 mg cm\u00012, where the current rate is 0.1 C (1 C = 1671 mA g\u00011) during first seven cycles before the current rate was switched to 0.2 C for the rest of cycling."
          }
        ]
      }
    },
    {
      "编号": "C2",
      "名称": "C2",
      "电池": "2032",
      "硫载量": "未报告",
      "E/S": "未报告",
      "E/S单位": "原文单位",
      "锂厚": "未报告",
      "倍率": "0.5 mA cm-2，1.0 mAh cm-2",
      "倍率备注": "",
      "1C定义": "未报告",
      "化成": "未独立核对",
      "温度": "未报告",
      "LiNO₃": "见各配方，测试覆盖关系待核",
      "条件原句": "",
      "配方": [
        "E2",
        "E1"
      ],
      "结果": [
        {
          "编号": "R005",
          "指标": "库仑效率",
          "取值点": "第 1 圈",
          "比较A": "E2",
          "比较B": "E1",
          "数值": {
            "E2": "96.3",
            "E1": "93.7"
          },
          "单位": "%",
          "原句": "Initial plating/stripping overpotentials of BE were 54 mV and 45 mV, respectively, and the first CE was 93.7%, which gently increased to 97.7% by the 10th cycle, but it started to fluctuate during the following cycling.",
          "证据核对": {
            "状态": "原句定位通过",
            "原句": "Initial plating/stripping overpotentials of BE were 54 mV and 45 mV, respectively, and the first CE was 93.7%, which gently increased to 97.7% by the 10th cycle, but it started to fluctuate during the following cycling.",
            "定位": [
              {
                "证据编号": "M0119",
                "部分": "main",
                "页": 4,
                "完整句": "Initial plating/stripping overpotentials of BE were \u000154 mV and 45 mV, respectively, and the first CE was 93.7%, which gently increased to 97.7% by the 10th cycle, but it started to fluctuate during the following cycling."
              }
            ]
          },
          "方向": "变好",
          "判定依据": "程序比较同项数值",
          "旧方向": "A更好",
          "位置": "正文",
          "备注": "",
          "记录来源": "沿用既有提取，非本轮盲提"
        },
        {
          "编号": "R006",
          "指标": "库仑效率",
          "取值点": "第 30 圈（A）/ 第 10 圈后波动（B）",
          "比较A": "E2",
          "比较B": "E1",
          "数值": {
            "E2": "99.6",
            "E1": "97.7 后波动"
          },
          "单位": "%",
          "原句": "It gradually rose to 99.6% by the 30th cycle with a reduced overpotential of 25 mV and 25 mV upon plating and stripping, respectively.",
          "证据核对": {
            "状态": "原句定位通过",
            "原句": "It gradually rose to 99.6% by the 30th cycle with a reduced overpotential of 25 mV and 25 mV upon plating and stripping, respectively.",
            "定位": [
              {
                "证据编号": "M0117",
                "部分": "main",
                "页": 4,
                "完整句": "It gradually rose to 99.6% by the 30th cycle with a reduced overpotential of \u000125 mV and 25 mV upon plating and stripping, respectively."
              }
            ]
          },
          "方向": "变好",
          "判定依据": "沿用旧定性判断，语义待核",
          "旧方向": "A更好",
          "位置": "正文",
          "备注": "",
          "记录来源": "沿用既有提取，非本轮盲提"
        }
      ],
      "状态": "旧条件组；按 v4 测试定义拆分尚待复核",
      "证据核对": {
        "状态": "缺原句",
        "原句": "",
        "定位": []
      }
    },
    {
      "编号": "C3",
      "名称": "C3",
      "电池": "2032",
      "硫载量": "未报告",
      "E/S": "未报告",
      "E/S单位": "原文单位",
      "锂厚": "未报告",
      "倍率": "0.5 mA cm-2，1.0 mAh cm-2",
      "倍率备注": "",
      "1C定义": "未报告",
      "化成": "未独立核对",
      "温度": "未报告",
      "LiNO₃": "见各配方，测试覆盖关系待核",
      "条件原句": "",
      "配方": [
        "E2",
        "E1"
      ],
      "结果": [
        {
          "编号": "R007",
          "指标": "过电位或动力学",
          "取值点": "Li‖Li 0.5 mA cm-2 极化",
          "比较A": "E2",
          "比较B": "E1",
          "数值": {
            "E2": "15",
            "E1": "31"
          },
          "单位": "mV",
          "原句": "As observed, BE displays a greater overpotential upon plating and stripping, i.e., 31 mV, than that of HE-2, 15 mV, at 0.5 mA cm2.",
          "证据核对": {
            "状态": "原句定位通过",
            "原句": "As observed, BE displays a greater overpotential upon plating and stripping, i.e., 31 mV, than that of HE-2, 15 mV, at 0.5 mA cm2.",
            "定位": [
              {
                "证据编号": "M0129",
                "部分": "main",
                "页": 4,
                "完整句": "As observed, BE displays a greater overpotential upon plating and stripping, i.e., 31 mV, than that of HE-2, 15 mV, at 0.5 mA cm\u00012."
              }
            ]
          },
          "方向": "不判",
          "判定依据": "旧指标混合含义，须拆分后判断",
          "旧方向": "A更好",
          "位置": "正文",
          "备注": "",
          "记录来源": "沿用既有提取，非本轮盲提"
        }
      ],
      "状态": "旧条件组；按 v4 测试定义拆分尚待复核",
      "证据核对": {
        "状态": "缺原句",
        "原句": "",
        "定位": []
      }
    }
  ],
  "机制": [],
  "设计主张": [],
  "缺口": [
    "配方组分与梯度档位尚需按全文完整补提",
    "旧条件组未完全按 v4 拆成同条件测试",
    "机制与来源标签尚需语义复核",
    "未进行本轮独立读图"
  ],
  "原始参考文件": "output\\第二阶段_C步试提\\json\\P163.json",
  "SI文本状态": "存在",
  "本轮GPT机制": [
    {
      "编号": "G01",
      "证据编号": "M0196",
      "概括": "作者推测贫液中浓多硫化物推动穿梭和电解液耗竭，以失效后的干燥黄色隔膜为支持。",
      "原句": "This is presumably due to the concentrated polysulfides in the parsimonious electrolyte drive a shuttle and electrolyte depletion [35,72,73], confirmed by a dried yellow-colored separator collected right after the cell failed (Figure S11), which suggests the VS2 absorption approach is still limited.",
      "部分": "main",
      "页": 8,
      "来源": "本文推测",
      "过程大类": [
        "多硫化物穿梭",
        "电解液消耗"
      ],
      "记录来源": "本轮 GPT 阅读原文候选句后补提；用户未逐项确认",
      "比较范围": "原句所指体系；未强行指定 A/B",
      "落到": []
    },
    {
      "编号": "G02",
      "证据编号": "M0151",
      "概括": "作者推测更多稀释剂过度稀释 Li+ 与硫的接触，导致相关性能变化。",
      "原句": "We postulate that this is due to the over-diluted contacting between the electrolyte-born Li+ ions and sulfur in the presence of more diluent molecules.",
      "部分": "main",
      "页": 5,
      "来源": "本文推测",
      "过程大类": [
        "正极反应"
      ],
      "记录来源": "本轮 GPT 阅读原文候选句后补提；用户未逐项确认",
      "比较范围": "原句所指体系；未强行指定 A/B",
      "落到": []
    }
  ]
}

File: output/GPT_v4_调试集53篇_2026-10-24/v4_records/P211.json
{
  "文献编号": "P211",
  "DOI": "10.1021/acs.chemmater.1c00893",
  "文献": "Tailoring Lithium Polysulfide Coordination and Clustering Behavior through Cationic Electrostatic Competition",
  "全文缓存": "10.1021_acs.chemmater.1c00893",
  "格式": "v4迁移与补提",
  "提取来源": "既有 Claude 开发材料迁移；GPT 原文核对和补提；非独立提取",
  "对照": null,
  "对照类型": "待确认",
  "配方": [
    {
      "代号": "E1",
      "作者原名": "对照（室温）",
      "组分": [
        {
          "名称": "LiTFSI",
          "角色": "盐",
          "用量": "1.0",
          "单位": "M",
          "备注": "其余用量和比例见配方原文；未自动分配混合比例"
        },
        {
          "名称": "LiNO3",
          "角色": "添加剂",
          "用量": "0.2",
          "单位": "M",
          "备注": "其余用量和比例见配方原文；未自动分配混合比例"
        },
        {
          "名称": "DOL",
          "角色": "角色待原文确认",
          "用量": null,
          "单位": "",
          "备注": "其余用量和比例见配方原文；未自动分配混合比例"
        },
        {
          "名称": "DME",
          "角色": "角色待原文确认",
          "用量": null,
          "单位": "",
          "备注": "其余用量和比例见配方原文；未自动分配混合比例"
        }
      ],
      "配方原文记载": "1.0 M LiTFSI + 0.2 M LiNO3，DOL/DME 1:1 v/v",
      "原句": "",
      "证据核对": {
        "状态": "缺原句",
        "原句": "",
        "定位": []
      },
      "状态": "沿用已有配方；组分角色及比例未完整核实"
    },
    {
      "代号": "E2",
      "作者原名": "NH4TFA（室温）",
      "组分": [
        {
          "名称": "LiTFSI",
          "角色": "盐",
          "用量": "0.8",
          "单位": "M",
          "备注": "其余用量和比例见配方原文；未自动分配混合比例"
        },
        {
          "名称": "LiNO3",
          "角色": "添加剂",
          "用量": "0.2",
          "单位": "M",
          "备注": "其余用量和比例见配方原文；未自动分配混合比例"
        },
        {
          "名称": "DOL",
          "角色": "角色待原文确认",
          "用量": null,
          "单位": "",
          "备注": "其余用量和比例见配方原文；未自动分配混合比例"
        },
        {
          "名称": "DME",
          "角色": "角色待原文确认",
          "用量": null,
          "单位": "",
          "备注": "其余用量和比例见配方原文；未自动分配混合比例"
        }
      ],
      "配方原文记载": "0.8 M LiTFSI + 0.2 M NH4TFA + 0.2 M LiNO3，DOL/DME 1:1 v/v",
      "原句": "",
      "证据核对": {
        "状态": "缺原句",
        "原句": "",
        "定位": []
      },
      "状态": "沿用已有配方；组分角色及比例未完整核实"
    },
    {
      "代号": "E3",
      "作者原名": "对照（变温）",
      "组分": [
        {
          "名称": "LiTFSI",
          "角色": "盐",
          "用量": "0.8",
          "单位": "M",
          "备注": "其余用量和比例见配方原文；未自动分配混合比例"
        },
        {
          "名称": "LiNO3",
          "角色": "添加剂",
          "用量": "0.2",
          "单位": "M",
          "备注": "其余用量和比例见配方原文；未自动分配混合比例"
        },
        {
          "名称": "DOL",
          "角色": "角色待原文确认",
          "用量": null,
          "单位": "",
          "备注": "其余用量和比例见配方原文；未自动分配混合比例"
        },
        {
          "名称": "DME",
          "角色": "角色待原文确认",
          "用量": null,
          "单位": "",
          "备注": "其余用量和比例见配方原文；未自动分配混合比例"
        }
      ],
      "配方原文记载": "0.8 M LiTFSI + 0.2 M LiNO3，DOL/DME 85:15 v/v",
      "原句": "",
      "证据核对": {
        "状态": "缺原句",
        "原句": "",
        "定位": []
      },
      "状态": "沿用已有配方；组分角色及比例未完整核实"
    },
    {
      "代号": "E4",
      "作者原名": "LiTFA（变温）",
      "组分": [
        {
          "名称": "LiTFSI",
          "角色": "盐",
          "用量": "0.5",
          "单位": "M",
          "备注": "其余用量和比例见配方原文；未自动分配混合比例"
        },
        {
          "名称": "LiNO3",
          "角色": "添加剂",
          "用量": "0.2",
          "单位": "M",
          "备注": "其余用量和比例见配方原文；未自动分配混合比例"
        },
        {
          "名称": "DOL",
          "角色": "角色待原文确认",
          "用量": null,
          "单位": "",
          "备注": "其余用量和比例见配方原文；未自动分配混合比例"
        },
        {
          "名称": "DME",
          "角色": "角色待原文确认",
          "用量": null,
          "单位": "",
          "备注": "其余用量和比例见配方原文；未自动分配混合比例"
        }
      ],
      "配方原文记载": "0.5 M LiTFSI + 0.3 M LiTFA + 0.2 M LiNO3，DOL/DME 85:15 v/v",
      "原句": "",
      "证据核对": {
        "状态": "缺原句",
        "原句": "",
        "定位": []
      },
      "状态": "沿用已有配方；组分角色及比例未完整核实"
    },
    {
      "代号": "E5",
      "作者原名": "NH4TFA（变温）",
      "组分": [
        {
          "名称": "LiTFSI",
          "角色": "盐",
          "用量": "0.5",
          "单位": "M",
          "备注": "其余用量和比例见配方原文；未自动分配混合比例"
        },
        {
          "名称": "LiNO3",
          "角色": "添加剂",
          "用量": "0.2",
          "单位": "M",
          "备注": "其余用量和比例见配方原文；未自动分配混合比例"
        },
        {
          "名称": "DOL",
          "角色": "角色待原文确认",
          "用量": null,
          "单位": "",
          "备注": "其余用量和比例见配方原文；未自动分配混合比例"
        },
        {
          "名称": "DME",
          "角色": "角色待原文确认",
          "用量": null,
          "单位": "",
          "备注": "其余用量和比例见配方原文；未自动分配混合比例"
        }
      ],
      "配方原文记载": "0.5 M LiTFSI + 0.3 M NH4TFA + 0.2 M LiNO3，DOL/DME 85:15 v/v",
      "原句": "",
      "证据核对": {
        "状态": "缺原句",
        "原句": "",
        "定位": []
      },
      "状态": "沿用已有配方；组分角色及比例未完整核实"
    }
  ],
  "梯度": [],
  "性质": [
    {
      "性质": "旧记录溶剂化依据",
      "比较": "E2 vs E1",
      "原记载": "7Li NMR：加 NH4TFA 后 Li2S4 的 7Li 峰向低场移，作者解释为 Li+ 与 Sx2- 配位减弱（0.2 M Li2S4 / d-THF-DME 体系，间接映射）",
      "状态": "未分开 Li+ 溶剂化/多硫化物溶剂化/溶解度，待补提"
    },
    {
      "性质": "旧记录溶剂化依据",
      "比较": "E2 vs E1",
      "原记载": "同上",
      "状态": "未分开 Li+ 溶剂化/多硫化物溶剂化/溶解度，待补提"
    },
    {
      "性质": "旧记录溶剂化依据",
      "比较": "E5 vs E3",
      "原记载": "同上",
      "状态": "未分开 Li+ 溶剂化/多硫化物溶剂化/溶解度，待补提"
    },
    {
      "性质": "旧记录溶剂化依据",
      "比较": "E5 vs E4",
      "原记载": "同上",
      "状态": "未分开 Li+ 溶剂化/多硫化物溶剂化/溶解度，待补提"
    },
    {
      "性质": "旧记录溶剂化依据",
      "比较": "E5 vs E3",
      "原记载": "同上",
      "状态": "未分开 Li+ 溶剂化/多硫化物溶剂化/溶解度，待补提"
    }
  ],
  "测试": [
    {
      "编号": "C1",
      "名称": "C1",
      "电池": "CR2032",
      "硫载量": "3.4 mg cm-2",
      "E/S": "12",
      "E/S单位": "原文单位",
      "锂厚": "未报告",
      "倍率": "C/20 两圈后 C/10",
      "倍率备注": "",
      "1C定义": "1672 mA g-1",
      "化成": "未独立核对",
      "温度": "室温",
      "LiNO₃": "见各配方，测试覆盖关系待核",
      "条件原句": "For room- temperature cycling, the sulfur cathodes possessed an active material loading of 3.4 mg cm-2, while the cells contained an E/S = 12 µL mg-1.",
      "配方": [
        "E2",
        "E1"
      ],
      "结果": [
        {
          "编号": "R001",
          "指标": "循环保持率或寿命",
          "取值点": "100 圈",
          "比较A": "E2",
          "比较B": "E1",
          "数值": {
            "E2": "800–900",
            "E1": "800–900"
          },
          "单位": "mAh g-1",
          "原句": "As seen in Figure 3a, the galvanostatic cycling behavior of coin cells (E/S = 12 µL mg-1) with and without NH4TFA is quite similar, generally maintaining between 800 and 900 mA h g-1 over the course of 100 cycles.",
          "证据核对": {
            "状态": "原句定位通过",
            "原句": "As seen in Figure 3a, the galvanostatic cycling behavior of coin cells (E/S = 12 µL mg-1) with and without NH4TFA is quite similar, generally maintaining between 800 and 900 mA h g-1 over the course of 100 cycles.",
            "定位": [
              {
                "证据编号": "M0123",
                "部分": "main",
                "页": 5,
                "完整句": "As seen in Figure 3a, the galvanostatic cycling behavior of coin cells (E/S = 12 μL mg−1) with and without NH4TFA is quite similar, generally maintaining between 800 and 900 mA h g−1 over the course of 100 cycles."
              }
            ]
          },
          "方向": "差异小",
          "判定依据": "沿用旧定性判断，语义待核",
          "旧方向": "差异小",
          "位置": "正文",
          "备注": "",
          "记录来源": "沿用既有提取，非本轮盲提"
        },
        {
          "编号": "R002",
          "指标": "过电位或动力学",
          "取值点": "第 50 圈放电极化",
          "比较A": "E2",
          "比较B": "E1",
          "数值": {
            "E2": "低约 40 mV",
            "E1": ""
          },
          "单位": "mV",
          "原句": "Most notably, the cell containing NH4TFA does exhibit slightly superior kinetic behavior, with a lower overpotential on the order of 40 mV seen during discharge.",
          "证据核对": {
            "状态": "原句定位通过",
            "原句": "Most notably, the cell containing NH4TFA does exhibit slightly superior kinetic behavior, with a lower overpotential on the order of 40 mV seen during discharge.",
            "定位": [
              {
                "证据编号": "M0125",
                "部分": "main",
                "页": 5,
                "完整句": "Most notably, the cell containing NH4TFA does exhibit slightly superior kinetic behavior, with a lower overpotential on the order of 40 mV seen during discharge."
              }
            ]
          },
          "方向": "变好",
          "判定依据": "沿用旧定性判断，语义待核",
          "旧方向": "A更好",
          "位置": "正文",
          "备注": "",
          "记录来源": "沿用既有提取，非本轮盲提"
        }
      ],
      "状态": "旧条件组；按 v4 测试定义拆分尚待复核",
      "证据核对": {
        "状态": "原句定位通过",
        "原句": "For room- temperature cycling, the sulfur cathodes possessed an active material loading of 3.4 mg cm-2, while the cells contained an E/S = 12 µL mg-1.",
        "定位": [
          {
            "证据编号": "M0040",
            "部分": "main",
            "页": 2,
            "完整句": "For roomtemperature cycling, the sulfur cathodes possessed an active material loading of 3.4 mg cm−2, while the cells contained an E/S = 12 μL mg−1."
          }
        ]
      }
    },
    {
      "编号": "C2",
      "名称": "C2",
      "电池": "软包",
      "硫载量": "A 4.8 / B 3.5 mg cm-2（不同）",
      "E/S": "4.5",
      "E/S单位": "原文单位",
      "锂厚": "未报告",
      "倍率": "C/20 单圈",
      "倍率备注": "",
      "1C定义": "1672 mA g-1",
      "化成": "未独立核对",
      "温度": "室温",
      "LiNO₃": "见各配方，测试覆盖关系待核",
      "条件原句": "The cell with the NH4TFA-containing electrolyte had an areal sulfur loading of 4.8 mg cm-2, while the cell with the control electrolyte contained a sulfur loading of 3.5 mg cm-2.",
      "配方": [
        "E2",
        "E1"
      ],
      "结果": [
        {
          "编号": "R003",
          "指标": "首圈容量",
          "取值点": "C/20 单圈",
          "比较A": "E2",
          "比较B": "E1",
          "数值": {
            "E2": "930",
            "E1": "250"
          },
          "单位": "mAh g-1",
          "原句": "From a capacity standpoint, the NH4TFA additive enables a capacity of 930 mA h g-1 compared to 250 mA h g-1 for the control cell, a sizeable 370% improvement.",
          "证据核对": {
            "状态": "原句定位通过",
            "原句": "From a capacity standpoint, the NH4TFA additive enables a capacity of 930 mA h g-1 compared to 250 mA h g-1 for the control cell, a sizeable 370% improvement.",
            "定位": [
              {
                "证据编号": "M0129",
                "部分": "main",
                "页": 5,
                "完整句": "From a capacity standpoint, the NH4TFA additive enables a capacity of 930 mA h g−1 compared to 250 mA h g−1 for the control cell, a sizeable 370% improvement."
              }
            ]
          },
          "方向": "变好",
          "判定依据": "程序比较同项数值",
          "旧方向": "A更好",
          "位置": "正文",
          "备注": "",
          "记录来源": "沿用既有提取，非本轮盲提"
        }
      ],
      "状态": "旧条件组；按 v4 测试定义拆分尚待复核",
      "证据核对": {
        "状态": "原句定位通过",
        "原句": "The cell with the NH4TFA-containing electrolyte had an areal sulfur loading of 4.8 mg cm-2, while the cell with the control electrolyte contained a sulfur loading of 3.5 mg cm-2.",
        "定位": [
          {
            "证据编号": "M0046",
            "部分": "main",
            "页": 2,
            "完整句": "The cell with the NH4TFA-containing electrolyte had an areal sulfur loading of 4.8 mg cm−2, while the cell with the control electrolyte contained a sulfur loading of 3.5 mg cm−2."
          }
        ]
      }
    },
    {
      "编号": "C3",
      "名称": "C3",
      "电池": "CR2032",
      "硫载量": "3.1 mg cm-2",
      "E/S": "13",
      "E/S单位": "原文单位",
      "锂厚": "未报告",
      "倍率": "C/20",
      "倍率备注": "",
      "1C定义": "1672 mA g-1",
      "化成": "未独立核对",
      "温度": "25 °C",
      "LiNO₃": "见各配方，测试覆盖关系待核",
      "条件原句": "For variable temperature cycling, the sulfur cathodes contained an active material loading of 3.1 mg cm-2, while the cells had an E/S = 13 µL mg-1.",
      "配方": [
        "E5",
        "E3",
        "E4"
      ],
      "结果": [
        {
          "编号": "R004",
          "指标": "首圈容量",
          "取值点": "25 °C 单圈",
          "比较A": "E5",
          "比较B": "E3",
          "数值": {
            "E5": "高 13%",
            "E3": ""
          },
          "单位": "",
          "原句": "As seen in the voltage profile in Figure 7a, the NH4TFA- optimized electrolyte formulation slightly outperforms the other formulations at 25 °C, achieving capacities that are 13 and 9% higher than, respectively, the control and LiTFA- containing electrolytes.",
          "证据核对": {
            "状态": "原句定位通过",
            "原句": "As seen in the voltage profile in Figure 7a, the NH4TFA- optimized electrolyte formulation slightly outperforms the other formulations at 25 °C, achieving capacities that are 13 and 9% higher than, respectively, the control and LiTFA- containing electrolytes.",
            "定位": [
              {
                "证据编号": "M0200",
                "部分": "main",
                "页": 8,
                "完整句": "The total solute concentrations and solvent ratios in all formulations were chosen to match empirically optimized low-temperature Li−S electrolytes from the literature.13,33 As seen in the voltage profile in Figure 7a, the NH4TFAoptimized electrolyte formulation slightly outperforms the other formulations at 25 °C, achieving capacities that are 13 and 9% higher than, respectively, the control and LiTFAcontaining electrolytes."
              }
            ]
          },
          "方向": "变好",
          "判定依据": "沿用旧定性判断，语义待核",
          "旧方向": "A更好",
          "位置": "正文",
          "备注": "",
          "记录来源": "沿用既有提取，非本轮盲提"
        },
        {
          "编号": "R005",
          "指标": "首圈容量",
          "取值点": "25 °C 单圈",
          "比较A": "E5",
          "比较B": "E4",
          "数值": {
            "E5": "高 9%",
            "E4": ""
          },
          "单位": "",
          "原句": "achieving capacities that are 13 and 9% higher than, respectively, the control and LiTFA- containing electrolytes.",
          "证据核对": {
            "状态": "原句定位通过",
            "原句": "achieving capacities that are 13 and 9% higher than, respectively, the control and LiTFA- containing electrolytes.",
            "定位": [
              {
                "证据编号": "M0200",
                "部分": "main",
                "页": 8,
                "完整句": "The total solute concentrations and solvent ratios in all formulations were chosen to match empirically optimized low-temperature Li−S electrolytes from the literature.13,33 As seen in the voltage profile in Figure 7a, the NH4TFAoptimized electrolyte formulation slightly outperforms the other formulations at 25 °C, achieving capacities that are 13 and 9% higher than, respectively, the control and LiTFAcontaining electrolytes."
              }
            ]
          },
          "方向": "变好",
          "判定依据": "沿用旧定性判断，语义待核",
          "旧方向": "A更好",
          "位置": "正文",
          "备注": "",
          "记录来源": "沿用既有提取，非本轮盲提"
        }
      ],
      "状态": "旧条件组；按 v4 测试定义拆分尚待复核",
      "证据核对": {
        "状态": "原句定位通过",
        "原句": "For variable temperature cycling, the sulfur cathodes contained an active material loading of 3.1 mg cm-2, while the cells had an E/S = 13 µL mg-1.",
        "定位": [
          {
            "证据编号": "M0041",
            "部分": "main",
            "页": 2,
            "完整句": "For variable temperature cycling, the sulfur cathodes contained an active material loading of 3.1 mg cm−2, while the cells had an E/S = 13 μL mg−1."
          }
        ]
      }
    },
    {
      "编号": "C4",
      "名称": "C4",
      "电池": "CR2032",
      "硫载量": "3.1 mg cm-2",
      "E/S": "13",
      "E/S单位": "原文单位",
      "锂厚": "未报告",
      "倍率": "C/20",
      "倍率备注": "",
      "1C定义": "1672 mA g-1",
      "化成": "未独立核对",
      "温度": "0 °C",
      "LiNO₃": "见各配方，测试覆盖关系待核",
      "条件原句": "",
      "配方": [
        "E5",
        "E3"
      ],
      "结果": [
        {
          "编号": "R006",
          "指标": "首圈容量",
          "取值点": "0 °C 单圈",
          "比较A": "E5",
          "比较B": "E3",
          "数值": {
            "E5": "高 26%",
            "E3": ""
          },
          "单位": "",
          "原句": "This trend becomes slightly stronger at 0 °C (shown in Figure 7b), with the NH4TFA-optimized electrolyte achieving capacities that are 26 and 15% higher than, respectively, the control and LiTFA-containing electro- lytes.",
          "证据核对": {
            "状态": "原句定位通过",
            "原句": "This trend becomes slightly stronger at 0 °C (shown in Figure 7b), with the NH4TFA-optimized electrolyte achieving capacities that are 26 and 15% higher than, respectively, the control and LiTFA-containing electro- lytes.",
            "定位": [
              {
                "证据编号": "M0201",
                "部分": "main",
                "页": 8,
                "完整句": "This trend becomes slightly stronger at 0 °C (shown in Figure 7b), with the NH4TFA-optimized electrolyte achieving capacities that are 26 and 15% higher than, respectively, the control and LiTFA-containing electrolytes."
              }
            ]
          },
          "方向": "变好",
          "判定依据": "沿用旧定性判断，语义待核",
          "旧方向": "A更好",
          "位置": "正文",
          "备注": "",
          "记录来源": "沿用既有提取，非本轮盲提"
        }
      ],
      "状态": "旧条件组；按 v4 测试定义拆分尚待复核",
      "证据核对": {
        "状态": "缺原句",
        "原句": "",
        "定位": []
      }
    }
  ],
  "机制": [],
  "设计主张": [],
  "缺口": [
    "配方组分与梯度档位尚需按全文完整补提",
    "旧条件组未完全按 v4 拆成同条件测试",
    "机制与来源标签尚需语义复核",
    "未进行本轮独立读图"
  ],
  "原始参考文件": "output\\第二阶段_C步试提\\json\\P211.json",
  "SI文本状态": "存在",
  "本轮GPT机制": [
    {
      "编号": "G01",
      "证据编号": "M0227",
      "概括": "NH4TFA 与多硫化物原位转为 LiTFA 和二铵多硫化物，阻止不利聚集体形成，增强溶液介导动力学。",
      "原句": "Through a variety of electrochemical, spectroscopic, and computational studies, the in situ conversion of NH4TFA and lithium polysulfides to LiTFA and diammonium polysulfides is shown to amplify solution-mediated kinetics by deterring the formation of unfavorable clustered polysulfide aggregates.",
      "部分": "main",
      "页": 8,
      "来源": "本文结论",
      "过程大类": [
        "正极反应"
      ],
      "记录来源": "本轮 GPT 阅读原文候选句后补提；用户未逐项确认",
      "比较范围": "原句所指体系；未强行指定 A/B",
      "落到": []
    },
    {
      "编号": "G02",
      "证据编号": "M0228",
      "概括": "NH4+-多硫化物和 Li+-TFA− 缔合取代 Li+-多硫化物团簇网络，强化锂硫溶液介导反应。",
      "原句": "The Li+−Sx 2−framework making up the core of clustered polysulfide networks is disrupted in favor of NH4 +−Sx 2−and Li+−TFA−ionic associations, amplifying the solution-mediated kinetics that the Li−S battery chemistry relies upon.",
      "部分": "main",
      "页": 8,
      "来源": "本文结论",
      "过程大类": [
        "正极反应"
      ],
      "记录来源": "本轮 GPT 阅读原文候选句后补提；用户未逐项确认",
      "比较范围": "原句所指体系；未强行指定 A/B",
      "落到": []
    }
  ]
}
