Repository: zhuonanli08/Li-S_Electrolyte_Conflicts

File: output/GPT_v4_调试集53篇_2026-10-24/v4_records/P212.json
{
  "文献编号": "P212",
  "DOI": "10.1021/acs.energyfuels.1c00927",
  "文献": "Lithium-Metal Batteries Using Sustainable Electrolyte Media and Various Cathode Chemistries",
  "全文缓存": "10.1021_acs.energyfuels.1c00927",
  "格式": "v4迁移与补提",
  "提取来源": "既有 Claude 开发材料迁移；GPT 原文核对和补提；非独立提取",
  "对照": null,
  "对照类型": "待确认",
  "配方": [
    {
      "代号": "E1",
      "作者原名": "DEGDME_HCE",
      "组分": [
        {
          "名称": "LiTFSI",
          "角色": "盐",
          "用量": null,
          "单位": "",
          "备注": "其余用量和比例见配方原文；未自动分配混合比例"
        },
        {
          "名称": "LiNO3",
          "角色": "添加剂",
          "用量": null,
          "单位": "",
          "备注": "其余用量和比例见配方原文；未自动分配混合比例"
        }
      ],
      "配方原文记载": "LiTFSI 与 LiNO3 各 1.5 mol kg-1，二甘醇二甲醚",
      "原句": "",
      "证据核对": {
        "状态": "缺原句",
        "原句": "",
        "定位": []
      },
      "状态": "沿用已有配方；组分角色及比例未完整核实"
    },
    {
      "代号": "E2",
      "作者原名": "TREGDME_HCE",
      "组分": [
        {
          "名称": "LiTFSI",
          "角色": "盐",
          "用量": null,
          "单位": "",
          "备注": "其余用量和比例见配方原文；未自动分配混合比例"
        },
        {
          "名称": "LiNO3",
          "角色": "添加剂",
          "用量": null,
          "单位": "",
          "备注": "其余用量和比例见配方原文；未自动分配混合比例"
        }
      ],
      "配方原文记载": "LiTFSI 与 LiNO3 各 2 mol kg-1，三甘醇二甲醚",
      "原句": "",
      "证据核对": {
        "状态": "缺原句",
        "原句": "",
        "定位": []
      },
      "状态": "沿用已有配方；组分角色及比例未完整核实"
    }
  ],
  "梯度": [],
  "性质": [
    {
      "性质": "旧记录溶剂化依据",
      "比较": "E2 vs E1",
      "原记载": "",
      "状态": "未分开 Li+ 溶剂化/多硫化物溶剂化/溶解度，待补提"
    },
    {
      "性质": "旧记录溶剂化依据",
      "比较": "E2 vs E1",
      "原记载": "",
      "状态": "未分开 Li+ 溶剂化/多硫化物溶剂化/溶解度，待补提"
    }
  ],
  "测试": [
    {
      "编号": "C1",
      "名称": "C1",
      "电池": "CR2032",
      "硫载量": "复合物约 1.3 mg cm-2（硫约 1.04）",
      "E/S": "未报告",
      "E/S单位": "原文单位",
      "锂厚": "未报告",
      "倍率": "C/5",
      "倍率备注": "",
      "1C定义": "1675 mA g-1",
      "化成": "未独立核对",
      "温度": "25 °C",
      "LiNO₃": "见各配方，测试覆盖关系待核",
      "条件原句": "The cells cycled at the current of C/5 employed 60 µL of electrolyte solution and a voltage range of 1.9-2.8 V, while voltage limits of 1.6 and 2.8 V and an electrolyte/sulfur ratio of 20 µL mg-1 were adopted for the cells tested at 1C.",
      "配方": [
        "E2",
        "E1"
      ],
      "结果": [
        {
          "编号": "R001",
          "指标": "首圈容量",
          "取值点": "C/5（作者给的最大 / 典型容量）",
          "比较A": "E2",
          "比较B": "E1",
          "数值": {
            "E2": "约 340",
            "E1": "约 800"
          },
          "单位": "mAh g-1(S)",
          "原句": "Furthermore, galvanostatic measurements of the Li/S cells carried out using the constant current rate of C/5 at 25 and 35 °C indicated for DEGDME_HCE capacities of about 800 and 1300 mAh gS -1, respectively, while lower values of about 340 and 890 mAh gS -1 were obtained for TREGDME_HCE.",
          "证据核对": {
            "状态": "原句定位通过",
            "原句": "Furthermore, galvanostatic measurements of the Li/S cells carried out using the constant current rate of C/5 at 25 and 35 °C indicated for DEGDME_HCE capacities of about 800 and 1300 mAh gS -1, respectively, while lower values of about 340 and 890 mAh gS -1 were obtained for TREGDME_HCE.",
            "定位": [
              {
                "证据编号": "M0081",
                "部分": "main",
                "页": 7,
                "完整句": "Furthermore, galvanostatic measurements of the Li/S cells carried out using the constant current rate of C/5 at 25 and 35 °C indicated for DEGDME_HCE capacities of about 800 and 1300 mAh gS −1, respectively, while lower values of about 340 and 890 mAh gS −1 were obtained for TREGDME_HCE."
              }
            ]
          },
          "方向": "变坏",
          "判定依据": "沿用旧定性判断，语义待核",
          "旧方向": "A更差",
          "位置": "正文",
          "备注": "",
          "记录来源": "沿用既有提取，非本轮盲提"
        },
        {
          "编号": "R002",
          "指标": "容量保持率",
          "取值点": "50 圈（相对最大容量）",
          "比较A": "E2",
          "比较B": "E1",
          "数值": {
            "E2": "88",
            "E1": "92"
          },
          "单位": "%",
          "原句": "Furthermore, the cell using DEGDME_HCE shows over the 50 cycles of the tests an excellent retention of the maximum capacity with values ranging from 92% at room temperature to 90% at 35 °C (Figure 2b), while lower but still satisfactory values of 88% at room temperature and 77% at 35 °C are observed for the cell using the more-viscous TREGDME_HCE (Figure 2d).",
          "证据核对": {
            "状态": "原句定位通过",
            "原句": "Furthermore, the cell using DEGDME_HCE shows over the 50 cycles of the tests an excellent retention of the maximum capacity with values ranging from 92% at room temperature to 90% at 35 °C (Figure 2b), while lower but still satisfactory values of 88% at room temperature and 77% at 35 °C are observed for the cell using the more-viscous TREGDME_HCE (Figure 2d).",
            "定位": [
              {
                "证据编号": "M0050",
                "部分": "main",
                "页": 5,
                "完整句": "Furthermore, the cell using DEGDME_HCE shows over the 50 cycles of the tests an excellent retention of the maximum capacity with values ranging from 92% at room temperature to 90% at 35 °C (Figure 2b), while lower but still satisfactory values of 88% at room temperature and 77% at 35 °C are observed for the cell using the more-viscous TREGDME_HCE (Figure 2d)."
              }
            ]
          },
          "方向": "差异小",
          "判定依据": "程序按 <5%",
          "旧方向": "差异小",
          "位置": "正文",
          "备注": "",
          "记录来源": "沿用既有提取，非本轮盲提"
        },
        {
          "编号": "R003",
          "指标": "过电位或动力学",
          "取值点": "CV 峰形与稳态阻抗",
          "比较A": "E2",
          "比较B": "E1",
          "数值": {
            "E2": "",
            "E1": ""
          },
          "单位": "",
          "原句": "the former shows smoother less-polarized peaks and a slightly lower steady-state impedance with respect to the latter",
          "证据核对": {
            "状态": "原句定位通过",
            "原句": "the former shows smoother less-polarized peaks and a slightly lower steady-state impedance with respect to the latter",
            "定位": [
              {
                "证据编号": "M0040",
                "部分": "main",
                "页": 4,
                "完整句": "An exhaustive summary of the results of the NLLS analyses performed on the Nyquist plots of Figure 1b and Figure 1d is reported in Table 1.28,29 Notably, both CV and EIS results indicate differences between the Li/S cells using DEGDME_HCE and TREGDME_HCE; the former shows smoother less-polarized peaks and a slightly lower steady-state impedance with respect to the latter (compare Figure 1a and the inset of Figure 1b with Figure 1c and the inset of Figure 1d, respectively)."
              }
            ]
          },
          "方向": "变坏",
          "判定依据": "沿用旧定性判断，语义待核",
          "旧方向": "A更差",
          "位置": "仅图（文字给方向）",
          "备注": "",
          "记录来源": "沿用既有提取，非本轮盲提"
        }
      ],
      "状态": "旧条件组；按 v4 测试定义拆分尚待复核",
      "证据核对": {
        "状态": "原句定位通过",
        "原句": "The cells cycled at the current of C/5 employed 60 µL of electrolyte solution and a voltage range of 1.9-2.8 V, while voltage limits of 1.6 and 2.8 V and an electrolyte/sulfur ratio of 20 µL mg-1 were adopted for the cells tested at 1C.",
        "定位": [
          {
            "证据编号": "M0029",
            "部分": "main",
            "页": 3,
            "完整句": "The cells cycled at the current of C/5 employed 60 μL of electrolyte solution and a voltage range of 1.9−2.8 V, while voltage limits of 1.6 and 2.8 V and an electrolyte/sulfur ratio of 20 μL mg−1 were adopted for the cells tested at 1C."
          }
        ]
      }
    },
    {
      "编号": "C2",
      "名称": "C2",
      "电池": "CR2032",
      "硫载量": "同 C1",
      "E/S": "未报告",
      "E/S单位": "原文单位",
      "锂厚": "未报告",
      "倍率": "C/5",
      "倍率备注": "",
      "1C定义": "1675 mA g-1",
      "化成": "未独立核对",
      "温度": "35 °C",
      "LiNO₃": "见各配方，测试覆盖关系待核",
      "条件原句": "",
      "配方": [
        "E2",
        "E1"
      ],
      "结果": [
        {
          "编号": "R004",
          "指标": "首圈容量",
          "取值点": "C/5 最大容量",
          "比较A": "E2",
          "比较B": "E1",
          "数值": {
            "E2": "约 890",
            "E1": "约 1320"
          },
          "单位": "mAh g-1(S)",
          "原句": "In particular, the cycling trends reported in Figure 2b and d reveal that the cell using DEGDME_HCE delivers at 35 °C a maximum specific capacity of about 1320 mAh gS -1",
          "证据核对": {
            "状态": "原句定位通过",
            "原句": "In particular, the cycling trends reported in Figure 2b and d reveal that the cell using DEGDME_HCE delivers at 35 °C a maximum specific capacity of about 1320 mAh gS -1",
            "定位": [
              {
                "证据编号": "M0044",
                "部分": "main",
                "页": 4,
                "完整句": "Advantageously, the increase of temperature leads to higher capacity values and to lower polarization for both DEGDME_HCE (Figure 2a) and TREGDME_HCE (Figure 2c), as expected by the decrease of the electrolytes viscosity and the concomitant rise of their Li+ ions conductivity.20 In particular, the cycling trends reported in Figure 2b and d reveal that the cell using DEGDME_HCE delivers at 35 °C a maximum specific capacity of about 1320 mAh gS −1 (Figure Figure 3."
              }
            ]
          },
          "方向": "变坏",
          "判定依据": "沿用旧定性判断，语义待核",
          "旧方向": "A更差",
          "位置": "正文",
          "备注": "",
          "记录来源": "沿用既有提取，非本轮盲提"
        },
        {
          "编号": "R005",
          "指标": "容量保持率",
          "取值点": "50 圈（相对最大容量）",
          "比较A": "E2",
          "比较B": "E1",
          "数值": {
            "E2": "77",
            "E1": "90"
          },
          "单位": "%",
          "原句": "Furthermore, the cell using DEGDME_HCE shows over the 50 cycles of the tests an excellent retention of the maximum capacity with values ranging from 92% at room temperature to 90% at 35 °C (Figure 2b), while lower but still satisfactory values of 88% at room temperature and 77% at 35 °C are observed for the cell using the more-viscous TREGDME_HCE (Figure 2d).",
          "证据核对": {
            "状态": "原句定位通过",
            "原句": "Furthermore, the cell using DEGDME_HCE shows over the 50 cycles of the tests an excellent retention of the maximum capacity with values ranging from 92% at room temperature to 90% at 35 °C (Figure 2b), while lower but still satisfactory values of 88% at room temperature and 77% at 35 °C are observed for the cell using the more-viscous TREGDME_HCE (Figure 2d).",
            "定位": [
              {
                "证据编号": "M0050",
                "部分": "main",
                "页": 5,
                "完整句": "Furthermore, the cell using DEGDME_HCE shows over the 50 cycles of the tests an excellent retention of the maximum capacity with values ranging from 92% at room temperature to 90% at 35 °C (Figure 2b), while lower but still satisfactory values of 88% at room temperature and 77% at 35 °C are observed for the cell using the more-viscous TREGDME_HCE (Figure 2d)."
              }
            ]
          },
          "方向": "变坏",
          "判定依据": "程序比较同项数值",
          "旧方向": "A更差",
          "位置": "正文",
          "备注": "",
          "记录来源": "沿用既有提取，非本轮盲提"
        }
      ],
      "状态": "旧条件组；按 v4 测试定义拆分尚待复核",
      "证据核对": {
        "状态": "缺原句",
        "原句": "",
        "定位": []
      }
    }
  ],
  "机制": [],
  "设计主张": [],
  "缺口": [
    "配方组分与梯度档位尚需按全文完整补提",
    "旧条件组未完全按 v4 拆成同条件测试",
    "机制与来源标签尚需语义复核",
    "未进行本轮独立读图",
    "SI 文本缺失"
  ],
  "原始参考文件": "output\\第二阶段_C步试提\\json\\P212.json",
  "SI文本状态": "缓存缺失，不能宣称已审阅 SI",
  "本轮GPT机制": [
    {
      "编号": "G01",
      "证据编号": "M0043",
      "概括": "作者推测高浓电解液的高黏度限制室温硫反应，长链且盐浓度更高的 TREGDME 体系尤为明显。",
      "原句": "The poor response at room temperature of the Li/S cells is most likely due to the hindering of the insulating sulfur kinetics by the high viscosity of the concentrated electrolytes, which is particularly relevant in the case of the TREGDME_HCE due to its longer ether chain, higher lithium salts concentration (see Experimental Section), and consequently higher viscosity compared to DEGD- ME_HCE.20,33 In order to favor the electrochemical kinetics and achieve better performances, subsequent galvanostatic cycling tests were performed on the Li/S:Sn 80:20 cells at a higher temperature, that is, 35 °C, by employing the same Crate of C/5.",
      "部分": "main",
      "页": 4,
      "来源": "本文推测",
      "过程大类": [
        "正极反应"
      ],
      "记录来源": "本轮 GPT 阅读原文候选句后补提；用户未逐项确认",
      "比较范围": "原句所指体系；未强行指定 A/B",
      "落到": []
    },
    {
      "编号": "G02",
      "证据编号": "M0082",
      "概括": "作者将 DEGDME_HCE 比 TREGDME_HCE 更好的锂硫表现归因于更快电荷转移动力学。",
      "原句": "The more relevant performances of the Li/S cells using DEGDME_HCE compared to TREGDME_HCE were attributed to faster charge transfer kinetics in the former electrolyte compared to the latter.",
      "部分": "main",
      "页": 7,
      "来源": "本文结论",
      "过程大类": [
        "正极反应"
      ],
      "记录来源": "本轮 GPT 阅读原文候选句后补提；用户未逐项确认",
      "比较范围": "原句所指体系；未强行指定 A/B",
      "落到": []
    }
  ]
}

File: output/GPT_v4_调试集53篇_2026-10-24/v4_records/P248.json
{
  "文献编号": "P248",
  "DOI": "10.1007/s11664-022-09751-z",
  "文献": "Protecting Li Metal Anode While Suppressing “Shuttle Effect” of Li-S Battery Through Localized High-Concentration Electrolyte",
  "全文缓存": "10.1007_s11664-022-09751-z",
  "格式": "v4迁移与补提",
  "提取来源": "既有 Claude 开发材料迁移；GPT 原文核对和补提；非独立提取",
  "对照": null,
  "对照类型": "待确认",
  "配方": [
    {
      "代号": "E1",
      "作者原名": "LCE",
      "组分": [
        {
          "名称": "LiTFSI",
          "角色": "盐",
          "用量": "1",
          "单位": "M",
          "备注": "其余用量和比例见配方原文；未自动分配混合比例"
        },
        {
          "名称": "DME",
          "角色": "角色待原文确认",
          "用量": null,
          "单位": "",
          "备注": "其余用量和比例见配方原文；未自动分配混合比例"
        },
        {
          "名称": "DOL",
          "角色": "角色待原文确认",
          "用量": null,
          "单位": "",
          "备注": "其余用量和比例见配方原文；未自动分配混合比例"
        },
        {
          "名称": "LiNO3",
          "角色": "添加剂",
          "用量": null,
          "单位": "",
          "备注": "其余用量和比例见配方原文；未自动分配混合比例"
        }
      ],
      "配方原文记载": "1 M LiTFSI，DME/DOL 1:1 v/v，无 LiNO3",
      "原句": "",
      "证据核对": {
        "状态": "缺原句",
        "原句": "",
        "定位": []
      },
      "状态": "沿用已有配方；组分角色及比例未完整核实"
    },
    {
      "代号": "E2",
      "作者原名": "HCE",
      "组分": [
        {
          "名称": "LiTFSI",
          "角色": "盐",
          "用量": null,
          "单位": "",
          "备注": "其余用量和比例见配方原文；未自动分配混合比例"
        },
        {
          "名称": "DME",
          "角色": "角色待原文确认",
          "用量": null,
          "单位": "",
          "备注": "其余用量和比例见配方原文；未自动分配混合比例"
        },
        {
          "名称": "DOL",
          "角色": "角色待原文确认",
          "用量": null,
          "单位": "",
          "备注": "其余用量和比例见配方原文；未自动分配混合比例"
        },
        {
          "名称": "LiNO3",
          "角色": "添加剂",
          "用量": null,
          "单位": "",
          "备注": "其余用量和比例见配方原文；未自动分配混合比例"
        }
      ],
      "配方原文记载": "LiTFSI:DME:DOL = 1:1.5:1.5（摩尔），约 5.5 M，无 LiNO3",
      "原句": "",
      "证据核对": {
        "状态": "缺原句",
        "原句": "",
        "定位": []
      },
      "状态": "沿用已有配方；组分角色及比例未完整核实"
    },
    {
      "代号": "E3",
      "作者原名": "LHCE",
      "组分": [
        {
          "名称": "LiTFSI",
          "角色": "盐",
          "用量": null,
          "单位": "",
          "备注": "其余用量和比例见配方原文；未自动分配混合比例"
        },
        {
          "名称": "DME",
          "角色": "角色待原文确认",
          "用量": null,
          "单位": "",
          "备注": "其余用量和比例见配方原文；未自动分配混合比例"
        },
        {
          "名称": "DOL",
          "角色": "角色待原文确认",
          "用量": null,
          "单位": "",
          "备注": "其余用量和比例见配方原文；未自动分配混合比例"
        },
        {
          "名称": "LiNO3",
          "角色": "添加剂",
          "用量": null,
          "单位": "",
          "备注": "其余用量和比例见配方原文；未自动分配混合比例"
        }
      ],
      "配方原文记载": "LiTFSI:DME:DOL:TME = 1:1.5:1.5:6（摩尔），约 1.8 M，无 LiNO3",
      "原句": "",
      "证据核对": {
        "状态": "缺原句",
        "原句": "",
        "定位": []
      },
      "状态": "沿用已有配方；组分角色及比例未完整核实"
    }
  ],
  "梯度": [],
  "性质": [
    {
      "性质": "旧记录溶剂化依据",
      "比较": "E3 vs E2",
      "原记载": "Raman：S-N-S 峰 LCE 742 → HCE 746 → LHCE 749 cm-1，作者称 LHCE 中 AGG 比例更大（同篇实验）",
      "状态": "未分开 Li+ 溶剂化/多硫化物溶剂化/溶解度，待补提"
    },
    {
      "性质": "旧记录溶剂化依据",
      "比较": "E3 vs E1",
      "原记载": "Raman：S-N-S 峰 LCE 742 → LHCE 749 cm-1（同篇实验）",
      "状态": "未分开 Li+ 溶剂化/多硫化物溶剂化/溶解度，待补提"
    },
    {
      "性质": "旧记录溶剂化依据",
      "比较": "E2 vs E1",
      "原记载": "Raman：同上",
      "状态": "未分开 Li+ 溶剂化/多硫化物溶剂化/溶解度，待补提"
    }
  ],
  "测试": [
    {
      "编号": "C1",
      "名称": "C1",
      "电池": "扣式",
      "硫载量": "约 0.5 mg cm-2",
      "E/S": "未报告",
      "E/S单位": "原文单位",
      "锂厚": "未报告",
      "倍率": "0.5C",
      "倍率备注": "",
      "1C定义": "未报告",
      "化成": "未独立核对",
      "温度": "未报告",
      "LiNO₃": "见各配方，测试覆盖关系待核",
      "条件原句": "The amount of electrolyte was about 30 µL per battery in Li-S batteries and about 60 µL in other batteries.",
      "配方": [
        "E3",
        "E2"
      ],
      "结果": [
        {
          "编号": "R001",
          "指标": "首圈容量",
          "取值点": "0.5C 第 1 圈（由第 400 圈容量 ÷ 保持率反推）",
          "比较A": "E3",
          "比较B": "E2",
          "数值": {
            "E3": "约 924",
            "E2": "约 954"
          },
          "单位": "mAh g-1",
          "原句": "",
          "证据核对": {
            "状态": "缺原句",
            "原句": "",
            "定位": []
          },
          "方向": "不判",
          "判定依据": "原句尚未完整定位",
          "旧方向": "差异小",
          "位置": "计算",
          "备注": "554.68/0.60 与 463.69/0.4862；原文没直接给首圈值",
          "记录来源": "沿用既有提取，非本轮盲提"
        },
        {
          "编号": "R002",
          "指标": "指定圈数容量",
          "取值点": "第 400 圈",
          "比较A": "E3",
          "比较B": "E2",
          "数值": {
            "E3": "554.68",
            "E2": "463.69"
          },
          "单位": "mAh g-1",
          "原句": "After 400 cycles, the capacity still reaches 554.68 mAh g-1 (Fig.",
          "证据核对": {
            "状态": "原句定位通过",
            "原句": "After 400 cycles, the capacity still reaches 554.68 mAh g-1 (Fig.",
            "定位": [
              {
                "证据编号": "M0130",
                "部分": "main",
                "页": 6,
                "完整句": "After 400 cycles, the capacity still reaches 554.68 mAh ­g–1 (Fig."
              }
            ]
          },
          "方向": "变好",
          "判定依据": "程序比较同项数值",
          "旧方向": "A更好",
          "位置": "正文",
          "备注": "",
          "记录来源": "沿用既有提取，非本轮盲提"
        },
        {
          "编号": "R003",
          "指标": "容量保持率",
          "取值点": "400 圈",
          "比较A": "E3",
          "比较B": "E2",
          "数值": {
            "E3": "60",
            "E2": "48.62"
          },
          "单位": "%",
          "原句": "The capacity retention is just 48.62% (Fig.",
          "证据核对": {
            "状态": "原句定位通过",
            "原句": "The capacity retention is just 48.62% (Fig.",
            "定位": [
              {
                "证据编号": "M0126",
                "部分": "main",
                "页": 6,
                "完整句": "The capacity retention is just 48.62% (Fig."
              }
            ]
          },
          "方向": "变好",
          "判定依据": "程序比较同项数值",
          "旧方向": "A更好",
          "位置": "正文",
          "备注": "",
          "记录来源": "沿用既有提取，非本轮盲提"
        },
        {
          "编号": "R004",
          "指标": "库仑效率",
          "取值点": "400 圈平均",
          "比较A": "E3",
          "比较B": "E2",
          "数值": {
            "E3": "97.73",
            "E2": "96.52"
          },
          "单位": "%",
          "原句": "S8), the capacity retention is as high as 60% after 400 cycles (Fig.",
          "证据核对": {
            "状态": "原句定位通过",
            "原句": "S8), the capacity retention is as high as 60% after 400 cycles (Fig.",
            "定位": [
              {
                "证据编号": "M0131",
                "部分": "main",
                "页": 6,
                "完整句": "S8), the capacity retention is as high as 60% after 400 cycles (Fig."
              }
            ]
          },
          "方向": "变好",
          "判定依据": "程序比较同项数值",
          "旧方向": "A更好",
          "位置": "正文",
          "备注": "",
          "记录来源": "沿用既有提取，非本轮盲提"
        }
      ],
      "状态": "旧条件组；按 v4 测试定义拆分尚待复核",
      "证据核对": {
        "状态": "原句定位通过",
        "原句": "The amount of electrolyte was about 30 µL per battery in Li-S batteries and about 60 µL in other batteries.",
        "定位": [
          {
            "证据编号": "S0010",
            "部分": "si",
            "页": 0,
            "完整句": "The amount of electrolyte was about 30 μL per battery in Li-S batteries and about 60 μL in other batteries."
          }
        ]
      }
    },
    {
      "编号": "C2",
      "名称": "C2",
      "电池": "扣式",
      "硫载量": "未报告",
      "E/S": "未报告",
      "E/S单位": "原文单位",
      "锂厚": "未报告",
      "倍率": "0.5 mA cm-2，1 mAh cm-2",
      "倍率备注": "",
      "1C定义": "未报告",
      "化成": "未独立核对",
      "温度": "未报告",
      "LiNO₃": "见各配方，测试覆盖关系待核",
      "条件原句": "",
      "配方": [
        "E3",
        "E1",
        "E2"
      ],
      "结果": [
        {
          "编号": "R005",
          "指标": "库仑效率",
          "取值点": "首圈",
          "比较A": "E3",
          "比较B": "E1",
          "数值": {
            "E3": "93.16",
            "E1": "76"
          },
          "单位": "%",
          "原句": "Remarkably, in the TME-based LHCE, the Li metal achieved a high initial CE of 93.16% (Fig. 1c), and the CE reached 99.37% after 100 cycles (Fig. 1d).",
          "证据核对": {
            "状态": "原句定位通过",
            "原句": "Remarkably, in the TME-based LHCE, the Li metal achieved a high initial CE of 93.16% (Fig. 1c), and the CE reached 99.37% after 100 cycles (Fig. 1d).",
            "定位": [
              {
                "证据编号": "M0039",
                "部分": "main",
                "页": 2,
                "完整句": "Remarkably, in the TME-based LHCE, the Li metal achieved a high initial CE of 93.16% (Fig. 1c), and the CE reached 99.37% after 100 cycles (Fig. 1d)."
              }
            ]
          },
          "方向": "变好",
          "判定依据": "程序比较同项数值",
          "旧方向": "A更好",
          "位置": "正文",
          "备注": "B 值原句：The battery using LCE showed a poor initial CE of only 76% (Fig.",
          "记录来源": "沿用既有提取，非本轮盲提"
        },
        {
          "编号": "R006",
          "指标": "库仑效率",
          "取值点": "3 倍过量锂累计容量损失法：失效圈数",
          "比较A": "E3",
          "比较B": "E1",
          "数值": {
            "E3": ">157",
            "E1": "65"
          },
          "单位": "圈",
          "原句": "Under treble of excess Li, the battery with LCE and HCE malfunctioned after 65 and 78 cycles, respectively.",
          "证据核对": {
            "状态": "原句定位通过",
            "原句": "Under treble of excess Li, the battery with LCE and HCE malfunctioned after 65 and 78 cycles, respectively.",
            "定位": [
              {
                "证据编号": "M0051",
                "部分": "main",
                "页": 2,
                "完整句": "Under treble of excess Li, the battery with LCE and HCE malfunctioned after 65 and 78 cycles, respectively."
              }
            ]
          },
          "方向": "变好",
          "判定依据": "沿用旧定性判断，语义待核",
          "旧方向": "A更好",
          "位置": "正文",
          "备注": "",
          "记录来源": "沿用既有提取，非本轮盲提"
        },
        {
          "编号": "R007",
          "指标": "库仑效率",
          "取值点": "首圈",
          "比较A": "E2",
          "比较B": "E1",
          "数值": {
            "E2": "82",
            "E1": "76"
          },
          "单位": "%",
          "原句": "The initial CE of Li was slightly improved to 82% when HCE was used (Fig. 1b).",
          "证据核对": {
            "状态": "原句定位通过",
            "原句": "The initial CE of Li was slightly improved to 82% when HCE was used (Fig. 1b).",
            "定位": [
              {
                "证据编号": "M0035",
                "部分": "main",
                "页": 2,
                "完整句": "The initial CE of Li was slightly improved to 82% when HCE was used (Fig. 1b)."
              }
            ]
          },
          "方向": "变好",
          "判定依据": "程序比较同项数值",
          "旧方向": "A更好",
          "位置": "正文",
          "备注": "",
          "记录来源": "沿用既有提取，非本轮盲提"
        },
        {
          "编号": "R008",
          "指标": "库仑效率",
          "取值点": "3 倍过量锂累计容量损失法：失效圈数",
          "比较A": "E2",
          "比较B": "E1",
          "数值": {
            "E2": "78",
            "E1": "65"
          },
          "单位": "圈",
          "原句": "Under treble of excess Li, the battery with LCE and HCE malfunctioned after 65 and 78 cycles, respectively.",
          "证据核对": {
            "状态": "原句定位通过",
            "原句": "Under treble of excess Li, the battery with LCE and HCE malfunctioned after 65 and 78 cycles, respectively.",
            "定位": [
              {
                "证据编号": "M0051",
                "部分": "main",
                "页": 2,
                "完整句": "Under treble of excess Li, the battery with LCE and HCE malfunctioned after 65 and 78 cycles, respectively."
              }
            ]
          },
          "方向": "变好",
          "判定依据": "程序比较同项数值",
          "旧方向": "A更好",
          "位置": "正文",
          "备注": "",
          "记录来源": "沿用既有提取，非本轮盲提"
        }
      ],
      "状态": "旧条件组；按 v4 测试定义拆分尚待复核",
      "证据核对": {
        "状态": "缺原句",
        "原句": "",
        "定位": []
      }
    }
  ],
  "机制": [],
  "设计主张": [],
  "缺口": [
    "配方组分与梯度档位尚需按全文完整补提",
    "旧条件组未完全按 v4 拆成同条件测试",
    "机制与来源标签尚需语义复核",
    "未进行本轮独立读图"
  ],
  "原始参考文件": "output\\第二阶段_C步试提\\json\\P248.json",
  "SI文本状态": "存在",
  "本轮GPT机制": [
    {
      "编号": "G01",
      "证据编号": "M0090",
      "概括": "减少溶剂化结构中的游离溶剂降低多硫化物溶解，从而抑制穿梭。",
      "原句": "Since the reduction of free solvent in the solvated structure inhibited the dissolution of the polysulfides, the “shuttle effect” was suppressed.",
      "部分": "main",
      "页": 4,
      "来源": "本文结论",
      "过程大类": [
        "多硫化物穿梭"
      ],
      "记录来源": "本轮 GPT 阅读原文候选句后补提；用户未逐项确认",
      "比较范围": "原句所指体系；未强行指定 A/B",
      "落到": []
    },
    {
      "编号": "G02",
      "证据编号": "M0136",
      "概括": "LiTFSI-DME/DOL-TME 局部高浓电解液抑制穿梭，并在负极构筑稳固 SEI 保护锂金属。",
      "原句": "Conclusions We have successfully prepared a LHCE LiTFSI-DME/DOL- TME which can inhibit the “shuttle effect” of the cathode and build a robust SEI on the anode side to protect the Li metal.",
      "部分": "main",
      "页": 6,
      "来源": "本文结论",
      "过程大类": [
        "多硫化物穿梭",
        "负极锂"
      ],
      "记录来源": "本轮 GPT 阅读原文候选句后补提；用户未逐项确认",
      "比较范围": "原句所指体系；未强行指定 A/B",
      "落到": []
    }
  ]
}

File: output/GPT_v4_调试集53篇_2026-10-24/v4_records/P271.json
{
  "文献编号": "P271",
  "DOI": "10.1021/acs.jpcc.1c10197",
  "文献": "Understanding the Impact of Precipitation Kinetics on the Electrochemical Performance of Lithium-Sulfur Batteries by Operando X-ray Diffraction",
  "全文缓存": "10.1021_acs.jpcc.1c10197",
  "格式": "v4迁移与补提",
  "提取来源": "既有 Claude 开发材料迁移；GPT 原文核对和补提；非独立提取",
  "对照": null,
  "对照类型": "待确认",
  "配方": [
    {
      "代号": "E1",
      "作者原名": "standard",
      "组分": [
        {
          "名称": "LiTFSI",
          "角色": "盐",
          "用量": "1",
          "单位": "m",
          "备注": "其余用量和比例见配方原文；未自动分配混合比例"
        },
        {
          "名称": "LiNO3",
          "角色": "添加剂",
          "用量": "0.25",
          "单位": "m",
          "备注": "其余用量和比例见配方原文；未自动分配混合比例"
        },
        {
          "名称": "DME",
          "角色": "角色待原文确认",
          "用量": null,
          "单位": "",
          "备注": "其余用量和比例见配方原文；未自动分配混合比例"
        },
        {
          "名称": "DOL",
          "角色": "角色待原文确认",
          "用量": null,
          "单位": "",
          "备注": "其余用量和比例见配方原文；未自动分配混合比例"
        }
      ],
      "配方原文记载": "1 m LiTFSI + 0.25 m LiNO3，DME/DOL 1:1 v/v",
      "原句": "",
      "证据核对": {
        "状态": "缺原句",
        "原句": "",
        "定位": []
      },
      "状态": "沿用已有配方；组分角色及比例未完整核实"
    },
    {
      "代号": "E2",
      "作者原名": "TFSI/Br",
      "组分": [
        {
          "名称": "LiTFSI",
          "角色": "盐",
          "用量": "0.5",
          "单位": "m",
          "备注": "其余用量和比例见配方原文；未自动分配混合比例"
        },
        {
          "名称": "LiBr",
          "角色": "添加剂",
          "用量": "0.5",
          "单位": "m",
          "备注": "其余用量和比例见配方原文；未自动分配混合比例"
        },
        {
          "名称": "LiNO3",
          "角色": "添加剂",
          "用量": "0.25",
          "单位": "m",
          "备注": "其余用量和比例见配方原文；未自动分配混合比例"
        },
        {
          "名称": "DME",
          "角色": "角色待原文确认",
          "用量": null,
          "单位": "",
          "备注": "其余用量和比例见配方原文；未自动分配混合比例"
        },
        {
          "名称": "DOL",
          "角色": "角色待原文确认",
          "用量": null,
          "单位": "",
          "备注": "其余用量和比例见配方原文；未自动分配混合比例"
        }
      ],
      "配方原文记载": "0.5 m LiTFSI + 0.5 m LiBr + 0.25 m LiNO3，DME/DOL 1:1 v/v",
      "原句": "",
      "证据核对": {
        "状态": "缺原句",
        "原句": "",
        "定位": []
      },
      "状态": "沿用已有配方；组分角色及比例未完整核实"
    }
  ],
  "梯度": [],
  "性质": [
    {
      "性质": "旧记录溶剂化依据",
      "比较": "E2 vs E1",
      "原记载": "作者：Br- 为高给体数阴离子，稳定 S6 2-/S8 2-（引前人，作者解释）",
      "状态": "未分开 Li+ 溶剂化/多硫化物溶剂化/溶解度，待补提"
    }
  ],
  "测试": [
    {
      "编号": "C1",
      "名称": "C1",
      "电池": "改装 CR2025（operando XRD）",
      "硫载量": "3.3 mg cm-2",
      "E/S": "6",
      "E/S单位": "原文单位",
      "锂厚": "125 µm",
      "倍率": "C/10（第 2 圈）",
      "倍率备注": "",
      "1C定义": "1672 mA g-1",
      "化成": "未独立核对",
      "温度": "未报告",
      "LiNO₃": "见各配方，测试覆盖关系待核",
      "条件原句": "Five diﬀerent types of cells were constructed by systemati- cally varying the sulfur loading of the electrode (2.5 and 3.3/ 3.4 mgS cm-2; called “S-L”) and the electrolyte-to-sulfur ratio (6 and 10 µL mgS -1; called “E/S”).",
      "配方": [
        "E2",
        "E1"
      ],
      "结果": [
        {
          "编号": "R001",
          "指标": "阻抗",
          "取值点": "第 2 圈下平台起始的内阻 R 与扩散阻力系数 k",
          "比较A": "E2",
          "比较B": "E1",
          "数值": {
            "E2": "",
            "E1": ""
          },
          "单位": "",
          "原句": "However, this alteration also increases the ionic resistance both outside and inside the carbon matrix, as shown by the increase in R and k at the beginning of the lower discharge plateau.",
          "证据核对": {
            "状态": "原句定位通过",
            "原句": "However, this alteration also increases the ionic resistance both outside and inside the carbon matrix, as shown by the increase in R and k at the beginning of the lower discharge plateau.",
            "定位": [
              {
                "证据编号": "M0179",
                "部分": "main",
                "页": 6,
                "完整句": "This can be a consequence of the different dominating polysulfide species.18,30 However, this alteration also increases the ionic resistance both outside and inside the carbon matrix, as shown by the increase in R and k at the beginning of the lower discharge plateau."
              }
            ]
          },
          "方向": "变坏",
          "判定依据": "沿用旧定性判断，语义待核",
          "旧方向": "A更差",
          "位置": "仅图（文字给方向）",
          "备注": "",
          "记录来源": "沿用既有提取，非本轮盲提"
        },
        {
          "编号": "R002",
          "指标": "阻抗",
          "取值点": "充电末期 R 与 k 上升",
          "比较A": "E2",
          "比较B": "E1",
          "数值": {
            "E2": "无上升",
            "E1": "有上升"
          },
          "单位": "",
          "原句": "At the end of charge, the rise in R and k, which are observed in cells with pure LiTFSI, are absent in the cell with 50% LiBr.",
          "证据核对": {
            "状态": "原句定位通过",
            "原句": "At the end of charge, the rise in R and k, which are observed in cells with pure LiTFSI, are absent in the cell with 50% LiBr.",
            "定位": [
              {
                "证据编号": "M0183",
                "部分": "main",
                "页": 6,
                "完整句": "At the end of charge, the rise in R and k, which are observed in cells with pure LiTFSI, are absent in the cell with 50% LiBr."
              }
            ]
          },
          "方向": "变好",
          "判定依据": "沿用旧定性判断，语义待核",
          "旧方向": "A更好",
          "位置": "仅图（文字给方向）",
          "备注": "",
          "记录来源": "沿用既有提取，非本轮盲提"
        },
        {
          "编号": "R003",
          "指标": "其他",
          "取值点": "Li2S 析出速率（operando XRD）",
          "比较A": "E2",
          "比较B": "E1",
          "数值": {
            "E2": "显著更快",
            "E1": ""
          },
          "单位": "",
          "原句": "Finally, a substantially higher precipitation rate is found by incorporating 50% lithium bromide (LiBr) as a cosalt.",
          "证据核对": {
            "状态": "原句定位通过",
            "原句": "Finally, a substantially higher precipitation rate is found by incorporating 50% lithium bromide (LiBr) as a cosalt.",
            "定位": [
              {
                "证据编号": "M0029",
                "部分": "main",
                "页": 2,
                "完整句": "Finally, a substantially higher precipitation rate is found by incorporating 50% lithium bromide (LiBr) as a cosalt."
              }
            ]
          },
          "方向": "不判",
          "判定依据": "没有可比较的数值或明确方向",
          "旧方向": "无法判断",
          "位置": "仅图（文字给方向）",
          "备注": "",
          "记录来源": "沿用既有提取，非本轮盲提"
        }
      ],
      "状态": "旧条件组；按 v4 测试定义拆分尚待复核",
      "证据核对": {
        "状态": "原句定位通过",
        "原句": "Five diﬀerent types of cells were constructed by systemati- cally varying the sulfur loading of the electrode (2.5 and 3.3/ 3.4 mgS cm-2; called “S-L”) and the electrolyte-to-sulfur ratio (6 and 10 µL mgS -1; called “E/S”).",
        "定位": [
          {
            "证据编号": "M0053",
            "部分": "main",
            "页": 3,
            "完整句": "Five different types of cells were constructed by systematically varying the sulfur loading of the electrode (2.5 and 3.3/ 3.4 mgS cm−2; called “S-L”) and the electrolyte-to-sulfur ratio (6 and 10 μL mgS −1; called “E/S”)."
          }
        ]
      }
    }
  ],
  "机制": [],
  "设计主张": [],
  "缺口": [
    "配方组分与梯度档位尚需按全文完整补提",
    "旧条件组未完全按 v4 拆成同条件测试",
    "机制与来源标签尚需语义复核",
    "未进行本轮独立读图"
  ],
  "原始参考文件": "output\\第二阶段_C步试提\\json\\P271.json",
  "SI文本状态": "存在",
  "本轮GPT机制": [
    {
      "编号": "G01",
      "证据编号": "M0099",
      "概括": "作者认为更快 Li2S 生成可能形成更致密的碳表面钝化层，增加电荷转移电阻。",
      "原句": "A faster Li2S formation can lead to a more dense passivation layer on the conductive carbon matrix, which has been observed in cells with higher current densities.23 Thus, the charge-transfer resistance is increased, which contributes to the higher R on the lower discharge plateau in the cell with E/S = 6.",
      "部分": "main",
      "页": 4,
      "来源": "本文推测",
      "过程大类": [
        "正极反应"
      ],
      "记录来源": "本轮 GPT 阅读原文候选句后补提；用户未逐项确认",
      "比较范围": "原句所指体系；未强行指定 A/B",
      "落到": []
    },
    {
      "编号": "G02",
      "证据编号": "M0196",
      "概括": "Li2S 沉积累积既钝化导电碳表面，又降低孔内电解液体积分数，二者共同恶化正极内部传输。",
      "原句": "Second, as the Li2S precipitates accumulate, they can passivate the conductive surface of the carbon matrix and reduce the volume fraction of electrolyte inside the porous matrix, both of which lead to the deterioration of the transport properties inside the positive electrode.",
      "部分": "main",
      "页": 7,
      "来源": "本文结论",
      "过程大类": [
        "正极反应"
      ],
      "记录来源": "本轮 GPT 阅读原文候选句后补提；用户未逐项确认",
      "比较范围": "原句所指体系；未强行指定 A/B",
      "落到": []
    },
    {
      "编号": "G03",
      "证据编号": "M0118",
      "概括": "作者推测高载量时 E/S 影响更强，可能与正极外电解液损失有关，包括锂反应、隔膜吸收和原位电池窗口扩散。",
      "原句": "The stronger impact of the E/S ratio at the higher sulfur loading may be a consequence of the fixed loss of electrolyte outside the positive electrode, possibly due to reactions with metallic Li, absorption in the separator, and possible diffusion through the X-ray transparent window of the modified coin cell for operando XRD in this case.",
      "部分": "main",
      "页": 5,
      "来源": "本文推测",
      "过程大类": [
        "负极锂",
        "电解液消耗"
      ],
      "记录来源": "本轮 GPT 阅读原文候选句后补提；用户未逐项确认",
      "比较范围": "原句所指体系；未强行指定 A/B",
      "落到": []
    }
  ]
}

File: output/GPT_v4_调试集53篇_2026-10-24/v4_records/P296.json
{
  "文献编号": "P296",
  "DOI": "10.5796/electrochemistry.22-00090",
  "文献": "A Sulfolane-Based Electrolyte Optimized for Microporous Activated Carbon-Sulfur Composites for Lithium Sulfur Batteries",
  "全文缓存": "10.5796_electrochemistry.22-00090",
  "格式": "v4迁移与补提",
  "提取来源": "既有 Claude 开发材料迁移；GPT 原文核对和补提；非独立提取",
  "对照": null,
  "对照类型": "待确认",
  "配方": [
    {
      "代号": "E1",
      "作者原名": "0.5-SL",
      "组分": [
        {
          "名称": "LiTFSI",
          "角色": "盐",
          "用量": null,
          "单位": "",
          "备注": "其余用量和比例见配方原文；未自动分配混合比例"
        },
        {
          "名称": "HFE",
          "角色": "角色待原文确认",
          "用量": null,
          "单位": "",
          "备注": "其余用量和比例见配方原文；未自动分配混合比例"
        }
      ],
      "配方原文记载": "LiTFSI:SL:HFE = 0.191:2.00:1.26（摩尔）",
      "原句": "",
      "证据核对": {
        "状态": "缺原句",
        "原句": "",
        "定位": []
      },
      "状态": "沿用已有配方；组分角色及比例未完整核实"
    },
    {
      "代号": "E2",
      "作者原名": "1.0-SL",
      "组分": [
        {
          "名称": "LiTFSI",
          "角色": "盐",
          "用量": null,
          "单位": "",
          "备注": "其余用量和比例见配方原文；未自动分配混合比例"
        },
        {
          "名称": "HFE",
          "角色": "角色待原文确认",
          "用量": null,
          "单位": "",
          "备注": "其余用量和比例见配方原文；未自动分配混合比例"
        }
      ],
      "配方原文记载": "LiTFSI:SL:HFE = 0.381:2.00:1.26",
      "原句": "",
      "证据核对": {
        "状态": "缺原句",
        "原句": "",
        "定位": []
      },
      "状态": "沿用已有配方；组分角色及比例未完整核实"
    },
    {
      "代号": "E3",
      "作者原名": "1.5-SL",
      "组分": [
        {
          "名称": "LiTFSI",
          "角色": "盐",
          "用量": null,
          "单位": "",
          "备注": "其余用量和比例见配方原文；未自动分配混合比例"
        },
        {
          "名称": "HFE",
          "角色": "角色待原文确认",
          "用量": null,
          "单位": "",
          "备注": "其余用量和比例见配方原文；未自动分配混合比例"
        }
      ],
      "配方原文记载": "LiTFSI:SL:HFE = 0.572:2.00:1.26",
      "原句": "",
      "证据核对": {
        "状态": "缺原句",
        "原句": "",
        "定位": []
      },
      "状态": "沿用已有配方；组分角色及比例未完整核实"
    },
    {
      "代号": "E4",
      "作者原名": "2.0-SL",
      "组分": [
        {
          "名称": "LiTFSI",
          "角色": "盐",
          "用量": null,
          "单位": "",
          "备注": "其余用量和比例见配方原文；未自动分配混合比例"
        },
        {
          "名称": "HFE",
          "角色": "角色待原文确认",
          "用量": null,
          "单位": "",
          "备注": "其余用量和比例见配方原文；未自动分配混合比例"
        }
      ],
      "配方原文记载": "LiTFSI:SL:HFE = 0.762:2.00:1.26",
      "原句": "",
      "证据核对": {
        "状态": "缺原句",
        "原句": "",
        "定位": []
      },
      "状态": "沿用已有配方；组分角色及比例未完整核实"
    },
    {
      "代号": "E5",
      "作者原名": "2.5-SL",
      "组分": [
        {
          "名称": "LiTFSI",
          "角色": "盐",
          "用量": null,
          "单位": "",
          "备注": "其余用量和比例见配方原文；未自动分配混合比例"
        },
        {
          "名称": "HFE",
          "角色": "角色待原文确认",
          "用量": null,
          "单位": "",
          "备注": "其余用量和比例见配方原文；未自动分配混合比例"
        }
      ],
      "配方原文记载": "LiTFSI:SL:HFE = 0.953:2.00:1.26",
      "原句": "",
      "证据核对": {
        "状态": "缺原句",
        "原句": "",
        "定位": []
      },
      "状态": "沿用已有配方；组分角色及比例未完整核实"
    },
    {
      "代号": "E6",
      "作者原名": "standard SL",
      "组分": [
        {
          "名称": "LiTFSI",
          "角色": "盐",
          "用量": null,
          "单位": "",
          "备注": "其余用量和比例见配方原文；未自动分配混合比例"
        },
        {
          "名称": "HFE",
          "角色": "角色待原文确认",
          "用量": null,
          "单位": "",
          "备注": "其余用量和比例见配方原文；未自动分配混合比例"
        }
      ],
      "配方原文记载": "LiTFSI:SL:HFE = 1:2:2（摩尔）",
      "原句": "",
      "证据核对": {
        "状态": "缺原句",
        "原句": "",
        "定位": []
      },
      "状态": "沿用已有配方；组分角色及比例未完整核实"
    }
  ],
  "梯度": [],
  "性质": [
    {
      "性质": "旧记录溶剂化依据",
      "比较": "E3 vs E6",
      "原记载": "Raman：TFSI- 峰 E3 与 E6 均为 745 cm-1（同一配位状态，同篇实验）",
      "状态": "未分开 Li+ 溶剂化/多硫化物溶剂化/溶解度，待补提"
    },
    {
      "性质": "旧记录溶剂化依据",
      "比较": "E1 vs E6",
      "原记载": "Raman：TFSI- 峰 E1 742、E6 745 cm-1（E1 自由溶剂更多）；隔膜照片：E1 多硫化物溶出明显（同篇实验）",
      "状态": "未分开 Li+ 溶剂化/多硫化物溶剂化/溶解度，待补提"
    },
    {
      "性质": "旧记录溶剂化依据",
      "比较": "E2 vs E6",
      "原记载": "Raman：E2 742、E6 745 cm-1",
      "状态": "未分开 Li+ 溶剂化/多硫化物溶剂化/溶解度，待补提"
    },
    {
      "性质": "旧记录溶剂化依据",
      "比较": "E4 vs E6",
      "原记载": "Raman：E4、E6 均为 745 cm-1",
      "状态": "未分开 Li+ 溶剂化/多硫化物溶剂化/溶解度，待补提"
    },
    {
      "性质": "旧记录溶剂化依据",
      "比较": "E5 vs E6",
      "原记载": "Raman：E5 748、E6 745 cm-1（E5 离子缔合更强）",
      "状态": "未分开 Li+ 溶剂化/多硫化物溶剂化/溶解度，待补提"
    }
  ],
  "测试": [
    {
      "编号": "C1",
      "名称": "C1",
      "电池": "两电极电池",
      "硫载量": "3.0 mg cm-2",
      "E/S": "未报告",
      "E/S单位": "原文单位",
      "锂厚": "未报告",
      "倍率": "0.1C（167.2 mA g-1）",
      "倍率备注": "",
      "1C定义": "1672 mA g-1",
      "化成": "未独立核对",
      "温度": "25 °C",
      "LiNO₃": "见各配方，测试覆盖关系待核",
      "条件原句": "Charge-discharge tests of the Li-S batteries were carried out at a current density of 167.2 mA g¹1 (0.1 C) per sulfur weight in the voltage range of 1.0- 3.0 V (vs. Li/Li+).",
      "配方": [
        "E3",
        "E6",
        "E1",
        "E2",
        "E4",
        "E5"
      ],
      "结果": [
        {
          "编号": "R001",
          "指标": "首圈容量",
          "取值点": "第 1 圈（原文称 initial charge capacity）",
          "比较A": "E3",
          "比较B": "E6",
          "数值": {
            "E3": "1389",
            "E6": "1233"
          },
          "单位": "mAh g-1",
          "原句": "The initial charge capacity was 1511, 1448, 1389, 1289, 1295, and 1233 mAh g¹1 for the 0.5-, 1.0-, 1.5-, 2.0-, 2.5-, and standard SL electrolyte, respectively.",
          "证据核对": {
            "状态": "原句定位通过",
            "原句": "The initial charge capacity was 1511, 1448, 1389, 1289, 1295, and 1233 mAh g¹1 for the 0.5-, 1.0-, 1.5-, 2.0-, 2.5-, and standard SL electrolyte, respectively.",
            "定位": [
              {
                "证据编号": "M0073",
                "部分": "main",
                "页": 3,
                "完整句": "The initial charge capacity was 1511, 1448, 1389, 1289, 1295, and 1233 mAh g11 for the 0.5-, 1.0-, 1.5-, 2.0-, 2.5-, and standard SL electrolyte, respectively."
              }
            ]
          },
          "方向": "变好",
          "判定依据": "程序比较同项数值",
          "旧方向": "A更好",
          "位置": "正文",
          "备注": "",
          "记录来源": "沿用既有提取，非本轮盲提"
        },
        {
          "编号": "R002",
          "指标": "循环保持率或寿命",
          "取值点": "50 圈（B 第 7 圈后快速衰减）",
          "比较A": "E3",
          "比较B": "E6",
          "数值": {
            "E3": "约 600 mAh g-1",
            "E6": "第 7 圈后快速衰减"
          },
          "单位": "",
          "原句": "The standard SL showed similar discharge capacities as the 1.0, 1.5, 2.0 and 2.5-SL electrolytes for the first few cycles, with a rapid capacity decay after seven cycles.",
          "证据核对": {
            "状态": "原句定位通过",
            "原句": "The standard SL showed similar discharge capacities as the 1.0, 1.5, 2.0 and 2.5-SL electrolytes for the first few cycles, with a rapid capacity decay after seven cycles.",
            "定位": [
              {
                "证据编号": "M0090",
                "部分": "main",
                "页": 4,
                "完整句": "The standard SL showed similar discharge capacities as the 1.0, 1.5, 2.0 and 2.5-SL electrolytes for the first few cycles, with a rapid capacity decay after seven cycles."
              }
            ]
          },
          "方向": "变好",
          "判定依据": "沿用旧定性判断，语义待核",
          "旧方向": "A更好",
          "位置": "正文",
          "备注": "",
          "记录来源": "沿用既有提取，非本轮盲提"
        },
        {
          "编号": "R003",
          "指标": "首圈容量",
          "取值点": "第 1 圈",
          "比较A": "E1",
          "比较B": "E6",
          "数值": {
            "E1": "1511",
            "E6": "1233"
          },
          "单位": "mAh g-1",
          "原句": "The initial charge capacity was 1511, 1448, 1389, 1289, 1295, and 1233 mAh g¹1 for the 0.5-, 1.0-, 1.5-, 2.0-, 2.5-, and standard SL electrolyte, respectively.",
          "证据核对": {
            "状态": "原句定位通过",
            "原句": "The initial charge capacity was 1511, 1448, 1389, 1289, 1295, and 1233 mAh g¹1 for the 0.5-, 1.0-, 1.5-, 2.0-, 2.5-, and standard SL electrolyte, respectively.",
            "定位": [
              {
                "证据编号": "M0073",
                "部分": "main",
                "页": 3,
                "完整句": "The initial charge capacity was 1511, 1448, 1389, 1289, 1295, and 1233 mAh g11 for the 0.5-, 1.0-, 1.5-, 2.0-, 2.5-, and standard SL electrolyte, respectively."
              }
            ]
          },
          "方向": "变好",
          "判定依据": "程序比较同项数值",
          "旧方向": "A更好",
          "位置": "正文",
          "备注": "",
          "记录来源": "沿用既有提取，非本轮盲提"
        },
        {
          "编号": "R004",
          "指标": "指定圈数容量",
          "取值点": "第 2 圈",
          "比较A": "E1",
          "比较B": "E6",
          "数值": {
            "E1": "278",
            "E6": ""
          },
          "单位": "mAh g-1",
          "原句": "The 0.5-SL electrolyte exhibited the highest initial charge capacity, which rapidly decreased to 278 mAh g¹1 in the second cycle",
          "证据核对": {
            "状态": "原句定位通过",
            "原句": "The 0.5-SL electrolyte exhibited the highest initial charge capacity, which rapidly decreased to 278 mAh g¹1 in the second cycle",
            "定位": [
              {
                "证据编号": "M0078",
                "部分": "main",
                "页": 3,
                "完整句": "The 0.5-SL electrolyte exhibited the highest initial charge capacity, which rapidly decreased to 278 mAh g11 in the second cycle; this rapid capacity decay could be due to the low inhibition of lithium Figure 1."
              }
            ]
          },
          "方向": "变坏",
          "判定依据": "沿用旧定性判断，语义待核",
          "旧方向": "A更差",
          "位置": "正文（B 值只在图）",
          "备注": "方向据文字：standard SL 前几圈与 1.0–2.5-SL 相近，第 7 圈后才快速衰减",
          "记录来源": "沿用既有提取，非本轮盲提"
        },
        {
          "编号": "R005",
          "指标": "首圈容量",
          "取值点": "第 1 圈",
          "比较A": "E2",
          "比较B": "E6",
          "数值": {
            "E2": "1448",
            "E6": "1233"
          },
          "单位": "mAh g-1",
          "原句": "The initial charge capacity was 1511, 1448, 1389, 1289, 1295, and 1233 mAh g¹1 for the 0.5-, 1.0-, 1.5-, 2.0-, 2.5-, and standard SL electrolyte, respectively.",
          "证据核对": {
            "状态": "原句定位通过",
            "原句": "The initial charge capacity was 1511, 1448, 1389, 1289, 1295, and 1233 mAh g¹1 for the 0.5-, 1.0-, 1.5-, 2.0-, 2.5-, and standard SL electrolyte, respectively.",
            "定位": [
              {
                "证据编号": "M0073",
                "部分": "main",
                "页": 3,
                "完整句": "The initial charge capacity was 1511, 1448, 1389, 1289, 1295, and 1233 mAh g11 for the 0.5-, 1.0-, 1.5-, 2.0-, 2.5-, and standard SL electrolyte, respectively."
              }
            ]
          },
          "方向": "变好",
          "判定依据": "程序比较同项数值",
          "旧方向": "A更好",
          "位置": "正文",
          "备注": "",
          "记录来源": "沿用既有提取，非本轮盲提"
        },
        {
          "编号": "R006",
          "指标": "库仑效率",
          "取值点": "50 圈平均",
          "比较A": "E2",
          "比较B": "E6",
          "数值": {
            "E2": "102",
            "E6": ""
          },
          "单位": "%",
          "原句": "The average coulombic eﬃcien- cies up to 50 cycles was 102, 100, 99.5, and 98.8 % for the 1.0-, 1.5-, 2.0-, and 2.5-SL electrolyte, respectively",
          "证据核对": {
            "状态": "原句定位通过",
            "原句": "The average coulombic eﬃcien- cies up to 50 cycles was 102, 100, 99.5, and 98.8 % for the 1.0-, 1.5-, 2.0-, and 2.5-SL electrolyte, respectively",
            "定位": [
              {
                "证据编号": "M0087",
                "部分": "main",
                "页": 4,
                "完整句": "The average coulombic efficiencies up to 50 cycles was 102, 100, 99.5, and 98.8 % for the 1.0-, 1.5-, 2.0-, and 2.5-SL electrolyte, respectively; the 1.0-SL electrolyte exhibited an average coulombic efficiency of over 100 %, indicating insufficient suppression of lithium polysulfide dissolution."
              }
            ]
          },
          "方向": "不判",
          "判定依据": "没有可比较的数值或明确方向",
          "旧方向": "无法判断",
          "位置": "正文（只有 A 值）",
          "备注": "A 的 CE >100%，作者解释为多硫化物溶出抑制不足",
          "记录来源": "沿用既有提取，非本轮盲提"
        },
        {
          "编号": "R007",
          "指标": "循环保持率或寿命",
          "取值点": "50 圈（B 第 7 圈后快速衰减）",
          "比较A": "E2",
          "比较B": "E6",
          "数值": {
            "E2": "约 600 mAh g-1",
            "E6": "第 7 圈后快速衰减"
          },
          "单位": "",
          "原句": "The standard SL showed similar discharge capacities as the 1.0, 1.5, 2.0 and 2.5-SL electrolytes for the first few cycles, with a rapid capacity decay after seven cycles.",
          "证据核对": {
            "状态": "原句定位通过",
            "原句": "The standard SL showed similar discharge capacities as the 1.0, 1.5, 2.0 and 2.5-SL electrolytes for the first few cycles, with a rapid capacity decay after seven cycles.",
            "定位": [
              {
                "证据编号": "M0090",
                "部分": "main",
                "页": 4,
                "完整句": "The standard SL showed similar discharge capacities as the 1.0, 1.5, 2.0 and 2.5-SL electrolytes for the first few cycles, with a rapid capacity decay after seven cycles."
              }
            ]
          },
          "方向": "变好",
          "判定依据": "沿用旧定性判断，语义待核",
          "旧方向": "A更好",
          "位置": "正文",
          "备注": "A 值见 'The 1.0-, 1.5-, 2.0-, and 2.5-SL electrolytes maintained a reversible capacity of approximately 600 mAh g-1 after 50 cycles.'",
          "记录来源": "沿用既有提取，非本轮盲提"
        },
        {
          "编号": "R008",
          "指标": "首圈容量",
          "取值点": "第 1 圈",
          "比较A": "E4",
          "比较B": "E6",
          "数值": {
            "E4": "1289",
            "E6": "1233"
          },
          "单位": "mAh g-1",
          "原句": "The initial charge capacity was 1511, 1448, 1389, 1289, 1295, and 1233 mAh g¹1 for the 0.5-, 1.0-, 1.5-, 2.0-, 2.5-, and standard SL electrolyte, respectively.",
          "证据核对": {
            "状态": "原句定位通过",
            "原句": "The initial charge capacity was 1511, 1448, 1389, 1289, 1295, and 1233 mAh g¹1 for the 0.5-, 1.0-, 1.5-, 2.0-, 2.5-, and standard SL electrolyte, respectively.",
            "定位": [
              {
                "证据编号": "M0073",
                "部分": "main",
                "页": 3,
                "完整句": "The initial charge capacity was 1511, 1448, 1389, 1289, 1295, and 1233 mAh g11 for the 0.5-, 1.0-, 1.5-, 2.0-, 2.5-, and standard SL electrolyte, respectively."
              }
            ]
          },
          "方向": "差异小",
          "判定依据": "程序按 <5%",
          "旧方向": "差异小",
          "位置": "正文",
          "备注": "",
          "记录来源": "沿用既有提取，非本轮盲提"
        },
        {
          "编号": "R009",
          "指标": "库仑效率",
          "取值点": "50 圈平均",
          "比较A": "E4",
          "比较B": "E6",
          "数值": {
            "E4": "99.5",
            "E6": ""
          },
          "单位": "%",
          "原句": "The average coulombic eﬃcien- cies up to 50 cycles was 102, 100, 99.5, and 98.8 % for the 1.0-, 1.5-, 2.0-, and 2.5-SL electrolyte, respectively",
          "证据核对": {
            "状态": "原句定位通过",
            "原句": "The average coulombic eﬃcien- cies up to 50 cycles was 102, 100, 99.5, and 98.8 % for the 1.0-, 1.5-, 2.0-, and 2.5-SL electrolyte, respectively",
            "定位": [
              {
                "证据编号": "M0087",
                "部分": "main",
                "页": 4,
                "完整句": "The average coulombic efficiencies up to 50 cycles was 102, 100, 99.5, and 98.8 % for the 1.0-, 1.5-, 2.0-, and 2.5-SL electrolyte, respectively; the 1.0-SL electrolyte exhibited an average coulombic efficiency of over 100 %, indicating insufficient suppression of lithium polysulfide dissolution."
              }
            ]
          },
          "方向": "不判",
          "判定依据": "没有可比较的数值或明确方向",
          "旧方向": "无法判断",
          "位置": "正文（只有 A 值）",
          "备注": "",
          "记录来源": "沿用既有提取，非本轮盲提"
        },
        {
          "编号": "R010",
          "指标": "循环保持率或寿命",
          "取值点": "50 圈（B 第 7 圈后快速衰减）",
          "比较A": "E4",
          "比较B": "E6",
          "数值": {
            "E4": "约 600 mAh g-1",
            "E6": "第 7 圈后快速衰减"
          },
          "单位": "",
          "原句": "The standard SL showed similar discharge capacities as the 1.0, 1.5, 2.0 and 2.5-SL electrolytes for the first few cycles, with a rapid capacity decay after seven cycles.",
          "证据核对": {
            "状态": "原句定位通过",
            "原句": "The standard SL showed similar discharge capacities as the 1.0, 1.5, 2.0 and 2.5-SL electrolytes for the first few cycles, with a rapid capacity decay after seven cycles.",
            "定位": [
              {
                "证据编号": "M0090",
                "部分": "main",
                "页": 4,
                "完整句": "The standard SL showed similar discharge capacities as the 1.0, 1.5, 2.0 and 2.5-SL electrolytes for the first few cycles, with a rapid capacity decay after seven cycles."
              }
            ]
          },
          "方向": "变好",
          "判定依据": "沿用旧定性判断，语义待核",
          "旧方向": "A更好",
          "位置": "正文",
          "备注": "A 值见 'The 1.0-, 1.5-, 2.0-, and 2.5-SL electrolytes maintained a reversible capacity of approximately 600 mAh g-1 after 50 cycles.'",
          "记录来源": "沿用既有提取，非本轮盲提"
        },
        {
          "编号": "R011",
          "指标": "首圈容量",
          "取值点": "第 1 圈",
          "比较A": "E5",
          "比较B": "E6",
          "数值": {
            "E5": "1295",
            "E6": "1233"
          },
          "单位": "mAh g-1",
          "原句": "The initial charge capacity was 1511, 1448, 1389, 1289, 1295, and 1233 mAh g¹1 for the 0.5-, 1.0-, 1.5-, 2.0-, 2.5-, and standard SL electrolyte, respectively.",
          "证据核对": {
            "状态": "原句定位通过",
            "原句": "The initial charge capacity was 1511, 1448, 1389, 1289, 1295, and 1233 mAh g¹1 for the 0.5-, 1.0-, 1.5-, 2.0-, 2.5-, and standard SL electrolyte, respectively.",
            "定位": [
              {
                "证据编号": "M0073",
                "部分": "main",
                "页": 3,
                "完整句": "The initial charge capacity was 1511, 1448, 1389, 1289, 1295, and 1233 mAh g11 for the 0.5-, 1.0-, 1.5-, 2.0-, 2.5-, and standard SL electrolyte, respectively."
              }
            ]
          },
          "方向": "差异小",
          "判定依据": "程序按 <5%",
          "旧方向": "差异小",
          "位置": "正文",
          "备注": "",
          "记录来源": "沿用既有提取，非本轮盲提"
        },
        {
          "编号": "R012",
          "指标": "库仑效率",
          "取值点": "50 圈平均",
          "比较A": "E5",
          "比较B": "E6",
          "数值": {
            "E5": "98.8",
            "E6": ""
          },
          "单位": "%",
          "原句": "The average coulombic eﬃcien- cies up to 50 cycles was 102, 100, 99.5, and 98.8 % for the 1.0-, 1.5-, 2.0-, and 2.5-SL electrolyte, respectively",
          "证据核对": {
            "状态": "原句定位通过",
            "原句": "The average coulombic eﬃcien- cies up to 50 cycles was 102, 100, 99.5, and 98.8 % for the 1.0-, 1.5-, 2.0-, and 2.5-SL electrolyte, respectively",
            "定位": [
              {
                "证据编号": "M0087",
                "部分": "main",
                "页": 4,
                "完整句": "The average coulombic efficiencies up to 50 cycles was 102, 100, 99.5, and 98.8 % for the 1.0-, 1.5-, 2.0-, and 2.5-SL electrolyte, respectively; the 1.0-SL electrolyte exhibited an average coulombic efficiency of over 100 %, indicating insufficient suppression of lithium polysulfide dissolution."
              }
            ]
          },
          "方向": "不判",
          "判定依据": "没有可比较的数值或明确方向",
          "旧方向": "无法判断",
          "位置": "正文（只有 A 值）",
          "备注": "",
          "记录来源": "沿用既有提取，非本轮盲提"
        },
        {
          "编号": "R013",
          "指标": "循环保持率或寿命",
          "取值点": "50 圈（B 第 7 圈后快速衰减）",
          "比较A": "E5",
          "比较B": "E6",
          "数值": {
            "E5": "约 600 mAh g-1",
            "E6": "第 7 圈后快速衰减"
          },
          "单位": "",
          "原句": "The standard SL showed similar discharge capacities as the 1.0, 1.5, 2.0 and 2.5-SL electrolytes for the first few cycles, with a rapid capacity decay after seven cycles.",
          "证据核对": {
            "状态": "原句定位通过",
            "原句": "The standard SL showed similar discharge capacities as the 1.0, 1.5, 2.0 and 2.5-SL electrolytes for the first few cycles, with a rapid capacity decay after seven cycles.",
            "定位": [
              {
                "证据编号": "M0090",
                "部分": "main",
                "页": 4,
                "完整句": "The standard SL showed similar discharge capacities as the 1.0, 1.5, 2.0 and 2.5-SL electrolytes for the first few cycles, with a rapid capacity decay after seven cycles."
              }
            ]
          },
          "方向": "变好",
          "判定依据": "沿用旧定性判断，语义待核",
          "旧方向": "A更好",
          "位置": "正文",
          "备注": "A 值见 'The 1.0-, 1.5-, 2.0-, and 2.5-SL electrolytes maintained a reversible capacity of approximately 600 mAh g-1 after 50 cycles.'",
          "记录来源": "沿用既有提取，非本轮盲提"
        }
      ],
      "状态": "旧条件组；按 v4 测试定义拆分尚待复核",
      "证据核对": {
        "状态": "原句未完整定位",
        "原句": "Charge-discharge tests of the Li-S batteries were carried out at a current density of 167.2 mA g¹1 (0.1 C) per sulfur weight in the voltage range of 1.0- 3.0 V (vs. Li/Li+).",
        "定位": []
      }
    }
  ],
  "机制": [],
  "设计主张": [],
  "缺口": [
    "配方组分与梯度档位尚需按全文完整补提",
    "旧条件组未完全按 v4 拆成同条件测试",
    "机制与来源标签尚需语义复核",
    "未进行本轮独立读图",
    "SI 文本缺失"
  ],
  "原始参考文件": "output\\第二阶段_C步试提\\json\\P296.json",
  "SI文本状态": "缓存缺失，不能宣称已审阅 SI",
  "本轮GPT机制": [
    {
      "编号": "G01",
      "证据编号": "M0061",
      "概括": "盐含量上升增加黏度并降低电导率，作者推测原因是高黏度限制离子传输。",
      "原句": "The viscosity of the formulated electrolytes (0.5 to 2.5-SL) increased, and their conductivity decreased on increasing their lithium-salt content; this could be attributed to a decrease in the ion-transport rate due to high viscosity.",
      "部分": "main",
      "页": 3,
      "来源": "本文推测",
      "过程大类": [],
      "记录来源": "本轮 GPT 阅读原文候选句后补提；用户未逐项确认",
      "比较范围": "原句所指体系；未强行指定 A/B",
      "落到": []
    },
    {
      "编号": "G02",
      "证据编号": "M0102",
      "概括": "过高盐浓度可能因微孔中的锂传输受阻和浓溶剂化电解液润湿不足而降低响应电流。",
      "原句": "The standard-SL (FWHM: 0.78 V) and 2.5-SL electrolytes showed similar CV behavior, indicating that an extremely high lithium-salt concentration could reduce the response current in microporous carbonactivated carbon-sulfur composite cathodes, possibly due to the inhibition of lithium-ion transport by sulfur-filled micropores and the low wettability of the highly concentrated and solvated electrolyte.",
      "部分": "main",
      "页": 4,
      "来源": "本文推测",
      "过程大类": [
        "正极反应"
      ],
      "记录来源": "本轮 GPT 阅读原文候选句后补提；用户未逐项确认",
      "比较范围": "原句所指体系；未强行指定 A/B",
      "落到": []
    },
    {
      "编号": "G03",
      "证据编号": "M0104",
      "概括": "作者推测 standard-SL 的电流与过电压来自早期 HFE 等组分分解引起的电极高电阻。",
      "原句": "We speculate that such response current and overvoltage in the standard-SL are caused by a high resistance of the electrode because of electrolyte component decomposition such as HFE from the early stages of the charge-discharge cycle.",
      "部分": "main",
      "页": 4,
      "来源": "本文推测",
      "过程大类": [
        "电解液消耗"
      ],
      "记录来源": "本轮 GPT 阅读原文候选句后补提；用户未逐项确认",
      "比较范围": "原句所指体系；未强行指定 A/B",
      "落到": []
    }
  ]
}
