Repository: zhuonanli08/Li-S_Electrolyte_Conflicts

File: output/GPT_v4_调试集53篇_2026-10-24/v4_records/P337.json
{
  "文献编号": "P337",
  "DOI": "10.1016/j.jechem.2023.05.020",
  "文献": "Enhancing Li cycling coulombic efficiency while mitigating “shuttle effect” of Li-S battery through sustained release of LiNO3",
  "全文缓存": "10.1016_j.jechem.2023.05.020",
  "格式": "v4迁移与补提",
  "提取来源": "既有 Claude 开发材料迁移；GPT 原文核对和补提；非独立提取",
  "对照": null,
  "对照类型": "待确认",
  "配方": [
    {
      "代号": "E1",
      "作者原名": "标准电解液（R-SEI）",
      "组分": [
        {
          "名称": "LiTFSI",
          "角色": "盐",
          "用量": "1",
          "单位": "M",
          "备注": "其余用量和比例见配方原文；未自动分配混合比例"
        },
        {
          "名称": "DOL",
          "角色": "角色待原文确认",
          "用量": null,
          "单位": "",
          "备注": "其余用量和比例见配方原文；未自动分配混合比例"
        },
        {
          "名称": "DME",
          "角色": "角色待原文确认",
          "用量": null,
          "单位": "",
          "备注": "其余用量和比例见配方原文；未自动分配混合比例"
        },
        {
          "名称": "LiNO3",
          "角色": "添加剂",
          "用量": "2",
          "单位": "wt%",
          "备注": "其余用量和比例见配方原文；未自动分配混合比例"
        }
      ],
      "配方原文记载": "1 M LiTFSI，DOL/DME 1:1 v/v，2 wt% LiNO3",
      "原句": "",
      "证据核对": {
        "状态": "缺原句",
        "原句": "",
        "定位": []
      },
      "状态": "沿用已有配方；组分角色及比例未完整核实"
    },
    {
      "代号": "E2",
      "作者原名": "氟化电解液（F-SEI）",
      "组分": [
        {
          "名称": "LiTFSI",
          "角色": "盐",
          "用量": "1",
          "单位": "M",
          "备注": "其余用量和比例见配方原文；未自动分配混合比例"
        },
        {
          "名称": "DOL",
          "角色": "角色待原文确认",
          "用量": null,
          "单位": "",
          "备注": "其余用量和比例见配方原文；未自动分配混合比例"
        },
        {
          "名称": "DME",
          "角色": "角色待原文确认",
          "用量": null,
          "单位": "",
          "备注": "其余用量和比例见配方原文；未自动分配混合比例"
        },
        {
          "名称": "TFTFE",
          "角色": "角色待原文确认",
          "用量": null,
          "单位": "",
          "备注": "其余用量和比例见配方原文；未自动分配混合比例"
        },
        {
          "名称": "LiNO3",
          "角色": "添加剂",
          "用量": "2",
          "单位": "wt%",
          "备注": "其余用量和比例见配方原文；未自动分配混合比例"
        }
      ],
      "配方原文记载": "1 M LiTFSI，DOL/DME/TFTFE 4.5:4.5:1 v/v，2 wt% LiNO3",
      "原句": "",
      "证据核对": {
        "状态": "缺原句",
        "原句": "",
        "定位": []
      },
      "状态": "沿用已有配方；组分角色及比例未完整核实"
    },
    {
      "代号": "E3",
      "作者原名": "FN-SEI（E2 + LiNO3 缓释膜）",
      "组分": [
        {
          "名称": "LiNO3",
          "角色": "添加剂",
          "用量": null,
          "单位": "",
          "备注": "其余用量和比例见配方原文；未自动分配混合比例"
        }
      ],
      "配方原文记载": "E2，另在隔膜与锂之间放 LNO-SRF（LiNO3 约 1.2 mg cm-2）",
      "原句": "",
      "证据核对": {
        "状态": "缺原句",
        "原句": "",
        "定位": []
      },
      "状态": "沿用已有配方；组分角色及比例未完整核实"
    }
  ],
  "梯度": [],
  "性质": [
    {
      "性质": "旧记录溶剂化依据",
      "比较": "E2 vs E1",
      "原记载": "",
      "状态": "未分开 Li+ 溶剂化/多硫化物溶剂化/溶解度，待补提"
    },
    {
      "性质": "旧记录溶剂化依据",
      "比较": "E2 vs E1",
      "原记载": "",
      "状态": "未分开 Li+ 溶剂化/多硫化物溶剂化/溶解度，待补提"
    },
    {
      "性质": "旧记录溶剂化依据",
      "比较": "E3 vs E1",
      "原记载": "",
      "状态": "未分开 Li+ 溶剂化/多硫化物溶剂化/溶解度，待补提"
    }
  ],
  "测试": [
    {
      "编号": "C1",
      "名称": "C1",
      "电池": "CR2032",
      "硫载量": "未报告",
      "E/S": "未报告",
      "E/S单位": "原文单位",
      "锂厚": "50 µm",
      "倍率": "1 mA cm-2，1 mAh cm-2",
      "倍率备注": "",
      "1C定义": "未报告",
      "化成": "未独立核对",
      "温度": "未报告",
      "LiNO₃": "见各配方，测试覆盖关系待核",
      "条件原句": "The Li plating/stripping CEs were tested in Li||Cu cells at a current density of 1 mA cm-2, capacity of 1 mAh cm-2.",
      "配方": [
        "E2",
        "E1"
      ],
      "结果": [
        {
          "编号": "R001",
          "指标": "库仑效率",
          "取值点": "平均 CE（Zhang 法）",
          "比较A": "E2",
          "比较B": "E1",
          "数值": {
            "E2": "99.02",
            "E1": "98.46"
          },
          "单位": "%",
          "原句": "In addition, the cell with FN-SEI had the highest CE of 99.63%, exceeding those cells with R-SEI (98.46%), F-SEI (99.02%), and N-SEI (99.17%).",
          "证据核对": {
            "状态": "原句定位通过",
            "原句": "In addition, the cell with FN-SEI had the highest CE of 99.63%, exceeding those cells with R-SEI (98.46%), F-SEI (99.02%), and N-SEI (99.17%).",
            "定位": [
              {
                "证据编号": "M0129",
                "部分": "main",
                "页": 4,
                "完整句": "In addition, the cell with FN-SEI had the highest CE of 99.63%, exceeding those cells with R-SEI (98.46%), F-SEI (99.02%), and N-SEI (99.17%)."
              }
            ]
          },
          "方向": "变好",
          "判定依据": "程序比较同项数值",
          "旧方向": "A更好",
          "位置": "正文",
          "备注": "",
          "记录来源": "沿用既有提取，非本轮盲提"
        },
        {
          "编号": "R002",
          "指标": "库仑效率",
          "取值点": "CE 开始快速衰减的圈数",
          "比较A": "E2",
          "比较B": "E1",
          "数值": {
            "E2": "98",
            "E1": "25"
          },
          "单位": "圈",
          "原句": "The Li||Cu cell with FN-SEI also showed a high stability over 400 cycles, while the CE for R-SEI, F-SEI, and N-SEI decayed rapidly within 25, 98, and 135 cycles, respectively (Fig. 4d).",
          "证据核对": {
            "状态": "原句定位通过",
            "原句": "The Li||Cu cell with FN-SEI also showed a high stability over 400 cycles, while the CE for R-SEI, F-SEI, and N-SEI decayed rapidly within 25, 98, and 135 cycles, respectively (Fig. 4d).",
            "定位": [
              {
                "证据编号": "M0145",
                "部分": "main",
                "页": 5,
                "完整句": "The Li||Cu cell with FN-SEI also showed a high stability over 400 cycles, while the CE for R-SEI, F-SEI, and N-SEI decayed rapidly within 25, 98, and 135 cycles, respectively (Fig. 4d)."
              }
            ]
          },
          "方向": "变好",
          "判定依据": "程序比较同项数值",
          "旧方向": "A更好",
          "位置": "正文",
          "备注": "",
          "记录来源": "沿用既有提取，非本轮盲提"
        }
      ],
      "状态": "旧条件组；按 v4 测试定义拆分尚待复核",
      "证据核对": {
        "状态": "原句定位通过",
        "原句": "The Li plating/stripping CEs were tested in Li||Cu cells at a current density of 1 mA cm-2, capacity of 1 mAh cm-2.",
        "定位": [
          {
            "证据编号": "S0014",
            "部分": "si",
            "页": 0,
            "完整句": "The Li plating/stripping CEs were tested in Li||Cu cells at a current density of 1 mA cm−2, capacity of 1 mAh cm−2."
          }
        ]
      }
    },
    {
      "编号": "C2",
      "名称": "C2",
      "电池": "CR2032",
      "硫载量": "未报告",
      "E/S": "未报告",
      "E/S单位": "原文单位",
      "锂厚": "100 µm（正文）/ 50 µm（SI），前后不一",
      "倍率": "1 mA cm-2，1 mAh cm-2",
      "倍率备注": "",
      "1C定义": "未报告",
      "化成": "未独立核对",
      "温度": "未报告",
      "LiNO₃": "见各配方，测试覆盖关系待核",
      "条件原句": "",
      "配方": [
        "E2",
        "E1"
      ],
      "结果": [
        {
          "编号": "R003",
          "指标": "锂对称电池寿命",
          "取值点": "短路 / 失效",
          "比较A": "E2",
          "比较B": "E1",
          "数值": {
            "E2": "1054",
            "E1": "560"
          },
          "单位": "h",
          "原句": "S9), much longer than that of the Li||Li cell with R-SEI (560 h), F-SEI (1054 h), and N-SEI (1400 h) (Fig. 4c).",
          "证据核对": {
            "状态": "原句定位通过",
            "原句": "S9), much longer than that of the Li||Li cell with R-SEI (560 h), F-SEI (1054 h), and N-SEI (1400 h) (Fig. 4c).",
            "定位": [
              {
                "证据编号": "M0143",
                "部分": "main",
                "页": 5,
                "完整句": "S9), much longer than that of the Li||Li cell with R-SEI (560 h), F-SEI (1054 h), and N-SEI (1400 h) (Fig. 4c)."
              }
            ]
          },
          "方向": "变好",
          "判定依据": "程序比较同项数值",
          "旧方向": "A更好",
          "位置": "正文",
          "备注": "",
          "记录来源": "沿用既有提取，非本轮盲提"
        }
      ],
      "状态": "旧条件组；按 v4 测试定义拆分尚待复核",
      "证据核对": {
        "状态": "缺原句",
        "原句": "",
        "定位": []
      }
    },
    {
      "编号": "C3",
      "名称": "C3",
      "电池": "CR2032",
      "硫载量": "5 mg cm-2（8.36 mAh cm-2）",
      "E/S": "5",
      "E/S单位": "原文单位",
      "锂厚": "50 µm（10 mAh cm-2）",
      "倍率": "0.1C",
      "倍率备注": "",
      "1C定义": "未报告",
      "化成": "未独立核对",
      "温度": "未报告",
      "LiNO₃": "见各配方，测试覆盖关系待核",
      "条件原句": "Hence, we employed a commercial-level carbon nanotubes/sulfur cathode (S loading: 5 mg cm2, 8.36 mA h cm2), a limited amount of Li (50 µm, 10 mA h cm2) with an N/P ratio of around 1.2, and lean electrolyte (5 µL mgS 1).",
      "配方": [
        "E3",
        "E1"
      ],
      "结果": [
        {
          "编号": "R004",
          "指标": "首圈容量",
          "取值点": "0.1C 第 1 圈",
          "比较A": "E3",
          "比较B": "E1",
          "数值": {
            "E3": "约 1250",
            "E1": "约 1250"
          },
          "单位": "mAh g-1",
          "原句": "S14, Li||S cells with R-SEI and FN-SEI exhibited nearly identical initial discharge capacities of about 1250 mA h g1.",
          "证据核对": {
            "状态": "原句定位通过",
            "原句": "S14, Li||S cells with R-SEI and FN-SEI exhibited nearly identical initial discharge capacities of about 1250 mA h g1.",
            "定位": [
              {
                "证据编号": "M0173",
                "部分": "main",
                "页": 6,
                "完整句": "S14, Li||S cells with R-SEI and FN-SEI exhibited nearly identical initial discharge capacities of about 1250 mA h g\u00011."
              }
            ]
          },
          "方向": "差异小",
          "判定依据": "沿用旧定性判断，语义待核",
          "旧方向": "差异小",
          "位置": "正文",
          "备注": "",
          "记录来源": "沿用既有提取，非本轮盲提"
        },
        {
          "编号": "R005",
          "指标": "寿命",
          "取值点": "B 约 25 圈后快速衰减；A 250 圈",
          "比较A": "E3",
          "比较B": "E1",
          "数值": {
            "E3": "250 圈稳定",
            "E1": "约 25 圈后快速衰减"
          },
          "单位": "圈",
          "原句": "After approximately 25 cycles, the discharge capacity for R-SEI decreased rapidly with concurrent dramatic fluc- tuations in CE because of severe dendrite growth and exhaustion of LiNO3.",
          "证据核对": {
            "状态": "原句定位通过",
            "原句": "After approximately 25 cycles, the discharge capacity for R-SEI decreased rapidly with concurrent dramatic fluc- tuations in CE because of severe dendrite growth and exhaustion of LiNO3.",
            "定位": [
              {
                "证据编号": "M0174",
                "部分": "main",
                "页": 6,
                "完整句": "After approximately 25 cycles, the discharge capacity for R-SEI decreased rapidly with concurrent dramatic fluctuations in CE because of severe dendrite growth and exhaustion of LiNO3."
              }
            ]
          },
          "方向": "变好",
          "判定依据": "沿用旧定性判断，语义待核",
          "旧方向": "A更好",
          "位置": "正文",
          "备注": "",
          "记录来源": "沿用既有提取，非本轮盲提"
        },
        {
          "编号": "R006",
          "指标": "多硫化物溶解或穿梭",
          "取值点": "第 25 圈穿梭电流",
          "比较A": "E3",
          "比较B": "E1",
          "数值": {
            "E3": "约 B 的 1/5",
            "E1": ""
          },
          "单位": "",
          "原句": "However, after 25 cycles the shuttle current of the FN-SEI cell was approximately five times lower than that of the R-SEI cell, indicating that FN-SEI main- tained a dense state during cycling.",
          "证据核对": {
            "状态": "原句定位通过",
            "原句": "However, after 25 cycles the shuttle current of the FN-SEI cell was approximately five times lower than that of the R-SEI cell, indicating that FN-SEI main- tained a dense state during cycling.",
            "定位": [
              {
                "证据编号": "M0172",
                "部分": "main",
                "页": 6,
                "完整句": "However, after 25 cycles the shuttle current of the FN-SEI cell was approximately five times lower than that of the R-SEI cell, indicating that FN-SEI maintained a dense state during cycling."
              }
            ]
          },
          "方向": "变好",
          "判定依据": "沿用旧定性判断，语义待核",
          "旧方向": "A更好",
          "位置": "正文",
          "备注": "",
          "记录来源": "沿用既有提取，非本轮盲提"
        },
        {
          "编号": "R007",
          "指标": "其他",
          "取值点": "25 圈后负极活性锂比例（TGC）",
          "比较A": "E3",
          "比较B": "E1",
          "数值": {
            "E3": "91.2",
            "E1": "14.5"
          },
          "单位": "%",
          "原句": "anode with R-SEI was only 14.5% after 25 cycles due to serious side reactions, while 91.2% active Li was preserved for Li anode with FN-SEI (Fig.",
          "证据核对": {
            "状态": "原句定位通过",
            "原句": "anode with R-SEI was only 14.5% after 25 cycles due to serious side reactions, while 91.2% active Li was preserved for Li anode with FN-SEI (Fig.",
            "定位": [
              {
                "证据编号": "M0196",
                "部分": "main",
                "页": 7,
                "完整句": "anode with R-SEI was only 14.5% after 25 cycles due to serious side reactions, while 91.2% active Li was preserved for Li anode with FN-SEI (Fig."
              }
            ]
          },
          "方向": "不判",
          "判定依据": "旧指标混合含义，须拆分后判断",
          "旧方向": "A更好",
          "位置": "正文",
          "备注": "",
          "记录来源": "沿用既有提取，非本轮盲提"
        }
      ],
      "状态": "旧条件组；按 v4 测试定义拆分尚待复核",
      "证据核对": {
        "状态": "原句未完整定位",
        "原句": "Hence, we employed a commercial-level carbon nanotubes/sulfur cathode (S loading: 5 mg cm2, 8.36 mA h cm2), a limited amount of Li (50 µm, 10 mA h cm2) with an N/P ratio of around 1.2, and lean electrolyte (5 µL mgS 1).",
        "定位": []
      }
    }
  ],
  "机制": [],
  "设计主张": [],
  "缺口": [
    "配方组分与梯度档位尚需按全文完整补提",
    "旧条件组未完全按 v4 拆成同条件测试",
    "机制与来源标签尚需语义复核",
    "未进行本轮独立读图"
  ],
  "原始参考文件": "output\\第二阶段_C步试提\\json\\P337.json",
  "SI文本状态": "存在",
  "本轮GPT机制": [
    {
      "编号": "G01",
      "证据编号": "M0146",
      "概括": "作者将部分 SEI 体系中 CE 快速下降归因为不能有效抑制高比表面积枝晶，造成副反应和死锂累积。",
      "原句": "The main reason for fast CE fading in these cells is that R-SEI, F-SEI, and N-SEI cannot effectively suppress the growth of Li dendrites with a large surface area, leading to non-negligible side reactions and excess ‘‘dead Li” formed in each plating/stripping cycle.",
      "部分": "main",
      "页": 5,
      "来源": "本文结论",
      "过程大类": [
        "负极锂"
      ],
      "记录来源": "本轮 GPT 阅读原文候选句后补提；用户未逐项确认",
      "比较范围": "原句所指体系；未强行指定 A/B",
      "落到": []
    },
    {
      "编号": "G02",
      "证据编号": "M0170",
      "概括": "初期与 25 圈的穿梭电流测试被用于说明 FN-SEI 能在长期循环中抑制穿梭。",
      "原句": "First, the shuttle current was measured in cells with R-SEI and FN-SEI at initial cycles and 25 cycles to demonstrate that FN-SEI could effectively suppress the shuttle effect during long-term cycling.",
      "部分": "main",
      "页": 6,
      "来源": "本文结论",
      "过程大类": [
        "多硫化物穿梭",
        "负极锂"
      ],
      "记录来源": "本轮 GPT 阅读原文候选句后补提；用户未逐项确认",
      "比较范围": "原句所指体系；未强行指定 A/B",
      "落到": []
    },
    {
      "编号": "G03",
      "证据编号": "M0206",
      "概括": "LNO-SRF 持续释放 LiNO3，TFTFE 减慢释放速度，从而形成致密耐久的富 F、N SEI。",
      "原句": "LNO-SRF provided a continuous release of LiNO3 into the electrolyte, and the TFTFE co-solvent slowed the release speed of LiNO3, resulting in a dense and durable F- and N-rich SEI.",
      "部分": "main",
      "页": 7,
      "来源": "本文结论",
      "过程大类": [
        "负极锂"
      ],
      "记录来源": "本轮 GPT 阅读原文候选句后补提；用户未逐项确认",
      "比较范围": "原句所指体系；未强行指定 A/B",
      "落到": []
    },
    {
      "编号": "G04",
      "证据编号": "M0204",
      "概括": "FN-SEI 屏蔽多硫化物、加速 Li+ 传输并抑制电子隧穿，被用于解释锂 CE 提高和实际电池穿梭受抑制。",
      "原句": "As shown in Fig. 5(h), benefiting from the fact that FN-SEI can shield LiPSs, accelerate Li+ transfer, and suppress electron tunneling, thus improving the CE of Li anodes, and suppressing the shuttle effect in actual LSBs, LSBs containing FN-SEI have such excellent electrochemical properties. 4.",
      "部分": "main",
      "页": 7,
      "来源": "本文结论",
      "过程大类": [
        "负极锂",
        "多硫化物穿梭"
      ],
      "记录来源": "本轮 GPT 阅读原文候选句后补提；用户未逐项确认",
      "比较范围": "原句所指体系；未强行指定 A/B",
      "落到": []
    }
  ]
}

File: output/GPT_v4_调试集53篇_2026-10-24/v4_records/P352.json
{
  "文献编号": "P352",
  "DOI": "10.1021/acsaem.3c01966",
  "文献": "Toward Sustainable Li-S Battery Using Scalable Cathode and Safe Glyme-Based Electrolyte",
  "全文缓存": "10.1021_acsaem.3c01966",
  "格式": "v4迁移与补提",
  "提取来源": "既有 Claude 开发材料迁移；GPT 原文核对和补提；非独立提取",
  "对照": null,
  "对照类型": "待确认",
  "配方": [
    {
      "代号": "E1",
      "作者原名": "TE-5%",
      "组分": [
        {
          "名称": "TEGDME",
          "角色": "角色待原文确认",
          "用量": null,
          "单位": "",
          "备注": "其余用量和比例见配方原文；未自动分配混合比例"
        },
        {
          "名称": "LiTFSI",
          "角色": "盐",
          "用量": null,
          "单位": "",
          "备注": "其余用量和比例见配方原文；未自动分配混合比例"
        },
        {
          "名称": "LiNO3",
          "角色": "添加剂",
          "用量": null,
          "单位": "",
          "备注": "其余用量和比例见配方原文；未自动分配混合比例"
        },
        {
          "名称": "DOL",
          "角色": "角色待原文确认",
          "用量": "5",
          "单位": "wt%",
          "备注": "其余用量和比例见配方原文；未自动分配混合比例"
        }
      ],
      "配方原文记载": "TEGDME，LiTFSI 与 LiNO3 各 1 mol kg-1，+ 5 wt% DOL",
      "原句": "",
      "证据核对": {
        "状态": "缺原句",
        "原句": "",
        "定位": []
      },
      "状态": "沿用已有配方；组分角色及比例未完整核实"
    },
    {
      "代号": "E2",
      "作者原名": "TE-10%",
      "组分": [
        {
          "名称": "DOL",
          "角色": "角色待原文确认",
          "用量": "10",
          "单位": "wt%",
          "备注": "其余用量和比例见配方原文；未自动分配混合比例"
        }
      ],
      "配方原文记载": "同上 + 10 wt% DOL",
      "原句": "",
      "证据核对": {
        "状态": "缺原句",
        "原句": "",
        "定位": []
      },
      "状态": "沿用已有配方；组分角色及比例未完整核实"
    },
    {
      "代号": "E3",
      "作者原名": "TE-15%",
      "组分": [
        {
          "名称": "DOL",
          "角色": "角色待原文确认",
          "用量": "15",
          "单位": "wt%",
          "备注": "其余用量和比例见配方原文；未自动分配混合比例"
        }
      ],
      "配方原文记载": "同上 + 15 wt% DOL",
      "原句": "",
      "证据核对": {
        "状态": "缺原句",
        "原句": "",
        "定位": []
      },
      "状态": "沿用已有配方；组分角色及比例未完整核实"
    },
    {
      "代号": "E4",
      "作者原名": "DOL:DME-control",
      "组分": [
        {
          "名称": "DOL",
          "角色": "角色待原文确认",
          "用量": null,
          "单位": "",
          "备注": "其余用量和比例见配方原文；未自动分配混合比例"
        },
        {
          "名称": "DME",
          "角色": "角色待原文确认",
          "用量": null,
          "单位": "",
          "备注": "其余用量和比例见配方原文；未自动分配混合比例"
        },
        {
          "名称": "LiTFSI",
          "角色": "盐",
          "用量": null,
          "单位": "",
          "备注": "其余用量和比例见配方原文；未自动分配混合比例"
        },
        {
          "名称": "LiNO3",
          "角色": "添加剂",
          "用量": null,
          "单位": "",
          "备注": "其余用量和比例见配方原文；未自动分配混合比例"
        }
      ],
      "配方原文记载": "DOL:DME 1:1 w/w，LiTFSI 与 LiNO3 各 1 mol kg-1（只在另一套条件下测）",
      "原句": "",
      "证据核对": {
        "状态": "缺原句",
        "原句": "",
        "定位": []
      },
      "状态": "沿用已有配方；组分角色及比例未完整核实"
    }
  ],
  "梯度": [],
  "性质": [
    {
      "性质": "旧记录溶剂化依据",
      "比较": "E3 vs E1",
      "原记载": "加权介电常数 εw 7.77 → 7.71（配方计算）；Li+ 迁移数 0.55 → 0.50（实测）；未给溶剂化强弱结论",
      "状态": "未分开 Li+ 溶剂化/多硫化物溶剂化/溶解度，待补提"
    },
    {
      "性质": "旧记录溶剂化依据",
      "比较": "E2 vs E1",
      "原记载": "同上",
      "状态": "未分开 Li+ 溶剂化/多硫化物溶剂化/溶解度，待补提"
    },
    {
      "性质": "旧记录溶剂化依据",
      "比较": "E3 vs E1",
      "原记载": "同上",
      "状态": "未分开 Li+ 溶剂化/多硫化物溶剂化/溶解度，待补提"
    },
    {
      "性质": "旧记录溶剂化依据",
      "比较": "E2 vs E1",
      "原记载": "同上",
      "状态": "未分开 Li+ 溶剂化/多硫化物溶剂化/溶解度，待补提"
    }
  ],
  "测试": [
    {
      "编号": "C1",
      "名称": "C1",
      "电池": "CR2032",
      "硫载量": "1.7–2.1 mg cm-2",
      "E/S": "15",
      "E/S单位": "原文单位",
      "锂厚": "未报告",
      "倍率": "C/5",
      "倍率备注": "",
      "1C定义": "1675 mA g-1",
      "化成": "未独立核对",
      "温度": "未报告",
      "LiNO₃": "见各配方，测试覆盖关系待核",
      "条件原句": "The S:MWCNTs 90:10 w/w cathode was subsequently tested in a Li cell using the TE- ACS Applied Energy Materials www.acsaem.org Article",
      "配方": [
        "E3",
        "E1",
        "E2"
      ],
      "结果": [
        {
          "编号": "R001",
          "指标": "首圈容量",
          "取值点": "C/5 活化初期",
          "比较A": "E3",
          "比较B": "E1",
          "数值": {
            "E3": "270",
            "E1": "140"
          },
          "单位": "mAh g-1",
          "原句": "The figure displays an increase of the delivered cell capacity during the initial stage from 140 to 360 mA h g-1 for TE-5%, from 220 to 530 mA h g-1 for TE-10%, and from 270 to 570 mA h for TE-15%.",
          "证据核对": {
            "状态": "原句定位通过",
            "原句": "The figure displays an increase of the delivered cell capacity during the initial stage from 140 to 360 mA h g-1 for TE-5%, from 220 to 530 mA h g-1 for TE-10%, and from 270 to 570 mA h for TE-15%.",
            "定位": [
              {
                "证据编号": "M0175",
                "部分": "main",
                "页": 10,
                "完整句": "The figure displays an increase of the delivered cell capacity during the initial stage from 140 to 360 mA h g−1 for TE-5%, from 220 to 530 mA h g−1 for TE-10%, and from 270 to 570 mA h for TE-15%."
              }
            ]
          },
          "方向": "变好",
          "判定依据": "程序比较同项数值",
          "旧方向": "A更好",
          "位置": "正文",
          "备注": "",
          "记录来源": "沿用既有提取，非本轮盲提"
        },
        {
          "编号": "R002",
          "指标": "其他",
          "取值点": "活化速度（容量上升速率）",
          "比较A": "E3",
          "比较B": "E1",
          "数值": {
            "E3": "",
            "E1": ""
          },
          "单位": "",
          "原句": "Interestingly, the capacity growth speed decreases from TE-5% to TE-15%, thus suggesting a faster cell activation for lower DOL concentration.",
          "证据核对": {
            "状态": "原句定位通过",
            "原句": "Interestingly, the capacity growth speed decreases from TE-5% to TE-15%, thus suggesting a faster cell activation for lower DOL concentration.",
            "定位": [
              {
                "证据编号": "M0176",
                "部分": "main",
                "页": 10,
                "完整句": "Interestingly, the capacity growth speed decreases from TE-5% to TE-15%, thus suggesting a faster cell activation for lower DOL concentration."
              }
            ]
          },
          "方向": "变坏",
          "判定依据": "沿用旧定性判断，语义待核",
          "旧方向": "A更差",
          "位置": "仅图（文字给方向）",
          "备注": "",
          "记录来源": "沿用既有提取，非本轮盲提"
        },
        {
          "编号": "R003",
          "指标": "循环保持率或寿命",
          "取值点": "末期（A 100 圈后渐衰至 250；B 117 圈后突然失活 <100）",
          "比较A": "E3",
          "比较B": "E1",
          "数值": {
            "E3": "250",
            "E1": "<100"
          },
          "单位": "mAh g-1",
          "原句": "On the other hand, TE-15% allows in the cell a stable, steady-state capacity between 500 and 550 mA h g-1, although a gradual deactivation occurs after 100 cycles to a final capacity of 250 mA h g-1 (Figure 5d).",
          "证据核对": {
            "状态": "原句定位通过",
            "原句": "On the other hand, TE-15% allows in the cell a stable, steady-state capacity between 500 and 550 mA h g-1, although a gradual deactivation occurs after 100 cycles to a final capacity of 250 mA h g-1 (Figure 5d).",
            "定位": [
              {
                "证据编号": "M0182",
                "部分": "main",
                "页": 10,
                "完整句": "On the other hand, TE-15% allows in the cell a stable, steady-state capacity between 500 and 550 mA h g−1, although a gradual deactivation occurs after 100 cycles to a final capacity of 250 mA h g−1 (Figure 5d)."
              }
            ]
          },
          "方向": "变好",
          "判定依据": "沿用旧定性判断，语义待核",
          "旧方向": "A更好",
          "位置": "正文",
          "备注": "",
          "记录来源": "沿用既有提取，非本轮盲提"
        },
        {
          "编号": "R004",
          "指标": "首圈容量",
          "取值点": "C/5 活化初期",
          "比较A": "E2",
          "比较B": "E1",
          "数值": {
            "E2": "220",
            "E1": "140"
          },
          "单位": "mAh g-1",
          "原句": "The figure displays an increase of the delivered cell capacity during the initial stage from 140 to 360 mA h g-1 for TE-5%, from 220 to 530 mA h g-1 for TE-10%, and from 270 to 570 mA h for TE-15%.",
          "证据核对": {
            "状态": "原句定位通过",
            "原句": "The figure displays an increase of the delivered cell capacity during the initial stage from 140 to 360 mA h g-1 for TE-5%, from 220 to 530 mA h g-1 for TE-10%, and from 270 to 570 mA h for TE-15%.",
            "定位": [
              {
                "证据编号": "M0175",
                "部分": "main",
                "页": 10,
                "完整句": "The figure displays an increase of the delivered cell capacity during the initial stage from 140 to 360 mA h g−1 for TE-5%, from 220 to 530 mA h g−1 for TE-10%, and from 270 to 570 mA h for TE-15%."
              }
            ]
          },
          "方向": "变好",
          "判定依据": "程序比较同项数值",
          "旧方向": "A更好",
          "位置": "正文",
          "备注": "",
          "记录来源": "沿用既有提取，非本轮盲提"
        },
        {
          "编号": "R005",
          "指标": "其他",
          "取值点": "活化速度（容量上升速率）",
          "比较A": "E2",
          "比较B": "E1",
          "数值": {
            "E2": "",
            "E1": ""
          },
          "单位": "",
          "原句": "Interestingly, the capacity growth speed decreases from TE-5% to TE-15%, thus suggesting a faster cell activation for lower DOL concentration.",
          "证据核对": {
            "状态": "原句定位通过",
            "原句": "Interestingly, the capacity growth speed decreases from TE-5% to TE-15%, thus suggesting a faster cell activation for lower DOL concentration.",
            "定位": [
              {
                "证据编号": "M0176",
                "部分": "main",
                "页": 10,
                "完整句": "Interestingly, the capacity growth speed decreases from TE-5% to TE-15%, thus suggesting a faster cell activation for lower DOL concentration."
              }
            ]
          },
          "方向": "变坏",
          "判定依据": "沿用旧定性判断，语义待核",
          "旧方向": "A更差",
          "位置": "仅图（文字给方向）",
          "备注": "",
          "记录来源": "沿用既有提取，非本轮盲提"
        },
        {
          "编号": "R006",
          "指标": "循环保持率或寿命",
          "取值点": "寿命终点（A 130 圈后 406；B 117 圈后突然失活 <100）",
          "比较A": "E2",
          "比较B": "E1",
          "数值": {
            "E2": "130 圈后 406",
            "E1": "117 圈失活"
          },
          "单位": "",
          "原句": "However, the low concentration of the cosolvent in TE-5% limits the discharge capacity of the cell to a maximum of 420 mA h g-1 and promotes the discharge/charge overvoltage, leading to a sudden deactivation of the electrochemical process after 117 cycles with capacity below 100 mA h g-1 (Figure 5d).",
          "证据核对": {
            "状态": "原句定位通过",
            "原句": "However, the low concentration of the cosolvent in TE-5% limits the discharge capacity of the cell to a maximum of 420 mA h g-1 and promotes the discharge/charge overvoltage, leading to a sudden deactivation of the electrochemical process after 117 cycles with capacity below 100 mA h g-1 (Figure 5d).",
            "定位": [
              {
                "证据编号": "M0181",
                "部分": "main",
                "页": 10,
                "完整句": "However, the low concentration of the cosolvent in TE-5% limits the discharge capacity of the cell to a maximum of 420 mA h g−1 and promotes the discharge/charge overvoltage, leading to a sudden deactivation of the electrochemical process after 117 cycles with capacity below 100 mA h g−1 (Figure 5d)."
              }
            ]
          },
          "方向": "变好",
          "判定依据": "沿用旧定性判断，语义待核",
          "旧方向": "A更好",
          "位置": "正文",
          "备注": "A 值原句：The cell using TE-10% reveals a fluctuation of the capacity between 400 and 580 mA h g-1 and a decrease limited to 406 mA h g-1 after 130 cycles (Figure 5d).",
          "记录来源": "沿用既有提取，非本轮盲提"
        }
      ],
      "状态": "旧条件组；按 v4 测试定义拆分尚待复核",
      "证据核对": {
        "状态": "原句定位通过",
        "原句": "The S:MWCNTs 90:10 w/w cathode was subsequently tested in a Li cell using the TE- ACS Applied Energy Materials www.acsaem.org Article",
        "定位": [
          {
            "证据编号": "M0080",
            "部分": "main",
            "页": 3,
            "完整句": "The S:MWCNTs 90:10 w/w cathode was subsequently tested in a Li cell using the TE- ACS Applied Energy Materials www.acsaem.org Article https://doi.org/10.1021/acsaem.3c01966 ACS Appl."
          }
        ]
      }
    },
    {
      "编号": "C2",
      "名称": "C2",
      "电池": "CR2032",
      "硫载量": "约 2.0 mg cm-2",
      "E/S": "15",
      "E/S单位": "原文单位",
      "锂厚": "未报告",
      "倍率": "倍率阶梯 C/20–C/2",
      "倍率备注": "",
      "1C定义": "1675 mA g-1",
      "化成": "未独立核对",
      "温度": "未报告",
      "LiNO₃": "见各配方，测试覆盖关系待核",
      "条件原句": "",
      "配方": [
        "E3",
        "E1",
        "E2"
      ],
      "结果": [
        {
          "编号": "R007",
          "指标": "倍率容量",
          "取值点": "C/5 稳态",
          "比较A": "E3",
          "比较B": "E1",
          "数值": {
            "E3": "640",
            "E1": "150"
          },
          "单位": "mAh g-1",
          "原句": "On the other hand, only TE-15% and TE-10% exhibit an acceptable response at C/5 showing capacities of 640 and around 500 mA h g-1, respectively, while the capacity delivered by TE-5% is limited to 150 mA h g-1.",
          "证据核对": {
            "状态": "原句定位通过",
            "原句": "On the other hand, only TE-15% and TE-10% exhibit an acceptable response at C/5 showing capacities of 640 and around 500 mA h g-1, respectively, while the capacity delivered by TE-5% is limited to 150 mA h g-1.",
            "定位": [
              {
                "证据编号": "M0200",
                "部分": "main",
                "页": 11,
                "完整句": "On the other hand, only TE-15% and TE-10% exhibit an acceptable response at C/5 showing capacities of 640 and around 500 mA h g−1, respectively, while the capacity delivered by TE-5% is limited to 150 mA h g−1."
              }
            ]
          },
          "方向": "变好",
          "判定依据": "程序比较同项数值",
          "旧方向": "A更好",
          "位置": "正文",
          "备注": "",
          "记录来源": "沿用既有提取，非本轮盲提"
        },
        {
          "编号": "R008",
          "指标": "倍率容量",
          "取值点": "C/20 稳态",
          "比较A": "E3",
          "比较B": "E1",
          "数值": {
            "E3": "920",
            "E1": "900"
          },
          "单位": "mAh g-1",
          "原句": "trend (Figure S6d) reveal full development of the Li-S conversion process at C/20, C/10, and C/8 for all the solutions with steady-state capacities of 920, 810, and 725 mA h g-1 for TE-15%, 880, 735, and 610 mA h g-1 for TE-10%, and 900, 760, and 670 mA h g-1 for TE-5%, respectively.",
          "证据核对": {
            "状态": "原句定位通过",
            "原句": "trend (Figure S6d) reveal full development of the Li-S conversion process at C/20, C/10, and C/8 for all the solutions with steady-state capacities of 920, 810, and 725 mA h g-1 for TE-15%, 880, 735, and 610 mA h g-1 for TE-10%, and 900, 760, and 670 mA h g-1 for TE-5%, respectively.",
            "定位": [
              {
                "证据编号": "M0199",
                "部分": "main",
                "页": 11,
                "完整句": "trend (Figure S6d) reveal full development of the Li−S conversion process at C/20, C/10, and C/8 for all the solutions with steady-state capacities of 920, 810, and 725 mA h g−1 for TE-15%, 880, 735, and 610 mA h g−1 for TE-10%, and 900, 760, and 670 mA h g−1 for TE-5%, respectively."
              }
            ]
          },
          "方向": "差异小",
          "判定依据": "程序按 <5%",
          "旧方向": "差异小",
          "位置": "正文",
          "备注": "",
          "记录来源": "沿用既有提取，非本轮盲提"
        },
        {
          "编号": "R009",
          "指标": "倍率容量",
          "取值点": "C/5 稳态",
          "比较A": "E2",
          "比较B": "E1",
          "数值": {
            "E2": "约 500",
            "E1": "150"
          },
          "单位": "mAh g-1",
          "原句": "On the other hand, only TE-15% and TE-10% exhibit an acceptable response at C/5 showing capacities of 640 and around 500 mA h g-1, respectively, while the capacity delivered by TE-5% is limited to 150 mA h g-1.",
          "证据核对": {
            "状态": "原句定位通过",
            "原句": "On the other hand, only TE-15% and TE-10% exhibit an acceptable response at C/5 showing capacities of 640 and around 500 mA h g-1, respectively, while the capacity delivered by TE-5% is limited to 150 mA h g-1.",
            "定位": [
              {
                "证据编号": "M0200",
                "部分": "main",
                "页": 11,
                "完整句": "On the other hand, only TE-15% and TE-10% exhibit an acceptable response at C/5 showing capacities of 640 and around 500 mA h g−1, respectively, while the capacity delivered by TE-5% is limited to 150 mA h g−1."
              }
            ]
          },
          "方向": "变好",
          "判定依据": "沿用旧定性判断，语义待核",
          "旧方向": "A更好",
          "位置": "正文",
          "备注": "",
          "记录来源": "沿用既有提取，非本轮盲提"
        },
        {
          "编号": "R010",
          "指标": "倍率容量",
          "取值点": "C/20 稳态",
          "比较A": "E2",
          "比较B": "E1",
          "数值": {
            "E2": "880",
            "E1": "900"
          },
          "单位": "mAh g-1",
          "原句": "trend (Figure S6d) reveal full development of the Li-S conversion process at C/20, C/10, and C/8 for all the solutions with steady-state capacities of 920, 810, and 725 mA h g-1 for TE-15%, 880, 735, and 610 mA h g-1 for TE-10%, and 900, 760, and 670 mA h g-1 for TE-5%, respectively.",
          "证据核对": {
            "状态": "原句定位通过",
            "原句": "trend (Figure S6d) reveal full development of the Li-S conversion process at C/20, C/10, and C/8 for all the solutions with steady-state capacities of 920, 810, and 725 mA h g-1 for TE-15%, 880, 735, and 610 mA h g-1 for TE-10%, and 900, 760, and 670 mA h g-1 for TE-5%, respectively.",
            "定位": [
              {
                "证据编号": "M0199",
                "部分": "main",
                "页": 11,
                "完整句": "trend (Figure S6d) reveal full development of the Li−S conversion process at C/20, C/10, and C/8 for all the solutions with steady-state capacities of 920, 810, and 725 mA h g−1 for TE-15%, 880, 735, and 610 mA h g−1 for TE-10%, and 900, 760, and 670 mA h g−1 for TE-5%, respectively."
              }
            ]
          },
          "方向": "差异小",
          "判定依据": "程序按 <5%",
          "旧方向": "差异小",
          "位置": "正文",
          "备注": "",
          "记录来源": "沿用既有提取，非本轮盲提"
        }
      ],
      "状态": "旧条件组；按 v4 测试定义拆分尚待复核",
      "证据核对": {
        "状态": "缺原句",
        "原句": "",
        "定位": []
      }
    }
  ],
  "机制": [],
  "设计主张": [],
  "缺口": [
    "配方组分与梯度档位尚需按全文完整补提",
    "旧条件组未完全按 v4 拆成同条件测试",
    "机制与来源标签尚需语义复核",
    "未进行本轮独立读图"
  ],
  "原始参考文件": "output\\第二阶段_C步试提\\json\\P352.json",
  "SI文本状态": "存在",
  "本轮GPT机制": [
    {
      "编号": "G01",
      "证据编号": "M0193",
      "概括": "少量 DOL 可能改善初期 Li+ 交换而加快活化，但 TE-5% 的较高黏度使极化上升并在 117 圈失效。",
      "原句": "In spite, the low DOL content in TE-5% ensures a fast activation to the cell likely due to the enhanced Li+ exchange allowed by the lower Ea and εw (see Figure 1) but limits the discharge capacity and leads to cell failure after 117 cycles due to the excessive polarization raise attributed to the relevant viscosity of the solution.",
      "部分": "main",
      "页": 10,
      "来源": "本文推测",
      "过程大类": [
        "正极反应"
      ],
      "记录来源": "本轮 GPT 阅读原文候选句后补提；用户未逐项确认",
      "比较范围": "原句所指体系；未强行指定 A/B",
      "落到": []
    },
    {
      "编号": "G02",
      "证据编号": "M0123",
      "概括": "作者推测较高 DOL 含量因其在锂表面的成膜反应，使 TE-15% 初期过电压更高。",
      "原句": "This may be attributed to the reactivity of the cyclic ether on the Li surface to form the SEI layer,44 which would lead to a more relevant overvoltage in TE-15% than in TE-5% and TE-10% at the beginning of the test due to the higher content of DOL in the solution.",
      "部分": "main",
      "页": 6,
      "来源": "本文推测",
      "过程大类": [
        "负极锂"
      ],
      "记录来源": "本轮 GPT 阅读原文候选句后补提；用户未逐项确认",
      "比较范围": "原句所指体系；未强行指定 A/B",
      "落到": []
    },
    {
      "编号": "G03",
      "证据编号": "M0111",
      "概括": "作者由界面电阻变化推测 DOL 有助于在静置中形成有利 SEI，但该句同时包含前人 SEI 生长溶解解释。",
      "原句": "The progressive increase and sporadic decreases of the interphase resistance are associated with growth and partial dissolution of the SEI on the lithium surface, leading to stabilization of the passivation layer and protection of the alkali metal.61 Interestingly, TE-5% exhibits generally higher values and lower stability of Ri, followed by TE-10% and TE- 15%, thus suggesting that the DOL can lead to a favorable SEI upon the statical storage.53 Figure 2b−d displays the voltammograms recorded via CV between 0.01 and 2.0 V vs Li+/Li (cathodic scan) and LSV from OCV condition to 5.0 V vs Li+/Li (anodic scan) on Li|SPC cells to determine the ESW of TE-5% (Figure 2b), TE-10% (Figure 2c), and TE-15% (Figure 2d).",
      "部分": "main",
      "页": 5,
      "来源": "本文推测",
      "过程大类": [
        "负极锂"
      ],
      "记录来源": "本轮 GPT 阅读原文候选句后补提；用户未逐项确认",
      "比较范围": "原句所指体系；未强行指定 A/B",
      "落到": []
    }
  ]
}
