Repository: zhuonanli08/Li-S_Electrolyte_Conflicts

File: output/GPT_v4_调试集53篇_2026-10-24/v4_records/P354.json
{
  "文献编号": "P354",
  "DOI": "10.1021/acsami.3c06624",
  "文献": "Improvement of Lithium-Sulfur Battery Performance by Porous Carbon Selection and LiFSI-DME Electrolyte Optimization",
  "全文缓存": "10.1021_acsami.3c06624",
  "格式": "v4迁移与补提",
  "提取来源": "既有 Claude 开发材料迁移；GPT 原文核对和补提；非独立提取",
  "对照": null,
  "对照类型": "待确认",
  "配方": [
    {
      "代号": "E1",
      "作者原名": "3 M LiFSI/DME",
      "组分": [
        {
          "名称": "LiFSI",
          "角色": "盐",
          "用量": "3",
          "单位": "M",
          "备注": "其余用量和比例见配方原文；未自动分配混合比例"
        },
        {
          "名称": "DME",
          "角色": "角色待原文确认",
          "用量": null,
          "单位": "",
          "备注": "其余用量和比例见配方原文；未自动分配混合比例"
        }
      ],
      "配方原文记载": "3 M LiFSI，DME（LiFSI:DME 1:2.2 摩尔）",
      "原句": "",
      "证据核对": {
        "状态": "缺原句",
        "原句": "",
        "定位": []
      },
      "状态": "沿用已有配方；组分角色及比例未完整核实"
    },
    {
      "代号": "E2",
      "作者原名": "3.6 M LiFSI/DME",
      "组分": [
        {
          "名称": "LiFSI",
          "角色": "盐",
          "用量": "3.6",
          "单位": "M",
          "备注": "其余用量和比例见配方原文；未自动分配混合比例"
        },
        {
          "名称": "DME",
          "角色": "角色待原文确认",
          "用量": null,
          "单位": "",
          "备注": "其余用量和比例见配方原文；未自动分配混合比例"
        }
      ],
      "配方原文记载": "3.6 M LiFSI，DME（1:2）",
      "原句": "",
      "证据核对": {
        "状态": "缺原句",
        "原句": "",
        "定位": []
      },
      "状态": "沿用已有配方；组分角色及比例未完整核实"
    },
    {
      "代号": "E3",
      "作者原名": "4 M LiFSI/DME",
      "组分": [
        {
          "名称": "LiFSI",
          "角色": "盐",
          "用量": "4",
          "单位": "M",
          "备注": "其余用量和比例见配方原文；未自动分配混合比例"
        },
        {
          "名称": "DME",
          "角色": "角色待原文确认",
          "用量": null,
          "单位": "",
          "备注": "其余用量和比例见配方原文；未自动分配混合比例"
        }
      ],
      "配方原文记载": "4 M LiFSI，DME（1:1.4）",
      "原句": "",
      "证据核对": {
        "状态": "缺原句",
        "原句": "",
        "定位": []
      },
      "状态": "沿用已有配方；组分角色及比例未完整核实"
    },
    {
      "代号": "E4",
      "作者原名": "3 M LiFSI in DME/HFE",
      "组分": [
        {
          "名称": "LiFSI",
          "角色": "盐",
          "用量": "3",
          "单位": "M",
          "备注": "其余用量和比例见配方原文；未自动分配混合比例"
        },
        {
          "名称": "DME",
          "角色": "角色待原文确认",
          "用量": null,
          "单位": "",
          "备注": "其余用量和比例见配方原文；未自动分配混合比例"
        },
        {
          "名称": "HFE",
          "角色": "角色待原文确认",
          "用量": null,
          "单位": "",
          "备注": "其余用量和比例见配方原文；未自动分配混合比例"
        }
      ],
      "配方原文记载": "3 M LiFSI，DME/HFE 1:1 v/v（LiFSI:DME:HFE 1:1.2:0.83）",
      "原句": "",
      "证据核对": {
        "状态": "缺原句",
        "原句": "",
        "定位": []
      },
      "状态": "沿用已有配方；组分角色及比例未完整核实"
    }
  ],
  "梯度": [],
  "性质": [
    {
      "性质": "旧记录溶剂化依据",
      "比较": "E2 vs E1",
      "原记载": "摩尔比推算自由 DME（3.6 M 几乎无自由 DME）；Li2S8 混合变色试验：浓度越高多硫化物溶解越受抑制（同篇实验）",
      "状态": "未分开 Li+ 溶剂化/多硫化物溶剂化/溶解度，待补提"
    },
    {
      "性质": "旧记录溶剂化依据",
      "比较": "E3 vs E1",
      "原记载": "同上",
      "状态": "未分开 Li+ 溶剂化/多硫化物溶剂化/溶解度，待补提"
    },
    {
      "性质": "旧记录溶剂化依据",
      "比较": "E2 vs E1",
      "原记载": "同上",
      "状态": "未分开 Li+ 溶剂化/多硫化物溶剂化/溶解度，待补提"
    },
    {
      "性质": "旧记录溶剂化依据",
      "比较": "E4 vs E1",
      "原记载": "Li2S8 混合变色试验 + 无高电位平台：HFE 稀释抑制多硫化物溶解（同篇实验）",
      "状态": "未分开 Li+ 溶剂化/多硫化物溶剂化/溶解度，待补提"
    }
  ],
  "测试": [
    {
      "编号": "C1",
      "名称": "C1",
      "电池": "扣式",
      "硫载量": "（SI，未提取）",
      "E/S": "未报告",
      "E/S单位": "原文单位",
      "锂厚": "200 µm",
      "倍率": "0.1C",
      "倍率备注": "",
      "1C定义": "1672 mA g-1",
      "化成": "未独立核对",
      "温度": "未报告",
      "LiNO₃": "见各配方，测试覆盖关系待核",
      "条件原句": "The electrolyte used for each Li-S battery was fixed at 52.0 µL.",
      "配方": [
        "E2",
        "E1",
        "E3",
        "E4"
      ],
      "结果": [
        {
          "编号": "R001",
          "指标": "指定圈数容量",
          "取值点": "第 2 圈",
          "比较A": "E2",
          "比较B": "E1",
          "数值": {
            "E2": "1578.8",
            "E1": "1462.9"
          },
          "单位": "mAh g-1",
          "原句": "The capacity retentions of 3.6 and 4 M LiFSI/DME, calculated by dividing the discharge capacity at the 50th cycle (82.3 and 161.6 mA h g-1) by the discharge capacity at the 2nd cycle (1578.8 and 1475.4 mA h g-1), were 5.21 and 11.0%, respectively.",
          "证据核对": {
            "状态": "原句定位通过",
            "原句": "The capacity retentions of 3.6 and 4 M LiFSI/DME, calculated by dividing the discharge capacity at the 50th cycle (82.3 and 161.6 mA h g-1) by the discharge capacity at the 2nd cycle (1578.8 and 1475.4 mA h g-1), were 5.21 and 11.0%, respectively.",
            "定位": [
              {
                "证据编号": "M0156",
                "部分": "main",
                "页": 5,
                "完整句": "The capacity retentions of 3.6 and 4 M LiFSI/DME, calculated by dividing the discharge capacity at the 50th cycle (82.3 and 161.6 mA h g−1) by the discharge capacity at the 2nd cycle (1578.8 and 1475.4 mA h g−1), were 5.21 and 11.0%, respectively."
              }
            ]
          },
          "方向": "变好",
          "判定依据": "程序比较同项数值",
          "旧方向": "A更好",
          "位置": "正文",
          "备注": "",
          "记录来源": "沿用既有提取，非本轮盲提"
        },
        {
          "编号": "R002",
          "指标": "指定圈数容量",
          "取值点": "第 50 圈",
          "比较A": "E2",
          "比较B": "E1",
          "数值": {
            "E2": "82.3",
            "E1": "732.3"
          },
          "单位": "mAh g-1",
          "原句": "The HFE dilution suppressed the continuous capacity decay of 3 M LiFSI/DME and improved the capacity retention rate, calculated by dividing the discharge capacity at the 50th cycle (732.3 and 830.4 mA h g-1) by the discharge capacity at the 2nd cycle (1462.9 and 1347.7 mA h g-1), from 50.0 to 61.6%.",
          "证据核对": {
            "状态": "原句定位通过",
            "原句": "The HFE dilution suppressed the continuous capacity decay of 3 M LiFSI/DME and improved the capacity retention rate, calculated by dividing the discharge capacity at the 50th cycle (732.3 and 830.4 mA h g-1) by the discharge capacity at the 2nd cycle (1462.9 and 1347.7 mA h g-1), from 50.0 to 61.6%.",
            "定位": [
              {
                "证据编号": "M0178",
                "部分": "main",
                "页": 6,
                "完整句": "The HFE dilution suppressed the continuous capacity decay of 3 M LiFSI/DME and improved the capacity retention rate, calculated by dividing the discharge capacity at the 50th cycle (732.3 and 830.4 mA h g−1) by the discharge capacity at the 2nd cycle (1462.9 and 1347.7 mA h g−1), from 50.0 to 61.6%."
              }
            ]
          },
          "方向": "变坏",
          "判定依据": "程序比较同项数值",
          "旧方向": "A更差",
          "位置": "正文",
          "备注": "",
          "记录来源": "沿用既有提取，非本轮盲提"
        },
        {
          "编号": "R003",
          "指标": "容量保持率",
          "取值点": "第 50 圈 / 第 2 圈",
          "比较A": "E2",
          "比较B": "E1",
          "数值": {
            "E2": "5.21",
            "E1": "50.0"
          },
          "单位": "%",
          "原句": "The capacity retentions of 3.6 and 4 M LiFSI/DME, calculated by dividing the discharge capacity at the 50th cycle (82.3 and 161.6 mA h g-1) by the discharge capacity at the 2nd cycle (1578.8 and 1475.4 mA h g-1), were 5.21 and 11.0%, respectively.",
          "证据核对": {
            "状态": "原句定位通过",
            "原句": "The capacity retentions of 3.6 and 4 M LiFSI/DME, calculated by dividing the discharge capacity at the 50th cycle (82.3 and 161.6 mA h g-1) by the discharge capacity at the 2nd cycle (1578.8 and 1475.4 mA h g-1), were 5.21 and 11.0%, respectively.",
            "定位": [
              {
                "证据编号": "M0156",
                "部分": "main",
                "页": 5,
                "完整句": "The capacity retentions of 3.6 and 4 M LiFSI/DME, calculated by dividing the discharge capacity at the 50th cycle (82.3 and 161.6 mA h g−1) by the discharge capacity at the 2nd cycle (1578.8 and 1475.4 mA h g−1), were 5.21 and 11.0%, respectively."
              }
            ]
          },
          "方向": "变坏",
          "判定依据": "程序比较同项数值",
          "旧方向": "A更差",
          "位置": "正文",
          "备注": "",
          "记录来源": "沿用既有提取，非本轮盲提"
        },
        {
          "编号": "R004",
          "指标": "库仑效率",
          "取值点": "50 圈平均",
          "比较A": "E2",
          "比较B": "E1",
          "数值": {
            "E2": "90.8",
            "E1": "97.1"
          },
          "单位": "%",
          "原句": "Furthermore, the average coulombic efficiencies of 3.6 and 4 M LiFSI/DME were 90.8 and 92.6%, respectively.",
          "证据核对": {
            "状态": "原句定位通过",
            "原句": "Furthermore, the average coulombic efficiencies of 3.6 and 4 M LiFSI/DME were 90.8 and 92.6%, respectively.",
            "定位": [
              {
                "证据编号": "M0157",
                "部分": "main",
                "页": 5,
                "完整句": "Furthermore, the average coulombic efficiencies of 3.6 and 4 M LiFSI/DME were 90.8 and 92.6%, respectively."
              }
            ]
          },
          "方向": "变坏",
          "判定依据": "程序比较同项数值",
          "旧方向": "A更差",
          "位置": "正文",
          "备注": "",
          "记录来源": "沿用既有提取，非本轮盲提"
        },
        {
          "编号": "R005",
          "指标": "指定圈数容量",
          "取值点": "第 2 圈",
          "比较A": "E3",
          "比较B": "E1",
          "数值": {
            "E3": "1475.4",
            "E1": "1462.9"
          },
          "单位": "mAh g-1",
          "原句": "The capacity retentions of 3.6 and 4 M LiFSI/DME, calculated by dividing the discharge capacity at the 50th cycle (82.3 and 161.6 mA h g-1) by the discharge capacity at the 2nd cycle (1578.8 and 1475.4 mA h g-1), were 5.21 and 11.0%, respectively.",
          "证据核对": {
            "状态": "原句定位通过",
            "原句": "The capacity retentions of 3.6 and 4 M LiFSI/DME, calculated by dividing the discharge capacity at the 50th cycle (82.3 and 161.6 mA h g-1) by the discharge capacity at the 2nd cycle (1578.8 and 1475.4 mA h g-1), were 5.21 and 11.0%, respectively.",
            "定位": [
              {
                "证据编号": "M0156",
                "部分": "main",
                "页": 5,
                "完整句": "The capacity retentions of 3.6 and 4 M LiFSI/DME, calculated by dividing the discharge capacity at the 50th cycle (82.3 and 161.6 mA h g−1) by the discharge capacity at the 2nd cycle (1578.8 and 1475.4 mA h g−1), were 5.21 and 11.0%, respectively."
              }
            ]
          },
          "方向": "差异小",
          "判定依据": "程序按 <5%",
          "旧方向": "差异小",
          "位置": "正文",
          "备注": "",
          "记录来源": "沿用既有提取，非本轮盲提"
        },
        {
          "编号": "R006",
          "指标": "指定圈数容量",
          "取值点": "第 50 圈",
          "比较A": "E3",
          "比较B": "E1",
          "数值": {
            "E3": "161.6",
            "E1": "732.3"
          },
          "单位": "mAh g-1",
          "原句": "The capacity retentions of 3.6 and 4 M LiFSI/DME, calculated by dividing the discharge capacity at the 50th cycle (82.3 and 161.6 mA h g-1) by the discharge capacity at the 2nd cycle (1578.8 and 1475.4 mA h g-1), were 5.21 and 11.0%, respectively.",
          "证据核对": {
            "状态": "原句定位通过",
            "原句": "The capacity retentions of 3.6 and 4 M LiFSI/DME, calculated by dividing the discharge capacity at the 50th cycle (82.3 and 161.6 mA h g-1) by the discharge capacity at the 2nd cycle (1578.8 and 1475.4 mA h g-1), were 5.21 and 11.0%, respectively.",
            "定位": [
              {
                "证据编号": "M0156",
                "部分": "main",
                "页": 5,
                "完整句": "The capacity retentions of 3.6 and 4 M LiFSI/DME, calculated by dividing the discharge capacity at the 50th cycle (82.3 and 161.6 mA h g−1) by the discharge capacity at the 2nd cycle (1578.8 and 1475.4 mA h g−1), were 5.21 and 11.0%, respectively."
              }
            ]
          },
          "方向": "变坏",
          "判定依据": "程序比较同项数值",
          "旧方向": "A更差",
          "位置": "正文",
          "备注": "",
          "记录来源": "沿用既有提取，非本轮盲提"
        },
        {
          "编号": "R007",
          "指标": "库仑效率",
          "取值点": "50 圈平均",
          "比较A": "E3",
          "比较B": "E1",
          "数值": {
            "E3": "92.6",
            "E1": "97.1"
          },
          "单位": "%",
          "原句": "Furthermore, the average coulombic efficiencies of 3.6 and 4 M LiFSI/DME were 90.8 and 92.6%, respectively.",
          "证据核对": {
            "状态": "原句定位通过",
            "原句": "Furthermore, the average coulombic efficiencies of 3.6 and 4 M LiFSI/DME were 90.8 and 92.6%, respectively.",
            "定位": [
              {
                "证据编号": "M0157",
                "部分": "main",
                "页": 5,
                "完整句": "Furthermore, the average coulombic efficiencies of 3.6 and 4 M LiFSI/DME were 90.8 and 92.6%, respectively."
              }
            ]
          },
          "方向": "变坏",
          "判定依据": "程序比较同项数值",
          "旧方向": "A更差",
          "位置": "正文",
          "备注": "",
          "记录来源": "沿用既有提取，非本轮盲提"
        },
        {
          "编号": "R010",
          "指标": "指定圈数容量",
          "取值点": "第 2 圈",
          "比较A": "E4",
          "比较B": "E1",
          "数值": {
            "E4": "1347.7",
            "E1": "1462.9"
          },
          "单位": "mAh g-1",
          "原句": "The HFE dilution suppressed the continuous capacity decay of 3 M LiFSI/DME and improved the capacity retention rate, calculated by dividing the discharge capacity at the 50th cycle (732.3 and 830.4 mA h g-1) by the discharge capacity at the 2nd cycle (1462.9 and 1347.7 mA h g-1), from 50.0 to 61.6%.",
          "证据核对": {
            "状态": "原句定位通过",
            "原句": "The HFE dilution suppressed the continuous capacity decay of 3 M LiFSI/DME and improved the capacity retention rate, calculated by dividing the discharge capacity at the 50th cycle (732.3 and 830.4 mA h g-1) by the discharge capacity at the 2nd cycle (1462.9 and 1347.7 mA h g-1), from 50.0 to 61.6%.",
            "定位": [
              {
                "证据编号": "M0178",
                "部分": "main",
                "页": 6,
                "完整句": "The HFE dilution suppressed the continuous capacity decay of 3 M LiFSI/DME and improved the capacity retention rate, calculated by dividing the discharge capacity at the 50th cycle (732.3 and 830.4 mA h g−1) by the discharge capacity at the 2nd cycle (1462.9 and 1347.7 mA h g−1), from 50.0 to 61.6%."
              }
            ]
          },
          "方向": "变坏",
          "判定依据": "程序比较同项数值",
          "旧方向": "A更差",
          "位置": "正文",
          "备注": "",
          "记录来源": "沿用既有提取，非本轮盲提"
        },
        {
          "编号": "R011",
          "指标": "指定圈数容量",
          "取值点": "第 50 圈",
          "比较A": "E4",
          "比较B": "E1",
          "数值": {
            "E4": "830.4",
            "E1": "732.3"
          },
          "单位": "mAh g-1",
          "原句": "The HFE dilution suppressed the continuous capacity decay of 3 M LiFSI/DME and improved the capacity retention rate, calculated by dividing the discharge capacity at the 50th cycle (732.3 and 830.4 mA h g-1) by the discharge capacity at the 2nd cycle (1462.9 and 1347.7 mA h g-1), from 50.0 to 61.6%.",
          "证据核对": {
            "状态": "原句定位通过",
            "原句": "The HFE dilution suppressed the continuous capacity decay of 3 M LiFSI/DME and improved the capacity retention rate, calculated by dividing the discharge capacity at the 50th cycle (732.3 and 830.4 mA h g-1) by the discharge capacity at the 2nd cycle (1462.9 and 1347.7 mA h g-1), from 50.0 to 61.6%.",
            "定位": [
              {
                "证据编号": "M0178",
                "部分": "main",
                "页": 6,
                "完整句": "The HFE dilution suppressed the continuous capacity decay of 3 M LiFSI/DME and improved the capacity retention rate, calculated by dividing the discharge capacity at the 50th cycle (732.3 and 830.4 mA h g−1) by the discharge capacity at the 2nd cycle (1462.9 and 1347.7 mA h g−1), from 50.0 to 61.6%."
              }
            ]
          },
          "方向": "变好",
          "判定依据": "程序比较同项数值",
          "旧方向": "A更好",
          "位置": "正文",
          "备注": "",
          "记录来源": "沿用既有提取，非本轮盲提"
        },
        {
          "编号": "R012",
          "指标": "库仑效率",
          "取值点": "50 圈平均",
          "比较A": "E4",
          "比较B": "E1",
          "数值": {
            "E4": "98.5",
            "E1": "97.1"
          },
          "单位": "%",
          "原句": "Moreover, the average coulombic efficiency improved from 97.1 to 98.5%.",
          "证据核对": {
            "状态": "原句定位通过",
            "原句": "Moreover, the average coulombic efficiency improved from 97.1 to 98.5%.",
            "定位": [
              {
                "证据编号": "M0179",
                "部分": "main",
                "页": 6,
                "完整句": "Moreover, the average coulombic efficiency improved from 97.1 to 98.5%."
              }
            ]
          },
          "方向": "变好",
          "判定依据": "程序比较同项数值",
          "旧方向": "A更好",
          "位置": "正文",
          "备注": "",
          "记录来源": "沿用既有提取，非本轮盲提"
        },
        {
          "编号": "R013",
          "指标": "倍率容量",
          "取值点": "高倍率（摘要：2C 943 mAh g-1）",
          "比较A": "E4",
          "比较B": "E1",
          "数值": {
            "E4": "",
            "E1": ""
          },
          "单位": "mAh g-1",
          "原句": "Furthermore, the decreased viscosity provided 3 M LiFSI in DME/HFE with superior performance at high current density (Figure 5c).",
          "证据核对": {
            "状态": "原句定位通过",
            "原句": "Furthermore, the decreased viscosity provided 3 M LiFSI in DME/HFE with superior performance at high current density (Figure 5c).",
            "定位": [
              {
                "证据编号": "M0181",
                "部分": "main",
                "页": 6,
                "完整句": "Furthermore, the decreased viscosity provided 3 M LiFSI in DME/HFE with superior performance at high current density (Figure 5c)."
              }
            ]
          },
          "方向": "变好",
          "判定依据": "沿用旧定性判断，语义待核",
          "旧方向": "A更好",
          "位置": "仅图（文字给方向）",
          "备注": "",
          "记录来源": "沿用既有提取，非本轮盲提"
        }
      ],
      "状态": "旧条件组；按 v4 测试定义拆分尚待复核",
      "证据核对": {
        "状态": "原句定位通过",
        "原句": "The electrolyte used for each Li-S battery was fixed at 52.0 µL.",
        "定位": [
          {
            "证据编号": "M0068",
            "部分": "main",
            "页": 2,
            "完整句": "The electrolyte used for each Li−S battery was fixed at 52.0 μL."
          }
        ]
      }
    },
    {
      "编号": "C2",
      "名称": "C2",
      "电池": "扣式",
      "硫载量": "未报告",
      "E/S": "未报告",
      "E/S单位": "原文单位",
      "锂厚": "200 µm",
      "倍率": "0.02C",
      "倍率备注": "",
      "1C定义": "1672 mA g-1",
      "化成": "未独立核对",
      "温度": "未报告",
      "LiNO₃": "见各配方，测试覆盖关系待核",
      "条件原句": "",
      "配方": [
        "E2",
        "E1"
      ],
      "结果": [
        {
          "编号": "R008",
          "指标": "指定圈数容量",
          "取值点": "0.02C 循环",
          "比较A": "E2",
          "比较B": "E1",
          "数值": {
            "E2": "",
            "E1": ""
          },
          "单位": "mAh g-1",
          "原句": "As a result, 3.6 and 4 M LiFSI/ DME showed higher discharge capacities than 3 M LiFSI/ DME.",
          "证据核对": {
            "状态": "原句定位通过",
            "原句": "As a result, 3.6 and 4 M LiFSI/ DME showed higher discharge capacities than 3 M LiFSI/ DME.",
            "定位": [
              {
                "证据编号": "M0167",
                "部分": "main",
                "页": 6,
                "完整句": "As a result, 3.6 and 4 M LiFSI/ DME showed higher discharge capacities than 3 M LiFSI/ DME."
              }
            ]
          },
          "方向": "变好",
          "判定依据": "沿用旧定性判断，语义待核",
          "旧方向": "A更好",
          "位置": "仅图（文字给方向）",
          "备注": "",
          "记录来源": "沿用既有提取，非本轮盲提"
        },
        {
          "编号": "R009",
          "指标": "库仑效率",
          "取值点": "0.02C 循环",
          "比较A": "E2",
          "比较B": "E1",
          "数值": {
            "E2": "",
            "E1": ""
          },
          "单位": "%",
          "原句": "In contrast, at a very low current density (0.02 C), the coulombic efficiency of the Li-S batteries improved with increasing electrolyte concentration because the non-uniform current distribution was mitigated (Figure 4c).",
          "证据核对": {
            "状态": "原句定位通过",
            "原句": "In contrast, at a very low current density (0.02 C), the coulombic efficiency of the Li-S batteries improved with increasing electrolyte concentration because the non-uniform current distribution was mitigated (Figure 4c).",
            "定位": [
              {
                "证据编号": "M0166",
                "部分": "main",
                "页": 6,
                "完整句": "In contrast, at a very low current density (0.02 C), the coulombic efficiency of the Li−S batteries improved with increasing electrolyte concentration because the non-uniform current distribution was mitigated (Figure 4c)."
              }
            ]
          },
          "方向": "变好",
          "判定依据": "沿用旧定性判断，语义待核",
          "旧方向": "A更好",
          "位置": "仅图（文字给方向）",
          "备注": "",
          "记录来源": "沿用既有提取，非本轮盲提"
        }
      ],
      "状态": "旧条件组；按 v4 测试定义拆分尚待复核",
      "证据核对": {
        "状态": "缺原句",
        "原句": "",
        "定位": []
      }
    }
  ],
  "机制": [],
  "设计主张": [],
  "缺口": [
    "配方组分与梯度档位尚需按全文完整补提",
    "旧条件组未完全按 v4 拆成同条件测试",
    "机制与来源标签尚需语义复核",
    "未进行本轮独立读图"
  ],
  "原始参考文件": "output\\第二阶段_C步试提\\json\\P354.json",
  "SI文本状态": "存在",
  "本轮GPT机制": [
    {
      "编号": "G01",
      "证据编号": "M0212",
      "概括": "作者把性能改善归因于减少游离 DME 和多硫化物溶解、降低黏度、致密锂沉积，以及适当 DME/HFE 比例抑制 FSI− 分解形成较薄 SEI 的共同作用。",
      "原句": "As a result, the Li−S batteries exhibited high discharge capacity (830 mA h g−1 at the 50th cycle), high average coulombic efficiency (98.5%), and high-rate performance because the following factors were achieved simultaneously: • The suppression of Li2Sx dissolution by reducing the amount of uncoordinated DME due to HFE dilution; • The reduction of the viscosity of the electrolyte due to HFE dilution; • The densification of deposited Li caused by increasing the local concentration of the electrolyte; and • The formation of a thin SEI on the anode because the decomposition of FSI−is suppressed due to the appropriate DME/HFE ratio.",
      "部分": "main",
      "页": 8,
      "来源": "本文结论",
      "过程大类": [
        "正极反应",
        "负极锂",
        "电解液消耗"
      ],
      "记录来源": "本轮 GPT 阅读原文候选句后补提；用户未逐项确认",
      "比较范围": "原句所指体系；未强行指定 A/B",
      "落到": []
    },
    {
      "编号": "G02",
      "证据编号": "M0200",
      "概括": "深度谱支持 HFE 稀释抑制负极 FSI− 分解，从而形成更薄 SEI。",
      "原句": "Furthermore, the surface of Li in 3 M LiFSI in DME/HFE had more Li0 than that in 3 M LiFSI/ DME at a sputtering time of 2.4−23 min.53,54 Therefore, the depth profile suggests that the SEI on Li in 3 M LiFSI in DME/HFE is thinner than that in 3 M LiFSI/DME because of the suppression of FSI−decomposition on the Li anode by HFE dilution.",
      "部分": "main",
      "页": 7,
      "来源": "本文结论",
      "过程大类": [
        "负极锂",
        "电解液消耗"
      ],
      "记录来源": "本轮 GPT 阅读原文候选句后补提；用户未逐项确认",
      "比较范围": "原句所指体系；未强行指定 A/B",
      "落到": []
    },
    {
      "编号": "G03",
      "证据编号": "M0202",
      "概括": "作者认为 HFE 比例过高提高局部浓度和 FSI− 配位，FSI− 分解形成富 LiF 的 SEI。",
      "原句": "If the HFE ratio is high in the electrolyte, that is, the local concentration is high, FSI−coordinated to Li+ increases, resulting in the formation of an LiF-rich SEI due to the decomposition of FSI−.",
      "部分": "main",
      "页": 7,
      "来源": "本文结论",
      "过程大类": [
        "负极锂",
        "电解液消耗"
      ],
      "记录来源": "本轮 GPT 阅读原文候选句后补提；用户未逐项确认",
      "比较范围": "原句所指体系；未强行指定 A/B",
      "落到": []
    }
  ]
}
