Repository: zhuonanli08/Li-S_Electrolyte_Conflicts

File: output/GPT_v4_调试集53篇_2026-10-24/v4_records/P432.json
{
  "文献编号": "P432",
  "DOI": "10.1016/j.powera.2024.100153",
  "文献": "Tri-sulfur radical trapping in lithium-sulfur batteries",
  "全文缓存": "10.1016_j.powera.2024.100153",
  "格式": "v4迁移与补提",
  "提取来源": "既有 Claude 开发材料迁移；GPT 原文核对和补提；非独立提取",
  "对照": null,
  "对照类型": "待确认",
  "配方": [
    {
      "代号": "E1",
      "作者原名": "DME:DOL",
      "组分": [
        {
          "名称": "LiTFSI",
          "角色": "盐",
          "用量": "1",
          "单位": "M",
          "备注": "其余用量和比例见配方原文；未自动分配混合比例"
        },
        {
          "名称": "DME",
          "角色": "角色待原文确认",
          "用量": null,
          "单位": "",
          "备注": "其余用量和比例见配方原文；未自动分配混合比例"
        },
        {
          "名称": "DOL",
          "角色": "角色待原文确认",
          "用量": null,
          "单位": "",
          "备注": "其余用量和比例见配方原文；未自动分配混合比例"
        }
      ],
      "配方原文记载": "1 M LiTFSI，DME/DOL 1:1 v/v",
      "原句": "",
      "证据核对": {
        "状态": "缺原句",
        "原句": "",
        "定位": []
      },
      "状态": "沿用已有配方；组分角色及比例未完整核实"
    },
    {
      "代号": "E2",
      "作者原名": "TMU:DOL",
      "组分": [
        {
          "名称": "LiTFSI",
          "角色": "盐",
          "用量": "1",
          "单位": "M",
          "备注": "其余用量和比例见配方原文；未自动分配混合比例"
        },
        {
          "名称": "DOL",
          "角色": "角色待原文确认",
          "用量": null,
          "单位": "",
          "备注": "其余用量和比例见配方原文；未自动分配混合比例"
        }
      ],
      "配方原文记载": "1 M LiTFSI，TMU/DOL 1:1 v/v",
      "原句": "",
      "证据核对": {
        "状态": "缺原句",
        "原句": "",
        "定位": []
      },
      "状态": "沿用已有配方；组分角色及比例未完整核实"
    },
    {
      "代号": "E3",
      "作者原名": "TMU:DOL + EmimTFSI",
      "组分": [],
      "配方原文记载": "E2 + 自由基捕获剂 EmimTFSI（0.78 mmol mL-1）",
      "原句": "",
      "证据核对": {
        "状态": "缺原句",
        "原句": "",
        "定位": []
      },
      "状态": "沿用已有配方；组分角色及比例未完整核实"
    },
    {
      "代号": "E4",
      "作者原名": "TMU:DOL + BmPyrTFSI",
      "组分": [],
      "配方原文记载": "E2 + BmPyrTFSI（0.78 mmol mL-1）",
      "原句": "",
      "证据核对": {
        "状态": "缺原句",
        "原句": "",
        "定位": []
      },
      "状态": "沿用已有配方；组分角色及比例未完整核实"
    },
    {
      "代号": "E5",
      "作者原名": "DME:DOL + BmPyrTFSI",
      "组分": [],
      "配方原文记载": "E1 + BmPyrTFSI（0.78 mmol mL-1）",
      "原句": "",
      "证据核对": {
        "状态": "缺原句",
        "原句": "",
        "定位": []
      },
      "状态": "沿用已有配方；组分角色及比例未完整核实"
    }
  ],
  "梯度": [],
  "性质": [
    {
      "性质": "旧记录溶剂化依据",
      "比较": "E3 vs E2",
      "原记载": "",
      "状态": "未分开 Li+ 溶剂化/多硫化物溶剂化/溶解度，待补提"
    },
    {
      "性质": "旧记录溶剂化依据",
      "比较": "E4 vs E2",
      "原记载": "",
      "状态": "未分开 Li+ 溶剂化/多硫化物溶剂化/溶解度，待补提"
    },
    {
      "性质": "旧记录溶剂化依据",
      "比较": "E5 vs E1",
      "原记载": "",
      "状态": "未分开 Li+ 溶剂化/多硫化物溶剂化/溶解度，待补提"
    }
  ],
  "测试": [
    {
      "编号": "C1",
      "名称": "C1",
      "电池": "扣式",
      "硫载量": "2.5 mg cm-2",
      "E/S": "24",
      "E/S单位": "原文单位",
      "锂厚": "125 µm",
      "倍率": "C/20",
      "倍率备注": "",
      "1C定义": "未报告",
      "化成": "未独立核对",
      "温度": "室温",
      "LiNO₃": "见各配方，测试覆盖关系待核",
      "条件原句": "Coin-cells were made using an Li foil anode of 15 mm Ø and a C/S cathode of 13 mm Ø with a loading of 2.5 mgS/cm2 separated by a 16 mm Ø Whatman glass fiber separator holding 80 µl of electrolyte cor responding to a 24 µl/mgS E/S ratio.",
      "配方": [
        "E3",
        "E2",
        "E4",
        "E5",
        "E1"
      ],
      "结果": [
        {
          "编号": "R001",
          "指标": "指定圈数容量",
          "取值点": "前 40 圈",
          "比较A": "E3",
          "比较B": "E2",
          "数值": {
            "E3": "",
            "E2": ""
          },
          "单位": "mAh g-1",
          "原句": "For the TMU based electrolyte, however, Emim im proves both the capacity and the Coulombic efficiency of the first 40 cycles (Fig. 5b).",
          "证据核对": {
            "状态": "原句定位通过",
            "原句": "For the TMU based electrolyte, however, Emim im proves both the capacity and the Coulombic efficiency of the first 40 cycles (Fig. 5b).",
            "定位": [
              {
                "证据编号": "M0203",
                "部分": "main",
                "页": 6,
                "完整句": "For the TMU based electrolyte, however, Emim im­ proves both the capacity and the Coulombic efficiency of the first 40 cycles (Fig. 5b)."
              }
            ]
          },
          "方向": "变好",
          "判定依据": "沿用旧定性判断，语义待核",
          "旧方向": "A更好",
          "位置": "仅图（文字给方向）",
          "备注": "",
          "记录来源": "沿用既有提取，非本轮盲提"
        },
        {
          "编号": "R002",
          "指标": "库仑效率",
          "取值点": "前 40 圈",
          "比较A": "E3",
          "比较B": "E2",
          "数值": {
            "E3": "",
            "E2": ""
          },
          "单位": "%",
          "原句": "For the TMU based electrolyte, however, Emim im proves both the capacity and the Coulombic efficiency of the first 40 cycles (Fig. 5b).",
          "证据核对": {
            "状态": "原句定位通过",
            "原句": "For the TMU based electrolyte, however, Emim im proves both the capacity and the Coulombic efficiency of the first 40 cycles (Fig. 5b).",
            "定位": [
              {
                "证据编号": "M0203",
                "部分": "main",
                "页": 6,
                "完整句": "For the TMU based electrolyte, however, Emim im­ proves both the capacity and the Coulombic efficiency of the first 40 cycles (Fig. 5b)."
              }
            ]
          },
          "方向": "变好",
          "判定依据": "沿用旧定性判断，语义待核",
          "旧方向": "A更好",
          "位置": "仅图（文字给方向）",
          "备注": "",
          "记录来源": "沿用既有提取，非本轮盲提"
        },
        {
          "编号": "R003",
          "指标": "寿命",
          "取值点": "失效圈数",
          "比较A": "E4",
          "比较B": "E2",
          "数值": {
            "E4": "20–25 圈失效",
            "E2": ""
          },
          "单位": "圈",
          "原句": "On the other hand, the addition of BmPyr, to both DME and TMU based electrolytes, reduces the capacity and significantly alters the po tential profiles - resulting in cell failure after only 20-25 cycles (Fig. 5)",
          "证据核对": {
            "状态": "原句定位通过",
            "原句": "On the other hand, the addition of BmPyr, to both DME and TMU based electrolytes, reduces the capacity and significantly alters the po tential profiles - resulting in cell failure after only 20-25 cycles (Fig. 5)",
            "定位": [
              {
                "证据编号": "M0212",
                "部分": "main",
                "页": 6,
                "完整句": "On the other hand, the addition of BmPyr, to both DME and TMU based electrolytes, reduces the capacity and significantly alters the po­ tential profiles – resulting in cell failure after only 20–25 cycles (Fig. 5), alongside a distinctly different PSs pathway, in particular at the start of the first slope and at the start of the charge, which corresponds to the S•− 3 formation."
              }
            ]
          },
          "方向": "变坏",
          "判定依据": "沿用旧定性判断，语义待核",
          "旧方向": "A更差",
          "位置": "正文（B 值只在图）",
          "备注": "",
          "记录来源": "沿用既有提取，非本轮盲提"
        },
        {
          "编号": "R004",
          "指标": "寿命",
          "取值点": "失效圈数",
          "比较A": "E5",
          "比较B": "E1",
          "数值": {
            "E5": "20–25 圈失效",
            "E1": ""
          },
          "单位": "圈",
          "原句": "On the other hand, the addition of BmPyr, to both DME and TMU based electrolytes, reduces the capacity and significantly alters the po tential profiles - resulting in cell failure after only 20-25 cycles (Fig. 5)",
          "证据核对": {
            "状态": "原句定位通过",
            "原句": "On the other hand, the addition of BmPyr, to both DME and TMU based electrolytes, reduces the capacity and significantly alters the po tential profiles - resulting in cell failure after only 20-25 cycles (Fig. 5)",
            "定位": [
              {
                "证据编号": "M0212",
                "部分": "main",
                "页": 6,
                "完整句": "On the other hand, the addition of BmPyr, to both DME and TMU based electrolytes, reduces the capacity and significantly alters the po­ tential profiles – resulting in cell failure after only 20–25 cycles (Fig. 5), alongside a distinctly different PSs pathway, in particular at the start of the first slope and at the start of the charge, which corresponds to the S•− 3 formation."
              }
            ]
          },
          "方向": "变坏",
          "判定依据": "沿用旧定性判断，语义待核",
          "旧方向": "A更差",
          "位置": "正文（B 值只在图）",
          "备注": "",
          "记录来源": "沿用既有提取，非本轮盲提"
        }
      ],
      "状态": "旧条件组；按 v4 测试定义拆分尚待复核",
      "证据核对": {
        "状态": "原句定位通过",
        "原句": "Coin-cells were made using an Li foil anode of 15 mm Ø and a C/S cathode of 13 mm Ø with a loading of 2.5 mgS/cm2 separated by a 16 mm Ø Whatman glass fiber separator holding 80 µl of electrolyte cor responding to a 24 µl/mgS E/S ratio.",
        "定位": [
          {
            "证据编号": "M0064",
            "部分": "main",
            "页": 2,
            "完整句": "For galvanostatic cycling tests Coin-cells were made using an Li foil anode of 15 mm Ø and a C/S cathode of 13 mm Ø with a loading of 2.5 mgS/cm2 separated by a 16 mm Ø Whatman glass fiber separator holding 80 μl of electrolyte cor­ responding to a 24 μl/mgS E/S ratio."
          }
        ]
      }
    }
  ],
  "机制": [],
  "设计主张": [],
  "缺口": [
    "配方组分与梯度档位尚需按全文完整补提",
    "旧条件组未完全按 v4 拆成同条件测试",
    "机制与来源标签尚需语义复核",
    "未进行本轮独立读图",
    "SI 文本缺失"
  ],
  "原始参考文件": "output\\第二阶段_C步试提\\json\\P432.json",
  "SI文本状态": "缓存缺失，不能宣称已审阅 SI",
  "本轮GPT机制": [
    {
      "编号": "G01",
      "证据编号": "M0099",
      "概括": "为避免与 S3 自由基相互作用而未加 LiNO3；作者将无法完整充电解释为多硫化物穿梭。",
      "原句": "Please first note that, as opposed to what usually is the case, no LiNO3 was added to the electrolyte, in order to avoid any possible interaction with S•− 3 , and this explains the incomplete charge potential (due to PSs shuttling).",
      "部分": "main",
      "页": 3,
      "来源": "本文结论",
      "过程大类": [
        "多硫化物穿梭"
      ],
      "记录来源": "本轮 GPT 阅读原文候选句后补提；用户未逐项确认",
      "比较范围": "原句所指体系；未强行指定 A/B",
      "落到": []
    },
    {
      "编号": "G02",
      "证据编号": "M0206",
      "概括": "Emim 的效应依赖溶剂，作者明确认为不能直接归因于 S3 自由基捕获，可能涉及溶剂化或与其他多硫化物相互作用。",
      "原句": "Emim clearly has different effects depending on the electrolyte solvent employed and therefore this cannot be directly linked to S•− 3 radical trapping, but rather inferred to either Emim’s solvation in the electrolyte or possible interactions with other PSs.",
      "部分": "main",
      "页": 6,
      "来源": "本文推测",
      "过程大类": [],
      "记录来源": "本轮 GPT 阅读原文候选句后补提；用户未逐项确认",
      "比较范围": "原句所指体系；未强行指定 A/B",
      "落到": []
    },
    {
      "编号": "G03",
      "证据编号": "M0212",
      "概括": "BmPyr 在 DME 和 TMU 中均降低容量并改变电位曲线，20–25 圈失效且出现不同的多硫化物反应路径。",
      "原句": "On the other hand, the addition of BmPyr, to both DME and TMU based electrolytes, reduces the capacity and significantly alters the po­ tential profiles – resulting in cell failure after only 20–25 cycles (Fig. 5), alongside a distinctly different PSs pathway, in particular at the start of the first slope and at the start of the charge, which corresponds to the S•− 3 formation.",
      "部分": "main",
      "页": 6,
      "来源": "本文结论",
      "过程大类": [
        "正极反应"
      ],
      "记录来源": "本轮 GPT 阅读原文候选句后补提；用户未逐项确认",
      "比较范围": "原句所指体系；未强行指定 A/B",
      "落到": []
    }
  ]
}

File: output/GPT_v4_调试集53篇_2026-10-24/v4_records/P455.json
{
  "文献编号": "P455",
  "DOI": "10.1021/jacs.4c05000",
  "文献": "Concerted Formation of Reversibly Precipitated Sulfur Species and Its Importance for Lean Electrolyte Lithium-Sulfur Batteries",
  "全文缓存": "10.1021_jacs.4c05000",
  "格式": "v4迁移与补提",
  "提取来源": "既有 Claude 开发材料迁移；GPT 原文核对和补提；非独立提取",
  "对照": null,
  "对照类型": "待确认",
  "配方": [
    {
      "代号": "E1",
      "作者原名": "高 Li+ 浓度（标准）",
      "组分": [
        {
          "名称": "LiTFSI",
          "角色": "盐",
          "用量": "1",
          "单位": "M",
          "备注": "其余用量和比例见配方原文；未自动分配混合比例"
        },
        {
          "名称": "LiNO3",
          "角色": "添加剂",
          "用量": "0.25",
          "单位": "M",
          "备注": "其余用量和比例见配方原文；未自动分配混合比例"
        },
        {
          "名称": "DOL",
          "角色": "角色待原文确认",
          "用量": null,
          "单位": "",
          "备注": "其余用量和比例见配方原文；未自动分配混合比例"
        },
        {
          "名称": "DME",
          "角色": "角色待原文确认",
          "用量": null,
          "单位": "",
          "备注": "其余用量和比例见配方原文；未自动分配混合比例"
        }
      ],
      "配方原文记载": "1 M LiTFSI + 0.25 M LiNO3，DOL/DME 1:1 v/v",
      "原句": "",
      "证据核对": {
        "状态": "缺原句",
        "原句": "",
        "定位": []
      },
      "状态": "沿用已有配方；组分角色及比例未完整核实"
    },
    {
      "代号": "E2",
      "作者原名": "低 Li+ 浓度",
      "组分": [
        {
          "名称": "LiTFSI",
          "角色": "盐",
          "用量": "0.1",
          "单位": "M",
          "备注": "其余用量和比例见配方原文；未自动分配混合比例"
        },
        {
          "名称": "LiNO3",
          "角色": "添加剂",
          "用量": "0.075",
          "单位": "M",
          "备注": "其余用量和比例见配方原文；未自动分配混合比例"
        },
        {
          "名称": "DOL",
          "角色": "角色待原文确认",
          "用量": null,
          "单位": "",
          "备注": "其余用量和比例见配方原文；未自动分配混合比例"
        },
        {
          "名称": "DME",
          "角色": "角色待原文确认",
          "用量": null,
          "单位": "",
          "备注": "其余用量和比例见配方原文；未自动分配混合比例"
        }
      ],
      "配方原文记载": "0.1 M LiTFSI + 0.075 M LiNO3，DOL/DME 1:1 v/v",
      "原句": "",
      "证据核对": {
        "状态": "缺原句",
        "原句": "",
        "定位": []
      },
      "状态": "沿用已有配方；组分角色及比例未完整核实"
    },
    {
      "代号": "E3",
      "作者原名": "0.05 M LiTFSI + 0.025 M LiNO3",
      "组分": [
        {
          "名称": "DOL",
          "角色": "角色待原文确认",
          "用量": null,
          "单位": "",
          "备注": "其余用量和比例见配方原文；未自动分配混合比例"
        },
        {
          "名称": "DME",
          "角色": "角色待原文确认",
          "用量": null,
          "单位": "",
          "备注": "其余用量和比例见配方原文；未自动分配混合比例"
        }
      ],
      "配方原文记载": "DOL/DME 1:1 v/v",
      "原句": "",
      "证据核对": {
        "状态": "缺原句",
        "原句": "",
        "定位": []
      },
      "状态": "沿用已有配方；组分角色及比例未完整核实"
    },
    {
      "代号": "E4",
      "作者原名": "E3 + 0.015 M LiTF",
      "组分": [
        {
          "名称": "LiTFSI",
          "角色": "盐",
          "用量": "0.05",
          "单位": "M",
          "备注": "其余用量和比例见配方原文；未自动分配混合比例"
        },
        {
          "名称": "LiNO3",
          "角色": "添加剂",
          "用量": "0.025",
          "单位": "M",
          "备注": "其余用量和比例见配方原文；未自动分配混合比例"
        },
        {
          "名称": "DOL",
          "角色": "角色待原文确认",
          "用量": null,
          "单位": "",
          "备注": "其余用量和比例见配方原文；未自动分配混合比例"
        },
        {
          "名称": "DME",
          "角色": "角色待原文确认",
          "用量": null,
          "单位": "",
          "备注": "其余用量和比例见配方原文；未自动分配混合比例"
        }
      ],
      "配方原文记载": "0.05 M LiTFSI + 0.025 M LiNO3 + 0.015 M LiTF，DOL/DME 1:1 v/v",
      "原句": "",
      "证据核对": {
        "状态": "缺原句",
        "原句": "",
        "定位": []
      },
      "状态": "沿用已有配方；组分角色及比例未完整核实"
    },
    {
      "代号": "E5",
      "作者原名": "高给体数溶剂（DMI / HMPA / DMA）",
      "组分": [],
      "配方原文记载": "SI，摘录中未见具体配方",
      "原句": "",
      "证据核对": {
        "状态": "缺原句",
        "原句": "",
        "定位": []
      },
      "状态": "沿用已有配方；组分角色及比例未完整核实"
    }
  ],
  "梯度": [],
  "性质": [
    {
      "性质": "旧记录溶剂化依据",
      "比较": "E2 vs E1",
      "原记载": "",
      "状态": "未分开 Li+ 溶剂化/多硫化物溶剂化/溶解度，待补提"
    },
    {
      "性质": "旧记录溶剂化依据",
      "比较": "E5 vs E1",
      "原记载": "作者：高给体数溶剂溶解能力更强（作者命名）",
      "状态": "未分开 Li+ 溶剂化/多硫化物溶剂化/溶解度，待补提"
    },
    {
      "性质": "旧记录溶剂化依据",
      "比较": "E4 vs E3",
      "原记载": "",
      "状态": "未分开 Li+ 溶剂化/多硫化物溶剂化/溶解度，待补提"
    }
  ],
  "测试": [
    {
      "编号": "C1",
      "名称": "C1",
      "电池": "扣式",
      "硫载量": "3.5 ± 0.3 mg cm-2",
      "E/S": "2.5",
      "E/S单位": "原文单位",
      "锂厚": "600 µm",
      "倍率": "0.05C",
      "倍率备注": "",
      "1C定义": "1675 mA g-1",
      "化成": "未独立核对",
      "温度": "室温",
      "LiNO₃": "见各配方，测试覆盖关系待核",
      "条件原句": "All cells were tested at 0.05 C and at a mass loading of ~3.5 mg cm-2 and E/S ratio of 2.5.",
      "配方": [
        "E2",
        "E1",
        "E5",
        "E4",
        "E3"
      ],
      "结果": [
        {
          "编号": "R001",
          "指标": "阻抗",
          "取值点": "operando EIS：电荷转移电阻 Rct",
          "比较A": "E2",
          "比较B": "E1",
          "数值": {
            "E2": "<500",
            "E1": ">2000"
          },
          "单位": "Ω",
          "原句": "In terms of magnitude, Rct represented the largest difference between the low (<500 ohm) and high Li ion (>2000 ohm) compositions.",
          "证据核对": {
            "状态": "原句定位通过",
            "原句": "In terms of magnitude, Rct represented the largest difference between the low (<500 ohm) and high Li ion (>2000 ohm) compositions.",
            "定位": [
              {
                "证据编号": "M0088",
                "部分": "main",
                "页": 4,
                "完整句": "In terms of magnitude, Rct represented the largest difference between the low (<500 ohm) and high Li ion (>2000 ohm) compositions."
              }
            ]
          },
          "方向": "变好",
          "判定依据": "沿用旧定性判断，语义待核",
          "旧方向": "A更好",
          "位置": "正文",
          "备注": "",
          "记录来源": "沿用既有提取，非本轮盲提"
        },
        {
          "编号": "R002",
          "指标": "阻抗",
          "取值点": "operando EIS：电解液电阻 Re 峰值",
          "比较A": "E2",
          "比较B": "E1",
          "数值": {
            "E2": "约 100",
            "E1": "约 1/3（≈35）"
          },
          "单位": "Ω",
          "原句": "In the case of low Li ion composition, Re peaked at ∼100 ohm, nearly triple that of the high concentration electrolyte.",
          "证据核对": {
            "状态": "原句定位通过",
            "原句": "In the case of low Li ion composition, Re peaked at ∼100 ohm, nearly triple that of the high concentration electrolyte.",
            "定位": [
              {
                "证据编号": "M0084",
                "部分": "main",
                "页": 4,
                "完整句": "In the case of low Li ion composition, Re peaked at ∼100 ohm, nearly triple that of the high concentration electrolyte."
              }
            ]
          },
          "方向": "变坏",
          "判定依据": "沿用旧定性判断，语义待核",
          "旧方向": "A更差",
          "位置": "正文",
          "备注": "",
          "记录来源": "沿用既有提取，非本轮盲提"
        },
        {
          "编号": "R003",
          "指标": "过电位或动力学",
          "取值点": "第一次放电第二平台电压",
          "比较A": "E2",
          "比较B": "E1",
          "数值": {
            "E2": "1.97–1.98",
            "E1": "1.97–1.98"
          },
          "单位": "V",
          "原句": "Both high and low Li ion concentration cells were able to enter into the second discharge plateau with a voltage of 1.98-1.97 V.",
          "证据核对": {
            "状态": "原句定位通过",
            "原句": "Both high and low Li ion concentration cells were able to enter into the second discharge plateau with a voltage of 1.98-1.97 V.",
            "定位": [
              {
                "证据编号": "M0092",
                "部分": "main",
                "页": 4,
                "完整句": "Both high and low Li ion concentration cells were able to enter into the second discharge plateau with a voltage of 1.98−1.97 V."
              }
            ]
          },
          "方向": "差异小",
          "判定依据": "沿用旧定性判断，语义待核",
          "旧方向": "差异小",
          "位置": "正文",
          "备注": "",
          "记录来源": "沿用既有提取，非本轮盲提"
        },
        {
          "编号": "R004",
          "指标": "其他",
          "取值点": "贫液（E/S 2.5）放电性能",
          "比较A": "E5",
          "比较B": "E1",
          "数值": {
            "E5": "",
            "E1": ""
          },
          "单位": "",
          "原句": "As expected, when solvents with higher solvating power such as 1,3-dimethyl-2- imidazolidinone, hexamethylphosphoramide, or dimethyl- acetamide were used at E/S of 2.5 µL mgs -1, no notable performance improvement was observed (Figure S8).",
          "证据核对": {
            "状态": "原句定位通过",
            "原句": "As expected, when solvents with higher solvating power such as 1,3-dimethyl-2- imidazolidinone, hexamethylphosphoramide, or dimethyl- acetamide were used at E/S of 2.5 µL mgs -1, no notable performance improvement was observed (Figure S8).",
            "定位": [
              {
                "证据编号": "M0217",
                "部分": "main",
                "页": 8,
                "完整句": "As expected, when solvents with higher solvating power such as 1,3-dimethyl-2- imidazolidinone, hexamethylphosphoramide, or dimethylacetamide were used at E/S of 2.5 μL mgs −1, no notable performance improvement was observed (Figure S8)."
              }
            ]
          },
          "方向": "差异小",
          "判定依据": "沿用旧定性判断，语义待核",
          "旧方向": "差异小",
          "位置": "SI 图（文字给方向）",
          "备注": "",
          "记录来源": "沿用既有提取，非本轮盲提"
        },
        {
          "编号": "R005",
          "指标": "过电位或动力学",
          "取值点": "放电电压平台",
          "比较A": "E4",
          "比较B": "E3",
          "数值": {
            "E4": "",
            "E3": ""
          },
          "单位": "V",
          "原句": "",
          "证据核对": {
            "状态": "缺原句",
            "原句": "",
            "定位": []
          },
          "方向": "不判",
          "判定依据": "原句尚未完整定位",
          "旧方向": "无法判断",
          "位置": "仅图",
          "备注": "Fig. 7 对比两者放电曲线，文字未直接逐对比较；作者称自己方案的平台高于其他文献的同 E/S 研究",
          "记录来源": "沿用既有提取，非本轮盲提"
        },
        {
          "编号": "R006",
          "指标": "寿命",
          "取值点": "稳定循环圈数",
          "比较A": "E4",
          "比较B": "E3",
          "数值": {
            "E4": "约 9 圈",
            "E3": ""
          },
          "单位": "圈",
          "原句": "This is evidenced by the short cycle life, where we observed stable cycling for only 9 cycles (Figure S14).",
          "证据核对": {
            "状态": "原句定位通过",
            "原句": "This is evidenced by the short cycle life, where we observed stable cycling for only 9 cycles (Figure S14).",
            "定位": [
              {
                "证据编号": "M0272",
                "部分": "main",
                "页": 9,
                "完整句": "This is evidenced by the short cycle life, where we observed stable cycling for only 9 cycles (Figure S14)."
              }
            ]
          },
          "方向": "不判",
          "判定依据": "没有可比较的数值或明确方向",
          "旧方向": "无法判断",
          "位置": "SI 图",
          "备注": "",
          "记录来源": "沿用既有提取，非本轮盲提"
        }
      ],
      "状态": "旧条件组；按 v4 测试定义拆分尚待复核",
      "证据核对": {
        "状态": "原句定位通过",
        "原句": "All cells were tested at 0.05 C and at a mass loading of ~3.5 mg cm-2 and E/S ratio of 2.5.",
        "定位": [
          {
            "证据编号": "S0010",
            "部分": "si",
            "页": 5,
            "完整句": "All cells were tested at 0.05 C and at a mass loading of ~3.5 mg cm-2 and E/S ratio of 2.5."
          }
        ]
      }
    }
  ],
  "机制": [],
  "设计主张": [],
  "缺口": [
    "配方组分与梯度档位尚需按全文完整补提",
    "旧条件组未完全按 v4 拆成同条件测试",
    "机制与来源标签尚需语义复核",
    "未进行本轮独立读图"
  ],
  "原始参考文件": "output\\第二阶段_C步试提\\json\\P455.json",
  "SI文本状态": "存在",
  "本轮GPT机制": [
    {
      "编号": "G01",
      "证据编号": "M0238",
      "概括": "作者认为较少游离 Li+ 限制稳定多硫化物聚集体形成，使更多可逆沉淀硫物种形成。",
      "原句": "We attribute this to the ability to form more RPSS as the lack of free Li ions limits the formation of stabilized polysulfide aggregates.",
      "部分": "main",
      "页": 8,
      "来源": "本文结论",
      "过程大类": [
        "正极反应"
      ],
      "记录来源": "本轮 GPT 阅读原文候选句后补提；用户未逐项确认",
      "比较范围": "原句所指体系；未强行指定 A/B",
      "落到": []
    },
    {
      "编号": "G02",
      "证据编号": "M0257",
      "概括": "作者推测 LiTF 的主要收益来自促进可逆沉淀硫物种形成，而非提高锂传输。",
      "原句": "Since only a marginal increase in Li diffusion coefficient with LiTF addition was observed for the 5 M polysulfide sample, we suspect that the main benefit of LiTF is not in enhancing Li transport but in promoting the formation of RPSS.",
      "部分": "main",
      "页": 9,
      "来源": "本文推测",
      "过程大类": [
        "正极反应"
      ],
      "记录来源": "本轮 GPT 阅读原文候选句后补提；用户未逐项确认",
      "比较范围": "原句所指体系；未强行指定 A/B",
      "落到": []
    },
    {
      "编号": "G03",
      "证据编号": "M0196",
      "概括": "不能形成可重新溶解硫物种的电池，无法消除或避免团簇、聚集和凝胶化带来的持续过电位。",
      "原句": "It is known that lithium polysulfide tends to form clusters at high concentrations or low temperature.44 It is possible that such clusters cannot form RPSSs and are very stable.",
      "部分": "main",
      "页": 7,
      "来源": "本文结论",
      "过程大类": [
        "正极反应"
      ],
      "记录来源": "本轮 GPT 阅读原文候选句后补提；用户未逐项确认",
      "比较范围": "原句所指体系；未强行指定 A/B",
      "落到": []
    }
  ]
}

File: output/GPT_v4_调试集53篇_2026-10-24/v4_records/P482.json
{
  "文献编号": "P482",
  "DOI": "10.1002/adma.202505762",
  "文献": "Macromolecular Boron-Based Salt Enables Dense Interphases for Long-Cycling Lithium-Sulfur Batteries",
  "全文缓存": "10.1002_adma.202505762",
  "格式": "v4迁移与补提",
  "提取来源": "既有 Claude 开发材料迁移；GPT 原文核对和补提；非独立提取",
  "对照": null,
  "对照类型": "待确认",
  "配方": [
    {
      "代号": "E1",
      "作者原名": "conventional",
      "组分": [
        {
          "名称": "LiTFSI",
          "角色": "盐",
          "用量": "1",
          "单位": "M",
          "备注": "其余用量和比例见配方原文；未自动分配混合比例"
        },
        {
          "名称": "LiNO3",
          "角色": "添加剂",
          "用量": "1",
          "单位": "wt%",
          "备注": "其余用量和比例见配方原文；未自动分配混合比例"
        },
        {
          "名称": "DOL",
          "角色": "角色待原文确认",
          "用量": null,
          "单位": "",
          "备注": "其余用量和比例见配方原文；未自动分配混合比例"
        },
        {
          "名称": "DME",
          "角色": "角色待原文确认",
          "用量": null,
          "单位": "",
          "备注": "其余用量和比例见配方原文；未自动分配混合比例"
        }
      ],
      "配方原文记载": "LiTFSI + LiNO3，DOL/DME（具体浓度摘录中未见，推定 1 M LiTFSI + 1 wt% LiNO3）",
      "原句": "",
      "证据核对": {
        "状态": "缺原句",
        "原句": "",
        "定位": []
      },
      "状态": "沿用已有配方；组分角色及比例未完整核实"
    },
    {
      "代号": "E2",
      "作者原名": "LiFPB-containing",
      "组分": [
        {
          "名称": "LiTFSI",
          "角色": "盐",
          "用量": "0.8",
          "单位": "M",
          "备注": "其余用量和比例见配方原文；未自动分配混合比例"
        },
        {
          "名称": "LiNO3",
          "角色": "添加剂",
          "用量": "1",
          "单位": "wt%",
          "备注": "其余用量和比例见配方原文；未自动分配混合比例"
        },
        {
          "名称": "DME",
          "角色": "角色待原文确认",
          "用量": null,
          "单位": "",
          "备注": "其余用量和比例见配方原文；未自动分配混合比例"
        },
        {
          "名称": "DOL",
          "角色": "角色待原文确认",
          "用量": null,
          "单位": "",
          "备注": "其余用量和比例见配方原文；未自动分配混合比例"
        }
      ],
      "配方原文记载": "0.2 M LiFPB + 0.8 M LiTFSI + 1 wt% LiNO3，DME/DOL 1:1 v/v",
      "原句": "",
      "证据核对": {
        "状态": "缺原句",
        "原句": "",
        "定位": []
      },
      "状态": "沿用已有配方；组分角色及比例未完整核实"
    }
  ],
  "梯度": [],
  "性质": [
    {
      "性质": "旧记录溶剂化依据",
      "比较": "E2 vs E1",
      "原记载": "",
      "状态": "未分开 Li+ 溶剂化/多硫化物溶剂化/溶解度，待补提"
    },
    {
      "性质": "旧记录溶剂化依据",
      "比较": "E2 vs E1",
      "原记载": "",
      "状态": "未分开 Li+ 溶剂化/多硫化物溶剂化/溶解度，待补提"
    },
    {
      "性质": "旧记录溶剂化依据",
      "比较": "E2 vs E1",
      "原记载": "",
      "状态": "未分开 Li+ 溶剂化/多硫化物溶剂化/溶解度，待补提"
    },
    {
      "性质": "旧记录溶剂化依据",
      "比较": "E2 vs E1",
      "原记载": "",
      "状态": "未分开 Li+ 溶剂化/多硫化物溶剂化/溶解度，待补提"
    }
  ],
  "测试": [
    {
      "编号": "C1",
      "名称": "C1",
      "电池": "扣式",
      "硫载量": "约 1.2 mg cm-2",
      "E/S": "未报告",
      "E/S单位": "原文单位",
      "锂厚": "未报告",
      "倍率": "0.1C 活化 3 圈后 0.2C",
      "倍率备注": "",
      "1C定义": "未报告",
      "化成": "未独立核对",
      "温度": "未报告",
      "LiNO₃": "见各配方，测试覆盖关系待核",
      "条件原句": "The corresponding slurry was cast onto a carbon-coated aluminum (Al) foil and dried at 60 °C for 4 hours and further dried at 80 °C for 12 hours under vacuum, the S load is approximately 1.2mg cm-2.",
      "配方": [
        "E2",
        "E1"
      ],
      "结果": [
        {
          "编号": "R001",
          "指标": "容量保持率",
          "取值点": "200 圈",
          "比较A": "E2",
          "比较B": "E1",
          "数值": {
            "E2": "75.7",
            "E1": "50.9"
          },
          "单位": "%",
          "原句": "Consequently, Li-S cells demonstrate markedly improved capacity retention from 50.9% to 75.7% over 200 cycles.",
          "证据核对": {
            "状态": "原句定位通过",
            "原句": "Consequently, Li-S cells demonstrate markedly improved capacity retention from 50.9% to 75.7% over 200 cycles.",
            "定位": [
              {
                "证据编号": "M0006",
                "部分": "main",
                "页": 1,
                "完整句": "Consequently, Li-S cells demonstrate markedly improved capacity retention from 50.9% to 75.7% over 200 cycles."
              }
            ]
          },
          "方向": "变好",
          "判定依据": "程序比较同项数值",
          "旧方向": "A更好",
          "位置": "正文",
          "备注": "",
          "记录来源": "沿用既有提取，非本轮盲提"
        },
        {
          "编号": "R002",
          "指标": "库仑效率",
          "取值点": "200 圈平均",
          "比较A": "E2",
          "比较B": "E1",
          "数值": {
            "E2": "99.01",
            "E1": "97.62"
          },
          "单位": "%",
          "原句": "Furthermore, the LiFPB-containing electrolyte achieved a higher average coulombic eﬃ- ciency of 99.01%, compared to 97.62% in the conventional elec- trolyte.",
          "证据核对": {
            "状态": "原句定位通过",
            "原句": "Furthermore, the LiFPB-containing electrolyte achieved a higher average coulombic eﬃ- ciency of 99.01%, compared to 97.62% in the conventional elec- trolyte.",
            "定位": [
              {
                "证据编号": "M0142",
                "部分": "main",
                "页": 9,
                "完整句": "Furthermore, the LiFPBcontaining electrolyte achieved a higher average coulombic efficiency of 99.01%, compared to 97.62% in the conventional electrolyte."
              }
            ]
          },
          "方向": "变好",
          "判定依据": "程序比较同项数值",
          "旧方向": "A更好",
          "位置": "正文",
          "备注": "",
          "记录来源": "沿用既有提取，非本轮盲提"
        },
        {
          "编号": "R003",
          "指标": "首圈容量",
          "取值点": "0.2C 首圈（A 1001.8）",
          "比较A": "E2",
          "比较B": "E1",
          "数值": {
            "E2": "1001.8",
            "E1": ""
          },
          "单位": "mAh g-1",
          "原句": "The cell with the LiFPB-containing electrolyte exhibited a capacity retention of 75.7% (758.5 mAh g-1/ 1001.8 mAh g-1) after 200 cycles, Adv.",
          "证据核对": {
            "状态": "原句定位通过",
            "原句": "The cell with the LiFPB-containing electrolyte exhibited a capacity retention of 75.7% (758.5 mAh g-1/ 1001.8 mAh g-1) after 200 cycles, Adv.",
            "定位": [
              {
                "证据编号": "M0138",
                "部分": "main",
                "页": 8,
                "完整句": "The cell with the LiFPB-containing electrolyte exhibited a capacity retention of 75.7% (758.5 mAh g−1/ 1001.8 mAh g−1) after 200 cycles, Adv."
              }
            ]
          },
          "方向": "不判",
          "判定依据": "没有可比较的数值或明确方向",
          "旧方向": "无法判断",
          "位置": "正文（B 值只在图）",
          "备注": "",
          "记录来源": "沿用既有提取，非本轮盲提"
        }
      ],
      "状态": "旧条件组；按 v4 测试定义拆分尚待复核",
      "证据核对": {
        "状态": "原句定位通过",
        "原句": "The corresponding slurry was cast onto a carbon-coated aluminum (Al) foil and dried at 60 °C for 4 hours and further dried at 80 °C for 12 hours under vacuum, the S load is approximately 1.2mg cm-2.",
        "定位": [
          {
            "证据编号": "S0012",
            "部分": "si",
            "页": 0,
            "完整句": "The corresponding slurry was cast onto a carbon-coated aluminum (Al) foil and dried at 60 °C for 4 hours and further dried at 80 °C for 12 hours under vacuum, the S load is approximately 1.2mg cm−2."
          }
        ]
      }
    },
    {
      "编号": "C2",
      "名称": "C2",
      "电池": "扣式",
      "硫载量": "约 1.2 mg cm-2",
      "E/S": "未报告",
      "E/S单位": "原文单位",
      "锂厚": "未报告",
      "倍率": "0.1C 活化 3 圈后 0.5C",
      "倍率备注": "",
      "1C定义": "未报告",
      "化成": "未独立核对",
      "温度": "未报告",
      "LiNO₃": "见各配方，测试覆盖关系待核",
      "条件原句": "",
      "配方": [
        "E2",
        "E1"
      ],
      "结果": [
        {
          "编号": "R004",
          "指标": "容量保持率",
          "取值点": "长循环",
          "比较A": "E2",
          "比较B": "E1",
          "数值": {
            "E2": "73.6",
            "E1": "56.41"
          },
          "单位": "%",
          "原句": "where the LiFPB-containing electrolyte demonstrated a capacity retention of 73.6%, notably outperform- ing the 56.41% retention of the conventional electrolyte.",
          "证据核对": {
            "状态": "原句定位通过",
            "原句": "where the LiFPB-containing electrolyte demonstrated a capacity retention of 73.6%, notably outperform- ing the 56.41% retention of the conventional electrolyte.",
            "定位": [
              {
                "证据编号": "M0143",
                "部分": "main",
                "页": 9,
                "完整句": "Similar trends were observed when the batteries were cycled at 0.5 C after three activation cycles at 0.1 C (Figure S25, Supporting Information), where the LiFPB-containing electrolyte demonstrated a capacity retention of 73.6%, notably outperforming the 56.41% retention of the conventional electrolyte."
              }
            ]
          },
          "方向": "变好",
          "判定依据": "程序比较同项数值",
          "旧方向": "A更好",
          "位置": "正文",
          "备注": "",
          "记录来源": "沿用既有提取，非本轮盲提"
        },
        {
          "编号": "R005",
          "指标": "库仑效率",
          "取值点": "平均",
          "比较A": "E2",
          "比较B": "E1",
          "数值": {
            "E2": "98.77",
            "E1": "97.88"
          },
          "单位": "%",
          "原句": "The av- erage coulombic eﬃciency was also enhanced, increasing from 97.88% for the conventional electrolyte to 98.77% for the LiFPB- containing electrolyte.",
          "证据核对": {
            "状态": "原句定位通过",
            "原句": "The av- erage coulombic eﬃciency was also enhanced, increasing from 97.88% for the conventional electrolyte to 98.77% for the LiFPB- containing electrolyte.",
            "定位": [
              {
                "证据编号": "M0144",
                "部分": "main",
                "页": 9,
                "完整句": "The average coulombic efficiency was also enhanced, increasing from 97.88% for the conventional electrolyte to 98.77% for the LiFPBcontaining electrolyte."
              }
            ]
          },
          "方向": "变好",
          "判定依据": "程序比较同项数值",
          "旧方向": "A更好",
          "位置": "正文",
          "备注": "",
          "记录来源": "沿用既有提取，非本轮盲提"
        }
      ],
      "状态": "旧条件组；按 v4 测试定义拆分尚待复核",
      "证据核对": {
        "状态": "缺原句",
        "原句": "",
        "定位": []
      }
    },
    {
      "编号": "C3",
      "名称": "C3",
      "电池": "扣式",
      "硫载量": "3.1 mg cm-2",
      "E/S": "未报告",
      "E/S单位": "原文单位",
      "锂厚": "未报告",
      "倍率": "0.1C 活化 3 圈后 0.2C",
      "倍率备注": "",
      "1C定义": "未报告",
      "化成": "未独立核对",
      "温度": "未报告",
      "LiNO₃": "见各配方，测试覆盖关系待核",
      "条件原句": "",
      "配方": [
        "E2",
        "E1"
      ],
      "结果": [
        {
          "编号": "R006",
          "指标": "指定圈数容量",
          "取值点": "第 100 圈",
          "比较A": "E2",
          "比较B": "E1",
          "数值": {
            "E2": "688.1",
            "E1": "530.6"
          },
          "单位": "mAh g-1",
          "原句": "In contrast, the battery with the conven- tional electrolyte retained only 530.6 mAh g-1 after 100 cycles, with an average coulombic eﬃciency of 96.71%, which is sig- nificantly lower than that achieved with the LiFPB-containing electrolyte.",
          "证据核对": {
            "状态": "原句定位通过",
            "原句": "In contrast, the battery with the conven- tional electrolyte retained only 530.6 mAh g-1 after 100 cycles, with an average coulombic eﬃciency of 96.71%, which is sig- nificantly lower than that achieved with the LiFPB-containing electrolyte.",
            "定位": [
              {
                "证据编号": "M0157",
                "部分": "main",
                "页": 10,
                "完整句": "In contrast, the battery with the conventional electrolyte retained only 530.6 mAh g−1 after 100 cycles, with an average coulombic efficiency of 96.71%, which is significantly lower than that achieved with the LiFPB-containing electrolyte."
              }
            ]
          },
          "方向": "变好",
          "判定依据": "程序比较同项数值",
          "旧方向": "A更好",
          "位置": "正文",
          "备注": "",
          "记录来源": "沿用既有提取，非本轮盲提"
        },
        {
          "编号": "R007",
          "指标": "首圈容量",
          "取值点": "0.2C 首圈",
          "比较A": "E2",
          "比较B": "E1",
          "数值": {
            "E2": "824.6",
            "E1": ""
          },
          "单位": "mAh g-1",
          "原句": "The battery utilizing LiFPB-containing electrolyte exhibited an ini- tial specific capacity of 824.6 mAh g-1 (Figure 5g).",
          "证据核对": {
            "状态": "原句定位通过",
            "原句": "The battery utilizing LiFPB-containing electrolyte exhibited an ini- tial specific capacity of 824.6 mAh g-1 (Figure 5g).",
            "定位": [
              {
                "证据编号": "M0152",
                "部分": "main",
                "页": 9,
                "完整句": "The battery utilizing LiFPB-containing electrolyte exhibited an initial specific capacity of 824.6 mAh g−1 (Figure 5g)."
              }
            ]
          },
          "方向": "不判",
          "判定依据": "没有可比较的数值或明确方向",
          "旧方向": "无法判断",
          "位置": "正文（B 值只在图）",
          "备注": "",
          "记录来源": "沿用既有提取，非本轮盲提"
        }
      ],
      "状态": "旧条件组；按 v4 测试定义拆分尚待复核",
      "证据核对": {
        "状态": "缺原句",
        "原句": "",
        "定位": []
      }
    },
    {
      "编号": "C4",
      "名称": "C4",
      "电池": "扣式",
      "硫载量": "未报告",
      "E/S": "未报告",
      "E/S单位": "原文单位",
      "锂厚": "未报告",
      "倍率": "0.5 mA cm-2，1 mAh cm-2",
      "倍率备注": "",
      "1C定义": "未报告",
      "化成": "未独立核对",
      "温度": "未报告",
      "LiNO₃": "见各配方，测试覆盖关系待核",
      "条件原句": "",
      "配方": [
        "E2",
        "E1"
      ],
      "结果": [
        {
          "编号": "R008",
          "指标": "库仑效率",
          "取值点": "Aurbach 法",
          "比较A": "E2",
          "比较B": "E1",
          "数值": {
            "E2": "99.59",
            "E1": "97.73"
          },
          "单位": "%",
          "原句": "Aurbach’s measurement protocol showed that the Li||Cu cell with LiFPB-containing electrolyte achieved a CE of 99.59%, significantly outperforming the conventional elec- trolyte (97.73%) (Figure 2f).",
          "证据核对": {
            "状态": "原句定位通过",
            "原句": "Aurbach’s measurement protocol showed that the Li||Cu cell with LiFPB-containing electrolyte achieved a CE of 99.59%, significantly outperforming the conventional elec- trolyte (97.73%) (Figure 2f).",
            "定位": [
              {
                "证据编号": "M0062",
                "部分": "main",
                "页": 3,
                "完整句": "Cumulative analysis of irreversible lithium consumption over 100 cycles demonstrated that conventional electrolyte formulations depleted 14.74-fold (14.89 mAh/cm2/1.01 mAh/cm2) more lithium metal compared to the LiFPB-containing electrolyte (Figure 2d), demonstrating the superior interfacial compatibility of LiFPB with Li metal anodes.[17] Aurbach’s measurement protocol showed that the Li||Cu cell with LiFPB-containing electrolyte achieved a CE of 99.59%, significantly outperforming the conventional electrolyte (97.73%) (Figure 2f)."
              }
            ]
          },
          "方向": "变好",
          "判定依据": "程序比较同项数值",
          "旧方向": "A更好",
          "位置": "正文",
          "备注": "",
          "记录来源": "沿用既有提取，非本轮盲提"
        }
      ],
      "状态": "旧条件组；按 v4 测试定义拆分尚待复核",
      "证据核对": {
        "状态": "缺原句",
        "原句": "",
        "定位": []
      }
    }
  ],
  "机制": [],
  "设计主张": [],
  "缺口": [
    "配方组分与梯度档位尚需按全文完整补提",
    "旧条件组未完全按 v4 拆成同条件测试",
    "机制与来源标签尚需语义复核",
    "未进行本轮独立读图"
  ],
  "原始参考文件": "output\\第二阶段_C步试提\\json\\P482.json",
  "SI文本状态": "存在",
  "本轮GPT机制": [
    {
      "编号": "G01",
      "证据编号": "M0070",
      "概括": "LiFPB 使锂形成较大且致密颗粒，减轻副反应与枝晶形成。",
      "原句": "In stark contrast, the LiFPB-containing electrolyte facilitated the formation of large, densely-packed lithium particles on the copper substrate, maintaining this favorable morphology even at escalated deposition capacities (Figure S7, Supporting Information).[18,19] This favorable morphology effectively mitigated parasitic reactions and the formation of Li dendrites (Figure S8, Supporting Information).",
      "部分": "main",
      "页": 4,
      "来源": "本文结论（与他文一致）",
      "过程大类": [
        "负极锂"
      ],
      "记录来源": "本轮 GPT 阅读原文候选句后补提；用户未逐项确认",
      "比较范围": "原句所指体系；未强行指定 A/B",
      "落到": []
    },
    {
      "编号": "G02",
      "证据编号": "M0125",
      "概括": "稳定、导离子的 SEI 被用于解释循环稳定性与氧化还原动力学改善。",
      "原句": "This enhanced electrochemical behavior can be attributed to the formation of a stable and ionically conductive SEI layer, which significantly improves cycling stability and redox kinetics.[30] To quantitatively assess the mechanical properties of the SEI, we performed atomic force microscopy (AFM) Young’s modulus measurements on cycled Li metal anodes from Li||Li symmetric cells (10 cycles, Figure 4h).",
      "部分": "main",
      "页": 7,
      "来源": "本文结论（与他文一致）",
      "过程大类": [
        "负极锂"
      ],
      "记录来源": "本轮 GPT 阅读原文候选句后补提；用户未逐项确认",
      "比较范围": "原句所指体系；未强行指定 A/B",
      "落到": []
    },
    {
      "编号": "G03",
      "证据编号": "M0146",
      "概括": "作者将性能改善归因于更好的导电网络和较低界面阻抗，并联系到均匀多硫化物沉积溶解和穿梭抑制。",
      "原句": "This improvement is attributed to a better conductive network and reduced interfacial impedance, mitigating capacity loss and enhancing polysulfide deposition/dissolution uniformity while suppressing the shuttle effect.",
      "部分": "main",
      "页": 9,
      "来源": "本文结论",
      "过程大类": [
        "正极反应",
        "多硫化物穿梭"
      ],
      "记录来源": "本轮 GPT 阅读原文候选句后补提；用户未逐项确认",
      "比较范围": "原句所指体系；未强行指定 A/B",
      "落到": []
    }
  ]
}
