Repository: zhuonanli08/Li-S_Electrolyte_Conflicts

File: output/GPT_v4_调试集53篇_2026-10-24/v4_records/P525.json
{
  "文献编号": "P525",
  "DOI": "10.1016/j.cej.2025.159330",
  "文献": "Stereochemistry-directed solvent molecular design for advanced Lithium-Sulfur batteries",
  "全文缓存": "10.1016_j.cej.2025.159330",
  "格式": "v4迁移与补提",
  "提取来源": "既有 Claude 开发材料迁移；GPT 原文核对和补提；非独立提取",
  "对照": null,
  "对照类型": "待确认",
  "配方": [
    {
      "代号": "E1",
      "作者原名": "CE",
      "组分": [
        {
          "名称": "LiTFSI",
          "角色": "盐",
          "用量": "1.0",
          "单位": "M",
          "备注": "其余用量和比例见配方原文；未自动分配混合比例"
        },
        {
          "名称": "DOL",
          "角色": "角色待原文确认",
          "用量": null,
          "单位": "",
          "备注": "其余用量和比例见配方原文；未自动分配混合比例"
        },
        {
          "名称": "DME",
          "角色": "角色待原文确认",
          "用量": null,
          "单位": "",
          "备注": "其余用量和比例见配方原文；未自动分配混合比例"
        },
        {
          "名称": "LiNO3",
          "角色": "添加剂",
          "用量": "2",
          "单位": "wt%",
          "备注": "其余用量和比例见配方原文；未自动分配混合比例"
        }
      ],
      "配方原文记载": "1.0 M LiTFSI，DOL/DME 1:1 v/v，2 wt% LiNO3",
      "原句": "",
      "证据核对": {
        "状态": "缺原句",
        "原句": "",
        "定位": []
      },
      "状态": "沿用已有配方；组分角色及比例未完整核实"
    },
    {
      "代号": "E2",
      "作者原名": "STE",
      "组分": [
        {
          "名称": "LiTFSI",
          "角色": "盐",
          "用量": "1.0",
          "单位": "M",
          "备注": "其余用量和比例见配方原文；未自动分配混合比例"
        },
        {
          "名称": "DOL",
          "角色": "角色待原文确认",
          "用量": null,
          "单位": "",
          "备注": "其余用量和比例见配方原文；未自动分配混合比例"
        },
        {
          "名称": "DME",
          "角色": "角色待原文确认",
          "用量": null,
          "单位": "",
          "备注": "其余用量和比例见配方原文；未自动分配混合比例"
        },
        {
          "名称": "LiNO3",
          "角色": "添加剂",
          "用量": "2",
          "单位": "wt%",
          "备注": "其余用量和比例见配方原文；未自动分配混合比例"
        }
      ],
      "配方原文记载": "1.0 M LiTFSI，MPE/DOL/DME 4:3:3 v/v，2 wt% LiNO3",
      "原句": "",
      "证据核对": {
        "状态": "缺原句",
        "原句": "",
        "定位": []
      },
      "状态": "沿用已有配方；组分角色及比例未完整核实"
    }
  ],
  "梯度": [],
  "性质": [
    {
      "性质": "旧记录溶剂化依据",
      "比较": "E2 vs E1",
      "原记载": "MD 快照（模拟）；作者称 MPE 位阻小、加快 Li+ 去溶剂化（作者解释）",
      "状态": "未分开 Li+ 溶剂化/多硫化物溶剂化/溶解度，待补提"
    },
    {
      "性质": "旧记录溶剂化依据",
      "比较": "E2 vs E1",
      "原记载": "同上",
      "状态": "未分开 Li+ 溶剂化/多硫化物溶剂化/溶解度，待补提"
    }
  ],
  "测试": [
    {
      "编号": "C1",
      "名称": "C1",
      "电池": "扣式",
      "硫载量": "约 1.1 mg cm-2",
      "E/S": "15",
      "E/S单位": "原文单位",
      "锂厚": "未报告",
      "倍率": "5C",
      "倍率备注": "",
      "1C定义": "未报告",
      "化成": "未独立核对",
      "温度": "室温",
      "LiNO₃": "见各配方，测试覆盖关系待核",
      "条件原句": "(c) Cycling performance of the cell with CE and STE at 5C with areal sulfur loading of 1.1 mg cm-2 and electrolyte/sulfur ratio of 15 µL mg-1 .",
      "配方": [
        "E2",
        "E1"
      ],
      "结果": [
        {
          "编号": "R001",
          "指标": "循环保持率或寿命",
          "取值点": "5C 长循环",
          "比较A": "E2",
          "比较B": "E1",
          "数值": {
            "E2": "",
            "E1": ""
          },
          "单位": "",
          "原句": "Remarkably, when the current density increases to an ultra-high rate of 5C (Fig. 5c), the retention rate of STE still keeps a decent level while the capacity of CE decays rather fast.",
          "证据核对": {
            "状态": "原句定位通过",
            "原句": "Remarkably, when the current density increases to an ultra-high rate of 5C (Fig. 5c), the retention rate of STE still keeps a decent level while the capacity of CE decays rather fast.",
            "定位": [
              {
                "证据编号": "M0170",
                "部分": "main",
                "页": 7,
                "完整句": "Remarkably, when the current density increases to an ultra-high rate of 5C (Fig. 5c), the retention rate of STE still keeps a decent level while the capacity of CE decays rather fast."
              }
            ]
          },
          "方向": "变好",
          "判定依据": "沿用旧定性判断，语义待核",
          "旧方向": "A更好",
          "位置": "仅图（文字给方向）",
          "备注": "",
          "记录来源": "沿用既有提取，非本轮盲提"
        }
      ],
      "状态": "旧条件组；按 v4 测试定义拆分尚待复核",
      "证据核对": {
        "状态": "原句定位通过",
        "原句": "(c) Cycling performance of the cell with CE and STE at 5C with areal sulfur loading of 1.1 mg cm-2 and electrolyte/sulfur ratio of 15 µL mg-1 .",
        "定位": [
          {
            "证据编号": "M0165",
            "部分": "main",
            "页": 6,
            "完整句": "(c) Cycling performance of the cell with CE and STE at 5C with areal sulfur loading of 1.1 mg cm−2 and electrolyte/sulfur ratio of 15 μL mg−1 ."
          }
        ]
      }
    },
    {
      "编号": "C2",
      "名称": "C2",
      "电池": "扣式",
      "硫载量": "约 1.1 mg cm-2",
      "E/S": "25",
      "E/S单位": "原文单位",
      "锂厚": "未报告",
      "倍率": "0.5C",
      "倍率备注": "",
      "1C定义": "未报告",
      "化成": "未独立核对",
      "温度": "-30 °C",
      "LiNO₃": "见各配方，测试覆盖关系待核",
      "条件原句": "(e) The cycling performance of Li-S batteries with CE and STE at -30 ◦C (sulfur loading is 1.1 mg cm-2 and the electrolyte/sulfur ratio is 25 µL mg-1).",
      "配方": [
        "E2",
        "E1"
      ],
      "结果": [
        {
          "编号": "R002",
          "指标": "循环保持率或寿命",
          "取值点": "-30 °C，100 圈",
          "比较A": "E2",
          "比较B": "E1",
          "数值": {
            "E2": "",
            "E1": ""
          },
          "单位": "",
          "原句": "Importantly, the cells with STE could stably operates under -30 ◦C for 100 cycles at 0.5C (Fig. 5e), whereas the cells with CE exhibit signifi cantly degraded capacity attainment, incarnating the great application potentials over wide-temperature conditions for STE.",
          "证据核对": {
            "状态": "原句定位通过",
            "原句": "Importantly, the cells with STE could stably operates under -30 ◦C for 100 cycles at 0.5C (Fig. 5e), whereas the cells with CE exhibit signifi cantly degraded capacity attainment, incarnating the great application potentials over wide-temperature conditions for STE.",
            "定位": [
              {
                "证据编号": "M0184",
                "部分": "main",
                "页": 7,
                "完整句": "Importantly, the cells with STE could stably operates under −30 ◦C for 100 cycles at 0.5C (Fig. 5e), whereas the cells with CE exhibit signifi­ cantly degraded capacity attainment, incarnating the great application potentials over wide-temperature conditions for STE."
              }
            ]
          },
          "方向": "变好",
          "判定依据": "沿用旧定性判断，语义待核",
          "旧方向": "A更好",
          "位置": "仅图（文字给方向）",
          "备注": "",
          "记录来源": "沿用既有提取，非本轮盲提"
        },
        {
          "编号": "R003",
          "指标": "倍率容量",
          "取值点": "-30 °C，1–3C",
          "比较A": "E2",
          "比较B": "E1",
          "数值": {
            "E2": "3C 仍可运行",
            "E1": "1C 几乎停滞"
          },
          "单位": "",
          "原句": "The cells with STE can still operate well under -30 ◦C even at 3C while the cell with CE almost stagnates when the current density is elevated to 1C.",
          "证据核对": {
            "状态": "原句定位通过",
            "原句": "The cells with STE can still operate well under -30 ◦C even at 3C while the cell with CE almost stagnates when the current density is elevated to 1C.",
            "定位": [
              {
                "证据编号": "M0179",
                "部分": "main",
                "页": 7,
                "完整句": "The cells with STE can still operate well under −30 ◦C even at 3C while the cell with CE almost stagnates when the current density is elevated to 1C."
              }
            ]
          },
          "方向": "变好",
          "判定依据": "沿用旧定性判断，语义待核",
          "旧方向": "A更好",
          "位置": "正文",
          "备注": "",
          "记录来源": "沿用既有提取，非本轮盲提"
        }
      ],
      "状态": "旧条件组；按 v4 测试定义拆分尚待复核",
      "证据核对": {
        "状态": "原句定位通过",
        "原句": "(e) The cycling performance of Li-S batteries with CE and STE at -30 ◦C (sulfur loading is 1.1 mg cm-2 and the electrolyte/sulfur ratio is 25 µL mg-1).",
        "定位": [
          {
            "证据编号": "M0167",
            "部分": "main",
            "页": 6,
            "完整句": "(e) The cycling performance of Li-S batteries with CE and STE at −30 ◦C (sulfur loading is 1.1 mg cm−2 and the electrolyte/sulfur ratio is 25 μL mg−1)."
          }
        ]
      }
    }
  ],
  "机制": [],
  "设计主张": [],
  "缺口": [
    "配方组分与梯度档位尚需按全文完整补提",
    "旧条件组未完全按 v4 拆成同条件测试",
    "机制与来源标签尚需语义复核",
    "未进行本轮独立读图"
  ],
  "原始参考文件": "output\\第二阶段_C步试提\\json\\P525.json",
  "SI文本状态": "存在",
  "本轮GPT机制": [
    {
      "编号": "G01",
      "证据编号": "M0003",
      "概括": "作者报告立体化学调节削弱溶剂化能力、改善反应动力学，并形成多硫化物包裹结构以阻止负极副反应。",
      "原句": "By combining ab-initio molecular dynamics simulations, spectral characterization, and insitu measurements of the electrochemical cell, it is confirmed that the stereochemistry manipulation endows the electrolyte with a weakened solvation ability to enhance the reaction kinetics and forms an encapsulated polysulfide solvation structure to prohibit the anode parasitic reactions from polysulfides.",
      "部分": "main",
      "页": 1,
      "来源": "本文结论",
      "过程大类": [
        "正极反应",
        "负极锂"
      ],
      "记录来源": "本轮 GPT 阅读原文候选句后补提；用户未逐项确认",
      "比较范围": "原句所指体系；未强行指定 A/B",
      "落到": []
    },
    {
      "编号": "G02",
      "证据编号": "M0118",
      "概括": "MPE 构成外层耐还原溶剂壳，在动力学上阻碍多硫化物与新鲜锂接触及副反应。",
      "原句": "The above results indicate that the incorporation of MPE could optimize the electrolyte structure, in which the MPE molecules serve as the building blocks of the outer solvent shell where the parasitic reactions between the PS and Li metal are kinetically obstructed by the anti-reductive shell, thus promoting the kinetics of electrode reaction and mitigating its exposure to fresh Li.",
      "部分": "main",
      "页": 5,
      "来源": "本文结论",
      "过程大类": [
        "负极锂"
      ],
      "记录来源": "本轮 GPT 阅读原文候选句后补提；用户未逐项确认",
      "比较范围": "原句所指体系；未强行指定 A/B",
      "落到": []
    },
    {
      "编号": "G03",
      "证据编号": "M0146",
      "概括": "CE 体系反应迟缓造成多硫化物积累和黏度升高，作者据此解释电阻骤增与界面动力学恶化。",
      "原句": "discharge, there is a sharp increase in resistance for the CE system, indicating that the accumulation of LiPS as a consequence of sluggish kinetics leads to a sharp deterioration in the interfacial kinetics mainly due to the elevated solution viscosity [38,49].",
      "部分": "main",
      "页": 6,
      "来源": "本文结论（与他文一致）",
      "过程大类": [
        "正极反应"
      ],
      "记录来源": "本轮 GPT 阅读原文候选句后补提；用户未逐项确认",
      "比较范围": "原句所指体系；未强行指定 A/B",
      "落到": []
    }
  ]
}

File: output/GPT_v4_调试集53篇_2026-10-24/v4_records/P527.json
{
  "文献编号": "P527",
  "DOI": "10.1016/j.cej.2025.162922",
  "文献": "A Phosphoramide-Based Electrolyte with High Affinity towards Li+ and Low Polysulfide Solubility Enables High-Performance Lithium-Sulfur Batteries",
  "全文缓存": "10.1016_j.cej.2025.162922",
  "格式": "v4迁移与补提",
  "提取来源": "既有 Claude 开发材料迁移；GPT 原文核对和补提；非独立提取",
  "对照": null,
  "对照类型": "待确认",
  "配方": [
    {
      "代号": "E1",
      "作者原名": "DOL/DME",
      "组分": [
        {
          "名称": "LiTFSI",
          "角色": "盐",
          "用量": "1",
          "单位": "M",
          "备注": "其余用量和比例见配方原文；未自动分配混合比例"
        },
        {
          "名称": "DOL",
          "角色": "角色待原文确认",
          "用量": null,
          "单位": "",
          "备注": "其余用量和比例见配方原文；未自动分配混合比例"
        },
        {
          "名称": "DME",
          "角色": "角色待原文确认",
          "用量": null,
          "单位": "",
          "备注": "其余用量和比例见配方原文；未自动分配混合比例"
        },
        {
          "名称": "LiNO3",
          "角色": "添加剂",
          "用量": "2",
          "单位": "wt%",
          "备注": "其余用量和比例见配方原文；未自动分配混合比例"
        }
      ],
      "配方原文记载": "1 M LiTFSI，DOL/DME 1:1 v/v，2 wt% LiNO3",
      "原句": "",
      "证据核对": {
        "状态": "缺原句",
        "原句": "",
        "定位": []
      },
      "状态": "沿用已有配方；组分角色及比例未完整核实"
    },
    {
      "代号": "E2",
      "作者原名": "DOL/HMPA-6",
      "组分": [
        {
          "名称": "LiTFSI",
          "角色": "盐",
          "用量": "1",
          "单位": "M",
          "备注": "其余用量和比例见配方原文；未自动分配混合比例"
        },
        {
          "名称": "DOL",
          "角色": "角色待原文确认",
          "用量": null,
          "单位": "",
          "备注": "其余用量和比例见配方原文；未自动分配混合比例"
        },
        {
          "名称": "LiNO3",
          "角色": "添加剂",
          "用量": "2",
          "单位": "wt%",
          "备注": "其余用量和比例见配方原文；未自动分配混合比例"
        }
      ],
      "配方原文记载": "1 M LiTFSI，DOL + 6 vol% HMPA，2 wt% LiNO3",
      "原句": "",
      "证据核对": {
        "状态": "缺原句",
        "原句": "",
        "定位": []
      },
      "状态": "沿用已有配方；组分角色及比例未完整核实"
    }
  ],
  "梯度": [],
  "性质": [
    {
      "性质": "旧记录溶剂化依据",
      "比较": "E2 vs E1",
      "原记载": "DFT：Li+-HMPA 结合能 2.86 eV > DME 2.75 eV（模拟）；作者称 HMPA 对 Li+ 亲和力高、多硫化物溶解度低；MD：AGG+CIP 83.7% vs 78.5%",
      "状态": "未分开 Li+ 溶剂化/多硫化物溶剂化/溶解度，待补提"
    },
    {
      "性质": "旧记录溶剂化依据",
      "比较": "E2 vs E1",
      "原记载": "同上",
      "状态": "未分开 Li+ 溶剂化/多硫化物溶剂化/溶解度，待补提"
    }
  ],
  "测试": [
    {
      "编号": "C1",
      "名称": "C1",
      "电池": "扣式",
      "硫载量": "未报告",
      "E/S": "未报告",
      "E/S单位": "原文单位",
      "锂厚": "未报告",
      "倍率": "0.1C 活化 3 圈后 0.2C",
      "倍率备注": "",
      "1C定义": "未报告",
      "化成": "未独立核对",
      "温度": "未报告",
      "LiNO₃": "见各配方，测试覆盖关系待核",
      "条件原句": "(f) Cycling stability data recorded at 0.2 C after activation at 0.1 C for 3 cycles.",
      "配方": [
        "E2",
        "E1"
      ],
      "结果": [
        {
          "编号": "R001",
          "指标": "首圈容量",
          "取值点": "0.2C 首圈（活化后）",
          "比较A": "E2",
          "比较B": "E1",
          "数值": {
            "E2": "1101.0",
            "E1": "882.4"
          },
          "单位": "mAh g-1",
          "原句": "As shown in Fig. 6f, the Li-S cell containing the DOL/HMPA-6 electrolyte initially exhibited a higher specific capacity than the cell containing the DOL/DME electrolyte (1101.0 vs. 882.4 mAh g-1, respectively).",
          "证据核对": {
            "状态": "原句定位通过",
            "原句": "As shown in Fig. 6f, the Li-S cell containing the DOL/HMPA-6 electrolyte initially exhibited a higher specific capacity than the cell containing the DOL/DME electrolyte (1101.0 vs. 882.4 mAh g-1, respectively).",
            "定位": [
              {
                "证据编号": "M0219",
                "部分": "main",
                "页": 8,
                "完整句": "As shown in Fig. 6f, the Li–S cell containing the DOL/HMPA-6 electrolyte initially exhibited a higher specific capacity than the cell containing the DOL/DME electrolyte (1101.0 vs. 882.4 mAh g−1, respectively)."
              }
            ]
          },
          "方向": "变好",
          "判定依据": "程序比较同项数值",
          "旧方向": "A更好",
          "位置": "正文",
          "备注": "",
          "记录来源": "沿用既有提取，非本轮盲提"
        },
        {
          "编号": "R002",
          "指标": "指定圈数容量",
          "取值点": "第 300 圈",
          "比较A": "E2",
          "比较B": "E1",
          "数值": {
            "E2": "619.6",
            "E1": "295.6"
          },
          "单位": "mAh g-1",
          "原句": "After 300 cycles, the specific capacity measured for the cell containing the DOL/HMPA-6 electrolyte retained signifi cantly more of its initial value than the control (619.6 vs. 295.6 mAh g-1, respectively).",
          "证据核对": {
            "状态": "原句定位通过",
            "原句": "After 300 cycles, the specific capacity measured for the cell containing the DOL/HMPA-6 electrolyte retained signifi cantly more of its initial value than the control (619.6 vs. 295.6 mAh g-1, respectively).",
            "定位": [
              {
                "证据编号": "M0220",
                "部分": "main",
                "页": 8,
                "完整句": "After 300 cycles, the specific capacity measured for the cell containing the DOL/HMPA-6 electrolyte retained signifi­ cantly more of its initial value than the control (619.6 vs. 295.6 mAh g−1, respectively)."
              }
            ]
          },
          "方向": "变好",
          "判定依据": "程序比较同项数值",
          "旧方向": "A更好",
          "位置": "正文",
          "备注": "",
          "记录来源": "沿用既有提取，非本轮盲提"
        },
        {
          "编号": "R003",
          "指标": "倍率容量",
          "取值点": "2C",
          "比较A": "E2",
          "比较B": "E1",
          "数值": {
            "E2": "606.4",
            "E1": "181.5"
          },
          "单位": "mAh g-1",
          "原句": "At 2 C, the specific capacity measured for the Li-S cell containing the DOL/HMPA-6 electrolyte was 3.34 times higher than the value measured for the cell containing the DOL/DME electro lyte (606.4 vs. 181.5 mAh g-1).",
          "证据核对": {
            "状态": "原句定位通过",
            "原句": "At 2 C, the specific capacity measured for the Li-S cell containing the DOL/HMPA-6 electrolyte was 3.34 times higher than the value measured for the cell containing the DOL/DME electro lyte (606.4 vs. 181.5 mAh g-1).",
            "定位": [
              {
                "证据编号": "M0216",
                "部分": "main",
                "页": 8,
                "完整句": "At 2 C, the specific capacity measured for the Li–S cell containing the DOL/HMPA-6 electrolyte was 3.34 times higher than the value measured for the cell containing the DOL/DME electro­ lyte (606.4 vs. 181.5 mAh g−1)."
              }
            ]
          },
          "方向": "变好",
          "判定依据": "程序比较同项数值",
          "旧方向": "A更好",
          "位置": "正文",
          "备注": "",
          "记录来源": "沿用既有提取，非本轮盲提"
        },
        {
          "编号": "R004",
          "指标": "多硫化物溶解或穿梭",
          "取值点": "2.35 V 漏电流",
          "比较A": "E2",
          "比较B": "E1",
          "数值": {
            "E2": "0.57",
            "E1": "1.4"
          },
          "单位": "mA g-1",
          "原句": "At 2.35 V, where the polysulfide shuttle effect occurred most severely, the leakage current value measured for the cell containing the DOL/HMPA-6 electrolyte was less than half of the value measured for the control (i.e., 0.57 vs. 1.4 mA g-1, respectively), indicating that the DOL/HMPA-6 electrolyte is effective at suppressing the shuttle effect.",
          "证据核对": {
            "状态": "原句定位通过",
            "原句": "At 2.35 V, where the polysulfide shuttle effect occurred most severely, the leakage current value measured for the cell containing the DOL/HMPA-6 electrolyte was less than half of the value measured for the control (i.e., 0.57 vs. 1.4 mA g-1, respectively), indicating that the DOL/HMPA-6 electrolyte is effective at suppressing the shuttle effect.",
            "定位": [
              {
                "证据编号": "M0184",
                "部分": "main",
                "页": 7,
                "完整句": "At 2.35 V, where the polysulfide shuttle effect occurred most severely, the leakage current value measured for the cell containing the DOL/HMPA-6 electrolyte was less than half of the value measured for the control (i.e., 0.57 vs. 1.4 mA g−1, respectively), indicating that the DOL/HMPA-6 electrolyte is effective at suppressing the shuttle effect. 2.5."
              }
            ]
          },
          "方向": "不判",
          "判定依据": "旧指标混合含义，须拆分后判断",
          "旧方向": "A更好",
          "位置": "正文",
          "备注": "",
          "记录来源": "沿用既有提取，非本轮盲提"
        }
      ],
      "状态": "旧条件组；按 v4 测试定义拆分尚待复核",
      "证据核对": {
        "状态": "原句定位通过",
        "原句": "(f) Cycling stability data recorded at 0.2 C after activation at 0.1 C for 3 cycles.",
        "定位": [
          {
            "证据编号": "M0195",
            "部分": "main",
            "页": 7,
            "完整句": "(f) Cycling stability data recorded at 0.2 C after activation at 0.1 C for 3 cycles."
          }
        ]
      }
    },
    {
      "编号": "C2",
      "名称": "C2",
      "电池": "扣式",
      "硫载量": "未报告",
      "E/S": "未报告",
      "E/S单位": "原文单位",
      "锂厚": "未报告",
      "倍率": "5 mA cm-2，1 mAh cm-2",
      "倍率备注": "",
      "1C定义": "未报告",
      "化成": "未独立核对",
      "温度": "未报告",
      "LiNO₃": "见各配方，测试覆盖关系待核",
      "条件原句": "",
      "配方": [
        "E2",
        "E1"
      ],
      "结果": [
        {
          "编号": "R005",
          "指标": "过电位或动力学",
          "取值点": "Li‖Li 5 mA cm-2 极化（>600 h）",
          "比较A": "E2",
          "比较B": "E1",
          "数值": {
            "E2": "0.06",
            "E1": "0.25"
          },
          "单位": "V",
          "原句": "These beneficial ef fects manifested in high performance devices as Li//Li symmetric cells containing a HMPA-based electrolyte generated a significantly lower polarization voltage in stripping/plating cycling tests (for more than 600 h at 5 mA cm-2) when compared to analogous cells that contained a conventional electrolyte (c.f., 0.06 vs. 0.25 V, respectively).",
          "证据核对": {
            "状态": "原句定位通过",
            "原句": "These beneficial ef fects manifested in high performance devices as Li//Li symmetric cells containing a HMPA-based electrolyte generated a significantly lower polarization voltage in stripping/plating cycling tests (for more than 600 h at 5 mA cm-2) when compared to analogous cells that contained a conventional electrolyte (c.f., 0.06 vs. 0.25 V, respectively).",
            "定位": [
              {
                "证据编号": "M0037",
                "部分": "main",
                "页": 2,
                "完整句": "These beneficial ef­ fects manifested in high performance devices as Li//Li symmetric cells containing a HMPA-based electrolyte generated a significantly lower polarization voltage in stripping/plating cycling tests (for more than 600 h at 5 mA cm−2) when compared to analogous cells that contained a conventional electrolyte (c.f., 0.06 vs. 0.25 V, respectively)."
              }
            ]
          },
          "方向": "不判",
          "判定依据": "旧指标混合含义，须拆分后判断",
          "旧方向": "A更好",
          "位置": "正文",
          "备注": "",
          "记录来源": "沿用既有提取，非本轮盲提"
        }
      ],
      "状态": "旧条件组；按 v4 测试定义拆分尚待复核",
      "证据核对": {
        "状态": "缺原句",
        "原句": "",
        "定位": []
      }
    }
  ],
  "机制": [],
  "设计主张": [],
  "缺口": [
    "配方组分与梯度档位尚需按全文完整补提",
    "旧条件组未完全按 v4 拆成同条件测试",
    "机制与来源标签尚需语义复核",
    "未进行本轮独立读图"
  ],
  "原始参考文件": "output\\第二阶段_C步试提\\json\\P527.json",
  "SI文本状态": "存在",
  "本轮GPT机制": [
    {
      "编号": "G01",
      "证据编号": "M0005",
      "概括": "本文溶剂化结构降低多硫化物溶解度并形成富 LiF 的 SEI，作者分别联系到穿梭抑制和枝晶消除。",
      "原句": "The solvation structure not only minimizes the solubility of poly­ sulfides but also generates a LiF-rich solid-electrolyte interphase, which are responsible to the suppression of polysulfide shuttle effect and the elimination of Li dendrites, respectively.",
      "部分": "main",
      "页": 1,
      "来源": "本文结论",
      "过程大类": [
        "多硫化物穿梭",
        "负极锂"
      ],
      "记录来源": "本轮 GPT 阅读原文候选句后补提；用户未逐项确认",
      "比较范围": "原句所指体系；未强行指定 A/B",
      "落到": []
    },
    {
      "编号": "G02",
      "证据编号": "M0222",
      "概括": "作者将循环稳定性显著提高归因为 HMPA 抑制多硫化物穿梭。",
      "原句": "The significant enhancement in cycling stability can be attributed to the ability of HMPA to suppress the polysulfide shuttle effect. 3.",
      "部分": "main",
      "页": 8,
      "来源": "本文结论",
      "过程大类": [
        "多硫化物穿梭"
      ],
      "记录来源": "本轮 GPT 阅读原文候选句后补提；用户未逐项确认",
      "比较范围": "原句所指体系；未强行指定 A/B",
      "落到": []
    }
  ]
}

File: output/GPT_v4_调试集53篇_2026-10-24/v4_records/P548.json
{
  "文献编号": "P548",
  "DOI": "10.1021/acsaem.4c03018",
  "文献": "Exploring Fluoropyridine Electrolytes in Li-S Batteries - Balancing Performance and Stability across Temperatures",
  "全文缓存": "10.1021_acsaem.4c03018",
  "格式": "v4迁移与补提",
  "提取来源": "既有 Claude 开发材料迁移；GPT 原文核对和补提；非独立提取",
  "对照": null,
  "对照类型": "待确认",
  "配方": [
    {
      "代号": "E1",
      "作者原名": "DME/DOL",
      "组分": [
        {
          "名称": "LiTFSI",
          "角色": "盐",
          "用量": null,
          "单位": "",
          "备注": "其余用量和比例见配方原文；未自动分配混合比例"
        },
        {
          "名称": "LiNO3",
          "角色": "添加剂",
          "用量": null,
          "单位": "",
          "备注": "其余用量和比例见配方原文；未自动分配混合比例"
        },
        {
          "名称": "DME",
          "角色": "角色待原文确认",
          "用量": null,
          "单位": "",
          "备注": "其余用量和比例见配方原文；未自动分配混合比例"
        },
        {
          "名称": "DOL",
          "角色": "角色待原文确认",
          "用量": null,
          "单位": "",
          "备注": "其余用量和比例见配方原文；未自动分配混合比例"
        }
      ],
      "配方原文记载": "LiTFSI + LiNO3，DME/DOL（浓度摘录中未见）",
      "原句": "",
      "证据核对": {
        "状态": "缺原句",
        "原句": "",
        "定位": []
      },
      "状态": "沿用已有配方；组分角色及比例未完整核实"
    },
    {
      "代号": "E2",
      "作者原名": "2FPy",
      "组分": [
        {
          "名称": "LiTFSI",
          "角色": "盐",
          "用量": "1",
          "单位": "M",
          "备注": "其余用量和比例见配方原文；未自动分配混合比例"
        },
        {
          "名称": "LiNO3",
          "角色": "添加剂",
          "用量": null,
          "单位": "",
          "备注": "其余用量和比例见配方原文；未自动分配混合比例"
        }
      ],
      "配方原文记载": "1 M LiTFSI，2-氟吡啶，LiNO3 饱和",
      "原句": "",
      "证据核对": {
        "状态": "缺原句",
        "原句": "",
        "定位": []
      },
      "状态": "沿用已有配方；组分角色及比例未完整核实"
    },
    {
      "代号": "E3",
      "作者原名": "3FPy",
      "组分": [
        {
          "名称": "LiTFSI",
          "角色": "盐",
          "用量": "1",
          "单位": "M",
          "备注": "其余用量和比例见配方原文；未自动分配混合比例"
        },
        {
          "名称": "LiNO3",
          "角色": "添加剂",
          "用量": "0.2",
          "单位": "M",
          "备注": "其余用量和比例见配方原文；未自动分配混合比例"
        }
      ],
      "配方原文记载": "1 M LiTFSI + 0.2 M LiNO3，3-氟吡啶",
      "原句": "",
      "证据核对": {
        "状态": "缺原句",
        "原句": "",
        "定位": []
      },
      "状态": "沿用已有配方；组分角色及比例未完整核实"
    }
  ],
  "梯度": [],
  "性质": [
    {
      "性质": "旧记录溶剂化依据",
      "比较": "E2 vs E3",
      "原记载": "HPLC：1 M Li2S6 在 3FPy 中溶解度远高于 2FPy（总峰面积 4.8e7 vs 4.6e6，同篇实测）；CID 质谱：Li+ 与 2FPy 结合更强",
      "状态": "未分开 Li+ 溶剂化/多硫化物溶剂化/溶解度，待补提"
    },
    {
      "性质": "旧记录溶剂化依据",
      "比较": "E3 vs E1",
      "原记载": "HPLC：3FPy 多硫化物溶解度高于 DME/DOL（同篇实测）",
      "状态": "未分开 Li+ 溶剂化/多硫化物溶剂化/溶解度，待补提"
    },
    {
      "性质": "旧记录溶剂化依据",
      "比较": "E2 vs E1",
      "原记载": "HPLC：2FPy 与 DME/DOL 多硫化物溶解度都较低（同篇实测）",
      "状态": "未分开 Li+ 溶剂化/多硫化物溶剂化/溶解度，待补提"
    }
  ],
  "测试": [
    {
      "编号": "C1",
      "名称": "C1",
      "电池": "扣式",
      "硫载量": "约 1.6 mg cm-2",
      "E/S": "约 5",
      "E/S单位": "原文单位",
      "锂厚": "未报告",
      "倍率": "0.05C",
      "倍率备注": "",
      "1C定义": "未报告",
      "化成": "未独立核对",
      "温度": "室温",
      "LiNO₃": "见各配方，测试覆盖关系待核",
      "条件原句": "Each battery used 8 µL (E/S ratio around 5) of different electrolytes, with a Celgard 3401 membrane as the separator and lithium chip as the anodes.",
      "配方": [
        "E2",
        "E3"
      ],
      "结果": [
        {
          "编号": "R001",
          "指标": "容量保持率",
          "取值点": "0.05C，50 圈",
          "比较A": "E2",
          "比较B": "E3",
          "数值": {
            "E2": "50–60%",
            "E3": "50–60%"
          },
          "单位": "%",
          "原句": "Cycling stability tests indicate that both electrolytes exhibit a comparable capacity retention, with only 50-60% of the original capacity retained after 50 cycles at 0.05C.",
          "证据核对": {
            "状态": "原句定位通过",
            "原句": "Cycling stability tests indicate that both electrolytes exhibit a comparable capacity retention, with only 50-60% of the original capacity retained after 50 cycles at 0.05C.",
            "定位": [
              {
                "证据编号": "M0036",
                "部分": "main",
                "页": 2,
                "完整句": "Cycling stability tests indicate that both electrolytes exhibit a comparable capacity retention, with only 50−60% of the original capacity retained after 50 cycles at 0.05C."
              }
            ]
          },
          "方向": "差异小",
          "判定依据": "沿用旧定性判断，语义待核",
          "旧方向": "差异小",
          "位置": "正文",
          "备注": "",
          "记录来源": "沿用既有提取，非本轮盲提"
        }
      ],
      "状态": "旧条件组；按 v4 测试定义拆分尚待复核",
      "证据核对": {
        "状态": "原句定位通过",
        "原句": "Each battery used 8 µL (E/S ratio around 5) of different electrolytes, with a Celgard 3401 membrane as the separator and lithium chip as the anodes.",
        "定位": [
          {
            "证据编号": "S0037",
            "部分": "si",
            "页": 5,
            "完整句": "Each battery used 8 μL (E/S ratio around 5) of different electrolytes, with a Celgard 3401 membrane as the separator and lithium chip as the anodes."
          }
        ]
      }
    },
    {
      "编号": "C2",
      "名称": "C2",
      "电池": "扣式",
      "硫载量": "约 1.6 mg cm-2",
      "E/S": "约 5",
      "E/S单位": "原文单位",
      "锂厚": "未报告",
      "倍率": "未报告",
      "倍率备注": "",
      "1C定义": "未报告",
      "化成": "未独立核对",
      "温度": "0 °C",
      "LiNO₃": "见各配方，测试覆盖关系待核",
      "条件原句": "",
      "配方": [
        "E3",
        "E1",
        "E2"
      ],
      "结果": [
        {
          "编号": "R002",
          "指标": "指定圈数容量",
          "取值点": "0 °C 第 25 圈",
          "比较A": "E3",
          "比较B": "E1",
          "数值": {
            "E3": "300",
            "E1": ">750"
          },
          "单位": "mAh g-1",
          "原句": "Comparative low-temper- ature performance results (Figure S-19) show that Li-S batteries with fluoropyridine electrolytes perform poorly at 0 °C, achieving specific discharge capacities of only 300 mAh g-1 (3FPy electrolyte) and 550 mAh g-1 (2FPy electrolyte) after 25 cycles.",
          "证据核对": {
            "状态": "原句定位通过",
            "原句": "Comparative low-temper- ature performance results (Figure S-19) show that Li-S batteries with fluoropyridine electrolytes perform poorly at 0 °C, achieving specific discharge capacities of only 300 mAh g-1 (3FPy electrolyte) and 550 mAh g-1 (2FPy electrolyte) after 25 cycles.",
            "定位": [
              {
                "证据编号": "M0090",
                "部分": "main",
                "页": 5,
                "完整句": "Comparative low-temperature performance results (Figure S-19) show that Li−S batteries with fluoropyridine electrolytes perform poorly at 0 °C, achieving specific discharge capacities of only 300 mAh g−1 (3FPy electrolyte) and 550 mAh g−1 (2FPy electrolyte) after 25 cycles."
              }
            ]
          },
          "方向": "变坏",
          "判定依据": "沿用旧定性判断，语义待核",
          "旧方向": "A更差",
          "位置": "正文",
          "备注": "",
          "记录来源": "沿用既有提取，非本轮盲提"
        },
        {
          "编号": "R003",
          "指标": "指定圈数容量",
          "取值点": "0 °C 第 25 圈",
          "比较A": "E2",
          "比较B": "E1",
          "数值": {
            "E2": "550",
            "E1": ">750"
          },
          "单位": "mAh g-1",
          "原句": "In contrast, the Li-S battery with the DME/DOL electrolyte maintained a significantly higher discharge capacity of over 750 mAh g-1 under the same conditions, highlighting its superior low-temperature performance relative to fluoropyr- idine electrolytes.",
          "证据核对": {
            "状态": "原句定位通过",
            "原句": "In contrast, the Li-S battery with the DME/DOL electrolyte maintained a significantly higher discharge capacity of over 750 mAh g-1 under the same conditions, highlighting its superior low-temperature performance relative to fluoropyr- idine electrolytes.",
            "定位": [
              {
                "证据编号": "M0091",
                "部分": "main",
                "页": 5,
                "完整句": "In contrast, the Li−S battery with the DME/DOL electrolyte maintained a significantly higher discharge capacity of over 750 mAh g−1 under the same conditions, highlighting its superior low-temperature performance relative to fluoropyridine electrolytes. 3."
              }
            ]
          },
          "方向": "变坏",
          "判定依据": "沿用旧定性判断，语义待核",
          "旧方向": "A更差",
          "位置": "正文",
          "备注": "",
          "记录来源": "沿用既有提取，非本轮盲提"
        }
      ],
      "状态": "旧条件组；按 v4 测试定义拆分尚待复核",
      "证据核对": {
        "状态": "缺原句",
        "原句": "",
        "定位": []
      }
    }
  ],
  "机制": [],
  "设计主张": [],
  "缺口": [
    "配方组分与梯度档位尚需按全文完整补提",
    "旧条件组未完全按 v4 拆成同条件测试",
    "机制与来源标签尚需语义复核",
    "未进行本轮独立读图"
  ],
  "原始参考文件": "output\\第二阶段_C步试提\\json\\P548.json",
  "SI文本状态": "存在",
  "本轮GPT机制": [
    {
      "编号": "G01",
      "证据编号": "M0093",
      "概括": "CID 结果显示 2FPy 与 Li+ 相互作用强于 4FPy 和 3FPy，作者推测原因是邻位氟的独特作用。",
      "原句": "CID spectra revealed that Li+ exhibits preferential solvation in different fluoropyridines, with 2FPy showing a stronger interaction with Li+ than 4FPy and 3FPy, likely due to the ortho-fluorine interaction unique to 2FPy.",
      "部分": "main",
      "页": 5,
      "来源": "本文推测",
      "过程大类": [],
      "记录来源": "本轮 GPT 阅读原文候选句后补提；用户未逐项确认",
      "比较范围": "原句所指体系；未强行指定 A/B",
      "落到": []
    },
    {
      "编号": "G02",
      "证据编号": "M0086",
      "概括": "与前人室温结果相比，本文发现高温时 2FPy 和 3FPy 即使盐浓度为 2.5 M，在无 LiNO3 下仍有严重穿梭。",
      "原句": "In Choi and Coskun’s study, the Li−S battery using the 3FPy electrolyte at room temperature showed no polysulfide shuttle effect in the absence of the LiNO3 additive.25 However, at elevated temperatures, both 2FPy and 3FPy electrolytes (even with 2.5 M LiTFSi) exhibited a severe polysulfide shuttle effect in Li−S batteries without LiNO3 (Figure S-18A,C).",
      "部分": "main",
      "页": 5,
      "来源": "本文结论",
      "过程大类": [
        "多硫化物穿梭"
      ],
      "记录来源": "本轮 GPT 阅读原文候选句后补提；用户未逐项确认",
      "比较范围": "原句所指体系；未强行指定 A/B",
      "落到": []
    },
    {
      "编号": "G03",
      "证据编号": "M0007",
      "概括": "高温下 LiNO3 对抑制穿梭至关重要；低温下 3FPy 的电池表现明显落后于醚基电解液。",
      "原句": "At high temperatures, LiNO3 is essential to suppress the polysulfide shuttle; and at low temperatures, the performance with the 3FPy electrolyte significantly lags behind that of the ether-based electrolyte.",
      "部分": "main",
      "页": 1,
      "来源": "本文结论",
      "过程大类": [
        "多硫化物穿梭"
      ],
      "记录来源": "本轮 GPT 阅读原文候选句后补提；用户未逐项确认",
      "比较范围": "原句所指体系；未强行指定 A/B",
      "落到": []
    }
  ]
}

File: output/GPT_v4_调试集53篇_2026-10-24/v4_records/P564.json
{
  "文献编号": "P564",
  "DOI": "10.1021/jacs.4c17438",
  "文献": "Energy Threshold of Nonlinear Sulfur Solubility for Li-S Batteries",
  "全文缓存": "10.1021_jacs.4c17438",
  "格式": "v4迁移与补提",
  "提取来源": "既有 Claude 开发材料迁移；GPT 原文核对和补提；非独立提取",
  "对照": null,
  "对照类型": "待确认",
  "配方": [
    {
      "代号": "E1",
      "作者原名": "1.0 M LiTFSI",
      "组分": [
        {
          "名称": "LiTFSI",
          "角色": "盐",
          "用量": "1.0",
          "单位": "M",
          "备注": "其余用量和比例见配方原文；未自动分配混合比例"
        },
        {
          "名称": "LiNO3",
          "角色": "添加剂",
          "用量": "0.3",
          "单位": "M",
          "备注": "其余用量和比例见配方原文；未自动分配混合比例"
        },
        {
          "名称": "DOL",
          "角色": "角色待原文确认",
          "用量": null,
          "单位": "",
          "备注": "其余用量和比例见配方原文；未自动分配混合比例"
        },
        {
          "名称": "DME",
          "角色": "角色待原文确认",
          "用量": null,
          "单位": "",
          "备注": "其余用量和比例见配方原文；未自动分配混合比例"
        }
      ],
      "配方原文记载": "1.0 M LiTFSI + 0.3 M LiNO3，DOL/DME 1:1 v/v",
      "原句": "",
      "证据核对": {
        "状态": "缺原句",
        "原句": "",
        "定位": []
      },
      "状态": "沿用已有配方；组分角色及比例未完整核实"
    },
    {
      "代号": "E2",
      "作者原名": "0.8 M LiTFSI",
      "组分": [
        {
          "名称": "LiTFSI",
          "角色": "盐",
          "用量": "0.8",
          "单位": "M",
          "备注": "其余用量和比例见配方原文；未自动分配混合比例"
        },
        {
          "名称": "LiNO3",
          "角色": "添加剂",
          "用量": "0.3",
          "单位": "M",
          "备注": "其余用量和比例见配方原文；未自动分配混合比例"
        },
        {
          "名称": "DOL",
          "角色": "角色待原文确认",
          "用量": null,
          "单位": "",
          "备注": "其余用量和比例见配方原文；未自动分配混合比例"
        },
        {
          "名称": "DME",
          "角色": "角色待原文确认",
          "用量": null,
          "单位": "",
          "备注": "其余用量和比例见配方原文；未自动分配混合比例"
        }
      ],
      "配方原文记载": "0.8 M LiTFSI + 0.3 M LiNO3，DOL/DME 1:1 v/v",
      "原句": "",
      "证据核对": {
        "状态": "缺原句",
        "原句": "",
        "定位": []
      },
      "状态": "沿用已有配方；组分角色及比例未完整核实"
    },
    {
      "代号": "E3",
      "作者原名": "0.8 M LiTFSI / 0.2 M LiBr",
      "组分": [
        {
          "名称": "LiTFSI",
          "角色": "盐",
          "用量": "0.8",
          "单位": "M",
          "备注": "其余用量和比例见配方原文；未自动分配混合比例"
        },
        {
          "名称": "LiBr",
          "角色": "添加剂",
          "用量": "0.2",
          "单位": "M",
          "备注": "其余用量和比例见配方原文；未自动分配混合比例"
        },
        {
          "名称": "LiNO3",
          "角色": "添加剂",
          "用量": "0.3",
          "单位": "M",
          "备注": "其余用量和比例见配方原文；未自动分配混合比例"
        },
        {
          "名称": "DOL",
          "角色": "角色待原文确认",
          "用量": null,
          "单位": "",
          "备注": "其余用量和比例见配方原文；未自动分配混合比例"
        },
        {
          "名称": "DME",
          "角色": "角色待原文确认",
          "用量": null,
          "单位": "",
          "备注": "其余用量和比例见配方原文；未自动分配混合比例"
        }
      ],
      "配方原文记载": "0.8 M LiTFSI + 0.2 M LiBr + 0.3 M LiNO3，DOL/DME 1:1 v/v",
      "原句": "",
      "证据核对": {
        "状态": "缺原句",
        "原句": "",
        "定位": []
      },
      "状态": "沿用已有配方；组分角色及比例未完整核实"
    }
  ],
  "梯度": [],
  "性质": [
    {
      "性质": "旧记录溶剂化依据",
      "比较": "E3 vs E1",
      "原记载": "S8 溶解度随 LiTFSI 浓度非线性变化（同篇实测）；UV-vis：加 LiBr 后 S4 2- 生成更多（同篇实测）",
      "状态": "未分开 Li+ 溶剂化/多硫化物溶剂化/溶解度，待补提"
    },
    {
      "性质": "旧记录溶剂化依据",
      "比较": "E3 vs E1",
      "原记载": "同上",
      "状态": "未分开 Li+ 溶剂化/多硫化物溶剂化/溶解度，待补提"
    },
    {
      "性质": "旧记录溶剂化依据",
      "比较": "E3 vs E1",
      "原记载": "同上",
      "状态": "未分开 Li+ 溶剂化/多硫化物溶剂化/溶解度，待补提"
    },
    {
      "性质": "旧记录溶剂化依据",
      "比较": "E3 vs E1",
      "原记载": "同上",
      "状态": "未分开 Li+ 溶剂化/多硫化物溶剂化/溶解度，待补提"
    },
    {
      "性质": "旧记录溶剂化依据",
      "比较": "E2 vs E1",
      "原记载": "S8 溶解度：0.8 M 下更高（同篇实测）",
      "状态": "未分开 Li+ 溶剂化/多硫化物溶剂化/溶解度，待补提"
    }
  ],
  "测试": [
    {
      "编号": "C1",
      "名称": "C1",
      "电池": "CR2032",
      "硫载量": "5.0 mg cm-2",
      "E/S": "10",
      "E/S单位": "原文单位",
      "锂厚": "450 µm",
      "倍率": "倍率阶梯 0.05–0.5C",
      "倍率备注": "",
      "1C定义": "未报告",
      "化成": "未独立核对",
      "温度": "未报告",
      "LiNO₃": "见各配方，测试覆盖关系待核",
      "条件原句": "The cathode diameter is 12 mm, Li metal diameter is 16 mm, lithium metal thickness is 450 µm.",
      "配方": [
        "E3",
        "E1"
      ],
      "结果": [
        {
          "编号": "R001",
          "指标": "倍率容量",
          "取值点": "0.05 / 0.1 / 0.2 / 0.5C",
          "比较A": "E3",
          "比较B": "E1",
          "数值": {
            "E3": "1328.8 / 1030.4 / 955.5 / 607.9",
            "E1": ""
          },
          "单位": "mAh g-1",
          "原句": "All these values are much higher than those obtained with 1 M LiTFSI.",
          "证据核对": {
            "状态": "原句定位通过",
            "原句": "All these values are much higher than those obtained with 1 M LiTFSI.",
            "定位": [
              {
                "证据编号": "M0242",
                "部分": "main",
                "页": 9,
                "完整句": "All these values are much higher than those obtained with 1 M LiTFSI."
              }
            ]
          },
          "方向": "变好",
          "判定依据": "沿用旧定性判断，语义待核",
          "旧方向": "A更好",
          "位置": "正文（B 值只在图）",
          "备注": "",
          "记录来源": "沿用既有提取，非本轮盲提"
        }
      ],
      "状态": "旧条件组；按 v4 测试定义拆分尚待复核",
      "证据核对": {
        "状态": "原句定位通过",
        "原句": "The cathode diameter is 12 mm, Li metal diameter is 16 mm, lithium metal thickness is 450 µm.",
        "定位": [
          {
            "证据编号": "S0026",
            "部分": "si",
            "页": 3,
            "完整句": "The cathode diameter is 12 mm, Li metal diameter is 16 mm, lithium metal thickness is 450 μm."
          }
        ]
      }
    },
    {
      "编号": "C2",
      "名称": "C2",
      "电池": "CR2032",
      "硫载量": "2.18 mg cm-2",
      "E/S": "10",
      "E/S单位": "原文单位",
      "锂厚": "450 µm",
      "倍率": "0.5C",
      "倍率备注": "",
      "1C定义": "未报告",
      "化成": "未独立核对",
      "温度": "未报告",
      "LiNO₃": "见各配方，测试覆盖关系待核",
      "条件原句": "",
      "配方": [
        "E3",
        "E1"
      ],
      "结果": [
        {
          "编号": "R002",
          "指标": "循环保持率或寿命",
          "取值点": "0.5C 循环寿命",
          "比较A": "E3",
          "比较B": "E1",
          "数值": {
            "E3": "B 的约 2.3 倍",
            "E1": ""
          },
          "单位": "",
          "原句": "The capacity of the battery with 0.8 M LiTFSI and 0.2 M LiBr is significantly higher than that of the 1 M LiTFSI battery, and the cycle time is about 2.3 times that of the 1 M LiTFSI battery (Figure S28).",
          "证据核对": {
            "状态": "原句定位通过",
            "原句": "The capacity of the battery with 0.8 M LiTFSI and 0.2 M LiBr is significantly higher than that of the 1 M LiTFSI battery, and the cycle time is about 2.3 times that of the 1 M LiTFSI battery (Figure S28).",
            "定位": [
              {
                "证据编号": "M0247",
                "部分": "main",
                "页": 9,
                "完整句": "The capacity of the battery with 0.8 M LiTFSI and 0.2 M LiBr is significantly higher than that of the 1 M LiTFSI battery, and the cycle time is about 2.3 times that of the 1 M LiTFSI battery (Figure S28)."
              }
            ]
          },
          "方向": "变好",
          "判定依据": "沿用旧定性判断，语义待核",
          "旧方向": "A更好",
          "位置": "SI 图（文字给方向）",
          "备注": "",
          "记录来源": "沿用既有提取，非本轮盲提"
        }
      ],
      "状态": "旧条件组；按 v4 测试定义拆分尚待复核",
      "证据核对": {
        "状态": "缺原句",
        "原句": "",
        "定位": []
      }
    },
    {
      "编号": "C3",
      "名称": "C3",
      "电池": "CR2032",
      "硫载量": "4.25 mg cm-2",
      "E/S": "5",
      "E/S单位": "原文单位",
      "锂厚": "450 µm",
      "倍率": "0.05C 活化 1 圈后 0.2C",
      "倍率备注": "",
      "1C定义": "未报告",
      "化成": "未独立核对",
      "温度": "未报告",
      "LiNO₃": "见各配方，测试覆盖关系待核",
      "条件原句": "To evaluate its application under high S loading and low E/S ratio, we further measured the cycling performance (a current density of 0.2C) at an S loading of 4.25 mg cm-2 and an E/S ratio of 5 µL mgs -1 (Figure 5c).",
      "配方": [
        "E3",
        "E1",
        "E2"
      ],
      "结果": [
        {
          "编号": "R003",
          "指标": "首圈容量",
          "取值点": "0.05C 活化圈",
          "比较A": "E3",
          "比较B": "E1",
          "数值": {
            "E3": "1456",
            "E1": "1251"
          },
          "单位": "mAh g-1",
          "原句": "The initial discharge capacity of the battery with 0.8 M LiTFSI and 0.2 M LiBr at 0.05C (first-circle activation) is up to 1456 mAh g-1, which is much higher than that with 1 M LiTFSI (1251 mAh g-1).",
          "证据核对": {
            "状态": "原句定位通过",
            "原句": "The initial discharge capacity of the battery with 0.8 M LiTFSI and 0.2 M LiBr at 0.05C (first-circle activation) is up to 1456 mAh g-1, which is much higher than that with 1 M LiTFSI (1251 mAh g-1).",
            "定位": [
              {
                "证据编号": "M0250",
                "部分": "main",
                "页": 9,
                "完整句": "The initial discharge capacity of the battery with 0.8 M LiTFSI and 0.2 M LiBr at 0.05C (first-circle activation) is up to 1456 mAh g−1, which is much higher than that with 1 M LiTFSI (1251 mAh g−1)."
              }
            ]
          },
          "方向": "变好",
          "判定依据": "程序比较同项数值",
          "旧方向": "A更好",
          "位置": "正文",
          "备注": "",
          "记录来源": "沿用既有提取，非本轮盲提"
        },
        {
          "编号": "R004",
          "指标": "指定圈数容量",
          "取值点": "0.2C 首圈",
          "比较A": "E3",
          "比较B": "E1",
          "数值": {
            "E3": "1104",
            "E1": "219"
          },
          "单位": "mAh g-1",
          "原句": "At a current density of 0.2C, the discharge capacity of the battery with 0.8 M LiTFSI and 0.2 M LiBr is 1104 mAh g-1, while that with 1.0 M LiTFSI is 219 mAh g-1, and the second platform of the battery with 1 M LiTFSI disappears (Figure S30).",
          "证据核对": {
            "状态": "原句定位通过",
            "原句": "At a current density of 0.2C, the discharge capacity of the battery with 0.8 M LiTFSI and 0.2 M LiBr is 1104 mAh g-1, while that with 1.0 M LiTFSI is 219 mAh g-1, and the second platform of the battery with 1 M LiTFSI disappears (Figure S30).",
            "定位": [
              {
                "证据编号": "M0251",
                "部分": "main",
                "页": 9,
                "完整句": "At a current density of 0.2C, the discharge capacity of the battery with 0.8 M LiTFSI and 0.2 M LiBr is 1104 mAh g−1, while that with 1.0 M LiTFSI is 219 mAh g−1, and the second platform of the battery with 1 M LiTFSI disappears (Figure S30)."
              }
            ]
          },
          "方向": "变好",
          "判定依据": "程序比较同项数值",
          "旧方向": "A更好",
          "位置": "正文",
          "备注": "",
          "记录来源": "沿用既有提取，非本轮盲提"
        },
        {
          "编号": "R006",
          "指标": "过电位或动力学",
          "取值点": "CV 第一对氧化还原峰间距 ΔE1（E/S 5）",
          "比较A": "E2",
          "比较B": "E1",
          "数值": {
            "E2": "154",
            "E1": "230"
          },
          "单位": "mV",
          "原句": "With 0.8 M LiTFSI, ΔE1 (EPa1 -EPc1) is 154 mV, which is much lower than that with 1 M LiTFSI (230 mV).",
          "证据核对": {
            "状态": "原句定位通过",
            "原句": "With 0.8 M LiTFSI, ΔE1 (EPa1 -EPc1) is 154 mV, which is much lower than that with 1 M LiTFSI (230 mV).",
            "定位": [
              {
                "证据编号": "M0098",
                "部分": "main",
                "页": 4,
                "完整句": "With 0.8 M LiTFSI, ΔE1 (EPa1 −EPc1) is 154 mV, which is much lower than that with 1 M LiTFSI (230 mV). ΔE2 (EPa2 − Figure 2."
              }
            ]
          },
          "方向": "不判",
          "判定依据": "旧指标混合含义，须拆分后判断",
          "旧方向": "A更好",
          "位置": "正文",
          "备注": "",
          "记录来源": "沿用既有提取，非本轮盲提"
        },
        {
          "编号": "R007",
          "指标": "首圈容量",
          "取值点": "（图 3 条件，待核）",
          "比较A": "E2",
          "比较B": "E1",
          "数值": {
            "E2": "928",
            "E1": "746"
          },
          "单位": "mAh g-1",
          "原句": "Compared to the discharge capacity of the battery with 1.0 M LiTFSI (746 mAh g-1), the higher value with 0.8 M LiTFSI (928 mAh g-1) also indicates a faster reaction rate (Figure 3b,d).",
          "证据核对": {
            "状态": "原句定位通过",
            "原句": "Compared to the discharge capacity of the battery with 1.0 M LiTFSI (746 mAh g-1), the higher value with 0.8 M LiTFSI (928 mAh g-1) also indicates a faster reaction rate (Figure 3b,d).",
            "定位": [
              {
                "证据编号": "M0157",
                "部分": "main",
                "页": 6,
                "完整句": "Compared to the discharge capacity of the battery with 1.0 M LiTFSI (746 mAh g−1), the higher value with 0.8 M LiTFSI (928 mAh g−1) also indicates a faster reaction rate (Figure 3b,d)."
              }
            ]
          },
          "方向": "变好",
          "判定依据": "程序比较同项数值",
          "旧方向": "A更好",
          "位置": "正文",
          "备注": "",
          "记录来源": "沿用既有提取，非本轮盲提"
        }
      ],
      "状态": "旧条件组；按 v4 测试定义拆分尚待复核",
      "证据核对": {
        "状态": "原句定位通过",
        "原句": "To evaluate its application under high S loading and low E/S ratio, we further measured the cycling performance (a current density of 0.2C) at an S loading of 4.25 mg cm-2 and an E/S ratio of 5 µL mgs -1 (Figure 5c).",
        "定位": [
          {
            "证据编号": "M0249",
            "部分": "main",
            "页": 9,
            "完整句": "To evaluate its application under high S loading and low E/S ratio, we further measured the cycling performance (a current density of 0.2C) at an S loading of 4.25 mg cm−2 and an E/S ratio of 5 μL mgs −1 (Figure 5c)."
          }
        ]
      }
    },
    {
      "编号": "C4",
      "名称": "C4",
      "电池": "CR2032",
      "硫载量": "6.2 mg cm-2",
      "E/S": "3",
      "E/S单位": "原文单位",
      "锂厚": "450 µm",
      "倍率": "0.1C",
      "倍率备注": "",
      "1C定义": "未报告",
      "化成": "未独立核对",
      "温度": "未报告",
      "LiNO₃": "见各配方，测试覆盖关系待核",
      "条件原句": "",
      "配方": [
        "E3",
        "E1"
      ],
      "结果": [
        {
          "编号": "R005",
          "指标": "首圈容量",
          "取值点": "A 0.1C / B 0.05C（倍率不同）",
          "比较A": "E3",
          "比较B": "E1",
          "数值": {
            "E3": "1129",
            "E1": "171.6"
          },
          "单位": "mAh g-1",
          "原句": "In contrast, the second platform at 0.05 and 0.1C cannot be observed for the battery with 1 M LiTFSI, and a capacity of 171.6 mAh g-1 is achieved at a low current of 0.05C (Figure S32).",
          "证据核对": {
            "状态": "原句定位通过",
            "原句": "In contrast, the second platform at 0.05 and 0.1C cannot be observed for the battery with 1 M LiTFSI, and a capacity of 171.6 mAh g-1 is achieved at a low current of 0.05C (Figure S32).",
            "定位": [
              {
                "证据编号": "M0256",
                "部分": "main",
                "页": 9,
                "完整句": "In contrast, the second platform at 0.05 and 0.1C cannot be observed for the battery with 1 M LiTFSI, and a capacity of 171.6 mAh g−1 is achieved at a low current of 0.05C (Figure S32)."
              }
            ]
          },
          "方向": "变好",
          "判定依据": "程序比较同项数值",
          "旧方向": "A更好",
          "位置": "正文",
          "备注": "",
          "记录来源": "沿用既有提取，非本轮盲提"
        }
      ],
      "状态": "旧条件组；按 v4 测试定义拆分尚待复核",
      "证据核对": {
        "状态": "缺原句",
        "原句": "",
        "定位": []
      }
    }
  ],
  "机制": [],
  "设计主张": [],
  "缺口": [
    "配方组分与梯度档位尚需按全文完整补提",
    "旧条件组未完全按 v4 拆成同条件测试",
    "机制与来源标签尚需语义复核",
    "未进行本轮独立读图"
  ],
  "原始参考文件": "output\\第二阶段_C步试提\\json\\P564.json",
  "SI文本状态": "存在",
  "本轮GPT机制": [
    {
      "编号": "G01",
      "证据编号": "M0148",
      "概括": "0.8 M LiTFSI 中更多未极化醚提高 S8 溶解度，作者提出液-液-固反应路径及更长程电子转移。",
      "原句": "In stark contrast, due to the improved S8 solubility in the electrolyte with an increased amount of unpolarized ether (0.8 M LiTFSI), the liquid−liquid−solid reaction pathway with an enhanced long-range electron transfer route is constructed.",
      "部分": "main",
      "页": 6,
      "来源": "本文结论",
      "过程大类": [
        "正极反应"
      ],
      "记录来源": "本轮 GPT 阅读原文候选句后补提；用户未逐项确认",
      "比较范围": "原句所指体系；未强行指定 A/B",
      "落到": []
    },
    {
      "编号": "G02",
      "证据编号": "M0173",
      "概括": "1.0 M 中 Li2Sx 溶解度反而高于 0.8 M；作者推测更多 Li+ 促进带正电多硫化物或极化醚形成。",
      "原句": "It should be noted that the solubility of Li2Sx in the electrolyte with 1.0 M LiTFSI is higher than that with 0.8 M LiTFSI, possibly because more Li+ in 1.0 M LiTFSI increases the formation of Li3S6 + positive ions or polarized ether molecules, promoting the amount of dissolved Li2Sx species.",
      "部分": "main",
      "页": 7,
      "来源": "本文推测",
      "过程大类": [],
      "记录来源": "本轮 GPT 阅读原文候选句后补提；用户未逐项确认",
      "比较范围": "原句所指体系；未强行指定 A/B",
      "落到": []
    },
    {
      "编号": "G03",
      "证据编号": "M0259",
      "概括": "作者推测贫液苛刻条件下的容量衰减可能由锂金属腐蚀造成。",
      "原句": "The decreased capacity during cell cycling may be due to Li metal corrosion under harsh conditions with a low electrolyte volume.",
      "部分": "main",
      "页": 9,
      "来源": "本文推测",
      "过程大类": [
        "负极锂"
      ],
      "记录来源": "本轮 GPT 阅读原文候选句后补提；用户未逐项确认",
      "比较范围": "原句所指体系；未强行指定 A/B",
      "落到": []
    }
  ]
}
