Repository: zhuonanli08/Li-S_Electrolyte_Conflicts

File: output/GPT_v4_调试集53篇_2026-10-24/v4_records/P591.json
{
  "文献编号": "P591",
  "DOI": "10.1002/advs.75377",
  "文献": "Enhancing Li-S Battery Performance Through Low-Concentration Electrolytes with Organic Se-Te Co-Additives to Address Solubility and Kinetic Challenges",
  "全文缓存": "10.1002_advs.75377",
  "格式": "v4迁移与补提",
  "提取来源": "既有 Claude 开发材料迁移；GPT 原文核对和补提；非独立提取",
  "对照": null,
  "对照类型": "待确认",
  "配方": [
    {
      "代号": "E1",
      "作者原名": "1M（商用）",
      "组分": [
        {
          "名称": "LiTFSI",
          "角色": "盐",
          "用量": "1",
          "单位": "M",
          "备注": "其余用量和比例见配方原文；未自动分配混合比例"
        },
        {
          "名称": "DOL",
          "角色": "角色待原文确认",
          "用量": null,
          "单位": "",
          "备注": "其余用量和比例见配方原文；未自动分配混合比例"
        },
        {
          "名称": "DME",
          "角色": "角色待原文确认",
          "用量": null,
          "单位": "",
          "备注": "其余用量和比例见配方原文；未自动分配混合比例"
        },
        {
          "名称": "LiNO3",
          "角色": "添加剂",
          "用量": "2",
          "单位": "wt%",
          "备注": "其余用量和比例见配方原文；未自动分配混合比例"
        }
      ],
      "配方原文记载": "1 M LiTFSI，DOL/DME 1:1 v/v，2 wt% LiNO3（推定，摘录未逐项写明）",
      "原句": "",
      "证据核对": {
        "状态": "缺原句",
        "原句": "",
        "定位": []
      },
      "状态": "沿用已有配方；组分角色及比例未完整核实"
    },
    {
      "代号": "E2",
      "作者原名": "0.2",
      "组分": [
        {
          "名称": "LiTFSI",
          "角色": "盐",
          "用量": "0.2",
          "单位": "m",
          "备注": "其余用量和比例见配方原文；未自动分配混合比例"
        },
        {
          "名称": "DOL",
          "角色": "角色待原文确认",
          "用量": null,
          "单位": "",
          "备注": "其余用量和比例见配方原文；未自动分配混合比例"
        },
        {
          "名称": "DME",
          "角色": "角色待原文确认",
          "用量": null,
          "单位": "",
          "备注": "其余用量和比例见配方原文；未自动分配混合比例"
        },
        {
          "名称": "LiNO3",
          "角色": "添加剂",
          "用量": "2",
          "单位": "wt%",
          "备注": "其余用量和比例见配方原文；未自动分配混合比例"
        }
      ],
      "配方原文记载": "0.2 m LiTFSI，DOL/DME 1:1 v/v，2 wt% LiNO3",
      "原句": "",
      "证据核对": {
        "状态": "缺原句",
        "原句": "",
        "定位": []
      },
      "状态": "沿用已有配方；组分角色及比例未完整核实"
    },
    {
      "代号": "E3",
      "作者原名": "Se0.15Te0.05",
      "组分": [],
      "配方原文记载": "E2 + 0.15 m DPDSe + 0.05 m DPDTe",
      "原句": "",
      "证据核对": {
        "状态": "缺原句",
        "原句": "",
        "定位": []
      },
      "状态": "沿用已有配方；组分角色及比例未完整核实"
    }
  ],
  "梯度": [],
  "性质": [
    {
      "性质": "旧记录溶剂化依据",
      "比较": "E3 vs E1",
      "原记载": "多硫化物饱和溶液蒸干残渣质量：低盐体系溶解度高于 1M（同篇实测，作者解释）；Raman：Se 与 Li+ 配位",
      "状态": "未分开 Li+ 溶剂化/多硫化物溶剂化/溶解度，待补提"
    }
  ],
  "测试": [
    {
      "编号": "C1",
      "名称": "C1",
      "电池": "CR2016",
      "硫载量": "约 2.3 mg cm-2",
      "E/S": "约 7.7（作者）；按总加液 30 µL 计约 11.5",
      "E/S单位": "原文单位",
      "锂厚": "未报告",
      "倍率": "0.5C",
      "倍率备注": "",
      "1C定义": "未报告",
      "化成": "未独立核对",
      "温度": "未报告",
      "LiNO₃": "见各配方，测试覆盖关系待核",
      "条件原句": "In a common battery, the sulfur loading on the cathode is controlled at approximately 2.3 mg cm- 2 , and about 20 µL of electrolyte is added. The ratio of electrolyte to sulfur (E/S) is about 7.7 µL mg- 1 .",
      "配方": [
        "E3",
        "E1"
      ],
      "结果": [
        {
          "编号": "R001",
          "指标": "首圈容量",
          "取值点": "0.5C 第 1 圈",
          "比较A": "E3",
          "比较B": "E1",
          "数值": {
            "E3": "1103",
            "E1": ""
          },
          "单位": "mAh g-1",
          "原句": "The cell employing the Se0.15 Te0.05 electrolyte delivered an initial specific capacity of 1103 mAh g- 1 (65.9% sulfur utilization) at 0.5 C and retained 89.3% of its capacity after 100 cycles.",
          "证据核对": {
            "状态": "原句定位通过",
            "原句": "The cell employing the Se0.15 Te0.05 electrolyte delivered an initial specific capacity of 1103 mAh g- 1 (65.9% sulfur utilization) at 0.5 C and retained 89.3% of its capacity after 100 cycles.",
            "定位": [
              {
                "证据编号": "M0323",
                "部分": "main",
                "页": 12,
                "完整句": "The cell employing the Se0.15 Te0.05 electrolyte delivered an initial specific capacity of 1103 mAh g− 1 (65.9% sulfur utilization) at 0.5 C and retained 89.3% of its capacity after 100 cycles."
              }
            ]
          },
          "方向": "不判",
          "判定依据": "没有可比较的数值或明确方向",
          "旧方向": "无法判断",
          "位置": "正文（B 值只在图）",
          "备注": "",
          "记录来源": "沿用既有提取，非本轮盲提"
        },
        {
          "编号": "R002",
          "指标": "容量保持率",
          "取值点": "100 圈",
          "比较A": "E3",
          "比较B": "E1",
          "数值": {
            "E3": "89.3",
            "E1": ""
          },
          "单位": "%",
          "原句": "retaining a specific capacity of 985 mAh g- 1 after 100 cycles, corresponding to a capacity retention rate of 89.3%.",
          "证据核对": {
            "状态": "原句定位通过",
            "原句": "retaining a specific capacity of 985 mAh g- 1 after 100 cycles, corresponding to a capacity retention rate of 89.3%.",
            "定位": [
              {
                "证据编号": "M0034",
                "部分": "main",
                "页": 2,
                "完整句": "The results demonstrate that with this novel strategy, the optimized low-concentration hybrid electrolyte with DPDSe and DPDTe enables Li–S coin cells to deliver an ultrahigh initial specific capacity of 1103 mAh g− 1 at 0.5 C, retaining a specific capacity of 985 mAh g− 1 after 100 cycles, corresponding to a capacity retention rate of 89.3%."
              }
            ]
          },
          "方向": "不判",
          "判定依据": "没有可比较的数值或明确方向",
          "旧方向": "无法判断",
          "位置": "正文（B 值只在图）",
          "备注": "",
          "记录来源": "沿用既有提取，非本轮盲提"
        },
        {
          "编号": "R003",
          "指标": "倍率容量",
          "取值点": "2C",
          "比较A": "E3",
          "比较B": "E1",
          "数值": {
            "E3": "783",
            "E1": ""
          },
          "单位": "mAh g-1",
          "原句": "Even at a high rate of 2 C, a capacity of 783 mAh g- 1 was maintained.",
          "证据核对": {
            "状态": "原句定位通过",
            "原句": "Even at a high rate of 2 C, a capacity of 783 mAh g- 1 was maintained.",
            "定位": [
              {
                "证据编号": "M0324",
                "部分": "main",
                "页": 12,
                "完整句": "Even at a high rate of 2 C, a capacity of 783 mAh g− 1 was maintained."
              }
            ]
          },
          "方向": "不判",
          "判定依据": "没有可比较的数值或明确方向",
          "旧方向": "无法判断",
          "位置": "正文（B 值只在图）",
          "备注": "",
          "记录来源": "沿用既有提取，非本轮盲提"
        }
      ],
      "状态": "旧条件组；按 v4 测试定义拆分尚待复核",
      "证据核对": {
        "状态": "原句定位通过",
        "原句": "In a common battery, the sulfur loading on the cathode is controlled at approximately 2.3 mg cm- 2 , and about 20 µL of electrolyte is added. The ratio of electrolyte to sulfur (E/S) is about 7.7 µL mg- 1 .",
        "定位": [
          {
            "证据编号": "M0067–M0068",
            "部分": "main",
            "页": 3,
            "完整句": "In a common battery, the sulfur loading on the cathode is controlled at approximately 2.3 mg cm− 2 , and about 20 μL of electrolyte is added. The ratio of electrolyte to sulfur (E/S) is about 7.7 μL mg− 1 . 10 μL of electrolyte was added onto the Li metal anode."
          }
        ]
      }
    },
    {
      "编号": "C2",
      "名称": "C2",
      "电池": "CR2016",
      "硫载量": "约 4.4 mg cm-2",
      "E/S": "4.1",
      "E/S单位": "原文单位",
      "锂厚": "未报告",
      "倍率": "未报告",
      "倍率备注": "",
      "1C定义": "未报告",
      "化成": "未独立核对",
      "温度": "未报告",
      "LiNO₃": "见各配方，测试覆盖关系待核",
      "条件原句": "",
      "配方": [],
      "结果": [],
      "状态": "旧条件组；按 v4 测试定义拆分尚待复核",
      "证据核对": {
        "状态": "缺原句",
        "原句": "",
        "定位": []
      }
    }
  ],
  "机制": [],
  "设计主张": [],
  "缺口": [
    "配方组分与梯度档位尚需按全文完整补提",
    "旧条件组未完全按 v4 拆成同条件测试",
    "机制与来源标签尚需语义复核",
    "未进行本轮独立读图"
  ],
  "原始参考文件": "output\\第二阶段_C步试提\\json\\P591.json",
  "SI文本状态": "存在",
  "本轮GPT机制": [
    {
      "编号": "G01",
      "证据编号": "M0103",
      "概括": "低盐浓度增加游离溶剂分子，提高多硫化物溶剂化能力。",
      "原句": "This phenomenon is attributed to the increased number of free solvent molecules at low concentrations, which enhances the solvating ability of polysulfides.",
      "部分": "main",
      "页": 5,
      "来源": "本文结论",
      "过程大类": [],
      "记录来源": "本轮 GPT 阅读原文候选句后补提；用户未逐项确认",
      "比较范围": "原句所指体系；未强行指定 A/B",
      "落到": []
    },
    {
      "编号": "G02",
      "证据编号": "M0265",
      "概括": "Se0.15Te0.05 的较高可逆容量使反应深入 Li2S2/Li2S 沉积与传质受限阶段，因此表观极化反而较大。",
      "原句": "Because Se0.15 Te0.05 delivers a higher reversible capacity, the reaction proceeds deeper into the late-stage conversion where Li2 S2 and Li2 S deposition and mass-transport limitations become more pronounced, leading to a larger apparent polarization.",
      "部分": "main",
      "页": 9,
      "来源": "本文结论",
      "过程大类": [
        "正极反应"
      ],
      "记录来源": "本轮 GPT 阅读原文候选句后补提；用户未逐项确认",
      "比较范围": "原句所指体系；未强行指定 A/B",
      "落到": []
    },
    {
      "编号": "G03",
      "证据编号": "M0110",
      "概括": "作者认为添加剂比例需平衡多硫化物溶剂化与过量添加导致的黏度增加。",
      "原句": "Especially Li2 S4 , this indicates that by precisely regulating the addition ratio of additives, the solvation effect of LiPS can be effectively controlled, promoting a balance between maintaining the excellent solvation effect of LiPS and the increase in system viscosity caused by excessive addition.",
      "部分": "main",
      "页": 5,
      "来源": "本文结论",
      "过程大类": [],
      "记录来源": "本轮 GPT 阅读原文候选句后补提；用户未逐项确认",
      "比较范围": "原句所指体系；未强行指定 A/B",
      "落到": []
    }
  ]
}

File: output/GPT_v4_调试集53篇_2026-10-24/v4_records/P620.json
{
  "文献编号": "P620",
  "DOI": "10.1016/j.electacta.2026.149154",
  "文献": "Mechanism of polysulfide dissolution suppression in Lithium-sulfur batteries using a novel fluorinated ether electrolyte",
  "全文缓存": "10.1016_j.electacta.2026.149154",
  "格式": "v4迁移与补提",
  "提取来源": "既有 Claude 开发材料迁移；GPT 原文核对和补提；非独立提取",
  "对照": null,
  "对照类型": "待确认",
  "配方": [
    {
      "代号": "E1",
      "作者原名": "ELDD",
      "组分": [
        {
          "名称": "LiTFSI",
          "角色": "盐",
          "用量": "1.0",
          "单位": "M",
          "备注": "其余用量和比例见配方原文；未自动分配混合比例"
        },
        {
          "名称": "DME",
          "角色": "角色待原文确认",
          "用量": null,
          "单位": "",
          "备注": "其余用量和比例见配方原文；未自动分配混合比例"
        },
        {
          "名称": "DOL",
          "角色": "角色待原文确认",
          "用量": null,
          "单位": "",
          "备注": "其余用量和比例见配方原文；未自动分配混合比例"
        },
        {
          "名称": "LiNO3",
          "角色": "添加剂",
          "用量": null,
          "单位": "",
          "备注": "其余用量和比例见配方原文；未自动分配混合比例"
        }
      ],
      "配方原文记载": "1.0 M LiTFSI，DME/DOL 1:1 v/v，无 LiNO3",
      "原句": "",
      "证据核对": {
        "状态": "缺原句",
        "原句": "",
        "定位": []
      },
      "状态": "沿用已有配方；组分角色及比例未完整核实"
    },
    {
      "代号": "E2",
      "作者原名": "ELC14",
      "组分": [
        {
          "名称": "LiTFSI",
          "角色": "盐",
          "用量": "1.0",
          "单位": "M",
          "备注": "其余用量和比例见配方原文；未自动分配混合比例"
        },
        {
          "名称": "LiNO3",
          "角色": "添加剂",
          "用量": null,
          "单位": "",
          "备注": "其余用量和比例见配方原文；未自动分配混合比例"
        }
      ],
      "配方原文记载": "1.0 M LiTFSI，C14（1,1,1-三氟-2-(2-甲氧基乙氧基)乙烷），无 LiNO3",
      "原句": "",
      "证据核对": {
        "状态": "缺原句",
        "原句": "",
        "定位": []
      },
      "状态": "沿用已有配方；组分角色及比例未完整核实"
    }
  ],
  "梯度": [],
  "性质": [
    {
      "性质": "旧记录溶剂化依据",
      "比较": "E2 vs E1",
      "原记载": "IR / Raman：C14 较难形成 cis 构象、与 Li+ 配位弱于 DME；COSMO-RS：C14 表面电荷离域，对 Li2Sx 溶剂化弱（同篇实验 + 计算）",
      "状态": "未分开 Li+ 溶剂化/多硫化物溶剂化/溶解度，待补提"
    }
  ],
  "测试": [
    {
      "编号": "C1",
      "名称": "C1",
      "电池": "扣式",
      "硫载量": "未报告",
      "E/S": "未报告",
      "E/S单位": "原文单位",
      "锂厚": "未报告",
      "倍率": "未报告",
      "倍率备注": "",
      "1C定义": "1672 mA g-1",
      "化成": "未独立核对",
      "温度": "未报告",
      "LiNO₃": "见各配方，测试覆盖关系待核",
      "条件原句": "",
      "配方": [
        "E2",
        "E1"
      ],
      "结果": [
        {
          "编号": "R001",
          "指标": "首圈容量",
          "取值点": "第 1 次放电",
          "比较A": "E2",
          "比较B": "E1",
          "数值": {
            "E2": "约 1000",
            "E1": "约 1200"
          },
          "单位": "mAh g-1",
          "原句": "It implies that the electrochemical reaction proceeds more readily at the particle surface than in the bulk, which explains why the practical specific capacities of Li-SELDD (1200 mAh g⁻¹) and Li-SELC14 (1000 mAh g⁻¹) are lower than the theoretical maximum (1672 mAh g⁻¹).",
          "证据核对": {
            "状态": "原句定位通过",
            "原句": "It implies that the electrochemical reaction proceeds more readily at the particle surface than in the bulk, which explains why the practical specific capacities of Li-SELDD (1200 mAh g⁻¹) and Li-SELC14 (1000 mAh g⁻¹) are lower than the theoretical maximum (1672 mAh g⁻¹).",
            "定位": [
              {
                "证据编号": "M0272",
                "部分": "main",
                "页": 9,
                "完整句": "It implies that the electrochemical reaction proceeds more readily at the particle surface than in the bulk, which explains why the practical specific capacities of Li-SELDD (1200 mAh g−1) and Li-SELC14 (1000 mAh g−1) are lower than the theoretical maximum (1672 mAh g−1)."
              }
            ]
          },
          "方向": "变坏",
          "判定依据": "沿用旧定性判断，语义待核",
          "旧方向": "A更差",
          "位置": "正文",
          "备注": "",
          "记录来源": "沿用既有提取，非本轮盲提"
        },
        {
          "编号": "R002",
          "指标": "循环保持率或寿命",
          "取值点": "首次充电能否完成 / 50 圈",
          "比较A": "E2",
          "比较B": "E1",
          "数值": {
            "E2": "可连续循环（50 圈渐衰）",
            "E1": "无法完成充电（穿梭）"
          },
          "单位": "",
          "原句": "In contrast, the ELC14 cell successfully completes the charging process and enables continuous cycling, demonstrating that the intrinsic weakly solvating nature of C14 effectively suppresses polysulfide dissolution.",
          "证据核对": {
            "状态": "原句定位通过",
            "原句": "In contrast, the ELC14 cell successfully completes the charging process and enables continuous cycling, demonstrating that the intrinsic weakly solvating nature of C14 effectively suppresses polysulfide dissolution.",
            "定位": [
              {
                "证据编号": "M0163",
                "部分": "main",
                "页": 5,
                "完整句": "In contrast, the ELC14 cell successfully completes the charging process and enables continuous cycling, demonstrating that the intrinsic weakly solvating nature of C14 effectively suppresses polysulfide dissolution."
              }
            ]
          },
          "方向": "变好",
          "判定依据": "沿用旧定性判断，语义待核",
          "旧方向": "A更好",
          "位置": "正文",
          "备注": "",
          "记录来源": "沿用既有提取，非本轮盲提"
        },
        {
          "编号": "R003",
          "指标": "库仑效率",
          "取值点": "50 圈稳定值",
          "比较A": "E2",
          "比较B": "E1",
          "数值": {
            "E2": "约 106",
            "E1": ""
          },
          "单位": "%",
          "原句": "Over 50 cycles, a gradual capacity fade is observed, and the Coulombic effi ciency stabilizes at approximately 106%.",
          "证据核对": {
            "状态": "原句定位通过",
            "原句": "Over 50 cycles, a gradual capacity fade is observed, and the Coulombic effi ciency stabilizes at approximately 106%.",
            "定位": [
              {
                "证据编号": "M0171",
                "部分": "main",
                "页": 5,
                "完整句": "Over 50 cycles, a gradual capacity fade is observed, and the Coulombic effi­ ciency stabilizes at approximately 106%."
              }
            ]
          },
          "方向": "不判",
          "判定依据": "没有可比较的数值或明确方向",
          "旧方向": "无法判断",
          "位置": "正文",
          "备注": "",
          "记录来源": "沿用既有提取，非本轮盲提"
        }
      ],
      "状态": "旧条件组；按 v4 测试定义拆分尚待复核",
      "证据核对": {
        "状态": "缺原句",
        "原句": "",
        "定位": []
      }
    }
  ],
  "机制": [],
  "设计主张": [],
  "缺口": [
    "配方组分与梯度档位尚需按全文完整补提",
    "旧条件组未完全按 v4 拆成同条件测试",
    "机制与来源标签尚需语义复核",
    "未进行本轮独立读图"
  ],
  "原始参考文件": "output\\第二阶段_C步试提\\json\\P620.json",
  "SI文本状态": "存在",
  "本轮GPT机制": [
    {
      "编号": "G01",
      "证据编号": "M0005",
      "概括": "DME 中存在与 Li2Sx 电离所产生 Li 缺陷相关的 XANES 前峰，而 C14 中该峰缺失，作者将其作为溶剂化机制证据。",
      "原句": "Crucially, S Kedge X-ray Absorption Near Edge Structure (XANES) analysis provided direct evidence of the solvation mech­ anism: while the DME system exhibited a pre-edge feature at 2470.3 eV attributed to Li defects generated by Li2Sx ionization, this feature was notably absent in the C14 system.",
      "部分": "main",
      "页": 1,
      "来源": "本文结论",
      "过程大类": [],
      "记录来源": "本轮 GPT 阅读原文候选句后补提；用户未逐项确认",
      "比较范围": "原句所指体系；未强行指定 A/B",
      "落到": []
    },
    {
      "编号": "G02",
      "证据编号": "M0158",
      "概括": "作者由电化学曲线推测多硫化物溶解使电极附近多种中间态共存，造成反应叠加。",
      "原句": "This profile suggests that the dissolution of polysulfides leads to the coexistence of multiple intermediate states in the vicinity of the electrode, resulting in a complex overlap of electrochemical reactions.",
      "部分": "main",
      "页": 5,
      "来源": "本文推测",
      "过程大类": [
        "正极反应"
      ],
      "记录来源": "本轮 GPT 阅读原文候选句后补提；用户未逐项确认",
      "比较范围": "原句所指体系；未强行指定 A/B",
      "落到": []
    },
    {
      "编号": "G03",
      "证据编号": "M0004",
      "概括": "作者认为 C14 的吸电子 CF3 基团使表面电荷离域，并限制 Li+ 螯合所需构象变化。",
      "原句": "Mechanistic investigations combining FT-IR, Raman spectroscopy, and COSMO-RS calcu­ lations indicated that the electron-withdrawing trifluoromethyl group in C14 causes a delocalization of the molecular surface charge and restricts the conformational flexibility required for Li+ chelation.",
      "部分": "main",
      "页": 1,
      "来源": "本文结论",
      "过程大类": [],
      "记录来源": "本轮 GPT 阅读原文候选句后补提；用户未逐项确认",
      "比较范围": "原句所指体系；未强行指定 A/B",
      "落到": []
    },
    {
      "编号": "G04",
      "证据编号": "M0268",
      "概括": "作者认为 C14 难以从多硫化物提取 Li+ 形成空位，因此使多硫化物保持未溶固态。",
      "原句": "Thus, it is considered that C14 cannot extract Li+ to create vacancies, effectively maintaining the polysulfides in an undissolved solid state without generating such unoccupied sulfur orbitals.",
      "部分": "main",
      "页": 9,
      "来源": "本文推测",
      "过程大类": [],
      "记录来源": "本轮 GPT 阅读原文候选句后补提；用户未逐项确认",
      "比较范围": "原句所指体系；未强行指定 A/B",
      "落到": []
    }
  ]
}

File: output/GPT_v4_调试集53篇_2026-10-24/v4_records/P624.json
{
  "文献编号": "P624",
  "DOI": "10.1016/j.ensm.2026.105072",
  "文献": "Highly polarizable solvents enable adaptive electrolytes for practical lithium-sulfur batteries",
  "全文缓存": "10.1016_j.ensm.2026.105072",
  "格式": "v4迁移与补提",
  "提取来源": "既有 Claude 开发材料迁移；GPT 原文核对和补提；非独立提取",
  "对照": null,
  "对照类型": "待确认",
  "配方": [
    {
      "代号": "E1",
      "作者原名": "control（DOL/DME）",
      "组分": [
        {
          "名称": "LiTFSI",
          "角色": "盐",
          "用量": "1.0",
          "单位": "M",
          "备注": "其余用量和比例见配方原文；未自动分配混合比例"
        },
        {
          "名称": "DOL",
          "角色": "角色待原文确认",
          "用量": null,
          "单位": "",
          "备注": "其余用量和比例见配方原文；未自动分配混合比例"
        },
        {
          "名称": "DME",
          "角色": "角色待原文确认",
          "用量": null,
          "单位": "",
          "备注": "其余用量和比例见配方原文；未自动分配混合比例"
        },
        {
          "名称": "LiNO3",
          "角色": "添加剂",
          "用量": null,
          "单位": "",
          "备注": "其余用量和比例见配方原文；未自动分配混合比例"
        }
      ],
      "配方原文记载": "1.0 M LiTFSI，DOL/DME（比例与 LiNO3 摘录中未明确）",
      "原句": "",
      "证据核对": {
        "状态": "缺原句",
        "原句": "",
        "定位": []
      },
      "状态": "沿用已有配方；组分角色及比例未完整核实"
    },
    {
      "代号": "E2",
      "作者原名": "DMTMSA",
      "组分": [],
      "配方原文记载": "E1 + 10 vol% DMTMSA",
      "原句": "",
      "证据核对": {
        "状态": "缺原句",
        "原句": "",
        "定位": []
      },
      "状态": "沿用已有配方；组分角色及比例未完整核实"
    }
  ],
  "梯度": [],
  "性质": [
    {
      "性质": "旧记录溶剂化依据",
      "比较": "E2 vs E1",
      "原记载": "Li2S8 饱和溶解度在加 DMTMSA 后显著下降（同篇实验）；DFT：DMTMSA 与 Li2S8 结合弱、与 Li2S4 结合强（模拟）",
      "状态": "未分开 Li+ 溶剂化/多硫化物溶剂化/溶解度，待补提"
    },
    {
      "性质": "旧记录溶剂化依据",
      "比较": "E2 vs E1",
      "原记载": "同上",
      "状态": "未分开 Li+ 溶剂化/多硫化物溶剂化/溶解度，待补提"
    },
    {
      "性质": "旧记录溶剂化依据",
      "比较": "E2 vs E1",
      "原记载": "同上",
      "状态": "未分开 Li+ 溶剂化/多硫化物溶剂化/溶解度，待补提"
    }
  ],
  "测试": [
    {
      "编号": "C1",
      "名称": "C1",
      "电池": "CR2025",
      "硫载量": "4 mg cm-2",
      "E/S": "5",
      "E/S单位": "原文单位",
      "锂厚": "450 µm",
      "倍率": "0.2C（A）/ 0.1C（B，首圈倍率不同）",
      "倍率备注": "",
      "1C定义": "未报告",
      "化成": "未独立核对",
      "温度": "未报告",
      "LiNO₃": "见各配方，测试覆盖关系待核",
      "条件原句": "To evaluate its application under high S loading and low E/S ratio, we further measured the cycling performance at a sulfur loading in creases to 4 mg/cm2 and under lean electrolyte conditions (E/S = 5 µL/ mg).",
      "配方": [
        "E2",
        "E1"
      ],
      "结果": [
        {
          "编号": "R001",
          "指标": "首圈容量",
          "取值点": "A 0.2C / B 0.1C（取值点不可比）",
          "比较A": "E2",
          "比较B": "E1",
          "数值": {
            "E2": "1006.2",
            "E1": "775.5"
          },
          "单位": "mAh g-1",
          "原句": "The batteries without DMTMSA only delivered an initial discharge specific capacity of 775.5 mAh/g at 0.1 C, and after 50 cycles, the capacity begins to decline rapidly.",
          "证据核对": {
            "状态": "原句定位通过",
            "原句": "The batteries without DMTMSA only delivered an initial discharge specific capacity of 775.5 mAh/g at 0.1 C, and after 50 cycles, the capacity begins to decline rapidly.",
            "定位": [
              {
                "证据编号": "M0219",
                "部分": "main",
                "页": 8,
                "完整句": "The batteries without DMTMSA only delivered an initial discharge specific capacity of 775.5 mAh/g at 0.1 C, and after 50 cycles, the capacity begins to decline rapidly."
              }
            ]
          },
          "方向": "变好",
          "判定依据": "程序比较同项数值",
          "旧方向": "A更好",
          "位置": "正文",
          "备注": "",
          "记录来源": "沿用既有提取，非本轮盲提"
        },
        {
          "编号": "R002",
          "指标": "指定圈数容量",
          "取值点": "A 第 150 圈 / B 第 75 圈",
          "比较A": "E2",
          "比较B": "E1",
          "数值": {
            "E2": "843.5",
            "E1": "691.1"
          },
          "单位": "mAh g-1",
          "原句": "By the 75th cycle, it drops to only 691.1 mAh/g, significantly lower than that of the experimental batte ries.",
          "证据核对": {
            "状态": "原句定位通过",
            "原句": "By the 75th cycle, it drops to only 691.1 mAh/g, significantly lower than that of the experimental batte ries.",
            "定位": [
              {
                "证据编号": "M0220",
                "部分": "main",
                "页": 8,
                "完整句": "By the 75th cycle, it drops to only 691.1 mAh/g, significantly lower than that of the experimental batte­ ries."
              }
            ]
          },
          "方向": "变好",
          "判定依据": "程序比较同项数值",
          "旧方向": "A更好",
          "位置": "正文",
          "备注": "",
          "记录来源": "沿用既有提取，非本轮盲提"
        },
        {
          "编号": "R003",
          "指标": "其他",
          "取值点": "50 圈后正极残余活性物质与锂负极质量损失",
          "比较A": "E2",
          "比较B": "E1",
          "数值": {
            "E2": "残余活性物质为 B 的 2 倍，锂损失少约 70%",
            "E1": ""
          },
          "单位": "",
          "原句": "And from the residual amount of cath ode active material and the percentage of lithium metal anode mass loss in DMTMSA batteries and control group batteries at different cycle counts, it can be observed that after 50 cycles, DMTMSA doubles the residual cathode active material and reduces lithium metal anode mass loss by approximately 70% ((Fig.",
          "证据核对": {
            "状态": "原句定位通过",
            "原句": "And from the residual amount of cath ode active material and the percentage of lithium metal anode mass loss in DMTMSA batteries and control group batteries at different cycle counts, it can be observed that after 50 cycles, DMTMSA doubles the residual cathode active material and reduces lithium metal anode mass loss by approximately 70% ((Fig.",
            "定位": [
              {
                "证据编号": "M0104",
                "部分": "main",
                "页": 5,
                "完整句": "And from the residual amount of cath­ ode active material and the percentage of lithium metal anode mass loss in DMTMSA batteries and control group batteries at different cycle counts, it can be observed that after 50 cycles, DMTMSA doubles the residual cathode active material and reduces lithium metal anode mass loss by approximately 70% ((Fig."
              }
            ]
          },
          "方向": "变好",
          "判定依据": "沿用旧定性判断，语义待核",
          "旧方向": "A更好",
          "位置": "仅图（文字给方向）",
          "备注": "",
          "记录来源": "沿用既有提取，非本轮盲提"
        }
      ],
      "状态": "旧条件组；按 v4 测试定义拆分尚待复核",
      "证据核对": {
        "状态": "原句定位通过",
        "原句": "To evaluate its application under high S loading and low E/S ratio, we further measured the cycling performance at a sulfur loading in creases to 4 mg/cm2 and under lean electrolyte conditions (E/S = 5 µL/ mg).",
        "定位": [
          {
            "证据编号": "M0217",
            "部分": "main",
            "页": 8,
            "完整句": "To evaluate its application under high S loading and low E/S ratio, we further measured the cycling performance at a sulfur loading in­ creases to 4 mg/cm2 and under lean electrolyte conditions (E/S = 5 μL/ mg)."
          }
        ]
      }
    },
    {
      "编号": "C2",
      "名称": "C2",
      "电池": "CR2025",
      "硫载量": "未报告",
      "E/S": "未报告",
      "E/S单位": "原文单位",
      "锂厚": "450 µm",
      "倍率": "0.05C",
      "倍率备注": "",
      "1C定义": "未报告",
      "化成": "未独立核对",
      "温度": "-20 °C",
      "LiNO₃": "见各配方，测试覆盖关系待核",
      "条件原句": "",
      "配方": [
        "E2",
        "E1"
      ],
      "结果": [
        {
          "编号": "R004",
          "指标": "指定圈数容量",
          "取值点": "-20 °C，100 圈",
          "比较A": "E2",
          "比较B": "E1",
          "数值": {
            "E2": "700",
            "E1": "200"
          },
          "单位": "mAh g-1",
          "原句": "In contrast, the control electrolyte exhibited higher polarization during cycling and retained only 200 mAh/g at 0.05 C (Fig. 5a).",
          "证据核对": {
            "状态": "原句定位通过",
            "原句": "In contrast, the control electrolyte exhibited higher polarization during cycling and retained only 200 mAh/g at 0.05 C (Fig. 5a).",
            "定位": [
              {
                "证据编号": "M0216",
                "部分": "main",
                "页": 8,
                "完整句": "In contrast, the control electrolyte exhibited higher polarization during cycling and retained only 200 mAh/g at 0.05 C (Fig. 5a)."
              }
            ]
          },
          "方向": "变好",
          "判定依据": "程序比较同项数值",
          "旧方向": "A更好",
          "位置": "正文",
          "备注": "",
          "记录来源": "沿用既有提取，非本轮盲提"
        }
      ],
      "状态": "旧条件组；按 v4 测试定义拆分尚待复核",
      "证据核对": {
        "状态": "缺原句",
        "原句": "",
        "定位": []
      }
    },
    {
      "编号": "C3",
      "名称": "C3",
      "电池": "CR2025",
      "硫载量": "未报告",
      "E/S": "未报告",
      "E/S单位": "原文单位",
      "锂厚": "450 µm",
      "倍率": "未报告",
      "倍率备注": "",
      "1C定义": "未报告",
      "化成": "未独立核对",
      "温度": "未报告",
      "LiNO₃": "见各配方，测试覆盖关系待核",
      "条件原句": "",
      "配方": [
        "E2",
        "E1"
      ],
      "结果": [
        {
          "编号": "R005",
          "指标": "库仑效率",
          "取值点": "稳定循环圈数",
          "比较A": "E2",
          "比较B": "E1",
          "数值": {
            "E2": ">400",
            "E1": "<100"
          },
          "单位": "圈",
          "原句": "While the CE of the control batteries drops rapidly after fewer than 100 cycles, batteries with 10% DMTMSA maintain stable cycling for more than 400 cycles with nearly 100% CE, achieved the best result across various addition levels.",
          "证据核对": {
            "状态": "原句定位通过",
            "原句": "While the CE of the control batteries drops rapidly after fewer than 100 cycles, batteries with 10% DMTMSA maintain stable cycling for more than 400 cycles with nearly 100% CE, achieved the best result across various addition levels.",
            "定位": [
              {
                "证据编号": "S0050",
                "部分": "si",
                "页": 0,
                "完整句": "While the CE of the control batteries drops rapidly after fewer than 100 cycles, batteries with 10% DMTMSA maintain stable cycling for more than 400 cycles with nearly 100% CE, achieved the best result across various addition levels."
              }
            ]
          },
          "方向": "变好",
          "判定依据": "沿用旧定性判断，语义待核",
          "旧方向": "A更好",
          "位置": "SI（文字给数值）",
          "备注": "",
          "记录来源": "沿用既有提取，非本轮盲提"
        }
      ],
      "状态": "旧条件组；按 v4 测试定义拆分尚待复核",
      "证据核对": {
        "状态": "缺原句",
        "原句": "",
        "定位": []
      }
    }
  ],
  "机制": [],
  "设计主张": [],
  "缺口": [
    "配方组分与梯度档位尚需按全文完整补提",
    "旧条件组未完全按 v4 拆成同条件测试",
    "机制与来源标签尚需语义复核",
    "未进行本轮独立读图"
  ],
  "原始参考文件": "output\\第二阶段_C步试提\\json\\P624.json",
  "SI文本状态": "存在",
  "本轮GPT机制": [
    {
      "编号": "G01",
      "证据编号": "M0029",
      "概括": "低电荷密度长链多硫化物仅使 DMTMSA 轻微极化而弱溶剂化；高电荷密度短链物种则引起强离子-偶极作用而强溶剂化。",
      "原句": "Low charge–density Sn 2– induce only minimal polarization of DMTMSA, resulting in weak ion­ –dipole interactions with long–chain Li2Sn and sparingly solvating, whereas high charge–density Sn 2– exhibits the opposite situation, and strong ion–dipole interactions are established between DMTMSA and short–chain Li2Sn, achieving highly solvating [28–30].",
      "部分": "main",
      "页": 2,
      "来源": "本文结论（与他文一致）",
      "过程大类": [],
      "记录来源": "本轮 GPT 阅读原文候选句后补提；用户未逐项确认",
      "比较范围": "原句所指体系；未强行指定 A/B",
      "落到": []
    },
    {
      "编号": "G02",
      "证据编号": "M0031",
      "概括": "作者认为自适应溶剂化同时抑制穿梭和改善反应动力学，促进三维 Li2S 沉积并避免迅速覆盖正极活性位点。",
      "原句": "This not only effectively suppressed the shuttle effect but also enhanced the reaction kinetic without posing new issues, and the optimized reaction kinetic enable three–dimensional deposition of Li2S, preventing rapid coverage of cathode active sites (Fig. 1b)[31].",
      "部分": "main",
      "页": 2,
      "来源": "本文结论（与他文一致）",
      "过程大类": [
        "多硫化物穿梭",
        "正极反应"
      ],
      "记录来源": "本轮 GPT 阅读原文候选句后补提；用户未逐项确认",
      "比较范围": "原句所指体系；未强行指定 A/B",
      "落到": []
    },
    {
      "编号": "G03",
      "证据编号": "M0132",
      "概括": "DMTMSA 调节溶剂化使 Li+ 去溶剂化更容易，形成富无机物 SEI 并促进离子传输。",
      "原句": "What’s more, due to the optimization of the solvation structure by DMTMSA, the desolvation of Li+ becomes more facile, and form an inorganic-rich SEI, which also promotes ion transport.",
      "部分": "main",
      "页": 5,
      "来源": "本文结论",
      "过程大类": [
        "负极锂"
      ],
      "记录来源": "本轮 GPT 阅读原文候选句后补提；用户未逐项确认",
      "比较范围": "原句所指体系；未强行指定 A/B",
      "落到": []
    }
  ]
}
