Repository: zhuonanli08/Li-S_Electrolyte_Conflicts

File: output/GPT_v4_调试集53篇_2026-10-24/v4_records/S05.json
{
  "文献编号": "S05",
  "DOI": "10.1002/adma.202205284",
  "文献": "Weakening the Solvating Power of Solvents to Encapsulate Lithium Polysulfides Enables Long-Cycling Lithium-Sulfur Batteries",
  "全文缓存": "10.1002_adma.202205284",
  "格式": "v4迁移与补提",
  "提取来源": "既有 Claude 开发材料迁移；GPT 原文核对和补提；非独立提取",
  "对照": null,
  "对照类型": "待确认",
  "配方": [
    {
      "代号": "DDn",
      "作者原名": "DOL/DME（不加 LiNO3）",
      "组分": [
        {
          "名称": "DOL",
          "角色": "角色待原文确认",
          "用量": null,
          "单位": "",
          "备注": "其余用量和比例见配方原文；未自动分配混合比例"
        },
        {
          "名称": "DME",
          "角色": "角色待原文确认",
          "用量": null,
          "单位": "",
          "备注": "其余用量和比例见配方原文；未自动分配混合比例"
        },
        {
          "名称": "LiTFSI",
          "角色": "盐",
          "用量": "1.0",
          "单位": "M",
          "备注": "其余用量和比例见配方原文；未自动分配混合比例"
        }
      ],
      "配方原文记载": "solvent:DOL/DME 1:1 v/v；salt:1.0 M LiTFSI；diluent:无；lino3:0（明确不加）；additive:无",
      "原句": "The control electrolyte was composed of 1.0 M LiTFSI in DOL/DME (1:1, by vol.) and was denoted as DOL/DME … a regular-loading S cathode (1.3 mg cm−2), and 25 μL electrolyte without LiNO3",
      "证据核对": {
        "状态": "原句定位通过",
        "原句": "The control electrolyte was composed of 1.0 M LiTFSI in DOL/DME (1:1, by vol.) and was denoted as DOL/DME … a regular-loading S cathode (1.3 mg cm−2), and 25 μL electrolyte without LiNO3",
        "定位": [
          {
            "证据编号": "S0011",
            "部分": "si",
            "页": 2,
            "完整句": "The preparation of electrolytes The control electrolyte was composed of 1.0 M LiTFSI in DOL/DME (1:1, by vol.) and was denoted as DOL/DME."
          },
          {
            "证据编号": "S0019",
            "部分": "si",
            "页": 3,
            "完整句": "Li–S batteries under mild conditions were assembled with a Li metal anode (600 μm), a regular-loading S cathode (1.3 mg cm−2), and 25 μL electrolyte without LiNO3."
          }
        ]
      },
      "状态": "沿用已有配方；组分角色及比例未完整核实"
    },
    {
      "代号": "HFEn",
      "作者原名": "HFE-EPSE（不加 LiNO3）",
      "组分": [
        {
          "名称": "DOL",
          "角色": "角色待原文确认",
          "用量": null,
          "单位": "",
          "备注": "其余用量和比例见配方原文；未自动分配混合比例"
        },
        {
          "名称": "DME",
          "角色": "角色待原文确认",
          "用量": null,
          "单位": "",
          "备注": "其余用量和比例见配方原文；未自动分配混合比例"
        },
        {
          "名称": "HFE",
          "角色": "角色待原文确认",
          "用量": null,
          "单位": "",
          "备注": "其余用量和比例见配方原文；未自动分配混合比例"
        },
        {
          "名称": "LiTFSI",
          "角色": "盐",
          "用量": "1.0",
          "单位": "M",
          "备注": "其余用量和比例见配方原文；未自动分配混合比例"
        },
        {
          "名称": "TTE",
          "角色": "角色待原文确认",
          "用量": null,
          "单位": "",
          "备注": "其余用量和比例见配方原文；未自动分配混合比例"
        }
      ],
      "配方原文记载": "solvent:DOL/DME/HFE 2:2:1 v/v；salt:1.0 M LiTFSI；diluent:HFE（TTE）20 vol%；lino3:0（明确不加）；additive:无",
      "原句": "The electrolyte composed of 1.0 M LiTFSI in DOL/DME/HFE (2:2:1, by vol.) was denoted as HFE-EPSE … a regular-loading S cathode (1.3 mg cm−2), and 25 μL electrolyte without LiNO3",
      "证据核对": {
        "状态": "原句定位通过",
        "原句": "The electrolyte composed of 1.0 M LiTFSI in DOL/DME/HFE (2:2:1, by vol.) was denoted as HFE-EPSE … a regular-loading S cathode (1.3 mg cm−2), and 25 μL electrolyte without LiNO3",
        "定位": [
          {
            "证据编号": "S0012",
            "部分": "si",
            "页": 2,
            "完整句": "The electrolyte composed of 1.0 M LiTFSI in DOL/DME/HFE (2:2:1, by vol.) was denoted as HFE-EPSE."
          },
          {
            "证据编号": "S0019",
            "部分": "si",
            "页": 3,
            "完整句": "Li–S batteries under mild conditions were assembled with a Li metal anode (600 μm), a regular-loading S cathode (1.3 mg cm−2), and 25 μL electrolyte without LiNO3."
          }
        ]
      },
      "状态": "沿用已有配方；组分角色及比例未完整核实"
    },
    {
      "代号": "DD",
      "作者原名": "DOL/DME（+2 wt% LiNO3）",
      "组分": [
        {
          "名称": "DOL",
          "角色": "角色待原文确认",
          "用量": null,
          "单位": "",
          "备注": "其余用量和比例见配方原文；未自动分配混合比例"
        },
        {
          "名称": "DME",
          "角色": "角色待原文确认",
          "用量": null,
          "单位": "",
          "备注": "其余用量和比例见配方原文；未自动分配混合比例"
        },
        {
          "名称": "LiTFSI",
          "角色": "盐",
          "用量": "1.0",
          "单位": "M",
          "备注": "其余用量和比例见配方原文；未自动分配混合比例"
        }
      ],
      "配方原文记载": "solvent:DOL/DME 1:1 v/v；salt:1.0 M LiTFSI；diluent:无；lino3:2.0 wt%；additive:无",
      "原句": "The control electrolyte was composed of 1.0 M LiTFSI in DOL/DME (1:1, by vol.) and was denoted as DOL/DME … electrolyte (35 or 60 μL, respectively) containing 2.0 wt.% LiNO3",
      "证据核对": {
        "状态": "原句定位通过",
        "原句": "The control electrolyte was composed of 1.0 M LiTFSI in DOL/DME (1:1, by vol.) and was denoted as DOL/DME … electrolyte (35 or 60 μL, respectively) containing 2.0 wt.% LiNO3",
        "定位": [
          {
            "证据编号": "S0011",
            "部分": "si",
            "页": 2,
            "完整句": "The preparation of electrolytes The control electrolyte was composed of 1.0 M LiTFSI in DOL/DME (1:1, by vol.) and was denoted as DOL/DME."
          },
          {
            "证据编号": "S0020",
            "部分": "si",
            "页": 3,
            "完整句": "Li–S batteries under demanding conditions were assembled with an ultrathin Li anode (50 μm), a high-loading S cathode (4.4 or 6.6 mg cm−2), and electrolyte (35 or 60 μL, respectively) containing 2.0 wt.% LiNO3."
          }
        ]
      },
      "状态": "沿用已有配方；组分角色及比例未完整核实"
    },
    {
      "代号": "HFE",
      "作者原名": "HFE-EPSE（+2 wt% LiNO3）",
      "组分": [
        {
          "名称": "DOL",
          "角色": "角色待原文确认",
          "用量": null,
          "单位": "",
          "备注": "其余用量和比例见配方原文；未自动分配混合比例"
        },
        {
          "名称": "DME",
          "角色": "角色待原文确认",
          "用量": null,
          "单位": "",
          "备注": "其余用量和比例见配方原文；未自动分配混合比例"
        },
        {
          "名称": "HFE",
          "角色": "角色待原文确认",
          "用量": null,
          "单位": "",
          "备注": "其余用量和比例见配方原文；未自动分配混合比例"
        },
        {
          "名称": "LiTFSI",
          "角色": "盐",
          "用量": "1.0",
          "单位": "M",
          "备注": "其余用量和比例见配方原文；未自动分配混合比例"
        },
        {
          "名称": "TTE",
          "角色": "角色待原文确认",
          "用量": null,
          "单位": "",
          "备注": "其余用量和比例见配方原文；未自动分配混合比例"
        }
      ],
      "配方原文记载": "solvent:DOL/DME/HFE 2:2:1 v/v；salt:1.0 M LiTFSI；diluent:HFE（TTE）20 vol%；lino3:2.0 wt%；additive:无",
      "原句": "The electrolyte composed of 1.0 M LiTFSI in DOL/DME/HFE (2:2:1, by vol.) was denoted as HFE-EPSE … electrolyte (35 or 60 μL, respectively) containing 2.0 wt.% LiNO3",
      "证据核对": {
        "状态": "原句定位通过",
        "原句": "The electrolyte composed of 1.0 M LiTFSI in DOL/DME/HFE (2:2:1, by vol.) was denoted as HFE-EPSE … electrolyte (35 or 60 μL, respectively) containing 2.0 wt.% LiNO3",
        "定位": [
          {
            "证据编号": "S0012",
            "部分": "si",
            "页": 2,
            "完整句": "The electrolyte composed of 1.0 M LiTFSI in DOL/DME/HFE (2:2:1, by vol.) was denoted as HFE-EPSE."
          },
          {
            "证据编号": "S0020",
            "部分": "si",
            "页": 3,
            "完整句": "Li–S batteries under demanding conditions were assembled with an ultrathin Li anode (50 μm), a high-loading S cathode (4.4 or 6.6 mg cm−2), and electrolyte (35 or 60 μL, respectively) containing 2.0 wt.% LiNO3."
          }
        ]
      },
      "状态": "沿用已有配方；组分角色及比例未完整核实"
    }
  ],
  "梯度": [],
  "性质": [
    {
      "性质": "Li⁺ 溶剂化环境",
      "测法": "⁷Li NMR 化学位移（1.0 M[S] Li2S8 溶于电解液）",
      "测量体系": "测的是电解液中溶入 1.0 M[S] Li2S8 的溶液（是否含 LiNO3 未写）",
      "数值": {
        "DDn": 3.2,
        "HFEn": 3.2,
        "DD": 3.2,
        "HFE": 3.2
      },
      "方向依据": "higher",
      "原句": "The chemical shift of 7Li is 3.20 ppm both for DOL/DME and HFE-EPSE, indicating HFE barely interacts with Li+ and does not change the inner solvent shell of LiPSs",
      "证据核对": {
        "状态": "原句定位通过",
        "原句": "The chemical shift of 7Li is 3.20 ppm both for DOL/DME and HFE-EPSE, indicating HFE barely interacts with Li+ and does not change the inner solvent shell of LiPSs",
        "定位": [
          {
            "证据编号": "M0041",
            "部分": "main",
            "页": 2,
            "完整句": "The chemical shift of 7Li is 3.20 ppm both for DOL/DME and HFE-EPSE, indicating HFE barely interacts with Li+ and does not change the inner solvent shell of LiPSs (Figure 1g)."
          }
        ]
      },
      "备注": ""
    }
  ],
  "测试": [
    {
      "编号": "C1",
      "名称": "扣式，温和条件（厚锂 600 µm、常规载量、不加 LiNO3）",
      "电池": "扣式 2032",
      "硫载量": "1.3",
      "E/S": "未报告",
      "E/S单位": "µL/mg",
      "锂厚": "600",
      "倍率": "未报告",
      "倍率备注": "温和条件循环倍率未写",
      "1C定义": "1672",
      "化成": "未独立核对",
      "温度": "未报告",
      "LiNO₃": "见各配方，测试覆盖关系待核",
      "条件原句": "Li–S batteries under mild conditions were assembled with a Li metal anode (600 μm), a regular-loading S cathode (1.3 mg cm−2), and 25 μL electrolyte without LiNO3 … The S/C cathode was cut into disks (Φ13.0 mm) with a S content of 63%",
      "配方": [
        "HFEn",
        "DDn"
      ],
      "结果": [
        {
          "编号": "R001",
          "指标": "首圈容量",
          "取值点": "首次放电",
          "比较A": "HFEn",
          "比较B": "DDn",
          "数值": {
            "HFEn": 1001,
            "DDn": 969
          },
          "单位": "mAh/g",
          "原句": "discharge capacity of the Li–S battery with HFE-EPSE and DOL/DME is similar (1001 vs 969 mAh g−1)",
          "证据核对": {
            "状态": "原句定位通过",
            "原句": "discharge capacity of the Li–S battery with HFE-EPSE and DOL/DME is similar (1001 vs 969 mAh g−1)",
            "定位": [
              {
                "证据编号": "M0064",
                "部分": "main",
                "页": 4,
                "完整句": "© 2022 Wiley-VCH GmbH 2205284 (4 of 9) www.advmat.de www.advancedsciencenews.com ­discharge capacity of the Li–S battery with HFE-EPSE and DOL/DME is similar (1001 vs 969 mAh g−1) (Figure 2b)."
              }
            ]
          },
          "方向": "差异小",
          "判定依据": "程序按 <5%",
          "旧方向": "差异小",
          "位置": "Fig. 2b；p4",
          "备注": "",
          "记录来源": "沿用既有提取，非本轮盲提"
        },
        {
          "编号": "R002",
          "指标": "容量保持率",
          "取值点": "第 15 圈",
          "比较A": "HFEn",
          "比较B": "DDn",
          "数值": {
            "HFEn": 66,
            "DDn": 62
          },
          "单位": "%",
          "原句": "displays a higher capacity retention of 66% than 62% of that with DOL/DME after 15 cycles",
          "证据核对": {
            "状态": "原句定位通过",
            "原句": "displays a higher capacity retention of 66% than 62% of that with DOL/DME after 15 cycles",
            "定位": [
              {
                "证据编号": "M0066",
                "部分": "main",
                "页": 4,
                "完整句": "The Li–S battery with HFE-EPSE electrolyte displays a higher capacity retention of 66% than 62% of that with DOL/DME after 15 cycles (Figure 2b)."
              }
            ]
          },
          "方向": "变好",
          "判定依据": "程序比较同项数值",
          "旧方向": "A更好",
          "位置": "Fig. 2b；p4",
          "备注": "",
          "记录来源": "沿用既有提取，非本轮盲提"
        },
        {
          "编号": "R003",
          "指标": "库仑效率",
          "取值点": "第 2 圈",
          "比较A": "HFEn",
          "比较B": "DDn",
          "数值": {
            "HFEn": 70.4,
            "DDn": 56.2
          },
          "单位": "%",
          "原句": "exhibits a higher CE of 70.4% than 56.2% of the battery with DOL/DME at the second cycle",
          "证据核对": {
            "状态": "原句定位通过",
            "原句": "exhibits a higher CE of 70.4% than 56.2% of the battery with DOL/DME at the second cycle",
            "定位": [
              {
                "证据编号": "M0068",
                "部分": "main",
                "页": 4,
                "完整句": "The Li–S battery with HFE-EPSE electrolyte exhibits a higher CE of 70.4% than 56.2% of the battery with DOL/DME at the second cycle (Figure 2c)."
              }
            ]
          },
          "方向": "变好",
          "判定依据": "程序比较同项数值",
          "旧方向": "A更好",
          "位置": "Fig. 2c；p4",
          "备注": "",
          "记录来源": "沿用既有提取，非本轮盲提"
        },
        {
          "编号": "R004",
          "指标": "多硫化物溶解或穿梭",
          "取值点": "2.2–2.6 V 恒电位",
          "比较A": "HFEn",
          "比较B": "DDn",
          "数值": {
            "HFEn": null,
            "DDn": null
          },
          "单位": "穿梭电流",
          "原句": "HFE-EPSE delivers a decreased shuttle current by about 60 mV at different potentiostatic tests from 2.2 to 2.6 V",
          "证据核对": {
            "状态": "原句定位通过",
            "原句": "HFE-EPSE delivers a decreased shuttle current by about 60 mV at different potentiostatic tests from 2.2 to 2.6 V",
            "定位": [
              {
                "证据编号": "M0070",
                "部分": "main",
                "页": 4,
                "完整句": "Furthermore, HFE-EPSE delivers a decreased shuttle current by about 60 mV at different potentiostatic tests from 2.2 to 2.6 V (Figure 2d)."
              }
            ]
          },
          "方向": "变好",
          "判定依据": "沿用旧定性判断，语义待核",
          "旧方向": "A更好",
          "位置": "Fig. 2d；p4",
          "备注": "原文写'decreased shuttle current by about 60 mV'，单位不通，数值只在图上；方向按作者文字",
          "记录来源": "沿用既有提取，非本轮盲提"
        }
      ],
      "状态": "旧条件组；按 v4 测试定义拆分尚待复核",
      "证据核对": {
        "状态": "原句定位通过",
        "原句": "Li–S batteries under mild conditions were assembled with a Li metal anode (600 μm), a regular-loading S cathode (1.3 mg cm−2), and 25 μL electrolyte without LiNO3 … The S/C cathode was cut into disks (Φ13.0 mm) with a S content of 63%",
        "定位": [
          {
            "证据编号": "S0019",
            "部分": "si",
            "页": 3,
            "完整句": "Li–S batteries under mild conditions were assembled with a Li metal anode (600 μm), a regular-loading S cathode (1.3 mg cm−2), and 25 μL electrolyte without LiNO3."
          },
          {
            "证据编号": "S0008",
            "部分": "si",
            "页": 2,
            "完整句": "The S/C cathode was cut into disks (Φ13.0 mm) with a S content of 63%."
          }
        ]
      }
    },
    {
      "编号": "C2",
      "名称": "扣式，苛刻条件（薄锂 50 µm、4.4 mg/cm²、E/S 6.0）",
      "电池": "扣式 2032",
      "硫载量": "4.4",
      "E/S": "6.0",
      "E/S单位": "µL/mg",
      "锂厚": "50",
      "倍率": "0.1",
      "倍率备注": "0.05C 活化 2 圈后 0.1C",
      "1C定义": "1672",
      "化成": "未独立核对",
      "温度": "未报告",
      "LiNO₃": "见各配方，测试覆盖关系待核",
      "条件原句": "high-loading S cathodes (4.4 mg cm−2), ultrathin Li anodes (50 µm), and an electrolyte-to-sulfur (E/S) ratio of 6.0 µL mgS−1 with LiNO3 additives … The Li–S batteries were cycled at 0.1 C after initial two cycles of activation at 0.05 C … much lower than 2.6 of the Li–S batteries with the S cathode of 4.4 mg cm−2",
      "配方": [
        "HFE",
        "DD"
      ],
      "结果": [
        {
          "编号": "R005",
          "指标": "首圈容量",
          "取值点": "0.1C 循环首圈",
          "比较A": "HFE",
          "比较B": "DD",
          "数值": {
            "HFE": 914,
            "DD": 957
          },
          "单位": "mAh/g",
          "原句": "The Li–S battery with DOL/DME electrolyte exhibits an initial specific capacity of 957 mAh g−1 … 4.4 914 135 70% This work",
          "证据核对": {
            "状态": "原句定位通过",
            "原句": "The Li–S battery with DOL/DME electrolyte exhibits an initial specific capacity of 957 mAh g−1 … 4.4 914 135 70% This work",
            "定位": [
              {
                "证据编号": "M0081",
                "部分": "main",
                "页": 5,
                "完整句": "The Li–S battery with DOL/DME electrolyte exhibits an initial specific capacity of 957 mAh g−1 (Figure 3a)."
              },
              {
                "证据编号": "S0068",
                "部分": "si",
                "页": 20,
                "完整句": "Li Anode thickness (μm) Electrolyte The amount of electrolyte (μL mgS−1) S loading (mg cm−2) Capacity (mAh g−1) Lifespan Retention Ref. 100 1.0 M LiTFSI + 1 wt% LiNO3 + 0.15 M 1,4-BDT in DOL/DME (1:1, v/v) 10 3.5 1124.1 50 93% [13] 50 1.0 M LiTFSI + 2 wt% LiNO3 + 0.08 M BTB in DOL/DME (1:1, v/v) 5 4.5 950 82 74% [14] 60 1.0 M LiTFSI + 2 wt% LiNO3 in DME/DOL/TFMTMS (48:17:35, v/v/v) / 4.1 ~1000 100 65% [15] 450 0.2 M LiTFSI + 0.4 M LiNO3 in DME/MPE (48:52, v/v) 15 3.9 ~1250 100 79% [16] / 1.0 M LiTFSI in 3- FPN 7 1.0 ~920 100 86% [17] / 1.0 M LiTFSI in DOL/BTFE (1:1, v/v) 16 2.0 ~1200 80 75% [18] / G2/LiTFSI (0.8:1, mol/mol) in HFE (1:1, g/mL) 5 2.0 ~1250 100 58% [19] / 1.0 M LiTFSI + 0.5 M LiNO3 in DMI 5 1.0 1595 80 60% [20] 50 1.0 M LiTFSI + 2 wt% LiNO3 in DOL/DME/HFE (2:2:1, v/v/v) 6 4.4 914 135 70% This work 100 82%"
              }
            ]
          },
          "方向": "差异小",
          "判定依据": "程序按 <5%",
          "旧方向": "差异小",
          "位置": "Fig. 3a、SI Table S1；p5",
          "备注": "",
          "记录来源": "沿用既有提取，非本轮盲提"
        },
        {
          "编号": "R006",
          "指标": "容量保持率",
          "取值点": "容量保持 70% 时的圈数",
          "比较A": "HFE",
          "比较B": "DD",
          "数值": {
            "HFE": 135,
            "DD": 54
          },
          "单位": "圈（保持 70%）",
          "原句": "The Li–S battery with DOL/ DME only delivers 54 cycles based on 70% capacity retention. In contrast, the battery with HFE-EPSE undergoes stable 135 cycles based on 70% capacity retention",
          "证据核对": {
            "状态": "原句定位通过",
            "原句": "The Li–S battery with DOL/ DME only delivers 54 cycles based on 70% capacity retention. In contrast, the battery with HFE-EPSE undergoes stable 135 cycles based on 70% capacity retention",
            "定位": [
              {
                "证据编号": "M0083–M0084",
                "部分": "main",
                "页": 5,
                "完整句": "The Li–S battery with DOL/ DME only delivers 54 cycles based on 70% capacity retention. In contrast, the battery with HFE-EPSE undergoes stable 135 cycles based on 70% capacity retention."
              }
            ]
          },
          "方向": "变好",
          "判定依据": "程序比较同项数值",
          "旧方向": "A更好",
          "位置": "Fig. 3a、S4；p5",
          "备注": "",
          "记录来源": "沿用既有提取，非本轮盲提"
        },
        {
          "编号": "R007",
          "指标": "阻抗",
          "取值点": "第 40 圈后",
          "比较A": "HFE",
          "比较B": "DD",
          "数值": {
            "HFE": 15.3,
            "DD": 20.2
          },
          "单位": "Ω",
          "原句": "The Li–S battery with HFE-EPSE exhibits an impedance of 15.3 Ω, which is smaller than 20.2 Ω of the Li–S battery with DOL/ DME",
          "证据核对": {
            "状态": "原句定位通过",
            "原句": "The Li–S battery with HFE-EPSE exhibits an impedance of 15.3 Ω, which is smaller than 20.2 Ω of the Li–S battery with DOL/ DME",
            "定位": [
              {
                "证据编号": "M0118",
                "部分": "main",
                "页": 7,
                "完整句": "The Li–S battery with HFE-EPSE exhibits an impedance of 15.3 Ω, which is smaller than 20.2 Ω of the Li–S battery with DOL/ DME (Figure 4c)."
              }
            ]
          },
          "方向": "变好",
          "判定依据": "程序比较同项数值",
          "旧方向": "A更好",
          "位置": "Fig. 4c；p7",
          "备注": "",
          "记录来源": "沿用既有提取，非本轮盲提"
        },
        {
          "编号": "R008",
          "指标": "其他",
          "取值点": "第 40 圈后",
          "比较A": "HFE",
          "比较B": "DD",
          "数值": {
            "HFE": 7.3,
            "DD": 6.1
          },
          "单位": "mAh/cm²（剩余活性锂）",
          "原句": "The residual active Li reservoir of the Li–S battery with HFE-EPSE is 7.3 mAh cm−2 … The residual active Li reservoir of the Li–S battery with DOL/DME is 6.1 mAh cm−2",
          "证据核对": {
            "状态": "原句定位通过",
            "原句": "The residual active Li reservoir of the Li–S battery with HFE-EPSE is 7.3 mAh cm−2 … The residual active Li reservoir of the Li–S battery with DOL/DME is 6.1 mAh cm−2",
            "定位": [
              {
                "证据编号": "M0108",
                "部分": "main",
                "页": 6,
                "完整句": "The residual active Li reservoir of the Li–S battery with HFE-EPSE is 7.3 mAh cm−2, accounting for 73% of the pristine active Li (Figure 4a)."
              },
              {
                "证据编号": "M0109",
                "部分": "main",
                "页": 6,
                "完整句": "The residual active Li reservoir of the Li–S battery with DOL/DME is 6.1 mAh cm−2, which is less than that of HFE-EPSE."
              }
            ]
          },
          "方向": "不判",
          "判定依据": "旧指标混合含义，须拆分后判断",
          "旧方向": "A更好",
          "位置": "Fig. 4a；p6",
          "备注": "",
          "记录来源": "沿用既有提取，非本轮盲提"
        }
      ],
      "状态": "旧条件组；按 v4 测试定义拆分尚待复核",
      "证据核对": {
        "状态": "原句定位通过",
        "原句": "high-loading S cathodes (4.4 mg cm−2), ultrathin Li anodes (50 µm), and an electrolyte-to-sulfur (E/S) ratio of 6.0 µL mgS−1 with LiNO3 additives … The Li–S batteries were cycled at 0.1 C after initial two cycles of activation at 0.05 C … much lower than 2.6 of the Li–S batteries with the S cathode of 4.4 mg cm−2",
        "定位": [
          {
            "证据编号": "M0079",
            "部分": "main",
            "页": 5,
            "完整句": "Therefore, the practical effect of HFE-EPSE was verified in Li–S batteries under demanding conditions of high-loading S cathodes (4.4 mg cm−2), ultrathin Li anodes (50 μm), and an electrolyte-to-sulfur (E/S) ratio of 6.0 μL mgS−1 with LiNO3 additives (Figure 3a and Figure S4, Supporting Information)."
          },
          {
            "证据编号": "M0080",
            "部分": "main",
            "页": 5,
            "完整句": "The Li–S batteries were cycled at 0.1 C after initial two cycles of activation at 0.05 C (Figure S5, Supporting Information)."
          },
          {
            "证据编号": "M0099",
            "部分": "main",
            "页": 6,
            "完整句": "The corresponding practical N/P ratio is 1.4, which is much lower than 2.6 of the Li–S batteries with the S cathode of 4.4 mg cm−2."
          }
        ]
      }
    },
    {
      "编号": "C3",
      "名称": "扣式，更高载量（薄锂 50 µm、6.6 mg/cm²、E/S 6.9、N/P 1.4）",
      "电池": "扣式 2032",
      "硫载量": "6.6",
      "E/S": "6.9",
      "E/S单位": "µL/mg",
      "锂厚": "50",
      "倍率": "0.1",
      "倍率备注": "",
      "1C定义": "1672",
      "化成": "未独立核对",
      "温度": "未报告",
      "LiNO₃": "见各配方，测试覆盖关系待核",
      "条件原句": "a higher-loading S cathode of 6.6 mg cm−2 is used to demonstrate the effect of HFE-EPSE. The corresponding practical N/P ratio is 1.4 … a high-loading S cathode of 6.6 mg cm−2 and an E/S ratio of 6.9 µL mgS−1",
      "配方": [
        "HFE",
        "DD"
      ],
      "结果": [
        {
          "编号": "R009",
          "指标": "首圈容量",
          "取值点": "0.1C 首圈",
          "比较A": "HFE",
          "比较B": "DD",
          "数值": {
            "HFE": 1100,
            "DD": 1123
          },
          "单位": "mAh/g",
          "原句": "An initial specific capacity of 1100 mAh g−1 and a capacity retention of 74% after 40 cycles at 0.1 C are achieved in the Li–S battery with HFE-EPSE electrolyte (Figure 3d). In contrast, an initial specific capacity of 1123 mAh g−1",
          "证据核对": {
            "状态": "原句定位通过",
            "原句": "An initial specific capacity of 1100 mAh g−1 and a capacity retention of 74% after 40 cycles at 0.1 C are achieved in the Li–S battery with HFE-EPSE electrolyte (Figure 3d). In contrast, an initial specific capacity of 1123 mAh g−1",
            "定位": [
              {
                "证据编号": "M0101–M0102",
                "部分": "main",
                "页": 6,
                "完整句": "An initial specific capacity of 1100 mAh g−1 and a capacity retention of 74% after 40 cycles at 0.1 C are achieved in the Li–S battery with HFE-EPSE electrolyte (Figure 3d). In contrast, an initial specific capacity of 1123 mAh g−1 yet a low capacity retention of 52% after 19 cycles is observed in the Li–S battery with DOL/ DME electrolyte."
              }
            ]
          },
          "方向": "差异小",
          "判定依据": "程序按 <5%",
          "旧方向": "差异小",
          "位置": "Fig. 3d；p6",
          "备注": "",
          "记录来源": "沿用既有提取，非本轮盲提"
        },
        {
          "编号": "R010",
          "指标": "循环保持率或寿命",
          "取值点": "取值圈数不同（40 vs 19）",
          "比较A": "HFE",
          "比较B": "DD",
          "数值": {
            "HFE": "40 圈保持 74%",
            "DD": "19 圈保持 52%"
          },
          "单位": "",
          "原句": "a capacity retention of 74% after 40 cycles at 0.1 C are achieved in the Li–S battery with HFE-EPSE electrolyte (Figure 3d). In contrast, an initial specific capacity of 1123 mAh g−1 yet a low capacity retention of 52% after 19 cycles",
          "证据核对": {
            "状态": "原句定位通过",
            "原句": "a capacity retention of 74% after 40 cycles at 0.1 C are achieved in the Li–S battery with HFE-EPSE electrolyte (Figure 3d). In contrast, an initial specific capacity of 1123 mAh g−1 yet a low capacity retention of 52% after 19 cycles",
            "定位": [
              {
                "证据编号": "M0101–M0102",
                "部分": "main",
                "页": 6,
                "完整句": "An initial specific capacity of 1100 mAh g−1 and a capacity retention of 74% after 40 cycles at 0.1 C are achieved in the Li–S battery with HFE-EPSE electrolyte (Figure 3d). In contrast, an initial specific capacity of 1123 mAh g−1 yet a low capacity retention of 52% after 19 cycles is observed in the Li–S battery with DOL/ DME electrolyte."
              }
            ]
          },
          "方向": "不判",
          "判定依据": "取值点或测试条件不同",
          "旧方向": "A更好",
          "位置": "Fig. 3d；p6",
          "备注": "",
          "记录来源": "沿用既有提取，非本轮盲提"
        }
      ],
      "状态": "旧条件组；按 v4 测试定义拆分尚待复核",
      "证据核对": {
        "状态": "原句定位通过",
        "原句": "a higher-loading S cathode of 6.6 mg cm−2 is used to demonstrate the effect of HFE-EPSE. The corresponding practical N/P ratio is 1.4 … a high-loading S cathode of 6.6 mg cm−2 and an E/S ratio of 6.9 µL mgS−1",
        "定位": [
          {
            "证据编号": "M0098–M0099",
            "部分": "main",
            "页": 6,
            "完整句": "Furthermore, a higher-loading S cathode of 6.6 mg cm−2 is used to demonstrate the effect of HFE-EPSE. The corresponding practical N/P ratio is 1.4, which is much lower than 2.6 of the Li–S batteries with the S cathode of 4.4 mg cm−2."
          },
          {
            "证据编号": "M0093",
            "部分": "main",
            "页": 5,
            "完整句": "Electrochemical performance of Li–S batteries with LiNO3. a) Cycle performance of full cells with DOL/DME and HFE-EPSE electrolyte under demanding conditions. b) Discharge median voltage and c) galvanostatic discharge–charge profiles of Li–S batteries. d) Cycle performance of full cells with a high-loading S cathode of 6.6 mg cm−2 and an E/S ratio of 6.9 μL mgS−1. 15214095, 2022, 45, Downloaded from https://advanced.onlinelibrary.wiley.com/doi/10.1002/adma.202205284 by Tsinghua University Library, Wiley Online Library on [03/10/2026]."
          }
        ]
      }
    },
    {
      "编号": "C4",
      "名称": "Li‖Cu（600 µm Li，1.0 mA/cm²，1.0 mAh/cm²）",
      "电池": "扣式 Li‖Cu",
      "硫载量": "未报告",
      "E/S": "未报告",
      "E/S单位": "µL/mg",
      "锂厚": "600",
      "倍率": "未报告",
      "倍率备注": "1.0 mA/cm²，1.0 mAh/cm²",
      "1C定义": "未报告",
      "化成": "未独立核对",
      "温度": "未报告",
      "LiNO₃": "见各配方，测试覆盖关系待核",
      "条件原句": "Li | Cu and (b) Li | Li cells with HFEEPSE and DOL/DME at 1.0 mA cm−2 and 1.0 mAh cm−2. Both the electrolytes contain 2 wt.% LiNO3. Li metal anodes with thickness of 600 and 50 μm are employed in the Li | Cu and Li | Li cells, respectively",
      "配方": [
        "HFE",
        "DD"
      ],
      "结果": [
        {
          "编号": "R011",
          "指标": "库仑效率",
          "取值点": "60 圈平均",
          "比较A": "HFE",
          "比较B": "DD",
          "数值": {
            "HFE": 94.2,
            "DD": 87.4
          },
          "单位": "%",
          "原句": "The Li|Cu cells with HFE-EPSE deliver an average CE of 94.2% during 60 cycles at 1.0 mA cm−2 and 1.0 mAh cm−2, which is higher than that with DOL/DME of 87.4%",
          "证据核对": {
            "状态": "原句定位通过",
            "原句": "The Li|Cu cells with HFE-EPSE deliver an average CE of 94.2% during 60 cycles at 1.0 mA cm−2 and 1.0 mAh cm−2, which is higher than that with DOL/DME of 87.4%",
            "定位": [
              {
                "证据编号": "M0124",
                "部分": "main",
                "页": 7,
                "完整句": "The Li|Cu cells with HFE-EPSE deliver an average CE of 94.2% during 60 cycles at 1.0 mA cm−2 and 1.0 mAh cm−2, which is higher than that with DOL/DME of 87.4% (Figure S13a, Supporting Information)."
              }
            ]
          },
          "方向": "变好",
          "判定依据": "程序比较同项数值",
          "旧方向": "A更好",
          "位置": "SI Fig. S13a；p7",
          "备注": "",
          "记录来源": "沿用既有提取，非本轮盲提"
        }
      ],
      "状态": "旧条件组；按 v4 测试定义拆分尚待复核",
      "证据核对": {
        "状态": "原句定位通过",
        "原句": "Li | Cu and (b) Li | Li cells with HFEEPSE and DOL/DME at 1.0 mA cm−2 and 1.0 mAh cm−2. Both the electrolytes contain 2 wt.% LiNO3. Li metal anodes with thickness of 600 and 50 μm are employed in the Li | Cu and Li | Li cells, respectively",
        "定位": [
          {
            "证据编号": "S0063",
            "部分": "si",
            "页": 18,
            "完整句": "Electrochemical performance of (a) Li | Cu and (b) Li | Li cells with HFE- EPSE and DOL/DME at 1.0 mA cm−2 and 1.0 mAh cm−2."
          },
          {
            "证据编号": "S0064",
            "部分": "si",
            "页": 18,
            "完整句": "Both the electrolytes contain 2 wt.% LiNO3."
          },
          {
            "证据编号": "S0065",
            "部分": "si",
            "页": 18,
            "完整句": "Li metal anodes with thickness of 600 and 50 μm are employed in the Li | Cu and Li | Li cells, respectively."
          }
        ]
      }
    },
    {
      "编号": "C5",
      "名称": "Li‖Li（50 µm Li，1.0 mA/cm²，1.0 mAh/cm²）",
      "电池": "扣式 Li‖Li",
      "硫载量": "未报告",
      "E/S": "未报告",
      "E/S单位": "µL/mg",
      "锂厚": "50",
      "倍率": "未报告",
      "倍率备注": "1.0 mA/cm²，1.0 mAh/cm²",
      "1C定义": "未报告",
      "化成": "未独立核对",
      "温度": "未报告",
      "LiNO₃": "见各配方，测试覆盖关系待核",
      "条件原句": "Li | Cu and (b) Li | Li cells with HFEEPSE and DOL/DME at 1.0 mA cm−2 and 1.0 mAh cm−2. Both the electrolytes contain 2 wt.% LiNO3. Li metal anodes with thickness of 600 and 50 μm are employed in the Li | Cu and Li | Li cells, respectively",
      "配方": [
        "HFE",
        "DD"
      ],
      "结果": [
        {
          "编号": "R012",
          "指标": "过电位或动力学",
          "取值点": "第 120 h 极化",
          "比较A": "HFE",
          "比较B": "DD",
          "数值": {
            "HFE": 13,
            "DD": 61
          },
          "单位": "mV",
          "原句": "The Li|Li cells with HFE-EPSE exhibit a lower voltage polarization during 120 h compared with DOL/DME (13 vs 61 mV at 120 h)",
          "证据核对": {
            "状态": "原句定位通过",
            "原句": "The Li|Li cells with HFE-EPSE exhibit a lower voltage polarization during 120 h compared with DOL/DME (13 vs 61 mV at 120 h)",
            "定位": [
              {
                "证据编号": "M0125",
                "部分": "main",
                "页": 7,
                "完整句": "The Li|Li cells with HFE-EPSE exhibit a lower voltage polarization during 120 h compared with DOL/DME (13 vs 61 mV at 120 h) at 1.0 mA cm−2 and 1.0 mAh cm−2 (Figure S13b, Supporting Information)."
              }
            ]
          },
          "方向": "不判",
          "判定依据": "旧指标混合含义，须拆分后判断",
          "旧方向": "A更好",
          "位置": "SI Fig. S13b；p7",
          "备注": "",
          "记录来源": "沿用既有提取，非本轮盲提"
        }
      ],
      "状态": "旧条件组；按 v4 测试定义拆分尚待复核",
      "证据核对": {
        "状态": "原句定位通过",
        "原句": "Li | Cu and (b) Li | Li cells with HFEEPSE and DOL/DME at 1.0 mA cm−2 and 1.0 mAh cm−2. Both the electrolytes contain 2 wt.% LiNO3. Li metal anodes with thickness of 600 and 50 μm are employed in the Li | Cu and Li | Li cells, respectively",
        "定位": [
          {
            "证据编号": "S0063",
            "部分": "si",
            "页": 18,
            "完整句": "Electrochemical performance of (a) Li | Cu and (b) Li | Li cells with HFE- EPSE and DOL/DME at 1.0 mA cm−2 and 1.0 mAh cm−2."
          },
          {
            "证据编号": "S0064",
            "部分": "si",
            "页": 18,
            "完整句": "Both the electrolytes contain 2 wt.% LiNO3."
          },
          {
            "证据编号": "S0065",
            "部分": "si",
            "页": 18,
            "完整句": "Li metal anodes with thickness of 600 and 50 μm are employed in the Li | Cu and Li | Li cells, respectively."
          }
        ]
      }
    }
  ],
  "机制": [
    {
      "编号": "M001",
      "A": "HFEn",
      "B": "DDn",
      "概括": "HFE-EPSE 抑制多硫化物与锂的寄生反应",
      "原句": "Therefore, DOL and DME in routine electrolyte cannot encapsulate the centered LiPSs and thus induces severe side reactions of LiPSs on Li-metal anodes (Figure 2e).",
      "原始摘句": "Therefore, DOL and DME in routine electrolyte cannot encapsulate the centered LiPSs and thus induces severe side reactions of LiPSs on Li-metal anodes",
      "证据核对": {
        "状态": "原句定位通过",
        "原句": "Therefore, DOL and DME in routine electrolyte cannot encapsulate the centered LiPSs and thus induces severe side reactions of LiPSs on Li-metal anodes",
        "定位": [
          {
            "证据编号": "M0071",
            "部分": "main",
            "页": 4,
            "完整句": "Therefore, DOL and DME in routine electrolyte cannot encapsulate the centered LiPSs and thus induces severe side reactions of LiPSs on Li-metal anodes (Figure 2e)."
          }
        ]
      },
      "来源": "来源待语义复核",
      "过程大类": [
        "负极锂"
      ],
      "落到": [
        {
          "测试": "C1",
          "表现": "容量保持率"
        }
      ],
      "记录来源": "旧归因回到原文扩成整句；待语义复核"
    },
    {
      "编号": "M002",
      "A": "HFEn",
      "B": "DDn",
      "概括": "穿梭明显减少",
      "原句": "The increased CE indicates the shuttle of LiPSs is dramatically reduced by HFE-EPSE.",
      "原始摘句": "The increased CE indicates the shuttle of LiPSs is dramatically reduced by HFE-EPSE",
      "证据核对": {
        "状态": "原句定位通过",
        "原句": "The increased CE indicates the shuttle of LiPSs is dramatically reduced by HFE-EPSE",
        "定位": [
          {
            "证据编号": "M0069",
            "部分": "main",
            "页": 4,
            "完整句": "The increased CE indicates the shuttle of LiPSs is dramatically reduced by HFE-EPSE."
          }
        ]
      },
      "来源": "来源待语义复核",
      "过程大类": [
        "多硫化物穿梭"
      ],
      "落到": [
        {
          "测试": "C1",
          "表现": "库仑效率"
        }
      ],
      "记录来源": "旧归因回到原文扩成整句；待语义复核"
    },
    {
      "编号": "M003",
      "A": "HFE",
      "B": "DD",
      "概括": "HFE-EPSE 抑制寄生反应，寿命提高 1.5 倍",
      "原句": "Mater. 2022, 34, 2205284 6.14%, 5.04% vs 5.95%, and 5.10% vs 5.81% at 0, 30, 60, 90, and 120 s sputtering, respectively), indicating the parasitic reactions of LiPSs are inhibited by HFE-EPSE (Figure 4b and Figure S10, Supporting Information).",
      "原始摘句": "the parasitic reactions of LiPSs are inhibited by HFE-EPSE",
      "证据核对": {
        "状态": "原句定位通过",
        "原句": "the parasitic reactions of LiPSs are inhibited by HFE-EPSE",
        "定位": [
          {
            "证据编号": "M0116",
            "部分": "main",
            "页": 7,
            "完整句": "Mater. 2022, 34, 2205284 6.14%, 5.04% vs 5.95%, and 5.10% vs 5.81% at 0, 30, 60, 90, and 120 s sputtering, respectively), indicating the parasitic reactions of LiPSs are inhibited by HFE-EPSE (Figure 4b and Figure S10, Supporting Information)."
          }
        ]
      },
      "来源": "来源待语义复核",
      "过程大类": [],
      "落到": [
        {
          "测试": "C2",
          "表现": "容量保持率"
        }
      ],
      "记录来源": "旧归因回到原文扩成整句；待语义复核"
    },
    {
      "编号": "M004",
      "A": "HFE",
      "B": "DD",
      "概括": "死锂积累减少",
      "原句": "The low impedance enabled by HFE-EPSE indicates that the dead Li accumulation is alleviated by HFE- EPSE.[29] The Li deposition behaviors were further investigated by scanning electron microscopy observation.",
      "原始摘句": "The low impedance enabled by HFE-EPSE indicates that the dead Li accumulation is alleviated",
      "证据核对": {
        "状态": "原句定位通过",
        "原句": "The low impedance enabled by HFE-EPSE indicates that the dead Li accumulation is alleviated",
        "定位": [
          {
            "证据编号": "M0119",
            "部分": "main",
            "页": 7,
            "完整句": "The low impedance enabled by HFE-EPSE indicates that the dead Li accumulation is alleviated by HFE- EPSE.[29] The Li deposition behaviors were further investigated by scanning electron microscopy observation."
          }
        ]
      },
      "来源": "来源待语义复核",
      "过程大类": [
        "负极锂"
      ],
      "落到": [
        {
          "测试": "C2",
          "表现": "阻抗"
        }
      ],
      "记录来源": "旧归因回到原文扩成整句；待语义复核"
    }
  ],
  "设计主张": [],
  "缺口": [
    "配方组分与梯度档位尚需按全文完整补提",
    "旧条件组未完全按 v4 拆成同条件测试",
    "机制与来源标签尚需语义复核",
    "未进行本轮独立读图"
  ],
  "原始参考文件": "output\\第一阶段_证据表\\json\\S05.json",
  "SI文本状态": "存在",
  "本轮GPT机制": [
    {
      "编号": "G01",
      "证据编号": "M0018",
      "概括": "弱溶剂化共溶剂形成多硫化物包裹结构，抑制工作电池中的副反应。",
      "原句": "The introduction of poor solvating power cosolvent renders the formation of EPSE to encapsulate the centered LiPSs and suppress the side reactions in working Li–S batteries.",
      "部分": "main",
      "页": 2,
      "来源": "本文结论",
      "过程大类": [],
      "记录来源": "本轮 GPT 阅读原文候选句后补提；用户未逐项确认",
      "比较范围": "原句所指体系；未强行指定 A/B",
      "落到": []
    },
    {
      "编号": "G02",
      "证据编号": "M0065",
      "概括": "两种电解液的充放电曲线几乎重合，作者据此认为正极多硫化物转化动力学仍然令人满意。",
      "原句": "The galvanostatic discharge–charge profiles of the Li–S batteries with the two electrolytes nearly overlap (Figure 2c), indicating the conversion kinetics of LiPSs at the cathode are satisfactory.",
      "部分": "main",
      "页": 4,
      "来源": "本文结论",
      "过程大类": [
        "正极反应"
      ],
      "记录来源": "本轮 GPT 阅读原文候选句后补提；用户未逐项确认",
      "比较范围": "原句所指体系；未强行指定 A/B",
      "落到": []
    },
    {
      "编号": "G03",
      "证据编号": "M0069",
      "概括": "作者由库仑效率升高判断 HFE-EPSE 显著降低多硫化物穿梭。",
      "原句": "The increased CE indicates the shuttle of LiPSs is dramatically reduced by HFE-EPSE.",
      "部分": "main",
      "页": 4,
      "来源": "本文结论",
      "过程大类": [
        "多硫化物穿梭"
      ],
      "记录来源": "本轮 GPT 阅读原文候选句后补提；用户未逐项确认",
      "比较范围": "原句所指体系；未强行指定 A/B",
      "落到": []
    },
    {
      "编号": "G04",
      "证据编号": "M0122",
      "概括": "HFE-EPSE 抑制工作电池中多硫化物与锂负极的副反应。",
      "原句": "The side reactions of LiPSs with Li-metal anodes are suppressed by HFE-EPSE in a working Li–S battery.",
      "部分": "main",
      "页": 7,
      "来源": "本文结论",
      "过程大类": [
        "负极锂"
      ],
      "记录来源": "本轮 GPT 阅读原文候选句后补提；用户未逐项确认",
      "比较范围": "原句所指体系；未强行指定 A/B",
      "落到": []
    }
  ]
}
