Repository: zhuonanli08/Li-S_Electrolyte_Conflicts

File: output/GPT_v4_调试集53篇_2026-10-24/v4_records/S06.json
{
  "文献编号": "S06",
  "DOI": "10.1021/acsami.2c10906",
  "文献": "Ultralean Electrolyte Li-S Battery by Avoiding Gelation Catastrophe",
  "全文缓存": "10.1021_acsami.2c10906",
  "格式": "v4迁移与补提",
  "提取来源": "既有 Claude 开发材料迁移；GPT 原文核对和补提；非独立提取",
  "对照": null,
  "对照类型": "待确认",
  "配方": [
    {
      "代号": "E1",
      "作者原名": "(DME)9LiFSI",
      "组分": [
        {
          "名称": "DME",
          "角色": "角色待原文确认",
          "用量": null,
          "单位": "",
          "备注": "其余用量和比例见配方原文；未自动分配混合比例"
        },
        {
          "名称": "LiFSI",
          "角色": "盐",
          "用量": null,
          "单位": "",
          "备注": "其余用量和比例见配方原文；未自动分配混合比例"
        }
      ],
      "配方原文记载": "solvent:DME（DME:LiFSI = 9:1 摩尔）；salt:LiFSI（摩尔比 1:9，约 1 M）；diluent:无；lino3:未写；additive:无",
      "原句": "The electrolytes at different concentrations were prepared by changing the molar ratio between lithium salts and solvents (from 1:9 to 1:1.6)",
      "证据核对": {
        "状态": "原句定位通过",
        "原句": "The electrolytes at different concentrations were prepared by changing the molar ratio between lithium salts and solvents (from 1:9 to 1:1.6)",
        "定位": [
          {
            "证据编号": "M0062",
            "部分": "main",
            "页": 3,
            "完整句": "The electrolytes at different concentrations were prepared by changing the molar ratio between lithium salts and solvents (from 1:9 to 1:1.6). 1,1,2,2-Tetrafluoroethyl-2,2,3,3-tetrafluoropropyl ether (HFE) was added to highly concentrated electrolytes of (DME)3Li salts and (DME)1.6Li salts at a volume ratio of 2:1."
          }
        ]
      },
      "状态": "沿用已有配方；组分角色及比例未完整核实"
    },
    {
      "代号": "E2",
      "作者原名": "(DME)3LiFSI-HFE",
      "组分": [
        {
          "名称": "DME",
          "角色": "角色待原文确认",
          "用量": null,
          "单位": "",
          "备注": "其余用量和比例见配方原文；未自动分配混合比例"
        },
        {
          "名称": "LiFSI",
          "角色": "盐",
          "用量": null,
          "单位": "",
          "备注": "其余用量和比例见配方原文；未自动分配混合比例"
        },
        {
          "名称": "HFE",
          "角色": "角色待原文确认",
          "用量": null,
          "单位": "",
          "备注": "其余用量和比例见配方原文；未自动分配混合比例"
        },
        {
          "名称": "TTE",
          "角色": "角色待原文确认",
          "用量": null,
          "单位": "",
          "备注": "其余用量和比例见配方原文；未自动分配混合比例"
        }
      ],
      "配方原文记载": "solvent:DME（DME:LiFSI = 3:1）+ HFE（2:1 体积）；salt:LiFSI（高浓，3:1）；diluent:HFE（TTE）；lino3:未写；additive:无",
      "原句": "HFE) was added to highly concentrated electrolytes of (DME)3Li salts and (DME)1.6Li salts at a volume ratio of 2:1",
      "证据核对": {
        "状态": "原句定位通过",
        "原句": "HFE) was added to highly concentrated electrolytes of (DME)3Li salts and (DME)1.6Li salts at a volume ratio of 2:1",
        "定位": [
          {
            "证据编号": "M0062",
            "部分": "main",
            "页": 3,
            "完整句": "The electrolytes at different concentrations were prepared by changing the molar ratio between lithium salts and solvents (from 1:9 to 1:1.6). 1,1,2,2-Tetrafluoroethyl-2,2,3,3-tetrafluoropropyl ether (HFE) was added to highly concentrated electrolytes of (DME)3Li salts and (DME)1.6Li salts at a volume ratio of 2:1."
          }
        ]
      },
      "状态": "沿用已有配方；组分角色及比例未完整核实"
    },
    {
      "代号": "E3",
      "作者原名": "(DME)1.6LiFSI-HFE",
      "组分": [
        {
          "名称": "DME",
          "角色": "角色待原文确认",
          "用量": null,
          "单位": "",
          "备注": "其余用量和比例见配方原文；未自动分配混合比例"
        },
        {
          "名称": "LiFSI",
          "角色": "盐",
          "用量": null,
          "单位": "",
          "备注": "其余用量和比例见配方原文；未自动分配混合比例"
        },
        {
          "名称": "HFE",
          "角色": "角色待原文确认",
          "用量": null,
          "单位": "",
          "备注": "其余用量和比例见配方原文；未自动分配混合比例"
        },
        {
          "名称": "TTE",
          "角色": "角色待原文确认",
          "用量": null,
          "单位": "",
          "备注": "其余用量和比例见配方原文；未自动分配混合比例"
        }
      ],
      "配方原文记载": "solvent:DME（DME:LiFSI = 1.6:1）+ HFE（2:1 体积）；salt:LiFSI（高浓，1.6:1）；diluent:HFE（TTE）；lino3:未写；additive:无",
      "原句": "through adopting the sparingly solvated electrolyte DME1.6LiFSI-HFE with a low DN of 13.9",
      "证据核对": {
        "状态": "原句定位通过",
        "原句": "through adopting the sparingly solvated electrolyte DME1.6LiFSI-HFE with a low DN of 13.9",
        "定位": [
          {
            "证据编号": "M0057",
            "部分": "main",
            "页": 3,
            "完整句": "In this work, through adopting the sparingly solvated electrolyte DME1.6LiFSI-HFE with a low DN of 13.9, the dissolution of polysulfides was suppressed to an extremely low level."
          }
        ]
      },
      "状态": "沿用已有配方；组分角色及比例未完整核实"
    },
    {
      "代号": "E4",
      "作者原名": "(DME)1.6LiTFSI-HFE",
      "组分": [
        {
          "名称": "DME",
          "角色": "角色待原文确认",
          "用量": null,
          "单位": "",
          "备注": "其余用量和比例见配方原文；未自动分配混合比例"
        },
        {
          "名称": "LiTFSI",
          "角色": "盐",
          "用量": null,
          "单位": "",
          "备注": "其余用量和比例见配方原文；未自动分配混合比例"
        },
        {
          "名称": "HFE",
          "角色": "角色待原文确认",
          "用量": null,
          "单位": "",
          "备注": "其余用量和比例见配方原文；未自动分配混合比例"
        },
        {
          "名称": "TTE",
          "角色": "角色待原文确认",
          "用量": null,
          "单位": "",
          "备注": "其余用量和比例见配方原文；未自动分配混合比例"
        }
      ],
      "配方原文记载": "solvent:DME（DME:LiTFSI = 1.6:1）+ HFE（2:1 体积）；salt:LiTFSI（高浓，1.6:1）；diluent:HFE（TTE）；lino3:未写；additive:无",
      "原句": "the optical microscopy images of (DME)1.6LiTFSI-HFE (DN = 15.9)",
      "证据核对": {
        "状态": "原句定位通过",
        "原句": "the optical microscopy images of (DME)1.6LiTFSI-HFE (DN = 15.9)",
        "定位": [
          {
            "证据编号": "M0272",
            "部分": "main",
            "页": 9,
            "完整句": "As a comparison, the optical microscopy images of (DME)1.6LiTFSI-HFE (DN = 15.9) in Figure S17 show a great dissolution of Li2Sn, consistent with the Raman spectrum and NMR test results."
          }
        ]
      },
      "状态": "沿用已有配方；组分角色及比例未完整核实"
    }
  ],
  "梯度": [],
  "性质": [
    {
      "性质": "Li⁺ 溶剂化（电解液给体数，¹H NMR 法）",
      "测法": "电解液 DN（CHCl3 ¹H NMR 位移换算，本文方法）",
      "测量体系": "测的是电解液本身",
      "数值": {
        "E1": 18.3,
        "E2": 14.9,
        "E3": 13.9,
        "E4": 15.9
      },
      "方向依据": "higher",
      "原句": "The donor numbers of these electrolytes are 18.3, 14.9, and 13.9, respectively … the DN calculated in our work may not equal the DN tested by conventional calorimetry",
      "证据核对": {
        "状态": "原句定位通过",
        "原句": "The donor numbers of these electrolytes are 18.3, 14.9, and 13.9, respectively … the DN calculated in our work may not equal the DN tested by conventional calorimetry",
        "定位": [
          {
            "证据编号": "M0235",
            "部分": "main",
            "页": 8,
            "完整句": "The donor numbers of these electrolytes are 18.3, 14.9, and 13.9, respectively."
          },
          {
            "证据编号": "M0229",
            "部分": "main",
            "页": 8,
            "完整句": "It worth noting that we have developed a method to evaluate the solvation capability of electrolytes quantitatively, and the DN calculated in our work may not equal the DN tested by conventional calorimetry."
          }
        ]
      },
      "备注": ""
    },
    {
      "性质": "多硫化物溶解行为（热力学代理）",
      "测法": "S8→Li2S8 还原峰电位（dQ/dV）",
      "测量体系": "测的是装该电解液的 Li-S 电池（dQ/dV）",
      "数值": {
        "E1": 2.29,
        "E2": 2.19,
        "E3": 2.16,
        "E4": 2.22
      },
      "方向依据": "higher",
      "原句": "The reduction peaks of (DME)9LiFSI, (DME)3LiFSI-HFE, and (DME)1.6LiFSI-HFE are 2.29, 2.19, and 2.16 V, respectively … the reduction peak in (DME)1.6LiTFSI-HFE is 2.22 V",
      "证据核对": {
        "状态": "原句定位通过",
        "原句": "The reduction peaks of (DME)9LiFSI, (DME)3LiFSI-HFE, and (DME)1.6LiFSI-HFE are 2.29, 2.19, and 2.16 V, respectively … the reduction peak in (DME)1.6LiTFSI-HFE is 2.22 V",
        "定位": [
          {
            "证据编号": "M0322",
            "部分": "main",
            "页": 11,
            "完整句": "The reduction peaks of (DME)9LiFSI, (DME)3LiFSI-HFE, and (DME)1.6LiFSI-HFE are 2.29, 2.19, and 2.16 V, respectively."
          },
          {
            "证据编号": "M0323",
            "部分": "main",
            "页": 11,
            "完整句": "Also, as shown in Figure S20b, the reduction peak in (DME)1.6LiTFSI-HFE is 2.22 V, higher than that of (DME)3LiFSI-HFE and lower than that of (DME)9LiFSI."
          }
        ]
      },
      "备注": ""
    }
  ],
  "测试": [
    {
      "编号": "C1",
      "名称": "扣式 CR2025，E/S = 2，高载量",
      "电池": "扣式 CR2025",
      "硫载量": "5",
      "E/S": "2",
      "E/S单位": "µL/mg",
      "锂厚": "200",
      "倍率": "未报告",
      "倍率备注": "Fig. 6d–f 的倍率未写",
      "1C定义": "未报告",
      "化成": "未独立核对",
      "温度": "30",
      "LiNO₃": "见各配方，测试覆盖关系待核",
      "条件原句": "CR2025 type coin cells were assembled with a 5 mg cm−2 sulfur cathode and a Li metal anode (200 μm) … The sulfur loading of the cathodes was 5 mg cm−2, and the E/S value used in assembling the batteries was 2 μL mg−1 … temperature of Li-S coin cells and pouch cells was 30 °C",
      "配方": [
        "E3",
        "E1",
        "E4",
        "E2"
      ],
      "结果": [
        {
          "编号": "R001",
          "指标": "首圈容量",
          "取值点": "首次放电（硫利用率 96% vs 20%）",
          "比较A": "E3",
          "比较B": "E1",
          "数值": {
            "E3": 1600,
            "E1": 300
          },
          "单位": "mAh/g",
          "原句": "a high sulfur utilization of 96% (corresponding to 1600 mAh g−1) can be achieved in E/S = 2 μL mg−1 Li-S coin cells when (DME)1.6LiFSI-HFE (DN = 13.9) is adopted … Figure 6d shows a poor sulfur utilization of 20% (corresponding to 300 mAh g−1) in (DME)9LiFSI (DN = 18.3)",
          "证据核对": {
            "状态": "原句定位通过",
            "原句": "a high sulfur utilization of 96% (corresponding to 1600 mAh g−1) can be achieved in E/S = 2 μL mg−1 Li-S coin cells when (DME)1.6LiFSI-HFE (DN = 13.9) is adopted … Figure 6d shows a poor sulfur utilization of 20% (corresponding to 300 mAh g−1) in (DME)9LiFSI (DN = 18.3)",
            "定位": [
              {
                "证据编号": "M0292",
                "部分": "main",
                "页": 10,
                "完整句": "From the electrochemical results, we can see a high sulfur utilization of 96% (corresponding to 1600 mAh g−1) can be achieved in E/S = 2 μL mg−1 Li-S coin cells when (DME)1.6LiFSI-HFE (DN = 13.9) is adopted, even paired against a high-sulfur-loading cathode (5 mg cm−2), and without the high polarization at the end of the first discharge plateau, as shown in Figure 6f."
              },
              {
                "证据编号": "M0294",
                "部分": "main",
                "页": 10,
                "完整句": "In contrast, Figure 6d shows a poor sulfur utilization of 20% (corresponding to 300 mAh g−1) in (DME)9LiFSI (DN = 18.3) due to the high polarization."
              }
            ]
          },
          "方向": "变好",
          "判定依据": "程序比较同项数值",
          "旧方向": "A更好",
          "位置": "Fig. 6d、6f；p10",
          "备注": "",
          "记录来源": "沿用既有提取，非本轮盲提"
        },
        {
          "编号": "R002",
          "指标": "首圈容量",
          "取值点": "首次放电",
          "比较A": "E4",
          "比较B": "E1",
          "数值": {
            "E4": null,
            "E1": 300
          },
          "单位": "mAh/g",
          "原句": "the Li-S battery gives poor sulfur utilization in (DME)1.6LiTFSI-HFE (Figure S20a), even lower than that of (DME)9LiFSI",
          "证据核对": {
            "状态": "原句定位通过",
            "原句": "the Li-S battery gives poor sulfur utilization in (DME)1.6LiTFSI-HFE (Figure S20a), even lower than that of (DME)9LiFSI",
            "定位": [
              {
                "证据编号": "M0313",
                "部分": "main",
                "页": 11,
                "完整句": "Therefore, the Li-S battery gives poor sulfur utilization in (DME)1.6LiTFSI-HFE (Figure S20a), even lower than that of (DME)9LiFSI, due to the serious polysulfide network (as shown in Figure S17) in the electrolyte."
              }
            ]
          },
          "方向": "变坏",
          "判定依据": "沿用旧定性判断，语义待核",
          "旧方向": "A更差",
          "位置": "Fig. S20a；p11",
          "备注": "按 DN 判，A（15.9）比 B（18.3）更弱，但结果更差；同时改了盐、浓度、稀释剂",
          "记录来源": "沿用既有提取，非本轮盲提"
        },
        {
          "编号": "R003",
          "指标": "首圈容量",
          "取值点": "首次放电",
          "比较A": "E3",
          "比较B": "E4",
          "数值": {
            "E3": 1600,
            "E4": null
          },
          "单位": "mAh/g",
          "原句": "a high sulfur utilization of 96% (corresponding to 1600 mAh g−1) can be achieved … the Li-S battery gives poor sulfur utilization in (DME)1.6LiTFSI-HFE",
          "证据核对": {
            "状态": "原句定位通过",
            "原句": "a high sulfur utilization of 96% (corresponding to 1600 mAh g−1) can be achieved … the Li-S battery gives poor sulfur utilization in (DME)1.6LiTFSI-HFE",
            "定位": [
              {
                "证据编号": "M0292",
                "部分": "main",
                "页": 10,
                "完整句": "From the electrochemical results, we can see a high sulfur utilization of 96% (corresponding to 1600 mAh g−1) can be achieved in E/S = 2 μL mg−1 Li-S coin cells when (DME)1.6LiFSI-HFE (DN = 13.9) is adopted, even paired against a high-sulfur-loading cathode (5 mg cm−2), and without the high polarization at the end of the first discharge plateau, as shown in Figure 6f."
              },
              {
                "证据编号": "M0313",
                "部分": "main",
                "页": 11,
                "完整句": "Therefore, the Li-S battery gives poor sulfur utilization in (DME)1.6LiTFSI-HFE (Figure S20a), even lower than that of (DME)9LiFSI, due to the serious polysulfide network (as shown in Figure S17) in the electrolyte."
              }
            ]
          },
          "方向": "变好",
          "判定依据": "沿用旧定性判断，语义待核",
          "旧方向": "A更好",
          "位置": "Fig. 6f、S20a；p10–11",
          "备注": "",
          "记录来源": "沿用既有提取，非本轮盲提"
        },
        {
          "编号": "R004",
          "指标": "首圈容量",
          "取值点": "首次放电",
          "比较A": "E3",
          "比较B": "E2",
          "数值": {
            "E3": 1600,
            "E2": null
          },
          "单位": "mAh/g",
          "原句": "Figure 6e shows a discharge/charge curve in (DME)3LiFSI-HFE that has a medium DN of 14.9 … an abnormal discharge curve is observed",
          "证据核对": {
            "状态": "原句定位通过",
            "原句": "Figure 6e shows a discharge/charge curve in (DME)3LiFSI-HFE that has a medium DN of 14.9 … an abnormal discharge curve is observed",
            "定位": [
              {
                "证据编号": "M0310",
                "部分": "main",
                "页": 11,
                "完整句": "Figure 6e shows a discharge/charge curve in (DME)3LiFSI-HFE that has a medium DN of 14.9."
              },
              {
                "证据编号": "M0311",
                "部分": "main",
                "页": 11,
                "完整句": "In this situation, despite the fact that the dissolved Li2Sn did not reach the gelation point (the Li2Sn concentration initiates the gelation) of the electrolyte, an abnormal discharge curve is observed, indicating an inhomogeneous state of the electrolyte caused by the dissolution of polysulfides."
              }
            ]
          },
          "方向": "不判",
          "判定依据": "没有可比较的数值或明确方向",
          "旧方向": "无法判断",
          "位置": "Fig. 6e–f；p11",
          "备注": "B 的放电曲线异常、充电过程严重穿梭（Fig. 6e）另记在作者判断与原因列；首圈容量方向等有明确容量比较再判",
          "记录来源": "沿用既有提取，非本轮盲提"
        },
        {
          "编号": "R005",
          "指标": "首圈容量",
          "取值点": "首次放电",
          "比较A": "E2",
          "比较B": "E1",
          "数值": {
            "E2": null,
            "E1": 300
          },
          "单位": "mAh/g",
          "原句": "Figure 6e shows a discharge/charge curve in (DME)3LiFSI-HFE that has a medium DN of 14.9",
          "证据核对": {
            "状态": "原句定位通过",
            "原句": "Figure 6e shows a discharge/charge curve in (DME)3LiFSI-HFE that has a medium DN of 14.9",
            "定位": [
              {
                "证据编号": "M0310",
                "部分": "main",
                "页": 11,
                "完整句": "Figure 6e shows a discharge/charge curve in (DME)3LiFSI-HFE that has a medium DN of 14.9."
              }
            ]
          },
          "方向": "不判",
          "判定依据": "没有可比较的数值或明确方向",
          "旧方向": "无法判断",
          "位置": "Fig. 6d–e；p10–11",
          "备注": "",
          "记录来源": "沿用既有提取，非本轮盲提"
        }
      ],
      "状态": "旧条件组；按 v4 测试定义拆分尚待复核",
      "证据核对": {
        "状态": "原句定位通过",
        "原句": "CR2025 type coin cells were assembled with a 5 mg cm−2 sulfur cathode and a Li metal anode (200 μm) … The sulfur loading of the cathodes was 5 mg cm−2, and the E/S value used in assembling the batteries was 2 μL mg−1 … temperature of Li-S coin cells and pouch cells was 30 °C",
        "定位": [
          {
            "证据编号": "M0101",
            "部分": "main",
            "页": 4,
            "完整句": "CR2025 type coin cells were assembled with a 5 mg cm−2 sulfur cathode and a Li metal anode (200 μm) in an Ar-filled glovebox."
          },
          {
            "证据编号": "M0300",
            "部分": "main",
            "页": 10,
            "完整句": "The sulfur loading of the cathodes was 5 mg cm−2, and the E/S value used in assembling the batteries was 2 μL mg−1."
          },
          {
            "证据编号": "M0119",
            "部分": "main",
            "页": 5,
            "完整句": "The test temperature of Li-S coin cells and pouch cells was 30 °C."
          }
        ]
      }
    }
  ],
  "机制": [
    {
      "编号": "M001",
      "A": "E3",
      "B": "E1",
      "概括": "低溶剂化能力避免电解液凝胶化",
      "原句": "polarization in (DME)1.6LiFSI-HFE indicates the enlarged polarization in (DME)9LiFSI is closely related to the dissolution of polysulfides and the consequent electrolyte gelation.",
      "原始摘句": "the enlarged polarization in (DME)9LiFSI is closely related to the dissolution of polysulfides and the consequent electrolyte gelation",
      "证据核对": {
        "状态": "原句定位通过",
        "原句": "the enlarged polarization in (DME)9LiFSI is closely related to the dissolution of polysulfides and the consequent electrolyte gelation",
        "定位": [
          {
            "证据编号": "M0309",
            "部分": "main",
            "页": 11,
            "完整句": "polarization in (DME)1.6LiFSI-HFE indicates the enlarged polarization in (DME)9LiFSI is closely related to the dissolution of polysulfides and the consequent electrolyte gelation."
          }
        ]
      },
      "来源": "来源待语义复核",
      "过程大类": [
        "正极反应"
      ],
      "落到": [
        {
          "测试": "C1",
          "表现": "首圈容量"
        }
      ],
      "记录来源": "旧归因回到原文扩成整句；待语义复核"
    },
    {
      "编号": "M002",
      "A": "E4",
      "B": "E1",
      "概括": "LiTFSI 降不下溶剂化能力",
      "原句": "Therefore, the Li-S battery gives poor sulfur utilization in (DME)1.6LiTFSI-HFE (Figure S20a), even lower than that of (DME)9LiFSI, due to the serious polysulfide network (as shown in Figure S17) in the electrolyte.",
      "原始摘句": "due to the serious polysulfide network (as shown in Figure S17) in the electrolyte",
      "证据核对": {
        "状态": "原句定位通过",
        "原句": "due to the serious polysulfide network (as shown in Figure S17) in the electrolyte",
        "定位": [
          {
            "证据编号": "M0313",
            "部分": "main",
            "页": 11,
            "完整句": "Therefore, the Li-S battery gives poor sulfur utilization in (DME)1.6LiTFSI-HFE (Figure S20a), even lower than that of (DME)9LiFSI, due to the serious polysulfide network (as shown in Figure S17) in the electrolyte."
          }
        ]
      },
      "来源": "来源待语义复核",
      "过程大类": [
        "正极反应"
      ],
      "落到": [
        {
          "测试": "C1",
          "表现": "首圈容量"
        }
      ],
      "记录来源": "旧归因回到原文扩成整句；待语义复核"
    },
    {
      "编号": "M003",
      "A": "E3",
      "B": "E4",
      "概括": "LiFSI 更能降低溶剂化能力",
      "原句": "As shown above that LiTFSI is incapable of depressing the solvation capability of DME, it cannot contribute to a high sulfur utilization in a lean-electrolyte Li-S battery due to the complexation between polysulfides and the lithium ion solvation structure.",
      "原始摘句": "As shown above that LiTFSI is incapable of depressing the solvation capability of DME, it cannot contribute to a high sulfur utilization",
      "证据核对": {
        "状态": "原句定位通过",
        "原句": "As shown above that LiTFSI is incapable of depressing the solvation capability of DME, it cannot contribute to a high sulfur utilization",
        "定位": [
          {
            "证据编号": "M0317",
            "部分": "main",
            "页": 11,
            "完整句": "As shown above that LiTFSI is incapable of depressing the solvation capability of DME, it cannot contribute to a high sulfur utilization in a lean-electrolyte Li-S battery due to the complexation between polysulfides and the lithium ion solvation structure."
          }
        ]
      },
      "来源": "来源待语义复核",
      "过程大类": [
        "正极反应"
      ],
      "落到": [
        {
          "测试": "C1",
          "表现": "首圈容量"
        }
      ],
      "记录来源": "旧归因回到原文扩成整句；待语义复核"
    },
    {
      "编号": "M004",
      "A": "E3",
      "B": "E2",
      "概括": "中等溶剂化仍有溶解和穿梭",
      "原句": "Even worse, the dissolved polysulfides also cause a serious cathode-to-anode shuttling effect,12 as indicated in the charging process in Li-S battery in Figure 6e.",
      "原始摘句": "the dissolved polysulfides also cause a serious cathode-to-anode shuttling effect",
      "证据核对": {
        "状态": "原句定位通过",
        "原句": "the dissolved polysulfides also cause a serious cathode-to-anode shuttling effect",
        "定位": [
          {
            "证据编号": "M0312",
            "部分": "main",
            "页": 11,
            "完整句": "Even worse, the dissolved polysulfides also cause a serious cathode-to-anode shuttling effect,12 as indicated in the charging process in Li-S battery in Figure 6e."
          }
        ]
      },
      "来源": "来源待语义复核",
      "过程大类": [
        "正极反应",
        "多硫化物穿梭",
        "负极锂"
      ],
      "落到": [
        {
          "测试": "C1",
          "表现": "首圈容量"
        }
      ],
      "记录来源": "旧归因回到原文扩成整句；待语义复核"
    }
  ],
  "设计主张": [],
  "缺口": [
    "配方组分与梯度档位尚需按全文完整补提",
    "旧条件组未完全按 v4 拆成同条件测试",
    "机制与来源标签尚需语义复核",
    "未进行本轮独立读图"
  ],
  "原始参考文件": "output\\第一阶段_证据表\\json\\S06.json",
  "SI文本状态": "存在",
  "本轮GPT机制": [
    {
      "编号": "G01",
      "证据编号": "M0004",
      "概括": "过高的溶解多硫化物浓度可能使电解液凝胶化，造成硫物种迁移能力丧失、极化增大与硫利用率降低。",
      "原句": "In this work, we show experimentally that a dissolved polysulfide concentration which is too high (>10−20 MS) may gel the liquid electrolyte, leading to catastrophic loss of Sα−mobility, a failure mode that is especially susceptible in a high-donor-number (DN) electrolyte under a lean condition (low E/S), similar to a traffic jam, resulting in high electrochemical polarization and low sulfur utilization.",
      "部分": "main",
      "页": 1,
      "来源": "本文推测",
      "过程大类": [
        "正极反应"
      ],
      "记录来源": "本轮 GPT 阅读原文候选句后补提；用户未逐项确认",
      "比较范围": "原句所指体系；未强行指定 A/B",
      "落到": []
    },
    {
      "编号": "G02",
      "证据编号": "M0005",
      "概括": "低 DN 电解液虽多硫化物溶解度较低，作者报告其在极贫液下避免凝胶化并实现高能量密度。",
      "原句": "In contrast, we show that a low-DN electrolyte, even with a low polysulfide solubility of 0.1−0.5 MS, will never encounter a gelation catastrophe even at extremely low E/S, leading to unprecedentedly high energy density.",
      "部分": "main",
      "页": 1,
      "来源": "本文结论",
      "过程大类": [],
      "记录来源": "本轮 GPT 阅读原文候选句后补提；用户未逐项确认",
      "比较范围": "原句所指体系；未强行指定 A/B",
      "落到": []
    },
    {
      "编号": "G03",
      "证据编号": "M0313",
      "概括": "DME1.6LiTFSI-HFE 中严重的多硫化物网络使硫利用率低于 DME9LiFSI。",
      "原句": "Therefore, the Li-S battery gives poor sulfur utilization in (DME)1.6LiTFSI-HFE (Figure S20a), even lower than that of (DME)9LiFSI, due to the serious polysulfide network (as shown in Figure S17) in the electrolyte.",
      "部分": "main",
      "页": 11,
      "来源": "本文结论",
      "过程大类": [
        "正极反应"
      ],
      "记录来源": "本轮 GPT 阅读原文候选句后补提；用户未逐项确认",
      "比较范围": "原句所指体系；未强行指定 A/B",
      "落到": []
    },
    {
      "编号": "G04",
      "证据编号": "M0362",
      "概括": "循环后负极孔隙增多消耗电解液，增加负极极化并导致电池失效。",
      "原句": "At the same time, a large number of pores are generated after cycling, which consume a large amount of electrolyte, increasing the polarization at the Li anode side and leading to battery failure.",
      "部分": "main",
      "页": 12,
      "来源": "本文结论",
      "过程大类": [
        "负极锂",
        "电解液消耗"
      ],
      "记录来源": "本轮 GPT 阅读原文候选句后补提；用户未逐项确认",
      "比较范围": "原句所指体系；未强行指定 A/B",
      "落到": []
    }
  ]
}

File: output/GPT_v4_调试集53篇_2026-10-24/v4_records/S09.json (part 1 of 2)
{
  "文献编号": "S09",
  "DOI": "10.1073/pnas.2301260120",
  "文献": "Electrolytes with moderate lithium polysulfide solubility for high-performance long-calendar-life lithium-sulfur batteries",
  "全文缓存": "10.1073_pnas.2301260120",
  "格式": "v4迁移与补提",
  "提取来源": "既有 Claude 开发材料迁移；GPT 原文核对和补提；非独立提取",
  "对照": null,
  "对照类型": "待确认",
  "配方": [
    {
      "代号": "DD",
      "作者原名": "DD（DOL/DME）",
      "组分": [
        {
          "名称": "DOL",
          "角色": "角色待原文确认",
          "用量": null,
          "单位": "",
          "备注": "其余用量和比例见配方原文；未自动分配混合比例"
        },
        {
          "名称": "DME",
          "角色": "角色待原文确认",
          "用量": null,
          "单位": "",
          "备注": "其余用量和比例见配方原文；未自动分配混合比例"
        },
        {
          "名称": "LiTFSI",
          "角色": "盐",
          "用量": "1",
          "单位": "M",
          "备注": "其余用量和比例见配方原文；未自动分配混合比例"
        }
      ],
      "配方原文记载": "solvent:DOL/DME（比例未写）；salt:1 M LiTFSI；diluent:无；lino3:未写（方法部分说对照含 1 wt%，室温实验是否含不确定）；additive:无",
      "原句": "The conventional DD electrolyte is used for the reference",
      "证据核对": {
        "状态": "原句定位通过",
        "原句": "The conventional DD electrolyte is used for the reference",
        "定位": [
          {
            "证据编号": "M0103",
            "部分": "main",
            "页": 3,
            "完整句": "The conventional DD electrolyte is used for the reference."
          }
        ]
      },
      "状态": "沿用已有配方；组分角色及比例未完整核实"
    },
    {
      "代号": "DDN",
      "作者原名": "DDN（DOL/DME + 1 wt% LiNO3）",
      "组分": [
        {
          "名称": "DOL",
          "角色": "角色待原文确认",
          "用量": null,
          "单位": "",
          "备注": "其余用量和比例见配方原文；未自动分配混合比例"
        },
        {
          "名称": "DME",
          "角色": "角色待原文确认",
          "用量": null,
          "单位": "",
          "备注": "其余用量和比例见配方原文；未自动分配混合比例"
        },
        {
          "名称": "LiTFSI",
          "角色": "盐",
          "用量": "1",
          "单位": "M",
          "备注": "其余用量和比例见配方原文；未自动分配混合比例"
        }
      ],
      "配方原文记载": "solvent:DOL/DME（比例未写）；salt:1 M LiTFSI；diluent:无；lino3:1 wt%；additive:无",
      "原句": "The conventional 1 M LiTFSI DOL/DME with 1wt% LiNO3 was used as the control electrolyte",
      "证据核对": {
        "状态": "原句定位通过",
        "原句": "The conventional 1 M LiTFSI DOL/DME with 1wt% LiNO3 was used as the control electrolyte",
        "定位": [
          {
            "证据编号": "M0252",
            "部分": "main",
            "页": 8,
            "完整句": "The conventional 1 M LiTFSI DOL/DME with 1wt% LiNO3 was used as the control electrolyte."
          }
        ]
      },
      "状态": "沿用已有配方；组分角色及比例未完整核实"
    },
    {
      "代号": "DEE",
      "作者原名": "1.2 M LiTFSI DEE",
      "组分": [
        {
          "名称": "DEE",
          "角色": "角色待原文确认",
          "用量": null,
          "单位": "",
          "备注": "其余用量和比例见配方原文；未自动分配混合比例"
        },
        {
          "名称": "LiTFSI",
          "角色": "盐",
          "用量": "1.2",
          "单位": "M",
          "备注": "其余用量和比例见配方原文；未自动分配混合比例"
        }
      ],
      "配方原文记载": "solvent:DEE；salt:1.2 M LiTFSI；diluent:无；lino3:未写（方法未列）；additive:无",
      "原句": "1.2 M LiTFSI DEE, F3DEE, F4DEE, F4DMB, and F5DEE electrolytes were obtained by dissolving LiTFSI (344 mg) in 1 mL",
      "证据核对": {
        "状态": "原句定位通过",
        "原句": "1.2 M LiTFSI DEE, F3DEE, F4DEE, F4DMB, and F5DEE electrolytes were obtained by dissolving LiTFSI (344 mg) in 1 mL",
        "定位": [
          {
            "证据编号": "M0250",
            "部分": "main",
            "页": 8,
            "完整句": "LiTFSI (Solvay) was dried in the glovebox at 100 °C for 3 d. 1.2 M LiTFSI DEE, F3DEE, F4DEE, F4DMB, and F5DEE electrolytes were obtained by dissolving LiTFSI (344 mg) in 1 mL DEE, F3DEE, F4DEE, F4DMB, and F5DEE, respectively."
          }
        ]
      },
      "状态": "沿用已有配方；组分角色及比例未完整核实"
    },
    {
      "代号": "F3",
      "作者原名": "1.2 M LiTFSI F3DEE",
      "组分": [
        {
          "名称": "DEE",
          "角色": "角色待原文确认",
          "用量": null,
          "单位": "",
          "备注": "其余用量和比例见配方原文；未自动分配混合比例"
        },
        {
          "名称": "LiTFSI",
          "角色": "盐",
          "用量": "1.2",
          "单位": "M",
          "备注": "其余用量和比例见配方原文；未自动分配混合比例"
        }
      ],
      "配方原文记载": "solvent:F3DEE；salt:1.2 M LiTFSI；diluent:无；lino3:未写（方法未列）；additive:无",
      "原句": "1.2 M LiTFSI DEE, F3DEE, F4DEE, F4DMB, and F5DEE electrolytes were obtained by dissolving LiTFSI (344 mg) in 1 mL",
      "证据核对": {
        "状态": "原句定位通过",
        "原句": "1.2 M LiTFSI DEE, F3DEE, F4DEE, F4DMB, and F5DEE electrolytes were obtained by dissolving LiTFSI (344 mg) in 1 mL",
        "定位": [
          {
            "证据编号": "M0250",
            "部分": "main",
            "页": 8,
            "完整句": "LiTFSI (Solvay) was dried in the glovebox at 100 °C for 3 d. 1.2 M LiTFSI DEE, F3DEE, F4DEE, F4DMB, and F5DEE electrolytes were obtained by dissolving LiTFSI (344 mg) in 1 mL DEE, F3DEE, F4DEE, F4DMB, and F5DEE, respectively."
          }
        ]
      },
      "状态": "沿用已有配方；组分角色及比例未完整核实"
    },
    {
      "代号": "F4E",
      "作者原名": "1.2 M LiTFSI F4DEE（F4DEE-S6MILE）",
      "组分": [
        {
          "名称": "F4DEE",
          "角色": "角色待原文确认",
          "用量": null,
          "单位": "",
          "备注": "其余用量和比例见配方原文；未自动分配混合比例"
        },
        {
          "名称": "LiTFSI",
          "角色": "盐",
          "用量": "1.2",
          "单位": "M",
          "备注": "其余用量和比例见配方原文；未自动分配混合比例"
        }
      ],
      "配方原文记载": "solvent:F4DEE；salt:1.2 M LiTFSI；diluent:无；lino3:未写（方法未列）；additive:无",
      "原句": "fluorinated-1,2-diethoxyethane (F4DEE) with the LiPS solubility of 140 mM [S]",
      "证据核对": {
        "状态": "原句定位通过",
        "原句": "fluorinated-1,2-diethoxyethane (F4DEE) with the LiPS solubility of 140 mM [S]",
        "定位": [
          {
            "证据编号": "M0054",
            "部分": "main",
            "页": 2,
            "完整句": "By thoroughly evaluating the specific capacity and CE of all the fluorinated ether electrolytes (F3DEE, F4DEE, F4DMB, F5DEE, and F6DEE, shown in Fig. 1B), fluorinated-­1,2-­diethoxyethane (F4DEE) with the LiPS solubility of 140 mM [S] and fluorinated-­1,4-­dimethoxybutane (F4DMB) with the LiPS solubility of 70 mM [S] exhibited the optimal LiPS solubility and the best Li-­S battery performance at room temperature (RT) and 60 °C, respectively."
          }
        ]
      },
      "状态": "沿用已有配方；组分角色及比例未完整核实"
    },
    {
      "代号": "F4M",
      "作者原名": "1.2 M LiTFSI F4DMB（F4DMB-S6MILE）",
      "组分": [
        {
          "名称": "LiTFSI",
          "角色": "盐",
          "用量": "1.2",
          "单位": "M",
          "备注": "其余用量和比例见配方原文；未自动分配混合比例"
        }
      ],
      "配方原文记载": "solvent:F4DMB；salt:1.2 M LiTFSI；diluent:无；lino3:未写（方法未列）；additive:无",
      "原句": "fluorinated-1,4-dimethoxybutane (F4DMB) with the LiPS solubility of 70 mM [S]",
      "证据核对": {
        "状态": "原句定位通过",
        "原句": "fluorinated-1,4-dimethoxybutane (F4DMB) with the LiPS solubility of 70 mM [S]",
        "定位": [
          {
            "证据编号": "M0054",
            "部分": "main",
            "页": 2,
            "完整句": "By thoroughly evaluating the specific capacity and CE of all the fluorinated ether electrolytes (F3DEE, F4DEE, F4DMB, F5DEE, and F6DEE, shown in Fig. 1B), fluorinated-­1,2-­diethoxyethane (F4DEE) with the LiPS solubility of 140 mM [S] and fluorinated-­1,4-­dimethoxybutane (F4DMB) with the LiPS solubility of 70 mM [S] exhibited the optimal LiPS solubility and the best Li-­S battery performance at room temperature (RT) and 60 °C, respectively."
          }
        ]
      },
      "状态": "沿用已有配方；组分角色及比例未完整核实"
    },
    {
      "代号": "F5",
      "作者原名": "1.2 M LiTFSI F5DEE",
      "组分": [
        {
          "名称": "DEE",
          "角色": "角色待原文确认",
          "用量": null,
          "单位": "",
          "备注": "其余用量和比例见配方原文；未自动分配混合比例"
        },
        {
          "名称": "LiTFSI",
          "角色": "盐",
          "用量": "1.2",
          "单位": "M",
          "备注": "其余用量和比例见配方原文；未自动分配混合比例"
        }
      ],
      "配方原文记载": "solvent:F5DEE；salt:1.2 M LiTFSI；diluent:无；lino3:未写（方法未列）；additive:无",
      "原句": "The F5DEE cell with low LiPS solubility (<50 mM [S])",
      "证据核对": {
        "状态": "原句定位通过",
        "原句": "The F5DEE cell with low LiPS solubility (<50 mM [S])",
        "定位": [
          {
            "证据编号": "M0108",
            "部分": "main",
            "页": 3,
            "完整句": "The F5DEE cell with low LiPS solubility (<50 mM [S]) exhibited a discharge capacity as low as 441 mAh g−1."
          }
        ]
      },
      "状态": "沿用已有配方；组分角色及比例未完整核实"
    },
    {
      "代号": "F6",
      "作者原名": "饱和 LiTFSI F6DEE（<1.2 M）",
      "组分": [
        {
          "名称": "DEE",
          "角色": "角色待原文确认",
          "用量": null,
          "单位": "",
          "备注": "其余用量和比例见配方原文；未自动分配混合比例"
        },
        {
          "名称": "LiTFSI",
          "角色": "盐",
          "用量": null,
          "单位": "",
          "备注": "其余用量和比例见配方原文；未自动分配混合比例"
        }
      ],
      "配方原文记载": "solvent:F6DEE；salt:LiTFSI 饱和（<1.2 M）；diluent:无；lino3:未写（方法未列）；additive:无",
      "原句": "For the F6DEE saturated electro- lyte (<1.2 M LiTFSI), we used a saturated solution of LiTFSI",
      "证据核对": {
        "状态": "原句定位通过",
        "原句": "For the F6DEE saturated electro- lyte (<1.2 M LiTFSI), we used a saturated solution of LiTFSI",
        "定位": [
          {
            "证据编号": "M0251",
            "部分": "main",
            "页": 8,
            "完整句": "For the F6DEE saturated electrolyte (<1.2 M LiTFSI), we used a saturated solution of LiTFSI."
          }
        ]
      },
      "状态": "沿用已有配方；组分角色及比例未完整核实"
    }
  ],
  "梯度": [],
  "性质": [
    {
      "性质": "多硫化物溶解行为",
      "测法": "Li2S6 溶解度（纯溶剂中，ICP-OES；DD 为文献值）",
      "测量体系": "测的是纯溶剂（不含 LiTFSI；DDN 另含 LiNO₃），按溶剂映射到电池电解液",
      "数值": {
        "DD": 1100,
        "DDN": 1100,
        "DEE": 200,
        "F3": null,
        "F4E": 140,
        "F4M": 70,
        "F5": 50,
        "F6": 37
      },
      "方向依据": "higher",
      "原句": "The solubility of Li2S6 in DD is adapted from ref. 10 … LiPS solubility in DEE is one order of magnitude lower than the conventional DD solvent (10) (~200 versus 1,100",
      "证据核对": {
        "状态": "原句定位通过",
        "原句": "The solubility of Li2S6 in DD is adapted from ref. 10 … LiPS solubility in DEE is one order of magnitude lower than the conventional DD solvent (10) (~200 versus 1,100",
        "定位": [
          {
            "证据编号": "M0143",
            "部分": "main",
            "页": 4,
            "完整句": "The solubility of Li2S6 in DD is adapted from ref. 10."
          },
          {
            "证据编号": "M0092",
            "部分": "main",
            "页": 3,
            "完整句": "LiPS solubility in DEE is one order of magnitude lower than the conventional DD solvent (10) (~200 versus 1,100 Mm [S])."
          }
        ]
      },
      "备注": ""
    },
    {
      "性质": "多硫化物溶解行为（排序）",
      "测法": "正文给出的溶解度排序",
      "测量体系": "测的是纯溶剂（不含 LiTFSI；DDN 另含 LiNO₃），按溶剂映射到电池电解液",
      "数值": {
        "DD": 7,
        "DDN": 7,
        "DEE": 6,
        "F3": 5,
        "F4E": 4,
        "F4M": 3,
        "F5": 2,
        "F6": 1
      },
      "方向依据": "higher",
      "原句": "the solubility follows the order of DD > DEE > F3DEE > F4DEE > F4DMB > F5DEE > F6DEE",
      "证据核对": {
        "状态": "原句定位通过",
        "原句": "the solubility follows the order of DD > DEE > F3DEE > F4DEE > F4DMB > F5DEE > F6DEE",
        "定位": [
          {
            "证据编号": "M0091",
            "部分": "main",
            "页": 3,
            "完整句": "The summarized results in Fig. 2B show that the solubility follows the order of DD > DEE > F3DEE > F4DEE > F4DMB > F5DEE > F6DEE in the range of 1,100 to 37 mM [S]."
          }
        ]
      },
      "备注": ""
    },
    {
      "性质": "多硫化物溶剂化结构",
      "测法": "MD：大 Li2S6 团簇出现频率（越高溶剂化越差）",
      "测量体系": "溶剂中 Li2S6 的 MD（不含 LiTFSI），按溶剂映射到电池电解液",
      "数值": {
        "F3": 1,
        "F4E": 2,
        "F4M": 3,
        "F5": 4
      },
      "方向依据": "lower",
      "原句": "The frequency of large Li2S6 cluster sizes in the fluorinated ether solvents was found to follow the trend F3DEE < F4DEE < F4DMB < F5DEE",
      "证据核对": {
        "状态": "原句定位通过",
        "原句": "The frequency of large Li2S6 cluster sizes in the fluorinated ether solvents was found to follow the trend F3DEE < F4DEE < F4DMB < F5DEE",
        "定位": [
          {
            "证据编号": "M0099",
            "部分": "main",
            "页": 3,
            "完整句": "The frequency of large Li2S6 cluster sizes in the fluorinated ether solvents was found to follow the trend F3DEE < F4DEE < F4DMB < F5DEE (Fig. 2E), matching well with the LiPS solubility trend shown in Fig. 2B."
          }
        ]
      },
      "备注": ""
    },
    {
      "性质": "多硫化物溶解行为",
      "测法": "Li2S6 溶液颜色与饱和状态（纯溶剂，名义 0.1 M Li2S6，静置 7 d，目视）",
      "测量体系": "测的是纯溶剂（不含 LiTFSI；DDN 另含 LiNO₃），按溶剂映射到电池电解液",
      "数值": {
        "DD": 7,
        "DDN": 7,
        "DEE": 6,
        "F3": 5,
        "F4E": 4,
        "F4M": 3,
        "F5": 2,
        "F6": 1
      },
      "方向依据": "higher",
      "原句": "Li2S6 was added into the different solvents to give a nominal concentration of 0.1 M based on Li2S6, and the solutions were rested for 7 d to achieve equilibrium … all the solutions were supersaturated except for the control, DOL/DME … From F6DEE to DD (left to right), the solution color became darker",
      "证据核对": {
        "状态": "原句定位通过",
        "原句": "Li2S6 was added into the different solvents to give a nominal concentration of 0.1 M based on Li2S6, and the solutions were rested for 7 d to achieve equilibrium … all the solutions were supersaturated except for the control, DOL/DME … From F6DEE to DD (left to right), the solution color became darker",
        "定位": [
          {
            "证据编号": "M0086",
            "部分": "main",
            "页": 3,
            "完整句": "To test the solubility of LiPSs, Li2S6 was added into the different solvents to give a nominal concentration of 0.1 M based on Li2S6, and the solutions were rested for 7 d to achieve equilibrium."
          },
          {
            "证据编号": "M0087",
            "部分": "main",
            "页": 3,
            "完整句": "As shown in Fig. 2A, all the solutions were supersaturated except for the control, DOL/DME (named DD hereafter)."
          },
          {
            "证据编号": "M0088",
            "部分": "main",
            "页": 3,
            "完整句": "From F6DEE to DD (left to right), the solution color became darker, indicating that the concentration of LiPSs in the solvent became higher (30, 31)."
          }
        ]
      },
      "备注": ""
    }
  ],
  "测试": [
    {
      "编号": "C1",
      "名称": "扣式，室温，E/S 15（富液）",
      "电池": "扣式",
      "硫载量": "未报告",
      "E/S": "15",
      "E/S单位": "µL/mg",
      "锂厚": "未报告",
      "倍率": "0.05",
      "倍率备注": "0.05C×2 → 0.1C×3 → 0.2C",
      "1C定义": "1675",
      "化成": "未独立核对",
      "温度": "25",
      "LiNO₃": "见各配方，测试覆盖关系待核",
      "条件原句": "For all the Li-S cells, the E/S ratio is 15 µL mg−1, and the S content of the cathode is 63% … S loading is 1.2-2.8 mg cm-2 … Charge/discharge rates are calculated assuming the theoretical capacity of S (1,675 mAh g−1)",
      "配方": [
        "F4E",
        "DEE",
        "F5",
        "F4M"
      ],
      "结果": [
        {
          "编号": "R001",
          "指标": "首圈容量",
          "取值点": "0.05C 首次放电",
          "比较A": "F4E",
          "比较B": "DEE",
          "数值": {
            "F4E": 1160,
            "DEE": 634
          },
          "单位": "mAh/g",
          "原句": "The cell using F4DEE with moderate LiPS solubility (140 mM [S]) showed the highest discharge capacity of 1,160 mAh g−1. The cell using DEE (high LiPS solubility, ~200 mM [S]) showed a discharge capacity of 634 mAh g−1",
          "证据核对": {
            "状态": "原句定位通过",
            "原句": "The cell using F4DEE with moderate LiPS solubility (140 mM [S]) showed the highest discharge capacity of 1,160 mAh g−1. The cell using DEE (high LiPS solubility, ~200 mM [S]) showed a discharge capacity of 634 mAh g−1",
            "定位": [
              {
                "证据编号": "M0106–M0107",
                "部分": "main",
                "页": 3,
                "完整句": "The cell using F4DEE with moderate LiPS solubility (140 mM [S]) showed the highest discharge capacity of 1,160 mAh g−1. The cell using DEE (high LiPS solubility, ~200 mM [S]) showed a discharge capacity of 634 mAh g−1, and a charge capacity of 2,001 mAh g−1 (even higher than the theoretical value), indicating severe LiPS shuttling."
              }
            ]
          },
          "方向": "变好",
          "判定依据": "程序比较同项数值",
          "旧方向": "A更好",
          "位置": "Fig. 3A；p3",
          "备注": "",
          "记录来源": "沿用既有提取，非本轮盲提"
        },
        {
          "编号": "R002",
          "指标": "首圈容量",
          "取值点": "0.05C 首次放电",
          "比较A": "F5",
          "比较B": "F4E",
          "数值": {
            "F5": 441,
            "F4E": 1160
          },
          "单位": "mAh/g",
          "原句": "The F5DEE cell with low LiPS solubility (<50 mM [S]) exhibited a discharge capacity as low as 441 mAh g−1",
          "证据核对": {
            "状态": "原句定位通过",
            "原句": "The F5DEE cell with low LiPS solubility (<50 mM [S]) exhibited a discharge capacity as low as 441 mAh g−1",
            "定位": [
              {
                "证据编号": "M0108",
                "部分": "main",
                "页": 3,
                "完整句": "The F5DEE cell with low LiPS solubility (<50 mM [S]) exhibited a discharge capacity as low as 441 mAh g−1."
              }
            ]
          },
          "方向": "变坏",
          "判定依据": "程序比较同项数值",
          "旧方向": "A更差",
          "位置": "Fig. 3A；p3",
          "备注": "",
          "记录来源": "沿用既有提取，非本轮盲提"
        },
        {
          "编号": "R003",
          "指标": "循环保持率或寿命",
          "取值点": "50 圈",
          "比较A": "F4M",
          "比较B": "F4E",
          "数值": {
            "F4M": null,
            "F4E": null
          },
          "单位": "归一化容量",
          "原句": "Li-S cells using F4DMB and F5DEE electrolytes presented more stable cycling than that of F3DEE and F4DEE electrolytes",
          "证据核对": {
            "状态": "原句定位通过",
            "原句": "Li-S cells using F4DMB and F5DEE electrolytes presented more stable cycling than that of F3DEE and F4DEE electrolytes",
            "定位": [
              {
                "证据编号": "M0114",
                "部分": "main",
                "页": 3,
                "完整句": "Li-­S cells using F4DMB and F5DEE electrolytes presented more stable cycling than that of F3DEE and F4DEE electrolytes, indicating that the shuttling effect was significantly reduced due to the decrease of LiPS solubility."
              }
            ]
          },
          "方向": "变好",
          "判定依据": "沿用旧定性判断，语义待核",
          "旧方向": "A更好",
          "位置": "SI Fig. S4；p3",
          "备注": "",
          "记录来源": "沿用既有提取，非本轮盲提"
        },
        {
          "编号": "R004",
          "指标": "平均放电容量",
          "取值点": "前 50 圈平均",
          "比较A": "F4M",
          "比较B": "F4E",
          "数值": {
            "F4M": null,
            "F4E": 651
          },
          "单位": "mAh/g",
          "原句": "showed the highest average discharge capacity of 651 mAh g−1, accompanied by a high CE of 97.6%",
          "证据核对": {
            "状态": "原句定位通过",
            "原句": "showed the highest average discharge capacity of 651 mAh g−1, accompanied by a high CE of 97.6%",
            "定位": [
              {
                "证据编号": "M0112",
                "部分": "main",
                "页": 3,
                "完整句": "The cell using F4DEE with moderate LiPS solubility (140 mM [S]) showed the highest average discharge capacity of 651 mAh g−1, accompanied by a high CE of 97.6%."
              }
            ]
          },
          "方向": "变坏",
          "判定依据": "沿用旧定性判断，语义待核",
          "旧方向": "A更差",
          "位置": "Fig. 3C；p3",
          "备注": "",
          "记录来源": "沿用既有提取，非本轮盲提"
        }
      ],
      "状态": "旧条件组；按 v4 测试定义拆分尚待复核",
      "证据核对": {
        "状态": "原句定位通过",
        "原句": "For all the Li-S cells, the E/S ratio is 15 µL mg−1, and the S content of the cathode is 63% … S loading is 1.2-2.8 mg cm-2 … Charge/discharge rates are calculated assuming the theoretical capacity of S (1,675 mAh g−1)",
        "定位": [
          {
            "证据编号": "M0175",
            "部分": "main",
            "页": 5,
            "完整句": "For all the Li-­S cells, the E/S ratio is 15 μL mg−1, and the S content of the cathode is 63%."
          },
          {
            "证据编号": "S0018",
            "部分": "si",
            "页": 5,
            "完整句": "S loading is 1.2-2.8 mg cm-2."
          },
          {
            "证据编号": "M0298",
            "部分": "main",
            "页": 9,
            "完整句": "Charge/discharge rates are calculated assuming the theoretical capacity of S (1,675 mAh g−1)."
          }
        ]
      }
    },
    {
      "编号": "C2",
      "名称": "扣式，60 °C，E/S 15",
      "电池": "扣式",
      "硫载量": "未报告",
      "E/S": "15",
      "E/S单位": "µL/mg",
      "锂厚": "未报告",
      "倍率": "0.05",
      "倍率备注": "0.05C×2 → 0.1C×3 → 0.2C",
      "1C定义": "1675",
      "化成": "未独立核对",
      "温度": "60",
      "LiNO₃": "见各配方，测试覆盖关系待核",
      "条件原句": "The E/S ratio is 15 µL mg-1 and the S content of cathode is 63%. S loading is 1.2-1.5 mg cm-2",
      "配方": [
        "F4M",
        "F6",
        "DEE",
        "DDN",
        "F5",
        "F4E"
      ],
      "结果": [
        {
          "编号": "R005",
          "指标": "首圈容量",
          "取值点": "0.05C 首次放电",
          "比较A": "F4M",
          "比较B": "F6",
          "数值": {
            "F4M": 1563,
            "F6": 842
          },
          "单位": "mAh/g",
          "原句": "albeit accom- panied by the lowest initial discharge capacity of 842 mAh g−1 at 0.05 C and at 60 °C … delivered the highest initial discharge capacity of 1,563 mAh g−1 at 0.05 C and at 60 °C",
          "证据核对": {
            "状态": "原句定位通过",
            "原句": "albeit accom- panied by the lowest initial discharge capacity of 842 mAh g−1 at 0.05 C and at 60 °C … delivered the highest initial discharge capacity of 1,563 mAh g−1 at 0.05 C and at 60 °C",
            "定位": [
              {
                "证据编号": "M0118",
                "部分": "main",
                "页": 4,
                "完整句": "By contrast, the F6DEE cell with the lowest LiPS solubility (37 mM [S]) can be cycled, albeit accompanied by the lowest initial discharge capacity of 842 mAh g−1 at 0.05 C and at 60 °C."
              },
              {
                "证据编号": "M0120",
                "部分": "main",
                "页": 4,
                "完整句": "The Li-­S cell with F4DMB-­S6MILE delivered the highest initial discharge capacity of 1,563 mAh g−1 at 0.05 C and at 60 °C, which is ~93% S utilization."
              }
            ]
          },
          "方向": "变好",
          "判定依据": "程序比较同项数值",
          "旧方向": "A更好",
          "位置": "Fig. 3D；p4",
          "备注": "",
          "记录来源": "沿用既有提取，非本轮盲提"
        },
        {
          "编号": "R006",
          "指标": "循环保持率或寿命",
          "取值点": "第 1 圈充电",
          "比较A": "F4M",
          "比较B": "DEE",
          "数值": {
            "F4M": "可持续循环",
            "DEE": "首次放电后无法充到截止电压"
          },
          "单位": "",
          "原句": "but they cannot be charged to the cutoff voltage after the first discharge owing to severe LiPS shuttling",
          "证据核对": {
            "状态": "原句定位通过",
            "原句": "but they cannot be charged to the cutoff voltage after the first discharge owing to severe LiPS shuttling",
            "定位": [
              {
                "证据编号": "M0117",
                "部分": "main",
                "页": 4,
                "完整句": "4 of 10 https://doi.org/10.1073/pnas.2301260120\b pnas.org (high LiPS solubility, ≥200 mM [S]) showed high initial discharge capacity (>1,200 mAh g−1) at 0.05 C and at 60 °C, but they cannot be charged to the cutoff voltage after the first discharge owing to severe LiPS shuttling (Fig. 3D)."
              }
            ]
          },
          "方向": "不判",
          "判定依据": "取值点或测试条件不同",
          "旧方向": "A更好",
          "位置": "Fig. 3D、3G；p4",
          "备注": "",
          "记录来源": "沿用既有提取，非本轮盲提"
        },
        {
          "编号": "R007",
          "指标": "平均放电容量",
          "取值点": "前 50 圈平均",
          "比较A": "F4M",
          "比较B": "DDN",
          "数值": {
            "F4M": 1050,
            "DDN": 647
          },
          "单位": "mAh/g",
          "原句": "The cell using F4DMB-­S6MILE showed the highest discharge capacity of 1,050 mAh g−1, almost two times higher than that of the DDN cell (647 mAh g−1)",
          "证据核对": {
            "状态": "原句定位通过",
            "原句": "The cell using F4DMB-­S6MILE showed the highest discharge capacity of 1,050 mAh g−1, almost two times higher than that of the DDN cell (647 mAh g−1)",
            "定位": [
              {
                "证据编号": "M0131",
                "部分": "main",
                "页": 4,
                "完整句": "The cell using F4DMB-­S6MILE showed the highest discharge capacity of 1,050 mAh g−1, almost two times higher than that of the DDN cell (647 mAh g−1)."
              }
            ]
          },
          "方向": "变好",
          "判定依据": "程序比较同项数值",
          "旧方向": "A更好",
          "位置": "Fig. 3G–H；p4",
          "备注": "",
          "记录来源": "沿用既有提取，非本轮盲提"
        },
        {
          "编号": "R008",
          "指标": "平均放电容量",
          "取值点": "前 50 圈平均",
          "比较A": "F5",
          "比较B": "F4M",
          "数值": {
            "F5": 679,
            "F4M": 1050
          },
          "单位": "mAh/g",
          "原句": "F5DEE with low LiPS solubility (<50 mM [S]) also showed a lower average capacity of 679 mAh g−1",
          "证据核对": {
            "状态": "原句定位通过",
            "原句": "F5DEE with low LiPS solubility (<50 mM [S]) also showed a lower average capacity of 679 mAh g−1",
            "定位": [
              {
                "证据编号": "M0133",
                "部分": "main",
                "页": 4,
                "完整句": "Moreover, F5DEE with low LiPS solubility (<50 mM [S]) also showed a lower average capacity of 679 mAh g−1, which is attributed to the sluggish Li-­S conversion reaction."
              }
            ]
          },
          "方向": "变坏",
          "判定依据": "程序比较同项数值",
          "旧方向": "A更差",
          "位置": "Fig. 3H；p4",
          "备注": "",
          "记录来源": "沿用既有提取，非本轮盲提"
        },
        {
          "编号": "R009",
          "指标": "平均放电容量",
          "取值点": "前 50 圈平均",
          "比较A": "F4M",
          "比较B": "F4E",
          "数值": {
            "F4M": 1050,
            "F4E": null
          },
          "单位": "mAh/g",
          "原句": "The cell using F4DMB-­S6MILE showed the highest discharge capacity of 1,050 mAh g−1",
          "证据核对": {
            "状态": "原句定位通过",
            "原句": "The cell using F4DMB-­S6MILE showed the highest discharge capacity of 1,050 mAh g−1",
            "定位": [
              {
                "证据编号": "M0131",
                "部分": "main",
                "页": 4,
                "完整句": "The cell using F4DMB-­S6MILE showed the highest discharge capacity of 1,050 mAh g−1, almost two times higher than that of the DDN cell (647 mAh g−1)."
              }
            ]
          },
          "方向": "变好",
          "判定依据": "沿用旧定性判断，语义待核",
          "旧方向": "A更好",
          "位置": "Fig. 3G–H；p4",
          "备注": "与第 4 行（室温，F4DEE 更好）同一对、同一指标，换温度后胜方翻转",
          "记录来源": "沿用既有提取，非本轮盲提"
        }
      ],
      "状态": "旧条件组；按 v4 测试定义拆分尚待复核",
      "证据核对": {
        "状态": "原句定位通过",
        "原句": "The E/S ratio is 15 µL mg-1 and the S content of cathode is 63%. S loading is 1.2-1.5 mg cm-2",
        "定位": [
          {
            "证据编号": "S0024–S0025",
            "部分": "si",
            "页": 6,
            "完整句": "The E/S ratio is 15 μL mg-1 and the S content of cathode is 63%. S loading is 1.2-1.5 mg cm-2."
          }
        ]
      }
    },
    {
      "编号": "C3",
      "名称": "扣式，60 °C，E/S 5（贫液）",
      "电池": "扣式",
      "硫载量": "未报告",
      "E/S": "5",
      "E/S单位": "µL/mg",
      "锂厚": "未报告",
      "倍率": "0.2",
      "倍率备注": "活化后 0.2C",
      "1C定义": "1675",
      "化成": "未独立核对",
      "温度": "60",
      "LiNO₃": "见各配方，测试覆盖关系待核",
      "条件原句": "we lower the E/S ratio from 15 to 5 µL mg−1",
      "配方": [
        "F4M",
        "DDN"
      ],
      "结果": [
        {
          "编号": "R012",
          "指标": "容量保持率",
          "取值点": "第 50 圈（相对 0.2C 首圈）",
          "比较A": "F4M",
          "比较B": "DDN",
          "数值": {
            "F4M": 92.9,
            "DDN": 75.3
          },
          "单位": "%",
          "原句": "Relative to the initial specific capacity of 936.5 mAh g−1 at 0.2 C, the capacity retention of the F4DMB electrolyte is 92.9% at 50th cycle (only 75.3% for the DDN electrolyte)",
          "证据核对": {
            "状态": "原句定位通过",
            "原句": "Relative to the initial specific capacity of 936.5 mAh g−1 at 0.2 C, the capacity retention of the F4DMB electrolyte is 92.9% at 50th cycle (only 75.3% for the DDN electrolyte)",
            "定位": [
              {
                "证据编号": "M0187",
                "部分": "main",
                "页": 6,
                "完整句": "Relative to the initial specific capacity of 936.5 mAh g−1 at 0.2 C, the capacity retention of the F4DMB electrolyte is 92.9% at 50th cycle (only 75.3% for the DDN electrolyte)."
              }
            ]
          },
          "方向": "变好",
          "判定依据": "程序比较同项数值",
          "旧方向": "A更好",
          "位置": "Fig. 5A–C；p6",
          "备注": "",
          "记录来源": "沿用既有提取，非本轮盲提"
        },
        {
          "编号": "R013",
          "指标": "库仑效率",
          "取值点": "前 50 圈平均",
          "比较A": "F4M",
          "比较B": "DDN",
          "数值": {
            "F4M": 99.58,
            "DDN": 92.07
          },
          "单位": "%",
          "原句": "a low average CE of 92.07%. In contrast, the cell using the F4DMB-­ S6MILE showed stable cycling with an average CE as high as 99.58% for 50 cycles",
          "证据核对": {
            "状态": "原句定位通过",
            "原句": "a low average CE of 92.07%. In contrast, the cell using the F4DMB-­ S6MILE showed stable cycling with an average CE as high as 99.58% for 50 cycles",
            "定位": [
              {
                "证据编号": "M0185–M0186",
                "部分": "main",
                "页": 6,
                "完整句": "With highly dissolved LiPSs and shuttling effect, the cell with the benchmark electrolyte DDN showed a rapid capacity fading within 50 cycles and a low average CE of 92.07%. In contrast, the cell using the F4DMB-­ S6MILE showed stable cycling with an average CE as high as 99.58% for 50 cycles (Fig. 5C)."
              }
            ]
          },
          "方向": "变好",
          "判定依据": "程序比较同项数值",
          "旧方向": "A更好",
          "位置": "Fig. 5C；p6",
          "备注": "",
          "记录来源": "沿用既有提取，非本轮盲提"
        }
      ],
      "状态": "旧条件组；按 v4 测试定义拆分尚待复核",
      "证据核对": {
        "状态": "原句定位通过",
        "原句": "we lower the E/S ratio from 15 to 5 µL mg−1",
        "定位": [
          {
            "证据编号": "M0184",
            "部分": "main",
            "页": 6,
            "完整句": "A low E/S ratio (i.e., lean electrolyte condition) is essential to achieve high cell-­level energy density and practical applications (48–50); thus, we lower the E/S ratio from 15 to 5 μL mg−1 (Fig. 5 A and B and SI Appendix, Fig."
          }
        ]
      }
    },
    {
      "编号": "C5",
      "名称": "软包，60 °C，薄锂",
      "电池": "软包",
      "硫载量": "4",
      "E/S": "未报告",
      "E/S单位": "µL/mg",
      "锂厚": "40",
      "倍率": "0.05",
      "倍率备注": "",
      "1C定义": "1675",
      "化成": "未独立核对",
      "温度": "60",
      "LiNO₃": "见各配方，测试覆盖关系待核",
      "条件原句": "pairing thin Li foil (40 μm thick, roughly 8 mAh cm−2) with a high-loading sulfur cathode (4 mg cm−2, roughly 6.7 mAh cm−2) … S loading of 4 mg cm-2 and limited amount of lithium (40 μm thick) at 0.05 C at 60 oC",
      "配方": [
        "F4M",
        "DDN"
      ],
      "结果": [
        {
          "编号": "R014",
          "指标": "首圈容量",
          "取值点": "首次放电",
          "比较A": "F4M",
          "比较B": "DDN",
          "数值": {
            "F4M": 1175,
            "DDN": 977.4
          },
          "单位": "mAh/g",
          "原句": "The poorly performing DDN showed a discharge capacity of 977.4 mAh g−1 with a CE as low as 87.7%, while the F4DMB pouch cell showed a higher CE of 95.3% and a discharge capacity as high as 1,175 mAh g−1",
          "证据核对": {
            "状态": "原句定位通过",
            "原句": "The poorly performing DDN showed a discharge capacity of 977.4 mAh g−1 with a CE as low as 87.7%, while the F4DMB pouch cell showed a higher CE of 95.3% and a discharge capacity as high as 1,175 mAh g−1",
            "定位": [
              {
                "证据编号": "M0209",
                "部分": "main",
                "页": 7,
                "完整句": "The poorly performing DDN showed a discharge capacity of 977.4 mAh g−1 with a CE as low as 87.7%, while the F4DMB pouch cell showed a higher CE of 95.3% and a discharge capacity as high as 1,175 mAh g−1 (SI Appendix, Fig."
              }
            ]
          },
          "方向": "变好",
          "判定依据": "程序比较同项数值",
          "旧方向": "A更好",
          "位置": "SI Fig. S16；p7",
          "备注": "",
          "记录来源": "沿用既有提取，非本轮盲提"
        },
        {
          "编号": "R015",
          "指标": "库仑效率",
          "取值点": "首圈",
          "比较A": "F4M",
          "比较B": "DDN",
          "数值": {
            "F4M": 95.3,
            "DDN": 87.7
          },
          "单位": "%",
          "原句": "The poorly performing DDN showed a discharge capacity of 977.4 mAh g−1 with a CE as low as 87.7%, while the F4DMB pouch cell showed a higher CE of 95.3%",
          "证据核对": {
            "状态": "原句定位通过",
            "原句": "The poorly performing DDN showed a discharge capacity of 977.4 mAh g−1 with a CE as low as 87.7%, while the F4DMB pouch cell showed a higher CE of 95.3%",
            "定位": [
              {
                "证据编号": "M0209",
                "部分": "main",
                "页": 7,
                "完整句": "The poorly performing DDN showed a discharge capacity of 977.4 mAh g−1 with a CE as low as 87.7%, while the F4DMB pouch cell showed a higher CE of 95.3% and a discharge capacity as high as 1,175 mAh g−1 (SI Appendix, Fig."
              }
            ]
          },
          "方向": "变好",
          "判定依据": "程序比较同项数值",
          "旧方向": "A更好",
          "位置": "SI Fig. S16；p7",
          "备注": "",
          "记录来源": "沿用既有提取，非本轮盲提"
        }
      ],
      "状态": "旧条件组；按 v4 测试定义拆分尚待复核",
      "证据核对": {
        "状态": "原句定位通过",
        "原句": "pairing thin Li foil (40 μm thick, roughly 8 mAh cm−2) with a high-loading sulfur cathode (4 mg cm−2, roughly 6.7 mAh cm−2) … S loading of 4 mg cm-2 and limited amount of lithium (40 μm thick) at 0.05 C at 60 oC",
        "定位": [
          {
            "证据编号": "M0208",
            "部分": "main",
            "页": 7,
            "完整句": "Moreover, we constructed Li-­S pouch cells by pairing thin Li foil (40 μm thick, roughly 8 mAh cm−2) with a high-­loading sulfur cathode (4 mg cm−2, roughly 6.7 mAh cm−2)."
          },
          {
            "证据编号": "S0039",
            "部分": "si",
            "页": 11,
            "完整句": "Supplementary Fig. 16: Electrochemical performance of Li-S pouch cells using the DDN electrolyte and F4DMB S6MILE with S loading of 4 mg cm-2 and limited amount of lithium (40 μm thick) at 0.05 C at 60 oC."
          }
        ]
      }
    },
    {
      "编号": "C6",
      "名称": "Li‖Cu（Aurbach），60 °C",
      "电池": "扣式 Li‖Cu",
      "硫载量": "未报告",
      "E/S": "未报告",
      "E/S单位": "µL/mg",
      "锂厚": "未报告",
      "倍率": "未报告",
      "倍率备注": "0.5 mA/cm²，沉积 5 mAh/cm² 储备 + 1 mAh/cm² ×10",
      "1C定义": "未报告",
      "化成": "未独立核对",
      "温度": "60",
      "LiNO₃": "见各配方，测试覆盖关系待核",
      "条件原句": "deposit 5 mAh cm−2 Li on Cu at 0.5 mA cm−2 as a Li reservoir",
      "配方": [
        "F4M",
        "DD",
        "F3"
      ],
      "结果": [
        {
          "编号": "R010",
          "指标": "库仑效率",
          "取值点": "Aurbach 平均 CE",
          "比较A": "F4M",
          "比较B": "DD",
          "数值": {
            "F4M": 98.21,
            "DD": 96.93
          },
          "单位": "%",
          "原句": "The DD electrolyte delivered a low average CE of 96.93% … F4DEE, F4DMB, and F5DEE electrolytes showed substantial improvement over DD, with average CEs higher than 98%",
          "证据核对": {
            "状态": "原句定位通过",
            "原句": "The DD electrolyte delivered a low average CE of 96.93% … F4DEE, F4DMB, and F5DEE electrolytes showed substantial improvement over DD, with average CEs higher than 98%",
            "定位": [
              {
                "证据编号": "M0149",
                "部分": "main",
                "页": 5,
                "完整句": "The DD electrolyte delivered a low average CE of 96.93% with repeated measurements."
              },
              {
                "证据编号": "M0150",
                "部分": "main",
                "页": 5,
                "完整句": "By contrast, F4DEE, F4DMB, and F5DEE electrolytes showed substantial improvement over DD, with average CEs higher than 98%."
              }
            ]
          },
          "方向": "变好",
          "判定依据": "程序比较同项数值",
          "旧方向": "A更好",
          "位置": "Fig. 4A–B；p5",
          "备注": "",
          "记录来源": "沿用既有提取，非本轮盲提"
        },
        {
          "编号": "R011",
          "指标": "库仑效率",
          "取值点": "Aurbach 平均 CE",
          "比较A": "F3",
          "比较B": "DD",
          "数值": {
            "F3": 90.83,
            "DD": 96.93
          },
          "单位": "%",
          "原句": "The F3DEE electrolyte exhibited the lowest CE of 90.83%",
          "证据核对": {
            "状态": "原句定位通过",
            "原句": "The F3DEE electrolyte exhibited the lowest CE of 90.83%",
            "定位": [
              {
                "证据编号": "M0152",
                "部分": "main",
                "页": 5,
                "完整句": "The F3DEE electrolyte exhibited the lowest CE of 90.83% probably owing to its high solvent reactivity."
              }
            ]
          },
          "方向": "变坏",
          "判定依据": "程序比较同项数值",
          "旧方向": "A更差",
          "位置": "Fig. 4B；p5",
          "备注": "",
          "记录来源": "沿用既有提取，非本轮盲提"
        }
      ],
      "状态": "旧条件组；按 v4 测试定义拆分尚待复核",
      "证据核对": {
        "状态": "原句定位通过",
        "原句": "deposit 5 mAh cm−2 Li on Cu at 0.5 mA cm−2 as a Li reservoir",
        "定位": [
          {
            "证据编号": "M0300",
            "部分": "main",
            "页": 9,
            "完整句": "For the Aurbach CE test, 1) 9 precycles between 0 and 1 V are initialized to clean the Cu electrode surface; 2) deposit 5 mAh cm−2 Li on Cu at 0.5 mA cm−2 and strip to 1 V for formation cycle; 3) deposit 5 mAh cm−2 Li on Cu at 0.5 mA cm−2 as a Li reservoir; 4) repeatedly strip/deposit Li of 1 mAh cm−2 at 0.5 mA cm−2 for 10 cycles; and 5) strip all Li to 1 V."
          }
        ]
      }
    },
    {
      "编号": "C7",
      "名称": "日历老化：0.1C、60 °C 循环，第 5 圈满充后室温开路静置 30 天，E/S 5",
      "电池": "扣式",
      "硫载量": "未报告",
      "E/S": "5",
      "E/S单位": "µL/mg",
      "锂厚": "未报告",
      "倍率": "0.1",
      "倍率备注": "0.1C 活化 4 圈后满充静置",
      "1C定义": "1675",
      "化成": "未独立核对",
      "温度": "60",
      "LiNO₃": "见各配方，测试覆盖关系待核",
      "条件原句": "We first activated the cells for 4 cycles at 0.1 C using an E/S ratio of 5 µL mg−1 … left them at open circuit at RT for a long period of 30 d … operated between 1.2 and 3 V at 60 °C except when otherwise noted",
      "配方": [
        "F4M",
        "DDN"
      ],
      "结果": [
        {
          "编号": "R016",
          "指标": "自放电（容量变化）",
          "取值点": "静置 30 天后",
          "比较A": "F4M",
          "比较B": "DDN",
          "数值": {
            "F4M": 6.0,
            "DDN": -7.4
          },
          "单位": "%",
          "原句": "The cell using DDN showed a drastic average capacity loss of 7.4% after resting for 30 d … the cell using F4DMB-S6MILE accomplished an impressive average capacity increase/recovery of 6.0%",
          "证据核对": {
            "状态": "原句定位通过",
