Repository: zhuonanli08/Li-S_Electrolyte_Conflicts

File: output/GPT_v4_调试集53篇_2026-10-24/v4_records/S11.json
{
  "文献编号": "S11",
  "DOI": "10.1002/anie.202309968",
  "文献": "Li Z. et al., Angew. Chem. Int. Ed. 2023, 62, e202309968",
  "全文缓存": "10.1002_anie.202309968",
  "对照": "E0",
  "配方": [
    {
      "代号": "E0",
      "作者原名": "strong（0% HFE，常规 DOL/DME）",
      "组分": [
        {
          "名称": "DOL",
          "角色": "溶剂化溶剂",
          "用量": "1",
          "单位": "体积份"
        },
        {
          "名称": "DME",
          "角色": "溶剂化溶剂",
          "用量": "1",
          "单位": "体积份"
        },
        {
          "名称": "LiTFSI",
          "角色": "盐",
          "用量": "1.0",
          "单位": "M"
        },
        {
          "名称": "LiNO₃",
          "角色": "添加剂",
          "用量": "2",
          "单位": "wt%"
        }
      ],
      "弱或非溶剂化溶剂体积分数": "0%",
      "原句": {
        "原句": "A mixture of DOL/DME (1:1, by vol.) or mixed with 10%, 20% or 30% HFE by volume was first prepared. 1.0 M LiTFSI was then",
        "位置": "SI §1.2",
        "部分": "si"
      }
    },
    {
      "代号": "E10",
      "作者原名": "mid-strong（10% HFE）",
      "组分": [
        {
          "名称": "DOL",
          "角色": "溶剂化溶剂",
          "用量": "1",
          "单位": "体积份（DOL/DME 1:1）"
        },
        {
          "名称": "DME",
          "角色": "溶剂化溶剂",
          "用量": "1",
          "单位": "体积份（DOL/DME 1:1）"
        },
        {
          "名称": "HFE（TTE）",
          "角色": "弱或非溶剂化溶剂",
          "用量": "10",
          "单位": "vol%"
        },
        {
          "名称": "LiTFSI",
          "角色": "盐",
          "用量": "1.0",
          "单位": "M"
        },
        {
          "名称": "LiNO₃",
          "角色": "添加剂",
          "用量": "2",
          "单位": "wt%"
        }
      ],
      "弱或非溶剂化溶剂体积分数": "10%（按原文“by volume”理解为占全部溶剂）"
    },
    {
      "代号": "E20",
      "作者原名": "mid-weak（20% HFE，作者的最优配方）",
      "组分": [
        {
          "名称": "DOL",
          "角色": "溶剂化溶剂",
          "用量": "1",
          "单位": "体积份（DOL/DME 1:1）"
        },
        {
          "名称": "DME",
          "角色": "溶剂化溶剂",
          "用量": "1",
          "单位": "体积份（DOL/DME 1:1）"
        },
        {
          "名称": "HFE（TTE）",
          "角色": "弱或非溶剂化溶剂",
          "用量": "20",
          "单位": "vol%"
        },
        {
          "名称": "LiTFSI",
          "角色": "盐",
          "用量": "1.0",
          "单位": "M"
        },
        {
          "名称": "LiNO₃",
          "角色": "添加剂",
          "用量": "2",
          "单位": "wt%"
        }
      ],
      "弱或非溶剂化溶剂体积分数": "20%（按原文“by volume”理解为占全部溶剂）"
    },
    {
      "代号": "E30",
      "作者原名": "weak（30% HFE）",
      "组分": [
        {
          "名称": "DOL",
          "角色": "溶剂化溶剂",
          "用量": "1",
          "单位": "体积份（DOL/DME 1:1）"
        },
        {
          "名称": "DME",
          "角色": "溶剂化溶剂",
          "用量": "1",
          "单位": "体积份（DOL/DME 1:1）"
        },
        {
          "名称": "HFE（TTE）",
          "角色": "弱或非溶剂化溶剂",
          "用量": "30",
          "单位": "vol%"
        },
        {
          "名称": "LiTFSI",
          "角色": "盐",
          "用量": "1.0",
          "单位": "M"
        },
        {
          "名称": "LiNO₃",
          "角色": "添加剂",
          "用量": "2",
          "单位": "wt%"
        }
      ],
      "弱或非溶剂化溶剂体积分数": "30%（按原文“by volume”理解为占全部溶剂）"
    },
    {
      "代号": "Em",
      "作者原名": "medium（软包用；原文未写对应 HFE 比例）",
      "组分": [],
      "弱或非溶剂化溶剂体积分数": "未报告（10% 或 20%，原文只写 medium）",
      "备注": "🔶 软包里的 medium 对应 E10 还是 E20 原文没写，待人工确认"
    }
  ],
  "梯度": [
    {
      "名称": "HFE 体积分数",
      "顺序": [
        "E0",
        "E10",
        "E20",
        "E30"
      ],
      "取值": [
        "0%",
        "10%",
        "20%",
        "30%"
      ],
      "说明": "作者称溶剂化能力 strong → mid-strong → mid-weak → weak（指多硫化物溶剂化）",
      "原句": {
        "原句": "electrolytes with different HFE contents (0%, 10%, 20%, and 30%) were prepared with different solvating power (denoted as strong, mid-strong, mid-weak, and weak, respectively)",
        "位置": "正文 p3",
        "部分": "main"
      },
      "溶剂化方向": "由强到弱"
    }
  ],
  "性质": [
    {
      "性质": "Li⁺ 溶剂化",
      "方向": "未报告",
      "依据": "本文的 strong/weak 指多硫化物溶剂化（DFT 结合能、MD、Li₂S₈ 溶解度），没有测 Li⁺ 溶剂化"
    },
    {
      "性质": "多硫化物溶解度",
      "对象": "Li₂S₈",
      "数值": {
        "E0": 4.3,
        "E10": 2.9,
        "E20": 2.6,
        "E30": 1.8
      },
      "单位": "M[S]",
      "依据": "溶解度实测（Fig. S3、Table S1）",
      "测量体系": "电解液本身（是否含 LiNO₃ 未写）",
      "原句": "Electrolytes without HFE, with 10%, 20%, or 30% HFE by volume can dissolve 4.3, 2.9, 2.6, and 1.8 M[S] Li2S8 at most",
      "位置": "正文 p2",
      "部分": "main"
    },
    {
      "性质": "离子电导率",
      "方向": "未报告"
    },
    {
      "性质": "黏度",
      "方向": "未报告"
    },
    {
      "性质": "离子迁移数",
      "方向": "未报告"
    }
  ],
  "测试": [
    {
      "编号": "T1",
      "名称": "倍率阶梯",
      "电池": "Li‖S 扣式 2032",
      "硫载量": 4.3,
      "E/S": 6.1,
      "E/S单位": "µL/mg",
      "锂厚": 50,
      "作者N/P": "锂理论过量 43%",
      "倍率": "0.1、0.2、0.3、0.4、0.5 C 阶梯",
      "1C定义": "1672 mA/g",
      "化成": "未报告",
      "电压": "1.70–2.60 V",
      "温度": "未报告",
      "LiNO₃": "各配方自带 2 wt%",
      "配方": [
        "E0",
        "E10",
        "E20",
        "E30"
      ],
      "条件原句": [
        {
          "原句": "ultrathin Li anodes of 50 μm (15.0 mm in diameter, 43% excess in theory), high-S-loading cathodes of 4.3 mg cm−2",
          "位置": "SI §1.7",
          "部分": "si"
        },
        {
          "原句": "35 µL electrolyte (electrolyte to S (E/S) ratio of 6.1 μL mg−1)",
          "位置": "SI §1.7",
          "部分": "si"
        },
        {
          "原句": "at 0.1, 0.2, 0.3, 0.4, and 0.5 C for rate performance evaluation",
          "位置": "SI §1.7",
          "部分": "si"
        }
      ],
      "结果": [
        {
          "指标": "倍率容量",
          "取值点": "0.1 C",
          "数值": {
            "E0": 1040,
            "E30": 956
          },
          "单位": "mAh/g",
          "作者定性": [
            {
              "A": "E10",
              "B": "E0",
              "方向": "↓"
            },
            {
              "A": "E20",
              "B": "E0",
              "方向": "↓"
            }
          ],
          "原句": "Not only a high specific capacity of 1040 mAhg 1 is delivered at 0.1 C ‖ deliver inferior specific capacities successively at each rate ‖ delivers only 956 mAhg 1 at 0.1 C",
          "位置": "正文 Fig. 5A 讨论",
          "部分": "main"
        },
        {
          "指标": "倍率容量",
          "取值点": "0.5 C",
          "数值": {
            "E0": 874,
            "E30": "<243"
          },
          "单位": "mAh/g",
          "作者定性": [
            {
              "A": "E10",
              "B": "E0",
              "方向": "↓"
            },
            {
              "A": "E20",
              "B": "E0",
              "方向": "↓"
            }
          ],
          "原句": "a satisfactory specific capacity of 874 mAhg 1 can be achieved at a high rate of 0.5 C ‖ exhibits a cliff-like drop to below 243 mAhg 1 at a rate of 0.2 C or higher",
          "位置": "正文 Fig. 5A 讨论",
          "部分": "main"
        }
      ]
    },
    {
      "编号": "T2",
      "名称": "0.1 C 长循环",
      "电池": "Li‖S 扣式 2032",
      "硫载量": 4.3,
      "E/S": 6.1,
      "E/S单位": "µL/mg",
      "锂厚": 50,
      "作者N/P": "锂理论过量 43%",
      "倍率": "0.1 C",
      "1C定义": "1672 mA/g",
      "化成": "未报告",
      "电压": "1.70–2.60 V",
      "温度": "未报告",
      "LiNO₃": "各配方自带 2 wt%",
      "配方": [
        "E0",
        "E10",
        "E20",
        "E30"
      ],
      "条件原句": [
        {
          "原句": "at 0.1 C for cycling performance evaluation",
          "位置": "SI §1.7",
          "部分": "si"
        }
      ],
      "结果": [
        {
          "指标": "首圈容量",
          "取值点": "0.1 C 循环首圈",
          "数值": {
            "E0": 1013,
            "E10": 889,
            "E20": 887,
            "E30": 778
          },
          "单位": "mAh/g",
          "原句": "initial specific capacity of 887 mAhg 1 ‖ initial specific capacity of 889 mAhg 1 ‖ highest initial specific capacity of 1013 mAhg 1 ‖ the lowest initial specific capacity of 778 mAhg 1",
          "位置": "正文 Fig. 5C 讨论",
          "部分": "main"
        },
        {
          "指标": "寿命",
          "取值点": "循环圈数（🔶 口径不一，见备注）",
          "数值": {
            "E0": "≈30",
            "E10": 122,
            "E20": 146,
            "E30": "≈30"
          },
          "单位": "圈",
          "备注": "🔶 E10、E20 为作者写的循环寿命；E0、E30 只写“30 圈后骤降/断崖式下降”，口径不同",
          "原句": "an ultra-long cycling lifespan of 146 cycles ‖ delivers a cycling lifespan of 122 cycles ‖ exhibits a rapid drop in capacity after 30 cycles ‖ exhibits a cliff-like capacity drop after 30 cycles",
          "位置": "正文 Fig. 5C 讨论",
          "部分": "main"
        },
        {
          "指标": "库仑效率",
          "取值点": "CE 降到 90% 时的圈数",
          "数值": {
            "E0": 38,
            "E10": 65,
            "E20": 106
          },
          "单位": "圈",
          "越大越好": true,
          "原句": "dropping down to 90% at the 38th, 65th, and 106th cycle with strong, mid-strong, and mid-weak solvation",
          "位置": "正文 Fig. 5C、S21 讨论",
          "部分": "main"
        }
      ]
    },
    {
      "编号": "T3",
      "名称": "不加 LiNO₃ 的循环（测库仑效率）",
      "电池": "Li‖S 电池（型号未写）",
      "硫载量": 1.3,
      "E/S": "14.5",
      "E/S单位": "µL/mg",
      "E/S说明": "🧮 25 µL ÷（1.3 mg/cm² × 13 mm 圆片 1.33 cm²）",
      "锂厚": 600,
      "作者N/P": "未报告",
      "倍率": "0.1 C",
      "1C定义": "1672 mA/g",
      "化成": "未报告",
      "电压": "1.70–2.60 V",
      "温度": "室温",
      "LiNO₃": "配方中去掉 LiNO₃（各配方都不加）",
      "配方": [
        "E0",
        "E10",
        "E20",
        "E30"
      ],
      "条件原句": [
        {
          "原句": "lithium–sulfur (Li–S) cells were assembled with 600 µm Li anodes (16.0 mm in diameter), 1.3 mg cm−2 S cathodes, PP separators (19.0 mm in diameter), and 25 µL electrolyte without LiNO3",
          "位置": "SI §1.4",
          "部分": "si"
        },
        {
          "原句": "The S cathodes were punched into disks with a diameter of 13.0 mm",
          "位置": "SI §1.3",
          "部分": "si"
        }
      ],
      "结果": [
        {
          "指标": "库仑效率",
          "取值点": "首圈",
          "数值": {
            "E0": 38.2,
            "E10": 45.4,
            "E20": 67.1,
            "E30": 81.8
          },
          "单位": "%",
          "原句": "solvation structures is 38.2%, 45.4%, 67.1%, and 81.8%",
          "位置": "正文 Fig. 2B 讨论",
          "部分": "main"
        }
      ]
    },
    {
      "编号": "T4",
      "名称": "穿梭电流（不加 LiNO₃，2.34–2.40 V 恒电位）",
      "电池": "Li‖S 电池（同 T3）",
      "硫载量": 1.3,
      "E/S": "14.5",
      "E/S单位": "µL/mg",
      "E/S说明": "🧮 同 T3",
      "锂厚": 600,
      "作者N/P": "未报告",
      "倍率": "先充到 2.90 V，再逐级恒电位 2.40→2.34 V 各 1 h",
      "1C定义": "不适用",
      "化成": "未报告",
      "电压": "2.34–2.40 V",
      "温度": "室温",
      "LiNO₃": "配方中去掉 LiNO₃（各配方都不加）",
      "配方": [
        "E0",
        "E10",
        "E20",
        "E30"
      ],
      "条件原句": [
        {
          "原句": "were firstly galvanostatically charged to 2.90 V and then discharged to 2.40, 2.39, 2.38, 2.37, 2.36, 2.35, and 2.34 V step by step",
          "位置": "SI §1.4",
          "部分": "si"
        }
      ],
      "结果": [
        {
          "指标": "穿梭电流",
          "取值点": "2.34–2.40 V 稳态电流",
          "单位": "",
          "作者定性": [
            {
              "A": "E10",
              "B": "E0",
              "方向": "↓"
            },
            {
              "A": "E20",
              "B": "E0",
              "方向": "↓"
            },
            {
              "A": "E30",
              "B": "E0",
              "方向": "↓"
            }
          ],
          "排序": "随溶剂化变弱逐级降低（数值只在图中）",
          "原句": "Successive decline in shuttle current is observed with reduced solvating power of the electrolyte in the voltage range from 2.34 to 2.40 V",
          "位置": "正文 Fig. 2A 讨论",
          "部分": "main"
        }
      ]
    },
    {
      "编号": "T5",
      "名称": "软包",
      "电池": "Li‖S 软包（4×7 cm²，双面正极、双面锂）",
      "硫载量": 7.4,
      "硫载量说明": "单面",
      "E/S": "3.5",
      "E/S单位": "g/g（质量基）",
      "E/S说明": "⚠️ SI 方法写 3.5 g gS⁻¹，SI 表 S5 却列在 µL/mg 一栏；按 §7.3 质量基保留原值、不换算",
      "锂厚": 75,
      "锂厚说明": "单面",
      "作者N/P": "锂理论过量 25%",
      "倍率": "0.05 C",
      "1C定义": "1000 mA/g",
      "化成": "未报告",
      "电压": "1.70–2.55 V",
      "温度": "未报告",
      "LiNO₃": "各配方自带 2 wt%",
      "配方": [
        "E0",
        "Em",
        "E30"
      ],
      "条件原句": [
        {
          "原句": "S cathodes with a single-side areal S loading of 7.4 mg cm−2 were cut into a size of 4 × 7 cm2",
          "位置": "SI §1.7",
          "部分": "si"
        },
        {
          "原句": "anodes was 75 µm on a single side and 4 × 7 cm2 in size (25% excess in theory)",
          "位置": "SI §1.7",
          "部分": "si"
        },
        {
          "原句": "A low E/S ratio of 3.5 g gS−1 was employed. The pouch cells were tested at 0.05 C (1 C = 1000 mA g−1)",
          "位置": "SI §1.7",
          "部分": "si"
        }
      ],
      "结果": [
        {
          "指标": "寿命",
          "取值点": "循环圈数",
          "数值": {
            "E0": 19,
            "Em": 30,
            "E30": 1
          },
          "单位": "圈",
          "备注": "E30 原文为“只有第 1 圈正常循环”",
          "原句": "delivers a prolonged cycling lifespan of 30 cycles ‖ reduced cycling lifespan of only 19 cycles, and that with the weak solvation structure only cycles normally for the first cycle",
          "位置": "正文 Fig. 6B 讨论",
          "部分": "main"
        }
      ]
    }
  ],
  "机理测量": [
    {
      "名称": "Li₂S 沉积容量（Li|Li₂S₈ 电池，2.05 V 恒电位）",
      "数值": {
        "E0": 161,
        "E10": 98,
        "E20": 89,
        "E30": 71
      },
      "单位": "mAh/g",
      "原句": "Li2S deposition capacities of 161, 98, 89, and 71",
      "位置": "正文 Fig. 3D 讨论",
      "部分": "main"
    },
    {
      "名称": "SEI 中 S 含量（XPS，不加 LiNO₃，循环 5 圈后）",
      "数值": {
        "E0": 4.18,
        "E10": 2.79,
        "E20": 1.74,
        "E30": 1.41
      },
      "单位": "%",
      "原句": "The S content in SEI decreases in turn for strong (4.18%), mid-strong (2.79%), mid-weak (1.74%), and weak",
      "位置": "正文 Fig. 2D 讨论",
      "部分": "main"
    }
  ],
  "备注": [
    "T1 中 E0 的 0.1 C 容量 1040 与 T2 中 E0 首圈 1013 来自不同测试，分开记"
  ],
  "设计主张": [
    {
      "类型": "折中",
      "最优": "E20",
      "两侧依据": [
        "M1",
        "M2"
      ],
      "原句": {
        "原句": "Moreover, the Li S coin cell with the mid-weak solvation structure delivers an ultra-long cycling lifespan of 146 cycles with an initial specific capacity of 887 mAhg 1 and a capacity retention of 78.5% due to the balanced cathode and anode kinetics.",
        "位置": "正文 Fig. 5C 讨论",
        "部分": "main",
        "提到": [
          "正极反应",
          "负极锂"
        ]
      }
    }
  ],
  "机制": [
    {
      "编号": "M1",
      "A": "E0",
      "B": "E20",
      "性质": [
        {
          "名称": "多硫化物溶剂化",
          "方向": "更强"
        }
      ],
      "过程": [
        {
          "大类": "负极锂",
          "方向": "劣化"
        }
      ],
      "落到": [
        {
          "测试": "T2",
          "表现": "寿命/容量保持",
          "方向": "变坏"
        }
      ],
      "概括": "多硫化物溶剂化强时负极动力学快，多硫化物与锂副反应重，负极失效快、寿命短",
      "原句": [
        {
          "id": "s1",
          "原句": "The solvation structure derived from strong solvating power electrolyte induces fast anode kinetics and rapid anode failure, while that derived from weak solvating power electrolyte causes sluggish cathode kinetics and rapid capacity loss.",
          "位置": "摘要",
          "部分": "main",
          "来源": "本文结论",
          "提到": [
            "负极锂",
            "正极反应"
          ]
        },
        {
          "id": "s2",
          "原句": "The low capacity retention originates from the serious parasitic reactions between Li metal and LiPSs owning to the fast anode kinetics.",
          "位置": "正文 Fig. 5C 讨论",
          "部分": "main",
          "来源": "本文结论",
          "提到": [
            "负极锂"
          ]
        }
      ]
    },
    {
      "编号": "M2",
      "A": "E30",
      "B": "E20",
      "梯度段": "全梯度",
      "性质": [
        {
          "名称": "多硫化物溶剂化",
          "方向": "更弱"
        }
      ],
      "过程": [
        {
          "大类": "正极反应",
          "方向": "变差"
        }
      ],
      "落到": [
        {
          "测试": "T2",
          "表现": "首圈/初期容量",
          "方向": "变坏"
        },
        {
          "测试": "T2",
          "表现": "寿命/容量保持",
          "方向": "变坏"
        }
      ],
      "概括": "多硫化物溶剂化越弱，正极液–液、液–固转化越慢；最弱端首圈容量最低、30 圈后骤降",
      "原句": [
        {
          "id": "s1",
          "原句": "The solvation structure derived from strong solvating power electrolyte induces fast anode kinetics and rapid anode failure, while that derived from weak solvating power electrolyte causes sluggish cathode kinetics and rapid capacity loss.",
          "位置": "摘要",
          "部分": "main",
          "来源": "本文结论",
          "提到": [
            "负极锂",
            "正极反应"
          ]
        },
        {
          "id": "s3",
          "原句": "The solvation structures from strong to weak afford decreased Li2S deposition capacities of 161, 98, 89, and 71 mAhg 1, respectively, indicating inhibited Li2S deposition with the weak solvation structure.",
          "位置": "正文 Fig. 3D 讨论",
          "部分": "main",
          "来源": "本文结论",
          "提到": [
            "正极反应"
          ]
        },
        {
          "id": "s4",
          "原句": "Therefore, the cathode kinetics becomes more sluggish regarding the liquid–liquid and liquid–solid conversion processes as the solvating power reduces.",
          "位置": "正文 Fig. 3D 讨论",
          "部分": "main",
          "来源": "本文结论",
          "提到": [
            "正极反应"
          ]
        },
        {
          "id": "s5",
          "原句": "Additionally, the Li S coin cell with the weak solvation structure exhibits a cliff-like capacity drop after 30 cycles with the lowest initial specific capacity of 778 mAhg 1 due to the sluggish cathode kinetics.",
          "位置": "正文 Fig. 5C 讨论",
          "部分": "main",
          "来源": "本文结论",
          "提到": [
            "正极反应"
          ]
        }
      ]
    },
    {
      "编号": "M3",
      "A": "E30",
      "B": "E0",
      "梯度段": "全梯度",
      "性质": [
        {
          "名称": "多硫化物溶剂化",
          "方向": "更弱"
        }
      ],
      "过程": [
        {
          "大类": "多硫化物穿梭",
          "方向": "减轻"
        },
        {
          "大类": "负极锂",
          "方向": "改善"
        }
      ],
      "落到": [
        {
          "测试": "T4",
          "表现": "穿梭电流",
          "方向": "变好"
        }
      ],
      "概括": "溶剂化越弱，穿梭电流逐级降低，多硫化物与锂的副反应减少",
      "原句": [
        {
          "id": "s6",
          "原句": "Successive decline in shuttle current is observed with reduced solvating power of the electrolyte in the voltage range from 2.34 to 2.40 V, indicating suppressed parasitic reactions between LiPSs and Li metal and reduced LiPS anode kinetics with weak solvation structure (Figure 2A).",
          "位置": "正文 Fig. 2A 讨论",
          "部分": "main",
          "来源": "本文结论",
          "提到": [
            "多硫化物穿梭",
            "负极锂"
          ]
        }
      ]
    }
  ],
  "对照类型": "常规醚基准",
  "提取来源": "沿用既有 v4 表样，非本轮独立提取",
  "缺口": [
    "本轮未进行独立盲提或独立读图"
  ],
  "SI文本状态": "存在",
  "本轮GPT机制": [
    {
      "编号": "G01",
      "证据编号": "M0139",
      "概括": "强多硫化物溶剂化促进正极动力学，弱溶剂化使相变反应迟缓并引起严重活化极化。",
      "原句": "Therefore, the strong solvation structure of LiPSs promotes the cathode kinetics of LiPSs while the weak solvation structure induces sluggish cathode kinetics and raises severe activation polarization during the phase conversion processes (Figures 4E and 4F).",
      "部分": "main",
      "页": 5,
      "来源": "本文结论",
      "过程大类": [
        "正极反应"
      ],
      "记录来源": "本轮 GPT 阅读原文候选句后补提；用户未逐项确认",
      "比较范围": "原句所指体系；未强行指定 A/B",
      "落到": []
    },
    {
      "编号": "G02",
      "证据编号": "M0066",
      "概括": "溶剂化能力降低时穿梭电流逐级下降，作者据此判断多硫化物与锂副反应及负极反应动力学减弱。",
      "原句": "Successive decline in shuttle current is observed with reduced solvating power of the electrolyte in the voltage range from 2.34 to 2.40 V, indicating suppressed parasitic reactions between LiPSs and Li metal and reduced LiPS anode kinetics with weak solvation structure (Figure 2A).",
      "部分": "main",
      "页": 3,
      "来源": "本文结论",
      "过程大类": [
        "多硫化物穿梭",
        "负极锂"
      ],
      "记录来源": "本轮 GPT 阅读原文候选句后补提；用户未逐项确认",
      "比较范围": "原句所指体系；未强行指定 A/B",
      "落到": []
    },
    {
      "编号": "G03",
      "证据编号": "M0028",
      "概括": "适中溶剂化平衡正负极动力学，从而改善循环性能。",
      "原句": "Notably, the solvation structure derived from medium solvating power electrolyte balances the cathode and anode kinetics and therefore improves the cycling performance of working Li\u0000 S batteries.",
      "部分": "main",
      "页": 2,
      "来源": "本文结论",
      "过程大类": [
        "正极反应",
        "负极锂"
      ],
      "记录来源": "本轮 GPT 阅读原文候选句后补提；用户未逐项确认",
      "比较范围": "原句所指体系；未强行指定 A/B",
      "落到": []
    },
    {
      "编号": "G04",
      "证据编号": "M0091",
      "概括": "作者认为 HFE 不参与 SEI 形成，因此电极动力学差异主要来自溶剂化结构差异。",
      "原句": "Therefore, HFE does not participate in SEI formation and the electrode kinetic differences are mainly attributed to the different solvation structures.",
      "部分": "main",
      "页": 4,
      "来源": "本文结论",
      "过程大类": [
        "负极锂"
      ],
      "记录来源": "本轮 GPT 阅读原文候选句后补提；用户未逐项确认",
      "比较范围": "原句所指体系；未强行指定 A/B",
      "落到": []
    }
  ]
}
