Repository: zhuonanli08/Li-S_Electrolyte_Conflicts

File: output/GPT_v4_调试集53篇_2026-10-24/v4_records/S15.json
{
  "文献编号": "S15",
  "DOI": "10.1016/j.ensm.2025.104502",
  "文献": "Accelerating the sulfur redox kinetics in weakly-solvating lithium-sulfur batteries under lean-electrolyte conditions",
  "全文缓存": "10.1016_j.ensm.2025.104502",
  "格式": "v4迁移与补提",
  "提取来源": "既有 Claude 开发材料迁移；GPT 原文核对和补提；非独立提取",
  "对照": null,
  "对照类型": "待确认",
  "配方": [
    {
      "代号": "FSI",
      "作者原名": "LiFSI 电解液",
      "组分": [
        {
          "名称": "DME",
          "角色": "角色待原文确认",
          "用量": null,
          "单位": "",
          "备注": "其余用量和比例见配方原文；未自动分配混合比例"
        },
        {
          "名称": "DOL",
          "角色": "角色待原文确认",
          "用量": null,
          "单位": "",
          "备注": "其余用量和比例见配方原文；未自动分配混合比例"
        },
        {
          "名称": "DIPS",
          "角色": "角色待原文确认",
          "用量": null,
          "单位": "",
          "备注": "其余用量和比例见配方原文；未自动分配混合比例"
        },
        {
          "名称": "LiFSI",
          "角色": "盐",
          "用量": "0.8",
          "单位": "M",
          "备注": "其余用量和比例见配方原文；未自动分配混合比例"
        },
        {
          "名称": "LiTFSI",
          "角色": "盐",
          "用量": "0.2",
          "单位": "M",
          "备注": "其余用量和比例见配方原文；未自动分配混合比例"
        }
      ],
      "配方原文记载": "solvent:DME/DOL/DIPS 1:0.75:0.25（摩尔比）；salt:0.8 M LiFSI + 0.2 M LiTFSI；diluent:DIPS（低 DN 共溶剂）；lino3:5.0 wt%；additive:无",
      "原句": "The LiFSI electrolyte was prepared using mixed solvents of DME/DOL/DIPS (1:0.75:0.25, molar ratio) with 0.8 mol L−1 LiFSI, 0.2 mol L−1 LiTFSI, and 5.0 wt.% LiNO3",
      "证据核对": {
        "状态": "原句定位通过",
        "原句": "The LiFSI electrolyte was prepared using mixed solvents of DME/DOL/DIPS (1:0.75:0.25, molar ratio) with 0.8 mol L−1 LiFSI, 0.2 mol L−1 LiTFSI, and 5.0 wt.% LiNO3",
        "定位": [
          {
            "证据编号": "S0056",
            "部分": "si",
            "页": 6,
            "完整句": "Performance of lean-electrolyte Li‒S batteries using the LiFSI electrolyte The LiFSI electrolyte was prepared using mixed solvents of DME/DOL/DIPS (1:0.75:0.25, molar ratio) with 0.8 mol L−1 LiFSI, 0.2 mol L−1 LiTFSI, and 5.0 wt.% LiNO3."
          }
        ]
      },
      "状态": "沿用已有配方；组分角色及比例未完整核实"
    },
    {
      "代号": "TFSI",
      "作者原名": "LiTFSI 电解液（弱溶剂化基准）",
      "组分": [
        {
          "名称": "DME",
          "角色": "角色待原文确认",
          "用量": null,
          "单位": "",
          "备注": "其余用量和比例见配方原文；未自动分配混合比例"
        },
        {
          "名称": "DOL",
          "角色": "角色待原文确认",
          "用量": null,
          "单位": "",
          "备注": "其余用量和比例见配方原文；未自动分配混合比例"
        },
        {
          "名称": "DIPS",
          "角色": "角色待原文确认",
          "用量": null,
          "单位": "",
          "备注": "其余用量和比例见配方原文；未自动分配混合比例"
        },
        {
          "名称": "LiTFSI",
          "角色": "盐",
          "用量": "1.0",
          "单位": "M",
          "备注": "其余用量和比例见配方原文；未自动分配混合比例"
        }
      ],
      "配方原文记载": "solvent:DME/DOL/DIPS 1:0.75:0.25（摩尔比）；salt:1.0 M LiTFSI；diluent:DIPS（低 DN 共溶剂）；lino3:5.0 wt%；additive:无",
      "原句": "The LiTFSI electrolyte was prepared using mixed solvents of DME/DOL/DIPS (1:0.75:0.25, molar ratio) with 1.0 mol L−1 LiTFSI and 5.0 wt.% LiNO3",
      "证据核对": {
        "状态": "原句定位通过",
        "原句": "The LiTFSI electrolyte was prepared using mixed solvents of DME/DOL/DIPS (1:0.75:0.25, molar ratio) with 1.0 mol L−1 LiTFSI and 5.0 wt.% LiNO3",
        "定位": [
          {
            "证据编号": "S0057",
            "部分": "si",
            "页": 6,
            "完整句": "The LiTFSI electrolyte was prepared using mixed solvents of DME/DOL/DIPS (1:0.75:0.25, molar ratio) with 1.0 mol L−1 LiTFSI and 5.0 wt.% LiNO3. 4.0 mgS cm−2 Li‒S cells with the LiFSI electrolyte or the LiTFSI electrolyte were assembled at the E/S ratio of 4.5 μL mg−1 and the rest configurations were kept the same with the above weakly-solvating electrolyte Li‒S cells."
          }
        ]
      },
      "状态": "沿用已有配方；组分角色及比例未完整核实"
    }
  ],
  "梯度": [],
  "性质": [],
  "测试": [
    {
      "编号": "C1",
      "名称": "扣式，4.0 mg/cm²、E/S 4.5、50 µm Li，倍率测试",
      "电池": "扣式 2032",
      "硫载量": "4.0",
      "E/S": "4.5",
      "E/S单位": "µL/mg",
      "锂厚": "50",
      "倍率": "0.1",
      "倍率备注": "0.05C 活化 2 圈后 0.1/0.2/0.3/0.2/0.1C 各 3 圈",
      "1C定义": "1672",
      "化成": "未独立核对",
      "温度": "未报告",
      "LiNO₃": "见各配方，测试覆盖关系待核",
      "条件原句": "lithium metal foils with a diameter of 15.0 mm and a thickness of 50 μm were adopted as the anode … 4.0 mgS cm−2 Li‒S cells with the LiFSI electrolyte or the LiTFSI electrolyte were assembled at the E/S ratio of 4.5 μL mg−1 and the rest configurations were kept the same",
      "配方": [
        "FSI",
        "TFSI"
      ],
      "结果": [
        {
          "编号": "R001",
          "指标": "倍率容量",
          "取值点": "0.1C",
          "比较A": "FSI",
          "比较B": "TFSI",
          "数值": {
            "FSI": 980,
            "TFSI": 800
          },
          "单位": "mAh/g",
          "原句": "the Li‒S cells deliver a high discharge capacity of 980 mAh g−1 at the current density of 0.1 C in the LiFSI electrolyte, which is 180 mAh g−1 higher than that in the LiTFSI electrolyte",
          "证据核对": {
            "状态": "原句定位通过",
            "原句": "the Li‒S cells deliver a high discharge capacity of 980 mAh g−1 at the current density of 0.1 C in the LiFSI electrolyte, which is 180 mAh g−1 higher than that in the LiTFSI electrolyte",
            "定位": [
              {
                "证据编号": "M0142",
                "部分": "main",
                "页": 5,
                "完整句": "Besides, the Li‒S cells deliver a high discharge capacity of 980 mAh g−1 at the current density of 0.1 C in the LiFSI electrolyte, which is 180 mAh g−1 higher than that in the LiTFSI electrolyte."
              }
            ]
          },
          "方向": "变好",
          "判定依据": "程序比较同项数值",
          "旧方向": "A更好",
          "位置": "Fig. 4a、S36–S37；p5",
          "备注": "",
          "记录来源": "沿用既有提取，非本轮盲提"
        },
        {
          "编号": "R002",
          "指标": "倍率容量",
          "取值点": "0.3C",
          "比较A": "FSI",
          "比较B": "TFSI",
          "数值": {
            "FSI": 798,
            "TFSI": "无法循环（只能工作到 0.1C）"
          },
          "单位": "mAh/g",
          "原句": "The Li‒S cells with the LiFSI electrolyte cycle stably at 0.3 C (1 C = 1672 mA g−1) and deliver a high discharge capacity of 798 mAh g−1 (Fig. 4a, S36, and S37). Com­ paringly, the Li‒S cells with the LiTFSI electrolyte can only work at 0.1 C",
          "证据核对": {
            "状态": "原句定位通过",
            "原句": "The Li‒S cells with the LiFSI electrolyte cycle stably at 0.3 C (1 C = 1672 mA g−1) and deliver a high discharge capacity of 798 mAh g−1 (Fig. 4a, S36, and S37). Com­ paringly, the Li‒S cells with the LiTFSI electrolyte can only work at 0.1 C",
            "定位": [
              {
                "证据编号": "M0140–M0141",
                "部分": "main",
                "页": 5,
                "完整句": "The Li‒S cells with the LiFSI electrolyte cycle stably at 0.3 C (1 C = 1672 mA g−1) and deliver a high discharge capacity of 798 mAh g−1 (Fig. 4a, S36, and S37). Com­ paringly, the Li‒S cells with the LiTFSI electrolyte can only work at 0.1 C so that the maximum cyclable current density is improved by twice."
              }
            ]
          },
          "方向": "变好",
          "判定依据": "沿用旧定性判断，语义待核",
          "旧方向": "A更好",
          "位置": "Fig. 4a；p5",
          "备注": "",
          "记录来源": "沿用既有提取，非本轮盲提"
        }
      ],
      "状态": "旧条件组；按 v4 测试定义拆分尚待复核",
      "证据核对": {
        "状态": "原句定位通过",
        "原句": "lithium metal foils with a diameter of 15.0 mm and a thickness of 50 μm were adopted as the anode … 4.0 mgS cm−2 Li‒S cells with the LiFSI electrolyte or the LiTFSI electrolyte were assembled at the E/S ratio of 4.5 μL mg−1 and the rest configurations were kept the same",
        "定位": [
          {
            "证据编号": "S0013",
            "部分": "si",
            "页": 2,
            "完整句": "Concretely, the sulfur cathodes with a diameter of 13.0 mm were used as the cathode, lithium metal foils with a diameter of 15.0 mm and a thickness of 50 μm were adopted as the anode, PP membranes with a diameter of 19.0 mm were used as the separator, and the electrolyte was the weakly-solvating electrolyte."
          },
          {
            "证据编号": "S0057",
            "部分": "si",
            "页": 6,
            "完整句": "The LiTFSI electrolyte was prepared using mixed solvents of DME/DOL/DIPS (1:0.75:0.25, molar ratio) with 1.0 mol L−1 LiTFSI and 5.0 wt.% LiNO3. 4.0 mgS cm−2 Li‒S cells with the LiFSI electrolyte or the LiTFSI electrolyte were assembled at the E/S ratio of 4.5 μL mg−1 and the rest configurations were kept the same with the above weakly-solvating electrolyte Li‒S cells."
          }
        ]
      }
    },
    {
      "编号": "C2",
      "名称": "扣式，4.0 mg/cm²、E/S 5、50 µm Li，0.2C 循环",
      "电池": "扣式 2032",
      "硫载量": "4.0",
      "E/S": "5",
      "E/S单位": "µL/mg",
      "锂厚": "50",
      "倍率": "0.2",
      "倍率备注": "0.05、0.1C 各活化后 0.2C",
      "1C定义": "1672",
      "化成": "未独立核对",
      "温度": "未报告",
      "LiNO₃": "见各配方，测试覆盖关系待核",
      "条件原句": "To evaluate the long cycling performance, 4.0 mgS cm−2 Li‒S cells at the E/S ratio of 5 μL mg−1 were assembled … then galvanostatically cycled at 0.2 C between 1.70–2.60 V",
      "配方": [
        "FSI",
        "TFSI"
      ],
      "结果": [
        {
          "编号": "R003",
          "指标": "首圈容量",
          "取值点": "0.2C 首圈",
          "比较A": "FSI",
          "比较B": "TFSI",
          "数值": {
            "FSI": 984,
            "TFSI": 578
          },
          "单位": "mAh/g",
          "原句": "the Li‒S cells with the LiFSI electrolyte achieve a high discharge capacity of 984 mAh g−1 at 0.2 C and cycle stably for 50 times … 578 mAh g−1 984 mAh g−1 0.2 C LiFSI LiTFSI",
          "证据核对": {
            "状态": "原句定位通过",
            "原句": "the Li‒S cells with the LiFSI electrolyte achieve a high discharge capacity of 984 mAh g−1 at 0.2 C and cycle stably for 50 times … 578 mAh g−1 984 mAh g−1 0.2 C LiFSI LiTFSI",
            "定位": [
              {
                "证据编号": "M0149",
                "部分": "main",
                "页": 5,
                "完整句": "Comparingly, the Li‒S cells with the LiFSI electrolyte achieve a high discharge capacity of 984 mAh g−1 at 0.2 C and cycle stably for 50 times before the capacity reaches 60 % of the initial capacity."
              },
              {
                "证据编号": "S0130",
                "部分": "si",
                "页": 46,
                "完整句": "Cycling performances of weakly-solvating Li‒S cells at the E/S ratio = 5.0 μL mg−1 and the current density of 0.2 C. 0 10 20 30 40 50 0 300 600 900 1200 Discharge capacity (mAh g−1) Cycle number 578 mAh g−1 984 mAh g−1 0.2 C LiFSI LiTFSI 4.0 mgS cm−2 E/S ratio = 5 μL mg−1"
              }
            ]
          },
          "方向": "变好",
          "判定依据": "程序比较同项数值",
          "旧方向": "A更好",
          "位置": "Fig. S39；p5",
          "备注": "",
          "记录来源": "沿用既有提取，非本轮盲提"
        },
        {
          "编号": "R004",
          "指标": "容量保持率",
          "取值点": "容量降到 60% 时的圈数",
          "比较A": "FSI",
          "比较B": "TFSI",
          "数值": {
            "FSI": 50,
            "TFSI": "立即失效"
          },
          "单位": "圈（保持 60%）",
          "原句": "the Li‒S cells with the LiTFSI electrolyte fail immediately at 0.2 C. Comparingly, the Li‒S cells with the LiFSI electrolyte achieve a high discharge capacity of 984 mAh g−1 at 0.2 C and cycle stably for 50 times before the capacity reaches 60 % of the initial capacity",
          "证据核对": {
            "状态": "原句定位通过",
            "原句": "the Li‒S cells with the LiTFSI electrolyte fail immediately at 0.2 C. Comparingly, the Li‒S cells with the LiFSI electrolyte achieve a high discharge capacity of 984 mAh g−1 at 0.2 C and cycle stably for 50 times before the capacity reaches 60 % of the initial capacity",
            "定位": [
              {
                "证据编号": "M0148–M0149",
                "部分": "main",
                "页": 5,
                "完整句": "The LiTFSI electrolyte can hardly guarantee smooth sulfur redox kinetics at high current density, and the Li‒S cells with the LiTFSI electrolyte fail immediately at 0.2 C. Comparingly, the Li‒S cells with the LiFSI electrolyte achieve a high discharge capacity of 984 mAh g−1 at 0.2 C and cycle stably for 50 times before the capacity reaches 60 % of the initial capacity."
              }
            ]
          },
          "方向": "变好",
          "判定依据": "沿用旧定性判断，语义待核",
          "旧方向": "A更好",
          "位置": "Fig. S39；p5",
          "备注": "",
          "记录来源": "沿用既有提取，非本轮盲提"
        }
      ],
      "状态": "旧条件组；按 v4 测试定义拆分尚待复核",
      "证据核对": {
        "状态": "原句定位通过",
        "原句": "To evaluate the long cycling performance, 4.0 mgS cm−2 Li‒S cells at the E/S ratio of 5 μL mg−1 were assembled … then galvanostatically cycled at 0.2 C between 1.70–2.60 V",
        "定位": [
          {
            "证据编号": "S0060",
            "部分": "si",
            "页": 6,
            "完整句": "To evaluate the long cycling performance, 4.0 mgS cm−2 Li‒S cells at the E/S ratio of 5 μL mg−1 were assembled."
          },
          {
            "证据编号": "S0062",
            "部分": "si",
            "页": 6,
            "完整句": "The Li‒S cells were activated at 0.05 and 0.1 C for two cycles and then galvanostatically cycled at 0.2 C between 1.70–2.60 V on the Neware multichannel battery cycler."
          }
        ]
      }
    },
    {
      "编号": "C3",
      "名称": "扣式，7.0 mg/cm²、E/S 5、50 µm Li，倍率后 0.1C",
      "电池": "扣式 2032",
      "硫载量": "7.0",
      "E/S": "5",
      "E/S单位": "µL/mg",
      "锂厚": "50",
      "倍率": "0.1",
      "倍率备注": "0.05C 活化后 0.1/0.15/0.2/0.25C 各 3 圈，再回 0.1C",
      "1C定义": "1672",
      "化成": "未独立核对",
      "温度": "未报告",
      "LiNO₃": "见各配方，测试覆盖关系待核",
      "条件原句": "assembling Li‒S cells with the sulfur loading of 7.0 mgS cm−2. The LiFSI electrolyte or the LiTFSI electrolyte was used as the electrolyte, respectively. The E/S ratio was 5 μL mg−1",
      "配方": [
        "FSI",
        "TFSI"
      ],
      "结果": [
        {
          "编号": "R005",
          "指标": "倍率容量",
          "取值点": "最大可循环倍率",
          "比较A": "FSI",
          "比较B": "TFSI",
          "数值": {
            "FSI": 0.25,
            "TFSI": 0.15
          },
          "单位": "C（最大可循环倍率）",
          "原句": "A maximum cycling rate of 0.25 C is achieved in the LiFSI electrolyte while the LiTFSI electrolyte only supports a maximum cycling rate of 0.15 C",
          "证据核对": {
            "状态": "原句定位通过",
            "原句": "A maximum cycling rate of 0.25 C is achieved in the LiFSI electrolyte while the LiTFSI electrolyte only supports a maximum cycling rate of 0.15 C",
            "定位": [
              {
                "证据编号": "M0151",
                "部分": "main",
                "页": 5,
                "完整句": "A maximum cycling rate of 0.25 C is achieved in the LiFSI electrolyte while the LiTFSI electrolyte only supports a maximum cycling rate of 0.15 C."
              }
            ]
          },
          "方向": "变好",
          "判定依据": "程序比较同项数值",
          "旧方向": "A更好",
          "位置": "Fig. 4b；p5",
          "备注": "",
          "记录来源": "沿用既有提取，非本轮盲提"
        },
        {
          "编号": "R006",
          "指标": "寿命",
          "取值点": "回 0.1C 后稳定圈数",
          "比较A": "FSI",
          "比较B": "TFSI",
          "数值": {
            "FSI": 15,
            "TFSI": 1
          },
          "单位": "圈（倍率测试后回 0.1C）",
          "原句": "When the cycling rate changes back to 0.1 C, 15 stable cycles are achieved with the help of the LiFSI electrolyte, while the weakly-solvating Li‒S cells with the LiTFSI electrolyte fail rapidly after only one cycle at 0.1 C",
          "证据核对": {
            "状态": "原句定位通过",
            "原句": "When the cycling rate changes back to 0.1 C, 15 stable cycles are achieved with the help of the LiFSI electrolyte, while the weakly-solvating Li‒S cells with the LiTFSI electrolyte fail rapidly after only one cycle at 0.1 C",
            "定位": [
              {
                "证据编号": "M0152",
                "部分": "main",
                "页": 5,
                "完整句": "When the cycling rate changes back to 0.1 C, 15 stable cycles are achieved with the help of the LiFSI electrolyte, while the weakly-solvating Li‒S cells with the LiTFSI electrolyte fail rapidly after only one cycle at 0.1 C (Fig. 4b)."
              }
            ]
          },
          "方向": "变好",
          "判定依据": "程序比较同项数值",
          "旧方向": "A更好",
          "位置": "Fig. 4b；p5",
          "备注": "",
          "记录来源": "沿用既有提取，非本轮盲提"
        }
      ],
      "状态": "旧条件组；按 v4 测试定义拆分尚待复核",
      "证据核对": {
        "状态": "原句定位通过",
        "原句": "assembling Li‒S cells with the sulfur loading of 7.0 mgS cm−2. The LiFSI electrolyte or the LiTFSI electrolyte was used as the electrolyte, respectively. The E/S ratio was 5 μL mg−1",
        "定位": [
          {
            "证据编号": "S0063",
            "部分": "si",
            "页": 6,
            "完整句": "The lean-electrolyte kinetics under practical high sulfur loading conditions was further evaluated by assembling Li‒S cells with the sulfur loading of 7.0 mgS cm−2."
          },
          {
            "证据编号": "S0064",
            "部分": "si",
            "页": 6,
            "完整句": "The LiFSI electrolyte or the LiTFSI electrolyte was used as the electrolyte, respectively."
          },
          {
            "证据编号": "S0065",
            "部分": "si",
            "页": 6,
            "完整句": "The E/S ratio was 5 μL mg−1."
          }
        ]
      }
    },
    {
      "编号": "C4",
      "名称": "3 Ah 软包，7.8 mg/cm²（单面）、E/S 2.8 g/g、75 µm Li",
      "电池": "软包",
      "硫载量": "7.8",
      "E/S": "2.8",
      "E/S单位": "g/g",
      "锂厚": "75",
      "倍率": "0.05",
      "倍率备注": "0.025C 活化后 0.05/0.08/0.1/0.15C 各 2 圈放电",
      "1C定义": "1000",
      "化成": "未独立核对",
      "温度": "未报告",
      "LiNO₃": "见各配方，测试覆盖关系待核",
      "条件原句": "Five sulfur cathodes (7.8 mgS cm−2 on a single side) and six lithium anodes were stacked layer-by-layer … the E/S ratio was 2.8 gele gS−1 … The thickness of the lithium foil was 75 μm on a single side",
      "配方": [
        "FSI",
        "TFSI"
      ],
      "结果": [
        {
          "编号": "R007",
          "指标": "倍率容量",
          "取值点": "0.05C",
          "比较A": "FSI",
          "比较B": "TFSI",
          "数值": {
            "FSI": 1139,
            "TFSI": "0.05C 下迅速失效"
          },
          "单位": "mAh/g",
          "原句": "The Li‒S pouch cell with the LiFSI electrolyte delivers high discharge capacities of 1219, 1139, 1099, 1080, and 939 mAh g−1 at 0.025, 0.05, 0.08, 0.1, and 0.15 C … the Li‒S pouch cell with the LiTFSI electrolyte fails rapidly at 0.05 C",
          "证据核对": {
            "状态": "原句定位通过",
            "原句": "The Li‒S pouch cell with the LiFSI electrolyte delivers high discharge capacities of 1219, 1139, 1099, 1080, and 939 mAh g−1 at 0.025, 0.05, 0.08, 0.1, and 0.15 C … the Li‒S pouch cell with the LiTFSI electrolyte fails rapidly at 0.05 C",
            "定位": [
              {
                "证据编号": "M0155",
                "部分": "main",
                "页": 5,
                "完整句": "The Li‒S pouch cell with the LiFSI electrolyte delivers high discharge capacities of 1219, 1139, 1099, 1080, and 939 mAh g−1 at 0.025, 0.05, 0.08, 0.1, and 0.15 C, respectively (Fig. 4c)."
              },
              {
                "证据编号": "M0156",
                "部分": "main",
                "页": 5,
                "完整句": "In comparison, the Li‒S pouch cell with the LiTFSI electrolyte fails rapidly at 0.05 C and the discharge capacity is less than 200 mAh g−1 at higher rates due to the sluggish kinetics (Figure S41). 5 Ah Li‒S pouch cells with the LiFSI electrolyte were assembled and a high discharge capacity of 1150 mAh g−1 is delivered, which is 855 mAh g−1 higher than that in the LiTFSI electrolyte (Figure S42)."
              }
            ]
          },
          "方向": "变好",
          "判定依据": "沿用旧定性判断，语义待核",
          "旧方向": "A更好",
          "位置": "Fig. 4c、S40–S41；p5",
          "备注": "",
          "记录来源": "沿用既有提取，非本轮盲提"
        }
      ],
      "状态": "旧条件组；按 v4 测试定义拆分尚待复核",
      "证据核对": {
        "状态": "原句定位通过",
        "原句": "Five sulfur cathodes (7.8 mgS cm−2 on a single side) and six lithium anodes were stacked layer-by-layer … the E/S ratio was 2.8 gele gS−1 … The thickness of the lithium foil was 75 μm on a single side",
        "定位": [
          {
            "证据编号": "S0075",
            "部分": "si",
            "页": 7,
            "完整句": "Five sulfur cathodes (7.8 mgS cm−2 on a single side) and six lithium anodes were stacked layer-by-layer and separated by PP membranes."
          },
          {
            "证据编号": "S0077",
            "部分": "si",
            "页": 7,
            "完整句": "Then, the LiFSI electrolyte or the LiTFSI electrolyte was injected into the pouch cells and the E/S ratio was 2.8 gele gS−1."
          },
          {
            "证据编号": "S0071",
            "部分": "si",
            "页": 7,
            "完整句": "The thickness of the lithium foil was 75 μm on a single side."
          }
        ]
      }
    },
    {
      "编号": "C5",
      "名称": "5 Ah 软包，7.9 mg/cm²（单面）、E/S 2.5 g/g、75 µm Li，0.05C",
      "电池": "软包",
      "硫载量": "7.9",
      "E/S": "2.5",
      "E/S单位": "g/g",
      "锂厚": "75",
      "倍率": "0.05",
      "倍率备注": "",
      "1C定义": "1000",
      "化成": "未独立核对",
      "温度": "未报告",
      "LiNO₃": "见各配方，测试覆盖关系待核",
      "条件原句": "5 Ah Li‒S pouch cells were assembled with nine sulfur cathodes (7.9 mgS cm−2 on a single side) and ten lithium anodes using PE separators and the E/S ratio was 2.5 gele gS−1. The 5 Ah pouch cells were discharged at 0.05 C",
      "配方": [
        "FSI",
        "TFSI"
      ],
      "结果": [
        {
          "编号": "R008",
          "指标": "首圈容量",
          "取值点": "0.05C 首次放电",
          "比较A": "FSI",
          "比较B": "TFSI",
          "数值": {
            "FSI": 1150,
            "TFSI": 295
          },
          "单位": "mAh/g",
          "原句": "5 Ah Li‒S pouch cells with the LiFSI electrolyte were assembled and a high discharge capacity of 1150 mAh g−1 is delivered, which is 855 mAh g−1 higher than that in the LiTFSI electrolyte",
          "证据核对": {
            "状态": "原句定位通过",
            "原句": "5 Ah Li‒S pouch cells with the LiFSI electrolyte were assembled and a high discharge capacity of 1150 mAh g−1 is delivered, which is 855 mAh g−1 higher than that in the LiTFSI electrolyte",
            "定位": [
              {
                "证据编号": "M0156",
                "部分": "main",
                "页": 5,
                "完整句": "In comparison, the Li‒S pouch cell with the LiTFSI electrolyte fails rapidly at 0.05 C and the discharge capacity is less than 200 mAh g−1 at higher rates due to the sluggish kinetics (Figure S41). 5 Ah Li‒S pouch cells with the LiFSI electrolyte were assembled and a high discharge capacity of 1150 mAh g−1 is delivered, which is 855 mAh g−1 higher than that in the LiTFSI electrolyte (Figure S42)."
              }
            ]
          },
          "方向": "变好",
          "判定依据": "程序比较同项数值",
          "旧方向": "A更好",
          "位置": "Fig. S42；p5",
          "备注": "",
          "记录来源": "沿用既有提取，非本轮盲提"
        }
      ],
      "状态": "旧条件组；按 v4 测试定义拆分尚待复核",
      "证据核对": {
        "状态": "原句定位通过",
        "原句": "5 Ah Li‒S pouch cells were assembled with nine sulfur cathodes (7.9 mgS cm−2 on a single side) and ten lithium anodes using PE separators and the E/S ratio was 2.5 gele gS−1. The 5 Ah pouch cells were discharged at 0.05 C",
        "定位": [
          {
            "证据编号": "S0081–S0082",
            "部分": "si",
            "页": 7,
            "完整句": "Furthermore, 5 Ah Li‒S pouch cells were assembled with nine sulfur cathodes (7.9 mgS cm−2 on a single side) and ten lithium anodes using PE separators and the E/S ratio was 2.5 gele gS−1. The 5 Ah pouch cells were discharged at 0.05 C after resting for 12.0 h."
          }
        ]
      }
    }
  ],
  "机制": [
    {
      "编号": "M001",
      "A": "FSI",
      "B": "TFSI",
      "概括": "LiFSI 加速界面电荷转移动力学",
      "原句": "Therefore, the LiFSI electro­ lyte successfully accelerates the interfacial charge transfer kinetics of weakly-solvating Li–S batteries under lean-electrolyte conditions.",
      "原始摘句": "Therefore, the LiFSI electro­ lyte successfully accelerates the interfacial charge transfer kinetics",
      "证据核对": {
        "状态": "原句定位通过",
        "原句": "Therefore, the LiFSI electro­ lyte successfully accelerates the interfacial charge transfer kinetics",
        "定位": [
          {
            "证据编号": "M0145",
            "部分": "main",
            "页": 5,
            "完整句": "Therefore, the LiFSI electro­ lyte successfully accelerates the interfacial charge transfer kinetics of weakly-solvating Li–S batteries under lean-electrolyte conditions."
          }
        ]
      },
      "来源": "来源待语义复核",
      "过程大类": [
        "正极反应"
      ],
      "落到": [
        {
          "测试": "C1",
          "表现": "倍率容量"
        }
      ],
      "记录来源": "旧归因回到原文扩成整句；待语义复核"
    },
    {
      "编号": "M002",
      "A": "FSI",
      "B": "TFSI",
      "概括": "LiTFSI 克服不了 Li2S 成核阶段的大极化",
      "原句": "At high current densities of 0.2 and 0.3 C, the medium voltages in the LiFSI electrolyte are 1.90 and 1.82 V, while the Li‒S cells fail to overcome the huge polarization at the Li2S nucleation stage in the LiTFSI electrolyte.",
      "原始摘句": "while the Li‒S cells fail to overcome the huge polarization at the Li2S nucleation stage in the LiTFSI electrolyte",
      "证据核对": {
        "状态": "原句定位通过",
        "原句": "while the Li‒S cells fail to overcome the huge polarization at the Li2S nucleation stage in the LiTFSI electrolyte",
        "定位": [
          {
            "证据编号": "M0144",
            "部分": "main",
            "页": 5,
            "完整句": "At high current densities of 0.2 and 0.3 C, the medium voltages in the LiFSI electrolyte are 1.90 and 1.82 V, while the Li‒S cells fail to overcome the huge polarization at the Li2S nucleation stage in the LiTFSI electrolyte."
          }
        ]
      },
      "来源": "来源待语义复核",
      "过程大类": [
        "正极反应"
      ],
      "落到": [
        {
          "测试": "C1",
          "表现": "倍率容量"
        }
      ],
      "记录来源": "旧归因回到原文扩成整句；待语义复核"
    },
    {
      "编号": "M003",
      "A": "FSI",
      "B": "TFSI",
      "概括": "LiTFSI 在 0.2C 下立即失效",
      "原句": "The LiTFSI electrolyte can hardly guarantee smooth sulfur redox kinetics at high current density, and the Li‒S cells with the LiTFSI electrolyte fail immediately at 0.2 C.",
      "原始摘句": "The LiTFSI electrolyte can hardly guarantee smooth sulfur redox kinetics at high current density",
      "证据核对": {
        "状态": "原句定位通过",
        "原句": "The LiTFSI electrolyte can hardly guarantee smooth sulfur redox kinetics at high current density",
        "定位": [
          {
            "证据编号": "M0148",
            "部分": "main",
            "页": 5,
            "完整句": "The LiTFSI electrolyte can hardly guarantee smooth sulfur redox kinetics at high current density, and the Li‒S cells with the LiTFSI electrolyte fail immediately at 0.2 C."
          }
        ]
      },
      "来源": "来源待语义复核",
      "过程大类": [
        "正极反应"
      ],
      "落到": [
        {
          "测试": "C2",
          "表现": "首圈容量"
        }
      ],
      "记录来源": "旧归因回到原文扩成整句；待语义复核"
    }
  ],
  "设计主张": [],
  "缺口": [
    "配方组分与梯度档位尚需按全文完整补提",
    "旧条件组未完全按 v4 拆成同条件测试",
    "机制与来源标签尚需语义复核",
    "未进行本轮独立读图"
  ],
  "原始参考文件": "output\\第一阶段_证据表\\json\\S15.json",
  "SI文本状态": "存在",
  "本轮GPT机制": [
    {
      "编号": "G01",
      "证据编号": "M0050",
      "概括": "作者将表面反应控制的 Li2S 沉积识别为贫液弱溶剂化电池的主要动力学困难，并提出调控多硫化物溶剂化。",
      "原句": "This work identifies the surface reaction-controlled Li2S deposition kinetics as the main kinetic challenge and highlights the LiPS solvation structure regulation strategy to accelerate the sulfur redox kinetics in lean-electrolyte weakly-solvating Li–S batteries. 2.",
      "部分": "main",
      "页": 2,
      "来源": "本文结论",
      "过程大类": [
        "正极反应"
      ],
      "记录来源": "本轮 GPT 阅读原文候选句后补提；用户未逐项确认",
      "比较范围": "原句所指体系；未强行指定 A/B",
      "落到": []
    },
    {
      "编号": "G02",
      "证据编号": "M0136",
      "概括": "表面反应控制的 Li2S 成核生长使导电表面迅速被覆盖、沉积提前终止，增加浓差极化并降低放电容量。",
      "原句": "Therefore, the surface reaction controlled Li2S nucleation and growth under lean-electrolyte working conditions leads to rapid conductive surface coverage, premature termination of Li2S deposition, enlarged concentration polarization, and consequent discharge capacity degradation in weakly-solvating Li–S batteries (Fig. 3e).",
      "部分": "main",
      "页": 5,
      "来源": "本文结论",
      "过程大类": [
        "正极反应"
      ],
      "记录来源": "本轮 GPT 阅读原文候选句后补提；用户未逐项确认",
      "比较范围": "原句所指体系；未强行指定 A/B",
      "落到": []
    },
    {
      "编号": "G03",
      "证据编号": "M0069",
      "概括": "作者将贫液弱溶剂化电池的高动力学极化归因于正极动力学迟缓。",
      "原句": "Therefore, the high kinetic polarization of weakly-solvating Li‒S batteries under lean-electrolyte conditions is resulted from the sluggish cathode kinetics.",
      "部分": "main",
      "页": 2,
      "来源": "本文结论",
      "过程大类": [
        "正极反应"
      ],
      "记录来源": "本轮 GPT 阅读原文候选句后补提；用户未逐项确认",
      "比较范围": "原句所指体系；未强行指定 A/B",
      "落到": []
    }
  ]
}
