Repository: zhuonanli08/Li-S_Electrolyte_Conflicts

File: output/GPT_v4_调试集53篇_2026-10-24/v4_records/S16.json (part 1 of 2)
{
  "文献编号": "S16",
  "DOI": "10.1002/anie.202415053",
  "文献": "Highly Solvating Electrolytes with Core-Shell Solvation Structure for Lean-Electrolyte Lithium-Sulfur Batteries",
  "全文缓存": "10.1002_anie.202415053",
  "格式": "v4迁移与补提",
  "提取来源": "既有 Claude 开发材料迁移；GPT 原文核对和补提；非独立提取",
  "对照": null,
  "对照类型": "待确认",
  "配方": [
    {
      "代号": "DD",
      "作者原名": "DD（DOL/DME 基础电解液）",
      "组分": [
        {
          "名称": "DOL",
          "角色": "角色待原文确认",
          "用量": null,
          "单位": "",
          "备注": "其余用量和比例见配方原文；未自动分配混合比例"
        },
        {
          "名称": "DME",
          "角色": "角色待原文确认",
          "用量": null,
          "单位": "",
          "备注": "其余用量和比例见配方原文；未自动分配混合比例"
        },
        {
          "名称": "LiTFSI",
          "角色": "盐",
          "用量": "0.5",
          "单位": "M",
          "备注": "其余用量和比例见配方原文；未自动分配混合比例"
        }
      ],
      "配方原文记载": "solvent:DOL/DME 1:1 v/v；salt:0.5 M LiTFSI；diluent:无；lino3:0.8 M；additive:无",
      "原句": "The base electrolyte was prepared by dissolving 0.5 M LiTFSI and 0.8 M LiNO3 in the DOL/DME mixed solvent (1:1, v/v, denoted as DD)",
      "证据核对": {
        "状态": "原句定位通过",
        "原句": "The base electrolyte was prepared by dissolving 0.5 M LiTFSI and 0.8 M LiNO3 in the DOL/DME mixed solvent (1:1, v/v, denoted as DD)",
        "定位": [
          {
            "证据编号": "S0034",
            "部分": "si",
            "页": 4,
            "完整句": "The base electrolyte was prepared by dissolving 0.5 M LiTFSI and 0.8 M LiNO3 in the DOL/DME mixed solvent (1:1, v/v, denoted as DD)."
          }
        ]
      },
      "状态": "沿用已有配方；组分角色及比例未完整核实"
    },
    {
      "代号": "HM",
      "作者原名": "DD_HMPA（8 vol%）",
      "组分": [
        {
          "名称": "DOL",
          "角色": "角色待原文确认",
          "用量": null,
          "单位": "",
          "备注": "其余用量和比例见配方原文；未自动分配混合比例"
        },
        {
          "名称": "DME",
          "角色": "角色待原文确认",
          "用量": null,
          "单位": "",
          "备注": "其余用量和比例见配方原文；未自动分配混合比例"
        },
        {
          "名称": "LiTFSI",
          "角色": "盐",
          "用量": "0.5",
          "单位": "M",
          "备注": "其余用量和比例见配方原文；未自动分配混合比例"
        }
      ],
      "配方原文记载": "solvent:DOL/DME 1:1 + 8 vol% HMPA；salt:0.5 M LiTFSI；diluent:无；lino3:0.8 M；additive:无",
      "原句": "the HMPA, TPPO, DMSO, and DMF were mixed with the base DD electrolyte with a volume fraction of 8% (unless stated otherwise)",
      "证据核对": {
        "状态": "原句定位通过",
        "原句": "the HMPA, TPPO, DMSO, and DMF were mixed with the base DD electrolyte with a volume fraction of 8% (unless stated otherwise)",
        "定位": [
          {
            "证据编号": "S0035",
            "部分": "si",
            "页": 4,
            "完整句": "To prepare the DD_HMPA, DD_TPPO, DD_DMSO, and DD_DM electrolytes, the HMPA, TPPO, DMSO, and DMF were mixed with the base DD electrolyte with a volume fraction of 8% (unless stated otherwise)."
          }
        ]
      },
      "状态": "沿用已有配方；组分角色及比例未完整核实"
    },
    {
      "代号": "TP",
      "作者原名": "DD_TPPO（8 vol%）",
      "组分": [
        {
          "名称": "DOL",
          "角色": "角色待原文确认",
          "用量": null,
          "单位": "",
          "备注": "其余用量和比例见配方原文；未自动分配混合比例"
        },
        {
          "名称": "DME",
          "角色": "角色待原文确认",
          "用量": null,
          "单位": "",
          "备注": "其余用量和比例见配方原文；未自动分配混合比例"
        },
        {
          "名称": "LiTFSI",
          "角色": "盐",
          "用量": "0.5",
          "单位": "M",
          "备注": "其余用量和比例见配方原文；未自动分配混合比例"
        }
      ],
      "配方原文记载": "solvent:DOL/DME 1:1 + 8 vol% TPPO；salt:0.5 M LiTFSI；diluent:无；lino3:0.8 M；additive:无",
      "原句": "the HMPA, TPPO, DMSO, and DMF were mixed with the base DD electrolyte with a volume fraction of 8% (unless stated otherwise)",
      "证据核对": {
        "状态": "原句定位通过",
        "原句": "the HMPA, TPPO, DMSO, and DMF were mixed with the base DD electrolyte with a volume fraction of 8% (unless stated otherwise)",
        "定位": [
          {
            "证据编号": "S0035",
            "部分": "si",
            "页": 4,
            "完整句": "To prepare the DD_HMPA, DD_TPPO, DD_DMSO, and DD_DM electrolytes, the HMPA, TPPO, DMSO, and DMF were mixed with the base DD electrolyte with a volume fraction of 8% (unless stated otherwise)."
          }
        ]
      },
      "状态": "沿用已有配方；组分角色及比例未完整核实"
    },
    {
      "代号": "DS",
      "作者原名": "DD_DMSO（8 vol%）",
      "组分": [
        {
          "名称": "DOL",
          "角色": "角色待原文确认",
          "用量": null,
          "单位": "",
          "备注": "其余用量和比例见配方原文；未自动分配混合比例"
        },
        {
          "名称": "DME",
          "角色": "角色待原文确认",
          "用量": null,
          "单位": "",
          "备注": "其余用量和比例见配方原文；未自动分配混合比例"
        },
        {
          "名称": "DMSO",
          "角色": "角色待原文确认",
          "用量": "8",
          "单位": "vol%",
          "备注": "其余用量和比例见配方原文；未自动分配混合比例"
        },
        {
          "名称": "LiTFSI",
          "角色": "盐",
          "用量": "0.5",
          "单位": "M",
          "备注": "其余用量和比例见配方原文；未自动分配混合比例"
        }
      ],
      "配方原文记载": "solvent:DOL/DME 1:1 + 8 vol% DMSO；salt:0.5 M LiTFSI；diluent:无；lino3:0.8 M；additive:无",
      "原句": "the HMPA, TPPO, DMSO, and DMF were mixed with the base DD electrolyte with a volume fraction of 8% (unless stated otherwise)",
      "证据核对": {
        "状态": "原句定位通过",
        "原句": "the HMPA, TPPO, DMSO, and DMF were mixed with the base DD electrolyte with a volume fraction of 8% (unless stated otherwise)",
        "定位": [
          {
            "证据编号": "S0035",
            "部分": "si",
            "页": 4,
            "完整句": "To prepare the DD_HMPA, DD_TPPO, DD_DMSO, and DD_DM electrolytes, the HMPA, TPPO, DMSO, and DMF were mixed with the base DD electrolyte with a volume fraction of 8% (unless stated otherwise)."
          }
        ]
      },
      "状态": "沿用已有配方；组分角色及比例未完整核实"
    },
    {
      "代号": "DF",
      "作者原名": "DD_DMF（8 vol%）",
      "组分": [
        {
          "名称": "DOL",
          "角色": "角色待原文确认",
          "用量": null,
          "单位": "",
          "备注": "其余用量和比例见配方原文；未自动分配混合比例"
        },
        {
          "名称": "DME",
          "角色": "角色待原文确认",
          "用量": null,
          "单位": "",
          "备注": "其余用量和比例见配方原文；未自动分配混合比例"
        },
        {
          "名称": "LiTFSI",
          "角色": "盐",
          "用量": "0.5",
          "单位": "M",
          "备注": "其余用量和比例见配方原文；未自动分配混合比例"
        }
      ],
      "配方原文记载": "solvent:DOL/DME 1:1 + 8 vol% DMF；salt:0.5 M LiTFSI；diluent:无；lino3:0.8 M；additive:无",
      "原句": "the HMPA, TPPO, DMSO, and DMF were mixed with the base DD electrolyte with a volume fraction of 8% (unless stated otherwise)",
      "证据核对": {
        "状态": "原句定位通过",
        "原句": "the HMPA, TPPO, DMSO, and DMF were mixed with the base DD electrolyte with a volume fraction of 8% (unless stated otherwise)",
        "定位": [
          {
            "证据编号": "S0035",
            "部分": "si",
            "页": 4,
            "完整句": "To prepare the DD_HMPA, DD_TPPO, DD_DMSO, and DD_DM electrolytes, the HMPA, TPPO, DMSO, and DMF were mixed with the base DD electrolyte with a volume fraction of 8% (unless stated otherwise)."
          }
        ]
      },
      "状态": "沿用已有配方；组分角色及比例未完整核实"
    }
  ],
  "梯度": [],
  "性质": [
    {
      "性质": "多硫化物解离（S3•⁻ 生成）",
      "测法": "0.3 mM Li2S6 溶液颜色与 617 nm S3•⁻ 吸收（UV–vis）",
      "测量体系": "测的是不含盐的溶剂中 0.3 mM Li2S6，按溶剂映射到电池电解液",
      "数值": {
        "DD": 1,
        "HM": 2
      },
      "方向依据": "higher",
      "原句": "With 0.3 mM Li2S6 dissolved, in contrast to the yellowish solution for the DD base solvent indicative of nondissociated Sx 2 anions, the solutions of DD_HMPA appear blue and darker as the volume fraction of HMPA increases",
      "证据核对": {
        "状态": "原句定位通过",
        "原句": "With 0.3 mM Li2S6 dissolved, in contrast to the yellowish solution for the DD base solvent indicative of nondissociated Sx 2 anions, the solutions of DD_HMPA appear blue and darker as the volume fraction of HMPA increases",
        "定位": [
          {
            "证据编号": "M0068",
            "部分": "main",
            "页": 4,
            "完整句": "With 0.3 mM Li2S6 dissolved, in contrast to the yellowish solution for the DD base solvent indicative of nondissociated Sx 2\u0000 anions, the solutions of DD_HMPA appear blue and darker as the volume fraction of HMPA increases (Figure 2a, inset)."
          }
        ]
      },
      "备注": ""
    },
    {
      "性质": "Li⁺ 溶剂化（溶剂给体数）",
      "测法": "共溶剂 DN（文献值，本文引用）",
      "测量体系": "文献溶剂 DN（配方代理）",
      "数值": {
        "HM": 38.8,
        "DS": 29.8,
        "DF": 26.6
      },
      "方向依据": "higher",
      "原句": "The HMPA, with a high DN of 38.8 kcalmol 1 … dimethyl sulfoxide (DMSO, 29.8 kcalmol 1) … N-dimethylformamide (DMF, 26.6 kcalmol 1)",
      "证据核对": {
        "状态": "原句定位通过",
        "原句": "The HMPA, with a high DN of 38.8 kcalmol 1 … dimethyl sulfoxide (DMSO, 29.8 kcalmol 1) … N-dimethylformamide (DMF, 26.6 kcalmol 1)",
        "定位": [
          {
            "证据编号": "M0029",
            "部分": "main",
            "页": 2,
            "完整句": "The HMPA, with a high DN of 38.8 kcalmol\u0000 1, is expected to exhibit strong solvation for the Li+ and hence to promote dissolution of LiPSs."
          },
          {
            "证据编号": "M0012",
            "部分": "main",
            "页": 1,
            "完整句": "Solvents possessing a high Gutmann donor number (DN), including dimethylacetamide (DMA, 27.8 kcalmol\u0000 1),[6] N-dimethylformamide (DMF, 26.6 kcalmol\u0000 1),[7] dimethyl sulfoxide (DMSO, 29.8 kcalmol\u0000 1),[8] and 1,3-dimethyl-2-imidazolidinone (DMI, 29 kcalmol\u0000 1),[9] have been shown to inherently promote LiPSs’ solubility compared to the low DN counterparts.[9–10] Specifically, these highly solvating electrolytes (HSEs) with high-DN solvents not only improve the solubility of LiPSs (and Li2S),[7,11] but also promote the formation of [S3] *\u0000 radicals during SRR, which appears to facilitate the conversion between long-chain and short-chain LiPSs.[12] Therefore, the HSEs are expected to enable formation of highly reactive LiPSs catholyte solutions during the reaction at lean electrolyte conditions, as opposed to the saturated and sluggish LiPSs catholyte solutions formed in conventional ether-based MSEs."
          }
        ]
      },
      "备注": ""
    }
  ],
  "测试": [
    {
      "编号": "C1",
      "名称": "扣式，3.2 mg/cm²、E/S 10、0.1C",
      "电池": "扣式 2032",
      "硫载量": "3.2",
      "E/S": "10",
      "E/S单位": "µL/mg",
      "锂厚": "未报告",
      "倍率": "0.1",
      "倍率备注": "",
      "1C定义": "未报告",
      "化成": "未独立核对",
      "温度": "25",
      "LiNO₃": "见各配方，测试覆盖关系待核",
      "条件原句": "sulfur loading of 3.2 mgsulfurcm 2 and E/S ratio of 10 μLmgsulfur 1 at 0.1 C … The graphene/sulfur composite with sulfur loading of 80 wt% (G/S-80%) … The dried electrodes were cut into discs with a diameter of 10 mm",
      "配方": [
        "HM",
        "DD",
        "DS",
        "DF",
        "TP"
      ],
      "结果": [
        {
          "编号": "R001",
          "指标": "指定圈数容量",
          "取值点": "第 100 圈",
          "比较A": "HM",
          "比较B": "DD",
          "数值": {
            "HM": 799,
            "DD": null
          },
          "单位": "mAh/g",
          "原句": "The cell with DD_HMPA electrolyte shows an initial capacity of 1094 mAh gsulfur 1 and retains 799 mAh gsulfur 1 over 100 cycles, outperforming the cell with the base and other HSEs",
          "证据核对": {
            "状态": "原句定位通过",
            "原句": "The cell with DD_HMPA electrolyte shows an initial capacity of 1094 mAh gsulfur 1 and retains 799 mAh gsulfur 1 over 100 cycles, outperforming the cell with the base and other HSEs",
            "定位": [
              {
                "证据编号": "M0165",
                "部分": "main",
                "页": 8,
                "完整句": "The cell with DD_HMPA electrolyte shows an initial capacity of 1094 mAh gsulfur \u0000 1 and retains 799 mAh gsulfur \u0000 1 over 100 cycles, outperforming the cell with the base and other HSEs (Figure 5a, Figure S14)."
              }
            ]
          },
          "方向": "变好",
          "判定依据": "沿用旧定性判断，语义待核",
          "旧方向": "A更好",
          "位置": "Fig. 5a、S14；p8",
          "备注": "",
          "记录来源": "沿用既有提取，非本轮盲提"
        },
        {
          "编号": "R002",
          "指标": "指定圈数容量",
          "取值点": "第 100 圈",
          "比较A": "HM",
          "比较B": "DS",
          "数值": {
            "HM": 799,
            "DS": null
          },
          "单位": "mAh/g",
          "原句": "retains 799 mAh gsulfur 1 over 100 cycles, outperforming the cell with the base and other HSEs",
          "证据核对": {
            "状态": "原句定位通过",
            "原句": "retains 799 mAh gsulfur 1 over 100 cycles, outperforming the cell with the base and other HSEs",
            "定位": [
              {
                "证据编号": "M0165",
                "部分": "main",
                "页": 8,
                "完整句": "The cell with DD_HMPA electrolyte shows an initial capacity of 1094 mAh gsulfur \u0000 1 and retains 799 mAh gsulfur \u0000 1 over 100 cycles, outperforming the cell with the base and other HSEs (Figure 5a, Figure S14)."
              }
            ]
          },
          "方向": "变好",
          "判定依据": "沿用旧定性判断，语义待核",
          "旧方向": "A更好",
          "位置": "Fig. 5a、S14；p8",
          "备注": "",
          "记录来源": "沿用既有提取，非本轮盲提"
        },
        {
          "编号": "R003",
          "指标": "指定圈数容量",
          "取值点": "第 100 圈",
          "比较A": "HM",
          "比较B": "DF",
          "数值": {
            "HM": 799,
            "DF": null
          },
          "单位": "mAh/g",
          "原句": "retains 799 mAh gsulfur 1 over 100 cycles, outperforming the cell with the base and other HSEs",
          "证据核对": {
            "状态": "原句定位通过",
            "原句": "retains 799 mAh gsulfur 1 over 100 cycles, outperforming the cell with the base and other HSEs",
            "定位": [
              {
                "证据编号": "M0165",
                "部分": "main",
                "页": 8,
                "完整句": "The cell with DD_HMPA electrolyte shows an initial capacity of 1094 mAh gsulfur \u0000 1 and retains 799 mAh gsulfur \u0000 1 over 100 cycles, outperforming the cell with the base and other HSEs (Figure 5a, Figure S14)."
              }
            ]
          },
          "方向": "变好",
          "判定依据": "沿用旧定性判断，语义待核",
          "旧方向": "A更好",
          "位置": "Fig. 5a、S14；p8",
          "备注": "",
          "记录来源": "沿用既有提取，非本轮盲提"
        },
        {
          "编号": "R004",
          "指标": "指定圈数容量",
          "取值点": "第 100 圈",
          "比较A": "HM",
          "比较B": "TP",
          "数值": {
            "HM": 799,
            "TP": null
          },
          "单位": "mAh/g",
          "原句": "retains 799 mAh gsulfur 1 over 100 cycles, outperforming the cell with the base and other HSEs",
          "证据核对": {
            "状态": "原句定位通过",
            "原句": "retains 799 mAh gsulfur 1 over 100 cycles, outperforming the cell with the base and other HSEs",
            "定位": [
              {
                "证据编号": "M0165",
                "部分": "main",
                "页": 8,
                "完整句": "The cell with DD_HMPA electrolyte shows an initial capacity of 1094 mAh gsulfur \u0000 1 and retains 799 mAh gsulfur \u0000 1 over 100 cycles, outperforming the cell with the base and other HSEs (Figure 5a, Figure S14)."
              }
            ]
          },
          "方向": "变好",
          "判定依据": "沿用旧定性判断，语义待核",
          "旧方向": "A更好",
          "位置": "Fig. 5a、S14；p8",
          "备注": "",
          "记录来源": "沿用既有提取，非本轮盲提"
        }
      ],
      "状态": "旧条件组；按 v4 测试定义拆分尚待复核",
      "证据核对": {
        "状态": "原句定位通过",
        "原句": "sulfur loading of 3.2 mgsulfurcm 2 and E/S ratio of 10 μLmgsulfur 1 at 0.1 C … The graphene/sulfur composite with sulfur loading of 80 wt% (G/S-80%) … The dried electrodes were cut into discs with a diameter of 10 mm",
        "定位": [
          {
            "证据编号": "M0175",
            "部分": "main",
            "页": 8,
            "完整句": "(a) The cycling stability and (b) the first-cycle voltage profiles of Li\u0000 S cells using different electrolytes with a sulfur loading of 3.2 mgsulfurcm\u0000 2 and E/S ratio of 10 μLmgsulfur \u0000 1 at 0.1 C."
          },
          {
            "证据编号": "S0037",
            "部分": "si",
            "页": 4,
            "完整句": "The graphene/sulfur composite with sulfur loading of 80 wt% (G/S-80%) was prepared by melt diffusion method by mixing the graphene and sulfur powder at 155 °C for 12 hours."
          },
          {
            "证据编号": "S0039",
            "部分": "si",
            "页": 4,
            "完整句": "The dried electrodes were cut into discs with a diameter of 10 mm for cell assembly."
          }
        ]
      }
    },
    {
      "编号": "C2",
      "名称": "扣式，3.5 mg/cm²、E/S 5、0.05C",
      "电池": "扣式 2032",
      "硫载量": "3.5",
      "E/S": "5",
      "E/S单位": "µL/mg",
      "锂厚": "未报告",
      "倍率": "0.05",
      "倍率备注": "",
      "1C定义": "未报告",
      "化成": "未独立核对",
      "温度": "25",
      "LiNO₃": "见各配方，测试覆盖关系待核",
      "条件原句": "With a low electrolyte volume of 5.0 μLmgsulfur 1 and a sulfur loading of 3.5 mgsulfurcm 2, the cell with DD_HMPA exhibits a high specific capacity of 1213 mAhgsulfur 1 at 0.05 C",
      "配方": [
        "HM",
        "DS",
        "DF",
        "TP"
      ],
      "结果": [
        {
          "编号": "R006",
          "指标": "过电位或动力学",
          "取值点": "第 60 圈后",
          "比较A": "HM",
          "比较B": "DS",
          "数值": {
            "HM": null,
            "DS": null
          },
          "单位": "第二平台放电极化",
          "原句": "In contrast, cells using other HSEs exhibit high discharge … polarization in the later second platform after 60 cycles",
          "证据核对": {
            "状态": "原句定位通过",
            "原句": "In contrast, cells using other HSEs exhibit high discharge … polarization in the later second platform after 60 cycles",
            "定位": [
              {
                "证据编号": "M0173",
                "部分": "main",
                "页": 8,
                "完整句": "In contrast, cells using other HSEs exhibit high discharge Figure 5."
              },
              {
                "证据编号": "M0181",
                "部分": "main",
                "页": 9,
                "完整句": "polarization in the later second platform after 60 cycles (Figure 5d, Figure S22), which is attributed to the degraded LMAs and the premature passivation of the cathode surface by Li2S."
              }
            ]
          },
          "方向": "变好",
          "判定依据": "沿用旧定性判断，语义待核",
          "旧方向": "A更好",
          "位置": "Fig. 5c–d、S22；p8–9",
          "备注": "原文对比对象是'other HSEs'（DMSO、DMF、TPPO 一并），未单列 DD",
          "记录来源": "沿用既有提取，非本轮盲提"
        },
        {
          "编号": "R007",
          "指标": "过电位或动力学",
          "取值点": "第 60 圈后",
          "比较A": "HM",
          "比较B": "DF",
          "数值": {
            "HM": null,
            "DF": null
          },
          "单位": "第二平台放电极化",
          "原句": "In contrast, cells using other HSEs exhibit high discharge … polarization in the later second platform after 60 cycles",
          "证据核对": {
            "状态": "原句定位通过",
            "原句": "In contrast, cells using other HSEs exhibit high discharge … polarization in the later second platform after 60 cycles",
            "定位": [
              {
                "证据编号": "M0173",
                "部分": "main",
                "页": 8,
                "完整句": "In contrast, cells using other HSEs exhibit high discharge Figure 5."
              },
              {
                "证据编号": "M0181",
                "部分": "main",
                "页": 9,
                "完整句": "polarization in the later second platform after 60 cycles (Figure 5d, Figure S22), which is attributed to the degraded LMAs and the premature passivation of the cathode surface by Li2S."
              }
            ]
          },
          "方向": "变好",
          "判定依据": "沿用旧定性判断，语义待核",
          "旧方向": "A更好",
          "位置": "Fig. 5c–d、S22；p8–9",
          "备注": "",
          "记录来源": "沿用既有提取，非本轮盲提"
        },
        {
          "编号": "R008",
          "指标": "过电位或动力学",
          "取值点": "第 60 圈后",
          "比较A": "HM",
          "比较B": "TP",
          "数值": {
            "HM": null,
            "TP": null
          },
          "单位": "第二平台放电极化",
          "原句": "In contrast, cells using other HSEs exhibit high discharge … polarization in the later second platform after 60 cycles",
          "证据核对": {
            "状态": "原句定位通过",
            "原句": "In contrast, cells using other HSEs exhibit high discharge … polarization in the later second platform after 60 cycles",
            "定位": [
              {
                "证据编号": "M0173",
                "部分": "main",
                "页": 8,
                "完整句": "In contrast, cells using other HSEs exhibit high discharge Figure 5."
              },
              {
                "证据编号": "M0181",
                "部分": "main",
                "页": 9,
                "完整句": "polarization in the later second platform after 60 cycles (Figure 5d, Figure S22), which is attributed to the degraded LMAs and the premature passivation of the cathode surface by Li2S."
              }
            ]
          },
          "方向": "变好",
          "判定依据": "沿用旧定性判断，语义待核",
          "旧方向": "A更好",
          "位置": "Fig. 5c–d、S22；p8–9",
          "备注": "",
          "记录来源": "沿用既有提取，非本轮盲提"
        }
      ],
      "状态": "旧条件组；按 v4 测试定义拆分尚待复核",
      "证据核对": {
        "状态": "原句定位通过",
        "原句": "With a low electrolyte volume of 5.0 μLmgsulfur 1 and a sulfur loading of 3.5 mgsulfurcm 2, the cell with DD_HMPA exhibits a high specific capacity of 1213 mAhgsulfur 1 at 0.05 C",
        "定位": [
          {
            "证据编号": "M0172",
            "部分": "main",
            "页": 8,
            "完整句": "With a low electrolyte volume of 5.0 μLmgsulfur \u0000 1 and a sulfur loading of 3.5 mgsulfurcm\u0000 2, the cell with DD_HMPA exhibits a high specific capacity of 1213 mAhgsulfur \u0000 1 at 0.05 C, retaining 860 mAhgsulfur \u0000 1 after 70 cycles (Figure 5c)."
          }
        ]
      }
    },
    {
      "编号": "C3",
      "名称": "扣式，5.5 mg/cm²、E/S 4、0.1C",
      "电池": "扣式 2032",
      "硫载量": "5.5",
      "E/S": "4",
      "E/S单位": "µL/mg",
      "锂厚": "未报告",
      "倍率": "0.1",
      "倍率备注": "",
      "1C定义": "未报告",
      "化成": "未独立核对",
      "温度": "25",
      "LiNO₃": "见各配方，测试覆盖关系待核",
      "条件原句": "With a further lower E/S ratio of 4.0 μLmgsulfur 1 and a higher sulfur loading of 5.5 mgsulfurcm 2",
      "配方": [
        "HM",
        "DD"
      ],
      "结果": [
        {
          "编号": "R009",
          "指标": "首圈容量",
          "取值点": "0.1C 首圈",
          "比较A": "HM",
          "比较B": "DD",
          "数值": {
            "HM": 864,
            "DD": null
          },
          "单位": "mAh/g",
          "原句": "The cell with the proposed electrolyte showing a high capacity of 864 mAhgsulfur 1 under high sulfur loading of 5.5 mgsulfurcm 2 and low E/S ratio of 4 μLmgsulfur 1 … The inability to discharge at high-loading and lean-electrolyte conditions for the DD base electrolyte",
          "证据核对": {
            "状态": "原句定位通过",
            "原句": "The cell with the proposed electrolyte showing a high capacity of 864 mAhgsulfur 1 under high sulfur loading of 5.5 mgsulfurcm 2 and low E/S ratio of 4 μLmgsulfur 1 … The inability to discharge at high-loading and lean-electrolyte conditions for the DD base electrolyte",
            "定位": [
              {
                "证据编号": "M0005",
                "部分": "main",
                "页": 1,
                "完整句": "The cell with the proposed electrolyte showing a high capacity of 864 mAhgsulfur \u0000 1 under high sulfur loading of 5.5 mgsulfurcm\u0000 2 and low E/S ratio of 4 μLmgsulfur \u0000 1."
              },
              {
                "证据编号": "M0183",
                "部分": "main",
                "页": 9,
                "完整句": "The inability to discharge at high-loading and lean-electrolyte conditions for the DD base electrolyte again demonstrates the formidable challenges associated with the conversion to Li2S and showcases the essence of the prolonged [S3] *\u0000 radical mediated SRR for the DD_HMPA."
              }
            ]
          },
          "方向": "变好",
          "判定依据": "沿用旧定性判断，语义待核",
          "旧方向": "A更好",
          "位置": "Fig. 5e–f；p9",
          "备注": "",
          "记录来源": "沿用既有提取，非本轮盲提"
        },
        {
          "编号": "R010",
          "指标": "容量保持率",
          "取值点": "第 65 圈",
          "比较A": "HM",
          "比较B": "DD",
          "数值": {
            "HM": 85.4,
            "DD": null
          },
          "单位": "%",
          "原句": "the cell with DD_HMPA still maintains very stable cycling with 85.4% capacity retention over 65 cycles (Figure 5e), in stark contrast to the cell using the DD electrolyte which shows high discharge overpotential and poor cycling stability",
          "证据核对": {
            "状态": "原句定位通过",
            "原句": "the cell with DD_HMPA still maintains very stable cycling with 85.4% capacity retention over 65 cycles (Figure 5e), in stark contrast to the cell using the DD electrolyte which shows high discharge overpotential and poor cycling stability",
            "定位": [
              {
                "证据编号": "M0182",
                "部分": "main",
                "页": 9,
                "完整句": "With a further lower E/S ratio of 4.0 μLmgsulfur \u0000 1 and a higher sulfur loading of 5.5 mgsulfurcm\u0000 2, the cell with DD_HMPA still maintains very stable cycling with 85.4% capacity retention over 65 cycles (Figure 5e), in stark contrast to the cell using the DD electrolyte which shows high discharge overpotential and poor cycling stability caused by the sluggish reaction and the premature electrode passivation (with the second plateau disappeared over cycling, Figure 5f)."
              }
            ]
          },
          "方向": "变好",
          "判定依据": "沿用旧定性判断，语义待核",
          "旧方向": "A更好",
          "位置": "Fig. 5e；p9",
          "备注": "",
          "记录来源": "沿用既有提取，非本轮盲提"
        }
      ],
      "状态": "旧条件组；按 v4 测试定义拆分尚待复核",
      "证据核对": {
        "状态": "原句定位通过",
        "原句": "With a further lower E/S ratio of 4.0 μLmgsulfur 1 and a higher sulfur loading of 5.5 mgsulfurcm 2",
        "定位": [
          {
            "证据编号": "M0182",
            "部分": "main",
            "页": 9,
            "完整句": "With a further lower E/S ratio of 4.0 μLmgsulfur \u0000 1 and a higher sulfur loading of 5.5 mgsulfurcm\u0000 2, the cell with DD_HMPA still maintains very stable cycling with 85.4% capacity retention over 65 cycles (Figure 5e), in stark contrast to the cell using the DD electrolyte which shows high discharge overpotential and poor cycling stability caused by the sluggish reaction and the premature electrode passivation (with the second plateau disappeared over cycling, Figure 5f)."
          }
        ]
      }
    },
    {
      "编号": "C4",
      "名称": "2.71 Ah 软包，4.6 mg/cm²（单面）、E/S 4、N/P 1.63、0.1C",
      "电池": "软包",
      "硫载量": "4.6",
      "E/S": "4",
      "E/S单位": "µL/mg",
      "锂厚": "125",
      "倍率": "0.1",
      "倍率备注": "",
      "1C定义": "未报告",
      "化成": "未独立核对",
      "温度": "25",
      "LiNO₃": "见各配方，测试覆盖关系待核",
      "条件原句": "sulfur cathode with 4.6 mgsulfurcm 2 loading on one side; 125 μm LMA (twosided); negative/positive capacity ratio of 1.63) and a low electrolyte volume with 4.0 μLmgsulfur 1",
      "配方": [
        "HM",
        "DD"
      ],
      "结果": [
        {
          "编号": "R011",
          "指标": "容量保持率",
          "取值点": "第 20 圈",
          "比较A": "HM",
          "比较B": "DD",
          "数值": {
            "HM": 86.7,
            "DD": null
          },
          "单位": "%",
          "原句": "sustains low-polarization charging/discharging voltage profiles with 86.7% capacity retention over 20 cycles (Figure 6c), in contrast to the low capacity and fast capacity fading for the pouch cell using DD electrolyte",
          "证据核对": {
            "状态": "原句定位通过",
            "原句": "sustains low-polarization charging/discharging voltage profiles with 86.7% capacity retention over 20 cycles (Figure 6c), in contrast to the low capacity and fast capacity fading for the pouch cell using DD electrolyte",
            "定位": [
              {
                "证据编号": "M0185",
                "部分": "main",
                "页": 9,
                "完整句": "The 2.71-Ah Li\u0000 S pouch cell delivers a high specific energy of 307 Whkg\u0000 1 (based on the mass of pouch cell, 18.96 g), sustains low-polarization charging/discharging voltage profiles with 86.7% capacity retention over 20 cycles (Figure 6c), in contrast to the low capacity and fast capacity fading for the pouch cell using DD electrolyte (Figure 6d)."
              }
            ]
          },
          "方向": "变好",
          "判定依据": "沿用旧定性判断，语义待核",
          "旧方向": "A更好",
          "位置": "Fig. 6c–d；p9",
          "备注": "",
          "记录来源": "沿用既有提取，非本轮盲提"
        }
      ],
      "状态": "旧条件组；按 v4 测试定义拆分尚待复核",
      "证据核对": {
        "状态": "原句定位通过",
        "原句": "sulfur cathode with 4.6 mgsulfurcm 2 loading on one side; 125 μm LMA (twosided); negative/positive capacity ratio of 1.63) and a low electrolyte volume with 4.0 μLmgsulfur 1",
        "定位": [
          {
            "证据编号": "M0184",
            "部分": "main",
            "页": 9,
            "完整句": "To further validate the proposed electrolyte under harsh conditions, we assembled an Ah-level Li\u0000 S pouch cell with aggressively configured electrodes (sulfur cathode with 4.6 mgsulfurcm\u0000 2 loading on one side; 125 μm LMA (twosided); negative/positive capacity ratio of 1.63) and a low electrolyte volume with 4.0 μLmgsulfur \u0000 1 (Figures 6a, b; detailed description of the cell parameters in the Experimental Methods)."
          }
        ]
      }
    },
    {
      "编号": "C5",
      "名称": "Li|Li2S6 恒电位 Li2S 沉积（碳纸，2.02 V，25 °C）",
      "电池": "扣式",
      "硫载量": "未报告",
      "E/S": "未报告",
      "E/S单位": "µL/mg",
      "锂厚": "未报告",
      "倍率": "未报告",
      "倍率备注": "0.05C 预放到 2.07 V 后 2.02 V 恒电位",
      "1C定义": "未报告",
      "化成": "未独立核对",
      "温度": "25",
      "LiNO₃": "见各配方，测试覆盖关系待核",
      "条件原句": "All cells were galvanicaly predischarged to 2.07 V at 0.05 C to remove all the long- chain LiPSs (Li2Sx, x>4), followed by a potentiostatic discharge at 2.02 V",
      "配方": [
        "HM",
        "DD",
        "DF",
        "TP",
        "DS"
      ],
      "结果": [
        {
          "编号": "R012",
          "指标": "过电位或动力学",
          "取值点": "2.02 V 恒电位",
          "比较A": "HM",
          "比较B": "DD",
          "数值": {
            "HM": 618,
            "DD": 353
          },
          "单位": "mAh/g（Li2S 沉积容量）",
          "原句": "with a Li2S deposition capacity of only 353 mAhgsulfur 1 (Figure 3a). Notably, the Li2S deposition capacity significantly increases with the addition of high-DN co-solvent, reaching 618, 402, and 518 mAhgsulfur 1 for DD_HMPA, DD_DMF, and DD_ TPPO electrolyte",
          "证据核对": {
            "状态": "原句定位通过",
            "原句": "with a Li2S deposition capacity of only 353 mAhgsulfur 1 (Figure 3a). Notably, the Li2S deposition capacity significantly increases with the addition of high-DN co-solvent, reaching 618, 402, and 518 mAhgsulfur 1 for DD_HMPA, DD_DMF, and DD_ TPPO electrolyte",
            "定位": [
              {
                "证据编号": "M0111–M0112",
                "部分": "main",
                "页": 5,
                "完整句": "In the DD base electrolyte, the chronoamperogram curve shows a rapid current increase and decay, with a Li2S deposition capacity of only 353 mAhgsulfur \u0000 1 (Figure 3a). Notably, the Li2S deposition capacity significantly increases with the addition of high-DN co-solvent, reaching 618, 402, and 518 mAhgsulfur \u0000 1 for DD_HMPA, DD_DMF, and DD_ TPPO electrolyte, respectively (Figures 3b, c, Figure S9a)."
              }
            ]
          },
          "方向": "不判",
          "判定依据": "旧指标混合含义，须拆分后判断",
          "旧方向": "A更好",
          "位置": "Fig. 3a–b；p5",
          "备注": "",
          "记录来源": "沿用既有提取，非本轮盲提"
        },
        {
          "编号": "R013",
          "指标": "过电位或动力学",
          "取值点": "2.02 V 恒电位",
          "比较A": "DF",
          "比较B": "DD",
          "数值": {
            "DF": 402,
            "DD": 353
          },
          "单位": "mAh/g（Li2S 沉积容量）",
          "原句": "with a Li2S deposition capacity of only 353 mAhgsulfur 1 (Figure 3a). Notably, the Li2S deposition capacity significantly increases with the addition of high-DN co-solvent, reaching 618, 402, and 518 mAhgsulfur 1 for DD_HMPA, DD_DMF, and DD_ TPPO electrolyte",
          "证据核对": {
            "状态": "原句定位通过",
            "原句": "with a Li2S deposition capacity of only 353 mAhgsulfur 1 (Figure 3a). Notably, the Li2S deposition capacity significantly increases with the addition of high-DN co-solvent, reaching 618, 402, and 518 mAhgsulfur 1 for DD_HMPA, DD_DMF, and DD_ TPPO electrolyte",
            "定位": [
              {
                "证据编号": "M0111–M0112",
                "部分": "main",
                "页": 5,
                "完整句": "In the DD base electrolyte, the chronoamperogram curve shows a rapid current increase and decay, with a Li2S deposition capacity of only 353 mAhgsulfur \u0000 1 (Figure 3a). Notably, the Li2S deposition capacity significantly increases with the addition of high-DN co-solvent, reaching 618, 402, and 518 mAhgsulfur \u0000 1 for DD_HMPA, DD_DMF, and DD_ TPPO electrolyte, respectively (Figures 3b, c, Figure S9a)."
              }
            ]
          },
          "方向": "不判",
          "判定依据": "旧指标混合含义，须拆分后判断",
          "旧方向": "A更好",
          "位置": "Fig. 3c；p5",
          "备注": "",
          "记录来源": "沿用既有提取，非本轮盲提"
        },
        {
          "编号": "R014",
          "指标": "过电位或动力学",
          "取值点": "2.02 V 恒电位",
          "比较A": "TP",
          "比较B": "DD",
          "数值": {
            "TP": 518,
            "DD": 353
          },
          "单位": "mAh/g（Li2S 沉积容量）",
          "原句": "with a Li2S deposition capacity of only 353 mAhgsulfur 1 (Figure 3a). Notably, the Li2S deposition capacity significantly increases with the addition of high-DN co-solvent, reaching 618, 402, and 518 mAhgsulfur 1 for DD_HMPA, DD_DMF, and DD_ TPPO electrolyte",
          "证据核对": {
            "状态": "原句定位通过",
            "原句": "with a Li2S deposition capacity of only 353 mAhgsulfur 1 (Figure 3a). Notably, the Li2S deposition capacity significantly increases with the addition of high-DN co-solvent, reaching 618, 402, and 518 mAhgsulfur 1 for DD_HMPA, DD_DMF, and DD_ TPPO electrolyte",
            "定位": [
              {
                "证据编号": "M0111–M0112",
                "部分": "main",
                "页": 5,
                "完整句": "In the DD base electrolyte, the chronoamperogram curve shows a rapid current increase and decay, with a Li2S deposition capacity of only 353 mAhgsulfur \u0000 1 (Figure 3a). Notably, the Li2S deposition capacity significantly increases with the addition of high-DN co-solvent, reaching 618, 402, and 518 mAhgsulfur \u0000 1 for DD_HMPA, DD_DMF, and DD_ TPPO electrolyte, respectively (Figures 3b, c, Figure S9a)."
              }
            ]
          },
          "方向": "不判",
          "判定依据": "旧指标混合含义，须拆分后判断",
          "旧方向": "A更好",
          "位置": "Fig. S9；p5",
          "备注": "",
          "记录来源": "沿用既有提取，非本轮盲提"
        },
        {
          "编号": "R015",
          "指标": "过电位或动力学",
          "取值点": "2.02 V 恒电位",
          "比较A": "DS",
          "比较B": "DD",
          "数值": {
            "DS": 201,
            "DD": 353
          },
          "单位": "mAh/g（Li2S 沉积容量）",
          "原句": "with a Li2S deposition capacity of only 353 mAhgsulfur 1 … in the DD_DMSO electrolyte, the Li2S deposition reaches a very small capacity of 201 mAhgsulfur 1",
          "证据核对": {
            "状态": "原句定位通过",
            "原句": "with a Li2S deposition capacity of only 353 mAhgsulfur 1 … in the DD_DMSO electrolyte, the Li2S deposition reaches a very small capacity of 201 mAhgsulfur 1",
            "定位": [
              {
                "证据编号": "M0111",
                "部分": "main",
                "页": 5,
                "完整句": "In the DD base electrolyte, the chronoamperogram curve shows a rapid current increase and decay, with a Li2S deposition capacity of only 353 mAhgsulfur \u0000 1 (Figure 3a)."
              },
              {
                "证据编号": "M0118",
                "部分": "main",
                "页": 5,
                "完整句": "On the other hand, in the DD_DMSO electrolyte, the Li2S deposition reaches a very small capacity of 201 mAhgsulfur \u0000 1 and very few Li2S particles are formed (Figures 3g, h), which is due to greater kinetic barrier for the nucleation of Li2S caused by the high solvation for Li2S in DMSO.[12b] Angewandte Chemie Research Article Angew."
              }
            ]
          },
          "方向": "不判",
          "判定依据": "旧指标混合含义，须拆分后判断",
          "旧方向": "A更差",
          "位置": "Fig. 3g–h；p5",
          "备注": "",
          "记录来源": "沿用既有提取，非本轮盲提"
        }
      ],
      "状态": "旧条件组；按 v4 测试定义拆分尚待复核",
      "证据核对": {
        "状态": "原句定位通过",
        "原句": "All cells were galvanicaly predischarged to 2.07 V at 0.05 C to remove all the long- chain LiPSs (Li2Sx, x>4), followed by a potentiostatic discharge at 2.02 V",
        "定位": [
          {
            "证据编号": "M0106",
            "部分": "main",
            "页": 5,
            "完整句": "All cells were galvanicaly predischarged to 2.07 V at 0.05 C to remove all the long- chain LiPSs (Li2Sx, x>4), followed by a potentiostatic discharge at 2.02 V."
          }
        ]
      }
    },
    {
      "编号": "C6",
      "名称": "Li‖Cu（0.5 mA/cm²，1 mAh/cm²）",
      "电池": "扣式 Li‖Cu",
      "硫载量": "未报告",
      "E/S": "未报告",
      "E/S单位": "µL/mg",
      "锂厚": "未报告",
      "倍率": "未报告",
      "倍率备注": "0.5 mA/cm²，1.0 mAh/cm²",
      "1C定义": "未报告",
      "化成": "未独立核对",
      "温度": "未报告",
      "LiNO₃": "见各配方，测试覆盖关系待核",
      "条件原句": "The charge/discharge tests were carried out with a current density of 0.5 mA cm−2 and an areal capacity of 1.0 mA h cm−2 with a charging voltage cutoff of 1 V",
      "配方": [
        "HM",
        "DD",
        "TP",
        "DS",
        "DF"
      ],
      "结果": [
        {
          "编号": "R016",
          "指标": "库仑效率",
          "取值点": "平均 CE",
          "比较A": "HM",
          "比较B": "DD",
          "数值": {
            "HM": ">98.7",
            "DD": 98.4
          },
          "单位": "%",
          "原句": "The cell using the DD base electrolyte exhibits an average CE of 98.4% sustaining 280 cycles … the cells using DD_HMPA and DD_TPPO exhibit a high CE of over 98.7% and impressively sustains 400 cycles",
          "证据核对": {
            "状态": "原句定位通过",
            "原句": "The cell using the DD base electrolyte exhibits an average CE of 98.4% sustaining 280 cycles … the cells using DD_HMPA and DD_TPPO exhibit a high CE of over 98.7% and impressively sustains 400 cycles",
            "定位": [
              {
                "证据编号": "M0127",
                "部分": "main",
                "页": 6,
                "完整句": "The cell using the DD base electrolyte exhibits an average CE of 98.4% sustaining 280 cycles (0.5 mAhcm\u0000 2; 1 mAhcm\u0000 2, Figure 4a)."
              },
              {
                "证据编号": "M0129",
                "部分": "main",
                "页": 6,
                "完整句": "In great contrast, the cells using DD_HMPA and DD_TPPO exhibit a high CE of over 98.7% and impressively sustains 400 cycles without apparent fading (Fig- Figure 3."
              }
            ]
          },
          "方向": "变好",
          "判定依据": "沿用旧定性判断，语义待核",
          "旧方向": "A更好",
          "位置": "Fig. 4a；p6–7",
          "备注": "",
          "记录来源": "沿用既有提取，非本轮盲提"
        },
        {
          "编号": "R017",
          "指标": "库仑效率",
          "取值点": "平均 CE",
          "比较A": "TP",
          "比较B": "DD",
          "数值": {
            "TP": ">98.7",
            "DD": 98.4
          },
