Repository: zhuonanli08/Li-S_Electrolyte_Conflicts

File: output/GPT_v4_调试集53篇_2026-10-24/v4_records/S18.json
{
  "文献编号": "S18",
  "DOI": "10.1021/jacs.5c01588",
  "文献": "Two-Stage Solvation of Lithium Polysulfides in Working Lithium-Sulfur Batteries",
  "全文缓存": "10.1021_jacs.5c01588",
  "格式": "v4迁移与补提",
  "提取来源": "既有 Claude 开发材料迁移；GPT 原文核对和补提；非独立提取",
  "对照": null,
  "对照类型": "待确认",
  "配方": [
    {
      "代号": "D0",
      "作者原名": "0% WSS（DOL/DME）",
      "组分": [
        {
          "名称": "DOL",
          "角色": "角色待原文确认",
          "用量": null,
          "单位": "",
          "备注": "其余用量和比例见配方原文；未自动分配混合比例"
        },
        {
          "名称": "DME",
          "角色": "角色待原文确认",
          "用量": null,
          "单位": "",
          "备注": "其余用量和比例见配方原文；未自动分配混合比例"
        },
        {
          "名称": "LiTFSI",
          "角色": "盐",
          "用量": "1.0",
          "单位": "M",
          "备注": "其余用量和比例见配方原文；未自动分配混合比例"
        }
      ],
      "配方原文记载": "solvent:DOL/DME 1:1 v/v；salt:1.0 M LiTFSI；diluent:无；lino3:2 wt%；additive:无",
      "原句": "DIPS, DIPE, or HME and DOL/DME (v/v = 1:1) mixed solvents were blended in various volume ratios and adopted as the DIPS/DIPE/HME solutions, each containing 1.0 mol L−1 LiTFSI … Additional 2 wt.% LiNO3 dissolved in the DIPS/DIPE/HME solutions were adopted as the DIPS/DIPE/HME electrolytes for battery tests",
      "证据核对": {
        "状态": "原句定位通过",
        "原句": "DIPS, DIPE, or HME and DOL/DME (v/v = 1:1) mixed solvents were blended in various volume ratios and adopted as the DIPS/DIPE/HME solutions, each containing 1.0 mol L−1 LiTFSI … Additional 2 wt.% LiNO3 dissolved in the DIPS/DIPE/HME solutions were adopted as the DIPS/DIPE/HME electrolytes for battery tests",
        "定位": [
          {
            "证据编号": "S0005",
            "部分": "si",
            "页": 2,
            "完整句": "Solution and electrolyte preparation DIPS, DIPE, or HME and DOL/DME (v/v = 1:1) mixed solvents were blended in various volume ratios and adopted as the DIPS/DIPE/HME solutions, each containing 1.0 mol L−1 LiTFSI."
          },
          {
            "证据编号": "S0010",
            "部分": "si",
            "页": 3,
            "完整句": "Additional 2 wt.% LiNO3 dissolved in the DIPS/DIPE/HME solutions were adopted as the DIPS/DIPE/HME electrolytes for battery tests."
          }
        ]
      },
      "状态": "沿用已有配方；组分角色及比例未完整核实"
    },
    {
      "代号": "P20",
      "作者原名": "20% DIPS",
      "组分": [
        {
          "名称": "DIPS",
          "角色": "角色待原文确认",
          "用量": null,
          "单位": "",
          "备注": "其余用量和比例见配方原文；未自动分配混合比例"
        },
        {
          "名称": "DOL",
          "角色": "角色待原文确认",
          "用量": null,
          "单位": "",
          "备注": "其余用量和比例见配方原文；未自动分配混合比例"
        },
        {
          "名称": "DME",
          "角色": "角色待原文确认",
          "用量": null,
          "单位": "",
          "备注": "其余用量和比例见配方原文；未自动分配混合比例"
        },
        {
          "名称": "LiTFSI",
          "角色": "盐",
          "用量": "1.0",
          "单位": "M",
          "备注": "其余用量和比例见配方原文；未自动分配混合比例"
        }
      ],
      "配方原文记载": "solvent:DIPS : (DOL/DME 1:1) = 20 : 80 v/v；salt:1.0 M LiTFSI；diluent:DIPS 20 vol%；lino3:2 wt%；additive:无",
      "原句": "DIPS, DIPE, or HME and DOL/DME (v/v = 1:1) mixed solvents were blended in various volume ratios and adopted as the DIPS/DIPE/HME solutions, each containing 1.0 mol L−1 LiTFSI",
      "证据核对": {
        "状态": "原句定位通过",
        "原句": "DIPS, DIPE, or HME and DOL/DME (v/v = 1:1) mixed solvents were blended in various volume ratios and adopted as the DIPS/DIPE/HME solutions, each containing 1.0 mol L−1 LiTFSI",
        "定位": [
          {
            "证据编号": "S0005",
            "部分": "si",
            "页": 2,
            "完整句": "Solution and electrolyte preparation DIPS, DIPE, or HME and DOL/DME (v/v = 1:1) mixed solvents were blended in various volume ratios and adopted as the DIPS/DIPE/HME solutions, each containing 1.0 mol L−1 LiTFSI."
          }
        ]
      },
      "状态": "沿用已有配方；组分角色及比例未完整核实"
    },
    {
      "代号": "P40",
      "作者原名": "40% DIPS",
      "组分": [
        {
          "名称": "DIPS",
          "角色": "角色待原文确认",
          "用量": null,
          "单位": "",
          "备注": "其余用量和比例见配方原文；未自动分配混合比例"
        },
        {
          "名称": "DOL",
          "角色": "角色待原文确认",
          "用量": null,
          "单位": "",
          "备注": "其余用量和比例见配方原文；未自动分配混合比例"
        },
        {
          "名称": "DME",
          "角色": "角色待原文确认",
          "用量": null,
          "单位": "",
          "备注": "其余用量和比例见配方原文；未自动分配混合比例"
        },
        {
          "名称": "LiTFSI",
          "角色": "盐",
          "用量": "1.0",
          "单位": "M",
          "备注": "其余用量和比例见配方原文；未自动分配混合比例"
        }
      ],
      "配方原文记载": "solvent:DIPS : (DOL/DME 1:1) = 40 : 60 v/v；salt:1.0 M LiTFSI；diluent:DIPS 40 vol%；lino3:2 wt%；additive:无",
      "原句": "DIPS, DIPE, or HME and DOL/DME (v/v = 1:1) mixed solvents were blended in various volume ratios and adopted as the DIPS/DIPE/HME solutions, each containing 1.0 mol L−1 LiTFSI",
      "证据核对": {
        "状态": "原句定位通过",
        "原句": "DIPS, DIPE, or HME and DOL/DME (v/v = 1:1) mixed solvents were blended in various volume ratios and adopted as the DIPS/DIPE/HME solutions, each containing 1.0 mol L−1 LiTFSI",
        "定位": [
          {
            "证据编号": "S0005",
            "部分": "si",
            "页": 2,
            "完整句": "Solution and electrolyte preparation DIPS, DIPE, or HME and DOL/DME (v/v = 1:1) mixed solvents were blended in various volume ratios and adopted as the DIPS/DIPE/HME solutions, each containing 1.0 mol L−1 LiTFSI."
          }
        ]
      },
      "状态": "沿用已有配方；组分角色及比例未完整核实"
    },
    {
      "代号": "E20",
      "作者原名": "20% DIPE",
      "组分": [
        {
          "名称": "DIPE",
          "角色": "角色待原文确认",
          "用量": null,
          "单位": "",
          "备注": "其余用量和比例见配方原文；未自动分配混合比例"
        },
        {
          "名称": "DOL",
          "角色": "角色待原文确认",
          "用量": null,
          "单位": "",
          "备注": "其余用量和比例见配方原文；未自动分配混合比例"
        },
        {
          "名称": "DME",
          "角色": "角色待原文确认",
          "用量": null,
          "单位": "",
          "备注": "其余用量和比例见配方原文；未自动分配混合比例"
        },
        {
          "名称": "LiTFSI",
          "角色": "盐",
          "用量": "1.0",
          "单位": "M",
          "备注": "其余用量和比例见配方原文；未自动分配混合比例"
        }
      ],
      "配方原文记载": "solvent:DIPE : (DOL/DME 1:1) = 20 : 80 v/v；salt:1.0 M LiTFSI；diluent:DIPE 20 vol%；lino3:2 wt%；additive:无",
      "原句": "DIPS, DIPE, or HME and DOL/DME (v/v = 1:1) mixed solvents were blended in various volume ratios and adopted as the DIPS/DIPE/HME solutions, each containing 1.0 mol L−1 LiTFSI",
      "证据核对": {
        "状态": "原句定位通过",
        "原句": "DIPS, DIPE, or HME and DOL/DME (v/v = 1:1) mixed solvents were blended in various volume ratios and adopted as the DIPS/DIPE/HME solutions, each containing 1.0 mol L−1 LiTFSI",
        "定位": [
          {
            "证据编号": "S0005",
            "部分": "si",
            "页": 2,
            "完整句": "Solution and electrolyte preparation DIPS, DIPE, or HME and DOL/DME (v/v = 1:1) mixed solvents were blended in various volume ratios and adopted as the DIPS/DIPE/HME solutions, each containing 1.0 mol L−1 LiTFSI."
          }
        ]
      },
      "状态": "沿用已有配方；组分角色及比例未完整核实"
    },
    {
      "代号": "E40",
      "作者原名": "40% DIPE",
      "组分": [
        {
          "名称": "DIPE",
          "角色": "角色待原文确认",
          "用量": null,
          "单位": "",
          "备注": "其余用量和比例见配方原文；未自动分配混合比例"
        },
        {
          "名称": "DOL",
          "角色": "角色待原文确认",
          "用量": null,
          "单位": "",
          "备注": "其余用量和比例见配方原文；未自动分配混合比例"
        },
        {
          "名称": "DME",
          "角色": "角色待原文确认",
          "用量": null,
          "单位": "",
          "备注": "其余用量和比例见配方原文；未自动分配混合比例"
        },
        {
          "名称": "LiTFSI",
          "角色": "盐",
          "用量": "1.0",
          "单位": "M",
          "备注": "其余用量和比例见配方原文；未自动分配混合比例"
        }
      ],
      "配方原文记载": "solvent:DIPE : (DOL/DME 1:1) = 40 : 60 v/v；salt:1.0 M LiTFSI；diluent:DIPE 40 vol%；lino3:2 wt%；additive:无",
      "原句": "DIPS, DIPE, or HME and DOL/DME (v/v = 1:1) mixed solvents were blended in various volume ratios and adopted as the DIPS/DIPE/HME solutions, each containing 1.0 mol L−1 LiTFSI",
      "证据核对": {
        "状态": "原句定位通过",
        "原句": "DIPS, DIPE, or HME and DOL/DME (v/v = 1:1) mixed solvents were blended in various volume ratios and adopted as the DIPS/DIPE/HME solutions, each containing 1.0 mol L−1 LiTFSI",
        "定位": [
          {
            "证据编号": "S0005",
            "部分": "si",
            "页": 2,
            "完整句": "Solution and electrolyte preparation DIPS, DIPE, or HME and DOL/DME (v/v = 1:1) mixed solvents were blended in various volume ratios and adopted as the DIPS/DIPE/HME solutions, each containing 1.0 mol L−1 LiTFSI."
          }
        ]
      },
      "状态": "沿用已有配方；组分角色及比例未完整核实"
    },
    {
      "代号": "H40",
      "作者原名": "40% HME",
      "组分": [
        {
          "名称": "DOL",
          "角色": "角色待原文确认",
          "用量": null,
          "单位": "",
          "备注": "其余用量和比例见配方原文；未自动分配混合比例"
        },
        {
          "名称": "DME",
          "角色": "角色待原文确认",
          "用量": null,
          "单位": "",
          "备注": "其余用量和比例见配方原文；未自动分配混合比例"
        },
        {
          "名称": "LiTFSI",
          "角色": "盐",
          "用量": "1.0",
          "单位": "M",
          "备注": "其余用量和比例见配方原文；未自动分配混合比例"
        }
      ],
      "配方原文记载": "solvent:HME : (DOL/DME 1:1) = 40 : 60 v/v；salt:1.0 M LiTFSI；diluent:HME 40 vol%；lino3:2 wt%；additive:无",
      "原句": "DIPS, DIPE, or HME and DOL/DME (v/v = 1:1) mixed solvents were blended in various volume ratios and adopted as the DIPS/DIPE/HME solutions, each containing 1.0 mol L−1 LiTFSI",
      "证据核对": {
        "状态": "原句定位通过",
        "原句": "DIPS, DIPE, or HME and DOL/DME (v/v = 1:1) mixed solvents were blended in various volume ratios and adopted as the DIPS/DIPE/HME solutions, each containing 1.0 mol L−1 LiTFSI",
        "定位": [
          {
            "证据编号": "S0005",
            "部分": "si",
            "页": 2,
            "完整句": "Solution and electrolyte preparation DIPS, DIPE, or HME and DOL/DME (v/v = 1:1) mixed solvents were blended in various volume ratios and adopted as the DIPS/DIPE/HME solutions, each containing 1.0 mol L−1 LiTFSI."
          }
        ]
      },
      "状态": "沿用已有配方；组分角色及比例未完整核实"
    }
  ],
  "梯度": [],
  "性质": [
    {
      "性质": "电解液溶剂化能力（给体数）",
      "测法": "电解液 DN（²³Na NMR，10 mM NaTFSI 探针，DN = 2.052δ + 25.32 标定）",
      "测量体系": "测的是含 1.0 M LiTFSI 的溶液（电池电解液另加 2 wt% LiNO3）",
      "数值": {
        "D0": 16.6,
        "P20": 16.5,
        "P40": 15.6
      },
      "方向依据": "higher",
      "原句": "Taking the DIPS system as an example, the DN value decreases minimally from 16.6 to 16.5 kcal mol−1 (a 0.6% change) as the DIPS content increases from 0 to 20%, then rapidly lessens to 15.6 kcal mol−1 (a 6.0% change) at the 40% DIPS content",
      "证据核对": {
        "状态": "原句定位通过",
        "原句": "Taking the DIPS system as an example, the DN value decreases minimally from 16.6 to 16.5 kcal mol−1 (a 0.6% change) as the DIPS content increases from 0 to 20%, then rapidly lessens to 15.6 kcal mol−1 (a 6.0% change) at the 40% DIPS content",
        "定位": [
          {
            "证据编号": "M0094",
            "部分": "main",
            "页": 6,
            "完整句": "Taking the DIPS system as an example, the DN value decreases minimally from 16.6 to 16.5 kcal mol−1 (a 0.6% change) as the DIPS content increases from 0 to 20%, then rapidly lessens to 15.6 kcal mol−1 (a 6.0% change) at the 40% DIPS content."
          }
        ]
      },
      "备注": ""
    },
    {
      "性质": "电解液溶剂化能力（给体数）",
      "测法": "DIPE 体系 DN 排序（²³Na NMR，Fig. 3B2；正文只给趋势）",
      "测量体系": "测的是含 1.0 M LiTFSI 的溶液（电池电解液另加 2 wt% LiNO3）",
      "数值": {
        "D0": 3,
        "E20": 2,
        "E40": 1
      },
      "方向依据": "higher",
      "原句": "As the WSS content increases, the DN values initially reduce slowly (stage I in Figure 3B1−B3) until the WSS content reaches ca. 20% and then decreases sharply thereafter (stage II)",
      "证据核对": {
        "状态": "原句定位通过",
        "原句": "As the WSS content increases, the DN values initially reduce slowly (stage I in Figure 3B1−B3) until the WSS content reaches ca. 20% and then decreases sharply thereafter (stage II)",
        "定位": [
          {
            "证据编号": "M0093",
            "部分": "main",
            "页": 6,
            "完整句": "As the WSS content increases, the DN values initially reduce slowly (stage I in Figure 3B1−B3) until the WSS content reaches ca. 20% and then decreases sharply thereafter (stage II)."
          }
        ]
      },
      "备注": ""
    },
    {
      "性质": "电解液溶剂化能力（给体数）",
      "测法": "HME 体系 DN 排序（²³Na NMR，Fig. 3B3；正文只给趋势）",
      "测量体系": "测的是含 1.0 M LiTFSI 的溶液（电池电解液另加 2 wt% LiNO3）",
      "数值": {
        "D0": 2,
        "H40": 1
      },
      "方向依据": "higher",
      "原句": "As the WSS content increases, the DN values initially reduce slowly (stage I in Figure 3B1−B3) until the WSS content reaches ca. 20% and then decreases sharply thereafter (stage II)",
      "证据核对": {
        "状态": "原句定位通过",
        "原句": "As the WSS content increases, the DN values initially reduce slowly (stage I in Figure 3B1−B3) until the WSS content reaches ca. 20% and then decreases sharply thereafter (stage II)",
        "定位": [
          {
            "证据编号": "M0093",
            "部分": "main",
            "页": 6,
            "完整句": "As the WSS content increases, the DN values initially reduce slowly (stage I in Figure 3B1−B3) until the WSS content reaches ca. 20% and then decreases sharply thereafter (stage II)."
          }
        ]
      },
      "备注": ""
    }
  ],
  "测试": [
    {
      "编号": "C1",
      "名称": "扣式恒流（600 µm Li、4.0 mg/cm²、45 µL、0.1C）",
      "电池": "扣式 2032",
      "硫载量": "4.0",
      "E/S": "未报告",
      "E/S单位": "µL/mg",
      "锂厚": "600",
      "倍率": "0.1",
      "倍率备注": "曲线取第 2 圈；GITT 先 0.05C 活化 2 圈",
      "1C定义": "1672",
      "化成": "未独立核对",
      "温度": "未报告",
      "LiNO₃": "见各配方，测试覆盖关系待核",
      "条件原句": "The Li‒S coin cells for galvanostatic tests were assembled in standard 2032-coin cells with 600 μm thick Li anodes (16.0 mm in diameter), S/C cathodes with sulfur loading of 4.0 mgS cm−2 (13.0 mm in diameter), PP or TiN separators (19.0 mm in diameter), and 45 μL DIPS/DIPE/HME electrolyte … galvanostatically cycling at 0.1 C (1 C = 1672 mA g−1)",
      "配方": [
        "P40",
        "D0",
        "E40",
        "H40",
        "E20"
      ],
      "结果": [
        {
          "编号": "R001",
          "指标": "库仑效率",
          "取值点": "稳定态（第 2 圈）",
          "比较A": "P40",
          "比较B": "D0",
          "数值": {
            "P40": "~99",
            "D0": "~91"
          },
          "单位": "%",
          "原句": "As the WSS content increases from 0 to 40%, the CE rises from ca. 91% to 99%, suggesting mitigated anodic side reactions",
          "证据核对": {
            "状态": "原句定位通过",
            "原句": "As the WSS content increases from 0 to 40%, the CE rises from ca. 91% to 99%, suggesting mitigated anodic side reactions",
            "定位": [
              {
                "证据编号": "M0036",
                "部分": "main",
                "页": 3,
                "完整句": "Note that the polarization contribution of the anode is small enough to be ignored at a small rate of 0.1 C based on previous reports.51 As the WSS content increases from 0 to 40%, the CE rises from ca. 91% to 99%, suggesting mitigated anodic side reactions."
              }
            ]
          },
          "方向": "变好",
          "判定依据": "沿用旧定性判断，语义待核",
          "旧方向": "A更好",
          "位置": "Fig. 1C1；p3",
          "备注": "正文 91%→99% 是对 DIPS、DIPE、HME 三体系的概括，各体系精确值只在图上",
          "记录来源": "沿用既有提取，非本轮盲提"
        },
        {
          "编号": "R002",
          "指标": "库仑效率",
          "取值点": "稳定态（第 2 圈）",
          "比较A": "E40",
          "比较B": "D0",
          "数值": {
            "E40": "~99",
            "D0": "~91"
          },
          "单位": "%",
          "原句": "As the WSS content increases from 0 to 40%, the CE rises from ca. 91% to 99%, suggesting mitigated anodic side reactions",
          "证据核对": {
            "状态": "原句定位通过",
            "原句": "As the WSS content increases from 0 to 40%, the CE rises from ca. 91% to 99%, suggesting mitigated anodic side reactions",
            "定位": [
              {
                "证据编号": "M0036",
                "部分": "main",
                "页": 3,
                "完整句": "Note that the polarization contribution of the anode is small enough to be ignored at a small rate of 0.1 C based on previous reports.51 As the WSS content increases from 0 to 40%, the CE rises from ca. 91% to 99%, suggesting mitigated anodic side reactions."
              }
            ]
          },
          "方向": "变好",
          "判定依据": "沿用旧定性判断，语义待核",
          "旧方向": "A更好",
          "位置": "Fig. 1C2；p3",
          "备注": "同上，三体系概括值",
          "记录来源": "沿用既有提取，非本轮盲提"
        },
        {
          "编号": "R003",
          "指标": "库仑效率",
          "取值点": "稳定态（第 2 圈）",
          "比较A": "H40",
          "比较B": "D0",
          "数值": {
            "H40": "~99",
            "D0": "~91"
          },
          "单位": "%",
          "原句": "As the WSS content increases from 0 to 40%, the CE rises from ca. 91% to 99%, suggesting mitigated anodic side reactions",
          "证据核对": {
            "状态": "原句定位通过",
            "原句": "As the WSS content increases from 0 to 40%, the CE rises from ca. 91% to 99%, suggesting mitigated anodic side reactions",
            "定位": [
              {
                "证据编号": "M0036",
                "部分": "main",
                "页": 3,
                "完整句": "Note that the polarization contribution of the anode is small enough to be ignored at a small rate of 0.1 C based on previous reports.51 As the WSS content increases from 0 to 40%, the CE rises from ca. 91% to 99%, suggesting mitigated anodic side reactions."
              }
            ]
          },
          "方向": "变好",
          "判定依据": "沿用旧定性判断，语义待核",
          "旧方向": "A更好",
          "位置": "Fig. 1C3；p3",
          "备注": "同上，三体系概括值",
          "记录来源": "沿用既有提取，非本轮盲提"
        },
        {
          "编号": "R004",
          "指标": "过电位或动力学",
          "取值点": "两平台之间最低电压",
          "比较A": "P40",
          "比较B": "D0",
          "数值": {
            "P40": "<1.80",
            "D0": "~2.05"
          },
          "单位": "V（放电最低电压，越高越好）",
          "原句": "On the contrary, the UDis‑lowest drops from ca. 2.05 V to below 1.80 V, illustrating unfavorable cathodic redox kinetics",
          "证据核对": {
            "状态": "原句定位通过",
            "原句": "On the contrary, the UDis‑lowest drops from ca. 2.05 V to below 1.80 V, illustrating unfavorable cathodic redox kinetics",
            "定位": [
              {
                "证据编号": "M0037",
                "部分": "main",
                "页": 3,
                "完整句": "On the contrary, the UDis‐lowest drops from ca. 2.05 V to below 1.80 V, illustrating unfavorable cathodic redox kinetics."
              }
            ]
          },
          "方向": "变坏",
          "判定依据": "沿用旧定性判断，语义待核",
          "旧方向": "A更差",
          "位置": "Fig. 1C1；p3",
          "备注": "与同组 CE 行方向相反：弱溶剂化 CE 好、动力学差",
          "记录来源": "沿用既有提取，非本轮盲提"
        },
        {
          "编号": "R005",
          "指标": "过电位或动力学",
          "取值点": "两平台之间最低电压",
          "比较A": "E40",
          "比较B": "D0",
          "数值": {
            "E40": "<1.80",
            "D0": "~2.05"
          },
          "单位": "V（放电最低电压，越高越好）",
          "原句": "On the contrary, the UDis‑lowest drops from ca. 2.05 V to below 1.80 V, illustrating unfavorable cathodic redox kinetics",
          "证据核对": {
            "状态": "原句定位通过",
            "原句": "On the contrary, the UDis‑lowest drops from ca. 2.05 V to below 1.80 V, illustrating unfavorable cathodic redox kinetics",
            "定位": [
              {
                "证据编号": "M0037",
                "部分": "main",
                "页": 3,
                "完整句": "On the contrary, the UDis‐lowest drops from ca. 2.05 V to below 1.80 V, illustrating unfavorable cathodic redox kinetics."
              }
            ]
          },
          "方向": "变坏",
          "判定依据": "沿用旧定性判断，语义待核",
          "旧方向": "A更差",
          "位置": "Fig. 1C2；p3",
          "备注": "",
          "记录来源": "沿用既有提取，非本轮盲提"
        },
        {
          "编号": "R006",
          "指标": "过电位或动力学",
          "取值点": "两平台之间最低电压",
          "比较A": "H40",
          "比较B": "D0",
          "数值": {
            "H40": "<1.80",
            "D0": "~2.05"
          },
          "单位": "V（放电最低电压，越高越好）",
          "原句": "On the contrary, the UDis‑lowest drops from ca. 2.05 V to below 1.80 V, illustrating unfavorable cathodic redox kinetics",
          "证据核对": {
            "状态": "原句定位通过",
            "原句": "On the contrary, the UDis‑lowest drops from ca. 2.05 V to below 1.80 V, illustrating unfavorable cathodic redox kinetics",
            "定位": [
              {
                "证据编号": "M0037",
                "部分": "main",
                "页": 3,
                "完整句": "On the contrary, the UDis‐lowest drops from ca. 2.05 V to below 1.80 V, illustrating unfavorable cathodic redox kinetics."
              }
            ]
          },
          "方向": "变坏",
          "判定依据": "沿用旧定性判断，语义待核",
          "旧方向": "A更差",
          "位置": "Fig. 1C3；p3",
          "备注": "",
          "记录来源": "沿用既有提取，非本轮盲提"
        },
        {
          "编号": "R007",
          "指标": "过电位或动力学",
          "取值点": "最大极化点（两平台之间）",
          "比较A": "E20",
          "比较B": "D0",
          "数值": {
            "E20": 50.1,
            "D0": 22.8
          },
          "单位": "mV（活化极化 ηact）",
          "原句": "ηact increases by 1.2 times from 22.8 to 50.1 mV as the DIPE content rises from 0 to 20%",
          "证据核对": {
            "状态": "原句定位通过",
            "原句": "ηact increases by 1.2 times from 22.8 to 50.1 mV as the DIPE content rises from 0 to 20%",
            "定位": [
              {
                "证据编号": "M0080",
                "部分": "main",
                "页": 6,
                "完整句": "as an example, ηact increases by 1.2 times from 22.8 to 50.1 mV as the DIPE content rises from 0 to 20%."
              }
            ]
          },
          "方向": "不判",
          "判定依据": "旧指标混合含义，须拆分后判断",
          "旧方向": "A更差",
          "位置": "Fig. 2D；p4–6",
          "备注": "",
          "记录来源": "沿用既有提取，非本轮盲提"
        },
        {
          "编号": "R008",
          "指标": "过电位或动力学",
          "取值点": "最大极化点（两平台之间）",
          "比较A": "E40",
          "比较B": "D0",
          "数值": {
            "E40": 314,
            "D0": 22.8
          },
          "单位": "mV（活化极化 ηact）",
          "原句": "The ηact then surges by 13 times to 314 mV when the DIPE content increases from 0 to 40%",
          "证据核对": {
            "状态": "原句定位通过",
            "原句": "The ηact then surges by 13 times to 314 mV when the DIPE content increases from 0 to 40%",
            "定位": [
              {
                "证据编号": "M0081",
                "部分": "main",
                "页": 6,
                "完整句": "The ηact then surges by 13 times to 314 mV when the DIPE content increases from 0 to 40%."
              }
            ]
          },
          "方向": "不判",
          "判定依据": "旧指标混合含义，须拆分后判断",
          "旧方向": "A更差",
          "位置": "Fig. 2D；p4–6",
          "备注": "",
          "记录来源": "沿用既有提取，非本轮盲提"
        },
        {
          "编号": "R009",
          "指标": "过电位或动力学",
          "取值点": "最大极化点（两平台之间）",
          "比较A": "E40",
          "比较B": "E20",
          "数值": {
            "E40": 314,
            "E20": 50.1
          },
          "单位": "mV（活化极化 ηact）",
          "原句": "ηact increases by 1.2 times from 22.8 to 50.1 mV as the DIPE content rises from 0 to 20%. The ηact then surges by 13 times to 314 mV when the DIPE content increases from 0 to 40%",
          "证据核对": {
            "状态": "原句定位通过",
            "原句": "ηact increases by 1.2 times from 22.8 to 50.1 mV as the DIPE content rises from 0 to 20%. The ηact then surges by 13 times to 314 mV when the DIPE content increases from 0 to 40%",
            "定位": [
              {
                "证据编号": "M0080–M0081",
                "部分": "main",
                "页": 6,
                "完整句": "as an example, ηact increases by 1.2 times from 22.8 to 50.1 mV as the DIPE content rises from 0 to 20%. The ηact then surges by 13 times to 314 mV when the DIPE content increases from 0 to 40%."
              }
            ]
          },
          "方向": "不判",
          "判定依据": "旧指标混合含义，须拆分后判断",
          "旧方向": "A更差",
          "位置": "Fig. 2D；p4–6",
          "备注": "",
          "记录来源": "沿用既有提取，非本轮盲提"
        }
      ],
      "状态": "旧条件组；按 v4 测试定义拆分尚待复核",
      "证据核对": {
        "状态": "原句定位通过",
        "原句": "The Li‒S coin cells for galvanostatic tests were assembled in standard 2032-coin cells with 600 μm thick Li anodes (16.0 mm in diameter), S/C cathodes with sulfur loading of 4.0 mgS cm−2 (13.0 mm in diameter), PP or TiN separators (19.0 mm in diameter), and 45 μL DIPS/DIPE/HME electrolyte … galvanostatically cycling at 0.1 C (1 C = 1672 mA g−1)",
        "定位": [
          {
            "证据编号": "S0049",
            "部分": "si",
            "页": 6,
            "完整句": "The Li‒S coin cells for galvanostatic tests were assembled in standard 2032-coin cells with 600 μm thick Li anodes (16.0 mm in diameter), S/C cathodes with sulfur loading of 4.0 mgS cm−2 (13.0 mm in diameter), PP or TiN separators (19.0 mm in diameter), and 45 μL DIPS/DIPE/HME electrolyte."
          },
          {
            "证据编号": "S0050",
            "部分": "si",
            "页": 6,
            "完整句": "For the galvanostatic charge‒ discharge tests, the cells were galvanostatically cycling at 0.1 C (1 C = 1672 mA g−1) between 1.7 and 2.6 V on a LAND multichannel battery cycler."
          }
        ]
      }
    },
    {
      "编号": "C2",
      "名称": "Li2S6 对称电池（CNT 电极，1.0 M[S] Li2S6，40 µL，室温，EIS/DRT）",
      "电池": "扣式对称",
      "硫载量": "未报告",
      "E/S": "未报告",
      "E/S单位": "µL/mg",
      "锂厚": "未报告",
      "倍率": "未报告",
      "倍率备注": "开路 EIS",
      "1C定义": "未报告",
      "化成": "未独立核对",
      "温度": "25",
      "LiNO₃": "见各配方，测试覆盖关系待核",
      "条件原句": "two identical CNT-coated Al foil electrodes were assembled in a standard 2032-coin cell with a piece of PP separator (19.0 mm in diameter) and 40 μL Li2S6-added DIPS/DIPE/HME solutions",
      "配方": [
        "P40",
        "D0"
      ],
      "结果": [
        {
          "编号": "R010",
          "指标": "阻抗",
          "取值点": "开路，室温",
          "比较A": "P40",
          "比较B": "D0",
          "数值": {
            "P40": 248,
            "D0": 93.4
          },
          "单位": "Ω（Rct，DRT 反应区）",
          "原句": "the Rct increases with reduced ESP (e.g., from 93.4 to 248 Ω as the DIPS content increases from 0 to 40% at room temperature",
          "证据核对": {
            "状态": "原句定位通过",
            "原句": "the Rct increases with reduced ESP (e.g., from 93.4 to 248 Ω as the DIPS content increases from 0 to 40% at room temperature",
            "定位": [
              {
                "证据编号": "M0145",
                "部分": "main",
                "页": 8,
                "完整句": "As expected, the Rct increases with reduced ESP (e.g., from 93.4 to 248 Ω as the DIPS content increases from 0 to 40% at room temperature, Figure S37)."
              }
            ]
          },
          "方向": "变坏",
          "判定依据": "程序比较同项数值",
          "旧方向": "A更差",
          "位置": "Fig. S37；p8",
          "备注": "",
          "记录来源": "沿用既有提取，非本轮盲提"
        }
      ],
      "状态": "旧条件组；按 v4 测试定义拆分尚待复核",
      "证据核对": {
        "状态": "原句定位通过",
        "原句": "two identical CNT-coated Al foil electrodes were assembled in a standard 2032-coin cell with a piece of PP separator (19.0 mm in diameter) and 40 μL Li2S6-added DIPS/DIPE/HME solutions",
        "定位": [
          {
            "证据编号": "S0026",
            "部分": "si",
            "页": 4,
            "完整句": "To construct Li2S6 symmetric cells, two identical CNT-coated Al foil electrodes were assembled in a standard 2032-coin cell with a piece of PP separator (19.0 mm in diameter) and 40 μL Li2S6-added DIPS/DIPE/HME solutions."
          }
        ]
      }
    }
  ],
  "机制": [
    {
      "编号": "M001",
      "A": "P40",
      "B": "D0",
      "概括": "负极副反应减轻",
      "原句": "Note that the polarization contribution of the anode is small enough to be ignored at a small rate of 0.1 C based on previous reports.51 As the WSS content increases from 0 to 40%, the CE rises from ca. 91% to 99%, suggesting mitigated anodic side reactions.",
      "原始摘句": "suggesting mitigated anodic side reactions",
      "证据核对": {
        "状态": "原句定位通过",
        "原句": "suggesting mitigated anodic side reactions",
        "定位": [
          {
            "证据编号": "M0036",
            "部分": "main",
            "页": 3,
            "完整句": "Note that the polarization contribution of the anode is small enough to be ignored at a small rate of 0.1 C based on previous reports.51 As the WSS content increases from 0 to 40%, the CE rises from ca. 91% to 99%, suggesting mitigated anodic side reactions."
          }
        ]
      },
      "来源": "本文推测（待语义复核）",
      "过程大类": [
        "正极反应",
        "负极锂"
      ],
      "落到": [
        {
          "测试": "C1",
          "表现": "库仑效率"
        }
      ],
      "记录来源": "旧归因回到原文扩成整句；待语义复核"
    },
    {
      "编号": "M002",
      "A": "P40",
      "B": "D0",
      "概括": "正极氧化还原动力学变差",
      "原句": "On the contrary, the UDis‐lowest drops from ca. 2.05 V to below 1.80 V, illustrating unfavorable cathodic redox kinetics.",
      "原始摘句": "illustrating unfavorable cathodic redox kinetics",
      "证据核对": {
        "状态": "原句定位通过",
        "原句": "illustrating unfavorable cathodic redox kinetics",
        "定位": [
          {
            "证据编号": "M0037",
            "部分": "main",
            "页": 3,
            "完整句": "On the contrary, the UDis‐lowest drops from ca. 2.05 V to below 1.80 V, illustrating unfavorable cathodic redox kinetics."
          }
        ]
      },
      "来源": "来源待语义复核",
      "过程大类": [
        "正极反应"
      ],
      "落到": [
        {
          "测试": "C1",
          "表现": "过电位或动力学"
        }
      ],
      "记录来源": "旧归因回到原文扩成整句；待语义复核"
    },
    {
      "编号": "M003",
      "A": "E40",
      "B": "D0",
      "概括": "WSS 进入多硫化物内层溶剂化壳后电荷转移急剧变慢",
      "原句": "Once the WSS directly coordinates with LiPSs, the LiPS charge-transfer kinetics deteriorate dramatically, with a rapid increase in activation polarization.",
      "原始摘句": "Once the WSS directly coordinates with LiPSs, the LiPS charge-transfer kinetics deteriorate dramatically, with a rapid increase in activation polarization",
      "证据核对": {
        "状态": "原句定位通过",
        "原句": "Once the WSS directly coordinates with LiPSs, the LiPS charge-transfer kinetics deteriorate dramatically, with a rapid increase in activation polarization",
        "定位": [
          {
            "证据编号": "M0006",
            "部分": "main",
            "页": 1,
            "完整句": "Once the WSS directly coordinates with LiPSs, the LiPS charge-transfer kinetics deteriorate dramatically, with a rapid increase in activation polarization."
          }
        ]
      },
      "来源": "来源待语义复核",
      "过程大类": [
        "正极反应"
      ],
      "落到": [
        {
          "测试": "C1",
          "表现": "过电位或动力学"
        }
      ],
      "记录来源": "旧归因回到原文扩成整句；待语义复核"
    }
  ],
  "设计主张": [],
  "缺口": [
    "配方组分与梯度档位尚需按全文完整补提",
    "旧条件组未完全按 v4 拆成同条件测试",
    "机制与来源标签尚需语义复核",
    "未进行本轮独立读图"
  ],
  "原始参考文件": "output\\第一阶段_证据表\\json\\S18.json",
  "SI文本状态": "存在",
  "本轮GPT机制": [
    {
      "编号": "G01",
      "证据编号": "M0003",
      "概括": "降低多硫化物溶剂化能力减轻负极腐蚀，同时延缓正极反应动力学。",
      "原句": "Weakening the electrolyte solvating power (ESP) for LiPSs effectively mitigates anodic corrosion but inevitably retards cathodic reaction kinetics.",
      "部分": "main",
      "页": 1,
      "来源": "本文结论",
      "过程大类": [
        "负极锂",
        "正极反应"
      ],
      "记录来源": "本轮 GPT 阅读原文候选句后补提；用户未逐项确认",
      "比较范围": "原句所指体系；未强行指定 A/B",
      "落到": []
    },
    {
      "编号": "G02",
      "证据编号": "M0167",
      "概括": "较高弱溶剂化溶剂含量可能通过抑制负极副反应延寿，但过大的正极活化极化导致快速正极失效。",
      "原句": "The WSEs with higher WSS contents and lower ESP potentially enhance the cycling life of Li−S batteries by inhibiting the anodic parasitic reactions, while the unbearable enlarged cathodic ηact induces rapid cathode failure.",
      "部分": "main",
      "页": 8,
      "来源": "本文推测",
      "过程大类": [
        "负极锂",
        "正极反应"
      ],
      "记录来源": "本轮 GPT 阅读原文候选句后补提；用户未逐项确认",
      "比较范围": "原句所指体系；未强行指定 A/B",
      "落到": []
    },
    {
      "编号": "G03",
      "证据编号": "M0192",
      "概括": "电催化剂缓解弱溶剂化电解液中的快速正极失效而延寿；无催化剂时极化迅速增大并损失容量。",
      "原句": "(Figures S57−S58), where the cells with electrocatalysts are endowed with prolonged cycling lifespan due to the mitigation of rapid cathodic failure in WSEs, while the cells without electrocatalysts suffer from a rapid polarization increase and capacity loss.",
      "部分": "main",
      "页": 10,
      "来源": "本文结论",
      "过程大类": [
        "正极反应"
      ],
      "记录来源": "本轮 GPT 阅读原文候选句后补提；用户未逐项确认",
      "比较范围": "原句所指体系；未强行指定 A/B",
      "落到": []
    }
  ]
}

File: output/GPT_v4_调试集53篇_2026-10-24/v4_records/S19.json
{
  "文献编号": "S19",
  "DOI": "10.1021/acsenergylett.5c00974",
  "文献": "Practical Lithium-Sulfur Batteries Enabled by a Six-Membered Cyclic Urea Solvent",
  "全文缓存": "10.1021_acsenergylett.5c00974",
  "格式": "v4迁移与补提",
  "提取来源": "既有 Claude 开发材料迁移；GPT 原文核对和补提；非独立提取",
  "对照": null,
  "对照类型": "待确认",
  "配方": [
    {
      "代号": "PDD",
      "作者原名": "E-PDD",
      "组分": [
        {
          "名称": "DOL",
          "角色": "角色待原文确认",
          "用量": null,
          "单位": "",
          "备注": "其余用量和比例见配方原文；未自动分配混合比例"
        },
        {
          "名称": "DME",
          "角色": "角色待原文确认",
          "用量": null,
          "单位": "",
          "备注": "其余用量和比例见配方原文；未自动分配混合比例"
        },
        {
          "名称": "LiTFSI",
          "角色": "盐",
          "用量": "1",
          "单位": "M",
          "备注": "其余用量和比例见配方原文；未自动分配混合比例"
        }
      ],
      "配方原文记载": "solvent:DMPU/DOL/DME 2:4:4 v/v；salt:1 M LiTFSI；diluent:无；lino3:0.4 M；additive:无",
      "原句": "using different electrolytes of 1 M LiTFSI + 0.4 M LiNO3 in PDD, EDD, and DD (denoted as E-PDD, E-EDD, and E-DD, respectively)",
      "证据核对": {
        "状态": "原句定位通过",
        "原句": "using different electrolytes of 1 M LiTFSI + 0.4 M LiNO3 in PDD, EDD, and DD (denoted as E-PDD, E-EDD, and E-DD, respectively)",
        "定位": [
          {
            "证据编号": "M0081",
            "部分": "main",
            "页": 5,
            "完整句": "As shown in Figures 4a and S10, at a current density of 1 mA cm−1 with a capacity of 1 mAh cm−1, using different electrolytes of 1 M LiTFSI + 0.4 M LiNO3 in PDD, EDD, and DD (denoted as E-PDD, E-EDD, and E-DD, respectively), Li||Li cells exhibit a smooth and low overpotential during the initial 800 h."
          }
        ]
      },
      "状态": "沿用已有配方；组分角色及比例未完整核实"
    },
    {
      "代号": "EDD",
      "作者原名": "E-EDD",
      "组分": [
        {
          "名称": "DME",
          "角色": "角色待原文确认",
          "用量": null,
          "单位": "",
          "备注": "其余用量和比例见配方原文；未自动分配混合比例"
        },
        {
          "名称": "DOL",
          "角色": "角色待原文确认",
          "用量": null,
          "单位": "",
          "备注": "其余用量和比例见配方原文；未自动分配混合比例"
        },
        {
          "名称": "LiTFSI",
          "角色": "盐",
          "用量": "1",
          "单位": "M",
          "备注": "其余用量和比例见配方原文；未自动分配混合比例"
        }
      ],
      "配方原文记载": "solvent:DMEU/DOL/DME 2:4:4 v/v；salt:1 M LiTFSI；diluent:无；lino3:0.4 M；additive:无",
      "原句": "DMEU/DOL/DME (2:4:4 by vol., denoted as EDD) and DMPU/DOL/DME (2:4:4 by vol., denoted as PDD)",
      "证据核对": {
        "状态": "原句定位通过",
        "原句": "DMEU/DOL/DME (2:4:4 by vol., denoted as EDD) and DMPU/DOL/DME (2:4:4 by vol., denoted as PDD)",
        "定位": [
          {
            "证据编号": "M0042",
            "部分": "main",
            "页": 3,
            "完整句": "It has been demonstrated that solvents with high DN will facilitate the dissociation and disproportionation reaction of LiPSs.37 As shown in Figures 2c and S3a-b, the Li2S6 is highly soluble in both DMEU/DOL/DME (2:4:4 by vol., denoted as EDD) and DMPU/DOL/DME (2:4:4 by vol., denoted as PDD), of which the 0.5 mM and 20 mM solutions show distinct light-blue and navy-blue color, respectively, indicating the existence of S3 •−species from the additional disproportionation reaction pathway of LiPSs, which is consistent with other reported high DN solvents.31 In sharp contrast, the 20 mM LiPSs solution in DD appears to be turbid with dark-yellow color, indicating poor solubility of LiPSs with nondissociated Sx 2−anions (Figures 2c and S3c)."
          }
        ]
      },
      "状态": "沿用已有配方；组分角色及比例未完整核实"
    },
    {
      "代号": "DD",
      "作者原名": "E-DD",
      "组分": [
        {
          "名称": "DOL",
          "角色": "角色待原文确认",
          "用量": null,
          "单位": "",
          "备注": "其余用量和比例见配方原文；未自动分配混合比例"
        },
        {
          "名称": "DME",
          "角色": "角色待原文确认",
          "用量": null,
          "单位": "",
          "备注": "其余用量和比例见配方原文；未自动分配混合比例"
        },
        {
          "名称": "LiTFSI",
          "角色": "盐",
          "用量": "1",
          "单位": "M",
          "备注": "其余用量和比例见配方原文；未自动分配混合比例"
        }
      ],
      "配方原文记载": "solvent:DOL/DME（比例未写）；salt:1 M LiTFSI；diluent:无；lino3:0.4 M；additive:无",
      "原句": "DOL, which are the representative ether-based solvents with moderately solvating ability for LiPSs",
      "证据核对": {
        "状态": "原句定位通过",
        "原句": "DOL, which are the representative ether-based solvents with moderately solvating ability for LiPSs",
        "定位": [
          {
            "证据编号": "M0007",
            "部分": "main",
            "页": 1,
            "完整句": "Usually, the solvation structure of LiPSs are composed of polysulfide anions and Li+ through the ion−ion interaction,24 which are further surrounded by the solvents via ion−dipole interactions that results in a solvent shell.25 For instance, 1,2-dimethoxyethane (DME) and 1,3- dioxolane (DOL), which are the representative ether-based solvents with moderately solvating ability for LiPSs, exhibit low solubility for LiPSs."
          }
        ]
      },
      "状态": "沿用已有配方；组分角色及比例未完整核实"
    }
  ],
  "梯度": [],
  "性质": [
    {
      "性质": "Li⁺ 溶剂化（溶剂给体数）",
      "测法": "溶剂 DN（文献值，本文引用），按体积分数加权",
      "测量体系": "文献溶剂 DN 按体积加权的配方代理",
      "数值": {
        "PDD": 21.8,
        "EDD": 20.8,
        "DD": 18.75
      },
      "方向依据": "higher",
      "原句": "the DMPU has a high DN of 34.0 kcal mol−1 … DOL (DN: 17.5 kcal mol−1, μ: 1.19 D) and DME (DN: 20.0 kcal mol−1, μ: 1.72 D) … DMEU, a cyclic solvent with a high DN of 29.0 kcal mol−1",
      "证据核对": {
        "状态": "原句定位通过",
        "原句": "the DMPU has a high DN of 34.0 kcal mol−1 … DOL (DN: 17.5 kcal mol−1, μ: 1.19 D) and DME (DN: 20.0 kcal mol−1, μ: 1.72 D) … DMEU, a cyclic solvent with a high DN of 29.0 kcal mol−1",
        "定位": [
          {
            "证据编号": "M0014",
            "部分": "main",
            "页": 2,
            "完整句": "As illustrated in Figure 1 and Table S2, the DMPU has a high DN of 34.0 kcal mol−1 and a dipole moment (μ) of 4.23 D, which is much higher than that of conventional ether solvents (DME and DOL) and the five-membered cyclic urea (N, N′-dimethylethyleneurea, DMEU)."
          },
          {
            "证据编号": "M0021",
            "部分": "main",
            "页": 2,
            "完整句": "This was ascribed to the weak electron donicity and low dipole moment (μ) of DOL (DN: 17.5 kcal mol−1, μ: 1.19 D) and DME (DN: 20.0 kcal mol−1, μ: 1.72 D), which exhibits moderately solvating ability with LiPSs, resulting in low solubility of LiPSs and sluggish S redox kinetics with unfavorable 2D Li2S deposition (Figures 1a and S1)."
          },
          {
            "证据编号": "M0030",
            "部分": "main",
            "页": 3,
            "完整句": "DMEU, a cyclic solvent with a high DN of 29.0 kcal mol−1 and a high μ of 4.09 D, can significantly enhance the solvation of LiPSs and trigger the S3 •−-based conversion pathway with 3D Li2S deposition morphology (Figure 1b)."
          }
        ]
      },
      "备注": ""
    },
    {
      "性质": "多硫化物溶解行为",
      "测法": "Li2S6 溶液外观（定性：20 mM 是否澄清）",
      "测量体系": "混合溶剂中的 Li2S6（不含 LiTFSI、LiNO₃），按溶剂映射到电池电解液",
      "数值": {
        "PDD": 2,
        "EDD": 2,
        "DD": 1
      },
      "方向依据": "higher",
      "原句": "the 20 mM LiPSs solution in DD appears to be turbid with dark-yellow color, indicating poor solubility of LiPSs",
      "证据核对": {
        "状态": "原句定位通过",
        "原句": "the 20 mM LiPSs solution in DD appears to be turbid with dark-yellow color, indicating poor solubility of LiPSs",
        "定位": [
          {
            "证据编号": "M0042",
            "部分": "main",
            "页": 3,
            "完整句": "It has been demonstrated that solvents with high DN will facilitate the dissociation and disproportionation reaction of LiPSs.37 As shown in Figures 2c and S3a-b, the Li2S6 is highly soluble in both DMEU/DOL/DME (2:4:4 by vol., denoted as EDD) and DMPU/DOL/DME (2:4:4 by vol., denoted as PDD), of which the 0.5 mM and 20 mM solutions show distinct light-blue and navy-blue color, respectively, indicating the existence of S3 •−species from the additional disproportionation reaction pathway of LiPSs, which is consistent with other reported high DN solvents.31 In sharp contrast, the 20 mM LiPSs solution in DD appears to be turbid with dark-yellow color, indicating poor solubility of LiPSs with nondissociated Sx 2−anions (Figures 2c and S3c)."
          }
        ]
      },
      "备注": ""
    },
    {
      "性质": "Li⁺ 溶剂化环境",
      "测法": "⁷Li NMR 化学位移（0.1 M Li2S6 溶于混合溶剂，外标 0.2 M LiCl/DMSO-d6；正文只给方向）",
      "测量体系": "0.1 M Li2S6 混合溶剂体系（不含 LiTFSI、LiNO₃）中作者解释的 Li⁺ 配位方向；加盐后的电池电解液是否同序未验证",
      "数值": {
        "PDD": 2,
        "EDD": 1
      },
      "方向依据": "higher",
      "原句": "Compared with the 0.1 M Li2S6 in EDD (denoted as Li2S6-EDD), the upfield shift of 0.1 M Li2S6 in PDD (denoted as Li2S6−PDD) is remarkable (Figure 2f) … This result confirms the stronger coordination of Li+ with DMPU than that with DMEU",
      "证据核对": {
        "状态": "原句定位通过",
        "原句": "Compared with the 0.1 M Li2S6 in EDD (denoted as Li2S6-EDD), the upfield shift of 0.1 M Li2S6 in PDD (denoted as Li2S6−PDD) is remarkable (Figure 2f) … This result confirms the stronger coordination of Li+ with DMPU than that with DMEU",
        "定位": [
          {
            "证据编号": "M0062",
            "部分": "main",
            "页": 4,
            "完整句": "Compared with the 0.1 M Li2S6 in EDD (denoted as Li2S6-EDD), the upfield shift of 0.1 M Li2S6 in PDD (denoted as Li2S6−PDD) is remarkable (Figure 2f) with 0.2 M LiCl in DMSO-d6."
          },
          {
            "证据编号": "M0063",
            "部分": "main",
            "页": 4,
            "完整句": "This result confirms the stronger coordination of Li+ with DMPU than that with DMEU, meaning that DMPU is preferentially occupied in the inner-solvation shell of Li2S6."
          }
        ]
      },
      "备注": ""
    }
  ],
  "测试": [
    {
      "编号": "C1",
      "名称": "Li‖Li2S6 扣式（溶液正极，碳布）",
      "电池": "扣式 2032",
      "硫载量": "1.4",
      "E/S": "19",
      "E/S单位": "µL/mg",
      "锂厚": "未报告",
      "倍率": "0.1",
      "倍率备注": "",
      "1C定义": "1675",
      "化成": "未独立核对",
      "温度": "未报告",
      "LiNO₃": "见各配方，测试覆盖关系待核",
      "条件原句": "Li||Li2S6 coin cell was assembled with an electrolyte and sulfur (E/S) ratio of 19 μL mgs−1 … The active mass loading of Li2S6 cathode was controlled at ~1.4 mgs cm−2 … Li-metal anode (LMA) was treated by a pre-protection method to form artificial solid- electrolyte interphases (SEI)",
      "配方": [
        "PDD",
        "DD",
        "EDD"
      ],
      "结果": [
        {
          "编号": "R001",
          "指标": "首圈容量",
          "取值点": "0.1C 首次放电",
          "比较A": "PDD",
          "比较B": "DD",
          "数值": {
            "PDD": 1403,
            "DD": 964
          },
          "单位": "mAh/g",
          "原句": "the cell using E-PDD exhibits an extremely high initial discharge capacity of 1403 mAh g−1 at 0.1 C, corresponding to a high S utilization of 83.8%, which is much higher than that using E-EDD (1164 mAh g−1) and E-DD (964 mAh g−1)",
          "证据核对": {
            "状态": "原句定位通过",
            "原句": "the cell using E-PDD exhibits an extremely high initial discharge capacity of 1403 mAh g−1 at 0.1 C, corresponding to a high S utilization of 83.8%, which is much higher than that using E-EDD (1164 mAh g−1) and E-DD (964 mAh g−1)",
            "定位": [
              {
                "证据编号": "M0094",
                "部分": "main",
                "页": 5,
                "完整句": "As shown in Figures 5a-b, the cell using E-PDD exhibits an extremely high initial discharge capacity of 1403 mAh g−1 at 0.1 C, corresponding to a high S utilization of 83.8%, which is much higher than that using E-EDD (1164 mAh g−1) and E-DD (964 mAh g−1)."
              }
            ]
          },
          "方向": "变好",
          "判定依据": "程序比较同项数值",
          "旧方向": "A更好",
          "位置": "Fig. 5a–b；p5",
          "备注": "",
          "记录来源": "沿用既有提取，非本轮盲提"
        },
        {
          "编号": "R002",
          "指标": "首圈容量",
          "取值点": "0.1C 首次放电",
          "比较A": "EDD",
          "比较B": "DD",
          "数值": {
            "EDD": 1164,
            "DD": 964
          },
          "单位": "mAh/g",
          "原句": "which is much higher than that using E-EDD (1164 mAh g−1) and E-DD (964 mAh g−1)",
          "证据核对": {
            "状态": "原句定位通过",
            "原句": "which is much higher than that using E-EDD (1164 mAh g−1) and E-DD (964 mAh g−1)",
            "定位": [
              {
                "证据编号": "M0094",
                "部分": "main",
                "页": 5,
                "完整句": "As shown in Figures 5a-b, the cell using E-PDD exhibits an extremely high initial discharge capacity of 1403 mAh g−1 at 0.1 C, corresponding to a high S utilization of 83.8%, which is much higher than that using E-EDD (1164 mAh g−1) and E-DD (964 mAh g−1)."
              }
            ]
          },
          "方向": "变好",
          "判定依据": "程序比较同项数值",
          "旧方向": "A更好",
          "位置": "Fig. 5a–b；p5",
          "备注": "",
          "记录来源": "沿用既有提取，非本轮盲提"
        },
        {
          "编号": "R003",
          "指标": "循环保持率或寿命",
          "取值点": "寿命",
          "比较A": "PDD",
          "比较B": "DD",
          "数值": {
            "PDD": "135 圈保持 77%",
            "DD": "130 圈内失效"
          },
          "单位": "",
          "原句": "is still able to retain 1079 mAh g−1 (77% of the capacity retention) after 135 cycles … whereas both cells using E-EDD and E-DD fail within 130 cycles",
          "证据核对": {
            "状态": "原句定位通过",
            "原句": "is still able to retain 1079 mAh g−1 (77% of the capacity retention) after 135 cycles … whereas both cells using E-EDD and E-DD fail within 130 cycles",
            "定位": [
              {
                "证据编号": "M0095",
                "部分": "main",
                "页": 5,
                "完整句": "Furthermore, the cell with E-PDD is still able to retain 1079 mAh g−1 (77% of the capacity retention) after 135 cycles with low voltage polarization (Figure S23), whereas both cells using E-EDD and E-DD fail within 130 cycles due to a serious parasitic reaction between the solvent/LiPSs and LMAs."
              }
            ]
          },
          "方向": "不判",
          "判定依据": "取值点或测试条件不同",
          "旧方向": "A更好",
          "位置": "Fig. 5a；p5",
          "备注": "",
          "记录来源": "沿用既有提取，非本轮盲提"
        },
        {
          "编号": "R004",
          "指标": "倍率容量",
          "取值点": "1C",
          "比较A": "PDD",
          "比较B": "DD",
          "数值": {
            "PDD": 1004,
            "DD": null
          },
          "单位": "mAh/g",
          "原句": "high capacities of 1313, 1244, 1203, 1149, and 1004 mAh g−1 at rates of 0.1, 0.2, 0.3, 0.5, and 1 C, respectively, which are much higher than those using E-EDD and E-DD",
          "证据核对": {
            "状态": "原句定位通过",
            "原句": "high capacities of 1313, 1244, 1203, 1149, and 1004 mAh g−1 at rates of 0.1, 0.2, 0.3, 0.5, and 1 C, respectively, which are much higher than those using E-EDD and E-DD",
            "定位": [
              {
                "证据编号": "M0112",
                "部分": "main",
                "页": 6,
                "完整句": "The cell using the E-PDD electrolyte is able to deliver high capacities of 1313, 1244, 1203, 1149, and 1004 mAh g−1 at rates of 0.1, 0.2, 0.3, 0.5, and 1 C, respectively, which are much higher than those using E-EDD and E-DD, revealing its excellent rate capability."
              }
            ]
          },
          "方向": "变好",
          "判定依据": "沿用旧定性判断，语义待核",
          "旧方向": "A更好",
          "位置": "Fig. 5d；p5",
          "备注": "",
          "记录来源": "沿用既有提取，非本轮盲提"
        }
      ],
      "状态": "旧条件组；按 v4 测试定义拆分尚待复核",
      "证据核对": {
        "状态": "原句定位通过",
        "原句": "Li||Li2S6 coin cell was assembled with an electrolyte and sulfur (E/S) ratio of 19 μL mgs−1 … The active mass loading of Li2S6 cathode was controlled at ~1.4 mgs cm−2 … Li-metal anode (LMA) was treated by a pre-protection method to form artificial solid- electrolyte interphases (SEI)",
        "定位": [
          {
            "证据编号": "S0039",
            "部分": "si",
            "页": 5,
            "完整句": "The Tafel curve of Li||Li symmetrical cell was obtained by cyclic voltammetry (CV) test within a voltage range of −0.2 V ~ 0.2 V at a scan rate of 0.5 mV s−1.Li||Li2S6 coin cell was assembled with an electrolyte and sulfur (E/S) ratio of 19 μL mgs−1."
          },
          {
            "证据编号": "S0029",
            "部分": "si",
            "页": 4,
            "完整句": "The active mass loading of Li2S6 cathode was controlled at ~1.4 mgs cm−2."
          },
          {
            "证据编号": "S0035",
            "部分": "si",
            "页": 4,
            "完整句": "The active mass loading of CNT/S cathode was controlled at 2 ~ 9 mg cm–2. 1.6 Electrochemical measurements Li-metal anode (LMA) was treated by a pre-protection method to form artificial solidelectrolyte interphases (SEI) according to our previous work.1 Li||Li symmetric cell was Downloaded from pubs.​acs.​org/​aelccp/​article-supplement/​3757366/​pdf/​nz5c00974_si_002/​ by guest on 21 September 2026"
          }
        ]
      }
    },
    {
      "编号": "C3",
      "名称": "Li‖S 扣式（CNT/S，2.1 mg/cm²，E/S 12.8）",
      "电池": "扣式",
      "硫载量": "2.1",
      "E/S": "12.8",
      "E/S单位": "µL/mg",
      "锂厚": "未报告",
      "倍率": "未报告",
      "倍率备注": "倍率未写（Fig. S31）",
      "1C定义": "1675",
      "化成": "未独立核对",
      "温度": "未报告",
      "LiNO₃": "见各配方，测试覆盖关系待核",
      "条件原句": "with a S mass loading of 2.1 mg cm−2 and a low E/S ratio of 12.8",
      "配方": [
        "PDD",
        "DD"
      ],
      "结果": [
        {
          "编号": "R005",
          "指标": "指定圈数容量",
          "取值点": "第 100 圈",
          "比较A": "PDD",
          "比较B": "DD",
          "数值": {
            "PDD": 848,
            "DD": null
          },
          "单位": "mAh/g",
          "原句": "The cell using the E-PDD electrolyte delivers a high initial capacity of 1107 mAh g−1 and retains 848 mAh g−1 over 100 cycles, surpassing the cells using E-EDD and E-DD",
          "证据核对": {
            "状态": "原句定位通过",
            "原句": "The cell using the E-PDD electrolyte delivers a high initial capacity of 1107 mAh g−1 and retains 848 mAh g−1 over 100 cycles, surpassing the cells using E-EDD and E-DD",
            "定位": [
              {
                "证据编号": "M0120",
                "部分": "main",
                "页": 6,
                "完整句": "The cell using the E-PDD electrolyte delivers a high initial capacity of 1107 mAh g−1 and retains 848 mAh g−1 over 100 cycles, surpassing the cells using E-EDD and E-DD (Figure S31a)."
              }
            ]
          },
          "方向": "变好",
          "判定依据": "沿用旧定性判断，语义待核",
          "旧方向": "A更好",
          "位置": "SI Fig. S31；p5",
          "备注": "",
          "记录来源": "沿用既有提取，非本轮盲提"
        }
      ],
      "状态": "旧条件组；按 v4 测试定义拆分尚待复核",
      "证据核对": {
        "状态": "原句定位通过",
        "原句": "with a S mass loading of 2.1 mg cm−2 and a low E/S ratio of 12.8",
        "定位": [
          {
            "证据编号": "M0119",
            "部分": "main",
            "页": 6,
            "完整句": "Figure S31 displays the cycling stability of Li||S cells with a S mass loading of 2.1 mg cm−2 and a low E/S ratio of 12.8 μL mgsulfur −1."
          }
        ]
      }
    },
    {
      "编号": "C4",
      "名称": "Li‖S 扣式（4.4 mg/cm²，E/S 5.0，0.1C）",
      "电池": "扣式",
      "硫载量": "4.4",
      "E/S": "5.0",
      "E/S单位": "µL/mg",
      "锂厚": "未报告",
      "倍率": "0.1",
      "倍率备注": "",
      "1C定义": "1675",
      "化成": "未独立核对",
      "温度": "未报告",
      "LiNO₃": "见各配方，测试覆盖关系待核",
      "条件原句": "with a high S mass loading of 4.4 mg cm−2 and low E/S ratio of 5.0 μL mg−1 at 0.1 C",
      "配方": [
        "PDD",
        "DD"
      ],
      "结果": [
        {
          "编号": "R006",
          "指标": "容量保持率",
          "取值点": "第 80 圈",
          "比较A": "PDD",
          "比较B": "DD",
          "数值": {
            "PDD": 82,
            "DD": 23
          },
          "单位": "%",
          "原句": "demonstrates a high capacity of 876 mAh g−1 and very stable cycling stability with 82% capacity retained after 80 cycles. In stark contrast, the Li||S cell using E-DD electrolyte displays rapid capacity decay with only 23% capacity retained after 80 cycles",
          "证据核对": {
            "状态": "原句定位通过",
            "原句": "demonstrates a high capacity of 876 mAh g−1 and very stable cycling stability with 82% capacity retained after 80 cycles. In stark contrast, the Li||S cell using E-DD electrolyte displays rapid capacity decay with only 23% capacity retained after 80 cycles",
            "定位": [
              {
                "证据编号": "M0122–M0123",
                "部分": "main",
                "页": 6,
                "完整句": "Furthermore, as shown in Figures 5e and S32, with a high S mass loading of 4.4 mg cm−2 and a low E/S ratio of 5.0 μL mg−1, the Li||S cell with E-PDD electrolyte demonstrates a high capacity of 876 mAh g−1 and very stable cycling stability with 82% capacity retained after 80 cycles. In stark contrast, the Li||S cell using E-DD electrolyte displays rapid capacity decay with only 23% capacity retained after 80 cycles, which could be ascribed to the severe parasitic reaction between shuttled LiPSs and LMA as well as premature Li2S passivation."
              }
            ]
          },
          "方向": "变好",
          "判定依据": "程序比较同项数值",
          "旧方向": "A更好",
          "位置": "Fig. 5e、S32；p5",
          "备注": "",
          "记录来源": "沿用既有提取，非本轮盲提"
        }
      ],
      "状态": "旧条件组；按 v4 测试定义拆分尚待复核",
      "证据核对": {
        "状态": "原句定位通过",
        "原句": "with a high S mass loading of 4.4 mg cm−2 and low E/S ratio of 5.0 μL mg−1 at 0.1 C",
        "定位": [
          {
            "证据编号": "M0127",
            "部分": "main",
            "页": 6,
            "完整句": "(e) Cycling performance of Li||S coin cells using E-PDD and E-DD electrolytes with a high S mass loading of 4.4 mg cm−2 and low E/S ratio of 5.0 μL mg−1 at 0.1 C."
          }
        ]
      }
    },
    {
      "编号": "C5",
      "名称": "Li‖Li 对称电池（1 mA/cm²，1 mAh/cm²）",
      "电池": "扣式 Li‖Li",
      "硫载量": "未报告",
      "E/S": "未报告",
      "E/S单位": "µL/mg",
      "锂厚": "未报告",
      "倍率": "未报告",
      "倍率备注": "1 mA/cm²，1 mAh/cm²",
      "1C定义": "未报告",
      "化成": "未独立核对",
      "温度": "未报告",
      "LiNO₃": "见各配方，测试覆盖关系待核",
      "条件原句": "The electrolyte amount for each cell was 40 μL. The cycling stability of Li||Li symmetric cell was tested at a current density of 1 mA cm–2 with a capacity of 1 mAh cm–2",
      "配方": [
        "PDD",
        "DD",
        "EDD"
      ],
      "结果": [
        {
          "编号": "R007",
          "指标": "锂对称电池寿命",
          "取值点": "过电位骤升前",
          "比较A": "PDD",
          "比较B": "DD",
          "数值": {
            "PDD": ">1400",
            "DD": "~1000"
          },
          "单位": "h",
          "原句": "the cycling life was extended to about 1000 h for the cell using E-DD … the cell using E-PDD exhibits extremely stable cycling for over 1400 h",
          "证据核对": {
            "状态": "原句定位通过",
            "原句": "the cycling life was extended to about 1000 h for the cell using E-DD … the cell using E-PDD exhibits extremely stable cycling for over 1400 h",
            "定位": [
              {
                "证据编号": "M0083",
                "部分": "main",
                "页": 5,
                "完整句": "While the cycling life was extended to about 1000 h for the cell using E-DD, owing to the absence of corrosive DMEU solvent (Figure S10a)."
              },
              {
                "证据编号": "M0084",
                "部分": "main",
                "页": 5,
                "完整句": "Remarkably, the cell using E-PDD exhibits extremely stable cycling for over 1400 h with negligible voltage polarization increase."
              }
            ]
          },
          "方向": "变好",
          "判定依据": "沿用旧定性判断，语义待核",
          "旧方向": "A更好",
          "位置": "Fig. 4a；p4",
          "备注": "",
          "记录来源": "沿用既有提取，非本轮盲提"
        },
        {
          "编号": "R008",
          "指标": "锂对称电池寿命",
          "取值点": "过电位骤升前",
          "比较A": "EDD",
          "比较B": "DD",
          "数值": {
            "EDD": "~800",
            "DD": "~1000"
          },
          "单位": "h",
          "原句": "Li||Li cells exhibit a smooth and low overpotential during the initial 800 h. Thereafter, the overpotential sharply increases for the cell using E-EDD",
          "证据核对": {
            "状态": "原句定位通过",
            "原句": "Li||Li cells exhibit a smooth and low overpotential during the initial 800 h. Thereafter, the overpotential sharply increases for the cell using E-EDD",
            "定位": [
              {
                "证据编号": "M0081–M0082",
                "部分": "main",
                "页": 5,
                "完整句": "As shown in Figures 4a and S10, at a current density of 1 mA cm−1 with a capacity of 1 mAh cm−1, using different electrolytes of 1 M LiTFSI + 0.4 M LiNO3 in PDD, EDD, and DD (denoted as E-PDD, E-EDD, and E-DD, respectively), Li||Li cells exhibit a smooth and low overpotential during the initial 800 h. Thereafter, the overpotential sharply increases for the cell using E-EDD, which was ascribed to the accumulation of thick byproducts and dead Li resulting from the continuous parasitic reaction between the DMEU solvent and LMA."
              }
            ]
          },
          "方向": "变坏",
          "判定依据": "沿用旧定性判断，语义待核",
          "旧方向": "A更差",
          "位置": "Fig. 4a；p4",
          "备注": "",
          "记录来源": "沿用既有提取，非本轮盲提"
        },
        {
          "编号": "R009",
          "指标": "锂对称电池寿命",
          "取值点": "过电位骤升前",
          "比较A": "PDD",
          "比较B": "EDD",
          "数值": {
            "PDD": ">1400",
            "EDD": "~800"
          },
          "单位": "h",
          "原句": "Remarkably, the cell using E-PDD exhibits extremely stable cycling for over 1400 h",
          "证据核对": {
            "状态": "原句定位通过",
            "原句": "Remarkably, the cell using E-PDD exhibits extremely stable cycling for over 1400 h",
            "定位": [
              {
                "证据编号": "M0084",
                "部分": "main",
                "页": 5,
                "完整句": "Remarkably, the cell using E-PDD exhibits extremely stable cycling for over 1400 h with negligible voltage polarization increase."
              }
            ]
          },
          "方向": "变好",
          "判定依据": "沿用旧定性判断，语义待核",
          "旧方向": "A更好",
          "位置": "Fig. 4a；p4",
          "备注": "",
          "记录来源": "沿用既有提取，非本轮盲提"
        }
      ],
      "状态": "旧条件组；按 v4 测试定义拆分尚待复核",
      "证据核对": {
        "状态": "原句定位通过",
        "原句": "The electrolyte amount for each cell was 40 μL. The cycling stability of Li||Li symmetric cell was tested at a current density of 1 mA cm–2 with a capacity of 1 mAh cm–2",
        "定位": [
          {
            "证据编号": "S0037–S0038",
            "部分": "si",
            "页": 5,
            "完整句": "The electrolyte amount for each cell was 40 μL. The cycling stability of Li||Li symmetric cell was tested at a current density of 1 mA cm–2 with a capacity of 1 mAh cm–2 using a LAND battery tester."
          }
        ]
      }
    }
  ],
  "机制": [
    {
      "编号": "M001",
      "A": "PDD",
      "B": "DD",
      "概括": "S3•⁻ 自由基路径、三维 Li2S 沉积",
      "原句": "This could be attributed to the high solubility of LiPSs and formation of an S3 •− intermediate in the highly solvating electrolyte, which induces the 3D electrodeposition of Li2S to access more capacity.",
      "原始摘句": "induces the 3D electrodeposition of Li2S",
      "证据核对": {
        "状态": "原句定位通过",
        "原句": "induces the 3D electrodeposition of Li2S",
        "定位": [
          {
            "证据编号": "M0098",
            "部分": "main",
            "页": 5,
            "完整句": "This could be attributed to the high solubility of LiPSs and formation of an S3 •− intermediate in the highly solvating electrolyte, which induces the 3D electrodeposition of Li2S to access more capacity."
          }
        ]
      },
      "来源": "来源待语义复核",
      "过程大类": [],
      "落到": [
        {
          "测试": "C1",
          "表现": "首圈容量"
        }
      ],
      "记录来源": "旧归因回到原文扩成整句；待语义复核"
    },
    {
      "编号": "M002",
      "A": "PDD",
      "B": "DD",
      "概括": "DD 与 EDD 寄生反应严重",
      "原句": "Furthermore, the cell with E-PDD is still able to retain 1079 mAh g−1 (77% of the capacity retention) after 135 cycles with low voltage polarization (Figure S23), whereas both cells using E-EDD and E-DD fail within 130 cycles due to a serious parasitic reaction between the solvent/LiPSs and LMAs.",
      "原始摘句": "due to a serious parasitic reaction between the solvent/LiPSs and LMAs",
      "证据核对": {
        "状态": "原句定位通过",
        "原句": "due to a serious parasitic reaction between the solvent/LiPSs and LMAs",
        "定位": [
          {
            "证据编号": "M0095",
            "部分": "main",
            "页": 5,
            "完整句": "Furthermore, the cell with E-PDD is still able to retain 1079 mAh g−1 (77% of the capacity retention) after 135 cycles with low voltage polarization (Figure S23), whereas both cells using E-EDD and E-DD fail within 130 cycles due to a serious parasitic reaction between the solvent/LiPSs and LMAs."
          }
        ]
      },
      "来源": "来源待语义复核",
      "过程大类": [
        "正极反应"
      ],
      "落到": [
        {
          "测试": "C1",
          "表现": "循环保持率或寿命"
        }
      ],
      "记录来源": "旧归因回到原文扩成整句；待语义复核"
    },
    {
      "编号": "M003",
      "A": "PDD",
      "B": "DD",
      "概括": "PDD 优于 EDD 和 DD",
      "原句": "The charge−discharge profiles show a much lower voltage polarization in the E-PDD electrolyte after 100 cycles, indicating superior S redox kinetics (Figure S31b).",
      "原始摘句": "indicating superior S redox kinetics",
      "证据核对": {
        "状态": "原句定位通过",
        "原句": "indicating superior S redox kinetics",
        "定位": [
          {
            "证据编号": "M0121",
            "部分": "main",
            "页": 6,
            "完整句": "The charge−discharge profiles show a much lower voltage polarization in the E-PDD electrolyte after 100 cycles, indicating superior S redox kinetics (Figure S31b)."
          }
        ]
      },
      "来源": "来源待语义复核",
      "过程大类": [
        "正极反应"
      ],
      "落到": [
        {
          "测试": "C3",
          "表现": "指定圈数容量"
        }
      ],
      "记录来源": "旧归因回到原文扩成整句；待语义复核"
    },
    {
      "编号": "M004",
      "A": "PDD",
      "B": "DD",
      "概括": "DD 穿梭腐蚀负极 + Li2S 过早钝化",
      "原句": "In stark contrast, the Li||S cell using E-DD electrolyte displays rapid capacity decay with only 23% capacity retained after 80 cycles, which could be ascribed to the severe parasitic reaction between shuttled LiPSs and LMA as well as premature Li2S passivation.",
      "原始摘句": "could be ascribed to the severe parasitic reaction between shuttled LiPSs and LMA as well as premature Li2S passivation",
      "证据核对": {
        "状态": "原句定位通过",
        "原句": "could be ascribed to the severe parasitic reaction between shuttled LiPSs and LMA as well as premature Li2S passivation",
        "定位": [
          {
            "证据编号": "M0123",
            "部分": "main",
            "页": 6,
            "完整句": "In stark contrast, the Li||S cell using E-DD electrolyte displays rapid capacity decay with only 23% capacity retained after 80 cycles, which could be ascribed to the severe parasitic reaction between shuttled LiPSs and LMA as well as premature Li2S passivation."
          }
        ]
      },
      "来源": "来源待语义复核",
      "过程大类": [
        "多硫化物穿梭"
      ],
      "落到": [
        {
          "测试": "C4",
          "表现": "容量保持率"
        }
      ],
      "记录来源": "旧归因回到原文扩成整句；待语义复核"
    },
    {
      "编号": "M005",
      "A": "EDD",
      "B": "DD",
      "概括": "游离 DMEU 腐蚀锂",
      "原句": "Thereafter, the overpotential sharply increases for the cell using E-EDD, which was ascribed to the accumulation of thick byproducts and dead Li resulting from the continuous parasitic reaction between the DMEU solvent and LMA.",
      "原始摘句": "ascribed to the accumulation of thick byproducts and dead Li resulting from the continuous parasitic reaction between the DMEU solvent and LMA",
      "证据核对": {
        "状态": "原句定位通过",
        "原句": "ascribed to the accumulation of thick byproducts and dead Li resulting from the continuous parasitic reaction between the DMEU solvent and LMA",
        "定位": [
          {
            "证据编号": "M0082",
            "部分": "main",
            "页": 5,
            "完整句": "Thereafter, the overpotential sharply increases for the cell using E-EDD, which was ascribed to the accumulation of thick byproducts and dead Li resulting from the continuous parasitic reaction between the DMEU solvent and LMA."
          }
        ]
      },
      "来源": "来源待语义复核",
      "过程大类": [
        "负极锂"
      ],
      "落到": [
        {
          "测试": "C5",
          "表现": "锂对称电池寿命"
        }
      ],
      "记录来源": "旧归因回到原文扩成整句；待语义复核"
    }
  ],
  "设计主张": [],
  "缺口": [
    "配方组分与梯度档位尚需按全文完整补提",
    "旧条件组未完全按 v4 拆成同条件测试",
    "机制与来源标签尚需语义复核",
    "未进行本轮独立读图"
  ],
  "原始参考文件": "output\\第一阶段_证据表\\json\\S19.json",
  "SI文本状态": "存在",
  "本轮GPT机制": [
    {
      "编号": "G01",
      "证据编号": "M0003",
      "概括": "DMPU 优先配位 Li+ 并主导内层溶剂化，稳定 S3 自由基、促进硫转化和三维 Li2S 沉积，同时动力学上抑制其与锂金属的接触反应。",
      "原句": "The DMPU with high electron donicity preferentially coordinates with Li+ to dominate the inner-solvation shell, which not only initiates and stabilizes the S3 •−radical to facilitate S redox kinetics and 3D Li2S deposition but also suppresses its contact reaction with LMA kinetically.",
      "部分": "main",
      "页": 1,
      "来源": "本文结论",
      "过程大类": [
        "正极反应",
        "负极锂"
      ],
      "记录来源": "本轮 GPT 阅读原文候选句后补提；用户未逐项确认",
      "比较范围": "原句所指体系；未强行指定 A/B",
      "落到": []
    },
    {
      "编号": "G02",
      "证据编号": "S0142",
      "概括": "作者将 E-PDD 的较低穿梭电流归因于更快的多硫化物转化和内外层溶剂化包裹结构限制其向隔膜迁移。",
      "原句": "The average shuttle current (ASC) of the cell using E-PDD (0.017 mA cm−2) was significantly smaller than the other two cells using E-EDD (0.022 mA cm−2) and E-DD (0.036 mA cm−2), which can be attributed to the following two reasons: (i) the DMPU solvent with high electron donicity is beneficial for producing S3•− intermediate that boosts the conversion kinetics of LiPSs to Li2S, leaving the LiPSs short time to approach the separator; (ii) the DMPU-dominated inner-solvation shell accompanied with DOL/DME-rich outer-solvation shell forms the wrapped-like structure of LiPSs, which could restrict the random migration of LiPSs to the separator.",
      "部分": "si",
      "页": 23,
      "来源": "本文结论",
      "过程大类": [
        "正极反应",
        "多硫化物穿梭"
      ],
      "记录来源": "本轮 GPT 阅读原文候选句后补提；用户未逐项确认",
      "比较范围": "原句所指体系；未强行指定 A/B",
      "落到": []
    },
    {
      "编号": "G03",
      "证据编号": "M0025",
      "概括": "DMEU 共溶剂促进自由基转化和三维 Li2S 沉积，但游离高反应活性 DMEU 导致较差的锂兼容性。",
      "原句": "(b) For E-EDD electrolyte, the introduction of DMEU cosolvent with high DN and high μ significantly enhances the solvation of LiPSs and triggers S3 •−−based conversion pathway, leading to improved redox kinetics with 3D Li2S deposition morphology, while the existence of free DMEU solvent with high reactivity leads to poor Li compatibility.",
      "部分": "main",
      "页": 2,
      "来源": "本文结论",
      "过程大类": [
        "正极反应",
        "负极锂"
      ],
      "记录来源": "本轮 GPT 阅读原文候选句后补提；用户未逐项确认",
      "比较范围": "原句所指体系；未强行指定 A/B",
      "落到": []
    }
  ]
}
