Repository: zhuonanli08/Li-S_Electrolyte_Conflicts

File: output/GPT_v4_调试集53篇_2026-10-24/v4_records/S20.json
{
  "文献编号": "S20",
  "DOI": "10.1002/anie.202519315",
  "文献": "Advanced Self-Phase-Separating Electrolytes for High-Performance Lithium-Sulfur Batteries",
  "全文缓存": "10.1002_anie.202519315",
  "格式": "v4迁移与补提",
  "提取来源": "既有 Claude 开发材料迁移；GPT 原文核对和补提；非独立提取",
  "对照": null,
  "对照类型": "待确认",
  "配方": [
    {
      "代号": "DD",
      "作者原名": "DOL/DME 常规电解液",
      "组分": [
        {
          "名称": "DOL",
          "角色": "角色待原文确认",
          "用量": null,
          "单位": "",
          "备注": "其余用量和比例见配方原文；未自动分配混合比例"
        },
        {
          "名称": "DME",
          "角色": "角色待原文确认",
          "用量": null,
          "单位": "",
          "备注": "其余用量和比例见配方原文；未自动分配混合比例"
        },
        {
          "名称": "LiTFSI",
          "角色": "盐",
          "用量": "1.0",
          "单位": "M",
          "备注": "其余用量和比例见配方原文；未自动分配混合比例"
        }
      ],
      "配方原文记载": "solvent:DOL/DME 1:1 v/v；salt:1.0 M LiTFSI；diluent:无；lino3:2.0 wt%；additive:无",
      "原句": "The conventional DOL/DME electrolyte was prepared with 1.0 M LiTFSI and 2.0 wt.% LiNO3 dissolved in DOL/DME (1:1, by vol.)",
      "证据核对": {
        "状态": "原句定位通过",
        "原句": "The conventional DOL/DME electrolyte was prepared with 1.0 M LiTFSI and 2.0 wt.% LiNO3 dissolved in DOL/DME (1:1, by vol.)",
        "定位": [
          {
            "证据编号": "S0010",
            "部分": "si",
            "页": 0,
            "完整句": "Preparation of electrolytes and electrodes The conventional DOL/DME electrolyte was prepared with 1.0 M LiTFSI and 2.0 wt.% LiNO3 dissolved in DOL/DME (1:1, by vol.)."
          }
        ]
      },
      "状态": "沿用已有配方；组分角色及比例未完整核实"
    },
    {
      "代号": "CD",
      "作者原名": "CPME/DME 自分相电解液",
      "组分": [
        {
          "名称": "DME",
          "角色": "角色待原文确认",
          "用量": null,
          "单位": "",
          "备注": "其余用量和比例见配方原文；未自动分配混合比例"
        },
        {
          "名称": "LiTFSI",
          "角色": "盐",
          "用量": "0.4",
          "单位": "M",
          "备注": "其余用量和比例见配方原文；未自动分配混合比例"
        }
      ],
      "配方原文记载": "solvent:CPME/DME 4:6 v/v；salt:0.4 M LiTFSI；diluent:CPME（弱溶剂化共溶剂）；lino3:0.4 M；additive:无",
      "原句": "CPME/DME electrolyte was composed of 0.4 M LiTFSI and 0.4 M LiNO3 dissolved in CPME/DME (4:6, by vol.)",
      "证据核对": {
        "状态": "原句定位通过",
        "原句": "CPME/DME electrolyte was composed of 0.4 M LiTFSI and 0.4 M LiNO3 dissolved in CPME/DME (4:6, by vol.)",
        "定位": [
          {
            "证据编号": "S0011",
            "部分": "si",
            "页": 0,
            "完整句": "CPME/DME electrolyte was composed of 0.4 M LiTFSI and 0.4 M LiNO3 dissolved in CPME/DME (4:6, by vol.)."
          }
        ]
      },
      "状态": "沿用已有配方；组分角色及比例未完整核实"
    },
    {
      "代号": "DDn",
      "作者原名": "DOL/DME（不加 LiNO3，测穿梭电流）",
      "组分": [
        {
          "名称": "DOL",
          "角色": "角色待原文确认",
          "用量": null,
          "单位": "",
          "备注": "其余用量和比例见配方原文；未自动分配混合比例"
        },
        {
          "名称": "DME",
          "角色": "角色待原文确认",
          "用量": null,
          "单位": "",
          "备注": "其余用量和比例见配方原文；未自动分配混合比例"
        },
        {
          "名称": "LiTFSI",
          "角色": "盐",
          "用量": "1.0",
          "单位": "M",
          "备注": "其余用量和比例见配方原文；未自动分配混合比例"
        }
      ],
      "配方原文记载": "solvent:DOL/DME 1:1 v/v；salt:1.0 M LiTFSI；diluent:无；lino3:0（明确不加）；additive:无",
      "原句": "Shuttle currents at various constant potentials for Li-S batteries with CPME/DME and DOL/DME electrolytes without LiNO₃ additive",
      "证据核对": {
        "状态": "原句定位通过",
        "原句": "Shuttle currents at various constant potentials for Li-S batteries with CPME/DME and DOL/DME electrolytes without LiNO₃ additive",
        "定位": [
          {
            "证据编号": "S0083",
            "部分": "si",
            "页": 0,
            "完整句": "Shuttle currents at various constant potentials for Li-S batteries with CPME/DME and DOL/DME electrolytes without LiNO3 additive."
          }
        ]
      },
      "状态": "沿用已有配方；组分角色及比例未完整核实"
    },
    {
      "代号": "CDn",
      "作者原名": "CPME/DME（不加 LiNO3，测穿梭电流）",
      "组分": [
        {
          "名称": "DME",
          "角色": "角色待原文确认",
          "用量": null,
          "单位": "",
          "备注": "其余用量和比例见配方原文；未自动分配混合比例"
        },
        {
          "名称": "LiTFSI",
          "角色": "盐",
          "用量": "0.4",
          "单位": "M",
          "备注": "其余用量和比例见配方原文；未自动分配混合比例"
        }
      ],
      "配方原文记载": "solvent:CPME/DME 4:6 v/v；salt:0.4 M LiTFSI；diluent:CPME；lino3:0（明确不加）；additive:无",
      "原句": "Shuttle currents at various constant potentials for Li-S batteries with CPME/DME and DOL/DME electrolytes without LiNO₃ additive",
      "证据核对": {
        "状态": "原句定位通过",
        "原句": "Shuttle currents at various constant potentials for Li-S batteries with CPME/DME and DOL/DME electrolytes without LiNO₃ additive",
        "定位": [
          {
            "证据编号": "S0083",
            "部分": "si",
            "页": 0,
            "完整句": "Shuttle currents at various constant potentials for Li-S batteries with CPME/DME and DOL/DME electrolytes without LiNO3 additive."
          }
        ]
      },
      "状态": "沿用已有配方；组分角色及比例未完整核实"
    }
  ],
  "梯度": [],
  "性质": [
    {
      "性质": "多硫化物溶解行为",
      "测法": "饱和 Li2S8 溶液含硫量（纯溶剂，ICP-OES）",
      "测量体系": "测的是纯溶剂（不含盐）中饱和 Li2S8 的含硫量",
      "数值": {
        "DD": 2.17,
        "CD": 3.42
      },
      "方向依据": "higher",
      "原句": "DME exhibits highest sulfur solubility (7.88 mol L−1), followed by the down phase of CPME/DME (3.42 mol L−1), DOL/DME (2.17 mol L−1), DOL (0.51 mol L−1), while the up phase of CPME/DME (0.26 mol L−1) and pure CPME (0.16 mol L−1) show significantly lower solubility",
      "证据核对": {
        "状态": "原句定位通过",
        "原句": "DME exhibits highest sulfur solubility (7.88 mol L−1), followed by the down phase of CPME/DME (3.42 mol L−1), DOL/DME (2.17 mol L−1), DOL (0.51 mol L−1), while the up phase of CPME/DME (0.26 mol L−1) and pure CPME (0.16 mol L−1) show significantly lower solubility",
        "定位": [
          {
            "证据编号": "M0033",
            "部分": "main",
            "页": 2,
            "完整句": "The solubility of S was detected by inductively coupled plasma-optical emission spectrometry (ICP-OES), demonstrating that DME exhibits highest sulfur solubility (7.88 mol L−1), followed by the down phase of CPME/DME (3.42 mol L−1), DOL/DME (2.17 mol L−1), DOL (0.51 mol L−1), while the up phase of CPME/DME (0.26 mol L−1) and pure CPME (0.16 mol L−1) show significantly lower solubility."
          }
        ]
      },
      "备注": ""
    }
  ],
  "测试": [
    {
      "编号": "C1",
      "名称": "扣式温和条件（1.1 mg/cm²、Φ12 mm、400 µm Li、E/S 60）",
      "电池": "扣式 2032",
      "硫载量": "1.1",
      "E/S": "60",
      "E/S单位": "µL/mg",
      "锂厚": "400",
      "倍率": "0.2",
      "倍率备注": "循环 0.2C；倍率 0.1–1C",
      "1C定义": "未报告",
      "化成": "未独立核对",
      "温度": "未报告",
      "LiNO₃": "见各配方，测试覆盖关系待核",
      "条件原句": "low-loading sulfur cathode (1.1 mgS cm⁻², 12 mm diameter), thick Li foil anode (400 μm, 16 mm diameter), a high electrolyte/sulfur loading ratio (E/S = 60 μL mgS⁻¹)",
      "配方": [
        "CD",
        "DD",
        "CDn",
        "DDn"
      ],
      "结果": [
        {
          "编号": "R001",
          "指标": "倍率容量",
          "取值点": "1C",
          "比较A": "CD",
          "比较B": "DD",
          "数值": {
            "CD": 750.13,
            "DD": null
          },
          "单位": "mAh/g",
          "原句": "The CPME/DME electrolyte demonstrates superior rate capability in Li-S batteries compared to DOL/DME electrolyte (Figures 3a and S7), delivering discharge capacities of 1141.66, 901.93, 829.13, 791.46, 767.06, and 750.13 mA h g−1 at 0.1C, 0.2C, 0.4C, 0.6C, 0.8C, and 1C",
          "证据核对": {
            "状态": "原句定位通过",
            "原句": "The CPME/DME electrolyte demonstrates superior rate capability in Li-S batteries compared to DOL/DME electrolyte (Figures 3a and S7), delivering discharge capacities of 1141.66, 901.93, 829.13, 791.46, 767.06, and 750.13 mA h g−1 at 0.1C, 0.2C, 0.4C, 0.6C, 0.8C, and 1C",
            "定位": [
              {
                "证据编号": "M0084",
                "部分": "main",
                "页": 5,
                "完整句": "The CPME/DME electrolyte demonstrates superior rate capability in Li-S batteries compared to DOL/DME electrolyte (Figures 3a and S7), delivering discharge capacities of 1141.66, 901.93, 829.13, 791.46, 767.06, and 750.13 mA h g−1 at 0.1C, 0.2C, 0.4C, 0.6C, 0.8C, and 1C, respectively."
              }
            ]
          },
          "方向": "变好",
          "判定依据": "沿用旧定性判断，语义待核",
          "旧方向": "A更好",
          "位置": "Fig. 3a、S7；p5",
          "备注": "",
          "记录来源": "沿用既有提取，非本轮盲提"
        },
        {
          "编号": "R002",
          "指标": "容量保持率",
          "取值点": "第 200 圈，0.2C",
          "比较A": "CD",
          "比较B": "DD",
          "数值": {
            "CD": 86.9,
            "DD": 66.8
          },
          "单位": "%",
          "原句": "the CPME/DME system achieves 86.9% capacity retention after 200 cycles at 0.2C with 99.9% Coulombic efficiency. In contrast, conventional DOL/DME system shows only 66.8% retention and 98.1% Coulombic efficiency under identical conditions",
          "证据核对": {
            "状态": "原句定位通过",
            "原句": "the CPME/DME system achieves 86.9% capacity retention after 200 cycles at 0.2C with 99.9% Coulombic efficiency. In contrast, conventional DOL/DME system shows only 66.8% retention and 98.1% Coulombic efficiency under identical conditions",
            "定位": [
              {
                "证据编号": "M0086–M0087",
                "部分": "main",
                "页": 5,
                "完整句": "Cycling stability tests (Figures 3b and S8) revealed that the CPME/DME system achieves 86.9% capacity retention after 200 cycles at 0.2C with 99.9% Coulombic efficiency. In contrast, conventional DOL/DME system shows only 66.8% retention and 98.1% Coulombic efficiency under identical conditions."
              }
            ]
          },
          "方向": "变好",
          "判定依据": "程序比较同项数值",
          "旧方向": "A更好",
          "位置": "Fig. 3b、S8；p5",
          "备注": "",
          "记录来源": "沿用既有提取，非本轮盲提"
        },
        {
          "编号": "R003",
          "指标": "库仑效率",
          "取值点": "200 圈循环，0.2C",
          "比较A": "CD",
          "比较B": "DD",
          "数值": {
            "CD": 99.9,
            "DD": 98.1
          },
          "单位": "%",
          "原句": "the CPME/DME system achieves 86.9% capacity retention after 200 cycles at 0.2C with 99.9% Coulombic efficiency. In contrast, conventional DOL/DME system shows only 66.8% retention and 98.1% Coulombic efficiency under identical conditions",
          "证据核对": {
            "状态": "原句定位通过",
            "原句": "the CPME/DME system achieves 86.9% capacity retention after 200 cycles at 0.2C with 99.9% Coulombic efficiency. In contrast, conventional DOL/DME system shows only 66.8% retention and 98.1% Coulombic efficiency under identical conditions",
            "定位": [
              {
                "证据编号": "M0086–M0087",
                "部分": "main",
                "页": 5,
                "完整句": "Cycling stability tests (Figures 3b and S8) revealed that the CPME/DME system achieves 86.9% capacity retention after 200 cycles at 0.2C with 99.9% Coulombic efficiency. In contrast, conventional DOL/DME system shows only 66.8% retention and 98.1% Coulombic efficiency under identical conditions."
              }
            ]
          },
          "方向": "变好",
          "判定依据": "程序比较同项数值",
          "旧方向": "A更好",
          "位置": "Fig. 3b；p5",
          "备注": "",
          "记录来源": "沿用既有提取，非本轮盲提"
        },
        {
          "编号": "R004",
          "指标": "过电位或动力学",
          "取值点": "活化后首次放电",
          "比较A": "CD",
          "比较B": "DD",
          "数值": {
            "CD": 16.6,
            "DD": 32.8
          },
          "单位": "mV（Li2S 成核电位差）",
          "原句": "This gap measured 32.8 mV in DOL/DME system versus only 16.6 mV in CPME/DME system",
          "证据核对": {
            "状态": "原句定位通过",
            "原句": "This gap measured 32.8 mV in DOL/DME system versus only 16.6 mV in CPME/DME system",
            "定位": [
              {
                "证据编号": "M0089",
                "部分": "main",
                "页": 5,
                "完整句": "This may be attributed to Li2S nucleation kinetics, quantified by the potential gap between nucleation onset and discharge plateau.[29] This gap measured 32.8 mV in DOL/DME system versus only 16.6 mV in CPME/DME system, demonstrating that the dynamic phase-separation structure effectively enhances polysulfide conversion kinetics."
              }
            ]
          },
          "方向": "不判",
          "判定依据": "旧指标混合含义，须拆分后判断",
          "旧方向": "A更好",
          "位置": "Fig. S9；p5",
          "备注": "",
          "记录来源": "沿用既有提取，非本轮盲提"
        },
        {
          "编号": "R005",
          "指标": "多硫化物溶解或穿梭",
          "取值点": "恒电位，峰值（2.4 V）",
          "比较A": "CDn",
          "比较B": "DDn",
          "数值": {
            "CDn": "<0.05",
            "DDn": 0.26
          },
          "单位": "mA/cm²（穿梭电流峰值）",
          "原句": "the DOL/DME system exhibits a pronounced shuttle current peak at 2.4 V (versus Li+/Li) (0.26 mA cm−2), indicating LiPSs reduction at the anode. In contrast, CPME/DME system maintains peak current densities below 0.05 mA cm−2",
          "证据核对": {
            "状态": "原句定位通过",
            "原句": "the DOL/DME system exhibits a pronounced shuttle current peak at 2.4 V (versus Li+/Li) (0.26 mA cm−2), indicating LiPSs reduction at the anode. In contrast, CPME/DME system maintains peak current densities below 0.05 mA cm−2",
            "定位": [
              {
                "证据编号": "M0100–M0101",
                "部分": "main",
                "页": 5,
                "完整句": "It is found that the DOL/DME system exhibits a pronounced shuttle current peak at 2.4 V (versus Li+/Li) (0.26 mA cm−2), indicating LiPSs reduction at the anode. In contrast, CPME/DME system maintains peak current densities below 0.05 mA cm−2 throughout the potential window, significantly lower than that of DOL/DME system."
              }
            ]
          },
          "方向": "变好",
          "判定依据": "沿用旧定性判断，语义待核",
          "旧方向": "A更好",
          "位置": "Fig. S13；p5",
          "备注": "穿梭电流用的条件（载量等）只写'温和条件'，按 C1 记",
          "记录来源": "沿用既有提取，非本轮盲提"
        }
      ],
      "状态": "旧条件组；按 v4 测试定义拆分尚待复核",
      "证据核对": {
        "状态": "原句定位通过",
        "原句": "low-loading sulfur cathode (1.1 mgS cm⁻², 12 mm diameter), thick Li foil anode (400 μm, 16 mm diameter), a high electrolyte/sulfur loading ratio (E/S = 60 μL mgS⁻¹)",
        "定位": [
          {
            "证据编号": "S0040",
            "部分": "si",
            "页": 0,
            "完整句": "To evaluate cycling performance and shuttle current, the following configurations were tested under mild conditions: low-loading sulfur cathode (1.1 mgS cm−2, 12 mm diameter), thick Li foil anode (400 μm, 16 mm diameter), a high electrolyte/sulfur loading ratio (E/S = 60 μL mgS−1), and polypropylene (PP) separator (Celgard 2500, 19 mm diameter)."
          }
        ]
      }
    },
    {
      "编号": "C2",
      "名称": "扣式苛刻条件（50 µm Li、4.1 mg/cm²、E/S 7、0.1C、25 °C）",
      "电池": "扣式 2032",
      "硫载量": "4.1",
      "E/S": "7",
      "E/S单位": "µL/mg",
      "锂厚": "50",
      "倍率": "0.1",
      "倍率备注": "0.05C 活化 3 圈后 0.1C",
      "1C定义": "未报告",
      "化成": "未独立核对",
      "温度": "25",
      "LiNO₃": "见各配方，测试覆盖关系待核",
      "条件原句": "ultrathin Li metal anodes (50 μm), high-loading S cathodes (4.1 mgS cm⁻²), and lean electrolyte (E/S = 7 μL mgS⁻¹)",
      "配方": [
        "CD",
        "DD"
      ],
      "结果": [
        {
          "编号": "R006",
          "指标": "首圈容量",
          "取值点": "0.1C 首圈（活化后）",
          "比较A": "CD",
          "比较B": "DD",
          "数值": {
            "CD": 848.6,
            "DD": 799.9
          },
          "单位": "mAh/g",
          "原句": "After three activation cycles, at 0.1C cycling rate, discharge capacity reaches 848.6 mA h g−1, maintaining 832.0 mA h g−1 after 100 cycles (98.0% retention). With conventional DOL/DME electrolyte, initial discharge capacity at 0.1C was only 799.9 mA h g−1",
          "证据核对": {
            "状态": "原句定位通过",
            "原句": "After three activation cycles, at 0.1C cycling rate, discharge capacity reaches 848.6 mA h g−1, maintaining 832.0 mA h g−1 after 100 cycles (98.0% retention). With conventional DOL/DME electrolyte, initial discharge capacity at 0.1C was only 799.9 mA h g−1",
            "定位": [
              {
                "证据编号": "M0094–M0095",
                "部分": "main",
                "页": 5,
                "完整句": "After three activation cycles, at 0.1C cycling rate, discharge capacity reaches 848.6 mA h g−1, maintaining 832.0 mA h g−1 after 100 cycles (98.0% retention). With conventional DOL/DME electrolyte, initial discharge capacity at 0.1C was only 799.9 mA h g−1, decreasing to 532.7 mA h g−1 after 100 cycles (66.6% retention), significantly lower than CPME/DME system."
              }
            ]
          },
          "方向": "变好",
          "判定依据": "程序比较同项数值",
          "旧方向": "A更好",
          "位置": "Fig. 3e、S11；p5",
          "备注": "",
          "记录来源": "沿用既有提取，非本轮盲提"
        },
        {
          "编号": "R007",
          "指标": "容量保持率",
          "取值点": "第 100 圈",
          "比较A": "CD",
          "比较B": "DD",
          "数值": {
            "CD": 98.0,
            "DD": 66.6
          },
          "单位": "%",
          "原句": "maintaining 832.0 mA h g−1 after 100 cycles (98.0% retention). With conventional DOL/DME electrolyte, initial discharge capacity at 0.1C was only 799.9 mA h g−1, decreasing to 532.7 mA h g−1 after 100 cycles (66.6% retention)",
          "证据核对": {
            "状态": "原句定位通过",
            "原句": "maintaining 832.0 mA h g−1 after 100 cycles (98.0% retention). With conventional DOL/DME electrolyte, initial discharge capacity at 0.1C was only 799.9 mA h g−1, decreasing to 532.7 mA h g−1 after 100 cycles (66.6% retention)",
            "定位": [
              {
                "证据编号": "M0094–M0095",
                "部分": "main",
                "页": 5,
                "完整句": "After three activation cycles, at 0.1C cycling rate, discharge capacity reaches 848.6 mA h g−1, maintaining 832.0 mA h g−1 after 100 cycles (98.0% retention). With conventional DOL/DME electrolyte, initial discharge capacity at 0.1C was only 799.9 mA h g−1, decreasing to 532.7 mA h g−1 after 100 cycles (66.6% retention), significantly lower than CPME/DME system."
              }
            ]
          },
          "方向": "变好",
          "判定依据": "程序比较同项数值",
          "旧方向": "A更好",
          "位置": "Fig. 3e–f；p5",
          "备注": "",
          "记录来源": "沿用既有提取，非本轮盲提"
        }
      ],
      "状态": "旧条件组；按 v4 测试定义拆分尚待复核",
      "证据核对": {
        "状态": "原句定位通过",
        "原句": "ultrathin Li metal anodes (50 μm), high-loading S cathodes (4.1 mgS cm⁻²), and lean electrolyte (E/S = 7 μL mgS⁻¹)",
        "定位": [
          {
            "证据编号": "S0080",
            "部分": "si",
            "页": 0,
            "完整句": "Cycle performance of Li–S coin cells with CPME/DME electrolyte at 0.1 C under demanding conditions: ultrathin Li metal anodes (50 μm), high-loading S cathodes (4.1 mgS cm−2), and lean electrolyte (E/S = 7 μL mgS−1) (three parallel samples)."
          }
        ]
      }
    },
    {
      "编号": "C3",
      "名称": "Li‖Cu（0.5 mA/cm²，1.0 mAh/cm²）",
      "电池": "扣式 Li‖Cu",
      "硫载量": "未报告",
      "E/S": "未报告",
      "E/S单位": "µL/mg",
      "锂厚": "未报告",
      "倍率": "未报告",
      "倍率备注": "0.5 mA/cm²，1.0 mAh/cm²",
      "1C定义": "未报告",
      "化成": "未独立核对",
      "温度": "未报告",
      "LiNO₃": "见各配方，测试覆盖关系待核",
      "条件原句": "Li||Cu cells were assembled in a standard 2032 coin cell battery and tested with a current density of 0.5 mA cm⁻² and a surface capacity of 1.0 mA h cm⁻²",
      "配方": [
        "CD",
        "DD"
      ],
      "结果": [
        {
          "编号": "R008",
          "指标": "库仑效率",
          "取值点": "稳定循环圈数",
          "比较A": "CD",
          "比较B": "DD",
          "数值": {
            "CD": ">100",
            "DD": 40
          },
          "单位": "圈（稳定循环）",
          "原句": "Compared to only 40 stable cycles in conventional DOL/DME electrolyte, CPME/DME enables steady cycling over 100 cycles",
          "证据核对": {
            "状态": "原句定位通过",
            "原句": "Compared to only 40 stable cycles in conventional DOL/DME electrolyte, CPME/DME enables steady cycling over 100 cycles",
            "定位": [
              {
                "证据编号": "M0112",
                "部分": "main",
                "页": 6,
                "完整句": "Compared to only 40 stable cycles in conventional DOL/DME electrolyte, CPME/DME enables steady cycling over 100 cycles, demonstrating high Li stripping/plating reversibility."
              }
            ]
          },
          "方向": "变好",
          "判定依据": "沿用旧定性判断，语义待核",
          "旧方向": "A更好",
          "位置": "Fig. S14；p6",
          "备注": "原文只给稳定圈数，未给平均 CE",
          "记录来源": "沿用既有提取，非本轮盲提"
        }
      ],
      "状态": "旧条件组；按 v4 测试定义拆分尚待复核",
      "证据核对": {
        "状态": "原句定位通过",
        "原句": "Li||Cu cells were assembled in a standard 2032 coin cell battery and tested with a current density of 0.5 mA cm⁻² and a surface capacity of 1.0 mA h cm⁻²",
        "定位": [
          {
            "证据编号": "S0044",
            "部分": "si",
            "页": 0,
            "完整句": "Li||Cu cells were assembled in a standard 2032 coin cell battery and tested with a current density of 0.5 mA cm−2 and a surface capacity of 1.0 mA h cm−2."
          }
        ]
      }
    },
    {
      "编号": "C4",
      "名称": "单层软包（4.3 mg/cm²、50 µm Li、E/S 6、0.05C、25 °C）",
      "电池": "单层软包",
      "硫载量": "4.3",
      "E/S": "6",
      "E/S单位": "µL/mg",
      "锂厚": "50",
      "倍率": "0.05",
      "倍率备注": "0.03C 活化后 0.05C；E/S 正文写 6、SI 写 7.5，前后不一",
      "1C定义": "未报告",
      "化成": "未独立核对",
      "温度": "25",
      "LiNO₃": "见各配方，测试覆盖关系待核",
      "条件原句": "In singlelayer Li-S pouch cells with ultrathin Li anodes (50 µm), lean electrolyte (6 µL mgs−1), and high-loading sulfur cathodes (4.3 mgs cm−2)",
      "配方": [
        "CD",
        "DD"
      ],
      "结果": [
        {
          "编号": "R009",
          "指标": "寿命",
          "取值点": "稳定循环圈数",
          "比较A": "CD",
          "比较B": "DD",
          "数值": {
            "CD": ">170",
            "DD": "<100"
          },
          "单位": "圈（稳定循环）",
          "原句": "maintaining 851.7 mA h g−1 after 170 cycles … In contrast, the pouch cell with DOL/DME electrolyte sustained <100 stable cycles, exhibiting rapid capacity decay beyond 100 cycles (365.7 mA h g−1 at 118th cycle)",
          "证据核对": {
            "状态": "原句定位通过",
            "原句": "maintaining 851.7 mA h g−1 after 170 cycles … In contrast, the pouch cell with DOL/DME electrolyte sustained <100 stable cycles, exhibiting rapid capacity decay beyond 100 cycles (365.7 mA h g−1 at 118th cycle)",
            "定位": [
              {
                "证据编号": "M0163",
                "部分": "main",
                "页": 8,
                "完整句": "In this condition, the first-cycle capacity of pouch cell with CPME/DME electrolyte reached 808.4 mA h g−1, maintaining 851.7 mA h g−1 after 170 cycles, with Coulombic efficiency >98% after 100 cycles and excellent reproducibility (Figure S18)."
              },
              {
                "证据编号": "M0164",
                "部分": "main",
                "页": 8,
                "完整句": "In contrast, the pouch cell with DOL/DME electrolyte sustained <100 stable cycles, exhibiting rapid capacity decay beyond 100 cycles (365.7 mA h g−1 at 118th cycle) and Coulombic efficiency dropping below 90%."
              }
            ]
          },
          "方向": "变好",
          "判定依据": "沿用旧定性判断，语义待核",
          "旧方向": "A更好",
          "位置": "Fig. 6a–b、S18；p8",
          "备注": "",
          "记录来源": "沿用既有提取，非本轮盲提"
        }
      ],
      "状态": "旧条件组；按 v4 测试定义拆分尚待复核",
      "证据核对": {
        "状态": "原句定位通过",
        "原句": "In singlelayer Li-S pouch cells with ultrathin Li anodes (50 µm), lean electrolyte (6 µL mgs−1), and high-loading sulfur cathodes (4.3 mgs cm−2)",
        "定位": [
          {
            "证据编号": "M0162",
            "部分": "main",
            "页": 8,
            "完整句": "In singlelayer Li-S pouch cells with ultrathin Li anodes (50 μm), lean electrolyte (6 μL mgs−1), and high-loading sulfur cathodes (4.3 mgs cm−2) (Figure 6a), CPME/DME system delivered 1111.2 mA h g−1 initial discharge capacity at 0.03C activation, then the pouch cell was cycled at 0.05C."
          }
        ]
      }
    },
    {
      "编号": "C5",
      "名称": "1.8 Ah 多层软包（6.2 mg/cm² 单面、50 µm Li、E/S 3、0.05C、25 °C）",
      "电池": "软包",
      "硫载量": "6.2",
      "E/S": "3",
      "E/S单位": "µL/mg",
      "锂厚": "50",
      "倍率": "0.05",
      "倍率备注": "0.03C 首圈后 0.05C",
      "1C定义": "未报告",
      "化成": "未独立核对",
      "温度": "25",
      "LiNO₃": "见各配方，测试覆盖关系待核",
      "条件原句": "Multi-layer pouch cells (1.8 Ah) were assembled using four-layer stacks of high-loading sulfur electrodes (the loading of each side is 6.2 mgs cm⁻², size 6.5 × 4.5 cm²), five-layer stacks of thin Li foil anode (the loading of each side is 50 μm Li",
      "配方": [
        "CD",
        "DD"
      ],
      "结果": [
        {
          "编号": "R010",
          "指标": "寿命",
          "取值点": "稳定循环圈数",
          "比较A": "CD",
          "比较B": "DD",
          "数值": {
            "CD": ">50",
            "DD": 6
          },
          "单位": "圈（稳定循环）",
          "原句": "retained above 200 Wh kg−1 after 50 cycles at 0.05C. In contrast, the pouch cell with DOL/DME electrolyte sustained only 6 cycles before severe overcharging at 7th cycle",
          "证据核对": {
            "状态": "原句定位通过",
            "原句": "retained above 200 Wh kg−1 after 50 cycles at 0.05C. In contrast, the pouch cell with DOL/DME electrolyte sustained only 6 cycles before severe overcharging at 7th cycle",
            "定位": [
              {
                "证据编号": "M0170–M0171",
                "部分": "main",
                "页": 9,
                "完整句": "Additionally, a 1.8 Ah Li-S pouch cell was assembled with CPME/DME electrolyte under harsh conditions (S loading of each side is 6.2 mgs cm−2, match with 50 μm Li, E/S = 3 μL mgs−1) (Figure 6c,d), it achieved 323 Wh kg−1 initial energy density (based on the overall weight of the pouch cell) at 0.03C and retained above 200 Wh kg−1 after 50 cycles at 0.05C. In contrast, the pouch cell with DOL/DME electrolyte sustained only 6 cycles before severe overcharging at 7th cycle (Figure S19)."
              }
            ]
          },
          "方向": "变好",
          "判定依据": "沿用旧定性判断，语义待核",
          "旧方向": "A更好",
          "位置": "Fig. 6c、S19；p8",
          "备注": "",
          "记录来源": "沿用既有提取，非本轮盲提"
        },
        {
          "编号": "R011",
          "指标": "首圈容量",
          "取值点": "0.03C 首圈",
          "比较A": "CD",
          "比较B": "DD",
          "数值": {
            "CD": null,
            "DD": null
          },
          "单位": "mAh/g",
          "原句": "although the Li-S pouch cell with DOL/DME showed an initial capacity similar to that of the CPME/DME system, the CPME/DME system attained superior energy density due to its lower electrolyte density (1.00 versus 1.26 g mL−1, 20% reduction)",
          "证据核对": {
            "状态": "原句定位通过",
            "原句": "although the Li-S pouch cell with DOL/DME showed an initial capacity similar to that of the CPME/DME system, the CPME/DME system attained superior energy density due to its lower electrolyte density (1.00 versus 1.26 g mL−1, 20% reduction)",
            "定位": [
              {
                "证据编号": "M0172",
                "部分": "main",
                "页": 9,
                "完整句": "Notably, although the Li-S pouch cell with DOL/DME showed an initial capacity similar to that of the CPME/DME system, the CPME/DME system attained superior energy density due to its lower electrolyte density (1.00 versus 1.26 g mL−1, 20% reduction)."
              }
            ]
          },
          "方向": "差异小",
          "判定依据": "沿用旧定性判断，语义待核",
          "旧方向": "差异小",
          "位置": "Fig. S19；p8",
          "备注": "",
          "记录来源": "沿用既有提取，非本轮盲提"
        }
      ],
      "状态": "旧条件组；按 v4 测试定义拆分尚待复核",
      "证据核对": {
        "状态": "原句定位通过",
        "原句": "Multi-layer pouch cells (1.8 Ah) were assembled using four-layer stacks of high-loading sulfur electrodes (the loading of each side is 6.2 mgs cm⁻², size 6.5 × 4.5 cm²), five-layer stacks of thin Li foil anode (the loading of each side is 50 μm Li",
        "定位": [
          {
            "证据编号": "S0059",
            "部分": "si",
            "页": 0,
            "完整句": "Multi-layer pouch cells (1.8 Ah) were assembled using four-layer stacks of high-loading sulfur electrodes (the loading of each side is 6.2 mgs cm−2, size 6.5 × 4.5 cm2), five-layer stacks of thin Li foil anode (the loading of each side is 50 μm Li, size 6.7 × 4.7 cm2), PP separator (Celgard 2500), and low electrolyte/sulfur loading ratio (E/S = 3 μL mgs−1)."
          }
        ]
      }
    }
  ],
  "机制": [
    {
      "编号": "M001",
      "A": "CD",
      "B": "DD",
      "概括": "动态分相结构促进多硫化物转化",
      "原句": "This may be attributed to Li2S nucleation kinetics, quantified by the potential gap between nucleation onset and discharge plateau.[29] This gap measured 32.8 mV in DOL/DME system versus only 16.6 mV in CPME/DME system, demonstrating that the dynamic phase-separation structure effectively enhances polysulfide conversion kinetics.",
      "原始摘句": "demonstrating that the dynamic phase-separation structure effectively enhances polysulfide conversion kinetics",
      "证据核对": {
        "状态": "原句定位通过",
        "原句": "demonstrating that the dynamic phase-separation structure effectively enhances polysulfide conversion kinetics",
        "定位": [
          {
            "证据编号": "M0089",
            "部分": "main",
            "页": 5,
            "完整句": "This may be attributed to Li2S nucleation kinetics, quantified by the potential gap between nucleation onset and discharge plateau.[29] This gap measured 32.8 mV in DOL/DME system versus only 16.6 mV in CPME/DME system, demonstrating that the dynamic phase-separation structure effectively enhances polysulfide conversion kinetics."
          }
        ]
      },
      "来源": "本文推测（待语义复核）",
      "过程大类": [
        "正极反应"
      ],
      "落到": [
        {
          "测试": "C1",
          "表现": "过电位或动力学"
        }
      ],
      "记录来源": "旧归因回到原文扩成整句；待语义复核"
    },
    {
      "编号": "M002",
      "A": "CDn",
      "B": "DDn",
      "概括": "CPME 相物理阻挡多硫化物向负极扩散",
      "原句": "This confirms that the CPME phase effectively blocks LiPSs diffusion to the anode via physical barrier effects, substantially weakening parasitic reaction kinetics.",
      "原始摘句": "This confirms that the CPME phase effectively blocks LiPSs diffusion to the anode via physical barrier effects",
      "证据核对": {
        "状态": "原句定位通过",
        "原句": "This confirms that the CPME phase effectively blocks LiPSs diffusion to the anode via physical barrier effects",
        "定位": [
          {
            "证据编号": "M0102",
            "部分": "main",
            "页": 5,
            "完整句": "This confirms that the CPME phase effectively blocks LiPSs diffusion to the anode via physical barrier effects, substantially weakening parasitic reaction kinetics."
          }
        ]
      },
      "来源": "来源待语义复核",
      "过程大类": [
        "正极反应",
        "负极锂"
      ],
      "落到": [
        {
          "测试": "C1",
          "表现": "多硫化物溶解或穿梭"
        }
      ],
      "记录来源": "旧归因回到原文扩成整句；待语义复核"
    },
    {
      "编号": "M003",
      "A": "CD",
      "B": "DD",
      "概括": "DOL/DME 活性物质消耗、界面恶化",
      "原句": "Charge/discharge curves at the 1st and 100th cycles (Figure 3f) indicate that the DOL/DME system exhibits rapidly increasing polarization in discharge profiles, signifying the consumption of active substances and the deterioration of the electrode interphase.",
      "原始摘句": "signifying the consumption of active substances and the deterioration of the electrode interphase",
      "证据核对": {
        "状态": "原句定位通过",
        "原句": "signifying the consumption of active substances and the deterioration of the electrode interphase",
        "定位": [
          {
            "证据编号": "M0096",
            "部分": "main",
            "页": 5,
            "完整句": "Charge/discharge curves at the 1st and 100th cycles (Figure 3f) indicate that the DOL/DME system exhibits rapidly increasing polarization in discharge profiles, signifying the consumption of active substances and the deterioration of the electrode interphase."
          }
        ]
      },
      "来源": "来源待语义复核",
      "过程大类": [
        "正极反应"
      ],
      "落到": [
        {
          "测试": "C2",
          "表现": "容量保持率"
        }
      ],
      "记录来源": "旧归因回到原文扩成整句；待语义复核"
    }
  ],
  "设计主张": [],
  "缺口": [
    "配方组分与梯度档位尚需按全文完整补提",
    "旧条件组未完全按 v4 拆成同条件测试",
    "机制与来源标签尚需语义复核",
    "未进行本轮独立读图"
  ],
  "原始参考文件": "output\\第一阶段_证据表\\json\\S20.json",
  "SI文本状态": "存在",
  "本轮GPT机制": [
    {
      "编号": "G01",
      "证据编号": "M0004",
      "概括": "相分离电解液在正极形成强溶剂化区域以维持硫转化，在负极形成弱溶剂化区域与稳定 SEI，实现动力学促进和穿梭抑制。",
      "原句": "The constructed electrolyte system facilitates formation of a strong-solvation region at the cathode to maintain rapid sulfur redox kinetics while establishing a weak-solvation region at the anode to form a stable solid electrolyte interphase (SEI), thereby achieving dual objectives of “kinetics promotion and shuttle suppression” via a spatially partitioned dual-zone synergistic mechanism.",
      "部分": "main",
      "页": 1,
      "来源": "本文结论",
      "过程大类": [
        "正极反应",
        "负极锂",
        "多硫化物穿梭"
      ],
      "记录来源": "本轮 GPT 阅读原文候选句后补提；用户未逐项确认",
      "比较范围": "原句所指体系；未强行指定 A/B",
      "落到": []
    },
    {
      "编号": "G02",
      "证据编号": "M0127",
      "概括": "作者根据 F− 碎片信号认为阴离子主导溶剂化促进无机富集 SEI，协同抑制枝晶和多硫化物副反应。",
      "原句": "Concurrently, intensified F−fragment signals in CPME/DME indicate anion (TFSI−)-dominated solvation promotes inorganic-rich SEI formation.[33] This anion-derived interphase exhibits high ionic conductivity and mechanical stability, synergistically suppressing dendrite growth and polysulfide parasitic reactions.",
      "部分": "main",
      "页": 7,
      "来源": "本文结论（与他文一致）",
      "过程大类": [
        "负极锂"
      ],
      "记录来源": "本轮 GPT 阅读原文候选句后补提；用户未逐项确认",
      "比较范围": "原句所指体系；未强行指定 A/B",
      "落到": []
    },
    {
      "编号": "G03",
      "证据编号": "M0147",
      "概括": "作者以负极侧较小的颜色变化支持 CPME/DME 相分离行为抑制多硫化物穿梭。",
      "原句": "Meanwhile, on the Li metal anode side, due to the presence of phase separation behavior in the CPME/DME electrolyte, less change in colour was observed compared to the DOL/DME electrolyte, which proved the inhibition of LiPSs shuttle.",
      "部分": "main",
      "页": 8,
      "来源": "本文结论",
      "过程大类": [
        "负极锂",
        "多硫化物穿梭"
      ],
      "记录来源": "本轮 GPT 阅读原文候选句后补提；用户未逐项确认",
      "比较范围": "原句所指体系；未强行指定 A/B",
      "落到": []
    }
  ]
}
