Repository: zhuonanli08/Li-S_Electrolyte_Conflicts

File: output/GPT_v4_调试集53篇_2026-10-24/v4_records/S21.json
{
  "文献编号": "S21",
  "DOI": "10.1002/aenm.202500802",
  "文献": "Zheng Q. et al., Adv. Energy Mater. 2025, 15, 2500802",
  "全文缓存": "10.1002_aenm.202500802",
  "对照": "T0",
  "配方": [
    {
      "代号": "T0",
      "作者原名": "0DTL",
      "组分": [
        {
          "名称": "DME",
          "角色": "溶剂化溶剂",
          "用量": "95",
          "单位": "体积份"
        },
        {
          "名称": "THF",
          "角色": "溶剂化溶剂",
          "用量": "5",
          "单位": "体积份"
        },
        {
          "名称": "LiTFSI",
          "角色": "盐",
          "用量": "1",
          "单位": "mol/L"
        }
      ],
      "弱或非溶剂化溶剂体积分数": "0%",
      "原句": {
        "原句": "dissolved in the mixture solution of DME/THF = 95/5 (v/v) and DME/THF/DTL = 35/5/60 (v/v), denoted as 0DTL electrolyte and 60DTL electrolyte, respectively",
        "位置": "正文 p3",
        "部分": "main"
      }
    },
    {
      "代号": "T50",
      "作者原名": "50DTL",
      "组分": [
        {
          "名称": "DME/THF",
          "角色": "溶剂化溶剂",
          "用量": "未报告",
          "单位": "（表 S2 为图片，文字中没有）"
        },
        {
          "名称": "DTL（邻二甲苯）",
          "角色": "弱或非溶剂化溶剂",
          "用量": "50",
          "单位": "vol%"
        },
        {
          "名称": "LiTFSI",
          "角色": "盐",
          "用量": "1",
          "单位": "mol/L"
        }
      ],
      "弱或非溶剂化溶剂体积分数": "50%",
      "备注": "🔶 DME/THF 比例只在表 S2（图片）"
    },
    {
      "代号": "T60",
      "作者原名": "60DTL（作者的最优配方）",
      "组分": [
        {
          "名称": "DME",
          "角色": "溶剂化溶剂",
          "用量": "35",
          "单位": "体积份"
        },
        {
          "名称": "THF",
          "角色": "溶剂化溶剂",
          "用量": "5",
          "单位": "体积份"
        },
        {
          "名称": "DTL（邻二甲苯）",
          "角色": "弱或非溶剂化溶剂",
          "用量": "60",
          "单位": "体积份"
        },
        {
          "名称": "LiTFSI",
          "角色": "盐",
          "用量": "1",
          "单位": "mol/L"
        }
      ],
      "弱或非溶剂化溶剂体积分数": "60%"
    },
    {
      "代号": "T70",
      "作者原名": "70DTL",
      "组分": [
        {
          "名称": "DME/THF",
          "角色": "溶剂化溶剂",
          "用量": "未报告",
          "单位": "（表 S2 为图片）"
        },
        {
          "名称": "DTL（邻二甲苯）",
          "角色": "弱或非溶剂化溶剂",
          "用量": "70",
          "单位": "vol%"
        },
        {
          "名称": "LiTFSI",
          "角色": "盐",
          "用量": "1",
          "单位": "mol/L"
        }
      ],
      "弱或非溶剂化溶剂体积分数": "70%",
      "备注": "🔶 同 T50"
    },
    {
      "代号": "T80",
      "作者原名": "80DTL",
      "组分": [
        {
          "名称": "DME/THF",
          "角色": "溶剂化溶剂",
          "用量": "未报告",
          "单位": "（表 S2 为图片）"
        },
        {
          "名称": "DTL（邻二甲苯）",
          "角色": "弱或非溶剂化溶剂",
          "用量": "80",
          "单位": "vol%"
        },
        {
          "名称": "LiTFSI",
          "角色": "盐",
          "用量": "1",
          "单位": "mol/L"
        }
      ],
      "弱或非溶剂化溶剂体积分数": "80%",
      "备注": "🔶 同 T50"
    },
    {
      "代号": "DD",
      "作者原名": "DOL/DME（自配不含 LiNO₃，或商品含 1 wt% LiNO₃，见各测试）",
      "组分": [
        {
          "名称": "DOL",
          "角色": "溶剂化溶剂",
          "用量": "1",
          "单位": "体积份"
        },
        {
          "名称": "DME",
          "角色": "溶剂化溶剂",
          "用量": "1",
          "单位": "体积份"
        },
        {
          "名称": "LiTFSI",
          "角色": "盐",
          "用量": "1",
          "单位": "M"
        }
      ],
      "弱或非溶剂化溶剂体积分数": "0%",
      "原句": {
        "原句": "the traditional Li-S electrolyte composed of 1M LiTFSI in DME and DOL (1:1 v/v) with 1wt% LiNO3 was purchased from DoDoChem",
        "位置": "SI 材料",
        "部分": "si"
      }
    }
  ],
  "梯度": [
    {
      "名称": "DTL 体积分数",
      "顺序": [
        "T0",
        "T50",
        "T60",
        "T70",
        "T80"
      ],
      "取值": [
        "0%",
        "50%",
        "60%",
        "70%",
        "80%"
      ],
      "说明": "数字为 DTL（非配位溶剂）体积分数；作者称 DTL 越多溶剂化能力越弱",
      "原句": {
        "原句": "The numbers represent the volume fraction of DTL in electrolytes",
        "位置": "正文 p3",
        "部分": "main"
      },
      "溶剂化方向": "由强到弱"
    }
  ],
  "性质": [
    {
      "性质": "Li⁺ 溶剂化",
      "方向": {
        "T60": "更弱"
      },
      "依据": "Raman（游离 DME 峰减弱）、⁷Li NMR（TFSI⁻ 与 Li⁺ 配位随 DTL 增加而增强）",
      "测量体系": "1 mol/L LiTFSI 的各电解液（与电池配方一致）",
      "原句": "the coordination of lithium ions with TFSI−anions is enhanced with increasing DTL volume fraction",
      "位置": "正文 Fig. 1d 讨论",
      "部分": "main"
    },
    {
      "性质": "多硫化物溶解度",
      "对象": "硫原子（Li₂S₆ 溶解实验）",
      "数值": {
        "T50": 305,
        "T60": 247,
        "T70": 101
      },
      "单位": "mmol/L[S]",
      "依据": "UV-vis 实测（表 S3）；T0 未测，原文只引用常规醚类电解液 4000 mmol/L（他文值）",
      "测量体系": "电解液本身",
      "原句": "the solubility of sulfur atoms in 50DTL, 60DTL, and 70DTL was 305, 247, and 101 mmol L−1",
      "位置": "正文 Fig. 1c 讨论",
      "部分": "main"
    },
    {
      "性质": "离子电导率",
      "方向": {
        "T70": "↓"
      },
      "依据": "作者只写 70DTL 电导率急剧下降，未给其他配方的比较和数值",
      "原句": "the sharp decrease in electrolyte ionic conductivity caused by decreasing coordinated solvents in 70DTL electrolyte",
      "位置": "正文 Fig. 3 讨论",
      "部分": "main"
    },
    {
      "性质": "黏度",
      "方向": "未报告"
    },
    {
      "性质": "离子迁移数",
      "方向": "未报告"
    }
  ],
  "测试": [
    {
      "编号": "T1",
      "名称": "0.1 C 首两圈",
      "电池": "Li‖S 扣式 2025",
      "硫载量": 1.2,
      "E/S": 14.6,
      "E/S单位": "µL/mg",
      "锂厚": 1000,
      "作者N/P": "未报告",
      "倍率": "0.1 C",
      "1C定义": "未报告",
      "化成": "无",
      "电压": "1.2–3.2 V",
      "温度": "未报告",
      "LiNO₃": "各配方都不含",
      "配方": [
        "T0",
        "T50",
        "T60",
        "T70",
        "T80",
        "DD"
      ],
      "条件原句": [
        {
          "原句": "the areal sulfur loading was about 1.2 mgs cm-2. CR2025 coin cells was assembled",
          "位置": "SI 电池组装",
          "部分": "si"
        },
        {
          "原句": "The electrolyte amount of conventional Li-S cells was kept at 35 μl and the E/S was 14.6 μl mgs−1.",
          "位置": "SI 电池组装",
          "部分": "si"
        },
        {
          "原句": "The lithium metal foils (≥99.9%, Ф15.6 × 1.0 mm)",
          "位置": "SI 材料",
          "部分": "si"
        },
        {
          "原句": "The Li-S batteries were galvanostatically cycled with the voltage ranging from 1.2 V to 3.2 V",
          "位置": "SI 测试",
          "部分": "si"
        }
      ],
      "结果": [
        {
          "指标": "首圈容量",
          "取值点": "0.1 C 首圈",
          "数值": {
            "T0": 1002,
            "T60": 1371
          },
          "单位": "mAh/g",
          "最优": {
            "配方": "T60",
            "范围": [
              "T0",
              "T50",
              "T60",
              "T70",
              "T80",
              "DD"
            ],
            "说明": "作者称 60DTL 放电容量最高（Fig. S14c，其余数值只在图中）"
          },
          "原句": "was increased from 1002 to 1371 mAh g−1 at 0.1 C ‖ Cells with 60DTL electrolyte have the lowest overpotential and highest discharge capacity",
          "位置": "正文 Fig. 4a 讨论；Fig. S14",
          "部分": "main"
        },
        {
          "指标": "过电位",
          "取值点": "0.1 C 首两圈",
          "数值": {
            "T0": 173,
            "T60": 116
          },
          "单位": "mV",
          "最优": {
            "配方": "T60",
            "范围": [
              "T0",
              "T50",
              "T60",
              "T70",
              "T80",
              "DD"
            ],
            "说明": "作者称 60DTL 过电位最低（Fig. S14b）"
          },
          "原句": "the overpotential was reduced from 173 to 116 mV",
          "位置": "正文 Fig. 4a 讨论",
          "部分": "main"
        },
        {
          "指标": "库仑效率",
          "取值点": "首圈",
          "数值": {
            "T0": 76.3,
            "T60": 99.6
          },
          "单位": "%",
          "原句": "is increased from 76.3% to 99.6% due to the eﬀective inhibition of the shuttle eﬀect",
          "位置": "正文 Fig. 4a 讨论",
          "部分": "main"
        }
      ]
    },
    {
      "编号": "T2",
      "名称": "倍率阶梯 0.1–5 C",
      "电池": "Li‖S 扣式 2025",
      "硫载量": 1.2,
      "E/S": 14.6,
      "E/S单位": "µL/mg",
      "锂厚": 1000,
      "作者N/P": "未报告",
      "倍率": "0.1、0.2、0.5、1、2、3、5 C 阶梯",
      "1C定义": "未报告",
      "化成": "0.1 C 活化 2 圈",
      "电压": "1.2–3.2 V",
      "温度": "未报告",
      "LiNO₃": "T0、T60 都不含",
      "配方": [
        "T0",
        "T50",
        "T60",
        "T70",
        "T80"
      ],
      "条件原句": [
        {
          "原句": "The cells were activated at 0.1 C for 2 cycles in advance before being texted under the high current density",
          "位置": "SI 测试",
          "部分": "si"
        }
      ],
      "结果": [
        {
          "指标": "倍率容量",
          "取值点": "0.1 C",
          "数值": {
            "T0": 1116,
            "T60": 1371
          },
          "单位": "mAh/g",
          "原句": "The speciﬁc capacities of cells with 60DTL were 1371, 1164, 1078, 998, 914, 841, and 702 mAh g−1 at 0.1, 0.2, 0.5, 1, 2, 3, and 5 C ‖ cells with 0DTL can only realize capacities of 1116, 787, 707, 624, 569, 510, and 302 mAh g−1",
          "位置": "正文 Fig. 5a 讨论",
          "部分": "main"
        },
        {
          "指标": "倍率容量",
          "取值点": "1 C",
          "数值": {
            "T0": 624,
            "T60": 998
          },
          "单位": "mAh/g",
          "原句": "The speciﬁc capacities of cells with 60DTL were 1371, 1164, 1078, 998, 914, 841, and 702 mAh g−1 at 0.1, 0.2, 0.5, 1, 2, 3, and 5 C ‖ cells with 0DTL can only realize capacities of 1116, 787, 707, 624, 569, 510, and 302 mAh g−1",
          "位置": "正文 Fig. 5a 讨论",
          "部分": "main"
        },
        {
          "指标": "倍率容量",
          "取值点": "5 C",
          "数值": {
            "T0": 302,
            "T60": 702
          },
          "单位": "mAh/g",
          "原句": "The speciﬁc capacities of cells with 60DTL were 1371, 1164, 1078, 998, 914, 841, and 702 mAh g−1 at 0.1, 0.2, 0.5, 1, 2, 3, and 5 C ‖ cells with 0DTL can only realize capacities of 1116, 787, 707, 624, 569, 510, and 302 mAh g−1",
          "位置": "正文 Fig. 5a 讨论",
          "部分": "main"
        },
        {
          "指标": "倍率容量",
          "取值点": "0.1 C（第 3 圈，图 5a）",
          "数值": {
            "T0": 930,
            "T50": 996,
            "T60": 1269,
            "T70": 1160,
            "T80": 1090
          },
          "单位": "mAh/g",
          "来源": "读图",
          "图": "图 5a",
          "锚点": "通过：60DTL 1 C 读 996 vs 正文 998、5 C 读 708 vs 702；0DTL 1 C 读 606 vs 624、5 C 读 301 vs 302（10-23 试读）"
        },
        {
          "指标": "倍率容量",
          "取值点": "1 C（第 18 圈，图 5a）",
          "数值": {
            "T0": 606,
            "T50": 764,
            "T60": 996,
            "T70": 857,
            "T80": 924
          },
          "单位": "mAh/g",
          "来源": "读图",
          "图": "图 5a",
          "锚点": "通过：60DTL 1 C 读 996 vs 正文 998、5 C 读 708 vs 702；0DTL 1 C 读 606 vs 624、5 C 读 301 vs 302（10-23 试读）"
        },
        {
          "指标": "倍率容量",
          "取值点": "5 C（第 33 圈，图 5a）",
          "数值": {
            "T0": 301,
            "T50": 614,
            "T60": 708,
            "T70": 205
          },
          "单位": "mAh/g",
          "来源": "读图",
          "图": "图 5a",
          "备注": "80DTL 与 70DTL 的标记在约 200 mAh/g 处重叠，80DTL 读不出",
          "锚点": "通过：60DTL 1 C 读 996 vs 正文 998、5 C 读 708 vs 702；0DTL 1 C 读 606 vs 624、5 C 读 301 vs 302（10-23 试读）"
        }
      ],
      "比较对": [
        [
          "T60",
          "T0"
        ],
        [
          "T50",
          "T0"
        ],
        [
          "T70",
          "T0"
        ],
        [
          "T80",
          "T0"
        ]
      ]
    },
    {
      "编号": "T3",
      "名称": "倍率阶梯（对比商品 DOL/DME）",
      "电池": "Li‖S 扣式 2025",
      "硫载量": 1.2,
      "E/S": 14.6,
      "E/S单位": "µL/mg",
      "锂厚": 1000,
      "作者N/P": "未报告",
      "倍率": "0.1–5 C 阶梯",
      "1C定义": "未报告",
      "化成": "0.1 C 活化 2 圈",
      "电压": "未报告",
      "温度": "未报告",
      "LiNO₃": {
        "T60": "不含",
        "DD": "1 wt%（商品电解液）"
      },
      "配方": [
        "T60",
        "DD"
      ],
      "比较对": [
        [
          "T60",
          "DD"
        ]
      ],
      "条件原句": [],
      "结果": [
        {
          "指标": "倍率容量",
          "取值点": "0.1–5 C 各档",
          "单位": "mAh/g",
          "作者定性": [
            {
              "A": "T60",
              "B": "DD",
              "方向": "↑"
            }
          ],
          "原句": "cells with 60DTL electrolytes still have higher speciﬁc capacities",
          "位置": "正文 p8；Fig. S19",
          "部分": "main"
        }
      ]
    },
    {
      "编号": "T4",
      "名称": "1 C 长循环（不含 LiNO₃）",
      "电池": "Li‖S 扣式 2025",
      "硫载量": 1.2,
      "E/S": 14.6,
      "E/S单位": "µL/mg",
      "锂厚": 1000,
      "作者N/P": "未报告",
      "倍率": "1 C",
      "1C定义": "未报告",
      "化成": "0.1 C 活化 2 圈",
      "电压": "1.2–3.2 V",
      "温度": "未报告",
      "LiNO₃": "各配方都不含",
      "配方": [
        "T0",
        "T60",
        "DD"
      ],
      "比较对": [
        [
          "T60",
          "T0"
        ],
        [
          "T60",
          "DD"
        ]
      ],
      "条件原句": [],
      "结果": [
        {
          "指标": "容量保持率",
          "取值点": "1 C 第 200 圈",
          "数值": {
            "T0": 12.2,
            "T60": 90.6
          },
          "单位": "%",
          "原句": "The capacity retention of cells with 60DTL and 0DTL after 200 cycles at 1 C was 90.6% and 12.2%, respectively.",
          "位置": "正文 Fig. 5d 讨论",
          "部分": "main"
        },
        {
          "指标": "指定圈数容量",
          "取值点": "1 C 第 400 圈",
          "数值": {
            "T60": 640,
            "DD": 230
          },
          "单位": "mAh/g",
          "备注": "🔶 T60 的 640 出自 Fig. 5d，DD 的 230 出自 Fig. S20a，两张图是否同一批电池原文没写（方案 §14.2 记过的跨图配对疑问）",
          "原句": "with a capacity of 640 mAh g−1 after 400 cycles ‖ DOL/DME electrolyte only has a Coulombic eﬃciency of 76% and a speciﬁc capacity of 230 mAh g−1 after 400 cycles",
          "位置": "正文 Fig. 5d、S20a 讨论",
          "部分": "main",
          "跨图": true
        },
        {
          "指标": "初期容量",
          "取值点": "1 C 第 10 圈（图 5d）",
          "数值": {
            "T0": 760,
            "T60": 908
          },
          "单位": "mAh/g",
          "来源": "读图",
          "图": "图 5d",
          "备注": "🔶 前 4 圈两线标记互相遮挡，1 C 首圈读不准，改取两线已分开的第 10 圈",
          "锚点": "无：本测试正文没有图上同一圈的数可核"
        }
      ]
    },
    {
      "编号": "T5",
      "名称": "1 C 长循环（各配方另加 1 wt% LiNO₃）",
      "电池": "Li‖S 扣式 2025",
      "硫载量": 1.2,
      "E/S": 14.6,
      "E/S单位": "µL/mg",
      "锂厚": 1000,
      "作者N/P": "未报告",
      "倍率": "1 C",
      "1C定义": "未报告",
      "化成": "0.1 C 活化 2 圈",
      "电压": "1.7–2.8 V",
      "温度": "未报告",
      "LiNO₃": "各配方另加 1 wt%",
      "配方": [
        "T0",
        "T60"
      ],
      "条件原句": [
        {
          "原句": "For the electrolyte with LiNO3, the charge/discharge voltage interval for lithium-sulfur batteries is 1.7 V-2.8 V",
          "位置": "SI 测试",
          "部分": "si"
        }
      ],
      "结果": [
        {
          "指标": "衰减率",
          "取值点": "1 C 600 圈累计容量损失",
          "数值": {
            "T0": 50.65,
            "T60": 29.86
          },
          "单位": "%",
          "原句": "The cell with 60DTL electrolyte still has a capacity of 639 mAh g−1 after 600 cycles at 1 C, and the capacity degradation is reduced from 50.65% to 29.86%",
          "位置": "正文 Fig. S23 讨论",
          "部分": "main"
        }
      ]
    },
    {
      "编号": "T6",
      "名称": "静置 100 h 自放电",
      "电池": "Li‖S 扣式 2025",
      "硫载量": 1.2,
      "E/S": 14.6,
      "E/S单位": "µL/mg",
      "锂厚": 1000,
      "作者N/P": "未报告",
      "倍率": "未报告",
      "1C定义": "未报告",
      "化成": "未报告",
      "电压": "1.2–3.2 V",
      "温度": "未报告",
      "LiNO₃": "各配方都不含",
      "配方": [
        "T0",
        "T60"
      ],
      "条件原句": [],
      "结果": [
        {
          "指标": "自放电",
          "取值点": "静置 100 h 容量损失",
          "数值": {
            "T0": 51.8,
            "T60": 4.5
          },
          "单位": "%",
          "原句": "after 100 h resting, with a capacity loss of only 4.5%. ‖ was dropped from 955 to 460 mAh g−1, with a capacity loss of 51.8%",
          "位置": "正文 Fig. 4g–h 讨论",
          "部分": "main"
        }
      ]
    },
    {
      "编号": "T7",
      "名称": "高载量贫液（E/S 5.0）",
      "电池": "Li‖S 扣式 2025",
      "硫载量": "未报告",
      "硫载量说明": "🔶 60DTL 测了 3.0/5.3/7.0 mg/cm²，与 0DTL 对比时用哪一档没写",
      "E/S": 5.0,
      "E/S单位": "µL/mg",
      "锂厚": 1000,
      "作者N/P": "未报告",
      "倍率": "0.1 C",
      "1C定义": "未报告",
      "化成": "未报告",
      "电压": "1.7–2.8 V",
      "温度": "未报告",
      "LiNO₃": "各配方另加 1 wt%",
      "配方": [
        "T0",
        "T60"
      ],
      "条件原句": [
        {
          "原句": "For Li-S cells with high sulfur loading, the E/S was kept at about 5.0 μl mgs−1.",
          "位置": "SI 电池组装",
          "部分": "si"
        },
        {
          "原句": "so 1 wt% LiNO3 was added to the 0DTL electrolyte and 60DTL electrolyte",
          "位置": "SI 电池组装",
          "部分": "si"
        }
      ],
      "结果": [
        {
          "指标": "寿命",
          "取值点": "失效圈数",
          "数值": {
            "T0": 75,
            "T60": ">100"
          },
          "单位": "圈",
          "原句": "cells failed to operate after 75 cycles ‖ the cells with 60 DTL still had a speciﬁc capacity of 714 mAh g−1 after 100 cycles",
          "位置": "正文 Fig. S24 讨论",
          "部分": "main"
        }
      ]
    },
    {
      "编号": "T8",
      "名称": "极贫液（40 °C）",
      "电池": "Li‖S 扣式 2025",
      "硫载量": "未报告",
      "E/S": {
        "T0": 3.3,
        "T60": 3.7
      },
      "E/S单位": "µL/mg",
      "锂厚": 1000,
      "作者N/P": "未报告",
      "倍率": "0.1 C",
      "1C定义": "未报告",
      "化成": "未报告",
      "电压": "1.7–2.8 V",
      "温度": "40 °C",
      "LiNO₃": "各配方另加 1 wt%",
      "配方": [
        "T0",
        "T60"
      ],
      "条件原句": [
        {
          "原句": "The E/S ratio of Li-S cells with 0DTL electrolyte and 60DTL electrolyte was 3.3 and 3.7 μl mg−1, respectively. The battery was tested at 40 ℃.",
          "位置": "SI Fig. S25 图注",
          "部分": "si"
        }
      ],
      "结果": [
        {
          "指标": "寿命",
          "取值点": "失效圈数",
          "数值": {
            "T0": 8,
            "T60": 50
          },
          "单位": "圈",
          "原句": "ultimately the cells failed after eight cycles. In contrast, the 60DTL electrolyte can achieve an area capacity of 4 mAh cm−2 and cycle steadily for 50 cycles",
          "位置": "正文 Fig. S25 讨论",
          "部分": "main"
        }
      ]
    },
    {
      "编号": "T9",
      "名称": "Li‖Li 对称电池",
      "电池": "Li‖Li 扣式",
      "硫载量": "不适用",
      "E/S": "不适用",
      "E/S单位": "",
      "电解液量": "40 µL",
      "锂厚": 1000,
      "作者N/P": "不适用",
      "倍率": "1 mA/cm²，1 mAh/cm²",
      "1C定义": "不适用",
      "化成": "未报告",
      "电压": "不适用",
      "温度": "未报告",
      "LiNO₃": "各配方都不含",
      "配方": [
        "T0",
        "T60"
      ],
      "条件原句": [
        {
          "原句": "Symmetric cells were assembled by using two piece of Li disks (diameter of 15.6 mm) as working and counter electrodes. The amount of electrolyte was 40 μL",
          "位置": "SI",
          "部分": "si"
        }
      ],
      "结果": [
        {
          "指标": "寿命",
          "取值点": "失效前时间",
          "数值": {
            "T0": 500,
            "T60": 800
          },
          "单位": "h",
          "原句": "The 0DTL electrolyte fails to operate after 500 h, while the 60DTL electrolyte can be operated stably for up to 800 h",
          "位置": "正文 Fig. S27 讨论",
          "部分": "main"
        }
      ]
    }
  ],
  "机理测量": [
    {
      "名称": "Li₂S 恒电位沉积容量（Li‖Li₂S₆ 电池，碳纸，40 µL）",
      "数值": {
        "T60": 434
      },
      "单位": "mAh/g",
      "说明": "0DTL 因过电位大无法沉积",
      "原句": "The highest deposition capacity of Li2S (434 mAh g−1) was observed in 60DTL electrolytes",
      "位置": "正文 Fig. 3f 讨论",
      "部分": "main"
    },
    {
      "名称": "两段放电平台容量比 Q2/Q1（0.1 C 首两圈）",
      "数值": {
        "T0": 2.27,
        "T60": 2.86
      },
      "单位": "",
      "说明": "70DTL、80DTL 超过理论值 3",
      "原句": "the value of Q2/Q1 of 60DTL electrolyte increases from 2.27 to 2.86",
      "位置": "正文 Fig. S14d 讨论",
      "部分": "main"
    }
  ],
  "备注": [
    "T0、T60 均不含 LiNO₃（除 T5、T7、T8 另加），对照偏弱，见方案 §6.7 M08",
    "T1 中 T0 首圈 1002 与 T2 倍率阶梯 0.1 C 的 1116 来自不同测试，分开记"
  ],
  "设计主张": [],
  "机制": [
    {
      "编号": "M1",
      "A": "T60",
      "B": "T0",
      "性质": [
        {
          "名称": "Li⁺ 溶剂化",
          "方向": "更弱"
        },
        {
          "名称": "多硫化物团簇化",
          "方向": "增多"
        }
      ],
      "过程": [
        {
          "大类": "正极反应",
          "方向": "改善"
        }
      ],
      "落到": [
        {
          "测试": "T1",
          "表现": "首圈/初期容量",
          "方向": "变好"
        },
        {
          "测试": "T1",
          "表现": "倍率/过电位",
          "方向": "变好"
        }
      ],
      "概括": "Li⁺ 溶剂化变弱，多硫化物与 TFSI⁻ 形成团簇，Li₂S 沉积加快（三维沉积），首圈容量高、过电位低",
      "原句": [
        {
          "id": "t1",
          "原句": "In this work, by the driving eﬀect of DTL, the polysulﬁdes were allowed to aggregate in CPE and form cluster species with the mediation of TFSI−.",
          "位置": "正文 §2.2",
          "部分": "main",
          "来源": "本文结论",
          "提到": []
        },
        {
          "id": "t2",
          "原句": "In contrast, the 19F peak of CPE exhibits a pronounced increased chemical shift (≈0.2 ppm), which directly evidences the formation of a cluster state between polysulﬁdes and TFSI−.",
          "位置": "正文 Fig. 2h–i 讨论",
          "部分": "main",
          "来源": "本文结论",
          "提到": []
        },
        {
          "id": "t3",
          "原句": "The advance of the onset potential and the peak potential of the second reduction peak suggests that activated clustered-Li2Sn (n≥4) can accelerate the deposition of Li2S.",
          "位置": "正文 Fig. 3a 讨论",
          "部分": "main",
          "来源": "本文结论",
          "提到": [
            "正极反应"
          ]
        },
        {
          "id": "t4",
          "原句": "With the increasing DTL content, the deposition peak appeared and gradually advanced, indicating that the Li2S deposition kinetics gradually accelerated.",
          "位置": "正文 Fig. 3f 讨论",
          "部分": "main",
          "来源": "本文结论",
          "提到": [
            "正极反应"
          ]
        },
        {
          "id": "t5",
          "原句": "The altered electrode process regulated by the CPE mechanism results in a remarkable improvement in the electrochemical performance of lithium–sulfur batteries.",
          "位置": "正文 §2.5 开头",
          "部分": "main",
          "来源": "本文结论",
          "提到": []
        },
        {
          "id": "t6",
          "原句": "The 3D deposition model allows cells to release higher capacity and avoids premature end of discharge process caused by insulating Li2S covering the electrode surface.[23]",
          "位置": "正文 Fig. 3d–e 讨论",
          "部分": "main",
          "来源": "转述他文或通用说法",
          "提到": [
            "正极反应"
          ]
        }
      ]
    },
    {
      "编号": "M2",
      "A": "T0",
      "B": "T60",
      "性质": [
        {
          "名称": "多硫化物溶解度",
          "方向": "更高"
        }
      ],
      "过程": [
        {
          "大类": "多硫化物穿梭",
          "方向": "加重"
        },
        {
          "大类": "负极锂",
          "方向": "劣化"
        }
      ],
      "落到": [
        {
          "测试": "T4",
          "表现": "寿命/容量保持",
          "方向": "变坏"
        },
        {
          "测试": "T1",
          "表现": "库仑效率",
          "方向": "变坏"
        }
      ],
      "概括": "多硫化物溶解度高时穿梭重、锂负极不稳定，容量衰减快、首圈库仑效率低",
      "原句": [
        {
          "id": "u1",
          "原句": "The dissolution of polysulﬁdes is closely related to the shuttle eﬀect in lithium–sulfur batteries.",
          "位置": "正文 §2.1",
          "部分": "main",
          "来源": "转述他文或通用说法",
          "提到": [
            "多硫化物穿梭"
          ]
        },
        {
          "id": "u2",
          "原句": "Furthermore, the solubility of polysulﬁdes is ﬁnely regulated, leading to signiﬁcant suppression of the shuttle eﬀect and eﬀective stabilization of the lithium anode.",
          "位置": "结论",
          "部分": "main",
          "来源": "本文结论",
          "提到": [
            "多硫化物穿梭",
            "负极锂"
          ]
        },
        {
          "id": "u3",
          "原句": "Cells using 0DTL electrolytes exhibit rapid capacity decay due to the severe shuttle eﬀect.",
          "位置": "正文 Fig. 5d 讨论",
          "部分": "main",
          "来源": "本文结论",
          "提到": [
            "多硫化物穿梭"
          ]
        },
        {
          "id": "u4",
          "原句": "It is noteworthy that the coulombic eﬃciency of cells with 60DTL electrolyte is increased from 76.3% to 99.6% due to the eﬀective inhibition of the shuttle eﬀect.",
          "位置": "正文 Fig. 4a 讨论",
          "部分": "main",
          "来源": "本文结论",
          "提到": [
            "多硫化物穿梭"
          ]
        }
      ]
    },
    {
      "编号": "M3",
      "A": "T70",
      "B": "T60",
      "性质": [
        {
          "名称": "离子电导率",
          "方向": "更低"
        }
      ],
      "过程": [
        {
          "大类": "正极反应",
          "方向": "变差"
        }
      ],
      "落到": [],
      "概括": "DTL 增到 70% 时电导率骤降，反而阻碍转化（作者推测）",
      "原句": [
        {
          "id": "v1",
          "原句": "It is noteworthy that when the DTL content was further increased to 70%, a signiﬁcant decrease in the peak current of the second reduction peak was observed even though the start peak potential was still advanced (2.072 V).",
          "位置": "正文 Fig. 3a 讨论",
          "部分": "main",
          "来源": "本文结论",
          "提到": [
            "正极反应"
          ]
        },
        {
          "id": "v2",
          "原句": "Although CPE can promote Li2S deposition, the sharp decrease in electrolyte ionic conductivity caused by decreasing coordinated solvents in 70DTL electrolyte rather hinders the conversion reaction.",
          "位置": "正文 Fig. 3a 讨论",
          "部分": "main",
          "来源": "本文推测",
          "提到": [
            "正极反应"
          ]
        }
      ]
    }
  ],
  "对照类型": "不含 LiNO₃ 的自配对照（另有 DOL/DME 对照 DD）",
  "提取来源": "沿用既有 v4 表样，非本轮独立提取",
  "缺口": [
    "本轮未进行独立盲提或独立读图"
  ],
  "SI文本状态": "存在",
  "本轮GPT机制": [
    {
      "编号": "G01",
      "证据编号": "M0005",
      "概括": "团簇多硫化物电解液同时减少穿梭和负极副反应，并促进三维 Li2S 沉积以减轻电极钝化。",
      "原句": "The clustered polysulfide electrolyte (CPE) not only suppresses the shuttle effect and stabilizes the lithium anode by mitigating parasitic reactions but also enables alternative reaction kinetics and promotes 3D Li2S deposition, minimizing electrode passivation.",
      "部分": "main",
      "页": 1,
      "来源": "本文结论",
      "过程大类": [
        "多硫化物穿梭",
        "负极锂",
        "正极反应"
      ],
      "记录来源": "本轮 GPT 阅读原文候选句后补提；用户未逐项确认",
      "比较范围": "原句所指体系；未强行指定 A/B",
      "落到": []
    },
    {
      "编号": "G02",
      "证据编号": "M0198",
      "概括": "作者将 0DTL 循环 200 圈后阻抗增加联系到严重穿梭和迟缓动力学导致的多硫化物积累。",
      "原句": "The impedance of cells with 0DTL electrolytes increased significantly after 200 cycles, showing that lithium polysulfide in the electrolyte was accumulating due to severe shuttle effect and sluggish reaction kinetics.",
      "部分": "main",
      "页": 8,
      "来源": "本文结论",
      "过程大类": [
        "多硫化物穿梭",
        "正极反应"
      ],
      "记录来源": "本轮 GPT 阅读原文候选句后补提；用户未逐项确认",
      "比较范围": "原句所指体系；未强行指定 A/B",
      "落到": []
    },
    {
      "编号": "G03",
      "证据编号": "M0137",
      "概括": "作者将 60DTL 电池 CE 提升归因于有效抑制穿梭。",
      "原句": "It is noteworthy that the coulombic efficiency of cells with 60DTL electrolyte is increased from 76.3% to 99.6% due to the effective inhibition of the shuttle effect.",
      "部分": "main",
      "页": 6,
      "来源": "本文结论",
      "过程大类": [
        "多硫化物穿梭"
      ],
      "记录来源": "本轮 GPT 阅读原文候选句后补提；用户未逐项确认",
      "比较范围": "原句所指体系；未强行指定 A/B",
      "落到": []
    }
  ]
}
