Repository: zhuonanli08/Li-S_Electrolyte_Conflicts

File: output/meta_v3_全部测量_313篇_2026-11-06/汇总.json (part 1 of 3)
{
 "说明": "step15 F：全部文献一起分析（11-06 用户要求：数据量要够、用用户自己的分子结构描述符、所有文献一起分析而不是单独比较；先不做补值）。\n\n数据：第 0 步 v2 测量表（全部 313 篇的全部测量，含只测了一个配方的论文）；描述符用 step13h 的结构描述符（用户的 28 个里去掉 Kim 元素比例 6 个，\n     剩 22 个：溶剂结构 15、溶剂化状态 3、盐与添加剂 4）；LiNO₃ 用第 0 步 v2 的 LiNO3_M（质量分数已换算，覆盖更全）。\n     只用室温附近的测量（15–35 °C；没写温度的按 25 °C，同 11-05 用户定），借鉴 Yari 等 2025 剔除非室温电池的做法。\n模型（多层模型的篇内/篇间分解，Mundlak 1978；Bell & Jones 2015）：\n  y = 条件 + β_同测试·(x − 本测试均值) + β_跨测试·(本测试均值 − 本篇均值) + β_篇间·本篇均值 + 论文随机截距 + 误差。\n  同测试 β 只用同一个测试里换配方的差别（条件完全相同，最干净，主证据）；跨测试 β 是同一篇里不同测试之间的差别（条件靠协变量扣）；\n  篇间 β 来自不同论文整体用的配方不同，受实验室差异与“谁研究什么”影响，只作旁证：与同测试同向才算跨文献也站得住。\n  条件：方案 A 的条件列＋温度；缺的按本类中位数补（不补描述符，描述符缺的测量不进该描述符的模型）。效应写成“描述符变 1 个标准差，性能变几倍”。\n① 单描述符：22 个描述符各估一次，用该描述符有值的全部测量（数据量最大）；篇内 p 做 BH 校正（每类 22 个）。\n② 去重叠：跨配方 |ρ| ≥ 0.5 的描述符归为同一条轴（平均连接聚类）（数据得出，见 轴.json），每条轴取一个代表放进同一个模型（只用代表都有值的测量）。\n结果写到 output/meta_v3_全部测量_313篇_2026-11-06/。初步、未裁定；AI 辅助，用户尚未逐项人工确认。",
 "非室温剔除": {
  "首圈容量": 30,
  "每圈衰减率": 19,
  "全电池CE": 11,
  "LiCu_CE": 53
 },
 "轴": {
  "Coordination (ether O)": {
   "代表": "lnsites",
   "成员": [
    "lnsites",
    "eo"
   ],
   "中文": "配位（醚氧）"
  },
  "Fluorination & dilution": {
   "代表": "ffrac",
   "成员": [
    "ffrac",
    "fat",
    "eo_a",
    "dil"
   ],
   "中文": "氟化/稀释"
  },
  "Salt amount": {
   "代表": "salt",
   "成员": [
    "salt",
    "li",
    "anF",
    "anSO2"
   ],
   "中文": "盐用量"
  },
  "Solvent backbone": {
   "代表": "rotb",
   "成员": [
    "rotb",
    "ring",
    "mw"
   ],
   "中文": "溶剂骨架"
  },
  "Carbonyl / carbonate": {
   "代表": "carbonate",
   "成员": [
    "carbonate",
    "carbonyl"
   ],
   "中文": "羰基/碳酸酯"
  },
  "LiNO₃": {
   "代表": "lino3",
   "成员": [
    "lino3"
   ],
   "中文": "LiNO₃"
  },
  "Other groups": {
   "代表": null,
   "成员": [
    "tpsa",
    "eo_b",
    "sulfone",
    "nitrile",
    "amide",
    "thio"
   ],
   "中文": "其他（单独成组或数据少）"
  }
 },
 "重叠": {
  "描述符": [
   "eo",
   "eo_a",
   "eo_b",
   "carbonate",
   "carbonyl",
   "sulfone",
   "nitrile",
   "amide",
   "thio",
   "fat",
   "ring",
   "rotb",
   "tpsa",
   "mw",
   "ffrac",
   "lnsites",
   "dil",
   "li",
   "salt",
   "anF",
   "anSO2",
   "lino3"
  ],
  "相关矩阵": [
   [
    1.0,
    -0.44835808655014736,
    -0.16568798034539903,
    -0.41818396160206545,
    -0.45913995514569705,
    -0.24668187155643054,
    -0.1020358276382181,
    -0.1394166078375162,
    -0.08263673538433439,
    -0.5925292998988636,
    0.11526012300468758,
    0.012209897127855501,
    0.16297176297355767,
    -0.4195747040684528,
    -0.6087384191307131,
    0.6058017373667897,
    -0.6109670320618031,
    -0.06863193344547401,
    -0.12938698357475642,
    0.13155772441584168,
    -0.018145248569636986,
    0.35721682729715815
   ],
   [
    -0.44835808655014736,
    1.0,
    -0.022548030220226667,
    0.06680688521871145,
    0.026435906366522755,
    0.23754635092744775,
    0.13389046313307232,
    -0.059022486681134044,
    -0.08712244931457537,
    0.8530586017006337,
    -0.363695907450795,
    0.5015310843057185,
    -0.20974227403265694,
    0.6150963690320609,
    0.8046741159644202,
    -0.3762043951436271,
    0.7587820773498276,
    0.026000216590938204,
    -0.017573371568839626,
    -0.2042113120673151,
    0.016798051205857013,
    -0.3475369890608026
   ],
   [
    -0.16568798034539903,
    -0.022548030220226667,
    1.0,
    0.01650788096546396,
    0.005463631590390617,
    -0.02544633751643963,
    -0.008866274284507257,
    -0.016673452646324628,
    -0.024611501730283914,
    0.22449215377398216,
    -0.11597891568944535,
    0.07036070939188135,
    -0.04753884885473817,
    0.16977008906202026,
    0.25949738461340033,
    -0.05064294149135924,
    0.20049987957276744,
    -0.043520622787912945,
    0.07585217248435933,
    0.004758939205837487,
    0.08117266396782982,
    -0.1248097209557747
   ],
   [
    -0.41818396160206545,
    0.06680688521871145,
    0.01650788096546396,
    1.0,
    0.8845799946606213,
    -0.05235692552171512,
    -0.018242737764094366,
    -0.034306340463710304,
    -0.05063921525986,
    0.2103734137581724,
    0.05721117631865631,
    -0.23033300782758356,
    0.3750088830277822,
    0.19811412115821941,
    0.2567027458572306,
    -0.2730925042795889,
    0.06894359412063913,
    -0.07610666415248568,
    0.09071832915971216,
    -0.03244038114620089,
    -0.14196281568202754,
    -0.26357164706036335
   ],
   [
    -0.45913995514569705,
    0.026435906366522755,
    0.005463631590390617,
    0.8845799946606213,
    1.0,
    -0.05910480944296338,
    -0.02059390478949247,
    0.3727056302862836,
    -0.057165716635402285,
    0.16761293214406867,
    0.08211951390839273,
    -0.3099293908425975,
    0.41849645678622144,
    0.2057397211476216,
    0.21481905036651833,
    -0.31028393454416814,
    0.028596724256252502,
    -0.059225516189520704,
    0.07420647993358624,
    -0.05605471580594417,
    -0.1332472046036497,
    -0.2297125145415226
   ],
   [
    -0.24668187155643054,
    0.23754635092744775,
    -0.02544633751643963,
    -0.05235692552171512,
    -0.05910480944296338,
    1.0,
    -0.011908774682091151,
    -0.022395020091421795,
    -0.03305704507765928,
    0.1960411924359972,
    0.03463904338888072,
    0.05357486529287685,
    0.16730414777890995,
    0.17022166226708477,
    0.17224453555704136,
    -0.07954305635583152,
    0.07399271414868867,
    0.10290557706788146,
    0.1280828207078796,
    0.14072043181131563,
    0.1275799701313759,
    -0.11481389179723758
   ],
   [
    -0.1020358276382181,
    0.13389046313307232,
    -0.008866274284507257,
    -0.018242737764094366,
    -0.02059390478949247,
    -0.011908774682091151,
    1.0,
    -0.007803102926278342,
    -0.011518075184866772,
    0.11610363346589736,
    -0.09065838750487153,
    0.05613274687596772,
    -0.07858905883145252,
    0.06884697707485284,
    0.10433755549157071,
    0.0,
    0.0,
    0.0,
    0.0,
    0.0,
    0.0,
    -0.06627451244388276
   ],
   [
    -0.1394166078375162,
    -0.059022486681134044,
    -0.016673452646324628,
    -0.034306340463710304,
    0.3727056302862836,
    -0.022395020091421795,
    -0.007803102926278342,
    1.0,
    -0.021660291009410818,
    -0.07259475821141674,
    0.12617178040761118,
    -0.19418454581840763,
    0.14249880741703067,
    0.039842533866503244,
    -0.07260943697395653,
    -0.12079482764500815,
    -0.06012379582506262,
    0.04655570687677959,
    -0.01422059455820918,
    0.026754929963557283,
    -0.0035651292607717325,
    0.08175757085602765
   ],
   [
    -0.08263673538433439,
    -0.08712244931457537,
    -0.024611501730283914,
    -0.05063921525986,
    -0.057165716635402285,
    -0.03305704507765928,
    -0.011518075184866772,
    -0.021660291009410818,
    1.0,
    -0.10715633139868394,
    -0.12578765376631867,
    0.03708404756936329,
    -0.22009940116171672,
    0.07334803065855744,
    -0.10717799856008774,
    -0.025382097269146222,
    0.33489974575094383,
    -0.17369429205775214,
    -0.11707019329669448,
    -0.03366002124659077,
    -0.09174826839670933,
    0.11744377059552324
   ],
   [
    -0.5925292998988636,
    0.8530586017006337,
    0.22449215377398216,
    0.2103734137581724,
    0.16761293214406867,
    0.1960411924359972,
    0.11610363346589736,
    -0.07259475821141674,
    -0.10715633139868394,
    1.0,
    -0.25219377075384986,
    0.434372215534885,
    -0.06258189591453069,
    0.7283902106604633,
    0.9910985220026821,
    -0.42355346124654925,
    0.7895926784738847,
    0.008404496675841396,
    0.02329749016274892,
    -0.21069439341987184,
    -0.006892190548104952,
    -0.4137514002145537
   ],
   [
    0.11526012300468758,
    -0.363695907450795,
    -0.11597891568944535,
    0.05721117631865631,
    0.08211951390839273,
    0.03463904338888072,
    -0.09065838750487153,
    0.12617178040761118,
    -0.12578765376631867,
    -0.25219377075384986,
    1.0,
    -0.7073471600692287,
    0.25612571035480164,
    -0.5212229463751791,
    -0.2316790745848898,
    0.21582854793023723,
    -0.16141103448450067,
    0.001590061245201935,
    -0.17267732332246155,
    0.19246874450656798,
    -0.20010881516914727,
    0.2936954031492195
   ],
   [
    0.012209897127855501,
    0.5015310843057185,
    0.07036070939188135,
    -0.23033300782758356,
    -0.3099293908425975,
    0.05357486529287685,
    0.05613274687596772,
    -0.19418454581840763,
    0.03708404756936329,
    0.434372215534885,
    -0.7073471600692287,
    1.0,
    -0.12472357907440185,
    0.7170913255421895,
    0.39737073228464626,
    -0.15091825162526146,
    0.28039205018962815,
    0.007486418988344304,
    0.16585169727422952,
    -0.11873334255401873,
    0.264404333699751,
    -0.325196469036817
   ],
   [
    0.16297176297355767,
    -0.20974227403265694,
    -0.04753884885473817,
    0.3750088830277822,
    0.41849645678622144,
    0.16730414777890995,
    -0.07858905883145252,
    0.14249880741703067,
    -0.22009940116171672,
    -0.06258189591453069,
    0.25612571035480164,
    -0.12472357907440185,
    1.0,
    0.08528202181704608,
    -0.0426389936795151,
    0.01915529090367134,
    -0.3446376038324294,
    0.10950692755377425,
    0.15144370703635288,
    0.18445963733207424,
    0.021102932881225,
    -0.022226415708474702
   ],
   [
    -0.4195747040684528,
    0.6150963690320609,
    0.16977008906202026,
    0.19811412115821941,
    0.2057397211476216,
    0.17022166226708477,
    0.06884697707485284,
    0.039842533866503244,
    0.07334803065855744,
    0.7283902106604633,
    -0.5212229463751791,
    0.7170913255421895,
    0.08528202181704608,
    1.0,
    0.7191891967096015,
    -0.35602560520282456,
    0.4893335567532169,
    -0.10429956316278534,
    0.14742262729576536,
    -0.1483493540037493,
    0.09475950683745706,
    -0.5385199919916803
   ],
   [
    -0.6087384191307131,
    0.8046741159644202,
    0.25949738461340033,
    0.2567027458572306,
    0.21481905036651833,
    0.17224453555704136,
    0.10433755549157071,
    -0.07260943697395653,
    -0.10717799856008774,
    0.9910985220026821,
    -0.2316790745848898,
    0.39737073228464626,
    -0.0426389936795151,
    0.7191891967096015,
    1.0,
    -0.4259573545415483,
    0.7841390899901446,
    0.009553936860869264,
    0.0375681752815725,
    -0.2029552736981836,
    -0.0007835971839538733,
    -0.41793311995210386
   ],
   [
    0.6058017373667897,
    -0.3762043951436271,
    -0.05064294149135924,
    -0.2730925042795889,
    -0.31028393454416814,
    -0.07954305635583152,
    0.0,
    -0.12079482764500815,
    -0.025382097269146222,
    -0.42355346124654925,
    0.21582854793023723,
    -0.15091825162526146,
    0.01915529090367134,
    -0.35602560520282456,
    -0.4259573545415483,
    1.0,
    -0.39716133075646426,
    -0.661717685685615,
    -0.6072587569625744,
    -0.22610817832254915,
    -0.4890422616212078,
    0.05594841921801603
   ],
   [
    -0.6109670320618031,
    0.7587820773498276,
    0.20049987957276744,
    0.06894359412063913,
    0.028596724256252502,
    0.07399271414868867,
    0.0,
    -0.06012379582506262,
    0.33489974575094383,
    0.7895926784738847,
    -0.16141103448450067,
    0.28039205018962815,
    -0.3446376038324294,
    0.4893335567532169,
    0.7841390899901446,
    -0.39716133075646426,
    1.0,
    -0.009138101101524429,
    0.09816628044412551,
    -0.08187711653341302,
    0.13015120296319396,
    -0.16538103917353042
   ],
   [
    -0.06863193344547401,
    0.026000216590938204,
    -0.043520622787912945,
    -0.07610666415248568,
    -0.059225516189520704,
    0.10290557706788146,
    0.0,
    0.04655570687677959,
    -0.17369429205775214,
    0.008404496675841396,
    0.001590061245201935,
    0.007486418988344304,
    0.10950692755377425,
    -0.10429956316278534,
    0.009553936860869264,
    -0.661717685685615,
    -0.009138101101524429,
    1.0,
    0.6872797570254777,
    0.5057801114851765,
    0.6821386641178296,
    0.33611634642845356
   ],
   [
    -0.12938698357475642,
    -0.017573371568839626,
    0.07585217248435933,
    0.09071832915971216,
    0.07420647993358624,
    0.1280828207078796,
    0.0,
    -0.01422059455820918,
    -0.11707019329669448,
    0.02329749016274892,
    -0.17267732332246155,
    0.16585169727422952,
    0.15144370703635288,
    0.14742262729576536,
    0.0375681752815725,
    -0.6072587569625744,
    0.09816628044412551,
    0.6872797570254777,
    1.0,
    0.6093404504414465,
    0.9079542633161822,
    -0.2754368224985825
   ],
   [
    0.13155772441584168,
    -0.2042113120673151,
    0.004758939205837487,
    -0.03244038114620089,
    -0.05605471580594417,
    0.14072043181131563,
    0.0,
    0.026754929963557283,
    -0.03366002124659077,
    -0.21069439341987184,
    0.19246874450656798,
    -0.11873334255401873,
    0.18445963733207424,
    -0.1483493540037493,
    -0.2029552736981836,
    -0.22610817832254915,
    -0.08187711653341302,
    0.5057801114851765,
    0.6093404504414465,
    1.0,
    0.5878579726661365,
    0.054944962137095224
   ],
   [
    -0.018145248569636986,
    0.016798051205857013,
    0.08117266396782982,
    -0.14196281568202754,
    -0.1332472046036497,
    0.1275799701313759,
    0.0,
    -0.0035651292607717325,
    -0.09174826839670933,
    -0.006892190548104952,
    -0.20010881516914727,
    0.264404333699751,
    0.021102932881225,
    0.09475950683745706,
    -0.0007835971839538733,
    -0.4890422616212078,
    0.13015120296319396,
    0.6821386641178296,
    0.9079542633161822,
    0.5878579726661365,
    1.0,
    -0.17851817633936695
   ],
   [
    0.35721682729715815,
    -0.3475369890608026,
    -0.1248097209557747,
    -0.26357164706036335,
    -0.2297125145415226,
    -0.11481389179723758,
    -0.06627451244388276,
    0.08175757085602765,
    0.11744377059552324,
    -0.4137514002145537,
    0.2936954031492195,
    -0.325196469036817,
    -0.022226415708474702,
    -0.5385199919916803,
    -0.41793311995210386,
    0.05594841921801603,
    -0.16538103917353042,
    0.33611634642845356,
    -0.2754368224985825,
    0.054944962137095224,
    -0.17851817633936695,
    1.0
   ]
  ],
  "配方数": 500,
  "数据聚类_|ρ|≥0.5": [
   [
    "eo",
    "lnsites"
   ],
   [
    "eo_a",
    "fat",
    "ffrac",
    "dil"
   ],
   [
    "eo_b"
   ],
   [
    "carbonate",
    "carbonyl"
   ],
   [
    "sulfone"
   ],
   [
    "nitrile"
   ],
   [
    "amide"
   ],
   [
    "thio"
   ],
   [
    "ring",
    "rotb",
    "mw"
   ],
   [
    "tpsa"
   ],
   [
    "li",
    "salt",
    "anF",
    "anSO2"
   ],
   [
    "lino3"
   ]
  ],
  "|ρ|≥0.5 的对": [
   {
    "a": "eo",
    "b": "fat",
    "ρ": -0.5925292998988636
   },
   {
    "a": "eo",
    "b": "ffrac",
    "ρ": -0.6087384191307131
   },
   {
    "a": "eo",
    "b": "lnsites",
    "ρ": 0.6058017373667897
   },
   {
    "a": "eo",
    "b": "dil",
    "ρ": -0.6109670320618031
   },
   {
    "a": "eo_a",
    "b": "fat",
    "ρ": 0.8530586017006337
   },
   {
    "a": "eo_a",
    "b": "rotb",
    "ρ": 0.5015310843057185
   },
   {
    "a": "eo_a",
    "b": "mw",
    "ρ": 0.6150963690320609
   },
   {
    "a": "eo_a",
    "b": "ffrac",
    "ρ": 0.8046741159644202
   },
   {
    "a": "eo_a",
    "b": "dil",
    "ρ": 0.7587820773498276
   },
   {
    "a": "carbonate",
    "b": "carbonyl",
    "ρ": 0.8845799946606213
   },
   {
    "a": "fat",
    "b": "mw",
    "ρ": 0.7283902106604633
   },
   {
    "a": "fat",
    "b": "ffrac",
    "ρ": 0.9910985220026821
   },
   {
    "a": "fat",
    "b": "dil",
    "ρ": 0.7895926784738847
   },
   {
    "a": "ring",
    "b": "rotb",
    "ρ": -0.7073471600692287
   },
   {
    "a": "ring",
    "b": "mw",
    "ρ": -0.5212229463751791
   },
   {
    "a": "rotb",
    "b": "mw",
    "ρ": 0.7170913255421895
   },
   {
    "a": "mw",
    "b": "ffrac",
    "ρ": 0.7191891967096015
   },
   {
    "a": "mw",
    "b": "lino3",
    "ρ": -0.5385199919916803
   },
   {
    "a": "ffrac",
    "b": "dil",
    "ρ": 0.7841390899901446
   },
   {
    "a": "lnsites",
    "b": "li",
    "ρ": -0.661717685685615
   },
   {
    "a": "lnsites",
    "b": "salt",
    "ρ": -0.6072587569625744
   },
   {
    "a": "li",
    "b": "salt",
    "ρ": 0.6872797570254777
   },
   {
    "a": "li",
    "b": "anF",
    "ρ": 0.5057801114851765
   },
   {
    "a": "li",
    "b": "anSO2",
    "ρ": 0.6821386641178296
   },
   {
    "a": "salt",
    "b": "anF",
    "ρ": 0.6093404504414465
   },
   {
    "a": "salt",
    "b": "anSO2",
    "ρ": 0.9079542633161822
   },
   {
    "a": "anF",
    "b": "anSO2",
    "ρ": 0.5878579726661365
   }
  ]
 },
 "单描述符": {
  "首圈容量": {
   "eo": {
    "测量": 358,
    "论文": 128,
    "篇内有变化的论文": 37,
    "同测试有变化的论文": 31,
    "状态": "已估计",
    "方法": "MixedLM",
    "同测试": {
     "倍数_每1SD": 0.9808652211568036,
     "区间": [
      0.8862577336487001,
      1.0855720018532968
     ],
     "p": 0.7088897201999143,
     "β": -0.019320218094272285,
     "SE": 0.05174860041771763,
     "q": 0.7088897201999143
    },
    "跨测试": {
     "倍数_每1SD": 1.1101597608990386,
     "区间": [
      0.9642903647256955,
      1.278095001052922
     ],
     "p": 0.1459316480364384,
     "β": 0.10450393370536826,
     "SE": 0.07187079347416994
    },
    "篇间": {
     "倍数_每1SD": 1.109146900346772,
     "区间": [
      1.0365847445237395,
      1.186788492738307
     ],
     "p": 0.0026920218667350697,
     "β": 0.10359116158579072,
     "SE": 0.03452028151047695
    },
    "判断": "同测试不显著"
   },
   "eo_a": {
    "测量": 358,
    "论文": 128,
    "篇内有变化的论文": 11,
    "同测试有变化的论文": 9,
    "状态": "已估计",
    "方法": "MixedLM",
    "同测试": {
     "倍数_每1SD": 1.0518771891956664,
     "区间": [
      0.9529240844746922,
      1.16110573672835
     ],
     "p": 0.3156807592926052,
     "β": 0.05057636719253611,
     "SE": 0.050406329192011566,
     "q": 0.4735211389389078
    },
    "跨测试": {
     "倍数_每1SD": 1.0430119863315699,
     "区间": [
      0.833700061443105,
      1.3048745633390693
     ],
     "p": 0.7125039426929216,
     "β": 0.04211266812093258,
     "SE": 0.11428277958530929
    },
    "篇间": {
     "倍数_每1SD": 0.9593788651484635,
     "区间": [
      0.9019115983753738,
      1.0205077843011414
     ],
     "p": 0.18822326897943087,
     "β": -0.04146921939544544,
     "SE": 0.03151507681771445
    },
    "判断": "同测试不显著"
   },
   "eo_b": {
    "测量": 358,
    "论文": 128,
    "篇内有变化的论文": 5,
    "同测试有变化的论文": 5,
    "状态": "已估计",
    "方法": "MixedLM",
    "同测试": {
     "倍数_每1SD": 1.03238481988534,
     "区间": [
      0.963573640273901,
      1.1061099762201065
     ],
     "p": 0.36513401815915647,
     "β": 0.031871485039905,
     "SE": 0.03519278016353021,
     "q": 0.47923839883389285
    },
    "跨测试": {
     "倍数_每1SD": 0.998586890808264,
     "区间": [
      0.6299341026660087,
      1.5829842745040568
     ],
     "p": 0.9952000845335599,
     "β": -0.0014141085721299084,
     "SE": 0.23506426297863425
    },
    "篇间": {
     "倍数_每1SD": 0.9419407933161484,
     "区间": [
      0.8750238320022885,
      1.0139751920616655
     ],
     "p": 0.11163905680701625,
     "β": -0.05981285848704993,
     "SE": 0.03759760098690683
    },
    "判断": "同测试不显著"
   },
   "carbonate": {
    "测量": 358,
    "论文": 128,
    "篇内有变化的论文": 4,
    "同测试有变化的论文": 3,
    "状态": "已估计",
    "方法": "MixedLM",
    "同测试": {
     "倍数_每1SD": 0.8944211312184104,
     "区间": [
      0.8134453827360032,
      0.9834577427672861
     ],
     "p": 0.021193616886363186,
     "β": -0.11157855072174314,
     "SE": 0.04841731758727179,
     "q": 0.08901319092272539
    },
    "跨测试": {
     "倍数_每1SD": 0.8523148028054129,
     "区间": [
      0.7875297889584143,
      0.9224292633323992
     ],
     "p": 7.435691823606003e-05,
     "β": -0.15979933353546866,
     "SE": 0.04033405521098598
    },
    "篇间": {
     "倍数_每1SD": 0.896731151445972,
     "区间": [
      0.8366270621951225,
      0.9611531760205915
     ],
     "p": 0.0020745077388060105,
     "β": -0.10899918152945194,
     "SE": 0.03539678119240615
    },
    "判断": "同测试与篇间同向且都显著"
   },
   "carbonyl": {
    "测量": 358,
    "论文": 128,
    "篇内有变化的论文": 7,
    "同测试有变化的论文": 7,
    "状态": "已估计",
    "方法": "MixedLM",
    "同测试": {
     "倍数_每1SD": 0.9694084666910385,
     "区间": [
      0.8725995368308112,
      1.0769576829084195
     ],
     "p": 0.5627208231286531,
     "β": -0.03106922165909647,
     "SE": 0.053678228278456586,
     "q": 0.6219545939843009
    },
    "跨测试": {
     "倍数_每1SD": 0.8043635823481262,
     "区间": [
      0.6828558715976836,
      0.9474924351080378
     ],
     "p": 0.00917349864249926,
     "β": -0.21770389517149183,
     "SE": 0.08355488217307253
    },
    "篇间": {
     "倍数_每1SD": 0.9163374575908265,
     "区间": [
      0.8466220858247371,
      0.9917935643812682
     ],
     "p": 0.03045620556984105,
     "β": -0.08737057866847286,
     "SE": 0.04037259433326663
    },
    "判断": "同测试不显著"
   },
   "sulfone": {
    "测量": 358,
    "论文": 128,
    "篇内有变化的论文": 4,
    "同测试有变化的论文": 2,
    "状态": "已估计",
    "方法": "MixedLM",
    "同测试": {
     "倍数_每1SD": 1.0442612729490894,
     "区间": [
      0.9749382708150823,
      1.118513488315083
     ],
     "p": 0.21653882357337173,
     "β": 0.04330971959576311,
     "SE": 0.03504634773922054,
     "q": 0.39543984880470373
    },
    "跨测试": {
     "倍数_每1SD": 0.9605856888336332,
     "区间": [
      0.875286665921658,
      1.0541973293062519
     ],
     "p": 0.396685375635604,
     "β": -0.04021208801601107,
     "SE": 0.0474447653405375
    },
    "篇间": {
     "倍数_每1SD": 0.9596689354476484,
     "区间": [
      0.8860724661643032,
      1.0393782685178816
     ],
     "p": 0.3118974655181076,
     "β": -0.04116691290646274,
     "SE": 0.040708994164321326
    },
    "判断": "同测试不显著"
   },
   "nitrile": {
    "测量": 358,
    "论文": 128,
    "篇内有变化的论文": 0,
    "同测试有变化的论文": 0,
    "状态": "数据不足（篇内有变化的论文 < 3）"
   },
   "amide": {
    "测量": 358,
    "论文": 128,
    "篇内有变化的论文": 4,
    "同测试有变化的论文": 4,
    "状态": "已估计",
    "方法": "MixedLM",
    "同测试": {
     "倍数_每1SD": 1.064114533230643,
     "区间": [
      0.9308060943119573,
      1.216515176202927
     ],
     "p": 0.36282539621458554,
     "β": 0.06214302914001362,
     "SE": 0.06828945373673612,
     "q": 0.47923839883389285
    },
    "跨测试": {
     "倍数_每1SD": 1.0963054953082545,
     "区间": [
      0.9901079434348118,
      1.2138936436299872
     ],
     "p": 0.07693402751804435,
     "β": 0.09194588628111892,
     "SE": 0.05198326240093516
    },
    "篇间": {
     "倍数_每1SD": 0.9963890291712991,
     "区间": [
      0.9050129363036725,
      1.0969910568436316
     ],
     "p": 0.9412390314200986,
     "β": -0.003617506121107166,
     "SE": 0.04907578316584896
    },
    "判断": "同测试不显著"
   },
   "thio": {
    "测量": 358,
    "论文": 128,
    "篇内有变化的论文": 4,
    "同测试有变化的论文": 4,
    "状态": "已估计",
    "方法": "MixedLM",
    "同测试": {
     "倍数_每1SD": 1.049804734706988,
     "区间": [
      0.972234794044718,
      1.1335636080542484
     ],
     "p": 0.21459422637873393,
     "β": 0.048604179929709855,
     "SE": 0.03916434998091163,
     "q": 0.39543984880470373
    },
    "跨测试": {
     "倍数_每1SD": 1.040761356544133,
     "区间": [
      0.9253301987801125,
      1.170592079134102
     ],
     "p": 0.5053356702690284,
     "β": 0.039952518918239824,
     "SE": 0.05997813899642767
    },
    "篇间": {
     "倍数_每1SD": 1.049661450856596,
     "区间": [
      0.9687194061713438,
      1.1373666661318986
     ],
     "p": 0.2364965756556462,
     "β": 0.04846768442280439,
     "SE": 0.04094283875633732
    },
    "判断": "同测试不显著"
   },
   "fat": {
    "测量": 358,
    "论文": 128,
    "篇内有变化的论文": 16,
    "同测试有变化的论文": 14,
    "状态": "已估计",
    "方法": "MixedLM",
    "同测试": {
     "倍数_每1SD": 1.0868935862822569,
     "区间": [
      0.9800991512364391,
      1.2053246515020397
     ],
     "p": 0.11432274184022775,
     "β": 0.08332370664242181,
     "SE": 0.05276798180954026,
     "q": 0.30009719733059786
    },
    "跨测试": {
     "倍数_每1SD": 1.0495773353924358,
     "区间": [
      0.821131477092588,
      1.3415788015702528
     ],
     "p": 0.6992185346958819,
     "β": 0.04838754540788516,
     "SE": 0.12523448221282904
    },
    "篇间": {
     "倍数_每1SD": 0.9166328118770938,
     "区间": [
      0.860774038708233,
      0.9761164649791513
     ],
     "p": 0.006656525571889394,
     "β": -0.08704831016936718,
     "SE": 0.03207905069044912
    },
    "判断": "同测试不显著"
   },
   "ring": {
    "测量": 358,
    "论文": 128,
    "篇内有变化的论文": 42,
    "同测试有变化的论文": 38,
    "状态": "已估计",
    "方法": "MixedLM",
    "同测试": {
     "倍数_每1SD": 0.8753603023724937,
     "区间": [
      0.7844817323871986,
      0.9767667331627052
     ],
     "p": 0.017296627333722104,
     "β": -0.133119703240235,
     "SE": 0.055924637508114314,
     "q": 0.08901319092272539
    },
    "跨测试": {
     "倍数_每1SD": 1.0223641807619035,
     "区间": [
      0.8612908282901853,
      1.2135604882498534
     ],
     "p": 0.8003750382577361,
     "β": 0.022117769561355183,
     "SE": 0.08746980688115882
    },
    "篇间": {
     "倍数_每1SD": 1.0199884474980576,
     "区间": [
      0.9539102198097471,
      1.090643974059735
     ],
     "p": 0.5624757971350725,
     "β": 0.019791301249743876,
     "SE": 0.03417195021747238
    },
    "判断": "同测试显著、篇间反向"
   },
   "rotb": {
    "测量": 358,
    "论文": 128,
    "篇内有变化的论文": 47,
    "同测试有变化的论文": 41,
    "状态": "已估计",
    "方法": "MixedLM",
    "同测试": {
     "倍数_每1SD": 1.0711143793623163,
     "区间": [
      0.9583834526980965,
      1.1971054074930174
     ],
     "p": 0.22596562788840213,
     "β": 0.06869958255345175,
     "SE": 0.05673821422050299,
     "q": 0.39543984880470373
    },
    "跨测试": {
     "倍数_每1SD": 1.0732060833516426,
     "区间": [
      0.9196063623743199,
      1.252461209999928
     ],
     "p": 0.36998046473818247,
     "β": 0.0706505079763402,
     "SE": 0.07880616094950134
    },
    "篇间": {
     "倍数_每1SD": 0.9719014907371267,
     "区间": [
      0.9040340023213501,
      1.0448639158168322
     ],
     "p": 0.4402904751552731,
     "β": -0.028500826635914724,
     "SE": 0.03693238748677033
    },
    "判断": "同测试不显著"
   },
   "tpsa": {
    "测量": 358,
    "论文": 128,
    "篇内有变化的论文": 35,
    "同测试有变化的论文": 29,
    "状态": "已估计",
    "方法": "MixedLM",
    "同测试": {
     "倍数_每1SD": 0.9551229704732815,
     "区间": [
      0.8407583769597154,
      1.0850440670297545
     ],
     "p": 0.4804149360853954,
     "β": -0.04591518189740558,
     "SE": 0.06506927695869293,
     "q": 0.5761309656617785
    },
    "跨测试": {
     "倍数_每1SD": 0.8281958993161539,
     "区间": [
      0.6741386293154136,
      1.0174590474671827
     ],
     "p": 0.0726267192496382,
     "β": -0.1885055592036792,
     "SE": 0.1050071166014342
    },
    "篇间": {
     "倍数_每1SD": 0.9294832087469774,
     "区间": [
      0.8788182558250774,
      0.9830690584954553
     ],
     "p": 0.010554372446715024,
     "β": -0.0731265368068567,
     "SE": 0.02859725933531102
    },
    "判断": "同测试不显著"
   },
   "mw": {
    "测量": 358,
    "论文": 128,
    "篇内有变化的论文": 48,
    "同测试有变化的论文": 42,
    "状态": "已估计",
    "方法": "MixedLM",
    "同测试": {
     "倍数_每1SD": 1.095599709047636,
     "区间": [
      0.9708162018515565,
      1.236422218928731
     ],
     "p": 0.13889510448506137,
     "β": 0.09130189284234393,
     "SE": 0.06169388211011067,
     "q": 0.32408857713180983
    },
    "跨测试": {
     "倍数_每1SD": 1.1429916185245625,
     "区间": [
      0.8647381223929221,
      1.5107809013926876
     ],
     "p": 0.3477451767948989,
     "β": 0.1336490519113895,
     "SE": 0.14233551963162394
    },
    "篇间": {
     "倍数_每1SD": 0.9180996653126804,
     "区间": [
      0.8642030070555633,
      0.9753576284340117
     ],
     "p": 0.005633991212614179,
     "β": -0.0854493263759754,
     "SE": 0.030866453842580705
    },
    "判断": "同测试不显著"
   },
   "ffrac": {
    "测量": 358,
    "论文": 128,
    "篇内有变化的论文": 16,
    "同测试有变化的论文": 14,
    "状态": "已估计",
    "方法": "MixedLM",
    "同测试": {
     "倍数_每1SD": 1.0933070042038744,
     "区间": [
      0.9847822427937684,
      1.2137913880841298
     ],
     "p": 0.09442636679638505,
     "β": 0.08920705191713156,
     "SE": 0.05333764667005311,
     "q": 0.28327910038915516
    },
    "跨测试": {
     "倍数_每1SD": 1.058328962651169,
     "区间": [
      0.785564320397016,
      1.4258032908371308
     ],
     "p": 0.7092875165869306,
     "β": 0.056691213889594756,
     "SE": 0.15206334381263656
    },
    "篇间": {
     "倍数_每1SD": 0.9195251484035706,
     "区间": [
      0.8642935594633608,
      0.9782862423174775
     ],
     "p": 0.007939914104852045,
     "β": -0.08389788522631875,
     "SE": 0.03160454834816083
    },
    "判断": "同测试不显著"
   },
   "lnsites": {
    "测量": 262,
    "论文": 97,
    "篇内有变化的论文": 36,
    "同测试有变化的论文": 30,
    "状态": "已估计",
    "方法": "MixedLM",
    "同测试": {
     "倍数_每1SD": 1.0361333982062788,
     "区间": [
      0.90911422822078,
      1.180899369466003
     ],
     "p": 0.5947430839371666,
     "β": 0.035495898295453694,
     "SE": 0.06672470784995048,
     "q": 0.6244802381340249
    },
    "跨测试": {
     "倍数_每1SD": 1.102895117063656,
     "区间": [
      0.9080306856815251,
      1.339577679943602
     ],
     "p": 0.32346263204887726,
     "β": 0.09793864695925672,
     "SE": 0.09919171076922971
    },
    "篇间": {
     "倍数_每1SD": 0.9997458329357924,
     "区间": [
      0.9396998230700007,
      1.063628731148571
     ],
     "p": 0.9935821351933665,
     "β": -0.00025419937012999483,
     "SE": 0.031602343115561
    },
    "判断": "同测试不显著"
   },
   "dil": {
    "测量": 291,
    "论文": 107,
    "篇内有变化的论文": 15,
    "同测试有变化的论文": 14,
    "状态": "已估计",
    "方法": "MixedLM",
    "同测试": {
     "倍数_每1SD": 0.972621195559212,
     "区间": [
      0.8982731251374555,
      1.0531228905532195
     ],
     "p": 0.4938265419958101,
     "β": -0.02776058857130275,
     "SE": 0.04057169392467737,
     "q": 0.5761309656617785
    },
    "跨测试": {
     "倍数_每1SD": 1.0569012635021884,
     "区间": [
      0.9101641313040053,
      1.2272954320800604
     ],
     "p": 0.46803347771317505,
     "β": 0.05534129051185989,
     "SE": 0.07626103172265768
    },
    "篇间": {
     "倍数_每1SD": 1.0148395995516206,
     "区间": [
      0.9487163762921791,
      1.0855714505985428
     ],
     "p": 0.6682728950192385,
     "β": 0.014730570007291464,
     "SE": 0.034375490263185815
    },
    "判断": "同测试不显著"
   },
   "li": {
    "测量": 267,
    "论文": 98,
    "篇内有变化的论文": 27,
    "同测试有变化的论文": 24,
    "状态": "已估计",
    "方法": "MixedLM",
    "同测试": {
     "倍数_每1SD": 0.8967809807271327,
     "区间": [
      0.8071277538456291,
      0.9963926076908663
     ],
     "p": 0.04263699734385853,
     "β": -0.10894361538046457,
     "SE": 0.05373964323532388,
     "q": 0.14922949070350486
    },
    "跨测试": {
     "倍数_每1SD": 1.161283832466236,
     "区间": [
      0.9298695869523136,
      1.450289544330078
     ],
     "p": 0.18725857473233454,
     "β": 0.1495261452457167,
     "SE": 0.11338626377403219
    },
    "篇间": {
     "倍数_每1SD": 1.023264931652662,
     "区间": [
      0.9550465417956473,
      1.0963561193378684
     ],
     "p": 0.5135313214487531,
     "β": 0.022998428663738583,
     "SE": 0.035200833412294956
    },
    "判断": "同测试不显著"
   },
   "salt": {
    "测量": 306,
    "论文": 110,
    "篇内有变化的论文": 11,
    "同测试有变化的论文": 9,
    "状态": "已估计",
    "方法": "MixedLM",
    "同测试": {
     "倍数_每1SD": 0.8242578768526218,
     "区间": [
      0.7170519627701014,
      0.9474920686765052
     ],
     "p": 0.006553561414725332,
     "β": -0.1932718406881858,
     "SE": 0.07108935093756463,
     "q": 0.04587492990307732
    },
    "跨测试": {
     "倍数_每1SD": 0.9849646628256156,
     "区间": [
      0.7411350224173913,
      1.3090130106802698
     ],
     "p": 0.9168538979552524,
     "β": -0.015149513757525839,
     "SE": 0.14511374491848192
    },
    "篇间": {
     "倍数_每1SD": 1.0272078635376214,
     "区间": [
      0.9689599087464396,
      1.0889573298018063
     ],
     "p": 0.367426640056406,
     "β": 0.0268443092373629,
     "SE": 0.02978385256496855
    },
    "判断": "同测试显著、篇间反向"
   },
   "anF": {
    "测量": 306,
    "论文": 110,
    "篇内有变化的论文": 13,
    "同测试有变化的论文": 11,
    "状态": "已估计",
    "方法": "MixedLM",
    "同测试": {
     "倍数_每1SD": 0.8516133514615676,
     "区间": [
      0.7611801943440205,
      0.9527905557403717
     ],
     "p": 0.005042217904086145,
     "β": -0.1606226679955675,
     "SE": 0.05727678310924223,
     "q": 0.04587492990307732
    },
    "跨测试": {
     "倍数_每1SD": 0.920154470792868,
     "区间": [
      0.6991276079612504,
      1.2110582395525011
     ],
     "p": 0.5527016105486545,
     "β": -0.08321371999746201,
     "SE": 0.14015728343267814
    },
    "篇间": {
     "倍数_每1SD": 1.0160140136239433,
     "区间": [
      0.9623189805127397,
      1.0727050975656904
     ],
     "p": 0.5663088509959546,
     "β": 0.015887141998120417,
     "SE": 0.0277022677044221
    },
    "判断": "同测试显著、篇间反向"
   },
   "anSO2": {
    "测量": 306,
    "论文": 110,
    "篇内有变化的论文": 11,
    "同测试有变化的论文": 9,
    "状态": "已估计",
    "方法": "MixedLM",
    "同测试": {
     "倍数_每1SD": 0.8237691839026987,
     "区间": [
      0.7200461483413069,
      0.9424335786128798
     ],
     "p": 0.00474996666926894,
     "β": -0.193864904935593,
     "SE": 0.06866074957752699,
     "q": 0.04587492990307732
    },
    "跨测试": {
     "倍数_每1SD": 0.9846672310626235,
     "区间": [
      0.7394106375027448,
      1.3112734747813726
     ],
     "p": 0.9158004280784289,
     "β": -0.015451531374295549,
     "SE": 0.1461481196633783
    },
    "篇间": {
     "倍数_每1SD": 1.0422749332460932,
     "区间": [
      0.9835585259178704,
      1.1044965885068847
     ],
     "p": 0.1616278117521276,
     "β": 0.041405760012268845,
     "SE": 0.029583619969029556
    },
    "判断": "同测试显著、篇间反向"
   },
   "lino3": {
    "测量": 248,
    "论文": 98,
    "篇内有变化的论文": 20,
    "同测试有变化的论文": 18,
    "状态": "已估计",
    "方法": "MixedLM",
    "同测试": {
     "倍数_每1SD": 1.0795374856206472,
     "区间": [
      0.9469222530595957,
      1.2307253093848276
     ],
     "p": 0.2524373888718008,
     "β": 0.07653269535421493,
     "SE": 0.06687295033797809,
     "q": 0.4077834743313705
    },
    "跨测试": {
     "倍数_每1SD": 1.046995809000182,
     "区间": [
      0.7833861959524172,
      1.3993101100424914
     ],
     "p": 0.7563092948122587,
     "β": 0.04592492901523269,
     "SE": 0.14798694265798745
    },
    "篇间": {
     "倍数_每1SD": 1.02007443494081,
     "区间": [
      0.9433096344749137,
      1.1030862134669368
     ],
     "p": 0.6185336035755712,
     "β": 0.019875600065769095,
     "SE": 0.039916479519929965
    },
    "判断": "同测试不显著"
   }
  },
  "每圈衰减率": {
   "eo": {
    "测量": 341,
    "论文": 124,
    "篇内有变化的论文": 27,
    "同测试有变化的论文": 23,
    "状态": "已估计",
    "方法": "MixedLM",
    "同测试": {
     "倍数_每1SD": 0.7811158807889651,
     "区间": [
      0.6302080130667824,
      0.9681597291211602
     ],
     "p": 0.024106044354748273,
     "β": -0.24703176525907633,
     "SE": 0.10952733130798223,
     "q": 0.19284835483798618
    },
    "跨测试": {
     "倍数_每1SD": 0.6883724204965909,
     "区间": [
      0.4229484702288186,
      1.1203648261074808
     ],
     "p": 0.13292756805416142,
     "β": -0.37342527864226194,
     "SE": 0.2485100247470701
    },
    "篇间": {
     "倍数_每1SD": 1.068050779817699,
     "区间": [
      0.8927080435491083,
      1.2778337514850036
     ],
     "p": 0.47180362974088963,
     "β": 0.06583528605348274,
     "SE": 0.09149539618881208
    },
    "判断": "同测试不显著"
   },
   "eo_a": {
    "测量": 341,
    "论文": 124,
    "篇内有变化的论文": 12,
    "同测试有变化的论文": 11,
    "状态": "已估计",
    "方法": "MixedLM",
    "同测试": {
     "倍数_每1SD": 1.149268406741891,
     "区间": [
      0.955581717836263,
      1.3822134162694015
     ],
     "p": 0.13954473101070436,
     "β": 0.1391255718838727,
     "SE": 0.0941635546961524,
     "q": 0.2790894620214087
    },
    "跨测试": {
     "倍数_每1SD": 1.3088892469179332,
     "区间": [
      0.9513781137611559,
      1.8007467650527562
     ],
     "p": 0.0981738510905189,
     "β": 0.26917887442380517,
     "SE": 0.16276661934567435
    },
    "篇间": {
     "倍数_每1SD": 0.8487671788397646,
     "区间": [
      0.7127180670638511,
      1.0107863924979934
     ],
     "p": 0.0658222449481686,
     "β": -0.16397036014938943,
     "SE": 0.08913214004054643
    },
    "判断": "同测试不显著"
   },
   "eo_b": {
    "测量": 341,
    "论文": 124,
    "篇内有变化的论文": 2,
    "同测试有变化的论文": 2,
    "状态": "数据不足（篇内有变化的论文 < 3）"
   },
   "carbonate": {
    "测量": 341,
    "论文": 124,
    "篇内有变化的论文": 2,
    "同测试有变化的论文": 2,
    "状态": "数据不足（篇内有变化的论文 < 3）"
   },
   "carbonyl": {
    "测量": 341,
    "论文": 124,
    "篇内有变化的论文": 2,
    "同测试有变化的论文": 2,
    "状态": "数据不足（篇内有变化的论文 < 3）"
   },
   "sulfone": {
    "测量": 341,
    "论文": 124,
    "篇内有变化的论文": 1,
    "同测试有变化的论文": 0,
    "状态": "数据不足（篇内有变化的论文 < 3）"
   },
   "nitrile": {
    "测量": 341,
    "论文": 124,
    "篇内有变化的论文": 0,
    "同测试有变化的论文": 0,
    "状态": "数据不足（篇内有变化的论文 < 3）"
   },
   "amide": {
    "测量": 341,
    "论文": 124,
    "篇内有变化的论文": 0,
    "同测试有变化的论文": 0,
    "状态": "数据不足（篇内有变化的论文 < 3）"
   },
   "thio": {
    "测量": 341,
    "论文": 124,
    "篇内有变化的论文": 3,
    "同测试有变化的论文": 3,
    "状态": "已估计",
    "方法": "MixedLM",
    "同测试": {
     "倍数_每1SD": 1.0499232255659599,
     "区间": [
      0.8967007709037819,
      1.2293273468158008
     ],
     "p": 0.5449827719648419,
     "β": 0.048717042987533904,
     "SE": 0.08048474709183852,
     "q": 0.7266436959531225
    },
    "跨测试": {
     "倍数_每1SD": 0.9142415119594048,
     "区间": [
      0.6567047717940216,
      1.2727751922776993
     ],
     "p": 0.5953186293217354,
     "β": -0.08966050615280789,
     "SE": 0.16880623129400368
    },
    "篇间": {
     "倍数_每1SD": 0.8725211695929472,
     "区间": [
      0.744087856097498,
      1.0231227201860047
     ],
     "p": 0.09322733245609542,
     "β": -0.1363683620561211,
     "SE": 0.08123867495509898
    },
    "判断": "同测试不显著"
   },
   "fat": {
    "测量": 341,
    "论文": 124,
    "篇内有变化的论文": 13,
    "同测试有变化的论文": 12,
    "状态": "已估计",
    "方法": "MixedLM",
    "同测试": {
     "倍数_每1SD": 1.1801824759597013,
     "区间": [
      0.9507988605901577,
      1.464905706447571
     ],
     "p": 0.13298193516771015,
     "β": 0.16566906716575616,
     "SE": 0.11026622909806139,
     "q": 0.2790894620214087
    },
    "跨测试": {
     "倍数_每1SD": 1.3024323657993804,
     "区间": [
      0.8961902471199108,
      1.892823619687083
     ],
     "p": 0.16594227213690338,
     "β": 0.2642335668475482,
     "SE": 0.19073271735640085
    },
    "篇间": {
     "倍数_每1SD": 0.8947126241965347,
     "区间": [
      0.7520246470707342,
      1.0644739943228947
     ],
     "p": 0.20943742712956148,
     "β": -0.11125270255100536,
     "SE": 0.08863952941753737
    },
    "判断": "同测试不显著"
   },
   "ring": {
    "测量": 341,
    "论文": 124,
    "篇内有变化的论文": 33,
    "同测试有变化的论文": 29,
    "状态": "已估计",
    "方法": "MixedLM",
    "同测试": {
     "倍数_每1SD": 0.7583080580068561,
     "区间": [
      0.6124736930842749,
      0.9388666277932797
     ],
     "p": 0.01112063608656695,
     "β": -0.2766655669215053,
     "SE": 0.1089712860360307,
     "q": 0.1779301773850712
    },
    "跨测试": {
     "倍数_每1SD": 0.8874056250204615,
     "区间": [
      0.5897484312867408,
      1.3352960373286216
     ],
     "p": 0.5666500427733244,
     "β": -0.11945310129196654,
     "SE": 0.20847250988217314
    },
    "篇间": {
     "倍数_每1SD": 1.1764170711803263,
     "区间": [
      0.9919735171367648,
      1.3951553155966852
     ],
     "p": 0.06184909711420298,
     "β": 0.16247343896637376,
     "SE": 0.08700627931362603
    },
    "判断": "同测试不显著"
   },
   "rotb": {
    "测量": 341,
    "论文": 124,
    "篇内有变化的论文": 36,
    "同测试有变化的论文": 31,
    "状态": "已估计",
    "方法": "MixedLM",
    "同测试": {
     "倍数_每1SD": 1.1398516074794693,
     "区间": [
      0.8591752095840764,
      1.5122197109277609
     ],
     "p": 0.3640906587171727,
     "β": 0.13089808505604206,
     "SE": 0.14422474163508722,
     "q": 0.6472722821638626
    },
    "跨测试": {
     "倍数_每1SD": 2.112173711313046,
     "区间": [
      1.1721144221973911,
      3.806179415827221
     ],
     "p": 0.01282659471818392,
     "β": 0.7477176121364337,
     "SE": 0.3004634162682869
    },
    "篇间": {
     "倍数_每1SD": 0.8926129595288806,
     "区间": [
      0.7602358014135959,
      1.0480404816997586
     ],
     "p": 0.16541715295239412,
     "β": -0.11360220803858888,
     "SE": 0.08190021467730572
    },
