Repository: zhuonanli08/Li-S_Electrolyte_Conflicts

File: output/两两比较表述_313篇_2026-11-06/汇总.json
{
 "说明": "step16：两两比较表述（11-06 用户定；找张力改用它，step13c 的“一个数值一条”表述保留不动）。\n\n一条记录 = 同一篇论文、同一类性能里的两次测量（测试 × 配方）比一次，写“A 相对 B”，每对只比一次（不再出现 B 相对 A）。\n三种比较都记、都纳入分析（11-06 用户：测试条件也是重要因素）：同测试换配方、同配方换条件、配方和条件都变。\n写法：组分变化 → 分子描述符 → 物性 → 条件 → 性能，各写“变高 / 变低 / 相近”。规则（11-06 用户定）：\n- 性能三类：首圈容量、每圈衰减率、Li‖Cu CE（全电池 CE 不用）。口径沿用第 0 步 v2 测量表（首圈容量只用首圈；每圈衰减率同毕设口径；\n  CE 不含首圈；同一测试、同一配方只留一个值）。全部温度都纳入，温度当作条件记录（不再只用室温）。\n- 性能相差 < 5% 记“相近”：容量按容量之比，衰减按每圈衰减率之比，CE 按损失 100 − CE 之比；倍数存在记录里，表述文字只写方向。\n- 描述符（step13h 的 22 个结构描述符 ＋ LiNO₃）由组成算出、没有测量误差，相差 < 1% 记“相近”；只写变了的，每个单独一行，不合并成组。\n  作者没改用量、因加入别的组分被稀释而变的（LiNO₃；主盐及随它变的阴离子 F、阴离子磺酰；Li⁺ 总浓度）标“被动”。\n- 物性：从原值文字重新取第一段的数值（上游“数值”字段约 4% 误取了开头的测试温度），两边单位相同、测试温度相同才比，相差 < 5% 记“相近”。条件：报告或换算的设定值，相差 < 1% 记“相近”，温度相差 ≥ 1 °C 才算变。\n- 汇总给每个描述符“有变化 / 组内单独变化 / 全部单独变化”的对数与篇数（组 = meta v3 的轴），统计同时给对数和篇数。\n- 只放原文句子编号，不放原句（仓库公开）。\n同测试的比较另按“样品对”合并成一条（性能按测试分别列出），即用户给的格式：实验样 X 相对对比样 Y，描述符……；物性……；条件……；性能……。",
 "门槛": {
  "性能": 0.05,
  "描述符": 0.01,
  "物性": 0.05,
  "条件": 0.01,
  "温度_°C": 1.0
 },
 "测量": {
  "首圈容量": {
   "测量": 397,
   "论文": 139
  },
  "每圈衰减率": {
   "测量": 367,
   "论文": 129
  },
  "Li‖Cu CE": {
   "测量": 221,
   "论文": 53
  }
 },
 "比较": {
  "首圈容量": {
   "同测试换配方": {
    "对": 196,
    "篇": 74
   },
   "同配方换条件": {
    "对": 182,
    "篇": 53
   },
   "配方和条件都变": {
    "对": 278,
    "篇": 50
   },
   "合计": {
    "对": 656,
    "篇": 97
   }
  },
  "每圈衰减率": {
   "同测试换配方": {
    "对": 155,
    "篇": 66
   },
   "同配方换条件": {
    "对": 190,
    "篇": 58
   },
   "配方和条件都变": {
    "对": 241,
    "篇": 47
   },
   "合计": {
    "对": 586,
    "篇": 90
   }
  },
  "Li‖Cu CE": {
   "同测试换配方": {
    "对": 220,
    "篇": 36
   },
   "同配方换条件": {
    "对": 126,
    "篇": 26
   },
   "配方和条件都变": {
    "对": 304,
    "篇": 22
   },
   "合计": {
    "对": 650,
    "篇": 43
   }
  }
 },
 "性能方向": {
  "首圈容量": {
   "同测试换配方": {
    "变低": 50,
    "变高": 101,
    "相近": 45
   },
   "同配方换条件": {
    "相近": 46,
    "变高": 51,
    "变低": 85
   },
   "配方和条件都变": {
    "相近": 34,
    "变低": 84,
    "变高": 160
   }
  },
  "每圈衰减率": {
   "同测试换配方": {
    "变低": 101,
    "变高": 49,
    "相近": 5
   },
   "同配方换条件": {
    "变低": 63,
    "变高": 121,
    "相近": 6
   },
   "配方和条件都变": {
    "变低": 136,
    "变高": 103,
    "相近": 2
   }
  },
  "Li‖Cu CE": {
   "同测试换配方": {
    "变高": 119,
    "变低": 88,
    "相近": 13
   },
   "同配方换条件": {
    "变高": 45,
    "变低": 73,
    "相近": 8
   },
   "配方和条件都变": {
    "变低": 145,
    "变高": 147,
    "相近": 12
   }
  }
 },
 "描述符": {
  "首圈容量": {
   "非氟醚氧": {
    "组": "配位（醚氧）",
    "有变化": [
     190,
     37
    ],
    "组内单独变化": [
     67,
     19
    ],
    "全部单独变化": [
     0,
     0
    ],
    "被动": [
     0,
     0
    ]
   },
   "α 氟化醚氧": {
    "组": "氟化/稀释",
    "有变化": [
     47,
     12
    ],
    "组内单独变化": [
     0,
     0
    ],
    "全部单独变化": [
     0,
     0
    ],
    "被动": [
     0,
     0
    ]
   },
   "β 氟化醚氧": {
    "组": "其他（单独成组或数据少）",
    "有变化": [
     20,
     5
    ],
    "组内单独变化": [
     4,
     1
    ],
    "全部单独变化": [
     0,
     0
    ],
    "被动": [
     0,
     0
    ]
   },
   "碳酸酯": {
    "组": "羰基/碳酸酯",
    "有变化": [
     15,
     4
    ],
    "组内单独变化": [
     7,
     1
    ],
    "全部单独变化": [
     0,
     0
    ],
    "被动": [
     0,
     0
    ]
   },
   "羰基": {
    "组": "羰基/碳酸酯",
    "有变化": [
     33,
     7
    ],
    "组内单独变化": [
     25,
     4
    ],
    "全部单独变化": [
     0,
     0
    ],
    "被动": [
     0,
     0
    ]
   },
   "砜/亚砜": {
    "组": "其他（单独成组或数据少）",
    "有变化": [
     20,
     4
    ],
    "组内单独变化": [
     0,
     0
    ],
    "全部单独变化": [
     0,
     0
    ],
    "被动": [
     0,
     0
    ]
   },
   "腈": {
    "组": "其他（单独成组或数据少）",
    "有变化": [
     0,
     0
    ],
    "组内单独变化": [
     0,
     0
    ],
    "全部单独变化": [
     0,
     0
    ],
    "被动": [
     0,
     0
    ]
   },
   "酰胺/脲": {
    "组": "其他（单独成组或数据少）",
    "有变化": [
     32,
     4
    ],
    "组内单独变化": [
     1,
     1
    ],
    "全部单独变化": [
     0,
     0
    ],
    "被动": [
     0,
     0
    ]
   },
   "硫醚/多硫 S": {
    "组": "其他（单独成组或数据少）",
    "有变化": [
     62,
     4
    ],
    "组内单独变化": [
     0,
     0
    ],
    "全部单独变化": [
     0,
     0
    ],
    "被动": [
     0,
     0
    ]
   },
   "溶剂 F 原子数": {
    "组": "氟化/稀释",
    "有变化": [
     78,
     17
    ],
    "组内单独变化": [
     11,
     1
    ],
    "全部单独变化": [
     0,
     0
    ],
    "被动": [
     0,
     0
    ]
   },
   "溶剂环数": {
    "组": "溶剂骨架",
    "有变化": [
     212,
     41
    ],
    "组内单独变化": [
     0,
     0
    ],
    "全部单独变化": [
     0,
     0
    ],
    "被动": [
     0,
     0
    ]
   },
   "可旋转键数": {
    "组": "溶剂骨架",
    "有变化": [
     240,
     47
    ],
    "组内单独变化": [
     5,
     2
    ],
    "全部单独变化": [
     4,
     1
    ],
    "被动": [
     0,
     0
    ]
   },
   "TPSA": {
    "组": "其他（单独成组或数据少）",
    "有变化": [
     206,
     35
    ],
    "组内单独变化": [
     81,
     24
    ],
    "全部单独变化": [
     0,
     0
    ],
    "被动": [
     0,
     0
    ]
   },
   "溶剂分子量": {
    "组": "溶剂骨架",
    "有变化": [
     262,
     48
    ],
    "组内单独变化": [
     12,
     3
    ],
    "全部单独变化": [
     0,
     0
    ],
    "被动": [
     0,
     0
    ]
   },
   "含氟溶剂比例": {
    "组": "氟化/稀释",
    "有变化": [
     67,
     17
    ],
    "组内单独变化": [
     0,
     0
    ],
    "全部单独变化": [
     0,
     0
    ],
    "被动": [
     0,
     0
    ]
   },
   "每个 Li⁺ 的配位位点": {
    "组": "配位（醚氧）",
    "有变化": [
     196,
     33
    ],
    "组内单独变化": [
     73,
     17
    ],
    "全部单独变化": [
     0,
     0
    ],
    "被动": [
     0,
     0
    ]
   },
   "稀释剂摩尔比例": {
    "组": "氟化/稀释",
    "有变化": [
     111,
     15
    ],
    "组内单独变化": [
     72,
     7
    ],
    "全部单独变化": [
     0,
     0
    ],
    "被动": [
     0,
     0
    ]
   },
   "Li⁺ 总浓度": {
    "组": "盐用量",
    "有变化": [
     137,
     23
    ],
    "组内单独变化": [
     99,
     13
    ],
    "全部单独变化": [
     0,
     0
    ],
    "被动": [
     29,
     6
    ]
   },
   "主盐浓度": {
    "组": "盐用量",
    "有变化": [
     40,
     12
    ],
    "组内单独变化": [
     0,
     0
    ],
    "全部单独变化": [
     0,
     0
    ],
    "被动": [
     0,
     0
    ]
   },
   "阴离子 F（每升）": {
    "组": "盐用量",
    "有变化": [
     52,
     14
    ],
    "组内单独变化": [
     11,
     2
    ],
    "全部单独变化": [
     9,
     2
    ],
    "被动": [
     0,
     0
    ]
   },
   "阴离子磺酰（每升）": {
    "组": "盐用量",
    "有变化": [
     40,
     12
    ],
    "组内单独变化": [
     0,
     0
    ],
    "全部单独变化": [
     0,
     0
    ],
    "被动": [
     0,
     0
    ]
   },
   "LiNO₃ 浓度": {
    "组": "LiNO₃",
    "有变化": [
     75,
     20
    ],
    "组内单独变化": [
     75,
     20
    ],
    "全部单独变化": [
     6,
     3
    ],
    "被动": [
     30,
     9
    ]
   }
  },
  "每圈衰减率": {
   "非氟醚氧": {
    "组": "配位（醚氧）",
    "有变化": [
     124,
     29
    ],
    "组内单独变化": [
     48,
     15
    ],
    "全部单独变化": [
     0,
     0
    ],
    "被动": [
     0,
     0
    ]
   },
   "α 氟化醚氧": {
    "组": "氟化/稀释",
    "有变化": [
     57,
     13
    ],
    "组内单独变化": [
     0,
     0
    ],
    "全部单独变化": [
     0,
     0
    ],
    "被动": [
     0,
     0
    ]
   },
   "β 氟化醚氧": {
    "组": "其他（单独成组或数据少）",
    "有变化": [
     7,
     3
    ],
    "组内单独变化": [
     6,
     2
    ],
    "全部单独变化": [
     0,
     0
    ],
    "被动": [
     0,
     0
    ]
   },
   "碳酸酯": {
    "组": "羰基/碳酸酯",
    "有变化": [
     2,
     2
    ],
    "组内单独变化": [
     0,
     0
    ],
    "全部单独变化": [
     0,
     0
    ],
    "被动": [
     0,
     0
    ]
   },
   "羰基": {
    "组": "羰基/碳酸酯",
    "有变化": [
     2,
     2
    ],
    "组内单独变化": [
     0,
     0
    ],
    "全部单独变化": [
     0,
     0
    ],
    "被动": [
     0,
     0
    ]
   },
   "砜/亚砜": {
    "组": "其他（单独成组或数据少）",
    "有变化": [
     3,
     1
    ],
    "组内单独变化": [
     0,
     0
    ],
    "全部单独变化": [
     0,
     0
    ],
    "被动": [
     0,
     0
    ]
   },
   "腈": {
    "组": "其他（单独成组或数据少）",
    "有变化": [
     0,
     0
    ],
    "组内单独变化": [
     0,
     0
    ],
    "全部单独变化": [
     0,
     0
    ],
    "被动": [
     0,
     0
    ]
   },
   "酰胺/脲": {
    "组": "其他（单独成组或数据少）",
    "有变化": [
     0,
     0
    ],
    "组内单独变化": [
     0,
     0
    ],
    "全部单独变化": [
     0,
     0
    ],
    "被动": [
     0,
     0
    ]
   },
   "硫醚/多硫 S": {
    "组": "其他（单独成组或数据少）",
    "有变化": [
     25,
     3
    ],
    "组内单独变化": [
     0,
     0
    ],
    "全部单独变化": [
     0,
     0
    ],
    "被动": [
     0,
     0
    ]
   },
   "溶剂 F 原子数": {
    "组": "氟化/稀释",
    "有变化": [
     63,
     15
    ],
    "组内单独变化": [
     0,
     0
    ],
    "全部单独变化": [
     0,
     0
    ],
    "被动": [
     0,
     0
    ]
   },
   "溶剂环数": {
    "组": "溶剂骨架",
    "有变化": [
     137,
     34
    ],
    "组内单独变化": [
     0,
     0
    ],
    "全部单独变化": [
     0,
     0
    ],
    "被动": [
     0,
     0
    ]
   },
   "可旋转键数": {
    "组": "溶剂骨架",
    "有变化": [
     163,
     38
    ],
    "组内单独变化": [
     1,
     1
    ],
    "全部单独变化": [
     0,
     0
    ],
    "被动": [
     0,
     0
    ]
   },
   "TPSA": {
    "组": "其他（单独成组或数据少）",
    "有变化": [
     118,
     26
    ],
    "组内单独变化": [
     89,
     21
    ],
    "全部单独变化": [
     0,
     0
    ],
    "被动": [
     0,
     0
    ]
   },
   "溶剂分子量": {
    "组": "溶剂骨架",
    "有变化": [
     159,
     38
    ],
    "组内单独变化": [
     1,
     1
    ],
    "全部单独变化": [
     0,
     0
    ],
    "被动": [
     0,
     0
    ]
   },
   "含氟溶剂比例": {
    "组": "氟化/稀释",
    "有变化": [
     63,
     15
    ],
    "组内单独变化": [
     0,
     0
    ],
    "全部单独变化": [
     0,
     0
    ],
    "被动": [
     0,
     0
    ]
   },
   "每个 Li⁺ 的配位位点": {
    "组": "配位（醚氧）",
    "有变化": [
     142,
     28
    ],
    "组内单独变化": [
     66,
     17
    ],
    "全部单独变化": [
     0,
     0
    ],
    "被动": [
     0,
     0
    ]
   },
   "稀释剂摩尔比例": {
    "组": "氟化/稀释",
    "有变化": [
     60,
     11
    ],
    "组内单独变化": [
     25,
     4
    ],
    "全部单独变化": [
     0,
     0
    ],
    "被动": [
     0,
     0
    ]
   },
   "Li⁺ 总浓度": {
    "组": "盐用量",
    "有变化": [
     122,
     23
    ],
    "组内单独变化": [
     86,
     15
    ],
    "全部单独变化": [
     0,
     0
    ],
    "被动": [
     36,
     8
    ]
   },
   "主盐浓度": {
    "组": "盐用量",
    "有变化": [
     47,
     12
    ],
    "组内单独变化": [
     2,
     1
    ],
    "全部单独变化": [
     0,
     0
    ],
    "被动": [
     1,
     1
    ]
   },
   "阴离子 F（每升）": {
    "组": "盐用量",
    "有变化": [
     55,
     13
    ],
    "组内单独变化": [
     8,
     2
    ],
    "全部单独变化": [
     6,
     2
    ],
    "被动": [
     1,
     1
    ]
   },
   "阴离子磺酰（每升）": {
    "组": "盐用量",
    "有变化": [
     48,
     13
    ],
    "组内单独变化": [
     1,
     1
    ],
    "全部单独变化": [
     0,
     0
    ],
    "被动": [
     1,
     1
    ]
   },
   "LiNO₃ 浓度": {
    "组": "LiNO₃",
    "有变化": [
     75,
     20
    ],
    "组内单独变化": [
     75,
     20
    ],
    "全部单独变化": [
     18,
     4
    ],
    "被动": [
     41,
     11
    ]
   }
  },
  "Li‖Cu CE": {
   "非氟醚氧": {
    "组": "配位（醚氧）",
    "有变化": [
     232,
     21
    ],
    "组内单独变化": [
     118,
     11
    ],
    "全部单独变化": [
     0,
     0
    ],
    "被动": [
     0,
     0
    ]
   },
   "α 氟化醚氧": {
    "组": "氟化/稀释",
    "有变化": [
     90,
     14
    ],
    "组内单独变化": [
     0,
     0
    ],
    "全部单独变化": [
     0,
     0
    ],
    "被动": [
     0,
     0
    ]
   },
   "β 氟化醚氧": {
    "组": "其他（单独成组或数据少）",
    "有变化": [
     44,
     2
    ],
    "组内单独变化": [
     38,
     2
    ],
    "全部单独变化": [
     0,
     0
    ],
    "被动": [
     0,
     0
    ]
   },
   "碳酸酯": {
    "组": "羰基/碳酸酯",
    "有变化": [
     71,
     9
    ],
    "组内单独变化": [
     26,
     1
    ],
    "全部单独变化": [
     0,
     0
    ],
    "被动": [
     0,
     0
    ]
   },
   "羰基": {
    "组": "羰基/碳酸酯",
    "有变化": [
     45,
     8
    ],
    "组内单独变化": [
     0,
     0
    ],
    "全部单独变化": [
     0,
     0
    ],
    "被动": [
     0,
     0
    ]
   },
   "砜/亚砜": {
    "组": "其他（单独成组或数据少）",
    "有变化": [
     3,
     1
    ],
    "组内单独变化": [
     0,
     0
    ],
    "全部单独变化": [
     0,
     0
    ],
    "被动": [
     0,
     0
    ]
   },
   "腈": {
    "组": "其他（单独成组或数据少）",
    "有变化": [
     0,
     0
    ],
    "组内单独变化": [
     0,
     0
    ],
    "全部单独变化": [
     0,
     0
    ],
    "被动": [
     0,
     0
    ]
   },
   "酰胺/脲": {
    "组": "其他（单独成组或数据少）",
    "有变化": [
     0,
     0
    ],
    "组内单独变化": [
     0,
     0
    ],
    "全部单独变化": [
     0,
     0
    ],
    "被动": [
     0,
     0
    ]
   },
   "硫醚/多硫 S": {
    "组": "其他（单独成组或数据少）",
    "有变化": [
     0,
     0
    ],
    "组内单独变化": [
     0,
     0
    ],
    "全部单独变化": [
     0,
     0
    ],
    "被动": [
     0,
     0
    ]
   },
   "溶剂 F 原子数": {
    "组": "氟化/稀释",
    "有变化": [
     227,
     19
    ],
    "组内单独变化": [
     29,
     2
    ],
    "全部单独变化": [
     0,
     0
    ],
    "被动": [
     0,
     0
    ]
   },
   "溶剂环数": {
    "组": "溶剂骨架",
    "有变化": [
     141,
     18
    ],
    "组内单独变化": [
     0,
     0
    ],
    "全部单独变化": [
     0,
     0
    ],
    "被动": [
     0,
     0
    ]
   },
   "可旋转键数": {
    "组": "溶剂骨架",
    "有变化": [
     304,
     25
    ],
    "组内单独变化": [
     22,
     2
    ],
    "全部单独变化": [
     22,
     2
    ],
    "被动": [
     0,
     0
    ]
   },
   "TPSA": {
    "组": "其他（单独成组或数据少）",
    "有变化": [
     249,
     22
    ],
    "组内单独变化": [
     240,
     21
    ],
    "全部单独变化": [
     0,
     0
    ],
    "被动": [
     0,
     0
    ]
   },
   "溶剂分子量": {
    "组": "溶剂骨架",
    "有变化": [
     369,
     27
    ],
    "组内单独变化": [
     89,
     6
    ],
    "全部单独变化": [
     1,
     1
    ],
    "被动": [
     0,
     0
    ]
   },
   "含氟溶剂比例": {
    "组": "氟化/稀释",
    "有变化": [
     188,
     18
    ],
    "组内单独变化": [
     0,
     0
    ],
    "全部单独变化": [
     0,
     0
    ],
    "被动": [
     0,
     0
    ]
   },
   "每个 Li⁺ 的配位位点": {
    "组": "配位（醚氧）",
    "有变化": [
     182,
     20
    ],
    "组内单独变化": [
     68,
     12
    ],
    "全部单独变化": [
     0,
     0
    ],
    "被动": [
     0,
     0
    ]
   },
   "稀释剂摩尔比例": {
    "组": "氟化/稀释",
    "有变化": [
     58,
     10
    ],
    "组内单独变化": [
     9,
     2
    ],
    "全部单独变化": [
     0,
     0
    ],
    "被动": [
     0,
     0
    ]
   },
   "Li⁺ 总浓度": {
    "组": "盐用量",
    "有变化": [
     96,
     16
    ],
    "组内单独变化": [
     4,
     2
    ],
    "全部单独变化": [
     0,
     0
    ],
    "被动": [
     1,
     1
    ]
   },
   "主盐浓度": {
    "组": "盐用量",
    "有变化": [
     103,
     15
    ],
    "组内单独变化": [
     0,
     0
    ],
    "全部单独变化": [
     0,
     0
    ],
    "被动": [
     0,
     0
    ]
   },
   "阴离子 F（每升）": {
    "组": "盐用量",
    "有变化": [
     162,
     17
    ],
    "组内单独变化": [
     31,
     6
    ],
    "全部单独变化": [
     17,
     3
    ],
    "被动": [
     0,
     0
    ]
   },
   "阴离子磺酰（每升）": {
    "组": "盐用量",
    "有变化": [
     135,
     17
    ],
    "组内单独变化": [
     1,
     1
    ],
    "全部单独变化": [
     0,
     0
    ],
    "被动": [
     0,
     0
    ]
   },
   "LiNO₃ 浓度": {
    "组": "LiNO₃",
    "有变化": [
     20,
     6
    ],
    "组内单独变化": [
     20,
     6
    ],
    "全部单独变化": [
     0,
     0
    ],
    "被动": [
     7,
     2
    ]
   }
  }
 },
 "样品对表述": 403,
 "同测试同样品被跳过": 0,
 "没有共同性能类别的样品对": {
  "对": 39,
  "篇": 17
 },
 "描述符全部算不出的样品": 17,
 "样品": 484
}

File: output/两两比较表述_313篇_2026-11-06/样品对表述.json (part 2 of 16)
[
    "描述符": "dil",
    "中文": "稀释剂摩尔比例",
    "组": "氟化/稀释",
    "方向": "变高",
    "A": 0.4427,
    "B": 0.2093,
    "被动": false
   },
   {
    "描述符": "li",
    "中文": "Li⁺ 总浓度",
    "组": "盐用量",
    "方向": "变高",
    "A": 0.9719,
    "B": 0.9543,
    "被动": true
   },
   {
    "描述符": "lino3",
    "中文": "LiNO₃ 浓度",
    "组": "LiNO₃",
    "方向": "变高",
    "A": 0.3719,
    "B": 0.3543,
    "被动": true
   }
  ],
  "物性": {},
  "性能": [
   {
    "类别": "每圈衰减率",
    "测试": "Tcycle",
    "方向": "变高",
    "倍数": 1.7474,
    "倍数含义": "每圈衰减率之比",
    "好于参照": false,
    "值A": 0.996,
    "值B": 0.57,
    "指标A": "容量保持率",
    "指标B": "容量保持率"
   }
  ],
  "比较编号": [
   "PC00179"
  ],
  "表述文字": "【样本】P060：实验样 50% DMTS Li–S电解液（0.6（基础电解液；添加DMTS后最终浓度未报告） M LiTFSI；2（基础电解液；添加DMTS后最终含量未报告） wt% LiNO3；50 vol% DMTS；DOL:DME = 1:1（体积比））相对 实验样 25% DMTS Li–S电解液（0.6（基础电解液；添加DMTS后最终浓度未报告） M LiTFSI；2（基础电解液；添加DMTS后最终含量未报告） wt% LiNO3；25 vol% DMTS；DOL:DME = 1:1（体积比））｜组分变化：DMTS 25 vol%（原文未明百分数分母） → 50 vol%（原文未明百分数分母）｜分子描述符：非氟醚氧 变低；硫醚/多硫 S 变高；溶剂环数 变低；可旋转键数 变高；TPSA 变低；溶剂分子量 变高；每个 Li⁺ 的配位位点 变低；稀释剂摩尔比例 变高；Li⁺ 总浓度 变高（被动）；LiNO₃ 浓度 变高（被动）｜物性：两边没有都报告的｜条件：相同（同一测试）｜性能：每圈衰减率 变高（测试 Tcycle）"
 },
 {
  "论文": "P060",
  "A": "50% DMTS Li–S电解液",
  "B": "5% DMTS Li–S电解液",
  "A是对照": false,
  "B是对照": false,
  "组分变化": "DMTS 5 vol%（原文未明百分数分母） → 50 vol%（原文未明百分数分母）",
  "描述符": [
   {
    "描述符": "eo",
    "中文": "非氟醚氧",
    "组": "配位（醚氧）",
    "方向": "变低",
    "A": 1.1147,
    "B": 1.9198,
    "被动": false
   },
   {
    "描述符": "thio",
    "中文": "硫醚/多硫 S",
    "组": "其他（单独成组或数据少）",
    "方向": "变高",
    "A": 1.328,
    "B": 0.1204,
    "被动": false
   },
   {
    "描述符": "ring",
    "中文": "溶剂环数",
    "组": "溶剂骨架",
    "方向": "变低",
    "A": 0.3335,
    "B": 0.5744,
    "被动": false
   },
   {
    "描述符": "rotb",
    "中文": "可旋转键数",
    "组": "溶剂骨架",
    "方向": "变高",
    "A": 1.5568,
    "B": 1.2368,
    "被动": false
   },
   {
    "描述符": "tpsa",
    "中文": "TPSA",
    "组": "其他（单独成组或数据少）",
    "方向": "变低",
    "A": 10.2885,
    "B": 17.7193,
    "被动": false
   },
   {
    "描述符": "mw",
    "中文": "溶剂分子量",
    "组": "溶剂骨架",
    "方向": "变高",
    "A": 100.7733,
    "B": 82.3579,
    "被动": false
   },
   {
    "描述符": "lnsites",
    "中文": "每个 Li⁺ 的配位位点",
    "组": "配位（醚氧）",
    "方向": "变低",
    "A": 12.3377,
    "B": 24.2286,
    "被动": false
   },
   {
    "描述符": "dil",
    "中文": "稀释剂摩尔比例",
    "组": "氟化/稀释",
    "方向": "变高",
    "A": 0.4427,
    "B": 0.0401,
    "被动": false
   },
   {
    "描述符": "li",
    "中文": "Li⁺ 总浓度",
    "组": "盐用量",
    "方向": "变高",
    "A": 0.9719,
    "B": 0.9403,
    "被动": true
   },
   {
    "描述符": "lino3",
    "中文": "LiNO₃ 浓度",
    "组": "LiNO₃",
    "方向": "变高",
    "A": 0.3719,
    "B": 0.3403,
    "被动": true
   }
  ],
  "物性": {},
  "性能": [
   {
    "类别": "每圈衰减率",
    "测试": "Tcycle",
    "方向": "变高",
    "倍数": 6.0109,
    "倍数含义": "每圈衰减率之比",
    "好于参照": false,
    "值A": 0.996,
    "值B": 0.1657,
    "指标A": "容量保持率",
    "指标B": "硫比放电容量"
   }
  ],
  "比较编号": [
   "PC00181"
  ],
  "表述文字": "【样本】P060：实验样 50% DMTS Li–S电解液（0.6（基础电解液；添加DMTS后最终浓度未报告） M LiTFSI；2（基础电解液；添加DMTS后最终含量未报告） wt% LiNO3；50 vol% DMTS；DOL:DME = 1:1（体积比））相对 实验样 5% DMTS Li–S电解液（0.6（基础电解液；添加DMTS后最终浓度未报告） M LiTFSI；2（基础电解液；添加DMTS后最终含量未报告） wt% LiNO3；5 vol% DMTS；DOL:DME = 1:1（体积比））｜组分变化：DMTS 5 vol%（原文未明百分数分母） → 50 vol%（原文未明百分数分母）｜分子描述符：非氟醚氧 变低；硫醚/多硫 S 变高；溶剂环数 变低；可旋转键数 变高；TPSA 变低；溶剂分子量 变高；每个 Li⁺ 的配位位点 变低；稀释剂摩尔比例 变高；Li⁺ 总浓度 变高（被动）；LiNO₃ 浓度 变高（被动）｜物性：两边没有都报告的｜条件：相同（同一测试）｜性能：每圈衰减率 变高（测试 Tcycle）"
 },
 {
  "论文": "P070",
  "A": "TFEG电池液",
  "B": "baseline电池液",
  "A是对照": false,
  "B是对照": true,
  "组分变化": "加入 TFEG（2 体积比份）；去掉 DOL",
  "描述符": [
   {
    "描述符": "eo",
    "中文": "非氟醚氧",
    "组": "配位（醚氧）",
    "方向": "变低",
    "A": 1.3333,
    "B": 2.0,
    "被动": false
   },
   {
    "描述符": "eo_b",
    "中文": "β 氟化醚氧",
    "组": "其他（单独成组或数据少）",
    "方向": "变高（从无到有）",
    "A": 0.6667,
    "B": 0.0,
    "被动": false
   },
   {
    "描述符": "fat",
    "中文": "溶剂 F 原子数",
    "组": "氟化/稀释",
    "方向": "变高（从无到有）",
    "A": 2.0,
    "B": 0.0,
    "被动": false
   },
   {
    "描述符": "ring",
    "中文": "溶剂环数",
    "组": "溶剂骨架",
    "方向": "变低（变为 0）",
    "A": 0.0,
    "B": 0.5984,
    "被动": false
   },
   {
    "描述符": "rotb",
    "中文": "可旋转键数",
    "组": "溶剂骨架",
    "方向": "变高",
    "A": 3.6667,
    "B": 1.2049,
    "被动": false
   },
   {
    "描述符": "mw",
    "中文": "溶剂分子量",
    "组": "溶剂骨架",
    "方向": "变高",
    "A": 135.4533,
    "B": 80.5223,
    "被动": false
   },
   {
    "描述符": "ffrac",
    "中文": "含氟溶剂比例",
    "组": "氟化/稀释",
    "方向": "变高（从无到有）",
    "A": 0.6667,
    "B": 0.0,
    "被动": false
   }
  ],
  "物性": {},
  "性能": [
   {
    "类别": "每圈衰减率",
    "测试": "T10",
    "方向": "变高",
    "倍数": 1.1016,
    "倍数含义": "每圈衰减率之比",
    "好于参照": false,
    "值A": 1.106,
    "值B": 1.004,
    "指标A": "容量保持率",
    "指标B": "容量保持率"
   },
   {
    "类别": "每圈衰减率",
    "测试": "T11",
    "方向": "变低",
    "倍数": 0.6667,
    "倍数含义": "每圈衰减率之比",
    "好于参照": true,
    "值A": 0.6,
    "值B": 0.9,
    "指标A": "容量保持率",
    "指标B": "容量保持率"
   },
   {
    "类别": "首圈容量",
    "测试": "T10",
    "方向": "变高",
    "倍数": 1.4356,
    "倍数含义": "容量之比",
    "好于参照": true,
    "值A": 870.0,
    "值B": 606.0,
    "指标A": "比放电容量（基准未写明）",
    "指标B": "比放电容量（基准未写明）"
   },
   {
    "类别": "首圈容量",
    "测试": "T11",
    "方向": "变高",
    "倍数": 1.1572,
    "倍数含义": "容量之比",
    "好于参照": true,
    "值A": 655.0,
    "值B": 566.0,
    "指标A": "比放电容量（基准未写明）",
    "指标B": "比放电容量（基准未写明）"
   }
  ],
  "比较编号": [
   "PC00185",
   "PC00190",
   "PC00191",
   "PC00196"
  ],
  "表述文字": "【样本】P070：实验样 TFEG电池液（1 M LiTFSI；2 wt% LiNO3；DME:TFEG = 1:2（体积比））相对 对比样 baseline电池液（1 M LiTFSI；2 wt% LiNO3；DME:DOL = 1:1（体积比））｜组分变化：加入 TFEG（2 体积比份）；去掉 DOL｜分子描述符：非氟醚氧 变低；β 氟化醚氧 变高（从无到有）；溶剂 F 原子数 变高（从无到有）；溶剂环数 变低（变为 0）；可旋转键数 变高；溶剂分子量 变高；含氟溶剂比例 变高（从无到有）｜物性：两边没有都报告的｜条件：相同（同一测试）｜性能：每圈衰减率 变高（测试 T10）；每圈衰减率 变低（测试 T11）；首圈容量 变高（测试 T10）；首圈容量 变高（测试 T11）"
 },
 {
  "论文": "P072",
  "A": "1 M LiFSI/DME",
  "B": "1 M LiTFSI/DOL+DME",
  "A是对照": false,
  "B是对照": true,
  "组分变化": "加入 LiFSI（1 mol/L 溶剂（非溶液））；DME 1 体积份；DOL:DME=1:1 → 单一溶剂 组成；去掉 LiTFSI；去掉 DOL",
  "描述符": [
   {
    "描述符": "ring",
    "中文": "溶剂环数",
    "组": "溶剂骨架",
    "方向": "变低（变为 0）",
    "A": 0.0,
    "B": 0.5984,
    "被动": false
   },
   {
    "描述符": "rotb",
    "中文": "可旋转键数",
    "组": "溶剂骨架",
    "方向": "变高",
    "A": 3.0,
    "B": 1.2049,
    "被动": false
   },
   {
    "描述符": "mw",
    "中文": "溶剂分子量",
    "组": "溶剂骨架",
    "方向": "变高",
    "A": 90.122,
    "B": 80.5223,
    "被动": false
   },
   {
    "描述符": "lnsites",
    "中文": "每个 Li⁺ 的配位位点",
    "组": "配位（醚氧）",
    "方向": "变低",
    "A": 19.2628,
    "B": 23.9809,
    "被动": false
   },
   {
    "描述符": "anF",
    "中文": "阴离子 F（每升）",
    "组": "盐用量",
    "方向": "变低",
    "A": 2.0,
    "B": 6.0,
    "被动": false
   }
  ],
  "物性": {},
  "性能": [
   {
    "类别": "LiCu_CE",
    "测试": "T12",
    "方向": "变低",
    "倍数": 1.2,
    "倍数含义": "损失（100 − CE）之比",
    "好于参照": false,
    "值A": 76.0,
    "值B": 80.0,
    "指标A": "Li‖Cu CE",
    "指标B": "Li‖Cu CE"
   }
  ],
  "比较编号": [
   "PC00198"
  ],
  "表述文字": "【样本】P072：实验样 1 M LiFSI/DME（1 mol/L 溶剂 LiFSI；DME（单一溶剂 体积份））相对 对比样 1 M LiTFSI/DOL+DME（1 mol/L 溶剂 LiTFSI；DOL:DME = 1:1（体积比））｜组分变化：加入 LiFSI（1 mol/L 溶剂（非溶液））；DME 1 体积份；DOL:DME=1:1 → 单一溶剂 组成；去掉 LiTFSI；去掉 DOL｜分子描述符：溶剂环数 变低（变为 0）；可旋转键数 变高；溶剂分子量 变高；每个 Li⁺ 的配位位点 变低；阴离子 F（每升） 变低｜物性：两边没有都报告的｜条件：相同（同一测试）｜性能：Li‖Cu CE 变低（测试 T12）"
 },
 {
  "论文": "P072",
  "A": "12 M LiFSI/DME",
  "B": "1 M LiFSI/DME",
  "A是对照": false,
  "B是对照": false,
  "组分变化": "LiFSI 1 mol/L 溶剂（非溶液） → 12 mol/L 溶剂（非溶液）",
  "描述符": [
   {
    "描述符": "lnsites",
    "中文": "每个 Li⁺ 的配位位点",
    "组": "配位（醚氧）",
    "方向": "变低",
    "A": 1.6052,
    "B": 19.2628,
    "被动": false
   },
   {
    "描述符": "li",
    "中文": "Li⁺ 总浓度",
    "组": "盐用量",
    "方向": "变高",
    "A": 12.0,
    "B": 1.0,
    "被动": false
   },
   {
    "描述符": "salt",
    "中文": "主盐浓度",
    "组": "盐用量",
    "方向": "变高",
    "A": 12.0,
    "B": 1.0,
    "被动": false
   },
   {
    "描述符": "anF",
    "中文": "阴离子 F（每升）",
    "组": "盐用量",
    "方向": "变高",
    "A": 24.0,
    "B": 2.0,
    "被动": false
   },
   {
    "描述符": "anSO2",
    "中文": "阴离子磺酰（每升）",
    "组": "盐用量",
    "方向": "变高",
    "A": 24.0,
    "B": 2.0,
    "被动": false
   }
  ],
  "物性": {},
  "性能": [
   {
    "类别": "LiCu_CE",
    "测试": "T12",
    "方向": "变高",
    "倍数": 0.0333,
    "倍数含义": "损失（100 − CE）之比",
    "好于参照": true,
    "值A": 99.2,
    "值B": 76.0,
    "指标A": "Li‖Cu CE",
    "指标B": "Li‖Cu CE"
   }
  ],
  "比较编号": [
   "PC00197"
  ],
  "表述文字": "【样本】P072：实验样 12 M LiFSI/DME（12 mol/L 溶剂 LiFSI；DME（单一溶剂 体积份））相对 实验样 1 M LiFSI/DME（1 mol/L 溶剂 LiFSI；DME（单一溶剂 体积份））｜组分变化：LiFSI 1 mol/L 溶剂（非溶液） → 12 mol/L 溶剂（非溶液）｜分子描述符：每个 Li⁺ 的配位位点 变低；Li⁺ 总浓度 变高；主盐浓度 变高；阴离子 F（每升） 变高；阴离子磺酰（每升） 变高｜物性：两边没有都报告的｜条件：相同（同一测试）｜性能：Li‖Cu CE 变高（测试 T12）"
 },
 {
  "论文": "P072",
  "A": "12 M LiFSI/DME",
  "B": "1 M LiTFSI/DOL+DME",
  "A是对照": false,
  "B是对照": true,
  "组分变化": "加入 LiFSI（12 mol/L 溶剂（非溶液））；DME 1 体积份；DOL:DME=1:1 → 单一溶剂 组成；去掉 LiTFSI；去掉 DOL",
  "描述符": [
   {
    "描述符": "ring",
    "中文": "溶剂环数",
    "组": "溶剂骨架",
    "方向": "变低（变为 0）",
    "A": 0.0,
    "B": 0.5984,
    "被动": false
   },
   {
    "描述符": "rotb",
    "中文": "可旋转键数",
    "组": "溶剂骨架",
    "方向": "变高",
    "A": 3.0,
    "B": 1.2049,
    "被动": false
   },
   {
    "描述符": "mw",
    "中文": "溶剂分子量",
    "组": "溶剂骨架",
    "方向": "变高",
    "A": 90.122,
    "B": 80.5223,
    "被动": false
   },
   {
    "描述符": "lnsites",
    "中文": "每个 Li⁺ 的配位位点",
    "组": "配位（醚氧）",
    "方向": "变低",
    "A": 1.6052,
    "B": 23.9809,
    "被动": false
   },
   {
    "描述符": "li",
    "中文": "Li⁺ 总浓度",
    "组": "盐用量",
    "方向": "变高",
    "A": 12.0,
    "B": 1.0,
    "被动": false
   },
   {
    "描述符": "salt",
    "中文": "主盐浓度",
    "组": "盐用量",
    "方向": "变高",
    "A": 12.0,
    "B": 1.0,
    "被动": false
   },
   {
    "描述符": "anF",
    "中文": "阴离子 F（每升）",
    "组": "盐用量",
    "方向": "变高",
    "A": 24.0,
    "B": 6.0,
    "被动": false
   },
   {
    "描述符": "anSO2",
    "中文": "阴离子磺酰（每升）",
    "组": "盐用量",
    "方向": "变高",
    "A": 24.0,
    "B": 2.0,
    "被动": false
   }
  ],
  "物性": {
   "黏度": "变高"
  },
  "性能": [
   {
    "类别": "LiCu_CE",
    "测试": "T12",
    "方向": "变高",
    "倍数": 0.04,
    "倍数含义": "损失（100 − CE）之比",
    "好于参照": true,
    "值A": 99.2,
    "值B": 80.0,
    "指标A": "Li‖Cu CE",
    "指标B": "Li‖Cu CE"
   }
  ],
  "比较编号": [
   "PC00200"
  ],
  "表述文字": "【样本】P072：实验样 12 M LiFSI/DME（12 mol/L 溶剂 LiFSI；DME（单一溶剂 体积份））相对 对比样 1 M LiTFSI/DOL+DME（1 mol/L 溶剂 LiTFSI；DOL:DME = 1:1（体积比））｜组分变化：加入 LiFSI（12 mol/L 溶剂（非溶液））；DME 1 体积份；DOL:DME=1:1 → 单一溶剂 组成；去掉 LiTFSI；去掉 DOL｜分子描述符：溶剂环数 变低（变为 0）；可旋转键数 变高；溶剂分子量 变高；每个 Li⁺ 的配位位点 变低；Li⁺ 总浓度 变高；主盐浓度 变高；阴离子 F（每升） 变高；阴离子磺酰（每升） 变高｜物性：黏度 变高｜条件：相同（同一测试）｜性能：Li‖Cu CE 变高（测试 T12）"
 },
 {
  "论文": "P085",
  "A": "4 M LiFSI/DBE",
  "B": "1 M LiFSI/DBE",
  "A是对照": false,
  "B是对照": false,
  "组分变化": "LiFSI 1 mol L⁻¹ → 4 mol L⁻¹",
  "描述符": [
   {
    "描述符": "lnsites",
    "中文": "每个 Li⁺ 的配位位点",
    "组": "配位（醚氧）",
    "方向": "变低",
    "A": 1.4751,
    "B": 5.9003,
    "被动": false
   },
   {
    "描述符": "li",
    "中文": "Li⁺ 总浓度",
    "组": "盐用量",
    "方向": "变高",
    "A": 4.0,
    "B": 1.0,
    "被动": false
   },
   {
    "描述符": "salt",
    "中文": "主盐浓度",
    "组": "盐用量",
    "方向": "变高",
    "A": 4.0,
    "B": 1.0,
    "被动": false
   },
   {
    "描述符": "anF",
    "中文": "阴离子 F（每升）",
    "组": "盐用量",
    "方向": "变高",
    "A": 8.0,
    "B": 2.0,
    "被动": false
   },
   {
    "描述符": "anSO2",
    "中文": "阴离子磺酰（每升）",
    "组": "盐用量",
    "方向": "变高",
    "A": 8.0,
    "B": 2.0,
    "被动": false
   }
  ],
  "物性": {
   "离子电导率": "变高",
   "黏度": "变高",
   "电化学稳定性": "变高"
  },
  "性能": [
   {
    "类别": "LiCu_CE",
    "测试": "T04",
    "方向": "变高",
    "倍数": 0.0242,
    "倍数含义": "损失（100 − CE）之比",
    "好于参照": true,
    "值A": 99.2,
    "值B": 67.0,
    "指标A": "Li‖Cu CE",
    "指标B": "Li‖Cu CE"
   }
  ],
  "比较编号": [
   "PC00204"
  ],
  "表述文字": "【样本】P085：实验样 4 M LiFSI/DBE（4 mol L⁻¹ LiFSI；DBE（单一溶剂 体积份））相对 实验样 1 M LiFSI/DBE（1 mol L⁻¹ LiFSI；DBE（单一溶剂 体积份））｜组分变化：LiFSI 1 mol L⁻¹ → 4 mol L⁻¹｜分子描述符：每个 Li⁺ 的配位位点 变低；Li⁺ 总浓度 变高；主盐浓度 变高；阴离子 F（每升） 变高；阴离子磺酰（每升） 变高｜物性：离子电导率 变高；黏度 变高；电化学稳定性 变高｜条件：同一测试，但 圈数 一边未报告｜性能：Li‖Cu CE 变高（测试 T04）"
 },
 {
  "论文": "P088",
  "A": "0.5 M LiTFSI electrolyte",
  "B": "1 M LiTFSI electrolyte",
  "A是对照": false,
  "B是对照": true,
  "组分变化": "LiTFSI 1 M → 0.5 M",
  "描述符": [
   {
    "描述符": "lnsites",
    "中文": "每个 Li⁺ 的配位位点",
    "组": "配位（醚氧）",
    "方向": "变高",
    "A": 26.6455,
    "B": 17.1292,
    "被动": false
   },
   {
    "描述符": "li",
    "中文": "Li⁺ 总浓度",
    "组": "盐用量",
    "方向": "变低",
    "A": 0.9,
    "B": 1.4,
    "被动": false
   },
   {
    "描述符": "salt",
    "中文": "主盐浓度",
    "组": "盐用量",
    "方向": "变低",
    "A": 0.5,
    "B": 1.0,
    "被动": false
   },
   {
    "描述符": "anF",
    "中文": "阴离子 F（每升）",
    "组": "盐用量",
    "方向": "变低",
    "A": 3.0,
    "B": 6.0,
    "被动": false
   },
   {
    "描述符": "anSO2",
    "中文": "阴离子磺酰（每升）",
    "组": "盐用量",
    "方向": "变低",
    "A": 1.0,
    "B": 2.0,
    "被动": false
   }
  ],
  "物性": {
   "黏度": "变低",
   "离子电导率": "变高"
  },
  "性能": [
   {
    "类别": "每圈衰减率",
    "测试": "T6",
    "方向": "变低",
    "倍数": 0.1852,
    "倍数含义": "每圈衰减率之比",
    "好于参照": true,
    "值A": 0.0625,
    "值B": 0.3375,
    "指标A": "容量保持率",
    "指标B": "容量保持率"
   }
  ],
  "比较编号": [
   "PC00205"
  ],
  "表述文字": "【样本】P088：实验样 0.5 M LiTFSI electrolyte（0.5 M LiTFSI；1 volume ratio DOL:DME = 1:1 DOL；1 volume ratio DOL:DME = 1:1 DME；0.4 M LiNO3）相对 对比样 1 M LiTFSI electrolyte（1 M LiTFSI；1 volume ratio DOL:DME = 1:1 DOL；1 volume ratio DOL:DME = 1:1 DME；0.4 M LiNO3）｜组分变化：LiTFSI 1 M → 0.5 M｜分子描述符：每个 Li⁺ 的配位位点 变高；Li⁺ 总浓度 变低；主盐浓度 变低；阴离子 F（每升） 变低；阴离子磺酰（每升） 变低｜物性：黏度 变低；离子电导率 变高｜条件：相同（同一测试）｜性能：每圈衰减率 变低（测试 T6）"
 },
 {
  "论文": "P095",
  "A": "DOL–DMA",
  "B": "DOL–DME",
  "A是对照": false,
  "B是对照": true,
  "组分变化": "加入 DMAC（1 体积比份）；去掉 DME",
  "描述符": [
   {
    "描述符": "eo",
    "中文": "非氟醚氧",
    "组": "配位（醚氧）",
    "方向": "变低",
    "A": 1.0,
    "B": 2.0,
    "被动": false
   },
   {
    "描述符": "carbonyl",
    "中文": "羰基",
    "组": "羰基/碳酸酯",
    "方向": "变高（从无到有）",
    "A": 0.5,
    "B": 0.0,
    "被动": false
   },
   {
    "描述符": "amide",
    "中文": "酰胺/脲",
    "组": "其他（单独成组或数据少）",
    "方向": "变高（从无到有）",
    "A": 0.5,
    "B": 0.0,
    "被动": false
   },
   {
    "描述符": "rotb",
    "中文": "可旋转键数",
    "组": "溶剂骨架",
    "方向": "变低（变为 0）",
    "A": 0.0,
    "B": 1.5,
    "被动": false
   },
   {
    "描述符": "tpsa",
    "中文": "TPSA",
    "组": "其他（单独成组或数据少）",
    "方向": "变高",
    "A": 19.385,
    "B": 18.46,
    "被动": false
   },
   {
    "描述符": "mw",
    "中文": "溶剂分子量",
    "组": "溶剂骨架",
    "方向": "变低",
    "A": 80.6005,
    "B": 82.1005,
    "被动": false
   }
  ],
  "物性": {},
  "性能": [
   {
    "类别": "首圈容量",
    "测试": "T1",
    "方向": "变高",
    "倍数": 1.1364,
    "倍数含义": "容量之比",
    "好于参照": true,
    "值A": 1250.0,
    "值B": 1100.0,
    "指标A": "硫比放电容量",
    "指标B": "硫比放电容量"
   },
   {
    "类别": "首圈容量",
    "测试": "T2",
    "方向": "变高",
    "倍数": 1.2407,
    "倍数含义": "容量之比",
    "好于参照": true,
    "值A": 670.0,
    "值B": 540.0,
    "指标A": "硫比放电容量",
    "指标B": "硫比放电容量"
   }
  ],
  "比较编号": [
   "PC00206",
   "PC00228"
  ],
  "表述文字": "【样本】P095：实验样 DOL–DMA（LiTFSI 1 m；LiNO3 0 未加入；DOL:DMAC = 1:1（体积比））相对 对比样 DOL–DME（LiTFSI 1 m；LiNO3 0 未加入；DOL:DME = 1:1（体积比））｜组分变化：加入 DMAC（1 体积比份）；去掉 DME｜分子描述符：非氟醚氧 变低；羰基 变高（从无到有）；酰胺/脲 变高（从无到有）；可旋转键数 变低（变为 0）；TPSA 变高；溶剂分子量 变低｜物性：两边没有都报告的｜条件：相同（同一测试）｜性能：首圈容量 变高（测试 T1）；首圈容量 变高（测试 T2）"
 },
 {
  "论文": "P095",
  "A": "DOL–DMSO",
  "B": "DOL–DMA",
  "A是对照": false,
  "B是对照": false,
  "组分变化": "加入 DMSO（1 体积比份）；去掉 DMAC",
  "描述符": [
   {
    "描述符": "carbonyl",
    "中文": "羰基",
    "组": "羰基/碳酸酯",
    "方向": "变低（变为 0）",
    "A": 0.0,
    "B": 0.5,
    "被动": false
   },
   {
    "描述符": "sulfone",
    "中文": "砜/亚砜",
    "组": "其他（单独成组或数据少）",
    "方向": "变高（从无到有）",
    "A": 0.5,
    "B": 0.0,
    "被动": false
   },
   {
    "描述符": "amide",
    "中文": "酰胺/脲",
    "组": "其他（单独成组或数据少）",
    "方向": "变低（变为 0）",
    "A": 0.0,
    "B": 0.5,
    "被动": false
   },
   {
    "描述符": "tpsa",
    "中文": "TPSA",
    "组": "其他（单独成组或数据少）",
    "方向": "变低",
    "A": 17.765,
    "B": 19.385,
    "被动": false
   },
   {
    "描述符": "mw",
    "中文": "溶剂分子量",
    "组": "溶剂骨架",
    "方向": "变低",
    "A": 76.1075,
    "B": 80.6005,
    "被动": false
   }
  ],
  "物性": {},
  "性能": [
   {
    "类别": "首圈容量",
    "测试": "T1",
    "方向": "相近",
    "倍数": 1.0,
    "倍数含义": "容量之比",
    "好于参照": null,
    "值A": 1250.0,
    "值B": 1250.0,
    "指标A": "硫比放电容量",
    "指标B": "硫比放电容量"
   },
   {
    "类别": "首圈容量",
    "测试": "T2",
    "方向": "变低",
    "倍数": 0.8507,
    "倍数含义": "容量之比",
    "好于参照": false,
    "值A": 570.0,
    "值B": 670.0,
    "指标A": "硫比放电容量",
    "指标B": "硫比放电容量"
   }
  ],
  "比较编号": [
   "PC00207",
   "PC00229"
  ],
  "表述文字": "【样本】P095：实验样 DOL–DMSO（LiTFSI 1 m；LiNO3 0 未加入；DOL:DMSO = 1:1（体积比））相对 实验样 DOL–DMA（LiTFSI 1 m；LiNO3 0 未加入；DOL:DMAC = 1:1（体积比））｜组分变化：加入 DMSO（1 体积比份）；去掉 DMAC｜分子描述符：羰基 变低（变为 0）；砜/亚砜 变高（从无到有）；酰胺/脲 变低（变为 0）；TPSA 变低；溶剂分子量 变低｜物性：两边没有都报告的｜条件：相同（同一测试）｜性能：首圈容量 相近（测试 T1）；首圈容量 变低（测试 T2）"
 },
 {
  "论文": "P095",
  "A": "DOL–DMSO",
  "B": "DOL–DME",
  "A是对照": false,
  "B是对照": true,
  "组分变化": "加入 DMSO（1 体积比份）；去掉 DME",
  "描述符": [
   {
    "描述符": "eo",
    "中文": "非氟醚氧",
    "组": "配位（醚氧）",
    "方向": "变低",
    "A": 1.0,
    "B": 2.0,
    "被动": false
   },
   {
    "描述符": "sulfone",
    "中文": "砜/亚砜",
    "组": "其他（单独成组或数据少）",
    "方向": "变高（从无到有）",
    "A": 0.5,
    "B": 0.0,
    "被动": false
   },
   {
    "描述符": "rotb",
    "中文": "可旋转键数",
    "组": "溶剂骨架",
    "方向": "变低（变为 0）",
    "A": 0.0,
    "B": 1.5,
    "被动": false
   },
   {
    "描述符": "tpsa",
    "中文": "TPSA",
    "组": "其他（单独成组或数据少）",
    "方向": "变低",
    "A": 17.765,
    "B": 18.46,
    "被动": false
   },
   {
    "描述符": "mw",
    "中文": "溶剂分子量",
    "组": "溶剂骨架",
    "方向": "变低",
    "A": 76.1075,
    "B": 82.1005,
    "被动": false
   }
  ],
  "物性": {},
  "性能": [
   {
    "类别": "首圈容量",
    "测试": "T1",
    "方向": "变高",
    "倍数": 1.1364,
    "倍数含义": "容量之比",
    "好于参照": true,
    "值A": 1250.0,
    "值B": 1100.0,
    "指标A": "硫比放电容量",
    "指标B": "硫比放电容量"
   },
   {
    "类别": "首圈容量",
    "测试": "T2",
    "方向": "变高",
    "倍数": 1.0556,
    "倍数含义": "容量之比",
    "好于参照": true,
    "值A": 570.0,
    "值B": 540.0,
    "指标A": "硫比放电容量",
    "指标B": "硫比放电容量"
   }
  ],
  "比较编号": [
   "PC00213",
   "PC00231"
  ],
  "表述文字": "【样本】P095：实验样 DOL–DMSO（LiTFSI 1 m；LiNO3 0 未加入；DOL:DMSO = 1:1（体积比））相对 对比样 DOL–DME（LiTFSI 1 m；LiNO3 0 未加入；DOL:DME = 1:1（体积比））｜组分变化：加入 DMSO（1 体积比份）；去掉 DME｜分子描述符：非氟醚氧 变低；砜/亚砜 变高（从无到有）；可旋转键数 变低（变为 0）；TPSA 变低；溶剂分子量 变低｜物性：两边没有都报告的｜条件：相同（同一测试）｜性能：首圈容量 变高（测试 T1）；首圈容量 变高（测试 T2）"
 },
 {
  "论文": "P095",
  "A": "DOL–MeIm",
  "B": "DOL–DMA",
  "A是对照": false,
  "B是对照": false,
  "组分变化": "加入 MEIM（1 体积比份）；去掉 DMAC",
  "描述符": [
   {
    "描述符": "carbonyl",
    "中文": "羰基",
    "组": "羰基/碳酸酯",
    "方向": "变低（变为 0）",
    "A": 0.0,
    "B": 0.5,
    "被动": false
   },
   {
    "描述符": "amide",
    "中文": "酰胺/脲",
    "组": "其他（单独成组或数据少）",
    "方向": "变低（变为 0）",
    "A": 0.0,
    "B": 0.5,
    "被动": false
   },
   {
    "描述符": "ring",
    "中文": "溶剂环数",
    "组": "溶剂骨架",
    "方向": "变高",
    "A": 1.0,
    "B": 0.5,
    "被动": false
   },
   {
    "描述符": "tpsa",
    "中文": "TPSA",
    "组": "其他（单独成组或数据少）",
    "方向": "变低",
    "A": 18.14,
    "B": 19.385,
    "被动": false
   },
   {
    "描述符": "mw",
    "中文": "溶剂分子量",
    "组": "溶剂骨架",
    "方向": "变低",
    "A": 78.0925,
    "B": 80.6005,
    "被动": false
   },
   {
    "描述符": "dil",
    "中文": "稀释剂摩尔比例",
    "组": "氟化/稀释",
    "方向": "变高（从无到有）",
    "A": 0.4671,
    "B": 0.0,
    "被动": false
   }
  ],
  "物性": {},
  "性能": [
   {
    "类别": "首圈容量",
    "测试": "T1",
    "方向": "变低",
    "倍数": 0.12,
    "倍数含义": "容量之比",
    "好于参照": false,
    "值A": 150.0,
    "值B": 1250.0,
    "指标A": "硫比放电容量",
    "指标B": "硫比放电容量"
   },
   {
    "类别": "首圈容量",
    "测试": "T2",
    "方向": "变低",
    "倍数": 0.7015,
    "倍数含义": "容量之比",
    "好于参照": false,
    "值A": 470.0,
    "值B": 670.0,
    "指标A": "硫比放电容量",
    "指标B": "硫比放电容量"
   }
  ],
  "比较编号": [
   "PC00208",
   "PC00230"
  ],
  "表述文字": "【样本】P095：实验样 DOL–MeIm（LiTFSI 1 m；LiNO3 0 未加入；DOL:MEIM = 1:1（体积比））相对 实验样 DOL–DMA（LiTFSI 1 m；LiNO3 0 未加入；DOL:DMAC = 1:1（体积比））｜组分变化：加入 MEIM（1 体积比份）；去掉 DMAC｜分子描述符：羰基 变低（变为 0）；酰胺/脲 变低（变为 0）；溶剂环数 变高；TPSA 变低；溶剂分子量 变低；稀释剂摩尔比例 变高（从无到有）｜物性：两边没有都报告的｜条件：相同（同一测试）｜性能：首圈容量 变低（测试 T1）；首圈容量 变低（测试 T2）"
 },
 {
  "论文": "P095",
  "A": "DOL–MeIm",
  "B": "DOL–DME",
  "A是对照": false,
  "B是对照": true,
  "组分变化": "加入 MEIM（1 体积比份）；去掉 DME",
  "描述符": [
   {
    "描述符": "eo",
    "中文": "非氟醚氧",
    "组": "配位（醚氧）",
    "方向": "变低",
    "A": 1.0,
    "B": 2.0,
    "被动": false
   },
   {
    "描述符": "ring",
    "中文": "溶剂环数",
    "组": "溶剂骨架",
    "方向": "变高",
    "A": 1.0,
    "B": 0.5,
    "被动": false
   },
   {
    "描述符": "rotb",
    "中文": "可旋转键数",
    "组": "溶剂骨架",
    "方向": "变低（变为 0）",
    "A": 0.0,
    "B": 1.5,
    "被动": false
   },
   {
    "描述符": "tpsa",
    "中文": "TPSA",
    "组": "其他（单独成组或数据少）",
    "方向": "变低",
    "A": 18.14,
    "B": 18.46,
    "被动": false
   },
   {
    "描述符": "mw",
    "中文": "溶剂分子量",
    "组": "溶剂骨架",
    "方向": "变低",
    "A": 78.0925,
    "B": 82.1005,
    "被动": false
   },
   {
    "描述符": "dil",
    "中文": "稀释剂摩尔比例",
    "组": "氟化/稀释",
    "方向": "变高（从无到有）",
    "A": 0.4671,
    "B": 0.0,
    "被动": false
   }
  ],
  "物性": {},
  "性能": [
   {
    "类别": "首圈容量",
    "测试": "T1",
    "方向": "变低",
    "倍数": 0.1364,
    "倍数含义": "容量之比",
    "好于参照": false,
    "值A": 150.0,
    "值B": 1100.0,
    "指标A": "硫比放电容量",
    "指标B": "硫比放电容量"
   },
   {
    "类别": "首圈容量",
    "测试": "T2",
    "方向": "变低",
    "倍数": 0.8704,
    "倍数含义": "容量之比",
    "好于参照": false,
    "值A": 470.0,
    "值B": 540.0,
    "指标A": "硫比放电容量",
    "指标B": "硫比放电容量"
   }
  ],
  "比较编号": [
   "PC00214",
   "PC00232"
  ],
  "表述文字": "【样本】P095：实验样 DOL–MeIm（LiTFSI 1 m；LiNO3 0 未加入；DOL:MEIM = 1:1（体积比））相对 对比样 DOL–DME（LiTFSI 1 m；LiNO3 0 未加入；DOL:DME = 1:1（体积比））｜组分变化：加入 MEIM（1 体积比份）；去掉 DME｜分子描述符：非氟醚氧 变低；溶剂环数 变高；可旋转键数 变低（变为 0）；TPSA 变低；溶剂分子量 变低；稀释剂摩尔比例 变高（从无到有）｜物性：两边没有都报告的｜条件：相同（同一测试）｜性能：首圈容量 变低（测试 T1）；首圈容量 变低（测试 T2）"
 },
 {
  "论文": "P095",
  "A": "DOL–MeIm",
  "B": "DOL–DMSO",
  "A是对照": false,
  "B是对照": false,
  "组分变化": "加入 MEIM（1 体积比份）；去掉 DMSO",
  "描述符": [
   {
    "描述符": "sulfone",
    "中文": "砜/亚砜",
    "组": "其他（单独成组或数据少）",
    "方向": "变低（变为 0）",
    "A": 0.0,
    "B": 0.5,
    "被动": false
   },
   {
    "描述符": "ring",
    "中文": "溶剂环数",
    "组": "溶剂骨架",
    "方向": "变高",
    "A": 1.0,
    "B": 0.5,
    "被动": false
   },
   {
    "描述符": "tpsa",
    "中文": "TPSA",
    "组": "其他（单独成组或数据少）",
    "方向": "变高",
    "A": 18.14,
    "B": 17.765,
    "被动": false
   },
   {
    "描述符": "mw",
    "中文": "溶剂分子量",
    "组": "溶剂骨架",
    "方向": "变高",
    "A": 78.0925,
    "B": 76.1075,
    "被动": false
   },
   {
    "描述符": "dil",
    "中文": "稀释剂摩尔比例",
    "组": "氟化/稀释",
    "方向": "变高（从无到有）",
    "A": 0.4671,
    "B": 0.0,
    "被动": false
   }
  ],
  "物性": {},
  "性能": [
   {
    "类别": "首圈容量",
    "测试": "T1",
    "方向": "变低",
    "倍数": 0.12,
    "倍数含义": "容量之比",
    "好于参照": false,
    "值A": 150.0,
    "值B": 1250.0,
    "指标A": "硫比放电容量",
    "指标B": "硫比放电容量"
   },
   {
    "类别": "首圈容量",
    "测试": "T2",
    "方向": "变低",
    "倍数": 0.8246,
    "倍数含义": "容量之比",
    "好于参照": false,
    "值A": 470.0,
    "值B": 570.0,
    "指标A": "硫比放电容量",
    "指标B": "硫比放电容量"
   }
  ],
  "比较编号": [
   "PC00219",
   "PC00233"
  ],
  "表述文字": "【样本】P095：实验样 DOL–MeIm（LiTFSI 1 m；LiNO3 0 未加入；DOL:MEIM = 1:1（体积比））相对 实验样 DOL–DMSO（LiTFSI 1 m；LiNO3 0 未加入；DOL:DMSO = 1:1（体积比））｜组分变化：加入 MEIM（1 体积比份）；去掉 DMSO｜分子描述符：砜/亚砜 变低（变为 0）；溶剂环数 变高；TPSA 变高；溶剂分子量 变高；稀释剂摩尔比例 变高（从无到有）｜物性：两边没有都报告的｜条件：相同（同一测试）｜性能：首圈容量 变低（测试 T1）；首圈容量 变低（测试 T2）"
 },
 {
  "论文": "P096",
  "A": "DME50",
  "B": "DME5",
  "A是对照": false,
  "B是对照": false,
  "组分变化": "OFE 95 体积比份（OFE:DME） → 50 体积比份（OFE:DME）；DME 5 体积比份（OFE:DME） → 50 体积比份（OFE:DME）",
  "描述符": [
   {
    "描述符": "eo",
    "中文": "非氟醚氧",
    "组": "配位（醚氧）",
    "方向": "变高",
    "A": 1.3167,
    "B": 0.1841,
    "被动": false
   },
   {
    "描述符": "eo_a",
    "中文": "α 氟化醚氧",
    "组": "氟化/稀释",
    "方向": "变低",
    "A": 0.3417,
    "B": 0.9079,
    "被动": false
   },
   {
    "描述符": "fat",
    "中文": "溶剂 F 原子数",
    "组": "氟化/稀释",
    "方向": "变低",
    "A": 4.1001,
    "B": 10.8951,
    "被动": false
   },
   {
    "描述符": "rotb",
    "中文": "可旋转键数",
    "组": "溶剂骨架",
    "方向": "变低",
    "A": 4.3667,
    "B": 6.6317,
    "被动": false
   },
   {
    "描述符": "tpsa",
    "中文": "TPSA",
    "组": "其他（单独成组或数据少）",
    "方向": "变高",
    "A": 15.3063,
    "B": 10.0798,
    "被动": false
   },
   {
    "描述符": "mw",
    "中文": "溶剂分子量",
    "组": "溶剂骨架",
    "方向": "变低",
    "A": 172.7942,
    "B": 309.8061,
    "被动": false
   },
   {
    "描述符": "ffrac",
    "中文": "含氟溶剂比例",
    "组": "氟化/稀释",
    "方向": "变低",
    "A": 0.3417,
    "B": 0.9079,
    "被动": false
   },
   {
    "描述符": "lnsites",
    "中文": "每个 Li⁺ 的配位位点",
    "组": "配位（醚氧）",
    "方向": "变高",
    "A": 9.6314,
    "B": 0.9631,
    "被动": false
   },
   {
    "描述符": "dil",
    "中文": "稀释剂摩尔比例",
    "组": "氟化/稀释",
    "方向": "变低",
    "A": 0.3417,
    "B": 0.9079,
    "被动": false
   }
  ],
  "物性": {
   "离子电导率": "变高",
   "Li⁺迁移数": "变低",
   "黏度": "变高"
  },
  "性能": [
   {
    "类别": "LiCu_CE",
    "测试": "T06",
    "方向": "变低",
    "倍数": 24.2857,
    "倍数含义": "损失（100 − CE）之比",
    "好于参照": false,
    "值A": 83.0,
    "值B": 99.3,
    "指标A": "Li‖Cu CE",
    "指标B": "Li‖Cu CE"
   }
  ],
  "比较编号": [
   "PC00234"
  ],
  "表述文字": "【样本】P096：实验样 DME50（1 M LiFSI；OFE:DME = 50:50（体积比））相对 实验样 DME5（1 M LiFSI；OFE:DME = 95:5（体积比））｜组分变化：OFE 95 体积比份（OFE:DME） → 50 体积比份（OFE:DME）；DME 5 体积比份（OFE:DME） → 50 体积比份（OFE:DME）｜分子描述符：非氟醚氧 变高；α 氟化醚氧 变低；溶剂 F 原子数 变低；可旋转键数 变低；TPSA 变高；溶剂分子量 变低；含氟溶剂比例 变低；每个 Li⁺ 的配位位点 变高；稀释剂摩尔比例 变低｜物性：离子电导率 变高；Li⁺迁移数 变低；黏度 变高｜条件：相同（同一测试）｜性能：Li‖Cu CE 变低（测试 T06）"
 },
 {
  "论文": "P097",
  "A": "LiFSI/TEP-1TTE",
  "B": "LiFSI/TEP-0TTE",
  "A是对照": false,
  "B是对照": false,
  "组分变化": "LiFSI 3.8 M → 2.1 M；加入 TTE（1 体积份）",
  "描述符": [
   {
    "描述符": "eo_a",
    "中文": "α 氟化醚氧",
    "组": "氟化/稀释",
    "方向": "变高（从无到有）",
    "A": 0.5302,
    "B": 0.0,
    "被动": false
   },
   {
    "描述符": "fat",
    "中文": "溶剂 F 原子数",
    "组": "氟化/稀释",
    "方向": "变高（从无到有）",
    "A": 4.2417,
    "B": 0.0,
    "被动": false
   },
   {
    "描述符": "rotb",
    "中文": "可旋转键数",
    "组": "溶剂骨架",
    "方向": "变低",
    "A": 5.4698,
    "B": 6.0,
    "被动": false
   },
   {
    "描述符": "tpsa",
    "中文": "TPSA",
    "组": "其他（单独成组或数据少）",
    "方向": "变低",
    "A": 25.9214,
    "B": 44.76,
    "被动": false
   },
   {
    "描述符": "mw",
    "中文": "溶剂分子量",
    "组": "溶剂骨架",
    "方向": "变高",
    "A": 208.6212,
    "B": 182.156,
    "被动": false
   },
   {
    "描述符": "ffrac",
    "中文": "含氟溶剂比例",
    "组": "氟化/稀释",
    "方向": "变高（从无到有）",
    "A": 0.5302,
    "B": 0.0,
    "被动": false
   },
   {
    "描述符": "lnsites",
    "中文": "每个 Li⁺ 的配位位点",
    "组": "配位（醚氧）",
    "方向": "变低",
    "A": 1.3999,
    "B": 1.5473,
    "被动": false
   },
   {
    "描述符": "dil",
    "中文": "稀释剂摩尔比例",
    "组": "氟化/稀释",
    "方向": "变高（从无到有）",
    "A": 0.5302,
    "B": 0.0,
    "被动": false
   },
   {
    "描述符": "li",
    "中文": "Li⁺ 总浓度",
    "组": "盐用量",
    "方向": "变低",
    "A": 2.1,
    "B": 3.8,
    "被动": false
   },
   {
    "描述符": "salt",
    "中文": "主盐浓度",
    "组": "盐用量",
    "方向": "变低",
    "A": 2.1,
    "B": 3.8,
    "被动": false
   },
   {
    "描述符": "anF",
    "中文": "阴离子 F（每升）",
    "组": "盐用量",
    "方向": "变低",
    "A": 4.2,
    "B": 7.6,
    "被动": false
   },
   {
    "描述符": "anSO2",
    "中文": "阴离子磺酰（每升）",
    "组": "盐用量",
    "方向": "变低",
    "A": 4.2,
    "B": 7.6,
    "被动": false
   }
  ],
  "物性": {},
  "性能": [
   {
    "类别": "LiCu_CE",
    "测试": "T1",
    "方向": "相近",
    "倍数": 1.0,
    "倍数含义": "损失（100 − CE）之比",
    "好于参照": null,
    "值A": 99.0,
    "值B": 99.0,
    "指标A": "Li‖Cu CE",
    "指标B": "Li‖Cu CE"
   }
  ],
  "比较编号": [
   "PC00237"
  ],
  "表述文字": "【样本】P097：实验样 LiFSI/TEP-1TTE（2.1 M LiFSI；TEP:TTE = 1:1（体积比））相对 实验样 LiFSI/TEP-0TTE（3.8 M LiFSI；TEP（1 体积份））｜组分变化：LiFSI 3.8 M → 2.1 M；加入 TTE（1 体积份）｜分子描述符：α 氟化醚氧 变高（从无到有）；溶剂 F 原子数 变高（从无到有）；可旋转键数 变低；TPSA 变低；溶剂分子量 变高；含氟溶剂比例 变高（从无到有）；每个 Li⁺ 的配位位点 变低；稀释剂摩尔比例 变高（从无到有）；Li⁺ 总浓度 变低；主盐浓度 变低；阴离子 F（每升） 变低；阴离子磺酰（每升） 变低｜物性：两边没有都报告的｜条件：相同（同一测试）｜性能：Li‖Cu CE 相近（测试 T1）"
 },
 {
  "论文": "P097",
  "A": "LiFSI/TEP-2TTE",
  "B": "LiFSI/TEP-0TTE",
  "A是对照": false,
  "B是对照": false,
  "组分变化": "LiFSI 3.8 M → 1.6 M；加入 TTE（2 体积份）",
  "描述符": [
   {
    "描述符": "eo_a",
    "中文": "α 氟化醚氧",
    "组": "氟化/稀释",
    "方向": "变高（从无到有）",
    "A": 0.693,
    "B": 0.0,
    "被动": false
   },
   {
    "描述符": "fat",
    "中文": "溶剂 F 原子数",
    "组": "氟化/稀释",
    "方向": "变高（从无到有）",
    "A": 5.544,
    "B": 0.0,
    "被动": false
   },
   {
    "描述符": "rotb",
    "中文": "可旋转键数",
    "组": "溶剂骨架",
    "方向": "变低",
    "A": 5.307,
    "B": 6.0,
    "被动": false
   },
   {
    "描述符": "tpsa",
    "中文": "TPSA",
    "组": "其他（单独成组或数据少）",
    "方向": "变低",
    "A": 20.1379,
    "B": 44.76,
    "被动": false
   },
   {
    "描述符": "mw",
    "中文": "溶剂分子量",
    "组": "溶剂骨架",
    "方向": "变高",
    "A": 216.7462,
    "B": 182.156,
    "被动": false
   },
   {
    "描述符": "ffrac",
    "中文": "含氟溶剂比例",
    "组": "氟化/稀释",
    "方向": "变高（从无到有）",
    "A": 0.693,
    "B": 0.0,
    "被动": false
   },
   {
    "描述符": "lnsites",
    "中文": "每个 Li⁺ 的配位位点",
    "组": "配位（醚氧）",
    "方向": "变低",
    "A": 1.2249,
    "B": 1.5473,
    "被动": false
   },
   {
    "描述符": "dil",
    "中文": "稀释剂摩尔比例",
    "组": "氟化/稀释",
    "方向": "变高（从无到有）",
    "A": 0.693,
    "B": 0.0,
    "被动": false
   },
   {
    "描述符": "li",
    "中文": "Li⁺ 总浓度",
    "组": "盐用量",
    "方向": "变低",
    "A": 1.6,
    "B": 3.8,
    "被动": false
   },
   {
    "描述符": "salt",
    "中文": "主盐浓度",
    "组": "盐用量",
    "方向": "变低",
    "A": 1.6,
    "B": 3.8,
    "被动": false
   },
   {
    "描述符": "anF",
    "中文": "阴离子 F（每升）",
    "组": "盐用量",
    "方向": "变低",
    "A": 3.2,
    "B": 7.6,
    "被动": false
   },
   {
    "描述符": "anSO2",
    "中文": "阴离子磺酰（每升）",
    "组": "盐用量",
    "方向": "变低",
    "A": 3.2,
    "B": 7.6,
    "被动": false
   }
  ],
  "物性": {},
  "性能": [
   {
    "类别": "LiCu_CE",
    "测试": "T1",
    "方向": "相近",
    "倍数": 1.0,
    "倍数含义": "损失（100 − CE）之比",
    "好于参照": null,
    "值A": 99.0,
    "值B": 99.0,
    "指标A": "Li‖Cu CE",
    "指标B": "Li‖Cu CE"
   }
  ],
  "比较编号": [
   "PC00238"
  ],
  "表述文字": "【样本】P097：实验样 LiFSI/TEP-2TTE（1.6 M LiFSI；TEP:TTE = 1:2（体积比））相对 实验样 LiFSI/TEP-0TTE（3.8 M LiFSI；TEP（1 体积份））｜组分变化：LiFSI 3.8 M → 1.6 M；加入 TTE（2 体积份）｜分子描述符：α 氟化醚氧 变高（从无到有）；溶剂 F 原子数 变高（从无到有）；可旋转键数 变低；TPSA 变低；溶剂分子量 变高；含氟溶剂比例 变高（从无到有）；每个 Li⁺ 的配位位点 变低；稀释剂摩尔比例 变高（从无到有）；Li⁺ 总浓度 变低；主盐浓度 变低；阴离子 F（每升） 变低；阴离子磺酰（每升） 变低｜物性：两边没有都报告的｜条件：相同（同一测试）｜性能：Li‖Cu CE 相近（测试 T1）"
 },
 {
  "论文": "P097",
  "A": "LiFSI/TEP-2TTE",
  "B": "LiFSI/TEP-1TTE",
  "A是对照": false,
  "B是对照": false,
  "组分变化": "LiFSI 2.1 M → 1.6 M；TTE 1 体积份 → 2 体积份",
  "描述符": [
   {
    "描述符": "eo_a",
    "中文": "α 氟化醚氧",
    "组": "氟化/稀释",
    "方向": "变高",
    "A": 0.693,
    "B": 0.5302,
    "被动": false
   },
   {
    "描述符": "fat",
    "中文": "溶剂 F 原子数",
    "组": "氟化/稀释",
    "方向": "变高",
    "A": 5.544,
    "B": 4.2417,
    "被动": false
   },
   {
    "描述符": "rotb",
    "中文": "可旋转键数",
    "组": "溶剂骨架",
    "方向": "变低",
    "A": 5.307,
    "B": 5.4698,
    "被动": false
   },
   {
    "描述符": "tpsa",
    "中文": "TPSA",
    "组": "其他（单独成组或数据少）",
    "方向": "变低",
    "A": 20.1379,
    "B": 25.9214,
    "被动": false
   },
   {
    "描述符": "mw",
    "中文": "溶剂分子量",
    "组": "溶剂骨架",
    "方向": "变高",
    "A": 216.7462,
    "B": 208.6212,
    "被动": false
   },
   {
    "描述符": "ffrac",
    "中文": "含氟溶剂比例",
    "组": "氟化/稀释",
    "方向": "变高",
    "A": 0.693,
    "B": 0.5302,
    "被动": false
   },
   {
    "描述符": "lnsites",
    "中文": "每个 Li⁺ 的配位位点",
    "组": "配位（醚氧）",
    "方向": "变低",
    "A": 1.2249,
    "B": 1.3999,
    "被动": false
   },
   {
    "描述符": "dil",
    "中文": "稀释剂摩尔比例",
    "组": "氟化/稀释",
    "方向": "变高",
    "A": 0.693,
    "B": 0.5302,
    "被动": false
   },
   {
    "描述符": "li",
    "中文": "Li⁺ 总浓度",
    "组": "盐用量",
    "方向": "变低",
    "A": 1.6,
    "B": 2.1,
    "被动": false
   },
   {
    "描述符": "salt",
    "中文": "主盐浓度",
    "组": "盐用量",
    "方向": "变低",
    "A": 1.6,
    "B": 2.1,
    "被动": false
   },
   {
    "描述符": "anF",
    "中文": "阴离子 F（每升）",
    "组": "盐用量",
    "方向": "变低",
    "A": 3.2,
    "B": 4.2,
    "被动": false
   },
   {
    "描述符": "anSO2",
    "中文": "阴离子磺酰（每升）",
    "组": "盐用量",
    "方向": "变低",
    "A": 3.2,
    "B": 4.2,
    "被动": false
   }
  ],
  "物性": {
   "Li⁺溶剂化结构": "相近"
  },
  "性能": [
   {
    "类别": "LiCu_CE",
    "测试": "T1",
    "方向": "相近",
    "倍数": 1.0,
    "倍数含义": "损失（100 − CE）之比",
    "好于参照": null,
    "值A": 99.0,
    "值B": 99.0,
    "指标A": "Li‖Cu CE",
    "指标B": "Li‖Cu CE"
   }
  ],
  "比较编号": [
   "PC00242"
  ],
  "表述文字": "【样本】P097：实验样 LiFSI/TEP-2TTE（1.6 M LiFSI；TEP:TTE = 1:2（体积比））相对 实验样 LiFSI/TEP-1TTE（2.1 M LiFSI；TEP:TTE = 1:1（体积比））｜组分变化：LiFSI 2.1 M → 1.6 M；TTE 1 体积份 → 2 体积份｜分子描述符：α 氟化醚氧 变高；溶剂 F 原子数 变高；可旋转键数 变低；TPSA 变低；溶剂分子量 变高；含氟溶剂比例 变高；每个 Li⁺ 的配位位点 变低；稀释剂摩尔比例 变高；Li⁺ 总浓度 变低；主盐浓度 变低；阴离子 F（每升） 变低；阴离子磺酰（每升） 变低｜物性：Li⁺溶剂化结构 相近｜条件：相同（同一测试）｜性能：Li‖Cu CE 相近（测试 T1）"
 },
 {
  "论文": "P097",
  "A": "IFR",
  "B": "LiFSI/TEP-0TTE",
  "A是对照": false,
  "B是对照": false,
  "组分变化": "LiFSI 3.8 M → 1.1 M；加入 TTE（3 体积份）",
  "描述符": [
   {
    "描述符": "eo_a",
    "中文": "α 氟化醚氧",
    "组": "氟化/稀释",
    "方向": "变高（从无到有）",
    "A": 0.772,
    "B": 0.0,
    "被动": false
   },
   {
    "描述符": "fat",
    "中文": "溶剂 F 原子数",
    "组": "氟化/稀释",
    "方向": "变高（从无到有）",
    "A": 6.176,
    "B": 0.0,
    "被动": false
   },
   {
    "描述符": "rotb",
    "中文": "可旋转键数",
    "组": "溶剂骨架",
    "方向": "变低",
    "A": 5.228,
    "B": 6.0,
    "被动": false
   },
   {
    "描述符": "tpsa",
    "中文": "TPSA",
    "组": "其他（单独成组或数据少）",
    "方向": "变低",
    "A": 17.3309,
    "B": 44.76,
    "被动": false
   },
   {
    "描述符": "mw",
    "中文": "溶剂分子量",
    "组": "溶剂骨架",
    "方向": "变高",
    "A": 220.6895,
    "B": 182.156,
    "被动": false
   },
   {
    "描述符": "ffrac",
    "中文": "含氟溶剂比例",
    "组": "氟化/稀释",
    "方向": "变高（从无到有）",
    "A": 0.772,
    "B": 0.0,
    "被动": false
   },
   {
    "描述符": "lnsites",
    "中文": "每个 Li⁺ 的配位位点",
    "组": "配位（醚氧）",
    "方向": "变低",
    "A": 1.3363,
    "B": 1.5473,
    "被动": false
   },
   {
    "描述符": "dil",
    "中文": "稀释剂摩尔比例",
    "组": "氟化/稀释",
    "方向": "变高（从无到有）",
    "A": 0.772,
    "B": 0.0,
    "被动": false
   },
   {
    "描述符": "li",
    "中文": "Li⁺ 总浓度",
    "组": "盐用量",
    "方向": "变低",
    "A": 1.1,
    "B": 3.8,
    "被动": false
   },
   {
    "描述符": "salt",
    "中文": "主盐浓度",
    "组": "盐用量",
    "方向": "变低",
    "A": 1.1,
    "B": 3.8,
    "被动": false
   },
   {
    "描述符": "anF",
    "中文": "阴离子 F（每升）",
    "组": "盐用量",
    "方向": "变低",
    "A": 2.2,
    "B": 7.6,
    "被动": false
   },
   {
    "描述符": "anSO2",
    "中文": "阴离子磺酰（每升）",
    "组": "盐用量",
    "方向": "变低",
    "A": 2.2,
    "B": 7.6,
    "被动": false
   }
  ],
  "物性": {
   "离子电导率": "变高"
  },
  "性能": [
   {
    "类别": "LiCu_CE",
    "测试": "T1",
    "方向": "相近",
    "倍数": 1.0,
    "倍数含义": "损失（100 − CE）之比",
    "好于参照": null,
    "值A": 99.0,
    "值B": 99.0,
    "指标A": "Li‖Cu CE",
    "指标B": "Li‖Cu CE"
   }
  ],
  "比较编号": [
   "PC00239"
  ],
  "表述文字": "【样本】P097：实验样 IFR（1.1 M LiFSI；TEP:TTE = 1:3（体积比））相对 实验样 LiFSI/TEP-0TTE（3.8 M LiFSI；TEP（1 体积份））｜组分变化：LiFSI 3.8 M → 1.1 M；加入 TTE（3 体积份）｜分子描述符：α 氟化醚氧 变高（从无到有）；溶剂 F 原子数 变高（从无到有）；可旋转键数 变低；TPSA 变低；溶剂分子量 变高；含氟溶剂比例 变高（从无到有）；每个 Li⁺ 的配位位点 变低；稀释剂摩尔比例 变高（从无到有）；Li⁺ 总浓度 变低；主盐浓度 变低；阴离子 F（每升） 变低；阴离子磺酰（每升） 变低｜物性：离子电导率 变高｜条件：相同（同一测试）｜性能：Li‖Cu CE 相近（测试 T1）"
 },
 {
  "论文": "P097",
  "A": "IFR",
  "B": "LiFSI/TEP-1TTE",
  "A是对照": false,
  "B是对照": false,
  "组分变化": "LiFSI 2.1 M → 1.1 M；TTE 1 体积份 → 3 体积份",
  "描述符": [
   {
    "描述符": "eo_a",
    "中文": "α 氟化醚氧",
    "组": "氟化/稀释",
    "方向": "变高",
    "A": 0.772,
    "B": 0.5302,
    "被动": false
   },
   {
    "描述符": "fat",
    "中文": "溶剂 F 原子数",
    "组": "氟化/稀释",
    "方向": "变高",
    "A": 6.176,
    "B": 4.2417,
    "被动": false
   },
   {
    "描述符": "rotb",
    "中文": "可旋转键数",
    "组": "溶剂骨架",
    "方向": "变低",
    "A": 5.228,
    "B": 5.4698,
    "被动": false
   },
   {
    "描述符": "tpsa",
    "中文": "TPSA",
    "组": "其他（单独成组或数据少）",
    "方向": "变低",
    "A": 17.3309,
    "B": 25.9214,
    "被动": false
   },
   {
    "描述符": "mw",
    "中文": "溶剂分子量",
    "组": "溶剂骨架",
    "方向": "变高",
    "A": 220.6895,
    "B": 208.6212,
    "被动": false
   },
   {
    "描述符": "ffrac",
    "中文": "含氟溶剂比例",
    "组": "氟化/稀释",
    "方向": "变高",
    "A": 0.772,
    "B": 0.5302,
    "被动": false
   },
   {
    "描述符": "lnsites",
    "中文": "每个 Li⁺ 的配位位点",
    "组": "配位（醚氧）",
    "方向": "变低",
    "A": 1.3363,
    "B": 1.3999,
    "被动": false
   },
   {
    "描述符": "dil",
    "中文": "稀释剂摩尔比例",
    "组": "氟化/稀释",
    "方向": "变高",
    "A": 0.772,
    "B": 0.5302,
    "被动": false
   },
   {
    "描述符": "li",
    "中文": "Li⁺ 总浓度",
    "组": "盐用量",
    "方向": "变低",
    "A": 1.1,
    "B": 2.1,
    "被动": false
   },
   {
    "描述符": "salt",
    "中文": "主盐浓度",
    "组": "盐用量",
    "方向": "变低",
    "A": 1.1,
    "B": 2.1,
    "被动": false
   },
   {
    "描述符": "anF",
    "中文": "阴离子 F（每升）",
    "组": "盐用量",
    "方向": "变低",
    "A": 2.2,
    "B": 4.2,
    "被动": false
   },
   {
    "描述符": "anSO2",
    "中文": "阴离子磺酰（每升）",
    "组": "盐用量",
    "方向": "变低",
    "A": 2.2,
    "B": 4.2,
    "被动": false
   }
  ],
  "物性": {
   "Li⁺溶剂化结构": "相近"
  },
  "性能": [
   {
    "类别": "LiCu_CE",
    "测试": "T1",
    "方向": "相近",
    "倍数": 1.0,
    "倍数含义": "损失（100 − CE）之比",
    "好于参照": null,
    "值A": 99.0,
    "值B": 99.0,
    "指标A": "Li‖Cu CE",
    "指标B": "Li‖Cu CE"
   }
  ],
  "比较编号": [
   "PC00243"
  ],
  "表述文字": "【样本】P097：实验样 IFR（1.1 M LiFSI；TEP:TTE = 1:3（体积比））相对 实验样 LiFSI/TEP-1TTE（2.1 M LiFSI；TEP:TTE = 1:1（体积比））｜组分变化：LiFSI 2.1 M → 1.1 M；TTE 1 体积份 → 3 体积份｜分子描述符：α 氟化醚氧 变高；溶剂 F 原子数 变高；可旋转键数 变低；TPSA 变低；溶剂分子量 变高；含氟溶剂比例 变高；每个 Li⁺ 的配位位点 变低；稀释剂摩尔比例 变高；Li⁺ 总浓度 变低；主盐浓度 变低；阴离子 F（每升） 变低；阴离子磺酰（每升） 变低｜物性：Li⁺溶剂化结构 相近｜条件：相同（同一测试）｜性能：Li‖Cu CE 相近（测试 T1）"
 },
 {
  "论文": "P097",
  "A": "IFR",
  "B": "LiFSI/TEP-2TTE",
  "A是对照": false,
  "B是对照": false,
  "组分变化": "LiFSI 1.6 M → 1.1 M；TTE 2 体积份 → 3 体积份",
  "描述符": [
   {
    "描述符": "eo_a",
    "中文": "α 氟化醚氧",
    "组": "氟化/稀释",
    "方向": "变高",
    "A": 0.772,
    "B": 0.693,
    "被动": false
   },
   {
    "描述符": "fat",
    "中文": "溶剂 F 原子数",
    "组": "氟化/稀释",
    "方向": "变高",
    "A": 6.176,
    "B": 5.544,
    "被动": false
   },
   {
    "描述符": "rotb",
    "中文": "可旋转键数",
    "组": "溶剂骨架",
    "方向": "变低",
    "A": 5.228,
    "B": 5.307,
    "被动": false
   },
   {
    "描述符": "tpsa",
    "中文": "TPSA",
    "组": "其他（单独成组或数据少）",
    "方向": "变低",
    "A": 17.3309,
    "B": 20.1379,
    "被动": false
   },
   {
    "描述符": "mw",
    "中文": "溶剂分子量",
    "组": "溶剂骨架",
    "方向": "变高",
    "A": 220.6895,
    "B": 216.7462,
    "被动": false
   },
   {
    "描述符": "ffrac",
    "中文": "含氟溶剂比例",
    "组": "氟化/稀释",
    "方向": "变高",
    "A": 0.772,
    "B": 0.693,
    "被动": false
   },
   {
    "描述符": "lnsites",
    "中文": "每个 Li⁺ 的配位位点",
    "组": "配位（醚氧）",
    "方向": "变高",
    "A": 1.3363,
    "B": 1.2249,
    "被动": false
   },
   {
    "描述符": "dil",
    "中文": "稀释剂摩尔比例",
    "组": "氟化/稀释",
    "方向": "变高",
    "A": 0.772,
    "B": 0.693,
    "被动": false
   },
   {
    "描述符": "li",
    "中文": "Li⁺ 总浓度",
    "组": "盐用量",
    "方向": "变低",
    "A": 1.1,
    "B": 1.6,
    "被动": false
   },
   {
    "描述符": "salt",
    "中文": "主盐浓度",
    "组": "盐用量",
    "方向": "变低",
    "A": 1.1,
    "B": 1.6,
    "被动": false
   },
   {
    "描述符": "anF",
    "中文": "阴离子 F（每升）",
    "组": "盐用量",
    "方向": "变低",
    "A": 2.2,
    "B": 3.2,
    "被动": false
   },
   {
    "描述符": "anSO2",
    "中文": "阴离子磺酰（每升）",
    "组": "盐用量",
    "方向": "变低",
    "A": 2.2,
    "B": 3.2,
    "被动": false
   }
  ],
  "物性": {
   "Li⁺溶剂化结构": "相近"
  },
  "性能": [
   {
    "类别": "LiCu_CE",
    "测试": "T1",
    "方向": "相近",
    "倍数": 1.0,
    "倍数含义": "损失（100 − CE）之比",
    "好于参照": null,
    "值A": 99.0,
    "值B": 99.0,
    "指标A": "Li‖Cu CE",
    "指标B": "Li‖Cu CE"
   }
  ],
  "比较编号": [
   "PC00246"
  ],
  "表述文字": "【样本】P097：实验样 IFR（1.1 M LiFSI；TEP:TTE = 1:3（体积比））相对 实验样 LiFSI/TEP-2TTE（1.6 M LiFSI；TEP:TTE = 1:2（体积比））｜组分变化：LiFSI 1.6 M → 1.1 M；TTE 2 体积份 → 3 体积份｜分子描述符：α 氟化醚氧 变高；溶剂 F 原子数 变高；可旋转键数 变低；TPSA 变低；溶剂分子量 变高；含氟溶剂比例 变高；每个 Li⁺ 的配位位点 变高；稀释剂摩尔比例 变高；Li⁺ 总浓度 变低；主盐浓度 变低；阴离子 F（每升） 变低；阴离子磺酰（每升） 变低｜物性：Li⁺溶剂化结构 相近｜条件：相同（同一测试）｜性能：Li‖Cu CE 相近（测试 T1）"
 },
 {
  "论文": "P102",
  "A": "ether-based electrolyte",
  "B": "carbonate-based electrolyte",
  "A是对照": false,
  "B是对照": true,
  "组分变化": "加入 LiCF3SO3（未报告 未报告）；加入 DME（1 体积比）；加入 DOL（1 体积比）；去掉 LiPF6；去掉 EC；去掉 PC；去掉 DMC",
  "描述符": [
   {
    "描述符": "eo",
    "中文": "非氟醚氧",
    "组": "配位（醚氧）",
    "方向": "变高（从无到有）",
    "A": 2.0,
    "B": 0.0,
    "被动": false
   },
   {
    "描述符": "carbonate",
