Repository: zhuonanli08/Li-S_Electrolyte_Conflicts

File: output/两两比较表述_313篇_v2_2026-11-07/样品对表述.json (part 1 of 15)
[
 {
  "论文": "P012",
  "A": "[Li(G4)0.6][TFSA]/HFE",
  "B": "[Li(G4)1][TFSA]/HFE",
  "A是对照": false,
  "B是对照": true,
  "组分变化": "TEGDME 1 mol/mol LiTFSA → 0.6 mol/mol LiTFSA",
  "描述符": [],
  "物性": {
   "黏度": "变低",
   "密度": "相近",
   "离子电导率": "变低"
  },
  "性能": [
   {
    "类别": "首圈容量",
    "测试": "TG",
    "方向": "变高",
    "倍数": 1.5108,
    "倍数含义": "容量之比",
    "好于参照": true,
    "值A": 349.0,
    "值B": 231.0,
    "指标A": "比放电容量（基准未写明）",
    "指标B": "比放电容量（基准未写明）"
   }
  ],
  "比较编号": [
   "PC00003"
  ],
  "表述文字": "【样本】P012：实验样 [Li(G4)0.6][TFSA]/HFE（1 mol/L LiTFSI；TEGDME 0.6 mol/mol LiTFSA；TTE 加入至LiTFSA浓度1 mol/L；单独用量未报告 未知）相对 对比样 [Li(G4)1][TFSA]/HFE（1 mol/L LiTFSI；TEGDME 1 mol/mol LiTFSA；TTE 加入至LiTFSA浓度1 mol/L；单独用量未报告 未知）｜组分变化：TEGDME 1 mol/mol LiTFSA → 0.6 mol/mol LiTFSA｜分子描述符：无变化｜物性：黏度 变低；密度 相近；离子电导率 变低｜条件：相同（同一测试）｜性能：首圈容量 变高（测试 TG）"
 },
 {
  "论文": "P012",
  "A": "[Li(G4)0.8][TFSA]/HFE",
  "B": "[Li(G4)0.6][TFSA]/HFE",
  "A是对照": false,
  "B是对照": false,
  "组分变化": "TEGDME 0.6 mol/mol LiTFSA → 0.8 mol/mol LiTFSA",
  "描述符": [],
  "物性": {
   "黏度": "变高",
   "密度": "相近",
   "离子电导率": "变高"
  },
  "性能": [
   {
    "类别": "首圈容量",
    "测试": "TG",
    "方向": "变低",
    "倍数": 0.914,
    "倍数含义": "容量之比",
    "好于参照": false,
    "值A": 319.0,
    "值B": 349.0,
    "指标A": "比放电容量（基准未写明）",
    "指标B": "比放电容量（基准未写明）"
   }
  ],
  "比较编号": [
   "PC00002"
  ],
  "表述文字": "【样本】P012：实验样 [Li(G4)0.8][TFSA]/HFE（1 mol/L LiTFSI；TEGDME 0.8 mol/mol LiTFSA；TTE 加入至LiTFSA浓度1 mol/L；单独用量未报告 未知）相对 实验样 [Li(G4)0.6][TFSA]/HFE（1 mol/L LiTFSI；TEGDME 0.6 mol/mol LiTFSA；TTE 加入至LiTFSA浓度1 mol/L；单独用量未报告 未知）｜组分变化：TEGDME 0.6 mol/mol LiTFSA → 0.8 mol/mol LiTFSA｜分子描述符：无变化｜物性：黏度 变高；密度 相近；离子电导率 变高｜条件：相同（同一测试）｜性能：首圈容量 变低（测试 TG）"
 },
 {
  "论文": "P012",
  "A": "[Li(G4)0.8][TFSA]/HFE",
  "B": "[Li(G4)1][TFSA]/HFE",
  "A是对照": false,
  "B是对照": true,
  "组分变化": "TEGDME 1 mol/mol LiTFSA → 0.8 mol/mol LiTFSA",
  "描述符": [],
  "物性": {
   "黏度": "变低",
   "密度": "相近",
   "离子电导率": "变低"
  },
  "性能": [
   {
    "类别": "首圈容量",
    "测试": "TG",
    "方向": "变高",
    "倍数": 1.381,
    "倍数含义": "容量之比",
    "好于参照": true,
    "值A": 319.0,
    "值B": 231.0,
    "指标A": "比放电容量（基准未写明）",
    "指标B": "比放电容量（基准未写明）"
   }
  ],
  "比较编号": [
   "PC00004"
  ],
  "表述文字": "【样本】P012：实验样 [Li(G4)0.8][TFSA]/HFE（1 mol/L LiTFSI；TEGDME 0.8 mol/mol LiTFSA；TTE 加入至LiTFSA浓度1 mol/L；单独用量未报告 未知）相对 对比样 [Li(G4)1][TFSA]/HFE（1 mol/L LiTFSI；TEGDME 1 mol/mol LiTFSA；TTE 加入至LiTFSA浓度1 mol/L；单独用量未报告 未知）｜组分变化：TEGDME 1 mol/mol LiTFSA → 0.8 mol/mol LiTFSA｜分子描述符：无变化｜物性：黏度 变低；密度 相近；离子电导率 变低｜条件：相同（同一测试）｜性能：首圈容量 变高（测试 TG）"
 },
 {
  "论文": "P013",
  "A": "[Li(G4)][TFSA]/4HFE",
  "B": "[Li(G4)][TFSA] / IOC50(PFA)/S",
  "A是对照": false,
  "B是对照": true,
  "组分变化": "加入 TTE（4 摩尔比）",
  "描述符": [
   {
    "描述符": "eo",
    "中文": "非氟醚氧",
    "组": "配位（醚氧）",
    "方向": "变低",
    "A": 1.0,
    "B": 5.0,
    "被动": false
   },
   {
    "描述符": "eo_a",
    "中文": "α 氟化醚氧",
    "组": "氟化/稀释",
    "方向": "变高（从无到有）",
    "A": 0.8,
    "B": 0.0,
    "被动": false
   },
   {
    "描述符": "fat",
    "中文": "溶剂 F 原子数",
    "组": "氟化/稀释",
    "方向": "变高（从无到有）",
    "A": 6.4,
    "B": 0.0,
    "被动": false
   },
   {
    "描述符": "rotb",
    "中文": "可旋转键数",
    "组": "溶剂骨架",
    "方向": "变低",
    "A": 6.4,
    "B": 12.0,
    "被动": false
   },
   {
    "描述符": "tpsa",
    "中文": "TPSA",
    "组": "其他（单独成组或数据少）",
    "方向": "变低",
    "A": 16.614,
    "B": 46.15,
    "被动": false
   },
   {
    "描述符": "mw",
    "中文": "溶剂分子量",
    "组": "溶剂骨架",
    "方向": "变高",
    "A": 230.1122,
    "B": 222.281,
    "被动": false
   },
   {
    "描述符": "ffrac",
    "中文": "含氟溶剂比例",
    "组": "氟化/稀释",
    "方向": "变高（从无到有）",
    "A": 0.8,
    "B": 0.0,
    "被动": false
   }
  ],
  "物性": {
   "Li⁺溶剂化结构": "变低",
   "Li⁺迁移数": "相近",
   "离子电导率": "变高",
   "黏度": "变低",
   "密度": "变高",
   "其他（未归类）": "变低",
   "其他溶液性质": "相近"
  },
  "性能": [
   {
    "类别": "每圈衰减率",
    "测试": "T2",
    "方向": "变低",
    "倍数": 0.6823,
    "倍数含义": "每圈衰减率之比",
    "好于参照": true,
    "值A": 0.524,
    "值B": 0.768,
    "指标A": "每圈衰减率（%/圈，由容量保持率换算）",
    "指标B": "每圈衰减率（%/圈，由容量保持率换算）"
   },
   {
    "类别": "首圈容量",
    "测试": "T2",
    "方向": "相近",
    "倍数": 0.9549,
    "倍数含义": "容量之比",
    "好于参照": null,
    "值A": 1143.0,
    "值B": 1197.0,
    "指标A": "硫比放电容量",
    "指标B": "硫比放电容量"
   }
  ],
  "比较编号": [
   "PC00005",
   "PC00009"
  ],
  "表述文字": "【样本】P013：实验样 [Li(G4)][TFSA]/4HFE（LiTFSI:TEGDME:TTE = 1:1:4（摩尔比））相对 对比样 [Li(G4)][TFSA] / IOC50(PFA)/S（LiTFSI:TEGDME = 1:1（摩尔比））｜组分变化：加入 TTE（4 摩尔比）｜分子描述符：非氟醚氧 变低；α 氟化醚氧 变高（从无到有）；溶剂 F 原子数 变高（从无到有）；可旋转键数 变低；TPSA 变低；溶剂分子量 变高；含氟溶剂比例 变高（从无到有）｜物性：Li⁺溶剂化结构 变低；Li⁺迁移数 相近；离子电导率 变高；黏度 变低；密度 变高；其他（未归类） 变低；其他溶液性质 相近｜条件：相同（同一测试）｜性能：每圈衰减率 变低（测试 T2）；首圈容量 相近（测试 T2）"
 },
 {
  "论文": "P013",
  "A": "1 M LiTFSA-DOL/DME",
  "B": "[Li(G4)][TFSA] / IOC50(PFA)/S",
  "A是对照": false,
  "B是对照": true,
  "组分变化": "LiTFSI 1 摩尔比 → 1 M；加入 DOL（1 体积比）；加入 DME（1 体积比）；去掉 TEGDME",
  "描述符": [
   {
    "描述符": "eo",
    "中文": "非氟醚氧",
    "组": "配位（醚氧）",
    "方向": "变低",
    "A": 2.0,
    "B": 5.0,
    "被动": false
   },
   {
    "描述符": "ring",
    "中文": "溶剂环数",
    "组": "溶剂骨架",
    "方向": "变高（从无到有）",
    "A": 0.5984,
    "B": 0.0,
    "被动": false
   },
   {
    "描述符": "rotb",
    "中文": "可旋转键数",
    "组": "溶剂骨架",
    "方向": "变低",
    "A": 1.2049,
    "B": 12.0,
    "被动": false
   },
   {
    "描述符": "tpsa",
    "中文": "TPSA",
    "组": "其他（单独成组或数据少）",
    "方向": "变低",
    "A": 18.46,
    "B": 46.15,
    "被动": false
   },
   {
    "描述符": "mw",
    "中文": "溶剂分子量",
    "组": "溶剂骨架",
    "方向": "变低",
    "A": 80.5223,
    "B": 222.281,
    "被动": false
   }
  ],
  "物性": {
   "Li⁺溶剂化结构": "变低",
   "Li⁺迁移数": "相近",
   "离子电导率": "变高",
   "黏度": "变低",
   "密度": "变低",
   "其他（未归类）": "变高"
  },
  "性能": [
   {
    "类别": "首圈容量",
    "测试": "T2",
    "方向": "变低",
    "倍数": 0.6332,
    "倍数含义": "容量之比",
    "好于参照": false,
    "值A": 758.0,
    "值B": 1197.0,
    "指标A": "硫比放电容量",
    "指标B": "硫比放电容量"
   }
  ],
  "比较编号": [
   "PC00010"
  ],
  "表述文字": "【样本】P013：实验样 1 M LiTFSA-DOL/DME（1 M LiTFSI；DOL:DME = 1:1（体积比））相对 对比样 [Li(G4)][TFSA] / IOC50(PFA)/S（LiTFSI:TEGDME = 1:1（摩尔比））｜组分变化：LiTFSI 1 摩尔比 → 1 M；加入 DOL（1 体积比）；加入 DME（1 体积比）；去掉 TEGDME｜分子描述符：非氟醚氧 变低；溶剂环数 变高（从无到有）；可旋转键数 变低；TPSA 变低；溶剂分子量 变低｜物性：Li⁺溶剂化结构 变低；Li⁺迁移数 相近；离子电导率 变高；黏度 变低；密度 变低；其他（未归类） 变高｜条件：相同（同一测试）｜性能：首圈容量 变低（测试 T2）"
 },
 {
  "论文": "P013",
  "A": "1 M LiTFSA-DOL/DME",
  "B": "[Li(G4)][TFSA]/4HFE",
  "A是对照": false,
  "B是对照": false,
  "组分变化": "LiTFSI 1 摩尔比 → 1 M；加入 DOL（1 体积比）；加入 DME（1 体积比）；去掉 TEGDME；去掉 TTE",
  "描述符": [
   {
    "描述符": "eo",
    "中文": "非氟醚氧",
    "组": "配位（醚氧）",
    "方向": "变高",
    "A": 2.0,
    "B": 1.0,
    "被动": false
   },
   {
    "描述符": "eo_a",
    "中文": "α 氟化醚氧",
    "组": "氟化/稀释",
    "方向": "变低（变为 0）",
    "A": 0.0,
    "B": 0.8,
    "被动": false
   },
   {
    "描述符": "fat",
    "中文": "溶剂 F 原子数",
    "组": "氟化/稀释",
    "方向": "变低（变为 0）",
    "A": 0.0,
    "B": 6.4,
    "被动": false
   },
   {
    "描述符": "ring",
    "中文": "溶剂环数",
    "组": "溶剂骨架",
    "方向": "变高（从无到有）",
    "A": 0.5984,
    "B": 0.0,
    "被动": false
   },
   {
    "描述符": "rotb",
    "中文": "可旋转键数",
    "组": "溶剂骨架",
    "方向": "变低",
    "A": 1.2049,
    "B": 6.4,
    "被动": false
   },
   {
    "描述符": "tpsa",
    "中文": "TPSA",
    "组": "其他（单独成组或数据少）",
    "方向": "变高",
    "A": 18.46,
    "B": 16.614,
    "被动": false
   },
   {
    "描述符": "mw",
    "中文": "溶剂分子量",
    "组": "溶剂骨架",
    "方向": "变低",
    "A": 80.5223,
    "B": 230.1122,
    "被动": false
   },
   {
    "描述符": "ffrac",
    "中文": "含氟溶剂比例",
    "组": "氟化/稀释",
    "方向": "变低（变为 0）",
    "A": 0.0,
    "B": 0.8,
    "被动": false
   }
  ],
  "物性": {
   "Li⁺溶剂化结构": "相近",
   "Li⁺迁移数": "相近",
   "离子电导率": "变高",
   "黏度": "变低",
   "密度": "变低",
   "其他（未归类）": "变高"
  },
  "性能": [
   {
    "类别": "首圈容量",
    "测试": "T2",
    "方向": "变低",
    "倍数": 0.6632,
    "倍数含义": "容量之比",
    "好于参照": false,
    "值A": 758.0,
    "值B": 1143.0,
    "指标A": "硫比放电容量",
    "指标B": "硫比放电容量"
   }
  ],
  "比较编号": [
   "PC00011"
  ],
  "表述文字": "【样本】P013：实验样 1 M LiTFSA-DOL/DME（1 M LiTFSI；DOL:DME = 1:1（体积比））相对 实验样 [Li(G4)][TFSA]/4HFE（LiTFSI:TEGDME:TTE = 1:1:4（摩尔比））｜组分变化：LiTFSI 1 摩尔比 → 1 M；加入 DOL（1 体积比）；加入 DME（1 体积比）；去掉 TEGDME；去掉 TTE｜分子描述符：非氟醚氧 变高；α 氟化醚氧 变低（变为 0）；溶剂 F 原子数 变低（变为 0）；溶剂环数 变高（从无到有）；可旋转键数 变低；TPSA 变高；溶剂分子量 变低；含氟溶剂比例 变低（变为 0）｜物性：Li⁺溶剂化结构 相近；Li⁺迁移数 相近；离子电导率 变高；黏度 变低；密度 变低；其他（未归类） 变高｜条件：相同（同一测试）｜性能：首圈容量 变低（测试 T2）"
 },
 {
  "论文": "P015",
  "A": "40 wt% CS2",
  "B": "basic",
  "A是对照": false,
  "B是对照": true,
  "组分变化": "加入 CS2（40 wt%）",
  "描述符": [
   {
    "描述符": "eo",
    "中文": "非氟醚氧",
    "组": "配位（醚氧）",
    "方向": "变低",
    "A": 1.0277,
    "B": 2.0,
    "被动": false
   },
   {
    "描述符": "ring",
    "中文": "溶剂环数",
    "组": "溶剂骨架",
    "方向": "变低",
    "A": 0.3075,
    "B": 0.5984,
    "被动": false
   },
   {
    "描述符": "rotb",
    "中文": "可旋转键数",
    "组": "溶剂骨架",
    "方向": "变低",
    "A": 0.6191,
    "B": 1.2049,
    "被动": false
   },
   {
    "描述符": "tpsa",
    "中文": "TPSA",
    "组": "其他（单独成组或数据少）",
    "方向": "变低",
    "A": 9.4854,
    "B": 18.46,
    "被动": false
   },
   {
    "描述符": "mw",
    "中文": "溶剂分子量",
    "组": "溶剂骨架",
    "方向": "变低",
    "A": 78.3942,
    "B": 80.5223,
    "被动": false
   },
   {
    "描述符": "lnsites",
    "中文": "每个 Li⁺ 的配位位点",
    "组": "配位（醚氧）",
    "方向": "变低",
    "A": 14.7441,
    "B": 17.4944,
    "被动": false
   },
   {
    "描述符": "dil",
    "中文": "稀释剂摩尔比例",
    "组": "氟化/稀释",
    "方向": "变高（从无到有）",
    "A": 0.4862,
    "B": 0.0,
    "被动": false
   },
   {
    "描述符": "li",
    "中文": "Li⁺ 总浓度",
    "组": "盐用量",
    "方向": "变高",
    "A": 1.6265,
    "B": 1.3708,
    "被动": true
   },
   {
    "描述符": "lino3",
    "中文": "LiNO₃ 浓度",
    "组": "LiNO₃",
    "方向": "变高",
    "A": 0.6265,
    "B": 0.3708,
    "被动": true
   }
  ],
  "物性": {
   "离子电导率": "变低"
  },
  "性能": [
   {
    "类别": "首圈容量",
    "测试": "T1",
    "方向": "变低",
    "倍数": 0.657,
    "倍数含义": "容量之比",
    "好于参照": false,
    "值A": 632.0,
    "值B": 962.0,
    "指标A": "比放电容量（基准未写明）",
    "指标B": "比放电容量（基准未写明）"
   }
  ],
  "比较编号": [
   "PC00012"
  ],
  "表述文字": "【样本】P015：实验样 40 wt% CS2（1 M LiTFSI；2 wt% LiNO3；40 wt% CS2；DOL:DME = 1:1（体积比））相对 对比样 basic（1 M LiTFSI；2 wt% LiNO3；DOL:DME = 1:1（体积比））｜组分变化：加入 CS2（40 wt%）｜分子描述符：非氟醚氧 变低；溶剂环数 变低；可旋转键数 变低；TPSA 变低；溶剂分子量 变低；每个 Li⁺ 的配位位点 变低；稀释剂摩尔比例 变高（从无到有）；Li⁺ 总浓度 变高（被动）；LiNO₃ 浓度 变高（被动）｜物性：离子电导率 变低｜条件：相同（同一测试）｜性能：首圈容量 变低（测试 T1）"
 },
 {
  "论文": "P028",
  "A": "P5-DOL5",
  "B": "P0-DOL10",
  "A是对照": false,
  "B是对照": false,
  "组分变化": "加入 PYR12O1TFSI（5 质量比份数）；DOL 10 纯溶剂 → 5 质量比份数",
  "描述符": [
   {
    "描述符": "eo",
    "中文": "非氟醚氧",
    "组": "配位（醚氧）",
    "方向": "变低",
    "A": 1.5,
    "B": 2.0,
    "被动": false
   },
   {
    "描述符": "fat",
    "中文": "溶剂 F 原子数",
    "组": "氟化/稀释",
    "方向": "变高（从无到有）",
    "A": 3.0,
    "B": 0.0,
    "被动": false
   },
   {
    "描述符": "rotb",
    "中文": "可旋转键数",
    "组": "溶剂骨架",
    "方向": "变高（从无到有）",
    "A": 2.5,
    "B": 0.0,
    "被动": false
   },
   {
    "描述符": "tpsa",
    "中文": "TPSA",
    "组": "其他（单独成组或数据少）",
    "方向": "变高",
    "A": 55.035,
    "B": 18.46,
    "被动": false
   },
   {
    "描述符": "mw",
    "中文": "溶剂分子量",
    "组": "溶剂骨架",
    "方向": "变高",
    "A": 249.232,
    "B": 74.079,
    "被动": false
   },
   {
    "描述符": "ffrac",
    "中文": "含氟溶剂比例",
    "组": "氟化/稀释",
    "方向": "变高（从无到有）",
    "A": 0.5,
    "B": 0.0,
    "被动": false
   }
  ],
  "物性": {},
  "性能": [
   {
    "类别": "首圈容量",
    "测试": "T2",
    "方向": "相近",
    "倍数": 0.9644,
    "倍数含义": "容量之比",
    "好于参照": null,
    "值A": 1164.0,
    "值B": 1207.0,
    "指标A": "比放电容量（基准未写明）",
    "指标B": "比放电容量（基准未写明）"
   }
  ],
  "比较编号": [
   "PC00014"
  ],
  "表述文字": "【样本】P028：实验样 P5-DOL5（LiTFSI 1 mol kg−1；PYR12O1TFSI 5 质量比份数；DOL 5 质量比份数）相对 实验样 P0-DOL10（LiTFSI 1 mol kg−1；DOL（10 体积份））｜组分变化：加入 PYR12O1TFSI（5 质量比份数）；DOL 10 纯溶剂 → 5 质量比份数｜分子描述符：非氟醚氧 变低；溶剂 F 原子数 变高（从无到有）；可旋转键数 变高（从无到有）；TPSA 变高；溶剂分子量 变高；含氟溶剂比例 变高（从无到有）｜物性：两边没有都报告的｜条件：相同（同一测试）｜性能：首圈容量 相近（测试 T2）"
 },
 {
  "论文": "P029",
  "A": "5 wt% Py 电解液",
  "B": "基液",
  "A是对照": false,
  "B是对照": true,
  "组分变化": "PYRROLE 0 wt% → 5 wt%",
  "描述符": [],
  "物性": {},
  "性能": [
   {
    "类别": "每圈衰减率",
    "测试": "T1",
    "方向": "变低",
    "倍数": 0.8182,
    "倍数含义": "每圈衰减率之比",
    "好于参照": true,
    "值A": 0.45,
    "值B": 0.55,
    "指标A": "每圈衰减率（%/圈，由容量保持率换算）",
    "指标B": "每圈衰减率（%/圈，由容量保持率换算）"
   },
   {
    "类别": "每圈衰减率",
    "测试": "T3",
    "方向": "变低",
    "倍数": 0.8327,
    "倍数含义": "每圈衰减率之比",
    "好于参照": true,
    "值A": 0.156,
    "值B": 0.1873,
    "指标A": "每圈衰减率（%/圈，由容量保持率换算）",
    "指标B": "每圈衰减率（%/圈，由容量保持率换算）"
   },
   {
    "类别": "首圈容量",
    "测试": "T1",
    "方向": "变高",
    "倍数": 1.4624,
    "倍数含义": "容量之比",
    "好于参照": true,
    "值A": 1649.7,
    "值B": 1128.1,
    "指标A": "硫比放电容量",
    "指标B": "硫比放电容量"
   }
  ],
  "比较编号": [
   "PC00015",
   "PC00020",
   "PC00021"
  ],
  "表述文字": "【样本】P029：实验样 5 wt% Py 电解液（1.0（基液） mol L^-1 LiTFSI；0.4（基液） mol L^-1 LiNO3；5 wt% PYRROLE；DME:DOL = 1（DME:DOL=1:1）:1（DME:DOL=1:1）（体积比））相对 对比样 基液（1.0（基液） mol L^-1 LiTFSI；0.4（基液） mol L^-1 LiNO3；0 wt% PYRROLE；DME:DOL = 1（DME:DOL=1:1）:1（DME:DOL=1:1）（体积比））｜组分变化：PYRROLE 0 wt% → 5 wt%｜分子描述符：无变化｜物性：两边没有都报告的｜条件：相同（同一测试）｜性能：每圈衰减率 变低（测试 T1）；每圈衰减率 变低（测试 T3）；首圈容量 变高（测试 T1）"
 },
 {
  "论文": "P032",
  "A": "50 ppm H2O电池电解液",
  "B": "250 ppm H2O电池电解液",
  "A是对照": false,
  "B是对照": false,
  "组分变化": "H2O 250 ppm → 50 ppm",
  "描述符": [],
  "物性": {},
  "性能": [
   {
    "类别": "每圈衰减率",
    "测试": "T4",
    "方向": "变低",
    "倍数": 0.9375,
    "倍数含义": "每圈衰减率之比",
    "好于参照": true,
    "值A": 0.6313,
    "值B": 0.6734,
    "指标A": "每圈衰减率（%/圈，由硫比放电容量换算）",
    "指标B": "每圈衰减率（%/圈，由硫比放电容量换算）"
   },
   {
    "类别": "首圈容量",
    "测试": "T4",
    "方向": "变低",
    "倍数": 0.8889,
    "倍数含义": "容量之比",
    "好于参照": false,
    "值A": 800.0,
    "值B": 900.0,
    "指标A": "硫比放电容量",
    "指标B": "硫比放电容量"
   },
   {
    "类别": "首圈容量",
    "测试": "T6",
    "方向": "相近",
    "倍数": 1.0,
    "倍数含义": "容量之比",
    "好于参照": null,
    "值A": 900.0,
    "值B": 900.0,
    "指标A": "硫比放电容量",
    "指标B": "硫比放电容量"
   }
  ],
  "比较编号": [
   "PC00022",
   "PC00023",
   "PC00028"
  ],
  "表述文字": "【样本】P032：实验样 50 ppm H2O电池电解液（1 M LiTFSI；H2O 50 ppm；LiNO3 未使用；DME:DOL = 1（DME:DOL=1:1）:1（DME:DOL=1:1）（体积比））相对 实验样 250 ppm H2O电池电解液（1 M LiTFSI；H2O 250 ppm；LiNO3 未使用；DME:DOL = 1（DME:DOL=1:1）:1（DME:DOL=1:1）（体积比））｜组分变化：H2O 250 ppm → 50 ppm｜分子描述符：无变化｜物性：两边没有都报告的｜条件：相同（同一测试）｜性能：每圈衰减率 变低（测试 T4）；首圈容量 变低（测试 T4）；首圈容量 相近（测试 T6）"
 },
 {
  "论文": "P034",
  "A": "50 vol% DMDS, 0.1 M LiNO3",
  "B": "conventional, 0.1 M LiNO3",
  "A是对照": false,
  "B是对照": true,
  "组分变化": "加入 DMDS（2 (50 vol%) 体积份）",
  "描述符": [
   {
    "描述符": "eo",
    "中文": "非氟醚氧",
    "组": "配位（醚氧）",
    "方向": "变低",
    "A": 1.0306,
    "B": 2.0,
    "被动": false
   },
   {
    "描述符": "thio",
    "中文": "硫醚/多硫 S",
    "组": "其他（单独成组或数据少）",
    "方向": "变高（从无到有）",
    "A": 0.9694,
    "B": 0.0,
    "被动": false
   },
   {
    "描述符": "ring",
    "中文": "溶剂环数",
    "组": "溶剂骨架",
    "方向": "变低",
    "A": 0.3083,
    "B": 0.5984,
    "被动": false
   },
   {
    "描述符": "rotb",
    "中文": "可旋转键数",
    "组": "溶剂骨架",
    "方向": "变低",
    "A": 1.1056,
    "B": 1.2049,
    "被动": false
   },
   {
    "描述符": "tpsa",
    "中文": "TPSA",
    "组": "其他（单独成组或数据少）",
    "方向": "变低",
    "A": 9.5123,
    "B": 18.46,
    "被动": false
   },
   {
    "描述符": "mw",
    "中文": "溶剂分子量",
    "组": "溶剂骨架",
    "方向": "变高",
    "A": 87.1539,
    "B": 80.5223,
    "被动": false
   },
   {
    "描述符": "lnsites",
    "中文": "每个 Li⁺ 的配位位点",
    "组": "配位（醚氧）",
    "方向": "变低",
    "A": 10.9004,
    "B": 21.8008,
    "被动": false
   },
   {
    "描述符": "dil",
    "中文": "稀释剂摩尔比例",
    "组": "氟化/稀释",
    "方向": "变高（从无到有）",
    "A": 0.4847,
    "B": 0.0,
    "被动": false
   }
  ],
  "物性": {
   "离子电导率": "变低"
  },
  "性能": [
   {
    "类别": "每圈衰减率",
    "测试": "T_OMC70",
    "方向": "变低",
    "倍数": 0.2839,
    "倍数含义": "每圈衰减率之比",
    "好于参照": true,
    "值A": 0.2414,
    "值B": 0.8503,
    "指标A": "每圈衰减率（%/圈，由硫比放电容量换算）",
    "指标B": "每圈衰减率（%/圈，由硫比放电容量换算）"
   },
   {
    "类别": "每圈衰减率",
    "测试": "T_carbon",
    "方向": "变低",
    "倍数": 0.2689,
    "倍数含义": "每圈衰减率之比",
    "好于参照": true,
    "值A": 0.2414,
    "值B": 0.898,
    "指标A": "每圈衰减率（%/圈，由硫比放电容量换算）",
    "指标B": "每圈衰减率（%/圈，由硫比放电容量换算）"
   },
   {
    "类别": "首圈容量",
    "测试": "T_OMC70",
    "方向": "变高",
    "倍数": 1.1342,
    "倍数含义": "容量之比",
    "好于参照": true,
    "值A": 1361.0,
    "值B": 1200.0,
    "指标A": "硫比放电容量",
    "指标B": "硫比放电容量"
   },
   {
    "类别": "首圈容量",
    "测试": "T_carbon",
    "方向": "变高",
    "倍数": 1.0888,
    "倍数含义": "容量之比",
    "好于参照": true,
    "值A": 1361.0,
    "值B": 1250.0,
    "指标A": "硫比放电容量",
    "指标B": "硫比放电容量"
   }
  ],
  "比较编号": [
   "PC00037",
   "PC00050",
   "PC00103",
   "PC00116"
  ],
  "表述文字": "【样本】P034：实验样 50 vol% DMDS, 0.1 M LiNO3（1 M LiTFSI；0.1 M LiNO3；DMDS:DME:DOL = 2 (50 vol%):1:1（体积比））相对 对比样 conventional, 0.1 M LiNO3（1 M LiTFSI；0.1 M LiNO3；DME:DOL = 1:1（体积比））｜组分变化：加入 DMDS（2 (50 vol%) 体积份）｜分子描述符：非氟醚氧 变低；硫醚/多硫 S 变高（从无到有）；溶剂环数 变低；可旋转键数 变低；TPSA 变低；溶剂分子量 变高；每个 Li⁺ 的配位位点 变低；稀释剂摩尔比例 变高（从无到有）｜物性：离子电导率 变低｜条件：相同（同一测试）｜性能：每圈衰减率 变低（测试 T_OMC70）；每圈衰减率 变低（测试 T_carbon）；首圈容量 变高（测试 T_OMC70）；首圈容量 变高（测试 T_carbon）"
 },
 {
  "论文": "P034",
  "A": "50 vol% DMDS, high areal capacity",
  "B": "conventional, high areal capacity",
  "A是对照": false,
  "B是对照": false,
  "组分变化": "LiNO3 0.4 M → 投料0.4；实际饱和，未完全溶解 M；加入 DMDS（2 (50 vol%) 体积份）",
  "描述符": [
   {
    "描述符": "eo",
    "中文": "非氟醚氧",
    "组": "配位（醚氧）",
    "方向": "变低",
    "A": 1.0,
    "B": 2.0,
    "被动": false
   },
   {
    "描述符": "thio",
    "中文": "硫醚/多硫 S",
    "组": "其他（单独成组或数据少）",
    "方向": "变高（从无到有）",
    "A": 1.0,
    "B": 0.0,
    "被动": false
   },
   {
    "描述符": "ring",
    "中文": "溶剂环数",
    "组": "溶剂骨架",
    "方向": "变低",
    "A": 0.25,
    "B": 0.5984,
    "被动": false
   },
   {
    "描述符": "rotb",
    "中文": "可旋转键数",
    "组": "溶剂骨架",
    "方向": "变高",
    "A": 1.25,
    "B": 1.2049,
    "被动": false
   },
   {
    "描述符": "tpsa",
    "中文": "TPSA",
    "组": "其他（单独成组或数据少）",
    "方向": "变低",
    "A": 9.23,
    "B": 18.46,
    "被动": false
   },
   {
    "描述符": "mw",
    "中文": "溶剂分子量",
    "组": "溶剂骨架",
    "方向": "变高",
    "A": 88.1522,
    "B": 80.5223,
    "被动": false
   },
   {
    "描述符": "lnsites",
    "中文": "每个 Li⁺ 的配位位点",
    "组": "配位（醚氧）",
    "方向": "变低",
    "A": 11.9905,
    "B": 17.1292,
    "被动": false
   },
   {
    "描述符": "dil",
    "中文": "稀释剂摩尔比例",
    "组": "氟化/稀释",
    "方向": "变高（从无到有）",
    "A": 0.4847,
    "B": 0.0,
    "被动": false
   },
   {
    "描述符": "li",
    "中文": "Li⁺ 总浓度",
    "组": "盐用量",
    "方向": "变低",
    "A": 1.0,
    "B": 1.4,
    "被动": false
   }
  ],
  "物性": {},
  "性能": [
   {
    "类别": "每圈衰减率",
    "测试": "T_high10",
    "方向": "变低",
    "倍数": 0.4303,
    "倍数含义": "每圈衰减率之比",
    "好于参照": true,
    "值A": 0.6424,
    "值B": 1.4928,
    "指标A": "每圈衰减率（%/圈，由硫比放电容量换算）",
    "指标B": "每圈衰减率（%/圈，由硫比放电容量换算）"
   },
   {
    "类别": "首圈容量",
    "测试": "T_high10",
    "方向": "变高",
    "倍数": 1.4217,
    "倍数含义": "容量之比",
    "好于参照": true,
    "值A": 1615.0,
    "值B": 1136.0,
    "指标A": "硫比放电容量",
    "指标B": "硫比放电容量"
   }
  ],
  "比较编号": [
   "PC00059",
   "PC00125"
  ],
  "表述文字": "【样本】P034：实验样 50 vol% DMDS, high areal capacity（1 M LiTFSI；投料0.4；实际饱和，未完全溶解 M LiNO3；DMDS:DME:DOL = 2 (50 vol%):1:1（体积比））相对 实验样 conventional, high areal capacity（1 M LiTFSI；0.4 M LiNO3；DME:DOL = 1:1（体积比））｜组分变化：LiNO3 0.4 M → 投料0.4；实际饱和，未完全溶解 M；加入 DMDS（2 (50 vol%) 体积份）｜分子描述符：非氟醚氧 变低；硫醚/多硫 S 变高（从无到有）；溶剂环数 变低；可旋转键数 变高；TPSA 变低；溶剂分子量 变高；每个 Li⁺ 的配位位点 变低；稀释剂摩尔比例 变高（从无到有）；Li⁺ 总浓度 变低｜物性：两边没有都报告的｜条件：相同（同一测试）｜性能：每圈衰减率 变低（测试 T_high10）；首圈容量 变高（测试 T_high10）"
 },
 {
  "论文": "P034",
  "A": "0.25 M polysulfide, high areal capacity",
  "B": "conventional, high areal capacity",
  "A是对照": false,
  "B是对照": false,
  "组分变化": "加入 LiPS_x（0.25 M）；LiNO3 0.4 M → 0.4投料（共用高面容量方法） M；去掉 LiTFSI；去掉 DME；去掉 DOL",
  "描述符": [],
  "物性": {},
  "性能": [
   {
    "类别": "每圈衰减率",
    "测试": "T_high10",
    "方向": "变高",
    "倍数": 1.2656,
    "倍数含义": "每圈衰减率之比",
    "好于参照": false,
    "值A": 1.8893,
    "值B": 1.4928,
    "指标A": "每圈衰减率（%/圈，由硫比放电容量换算）",
    "指标B": "每圈衰减率（%/圈，由硫比放电容量换算）"
   },
   {
    "类别": "首圈容量",
    "测试": "T_high10",
    "方向": "变高",
    "倍数": 1.2289,
    "倍数含义": "容量之比",
    "好于参照": true,
    "值A": 1396.0,
    "值B": 1136.0,
    "指标A": "硫比放电容量",
    "指标B": "硫比放电容量"
   }
  ],
  "比较编号": [
   "PC00060",
   "PC00126"
  ],
  "表述文字": "【样本】P034：实验样 0.25 M polysulfide, high areal capacity（0.25 M LiPS_x；0.4投料（共用高面容量方法） M LiNO3）相对 实验样 conventional, high areal capacity（1 M LiTFSI；0.4 M LiNO3；DME:DOL = 1:1（体积比））｜组分变化：加入 LiPS_x（0.25 M）；LiNO3 0.4 M → 0.4投料（共用高面容量方法） M；去掉 LiTFSI；去掉 DME；去掉 DOL｜分子描述符：无变化｜物性：两边没有都报告的｜条件：相同（同一测试）｜性能：每圈衰减率 变高（测试 T_high10）；首圈容量 变高（测试 T_high10）"
 },
 {
  "论文": "P034",
  "A": "0.25 M polysulfide, high areal capacity",
  "B": "50 vol% DMDS, high areal capacity",
  "A是对照": false,
  "B是对照": false,
  "组分变化": "加入 LiPS_x（0.25 M）；LiNO3 投料0.4；实际饱和，未完全溶解 M → 0.4投料（共用高面容量方法） M；去掉 LiTFSI；去掉 DMDS；去掉 DME；去掉 DOL",
  "描述符": [],
  "物性": {},
  "性能": [
   {
    "类别": "每圈衰减率",
    "测试": "T_high10",
    "方向": "变高",
    "倍数": 2.941,
    "倍数含义": "每圈衰减率之比",
    "好于参照": false,
    "值A": 1.8893,
    "值B": 0.6424,
    "指标A": "每圈衰减率（%/圈，由硫比放电容量换算）",
    "指标B": "每圈衰减率（%/圈，由硫比放电容量换算）"
   },
   {
    "类别": "首圈容量",
    "测试": "T_high10",
    "方向": "变低",
    "倍数": 0.8644,
    "倍数含义": "容量之比",
    "好于参照": false,
    "值A": 1396.0,
    "值B": 1615.0,
    "指标A": "硫比放电容量",
    "指标B": "硫比放电容量"
   }
  ],
  "比较编号": [
   "PC00062",
   "PC00128"
  ],
  "表述文字": "【样本】P034：实验样 0.25 M polysulfide, high areal capacity（0.25 M LiPS_x；0.4投料（共用高面容量方法） M LiNO3）相对 实验样 50 vol% DMDS, high areal capacity（1 M LiTFSI；投料0.4；实际饱和，未完全溶解 M LiNO3；DMDS:DME:DOL = 2 (50 vol%):1:1（体积比））｜组分变化：加入 LiPS_x（0.25 M）；LiNO3 投料0.4；实际饱和，未完全溶解 M → 0.4投料（共用高面容量方法） M；去掉 LiTFSI；去掉 DMDS；去掉 DME；去掉 DOL｜分子描述符：无变化｜物性：两边没有都报告的｜条件：相同（同一测试）｜性能：每圈衰减率 变高（测试 T_high10）；首圈容量 变低（测试 T_high10）"
 },
 {
  "论文": "P035",
  "A": "biphenyl-4,4′-dithiol (BPD) 25 mM",
  "B": "基础电解液",
  "A是对照": false,
  "B是对照": true,
  "组分变化": "加入 BPD（25 mM）",
  "描述符": [],
  "物性": {
   "离子电导率": "变低"
  },
  "性能": [
   {
    "类别": "每圈衰减率",
    "测试": "T01",
    "方向": "变低",
    "倍数": 0.5,
    "倍数含义": "每圈衰减率之比",
    "好于参照": true,
    "值A": 0.3367,
    "值B": 0.6734,
    "指标A": "每圈衰减率（%/圈，由硫比放电容量换算）",
    "指标B": "每圈衰减率（%/圈，由硫比放电容量换算）"
   },
   {
    "类别": "首圈容量",
    "测试": "T01",
    "方向": "相近",
    "倍数": 1.0,
    "倍数含义": "容量之比",
    "好于参照": null,
    "值A": 900.0,
    "值B": 900.0,
    "指标A": "硫比放电容量",
    "指标B": "硫比放电容量"
   }
  ],
  "比较编号": [
   "PC00131",
   "PC00134"
  ],
  "表述文字": "【样本】P035：实验样 biphenyl-4,4′-dithiol (BPD) 25 mM（1 M LiTFSI；25 mM BPD；TEGDME:DOL = 1:1（体积比））相对 对比样 基础电解液（1 M LiTFSI；TEGDME:DOL = 1:1（体积比））｜组分变化：加入 BPD（25 mM）｜分子描述符：无变化｜物性：离子电导率 变低｜条件：相同（同一测试）｜性能：每圈衰减率 变低（测试 T01）；首圈容量 相近（测试 T01）"
 },
 {
  "论文": "P035",
  "A": "BPD 50 mM",
  "B": "基础电解液",
  "A是对照": false,
  "B是对照": true,
  "组分变化": "加入 BPD（50 mM）",
  "描述符": [],
  "物性": {},
  "性能": [
   {
    "类别": "每圈衰减率",
    "测试": "T01",
    "方向": "变低",
    "倍数": 0.4167,
    "倍数含义": "每圈衰减率之比",
    "好于参照": true,
    "值A": 0.2806,
    "值B": 0.6734,
    "指标A": "每圈衰减率（%/圈，由硫比放电容量换算）",
    "指标B": "每圈衰减率（%/圈，由硫比放电容量换算）"
   },
   {
    "类别": "首圈容量",
    "测试": "T01",
    "方向": "相近",
    "倍数": 1.0,
    "倍数含义": "容量之比",
    "好于参照": null,
    "值A": 900.0,
    "值B": 900.0,
    "指标A": "硫比放电容量",
    "指标B": "硫比放电容量"
   }
  ],
  "比较编号": [
   "PC00132",
   "PC00135"
  ],
  "表述文字": "【样本】P035：实验样 BPD 50 mM（1 M LiTFSI；50 mM BPD；TEGDME:DOL = 1:1（体积比））相对 对比样 基础电解液（1 M LiTFSI；TEGDME:DOL = 1:1（体积比））｜组分变化：加入 BPD（50 mM）｜分子描述符：无变化｜物性：两边没有都报告的｜条件：相同（同一测试）｜性能：每圈衰减率 变低（测试 T01）；首圈容量 相近（测试 T01）"
 },
 {
  "论文": "P035",
  "A": "BPD 50 mM",
  "B": "biphenyl-4,4′-dithiol (BPD) 25 mM",
  "A是对照": false,
  "B是对照": false,
  "组分变化": "BPD 25 mM → 50 mM",
  "描述符": [],
  "物性": {},
  "性能": [
   {
    "类别": "每圈衰减率",
    "测试": "T01",
    "方向": "变低",
    "倍数": 0.8333,
    "倍数含义": "每圈衰减率之比",
    "好于参照": true,
    "值A": 0.2806,
    "值B": 0.3367,
    "指标A": "每圈衰减率（%/圈，由硫比放电容量换算）",
    "指标B": "每圈衰减率（%/圈，由硫比放电容量换算）"
   },
   {
    "类别": "首圈容量",
    "测试": "T01",
    "方向": "相近",
    "倍数": 1.0,
    "倍数含义": "容量之比",
    "好于参照": null,
    "值A": 900.0,
    "值B": 900.0,
    "指标A": "硫比放电容量",
    "指标B": "硫比放电容量"
   }
  ],
  "比较编号": [
   "PC00133",
   "PC00136"
  ],
  "表述文字": "【样本】P035：实验样 BPD 50 mM（1 M LiTFSI；50 mM BPD；TEGDME:DOL = 1:1（体积比））相对 实验样 biphenyl-4,4′-dithiol (BPD) 25 mM（1 M LiTFSI；25 mM BPD；TEGDME:DOL = 1:1（体积比））｜组分变化：BPD 25 mM → 50 mM｜分子描述符：无变化｜物性：两边没有都报告的｜条件：相同（同一测试）｜性能：每圈衰减率 变低（测试 T01）；首圈容量 相近（测试 T01）"
 },
 {
  "论文": "P049",
  "A": "1 M DOL/BTFE",
  "B": "常规DOL/DME",
  "A是对照": false,
  "B是对照": true,
  "组分变化": "加入 BTFE（1 体积比份数）；LiNO3 0.4 M → 0（明确未添加）；去掉 DME",
  "描述符": [
   {
    "描述符": "eo",
    "中文": "非氟醚氧",
    "组": "配位（醚氧）",
    "方向": "变低",
    "A": 1.0,
    "B": 2.0,
    "被动": false
   },
   {
    "描述符": "eo_b",
    "中文": "β 氟化醚氧",
    "组": "其他（单独成组或数据少）",
    "方向": "变高（从无到有）",
    "A": 0.5,
    "B": 0.0,
    "被动": false
   },
   {
    "描述符": "fat",
    "中文": "溶剂 F 原子数",
    "组": "氟化/稀释",
    "方向": "变高（从无到有）",
    "A": 3.0,
    "B": 0.0,
    "被动": false
   },
   {
    "描述符": "ring",
    "中文": "溶剂环数",
    "组": "溶剂骨架",
    "方向": "变低",
    "A": 0.5,
    "B": 0.5984,
    "被动": false
   },
   {
    "描述符": "rotb",
    "中文": "可旋转键数",
    "组": "溶剂骨架",
    "方向": "变低",
    "A": 1.0,
    "B": 1.2049,
    "被动": false
   },
   {
    "描述符": "tpsa",
    "中文": "TPSA",
    "组": "其他（单独成组或数据少）",
    "方向": "变低",
    "A": 13.845,
    "B": 18.46,
    "被动": false
   },
   {
    "描述符": "mw",
    "中文": "溶剂分子量",
    "组": "溶剂骨架",
    "方向": "变高",
    "A": 128.071,
    "B": 80.5223,
    "被动": false
   },
   {
    "描述符": "ffrac",
    "中文": "含氟溶剂比例",
    "组": "氟化/稀释",
    "方向": "变高（从无到有）",
    "A": 0.5,
    "B": 0.0,
    "被动": false
   },
   {
    "描述符": "lnsites",
    "中文": "每个 Li⁺ 的配位位点",
    "组": "配位（醚氧）",
    "方向": "变低",
    "A": 14.3495,
    "B": 17.1292,
    "被动": false
   },
   {
    "描述符": "dil",
    "中文": "稀释剂摩尔比例",
    "组": "氟化/稀释",
    "方向": "变高（从无到有）",
    "A": 0.3496,
    "B": 0.0,
    "被动": false
   },
   {
    "描述符": "li",
    "中文": "Li⁺ 总浓度",
    "组": "盐用量",
    "方向": "变低",
    "A": 1.0,
    "B": 1.4,
    "被动": false
   }
  ],
  "物性": {
   "离子电导率": "变低",
   "黏度": "变低"
  },
  "性能": [
   {
    "类别": "首圈容量",
    "测试": "T1",
    "方向": "相近",
    "倍数": 1.0,
    "倍数含义": "容量之比",
    "好于参照": null,
    "值A": 1200.0,
    "值B": 1200.0,
    "指标A": "硫比放电容量",
    "指标B": "硫比放电容量"
   }
  ],
  "比较编号": [
   "PC00160"
  ],
  "表述文字": "【样本】P049：实验样 1 M DOL/BTFE（1.0 M LiTFSI；LiNO3 0（明确未添加）；DOL:BTFE = 1:1（体积比））相对 对比样 常规DOL/DME（1.0 M LiTFSI；0.4 M LiNO3；DOL:DME = 1:1（体积比））｜组分变化：加入 BTFE（1 体积比份数）；LiNO3 0.4 M → 0（明确未添加）；去掉 DME｜分子描述符：非氟醚氧 变低；β 氟化醚氧 变高（从无到有）；溶剂 F 原子数 变高（从无到有）；溶剂环数 变低；可旋转键数 变低；TPSA 变低；溶剂分子量 变高；含氟溶剂比例 变高（从无到有）；每个 Li⁺ 的配位位点 变低；稀释剂摩尔比例 变高（从无到有）；Li⁺ 总浓度 变低｜物性：离子电导率 变低；黏度 变低｜条件：相同（同一测试）｜性能：首圈容量 相近（测试 T1）"
 },
 {
  "论文": "P052",
  "A": "DOL/TFEE 5/5",
  "B": "DOL/TFEE 8/2",
  "A是对照": false,
  "B是对照": false,
  "组分变化": "DOL 8 体积份 → 5 体积份；TFEE 2 体积份 → 5 体积份",
  "描述符": [
   {
    "描述符": "eo",
    "中文": "非氟醚氧",
    "组": "配位（醚氧）",
    "方向": "变低",
    "A": 1.4352,
    "B": 1.8209,
    "被动": false
   },
   {
    "描述符": "eo_a",
    "中文": "α 氟化醚氧",
    "组": "氟化/稀释",
    "方向": "变高",
    "A": 0.5648,
    "B": 0.1791,
    "被动": false
   },
   {
    "描述符": "fat",
    "中文": "溶剂 F 原子数",
    "组": "氟化/稀释",
    "方向": "变高",
    "A": 2.2591,
    "B": 0.7165,
    "被动": false
   },
   {
    "描述符": "ring",
    "中文": "溶剂环数",
    "组": "溶剂骨架",
    "方向": "变低",
    "A": 0.7176,
    "B": 0.9104,
    "被动": false
   },
   {
    "描述符": "rotb",
    "中文": "可旋转键数",
    "组": "溶剂骨架",
    "方向": "变高",
    "A": 1.9767,
    "B": 0.627,
    "被动": false
   },
   {
    "描述符": "mw",
    "中文": "溶剂分子量",
    "组": "溶剂骨架",
    "方向": "变高",
    "A": 127.1733,
    "B": 90.9192,
    "被动": false
   },
   {
    "描述符": "ffrac",
    "中文": "含氟溶剂比例",
    "组": "氟化/稀释",
    "方向": "变高",
    "A": 0.2824,
    "B": 0.0896,
    "被动": false
   },
   {
    "描述符": "lnsites",
    "中文": "每个 Li⁺ 的配位位点",
    "组": "配位（醚氧）",
    "方向": "变低",
    "A": 14.3495,
    "B": 22.9593,
    "被动": false
   },
   {
    "描述符": "dil",
    "中文": "稀释剂摩尔比例",
    "组": "氟化/稀释",
    "方向": "变高",
    "A": 0.2824,
    "B": 0.0896,
    "被动": false
   }
  ],
  "物性": {},
  "性能": [
   {
    "类别": "每圈衰减率",
    "测试": "Tcycle",
    "方向": "相近",
    "倍数": 0.9853,
    "倍数含义": "每圈衰减率之比",
    "好于参照": null,
    "值A": 0.5,
    "值B": 0.5075,
    "指标A": "每圈衰减率（%/圈，由容量保持率换算）",
    "指标B": "每圈衰减率（%/圈，由比放电容量（基准未写明）换算）"
   },
   {
    "类别": "首圈容量",
    "测试": "Tcycle",
    "方向": "变低",
    "倍数": 0.8493,
    "倍数含义": "容量之比",
    "好于参照": false,
    "值A": 1234.0,
    "值B": 1453.0,
    "指标A": "比放电容量（基准未写明）",
    "指标B": "比放电容量（基准未写明）"
   }
  ],
  "比较编号": [
   "PC00171",
   "PC00172"
  ],
  "表述文字": "【样本】P052：实验样 DOL/TFEE 5/5（1.0 M LiTFSI；DOL:TFEE = 5:5（体积比））相对 实验样 DOL/TFEE 8/2（1.0 M LiTFSI；DOL:TFEE = 8:2（体积比））｜组分变化：DOL 8 体积份 → 5 体积份；TFEE 2 体积份 → 5 体积份｜分子描述符：非氟醚氧 变低；α 氟化醚氧 变高；溶剂 F 原子数 变高；溶剂环数 变低；可旋转键数 变高；溶剂分子量 变高；含氟溶剂比例 变高；每个 Li⁺ 的配位位点 变低；稀释剂摩尔比例 变高｜物性：两边没有都报告的｜条件：相同（同一测试）｜性能：每圈衰减率 相近（测试 Tcycle）；首圈容量 变低（测试 Tcycle）"
 },
 {
  "论文": "P059",
  "A": "B_TMU",
  "B": "B_DME",
  "A是对照": false,
  "B是对照": true,
  "组分变化": "加入 TMU（1 体积份）；去掉 DME",
  "描述符": [
   {
    "描述符": "eo",
    "中文": "非氟醚氧",
    "组": "配位（醚氧）",
    "方向": "变低",
    "A": 1.2649,
    "B": 2.0,
    "被动": false
   },
   {
    "描述符": "amide",
    "中文": "酰胺/脲羰基",
    "组": "其他（单独成组或数据少）",
    "方向": "变高（从无到有）",
    "A": 0.3675,
    "B": 0.0,
    "被动": false
   },
   {
    "描述符": "ring",
    "中文": "溶剂环数",
    "组": "溶剂骨架",
    "方向": "变高",
    "A": 0.6325,
    "B": 0.5984,
    "被动": false
   },
   {
    "描述符": "rotb",
    "中文": "可旋转键数",
    "组": "溶剂骨架",
    "方向": "变低（变为 0）",
    "A": 0.0,
    "B": 1.2049,
    "被动": false
   },
   {
    "描述符": "tpsa",
    "中文": "TPSA",
    "组": "其他（单独成组或数据少）",
    "方向": "变高",
    "A": 20.3308,
    "B": 18.46,
    "被动": false
   },
   {
    "描述符": "mw",
    "中文": "溶剂分子量",
    "组": "溶剂骨架",
    "方向": "变高",
    "A": 89.5471,
    "B": 80.5223,
    "被动": false
   },
   {
    "描述符": "lnsites",
    "中文": "每个 Li⁺ 的配位位点",
    "组": "配位（醚氧）",
    "方向": "变低",
    "A": 14.2454,
    "B": 18.4469,
    "被动": false
   }
  ],
  "物性": {},
  "性能": [
   {
    "类别": "首圈容量",
    "测试": "T_cnt01",
    "方向": "变高",
    "倍数": 1.2025,
    "倍数含义": "容量之比",
    "好于参照": true,
    "值A": 1134.0,
    "值B": 943.0,
    "指标A": "比放电容量（基准未写明）",
    "指标B": "比放电容量（基准未写明）"
   }
  ],
  "比较编号": [
   "PC00173"
  ],
  "表述文字": "【样本】P059：实验样 B_TMU（1.0 mol L−1 LiTFSI；0.30 mol L−1 LiNO3；DOL:TMU = 1:1（体积比））相对 对比样 B_DME（1.0 mol L−1 LiTFSI；0.30 mol L−1 LiNO3；DOL:DME = 1:1（体积比））｜组分变化：加入 TMU（1 体积份）；去掉 DME｜分子描述符：非氟醚氧 变低；酰胺/脲羰基 变高（从无到有）；溶剂环数 变高；可旋转键数 变低（变为 0）；TPSA 变高；溶剂分子量 变高；每个 Li⁺ 的配位位点 变低｜物性：两边没有都报告的｜条件：相同（同一测试）｜性能：首圈容量 变高（测试 T_cnt01）"
 },
 {
  "论文": "P060",
  "A": "10% DMTS Li–S电解液",
  "B": "0% DMTS Li–S电解液",
  "A是对照": false,
  "B是对照": true,
  "组分变化": "LiTFSI 0.6 M → 0.6（基础电解液；添加DMTS后最终浓度未报告） M；LiNO3 2 wt% → 2（基础电解液；添加DMTS后最终含量未报告） wt%；加入 DMTS（10 vol%（原文未明百分数分母））",
  "描述符": [
   {
    "描述符": "eo",
    "中文": "非氟醚氧",
    "组": "配位（醚氧）",
    "方向": "变低",
    "A": 1.8378,
    "B": 2.0,
    "被动": false
   },
   {
    "描述符": "thio",
    "中文": "硫醚/多硫 S",
    "组": "其他（单独成组或数据少）",
    "方向": "变高（从无到有）",
    "A": 0.2433,
    "B": 0.0,
    "被动": false
   },
   {
    "描述符": "ring",
    "中文": "溶剂环数",
    "组": "溶剂骨架",
    "方向": "变低",
    "A": 0.5499,
    "B": 0.5984,
    "被动": false
   },
   {
    "描述符": "rotb",
    "中文": "可旋转键数",
    "组": "溶剂骨架",
    "方向": "变高",
    "A": 1.2694,
    "B": 1.2049,
    "被动": false
   },
   {
    "描述符": "tpsa",
    "中文": "TPSA",
    "组": "其他（单独成组或数据少）",
    "方向": "变低",
    "A": 16.9631,
    "B": 18.46,
    "被动": false
   },
   {
    "描述符": "mw",
    "中文": "溶剂分子量",
    "组": "溶剂骨架",
    "方向": "变高",
    "A": 84.2321,
    "B": 80.5223,
    "被动": false
   },
   {
    "描述符": "lnsites",
    "中文": "每个 Li⁺ 的配位位点",
    "组": "配位（醚氧）",
    "方向": "变低",
    "A": 22.8681,
    "B": 25.5993,
    "被动": false
   },
   {
    "描述符": "dil",
    "中文": "稀释剂摩尔比例",
    "组": "氟化/稀释",
    "方向": "变高（从无到有）",
    "A": 0.0811,
    "B": 0.0,
    "被动": false
   },
   {
    "描述符": "lino3",
    "中文": "LiNO₃ 浓度",
    "组": "LiNO₃",
    "方向": "变高",
    "A": 0.3438,
    "B": 0.3368,
    "被动": false
   }
  ],
  "物性": {},
  "性能": [
   {
    "类别": "首圈容量",
    "测试": "Tcycle",
    "方向": "变高",
    "倍数": 1.7131,
    "倍数含义": "容量之比",
    "好于参照": true,
    "值A": 1648.0,
    "值B": 962.0,
    "指标A": "硫比放电容量",
    "指标B": "硫比放电容量"
   }
  ],
  "比较编号": [
   "PC00182"
  ],
  "表述文字": "【样本】P060：实验样 10% DMTS Li–S电解液（0.6（基础电解液；添加DMTS后最终浓度未报告） M LiTFSI；2（基础电解液；添加DMTS后最终含量未报告） wt% LiNO3；10 vol% DMTS；DOL:DME = 1:1（体积比））相对 对比样 0% DMTS Li–S电解液（0.6 M LiTFSI；2 wt% LiNO3；DOL:DME = 1:1（体积比））｜组分变化：LiTFSI 0.6 M → 0.6（基础电解液；添加DMTS后最终浓度未报告） M；LiNO3 2 wt% → 2（基础电解液；添加DMTS后最终含量未报告） wt%；加入 DMTS（10 vol%（原文未明百分数分母））｜分子描述符：非氟醚氧 变低；硫醚/多硫 S 变高（从无到有）；溶剂环数 变低；可旋转键数 变高；TPSA 变低；溶剂分子量 变高；每个 Li⁺ 的配位位点 变低；稀释剂摩尔比例 变高（从无到有）；LiNO₃ 浓度 变高｜物性：两边没有都报告的｜条件：相同（同一测试）｜性能：首圈容量 变高（测试 Tcycle）"
 },
 {
  "论文": "P060",
  "A": "25% DMTS Li–S电解液",
  "B": "5% DMTS Li–S电解液",
  "A是对照": false,
  "B是对照": false,
  "组分变化": "DMTS 5 vol%（原文未明百分数分母） → 25 vol%（原文未明百分数分母）",
  "描述符": [
   {
    "描述符": "eo",
    "中文": "非氟醚氧",
    "组": "配位（醚氧）",
    "方向": "变低",
    "A": 1.5813,
    "B": 1.9198,
    "被动": false
   },
   {
    "描述符": "thio",
    "中文": "硫醚/多硫 S",
    "组": "其他（单独成组或数据少）",
    "方向": "变高",
    "A": 0.628,
    "B": 0.1204,
    "被动": false
   },
   {
    "描述符": "ring",
    "中文": "溶剂环数",
    "组": "溶剂骨架",
    "方向": "变低",
    "A": 0.4731,
    "B": 0.5744,
    "被动": false
   },
   {
    "描述符": "rotb",
    "中文": "可旋转键数",
    "组": "溶剂骨架",
    "方向": "变高",
    "A": 1.3713,
    "B": 1.2368,
    "被动": false
   },
   {
    "描述符": "tpsa",
    "中文": "TPSA",
    "组": "其他（单独成组或数据少）",
    "方向": "变低",
    "A": 14.5959,
    "B": 17.7193,
    "被动": false
   },
   {
    "描述符": "mw",
    "中文": "溶剂分子量",
    "组": "溶剂骨架",
    "方向": "变高",
    "A": 90.0987,
    "B": 82.3579,
    "被动": false
   },
   {
    "描述符": "lnsites",
    "中文": "每个 Li⁺ 的配位位点",
    "组": "配位（醚氧）",
    "方向": "变低",
    "A": 18.8466,
    "B": 24.2286,
    "被动": false
   },
   {
    "描述符": "dil",
    "中文": "稀释剂摩尔比例",
    "组": "氟化/稀释",
    "方向": "变高",
    "A": 0.2093,
    "B": 0.0401,
    "被动": false
   },
   {
    "描述符": "li",
    "中文": "Li⁺ 总浓度",
    "组": "盐用量",
    "方向": "变高",
    "A": 0.9543,
    "B": 0.9403,
    "被动": true
   },
   {
    "描述符": "lino3",
    "中文": "LiNO₃ 浓度",
    "组": "LiNO₃",
    "方向": "变高",
    "A": 0.3543,
    "B": 0.3403,
    "被动": true
   }
  ],
  "物性": {},
  "性能": [
   {
    "类别": "每圈衰减率",
    "测试": "Tcycle",
    "方向": "变高",
    "倍数": 3.44,
    "倍数含义": "每圈衰减率之比",
    "好于参照": false,
    "值A": 0.57,
    "值B": 0.1657,
    "指标A": "每圈衰减率（%/圈，由容量保持率换算）",
    "指标B": "每圈衰减率（%/圈，由硫比放电容量换算）"
   }
  ],
  "比较编号": [
   "PC00180"
  ],
  "表述文字": "【样本】P060：实验样 25% DMTS Li–S电解液（0.6（基础电解液；添加DMTS后最终浓度未报告） M LiTFSI；2（基础电解液；添加DMTS后最终含量未报告） wt% LiNO3；25 vol% DMTS；DOL:DME = 1:1（体积比））相对 实验样 5% DMTS Li–S电解液（0.6（基础电解液；添加DMTS后最终浓度未报告） M LiTFSI；2（基础电解液；添加DMTS后最终含量未报告） wt% LiNO3；5 vol% DMTS；DOL:DME = 1:1（体积比））｜组分变化：DMTS 5 vol%（原文未明百分数分母） → 25 vol%（原文未明百分数分母）｜分子描述符：非氟醚氧 变低；硫醚/多硫 S 变高；溶剂环数 变低；可旋转键数 变高；TPSA 变低；溶剂分子量 变高；每个 Li⁺ 的配位位点 变低；稀释剂摩尔比例 变高；Li⁺ 总浓度 变高（被动）；LiNO₃ 浓度 变高（被动）｜物性：两边没有都报告的｜条件：相同（同一测试）｜性能：每圈衰减率 变高（测试 Tcycle）"
 },
 {
  "论文": "P060",
  "A": "5% DMTS Li–S电解液",
  "B": "0% DMTS Li–S电解液",
  "A是对照": false,
  "B是对照": true,
  "组分变化": "LiTFSI 0.6 M → 0.6（基础电解液；添加DMTS后最终浓度未报告） M；LiNO3 2 wt% → 2（基础电解液；添加DMTS后最终含量未报告） wt%；加入 DMTS（5 vol%（原文未明百分数分母））",
  "描述符": [
   {
    "描述符": "eo",
    "中文": "非氟醚氧",
    "组": "配位（醚氧）",
    "方向": "变低",
    "A": 1.9198,
    "B": 2.0,
    "被动": false
   },
   {
    "描述符": "thio",
    "中文": "硫醚/多硫 S",
    "组": "其他（单独成组或数据少）",
    "方向": "变高（从无到有）",
    "A": 0.1204,
    "B": 0.0,
    "被动": false
   },
   {
    "描述符": "ring",
    "中文": "溶剂环数",
    "组": "溶剂骨架",
    "方向": "变低",
    "A": 0.5744,
    "B": 0.5984,
    "被动": false
   },
   {
    "描述符": "rotb",
    "中文": "可旋转键数",
    "组": "溶剂骨架",
    "方向": "变高",
    "A": 1.2368,
    "B": 1.2049,
    "被动": false
   },
   {
    "描述符": "tpsa",
    "中文": "TPSA",
    "组": "其他（单独成组或数据少）",
    "方向": "变低",
    "A": 17.7193,
    "B": 18.46,
    "被动": false
   },
   {
    "描述符": "mw",
    "中文": "溶剂分子量",
    "组": "溶剂骨架",
    "方向": "变高",
    "A": 82.3579,
    "B": 80.5223,
    "被动": false
   },
   {
    "描述符": "lnsites",
    "中文": "每个 Li⁺ 的配位位点",
    "组": "配位（醚氧）",
    "方向": "变低",
    "A": 24.2286,
    "B": 25.5993,
    "被动": false
   },
   {
    "描述符": "dil",
    "中文": "稀释剂摩尔比例",
    "组": "氟化/稀释",
    "方向": "变高（从无到有）",
    "A": 0.0401,
    "B": 0.0,
    "被动": false
   },
   {
    "描述符": "lino3",
    "中文": "LiNO₃ 浓度",
    "组": "LiNO₃",
    "方向": "变高",
    "A": 0.3403,
    "B": 0.3368,
    "被动": false
   }
  ],
  "物性": {},
  "性能": [
   {
    "类别": "首圈容量",
    "测试": "Tcycle",
    "方向": "变高",
    "倍数": 1.2547,
    "倍数含义": "容量之比",
    "好于参照": true,
    "值A": 1207.0,
    "值B": 962.0,
    "指标A": "硫比放电容量",
    "指标B": "硫比放电容量"
   }
  ],
  "比较编号": [
   "PC00183"
  ],
  "表述文字": "【样本】P060：实验样 5% DMTS Li–S电解液（0.6（基础电解液；添加DMTS后最终浓度未报告） M LiTFSI；2（基础电解液；添加DMTS后最终含量未报告） wt% LiNO3；5 vol% DMTS；DOL:DME = 1:1（体积比））相对 对比样 0% DMTS Li–S电解液（0.6 M LiTFSI；2 wt% LiNO3；DOL:DME = 1:1（体积比））｜组分变化：LiTFSI 0.6 M → 0.6（基础电解液；添加DMTS后最终浓度未报告） M；LiNO3 2 wt% → 2（基础电解液；添加DMTS后最终含量未报告） wt%；加入 DMTS（5 vol%（原文未明百分数分母））｜分子描述符：非氟醚氧 变低；硫醚/多硫 S 变高（从无到有）；溶剂环数 变低；可旋转键数 变高；TPSA 变低；溶剂分子量 变高；每个 Li⁺ 的配位位点 变低；稀释剂摩尔比例 变高（从无到有）；LiNO₃ 浓度 变高｜物性：两边没有都报告的｜条件：相同（同一测试）｜性能：首圈容量 变高（测试 Tcycle）"
 },
 {
  "论文": "P060",
  "A": "5% DMTS Li–S电解液",
  "B": "10% DMTS Li–S电解液",
  "A是对照": false,
  "B是对照": false,
  "组分变化": "DMTS 10 vol%（原文未明百分数分母） → 5 vol%（原文未明百分数分母）",
  "描述符": [
   {
    "描述符": "eo",
    "中文": "非氟醚氧",
    "组": "配位（醚氧）",
    "方向": "变高",
    "A": 1.9198,
    "B": 1.8378,
    "被动": false
   },
   {
    "描述符": "thio",
    "中文": "硫醚/多硫 S",
    "组": "其他（单独成组或数据少）",
    "方向": "变低",
    "A": 0.1204,
    "B": 0.2433,
    "被动": false
   },
   {
    "描述符": "ring",
    "中文": "溶剂环数",
    "组": "溶剂骨架",
    "方向": "变高",
    "A": 0.5744,
    "B": 0.5499,
    "被动": false
   },
   {
    "描述符": "rotb",
    "中文": "可旋转键数",
    "组": "溶剂骨架",
    "方向": "变低",
    "A": 1.2368,
    "B": 1.2694,
    "被动": false
   },
   {
    "描述符": "tpsa",
    "中文": "TPSA",
    "组": "其他（单独成组或数据少）",
    "方向": "变高",
    "A": 17.7193,
    "B": 16.9631,
    "被动": false
   },
   {
    "描述符": "mw",
    "中文": "溶剂分子量",
    "组": "溶剂骨架",
    "方向": "变低",
    "A": 82.3579,
    "B": 84.2321,
    "被动": false
   },
   {
    "描述符": "lnsites",
    "中文": "每个 Li⁺ 的配位位点",
    "组": "配位（醚氧）",
    "方向": "变高",
    "A": 24.2286,
    "B": 22.8681,
    "被动": false
   },
   {
    "描述符": "dil",
    "中文": "稀释剂摩尔比例",
    "组": "氟化/稀释",
    "方向": "变低",
    "A": 0.0401,
    "B": 0.0811,
    "被动": false
   },
   {
    "描述符": "lino3",
    "中文": "LiNO₃ 浓度",
    "组": "LiNO₃",
    "方向": "变低",
    "A": 0.3403,
    "B": 0.3438,
    "被动": true
   }
  ],
  "物性": {},
  "性能": [
   {
    "类别": "首圈容量",
    "测试": "Tcycle",
    "方向": "变低",
    "倍数": 0.7324,
    "倍数含义": "容量之比",
    "好于参照": false,
    "值A": 1207.0,
    "值B": 1648.0,
    "指标A": "硫比放电容量",
    "指标B": "硫比放电容量"
   }
  ],
  "比较编号": [
   "PC00184"
  ],
  "表述文字": "【样本】P060：实验样 5% DMTS Li–S电解液（0.6（基础电解液；添加DMTS后最终浓度未报告） M LiTFSI；2（基础电解液；添加DMTS后最终含量未报告） wt% LiNO3；5 vol% DMTS；DOL:DME = 1:1（体积比））相对 实验样 10% DMTS Li–S电解液（0.6（基础电解液；添加DMTS后最终浓度未报告） M LiTFSI；2（基础电解液；添加DMTS后最终含量未报告） wt% LiNO3；10 vol% DMTS；DOL:DME = 1:1（体积比））｜组分变化：DMTS 10 vol%（原文未明百分数分母） → 5 vol%（原文未明百分数分母）｜分子描述符：非氟醚氧 变高；硫醚/多硫 S 变低；溶剂环数 变高；可旋转键数 变低；TPSA 变高；溶剂分子量 变低；每个 Li⁺ 的配位位点 变高；稀释剂摩尔比例 变低；LiNO₃ 浓度 变低（被动）｜物性：两边没有都报告的｜条件：相同（同一测试）｜性能：首圈容量 变低（测试 Tcycle）"
 },
 {
  "论文": "P060",
  "A": "50% DMTS Li–S电解液",
  "B": "25% DMTS Li–S电解液",
  "A是对照": false,
  "B是对照": false,
  "组分变化": "DMTS 25 vol%（原文未明百分数分母） → 50 vol%（原文未明百分数分母）",
  "描述符": [
   {
    "描述符": "eo",
    "中文": "非氟醚氧",
    "组": "配位（醚氧）",
    "方向": "变低",
    "A": 1.1147,
    "B": 1.5813,
    "被动": false
   },
   {
    "描述符": "thio",
    "中文": "硫醚/多硫 S",
    "组": "其他（单独成组或数据少）",
    "方向": "变高",
    "A": 1.328,
    "B": 0.628,
    "被动": false
   },
   {
    "描述符": "ring",
    "中文": "溶剂环数",
    "组": "溶剂骨架",
    "方向": "变低",
    "A": 0.3335,
    "B": 0.4731,
    "被动": false
   },
   {
    "描述符": "rotb",
    "中文": "可旋转键数",
    "组": "溶剂骨架",
    "方向": "变高",
    "A": 1.5568,
    "B": 1.3713,
    "被动": false
   },
   {
    "描述符": "tpsa",
    "中文": "TPSA",
    "组": "其他（单独成组或数据少）",
    "方向": "变低",
    "A": 10.2885,
    "B": 14.5959,
    "被动": false
   },
   {
    "描述符": "mw",
