Repository: zhuonanli08/Li-S_Electrolyte_Conflicts

File: output/两两比较表述_313篇_v2_2026-11-07/比较表述.json (part 1 of 111)
[
 {
  "编号": "PC00001",
  "论文": "P003",
  "类别": "LiCu_CE",
  "比较类型": "同配方换条件",
  "A": {
   "测试": "T04",
   "测试名": "部分锂利用的平均库仑效率",
   "配方": "F1",
   "配方名": "LiODFB/EC-DMC-FEC",
   "recipe": "R1",
   "是否对照": false,
   "配方文字": "1 M LiDFOB；EC:DMC:FEC = 4.5:4.5:1（体积比）",
   "表述编号": "ST0010",
   "证据句子": [
    "S0051",
    "M0045"
   ],
   "标记": []
  },
  "B": {
   "测试": "T03",
   "测试名": "Li沉积/溶解库仑效率",
   "配方": "F1",
   "配方名": "LiODFB/EC-DMC-FEC",
   "recipe": "R1",
   "是否对照": false,
   "配方文字": "1 M LiDFOB；EC:DMC:FEC = 4.5:4.5:1（体积比）",
   "表述编号": "ST0009",
   "证据句子": [
    "M0044",
    "M0050"
   ],
   "标记": [
    "面容量=电流×时间"
   ]
  },
  "组分变化": "配方相同",
  "作者改动的组分": [],
  "特殊组分变化": [],
  "电解液相同但样品编号不同": false,
  "描述符": [],
  "物性": [
   {
    "物性": "离子电导率",
    "方向": "相近",
    "A": 7.2,
    "B": 7.2,
    "单位": "mS cm−1（室温",
    "温度": null
   },
   {
    "物性": "其他（未归类）",
    "方向": "相近",
    "A": 5.5,
    "B": 5.5,
    "单位": "V vs Li/Li+",
    "温度": null
   }
  ],
  "条件": [
   {
    "条件": "温度",
    "方向": "相近",
    "A": 25.0,
    "B": 25.0
   },
   {
    "条件": "电流密度",
    "方向": "相近",
    "A": 0.28,
    "B": 0.28
   },
   {
    "条件": "沉积容量",
    "方向": "一边未报告",
    "A": null,
    "B": -0.3566749439387323
   },
   {
    "条件": "测试方法",
    "方向": "非 Aurbach → Aurbach 法",
    "A": 1.0,
    "B": 0.0
   }
  ],
  "条件含默认值": [],
  "性能": {
   "方向": "变高",
   "倍数": 0.56,
   "倍数含义": "损失（100 − CE）之比",
   "好于参照": true,
   "值A": 98.88,
   "值B": 98.0,
   "指标A": "Li‖Cu CE",
   "指标B": "Li‖Cu CE"
  },
  "表述文字": "【P003｜Li‖Cu CE｜同配方换条件】实验样 LiODFB/EC-DMC-FEC（1 M LiDFOB；EC:DMC:FEC = 4.5:4.5:1（体积比），测试 T04）相对 实验样 LiODFB/EC-DMC-FEC（1 M LiDFOB；EC:DMC:FEC = 4.5:4.5:1（体积比），测试 T03）｜组分变化：配方相同｜描述符：配方相同｜物性：离子电导率 相近；其他（未归类） 相近｜条件：沉积容量 一边未报告；测试方法 非 Aurbach → Aurbach 法｜性能：Li‖Cu CE 变高"
 },
 {
  "编号": "PC00002",
  "论文": "P012",
  "类别": "首圈容量",
  "比较类型": "同测试换配方",
  "A": {
   "测试": "TG",
   "测试名": "石墨半电池配方梯度",
   "配方": "F08",
   "配方名": "[Li(G4)0.8][TFSA]/HFE",
   "recipe": "R08",
   "是否对照": false,
   "配方文字": "1 mol/L LiTFSI；TEGDME 0.8 mol/mol LiTFSA；TTE 加入至LiTFSA浓度1 mol/L；单独用量未报告 未知",
   "表述编号": "ST0058",
   "证据句子": [
    "M0162",
    "M0163"
   ],
   "标记": [
    "前5圈替代",
    "基准未写明"
   ]
  },
  "B": {
   "测试": "TG",
   "测试名": "石墨半电池配方梯度",
   "配方": "F06",
   "配方名": "[Li(G4)0.6][TFSA]/HFE",
   "recipe": "R06",
   "是否对照": false,
   "配方文字": "1 mol/L LiTFSI；TEGDME 0.6 mol/mol LiTFSA；TTE 加入至LiTFSA浓度1 mol/L；单独用量未报告 未知",
   "表述编号": "ST0057",
   "证据句子": [
    "M0162",
    "M0163"
   ],
   "标记": [
    "前5圈替代",
    "基准未写明"
   ]
  },
  "组分变化": "TEGDME 0.6 mol/mol LiTFSA → 0.8 mol/mol LiTFSA",
  "作者改动的组分": [
   "TEGDME"
  ],
  "特殊组分变化": [],
  "电解液相同但样品编号不同": false,
  "描述符": [],
  "物性": [
   {
    "物性": "黏度",
    "方向": "变高",
    "A": 4.73,
    "B": 4.45,
    "单位": "mPa·s",
    "温度": null
   },
   {
    "物性": "密度",
    "方向": "相近",
    "A": 1.51,
    "B": 1.53,
    "单位": "g/cm3",
    "温度": null
   },
   {
    "物性": "离子电导率",
    "方向": "变高",
    "A": 3.82,
    "B": 2.03,
    "单位": "mS/cm",
    "温度": null
   }
  ],
  "条件": [
   {
    "条件": "倍率",
    "方向": "相近",
    "A": 20.0,
    "B": 20.0
   },
   {
    "条件": "温度",
    "方向": "相近",
    "A": 30.0,
    "B": 30.0
   },
   {
    "条件": "电池形式",
    "方向": "相同",
    "A": 0.0,
    "B": 0.0
   }
  ],
  "条件含默认值": [],
  "性能": {
   "方向": "变低",
   "倍数": 0.914,
   "倍数含义": "容量之比",
   "好于参照": false,
   "值A": 319.0,
   "值B": 349.0,
   "指标A": "比放电容量（基准未写明）",
   "指标B": "比放电容量（基准未写明）"
  },
  "表述文字": "【P012｜首圈容量｜同测试换配方】实验样 [Li(G4)0.8][TFSA]/HFE（1 mol/L LiTFSI；TEGDME 0.8 mol/mol LiTFSA；TTE 加入至LiTFSA浓度1 mol/L；单独用量未报告 未知，测试 TG）相对 实验样 [Li(G4)0.6][TFSA]/HFE（1 mol/L LiTFSI；TEGDME 0.6 mol/mol LiTFSA；TTE 加入至LiTFSA浓度1 mol/L；单独用量未报告 未知，测试 TG）｜组分变化：TEGDME 0.6 mol/mol LiTFSA → 0.8 mol/mol LiTFSA｜描述符：无变化｜物性：黏度 变高；密度 相近；离子电导率 变高｜条件：相同｜性能：首圈容量 变低"
 },
 {
  "编号": "PC00003",
  "论文": "P012",
  "类别": "首圈容量",
  "比较类型": "同测试换配方",
  "A": {
   "测试": "TG",
   "测试名": "石墨半电池配方梯度",
   "配方": "F06",
   "配方名": "[Li(G4)0.6][TFSA]/HFE",
   "recipe": "R06",
   "是否对照": false,
   "配方文字": "1 mol/L LiTFSI；TEGDME 0.6 mol/mol LiTFSA；TTE 加入至LiTFSA浓度1 mol/L；单独用量未报告 未知",
   "表述编号": "ST0057",
   "证据句子": [
    "M0162",
    "M0163"
   ],
   "标记": [
    "前5圈替代",
    "基准未写明"
   ]
  },
  "B": {
   "测试": "TG",
   "测试名": "石墨半电池配方梯度",
   "配方": "F1",
   "配方名": "[Li(G4)1][TFSA]/HFE",
   "recipe": "R1",
   "是否对照": true,
   "配方文字": "1 mol/L LiTFSI；TEGDME 1 mol/mol LiTFSA；TTE 加入至LiTFSA浓度1 mol/L；单独用量未报告 未知",
   "表述编号": "ST0059",
   "证据句子": [
    "M0162",
    "M0163"
   ],
   "标记": [
    "前5圈替代",
    "基准未写明"
   ]
  },
  "组分变化": "TEGDME 1 mol/mol LiTFSA → 0.6 mol/mol LiTFSA",
  "作者改动的组分": [
   "TEGDME"
  ],
  "特殊组分变化": [],
  "电解液相同但样品编号不同": false,
  "描述符": [],
  "物性": [
   {
    "物性": "黏度",
    "方向": "变低",
    "A": 4.45,
    "B": 5.03,
    "单位": "mPa·s",
    "温度": null
   },
   {
    "物性": "密度",
    "方向": "相近",
    "A": 1.53,
    "B": 1.49,
    "单位": "g/cm3",
    "温度": null
   },
   {
    "物性": "离子电导率",
    "方向": "变低",
    "A": 2.03,
    "B": 5.65,
    "单位": "mS/cm",
    "温度": null
   }
  ],
  "条件": [
   {
    "条件": "倍率",
    "方向": "相近",
    "A": 20.0,
    "B": 20.0
   },
   {
    "条件": "温度",
    "方向": "相近",
    "A": 30.0,
    "B": 30.0
   },
   {
    "条件": "电池形式",
    "方向": "相同",
    "A": 0.0,
    "B": 0.0
   }
  ],
  "条件含默认值": [],
  "性能": {
   "方向": "变高",
   "倍数": 1.5108,
   "倍数含义": "容量之比",
   "好于参照": true,
   "值A": 349.0,
   "值B": 231.0,
   "指标A": "比放电容量（基准未写明）",
   "指标B": "比放电容量（基准未写明）"
  },
  "表述文字": "【P012｜首圈容量｜同测试换配方】实验样 [Li(G4)0.6][TFSA]/HFE（1 mol/L LiTFSI；TEGDME 0.6 mol/mol LiTFSA；TTE 加入至LiTFSA浓度1 mol/L；单独用量未报告 未知，测试 TG）相对 对比样 [Li(G4)1][TFSA]/HFE（1 mol/L LiTFSI；TEGDME 1 mol/mol LiTFSA；TTE 加入至LiTFSA浓度1 mol/L；单独用量未报告 未知，测试 TG）｜组分变化：TEGDME 1 mol/mol LiTFSA → 0.6 mol/mol LiTFSA｜描述符：无变化｜物性：黏度 变低；密度 相近；离子电导率 变低｜条件：相同｜性能：首圈容量 变高"
 },
 {
  "编号": "PC00004",
  "论文": "P012",
  "类别": "首圈容量",
  "比较类型": "同测试换配方",
  "A": {
   "测试": "TG",
   "测试名": "石墨半电池配方梯度",
   "配方": "F08",
   "配方名": "[Li(G4)0.8][TFSA]/HFE",
   "recipe": "R08",
   "是否对照": false,
   "配方文字": "1 mol/L LiTFSI；TEGDME 0.8 mol/mol LiTFSA；TTE 加入至LiTFSA浓度1 mol/L；单独用量未报告 未知",
   "表述编号": "ST0058",
   "证据句子": [
    "M0162",
    "M0163"
   ],
   "标记": [
    "前5圈替代",
    "基准未写明"
   ]
  },
  "B": {
   "测试": "TG",
   "测试名": "石墨半电池配方梯度",
   "配方": "F1",
   "配方名": "[Li(G4)1][TFSA]/HFE",
   "recipe": "R1",
   "是否对照": true,
   "配方文字": "1 mol/L LiTFSI；TEGDME 1 mol/mol LiTFSA；TTE 加入至LiTFSA浓度1 mol/L；单独用量未报告 未知",
   "表述编号": "ST0059",
   "证据句子": [
    "M0162",
    "M0163"
   ],
   "标记": [
    "前5圈替代",
    "基准未写明"
   ]
  },
  "组分变化": "TEGDME 1 mol/mol LiTFSA → 0.8 mol/mol LiTFSA",
  "作者改动的组分": [
   "TEGDME"
  ],
  "特殊组分变化": [],
  "电解液相同但样品编号不同": false,
  "描述符": [],
  "物性": [
   {
    "物性": "黏度",
    "方向": "变低",
    "A": 4.73,
    "B": 5.03,
    "单位": "mPa·s",
    "温度": null
   },
   {
    "物性": "密度",
    "方向": "相近",
    "A": 1.51,
    "B": 1.49,
    "单位": "g/cm3",
    "温度": null
   },
   {
    "物性": "离子电导率",
    "方向": "变低",
    "A": 3.82,
    "B": 5.65,
    "单位": "mS/cm",
    "温度": null
   }
  ],
  "条件": [
   {
    "条件": "倍率",
    "方向": "相近",
    "A": 20.0,
    "B": 20.0
   },
   {
    "条件": "温度",
    "方向": "相近",
    "A": 30.0,
    "B": 30.0
   },
   {
    "条件": "电池形式",
    "方向": "相同",
    "A": 0.0,
    "B": 0.0
   }
  ],
  "条件含默认值": [],
  "性能": {
   "方向": "变高",
   "倍数": 1.381,
   "倍数含义": "容量之比",
   "好于参照": true,
   "值A": 319.0,
   "值B": 231.0,
   "指标A": "比放电容量（基准未写明）",
   "指标B": "比放电容量（基准未写明）"
  },
  "表述文字": "【P012｜首圈容量｜同测试换配方】实验样 [Li(G4)0.8][TFSA]/HFE（1 mol/L LiTFSI；TEGDME 0.8 mol/mol LiTFSA；TTE 加入至LiTFSA浓度1 mol/L；单独用量未报告 未知，测试 TG）相对 对比样 [Li(G4)1][TFSA]/HFE（1 mol/L LiTFSI；TEGDME 1 mol/mol LiTFSA；TTE 加入至LiTFSA浓度1 mol/L；单独用量未报告 未知，测试 TG）｜组分变化：TEGDME 1 mol/mol LiTFSA → 0.8 mol/mol LiTFSA｜描述符：无变化｜物性：黏度 变低；密度 相近；离子电导率 变低｜条件：相同｜性能：首圈容量 变高"
 },
 {
  "编号": "PC00005",
  "论文": "P013",
  "类别": "每圈衰减率",
  "比较类型": "同测试换配方",
  "A": {
   "测试": "T2",
   "测试名": "IOC50(PFA)/S电解液比较",
   "配方": "F8",
   "配方名": "[Li(G4)][TFSA]/4HFE",
   "recipe": "R2",
   "是否对照": false,
   "配方文字": "LiTFSI:TEGDME:TTE = 1:1:4（摩尔比）",
   "表述编号": "ST0110",
   "证据句子": [
    "M0140"
   ],
   "标记": [
    "E/S默认"
   ]
  },
  "B": {
   "测试": "T2",
   "测试名": "IOC50(PFA)/S电解液比较",
   "配方": "F1",
   "配方名": "[Li(G4)][TFSA] / IOC50(PFA)/S",
   "recipe": "R1",
   "是否对照": true,
   "配方文字": "LiTFSI:TEGDME = 1:1（摩尔比）",
   "表述编号": "ST0107",
   "证据句子": [
    "M0140"
   ],
   "标记": [
    "E/S默认"
   ]
  },
  "组分变化": "加入 TTE（4 摩尔比）",
  "作者改动的组分": [
   "TTE"
  ],
  "特殊组分变化": [],
  "电解液相同但样品编号不同": false,
  "描述符": [
   {
    "描述符": "eo",
    "中文": "非氟醚氧",
    "组": "配位（醚氧）",
    "方向": "变低",
    "A": 1.0,
    "B": 5.0,
    "被动": false
   },
   {
    "描述符": "eo_a",
    "中文": "α 氟化醚氧",
    "组": "氟化/稀释",
    "方向": "变高（从无到有）",
    "A": 0.8,
    "B": 0.0,
    "被动": false
   },
   {
    "描述符": "fat",
    "中文": "溶剂 F 原子数",
    "组": "氟化/稀释",
    "方向": "变高（从无到有）",
    "A": 6.4,
    "B": 0.0,
    "被动": false
   },
   {
    "描述符": "rotb",
    "中文": "可旋转键数",
    "组": "溶剂骨架",
    "方向": "变低",
    "A": 6.4,
    "B": 12.0,
    "被动": false
   },
   {
    "描述符": "tpsa",
    "中文": "TPSA",
    "组": "其他（单独成组或数据少）",
    "方向": "变低",
    "A": 16.614,
    "B": 46.15,
    "被动": false
   },
   {
    "描述符": "mw",
    "中文": "溶剂分子量",
    "组": "溶剂骨架",
    "方向": "变高",
    "A": 230.1122,
    "B": 222.281,
    "被动": false
   },
   {
    "描述符": "ffrac",
    "中文": "含氟溶剂比例",
    "组": "氟化/稀释",
    "方向": "变高（从无到有）",
    "A": 0.8,
    "B": 0.0,
    "被动": false
   }
  ],
  "物性": [
   {
    "物性": "Li⁺溶剂化结构",
    "方向": "变低",
    "A": 1.04,
    "B": 2.75,
    "单位": "M",
    "温度": null
   },
   {
    "物性": "Li⁺迁移数",
    "方向": "相近",
    "A": 0.51,
    "B": 0.51,
    "单位": "",
    "温度": null
   },
   {
    "物性": "离子电导率",
    "方向": "变高",
    "A": 5.2,
    "B": 1.6,
    "单位": "mS cm−1",
    "温度": null
   },
   {
    "物性": "黏度",
    "方向": "变低",
    "A": 5.22,
    "B": 94.6,
    "单位": "mPa s",
    "温度": null
   },
   {
    "物性": "密度",
    "方向": "变高",
    "A": 1.49,
    "B": 1.4,
    "单位": "g cm−3",
    "温度": null
   },
   {
    "物性": "其他（未归类）",
    "方向": "变低",
    "A": 1.25,
    "B": 7.69,
    "单位": "mM",
    "温度": null
   },
   {
    "物性": "其他溶液性质",
    "方向": "相近",
    "A": 30.0,
    "B": 30.0,
    "单位": "ppm",
    "温度": null
   }
  ],
  "条件": [
   {
    "条件": "E/S",
    "方向": "相近",
    "A": 50.0,
    "B": 50.0
   },
   {
    "条件": "正极含硫",
    "方向": "相近",
    "A": 60.0,
    "B": 60.0
   },
   {
    "条件": "倍率",
    "方向": "相近",
    "A": 0.0833,
    "B": 0.0833
   },
   {
    "条件": "温度",
    "方向": "相近",
    "A": 30.0,
    "B": 30.0
   },
   {
    "条件": "电池形式",
    "方向": "相同",
    "A": 0.0,
    "B": 0.0
   },
   {
    "条件": "圈数",
    "方向": "相近",
    "A": 50,
    "B": 50
   }
  ],
  "条件含默认值": [
   "E/S默认"
  ],
  "性能": {
   "方向": "变低",
   "倍数": 0.6823,
   "倍数含义": "每圈衰减率之比",
   "好于参照": true,
   "值A": 0.524,
   "值B": 0.768,
   "指标A": "每圈衰减率（%/圈，由容量保持率换算）",
   "指标B": "每圈衰减率（%/圈，由容量保持率换算）"
  },
  "表述文字": "【P013｜每圈衰减率｜同测试换配方】实验样 [Li(G4)][TFSA]/4HFE（LiTFSI:TEGDME:TTE = 1:1:4（摩尔比），测试 T2）相对 对比样 [Li(G4)][TFSA] / IOC50(PFA)/S（LiTFSI:TEGDME = 1:1（摩尔比），测试 T2）｜组分变化：加入 TTE（4 摩尔比）｜描述符：非氟醚氧 变低；α 氟化醚氧 变高（从无到有）；溶剂 F 原子数 变高（从无到有）；可旋转键数 变低；TPSA 变低；溶剂分子量 变高；含氟溶剂比例 变高（从无到有）｜物性：Li⁺溶剂化结构 变低；Li⁺迁移数 相近；离子电导率 变高；黏度 变低；密度 变高；其他（未归类） 变低；其他溶液性质 相近｜条件：相同（含默认值：E/S默认）｜性能：每圈衰减率 变低"
 },
 {
  "编号": "PC00006",
  "论文": "P013",
  "类别": "首圈容量",
  "比较类型": "同配方换条件",
  "A": {
   "测试": "T2",
   "测试名": "IOC50(PFA)/S电解液比较",
   "配方": "F1",
   "配方名": "[Li(G4)][TFSA] / IOC50(PFA)/S",
   "recipe": "R1",
   "是否对照": true,
   "配方文字": "LiTFSI:TEGDME = 1:1（摩尔比）",
   "表述编号": "ST0108",
   "证据句子": [
    "M0125",
    "M0141",
    "M0142",
    "M0144"
   ],
   "标记": [
    "E/S默认"
   ]
  },
  "B": {
   "测试": "T1",
   "测试名": "七种碳正极在未稀释SIL中循环",
   "配方": "F1",
   "配方名": "[Li(G4)][TFSA] / IOC50(PFA)/S",
   "recipe": "R1",
   "是否对照": true,
   "配方文字": "LiTFSI:TEGDME = 1:1（摩尔比）",
   "表述编号": "ST0087",
   "证据句子": [
    "M0092"
   ],
   "标记": [
    "E/S默认"
   ]
  },
  "组分变化": "配方相同",
  "作者改动的组分": [],
  "特殊组分变化": [],
  "电解液相同但样品编号不同": false,
  "描述符": [],
  "物性": [
   {
    "物性": "Li⁺溶剂化结构",
    "方向": "相近",
    "A": 2.75,
    "B": 2.75,
    "单位": "M",
    "温度": null
   },
   {
    "物性": "Li⁺迁移数",
    "方向": "相近",
    "A": 0.51,
    "B": 0.51,
    "单位": "",
    "温度": null
   },
   {
    "物性": "离子电导率",
    "方向": "相近",
    "A": 1.6,
    "B": 1.6,
    "单位": "mS cm−1",
    "温度": null
   },
   {
    "物性": "黏度",
    "方向": "相近",
    "A": 94.6,
    "B": 94.6,
    "单位": "mPa s",
    "温度": null
   },
   {
    "物性": "密度",
    "方向": "相近",
    "A": 1.4,
    "B": 1.4,
    "单位": "g cm−3",
    "温度": null
   },
   {
    "物性": "其他（未归类）",
    "方向": "相近",
    "A": 7.69,
    "B": 7.69,
    "单位": "mM",
    "温度": null
   },
   {
    "物性": "其他溶液性质",
    "方向": "相近",
    "A": 30.0,
    "B": 30.0,
    "单位": "ppm",
    "温度": null
   }
  ],
  "条件": [
   {
    "条件": "E/S",
    "方向": "相近",
    "A": 50.0,
    "B": 50.0
   },
   {
    "条件": "正极含硫",
    "方向": "相近",
    "A": 60.0,
    "B": 60.0
   },
   {
    "条件": "倍率",
    "方向": "相近",
    "A": 0.0833,
    "B": 0.0833
   },
   {
    "条件": "温度",
    "方向": "相近",
    "A": 30.0,
    "B": 30.0
   },
   {
    "条件": "电池形式",
    "方向": "相同",
    "A": 0.0,
    "B": 0.0
   }
  ],
  "条件含默认值": [
   "E/S默认"
  ],
  "性能": {
   "方向": "相近",
   "倍数": 1.0,
   "倍数含义": "容量之比",
   "好于参照": null,
   "值A": 1197.0,
   "值B": 1197.0,
   "指标A": "硫比放电容量",
   "指标B": "硫比放电容量"
  },
  "表述文字": "【P013｜首圈容量｜同配方换条件】对比样 [Li(G4)][TFSA] / IOC50(PFA)/S（LiTFSI:TEGDME = 1:1（摩尔比），测试 T2）相对 对比样 [Li(G4)][TFSA] / IOC50(PFA)/S（LiTFSI:TEGDME = 1:1（摩尔比），测试 T1）｜组分变化：配方相同｜描述符：配方相同｜物性：Li⁺溶剂化结构 相近；Li⁺迁移数 相近；离子电导率 相近；黏度 相近；密度 相近；其他（未归类） 相近；其他溶液性质 相近｜条件：相同（含默认值：E/S默认）｜性能：首圈容量 相近"
 },
 {
  "编号": "PC00007",
  "论文": "P013",
  "类别": "首圈容量",
  "比较类型": "配方和条件都变",
  "A": {
   "测试": "T2",
   "测试名": "IOC50(PFA)/S电解液比较",
   "配方": "F8",
   "配方名": "[Li(G4)][TFSA]/4HFE",
   "recipe": "R2",
   "是否对照": false,
   "配方文字": "LiTFSI:TEGDME:TTE = 1:1:4（摩尔比）",
   "表述编号": "ST0111",
   "证据句子": [
    "M0125",
    "M0141",
    "M0142",
    "M0144"
   ],
   "标记": [
    "E/S默认"
   ]
  },
  "B": {
   "测试": "T1",
   "测试名": "七种碳正极在未稀释SIL中循环",
   "配方": "F1",
   "配方名": "[Li(G4)][TFSA] / IOC50(PFA)/S",
   "recipe": "R1",
   "是否对照": true,
   "配方文字": "LiTFSI:TEGDME = 1:1（摩尔比）",
   "表述编号": "ST0087",
   "证据句子": [
    "M0092"
   ],
   "标记": [
    "E/S默认"
   ]
  },
  "组分变化": "加入 TTE（4 摩尔比）",
  "作者改动的组分": [
   "TTE"
  ],
  "特殊组分变化": [],
  "电解液相同但样品编号不同": false,
  "描述符": [
   {
    "描述符": "eo",
    "中文": "非氟醚氧",
    "组": "配位（醚氧）",
    "方向": "变低",
    "A": 1.0,
    "B": 5.0,
    "被动": false
   },
   {
    "描述符": "eo_a",
    "中文": "α 氟化醚氧",
    "组": "氟化/稀释",
    "方向": "变高（从无到有）",
    "A": 0.8,
    "B": 0.0,
    "被动": false
   },
   {
    "描述符": "fat",
    "中文": "溶剂 F 原子数",
    "组": "氟化/稀释",
    "方向": "变高（从无到有）",
    "A": 6.4,
    "B": 0.0,
    "被动": false
   },
   {
    "描述符": "rotb",
    "中文": "可旋转键数",
    "组": "溶剂骨架",
    "方向": "变低",
    "A": 6.4,
    "B": 12.0,
    "被动": false
   },
   {
    "描述符": "tpsa",
    "中文": "TPSA",
    "组": "其他（单独成组或数据少）",
    "方向": "变低",
    "A": 16.614,
    "B": 46.15,
    "被动": false
   },
   {
    "描述符": "mw",
    "中文": "溶剂分子量",
    "组": "溶剂骨架",
    "方向": "变高",
    "A": 230.1122,
    "B": 222.281,
    "被动": false
   },
   {
    "描述符": "ffrac",
    "中文": "含氟溶剂比例",
    "组": "氟化/稀释",
    "方向": "变高（从无到有）",
    "A": 0.8,
    "B": 0.0,
    "被动": false
   }
  ],
  "物性": [
   {
    "物性": "Li⁺溶剂化结构",
    "方向": "变低",
    "A": 1.04,
    "B": 2.75,
    "单位": "M",
    "温度": null
   },
   {
    "物性": "Li⁺迁移数",
    "方向": "相近",
    "A": 0.51,
    "B": 0.51,
    "单位": "",
    "温度": null
   },
   {
    "物性": "离子电导率",
    "方向": "变高",
    "A": 5.2,
    "B": 1.6,
    "单位": "mS cm−1",
    "温度": null
   },
   {
    "物性": "黏度",
    "方向": "变低",
    "A": 5.22,
    "B": 94.6,
    "单位": "mPa s",
    "温度": null
   },
   {
    "物性": "密度",
    "方向": "变高",
    "A": 1.49,
    "B": 1.4,
    "单位": "g cm−3",
    "温度": null
   },
   {
    "物性": "其他（未归类）",
    "方向": "变低",
    "A": 1.25,
    "B": 7.69,
    "单位": "mM",
    "温度": null
   },
   {
    "物性": "其他溶液性质",
    "方向": "相近",
    "A": 30.0,
    "B": 30.0,
    "单位": "ppm",
    "温度": null
   }
  ],
  "条件": [
   {
    "条件": "E/S",
    "方向": "相近",
    "A": 50.0,
    "B": 50.0
   },
   {
    "条件": "正极含硫",
    "方向": "相近",
    "A": 60.0,
    "B": 60.0
   },
   {
    "条件": "倍率",
    "方向": "相近",
    "A": 0.0833,
    "B": 0.0833
   },
   {
    "条件": "温度",
    "方向": "相近",
    "A": 30.0,
    "B": 30.0
   },
   {
    "条件": "电池形式",
    "方向": "相同",
    "A": 0.0,
    "B": 0.0
   }
  ],
  "条件含默认值": [
   "E/S默认"
  ],
  "性能": {
   "方向": "相近",
   "倍数": 0.9549,
   "倍数含义": "容量之比",
   "好于参照": null,
   "值A": 1143.0,
   "值B": 1197.0,
   "指标A": "硫比放电容量",
   "指标B": "硫比放电容量"
  },
  "表述文字": "【P013｜首圈容量｜配方和条件都变】实验样 [Li(G4)][TFSA]/4HFE（LiTFSI:TEGDME:TTE = 1:1:4（摩尔比），测试 T2）相对 对比样 [Li(G4)][TFSA] / IOC50(PFA)/S（LiTFSI:TEGDME = 1:1（摩尔比），测试 T1）｜组分变化：加入 TTE（4 摩尔比）｜描述符：非氟醚氧 变低；α 氟化醚氧 变高（从无到有）；溶剂 F 原子数 变高（从无到有）；可旋转键数 变低；TPSA 变低；溶剂分子量 变高；含氟溶剂比例 变高（从无到有）｜物性：Li⁺溶剂化结构 变低；Li⁺迁移数 相近；离子电导率 变高；黏度 变低；密度 变高；其他（未归类） 变低；其他溶液性质 相近｜条件：相同（含默认值：E/S默认）｜性能：首圈容量 相近"
 },
 {
  "编号": "PC00008",
  "论文": "P013",
  "类别": "首圈容量",
  "比较类型": "配方和条件都变",
  "A": {
   "测试": "T2",
   "测试名": "IOC50(PFA)/S电解液比较",
   "配方": "F9",
   "配方名": "1 M LiTFSA-DOL/DME",
   "recipe": "R3",
   "是否对照": false,
   "配方文字": "1 M LiTFSI；DOL:DME = 1:1（体积比）",
   "表述编号": "ST0113",
   "证据句子": [
    "M0125",
    "M0144",
    "M0141"
   ],
   "标记": [
    "E/S默认"
   ]
  },
  "B": {
   "测试": "T1",
   "测试名": "七种碳正极在未稀释SIL中循环",
   "配方": "F1",
   "配方名": "[Li(G4)][TFSA] / IOC50(PFA)/S",
   "recipe": "R1",
   "是否对照": true,
   "配方文字": "LiTFSI:TEGDME = 1:1（摩尔比）",
   "表述编号": "ST0087",
   "证据句子": [
    "M0092"
   ],
   "标记": [
    "E/S默认"
   ]
  },
  "组分变化": "LiTFSI 1 摩尔比 → 1 M；加入 DOL（1 体积比）；加入 DME（1 体积比）；去掉 TEGDME",
  "作者改动的组分": [
   "DME",
   "DOL",
   "LiTFSI",
   "TEGDME"
  ],
  "特殊组分变化": [],
  "电解液相同但样品编号不同": false,
  "描述符": [
   {
    "描述符": "eo",
    "中文": "非氟醚氧",
    "组": "配位（醚氧）",
    "方向": "变低",
    "A": 2.0,
    "B": 5.0,
    "被动": false
   },
   {
    "描述符": "ring",
    "中文": "溶剂环数",
    "组": "溶剂骨架",
    "方向": "变高（从无到有）",
    "A": 0.5984,
    "B": 0.0,
    "被动": false
   },
   {
    "描述符": "rotb",
    "中文": "可旋转键数",
    "组": "溶剂骨架",
    "方向": "变低",
    "A": 1.2049,
    "B": 12.0,
    "被动": false
   },
   {
    "描述符": "tpsa",
    "中文": "TPSA",
    "组": "其他（单独成组或数据少）",
    "方向": "变低",
    "A": 18.46,
    "B": 46.15,
    "被动": false
   },
   {
    "描述符": "mw",
    "中文": "溶剂分子量",
    "组": "溶剂骨架",
    "方向": "变低",
    "A": 80.5223,
    "B": 222.281,
    "被动": false
   }
  ],
  "物性": [
   {
    "物性": "Li⁺溶剂化结构",
    "方向": "变低",
    "A": 1.0,
    "B": 2.75,
    "单位": "M",
    "温度": null
   },
   {
    "物性": "Li⁺迁移数",
    "方向": "相近",
    "A": 0.49,
    "B": 0.51,
    "单位": "",
    "温度": null
   },
   {
    "物性": "离子电导率",
    "方向": "变高",
    "A": 13.4,
    "B": 1.6,
    "单位": "mS cm−1",
    "温度": null
   },
   {
    "物性": "黏度",
    "方向": "变低",
    "A": 1.24,
    "B": 94.6,
    "单位": "mPa s",
    "温度": null
   },
   {
    "物性": "密度",
    "方向": "变低",
    "A": 1.1,
    "B": 1.4,
    "单位": "g cm−3",
    "温度": null
   },
   {
    "物性": "其他（未归类）",
    "方向": "变高",
    "A": 755.0,
    "B": 7.69,
    "单位": "mM",
    "温度": null
   }
  ],
  "条件": [
   {
    "条件": "E/S",
    "方向": "相近",
    "A": 50.0,
    "B": 50.0
   },
   {
    "条件": "正极含硫",
    "方向": "相近",
    "A": 60.0,
    "B": 60.0
   },
   {
    "条件": "倍率",
    "方向": "相近",
    "A": 0.0833,
    "B": 0.0833
   },
   {
    "条件": "温度",
    "方向": "相近",
    "A": 30.0,
    "B": 30.0
   },
   {
    "条件": "电池形式",
    "方向": "相同",
    "A": 0.0,
    "B": 0.0
   }
  ],
  "条件含默认值": [
   "E/S默认"
  ],
  "性能": {
   "方向": "变低",
   "倍数": 0.6332,
   "倍数含义": "容量之比",
   "好于参照": false,
   "值A": 758.0,
   "值B": 1197.0,
   "指标A": "硫比放电容量",
   "指标B": "硫比放电容量"
  },
  "表述文字": "【P013｜首圈容量｜配方和条件都变】实验样 1 M LiTFSA-DOL/DME（1 M LiTFSI；DOL:DME = 1:1（体积比），测试 T2）相对 对比样 [Li(G4)][TFSA] / IOC50(PFA)/S（LiTFSI:TEGDME = 1:1（摩尔比），测试 T1）｜组分变化：LiTFSI 1 摩尔比 → 1 M；加入 DOL（1 体积比）；加入 DME（1 体积比）；去掉 TEGDME｜描述符：非氟醚氧 变低；溶剂环数 变高（从无到有）；可旋转键数 变低；TPSA 变低；溶剂分子量 变低｜物性：Li⁺溶剂化结构 变低；Li⁺迁移数 相近；离子电导率 变高；黏度 变低；密度 变低；其他（未归类） 变高｜条件：相同（含默认值：E/S默认）｜性能：首圈容量 变低"
 },
 {
  "编号": "PC00009",
  "论文": "P013",
  "类别": "首圈容量",
  "比较类型": "同测试换配方",
  "A": {
   "测试": "T2",
   "测试名": "IOC50(PFA)/S电解液比较",
   "配方": "F8",
   "配方名": "[Li(G4)][TFSA]/4HFE",
   "recipe": "R2",
   "是否对照": false,
   "配方文字": "LiTFSI:TEGDME:TTE = 1:1:4（摩尔比）",
   "表述编号": "ST0111",
   "证据句子": [
    "M0125",
    "M0141",
    "M0142",
    "M0144"
   ],
   "标记": [
    "E/S默认"
   ]
  },
  "B": {
   "测试": "T2",
   "测试名": "IOC50(PFA)/S电解液比较",
   "配方": "F1",
   "配方名": "[Li(G4)][TFSA] / IOC50(PFA)/S",
   "recipe": "R1",
   "是否对照": true,
   "配方文字": "LiTFSI:TEGDME = 1:1（摩尔比）",
   "表述编号": "ST0108",
   "证据句子": [
    "M0125",
    "M0141",
    "M0142",
    "M0144"
   ],
   "标记": [
    "E/S默认"
   ]
  },
  "组分变化": "加入 TTE（4 摩尔比）",
  "作者改动的组分": [
   "TTE"
  ],
  "特殊组分变化": [],
  "电解液相同但样品编号不同": false,
  "描述符": [
   {
    "描述符": "eo",
    "中文": "非氟醚氧",
    "组": "配位（醚氧）",
    "方向": "变低",
    "A": 1.0,
    "B": 5.0,
    "被动": false
   },
   {
    "描述符": "eo_a",
    "中文": "α 氟化醚氧",
    "组": "氟化/稀释",
    "方向": "变高（从无到有）",
    "A": 0.8,
    "B": 0.0,
    "被动": false
   },
   {
    "描述符": "fat",
    "中文": "溶剂 F 原子数",
    "组": "氟化/稀释",
    "方向": "变高（从无到有）",
    "A": 6.4,
    "B": 0.0,
    "被动": false
   },
   {
    "描述符": "rotb",
    "中文": "可旋转键数",
    "组": "溶剂骨架",
    "方向": "变低",
    "A": 6.4,
    "B": 12.0,
    "被动": false
   },
   {
    "描述符": "tpsa",
    "中文": "TPSA",
    "组": "其他（单独成组或数据少）",
    "方向": "变低",
    "A": 16.614,
    "B": 46.15,
    "被动": false
   },
   {
    "描述符": "mw",
    "中文": "溶剂分子量",
    "组": "溶剂骨架",
    "方向": "变高",
    "A": 230.1122,
    "B": 222.281,
    "被动": false
   },
   {
    "描述符": "ffrac",
    "中文": "含氟溶剂比例",
    "组": "氟化/稀释",
    "方向": "变高（从无到有）",
    "A": 0.8,
    "B": 0.0,
    "被动": false
   }
  ],
  "物性": [
   {
    "物性": "Li⁺溶剂化结构",
    "方向": "变低",
    "A": 1.04,
    "B": 2.75,
    "单位": "M",
    "温度": null
   },
   {
    "物性": "Li⁺迁移数",
    "方向": "相近",
    "A": 0.51,
    "B": 0.51,
    "单位": "",
    "温度": null
   },
   {
    "物性": "离子电导率",
    "方向": "变高",
    "A": 5.2,
    "B": 1.6,
    "单位": "mS cm−1",
    "温度": null
   },
   {
    "物性": "黏度",
    "方向": "变低",
    "A": 5.22,
    "B": 94.6,
    "单位": "mPa s",
    "温度": null
   },
   {
    "物性": "密度",
    "方向": "变高",
    "A": 1.49,
    "B": 1.4,
    "单位": "g cm−3",
    "温度": null
   },
   {
    "物性": "其他（未归类）",
    "方向": "变低",
    "A": 1.25,
    "B": 7.69,
    "单位": "mM",
    "温度": null
   },
   {
    "物性": "其他溶液性质",
    "方向": "相近",
    "A": 30.0,
    "B": 30.0,
    "单位": "ppm",
    "温度": null
   }
  ],
  "条件": [
   {
    "条件": "E/S",
    "方向": "相近",
    "A": 50.0,
    "B": 50.0
   },
   {
    "条件": "正极含硫",
    "方向": "相近",
    "A": 60.0,
    "B": 60.0
   },
   {
    "条件": "倍率",
    "方向": "相近",
    "A": 0.0833,
    "B": 0.0833
   },
   {
    "条件": "温度",
    "方向": "相近",
    "A": 30.0,
    "B": 30.0
   },
   {
    "条件": "电池形式",
    "方向": "相同",
    "A": 0.0,
    "B": 0.0
   }
  ],
  "条件含默认值": [
   "E/S默认"
  ],
  "性能": {
   "方向": "相近",
   "倍数": 0.9549,
   "倍数含义": "容量之比",
   "好于参照": null,
   "值A": 1143.0,
   "值B": 1197.0,
   "指标A": "硫比放电容量",
   "指标B": "硫比放电容量"
  },
  "表述文字": "【P013｜首圈容量｜同测试换配方】实验样 [Li(G4)][TFSA]/4HFE（LiTFSI:TEGDME:TTE = 1:1:4（摩尔比），测试 T2）相对 对比样 [Li(G4)][TFSA] / IOC50(PFA)/S（LiTFSI:TEGDME = 1:1（摩尔比），测试 T2）｜组分变化：加入 TTE（4 摩尔比）｜描述符：非氟醚氧 变低；α 氟化醚氧 变高（从无到有）；溶剂 F 原子数 变高（从无到有）；可旋转键数 变低；TPSA 变低；溶剂分子量 变高；含氟溶剂比例 变高（从无到有）｜物性：Li⁺溶剂化结构 变低；Li⁺迁移数 相近；离子电导率 变高；黏度 变低；密度 变高；其他（未归类） 变低；其他溶液性质 相近｜条件：相同（含默认值：E/S默认）｜性能：首圈容量 相近"
 },
 {
  "编号": "PC00010",
  "论文": "P013",
  "类别": "首圈容量",
  "比较类型": "同测试换配方",
  "A": {
   "测试": "T2",
   "测试名": "IOC50(PFA)/S电解液比较",
   "配方": "F9",
   "配方名": "1 M LiTFSA-DOL/DME",
   "recipe": "R3",
   "是否对照": false,
   "配方文字": "1 M LiTFSI；DOL:DME = 1:1（体积比）",
   "表述编号": "ST0113",
   "证据句子": [
    "M0125",
    "M0144",
    "M0141"
   ],
   "标记": [
    "E/S默认"
   ]
  },
  "B": {
   "测试": "T2",
   "测试名": "IOC50(PFA)/S电解液比较",
   "配方": "F1",
   "配方名": "[Li(G4)][TFSA] / IOC50(PFA)/S",
   "recipe": "R1",
   "是否对照": true,
   "配方文字": "LiTFSI:TEGDME = 1:1（摩尔比）",
   "表述编号": "ST0108",
   "证据句子": [
    "M0125",
    "M0141",
    "M0142",
    "M0144"
   ],
   "标记": [
    "E/S默认"
   ]
  },
  "组分变化": "LiTFSI 1 摩尔比 → 1 M；加入 DOL（1 体积比）；加入 DME（1 体积比）；去掉 TEGDME",
  "作者改动的组分": [
   "DME",
   "DOL",
   "LiTFSI",
   "TEGDME"
  ],
  "特殊组分变化": [],
  "电解液相同但样品编号不同": false,
  "描述符": [
   {
    "描述符": "eo",
    "中文": "非氟醚氧",
    "组": "配位（醚氧）",
    "方向": "变低",
    "A": 2.0,
    "B": 5.0,
    "被动": false
   },
   {
    "描述符": "ring",
    "中文": "溶剂环数",
    "组": "溶剂骨架",
    "方向": "变高（从无到有）",
    "A": 0.5984,
    "B": 0.0,
    "被动": false
   },
   {
    "描述符": "rotb",
    "中文": "可旋转键数",
    "组": "溶剂骨架",
    "方向": "变低",
    "A": 1.2049,
    "B": 12.0,
    "被动": false
   },
   {
    "描述符": "tpsa",
    "中文": "TPSA",
    "组": "其他（单独成组或数据少）",
    "方向": "变低",
    "A": 18.46,
    "B": 46.15,
    "被动": false
   },
   {
    "描述符": "mw",
    "中文": "溶剂分子量",
    "组": "溶剂骨架",
    "方向": "变低",
    "A": 80.5223,
    "B": 222.281,
    "被动": false
   }
  ],
  "物性": [
   {
    "物性": "Li⁺溶剂化结构",
    "方向": "变低",
    "A": 1.0,
    "B": 2.75,
    "单位": "M",
    "温度": null
   },
   {
    "物性": "Li⁺迁移数",
    "方向": "相近",
    "A": 0.49,
    "B": 0.51,
    "单位": "",
    "温度": null
   },
   {
    "物性": "离子电导率",
    "方向": "变高",
    "A": 13.4,
    "B": 1.6,
    "单位": "mS cm−1",
    "温度": null
   },
   {
    "物性": "黏度",
    "方向": "变低",
    "A": 1.24,
    "B": 94.6,
    "单位": "mPa s",
    "温度": null
   },
   {
    "物性": "密度",
    "方向": "变低",
    "A": 1.1,
    "B": 1.4,
    "单位": "g cm−3",
    "温度": null
   },
   {
    "物性": "其他（未归类）",
    "方向": "变高",
    "A": 755.0,
    "B": 7.69,
    "单位": "mM",
    "温度": null
   }
  ],
  "条件": [
   {
    "条件": "E/S",
    "方向": "相近",
    "A": 50.0,
    "B": 50.0
   },
   {
    "条件": "正极含硫",
    "方向": "相近",
    "A": 60.0,
    "B": 60.0
   },
   {
    "条件": "倍率",
    "方向": "相近",
    "A": 0.0833,
    "B": 0.0833
   },
   {
    "条件": "温度",
    "方向": "相近",
    "A": 30.0,
    "B": 30.0
   },
   {
    "条件": "电池形式",
    "方向": "相同",
    "A": 0.0,
    "B": 0.0
   }
  ],
  "条件含默认值": [
   "E/S默认"
  ],
  "性能": {
   "方向": "变低",
   "倍数": 0.6332,
   "倍数含义": "容量之比",
   "好于参照": false,
   "值A": 758.0,
   "值B": 1197.0,
   "指标A": "硫比放电容量",
   "指标B": "硫比放电容量"
  },
  "表述文字": "【P013｜首圈容量｜同测试换配方】实验样 1 M LiTFSA-DOL/DME（1 M LiTFSI；DOL:DME = 1:1（体积比），测试 T2）相对 对比样 [Li(G4)][TFSA] / IOC50(PFA)/S（LiTFSI:TEGDME = 1:1（摩尔比），测试 T2）｜组分变化：LiTFSI 1 摩尔比 → 1 M；加入 DOL（1 体积比）；加入 DME（1 体积比）；去掉 TEGDME｜描述符：非氟醚氧 变低；溶剂环数 变高（从无到有）；可旋转键数 变低；TPSA 变低；溶剂分子量 变低｜物性：Li⁺溶剂化结构 变低；Li⁺迁移数 相近；离子电导率 变高；黏度 变低；密度 变低；其他（未归类） 变高｜条件：相同（含默认值：E/S默认）｜性能：首圈容量 变低"
 },
 {
  "编号": "PC00011",
  "论文": "P013",
  "类别": "首圈容量",
  "比较类型": "同测试换配方",
  "A": {
   "测试": "T2",
   "测试名": "IOC50(PFA)/S电解液比较",
   "配方": "F9",
   "配方名": "1 M LiTFSA-DOL/DME",
   "recipe": "R3",
   "是否对照": false,
   "配方文字": "1 M LiTFSI；DOL:DME = 1:1（体积比）",
   "表述编号": "ST0113",
   "证据句子": [
    "M0125",
    "M0144",
    "M0141"
   ],
   "标记": [
    "E/S默认"
   ]
  },
  "B": {
   "测试": "T2",
   "测试名": "IOC50(PFA)/S电解液比较",
   "配方": "F8",
   "配方名": "[Li(G4)][TFSA]/4HFE",
   "recipe": "R2",
   "是否对照": false,
   "配方文字": "LiTFSI:TEGDME:TTE = 1:1:4（摩尔比）",
   "表述编号": "ST0111",
   "证据句子": [
    "M0125",
    "M0141",
    "M0142",
    "M0144"
   ],
   "标记": [
    "E/S默认"
   ]
  },
  "组分变化": "LiTFSI 1 摩尔比 → 1 M；加入 DOL（1 体积比）；加入 DME（1 体积比）；去掉 TEGDME；去掉 TTE",
  "作者改动的组分": [
   "DME",
   "DOL",
   "LiTFSI",
   "TEGDME",
   "TTE"
  ],
  "特殊组分变化": [],
  "电解液相同但样品编号不同": false,
  "描述符": [
   {
    "描述符": "eo",
    "中文": "非氟醚氧",
    "组": "配位（醚氧）",
    "方向": "变高",
    "A": 2.0,
    "B": 1.0,
    "被动": false
   },
   {
    "描述符": "eo_a",
    "中文": "α 氟化醚氧",
    "组": "氟化/稀释",
    "方向": "变低（变为 0）",
    "A": 0.0,
    "B": 0.8,
    "被动": false
   },
   {
    "描述符": "fat",
    "中文": "溶剂 F 原子数",
    "组": "氟化/稀释",
    "方向": "变低（变为 0）",
    "A": 0.0,
    "B": 6.4,
    "被动": false
   },
   {
    "描述符": "ring",
    "中文": "溶剂环数",
    "组": "溶剂骨架",
    "方向": "变高（从无到有）",
    "A": 0.5984,
    "B": 0.0,
    "被动": false
   },
   {
    "描述符": "rotb",
    "中文": "可旋转键数",
    "组": "溶剂骨架",
    "方向": "变低",
    "A": 1.2049,
    "B": 6.4,
    "被动": false
   },
   {
    "描述符": "tpsa",
    "中文": "TPSA",
    "组": "其他（单独成组或数据少）",
    "方向": "变高",
    "A": 18.46,
    "B": 16.614,
    "被动": false
   },
   {
    "描述符": "mw",
    "中文": "溶剂分子量",
    "组": "溶剂骨架",
    "方向": "变低",
    "A": 80.5223,
    "B": 230.1122,
    "被动": false
   },
   {
    "描述符": "ffrac",
    "中文": "含氟溶剂比例",
    "组": "氟化/稀释",
    "方向": "变低（变为 0）",
    "A": 0.0,
    "B": 0.8,
    "被动": false
   }
  ],
  "物性": [
   {
    "物性": "Li⁺溶剂化结构",
    "方向": "相近",
    "A": 1.0,
    "B": 1.04,
    "单位": "M",
    "温度": null
   },
   {
    "物性": "Li⁺迁移数",
    "方向": "相近",
    "A": 0.49,
    "B": 0.51,
    "单位": "",
    "温度": null
   },
   {
    "物性": "离子电导率",
    "方向": "变高",
    "A": 13.4,
    "B": 5.2,
    "单位": "mS cm−1",
    "温度": null
   },
   {
    "物性": "黏度",
    "方向": "变低",
    "A": 1.24,
    "B": 5.22,
    "单位": "mPa s",
    "温度": null
   },
   {
    "物性": "密度",
    "方向": "变低",
    "A": 1.1,
    "B": 1.49,
    "单位": "g cm−3",
    "温度": null
   },
   {
    "物性": "其他（未归类）",
    "方向": "变高",
    "A": 755.0,
    "B": 1.25,
    "单位": "mM",
    "温度": null
   }
  ],
  "条件": [
   {
    "条件": "E/S",
    "方向": "相近",
    "A": 50.0,
    "B": 50.0
   },
   {
    "条件": "正极含硫",
    "方向": "相近",
    "A": 60.0,
    "B": 60.0
   },
   {
    "条件": "倍率",
    "方向": "相近",
    "A": 0.0833,
    "B": 0.0833
   },
   {
    "条件": "温度",
    "方向": "相近",
    "A": 30.0,
    "B": 30.0
   },
   {
    "条件": "电池形式",
    "方向": "相同",
    "A": 0.0,
    "B": 0.0
   }
  ],
  "条件含默认值": [
   "E/S默认"
  ],
  "性能": {
   "方向": "变低",
   "倍数": 0.6632,
   "倍数含义": "容量之比",
   "好于参照": false,
   "值A": 758.0,
   "值B": 1143.0,
   "指标A": "硫比放电容量",
   "指标B": "硫比放电容量"
  },
  "表述文字": "【P013｜首圈容量｜同测试换配方】实验样 1 M LiTFSA-DOL/DME（1 M LiTFSI；DOL:DME = 1:1（体积比），测试 T2）相对 实验样 [Li(G4)][TFSA]/4HFE（LiTFSI:TEGDME:TTE = 1:1:4（摩尔比），测试 T2）｜组分变化：LiTFSI 1 摩尔比 → 1 M；加入 DOL（1 体积比）；加入 DME（1 体积比）；去掉 TEGDME；去掉 TTE｜描述符：非氟醚氧 变高；α 氟化醚氧 变低（变为 0）；溶剂 F 原子数 变低（变为 0）；溶剂环数 变高（从无到有）；可旋转键数 变低；TPSA 变高；溶剂分子量 变低；含氟溶剂比例 变低（变为 0）｜物性：Li⁺溶剂化结构 相近；Li⁺迁移数 相近；离子电导率 变高；黏度 变低；密度 变低；其他（未归类） 变高｜条件：相同（含默认值：E/S默认）｜性能：首圈容量 变低"
 },
 {
  "编号": "PC00012",
  "论文": "P015",
  "类别": "首圈容量",
  "比较类型": "同测试换配方",
  "A": {
   "测试": "T1",
   "测试名": "0.5 C长循环",
   "配方": "F40",
   "配方名": "40 wt% CS2",
   "recipe": "RF40",
   "是否对照": false,
   "配方文字": "1 M LiTFSI；2 wt% LiNO3；40 wt% CS2；DOL:DME = 1:1（体积比）",
   "表述编号": "ST0121",
   "证据句子": [
    "M0073",
    "M0074"
   ],
   "标记": [
    "E/S默认",
    "LiNO3按质量分数换算",
    "基准未写明"
   ]
  },
  "B": {
   "测试": "T1",
   "测试名": "0.5 C长循环",
   "配方": "F0",
   "配方名": "basic",
   "recipe": "RF0",
   "是否对照": true,
   "配方文字": "1 M LiTFSI；2 wt% LiNO3；DOL:DME = 1:1（体积比）",
   "表述编号": "ST0115",
   "证据句子": [
    "M0073",
    "M0074"
   ],
   "标记": [
    "E/S默认",
    "LiNO3按质量分数换算",
    "基准未写明"
   ]
  },
  "组分变化": "加入 CS2（40 wt%）",
  "作者改动的组分": [
   "CS2"
  ],
  "特殊组分变化": [
   {
    "组分": "CS2",
    "类型": "成膜/活性溶剂"
   }
  ],
  "电解液相同但样品编号不同": false,
  "描述符": [
   {
    "描述符": "eo",
    "中文": "非氟醚氧",
    "组": "配位（醚氧）",
    "方向": "变低",
    "A": 1.0277,
    "B": 2.0,
    "被动": false
   },
   {
    "描述符": "ring",
    "中文": "溶剂环数",
    "组": "溶剂骨架",
    "方向": "变低",
    "A": 0.3075,
    "B": 0.5984,
    "被动": false
   },
   {
    "描述符": "rotb",
    "中文": "可旋转键数",
    "组": "溶剂骨架",
    "方向": "变低",
    "A": 0.6191,
    "B": 1.2049,
    "被动": false
   },
   {
    "描述符": "tpsa",
    "中文": "TPSA",
    "组": "其他（单独成组或数据少）",
    "方向": "变低",
    "A": 9.4854,
    "B": 18.46,
    "被动": false
   },
   {
    "描述符": "mw",
    "中文": "溶剂分子量",
    "组": "溶剂骨架",
    "方向": "变低",
    "A": 78.3942,
    "B": 80.5223,
    "被动": false
   },
   {
    "描述符": "lnsites",
    "中文": "每个 Li⁺ 的配位位点",
    "组": "配位（醚氧）",
    "方向": "变低",
    "A": 14.7441,
    "B": 17.4944,
    "被动": false
   },
   {
    "描述符": "dil",
    "中文": "稀释剂摩尔比例",
    "组": "氟化/稀释",
    "方向": "变高（从无到有）",
    "A": 0.4862,
    "B": 0.0,
    "被动": false
   },
   {
    "描述符": "li",
    "中文": "Li⁺ 总浓度",
    "组": "盐用量",
    "方向": "变高",
    "A": 1.6265,
    "B": 1.3708,
    "被动": true
   },
   {
    "描述符": "lino3",
    "中文": "LiNO₃ 浓度",
    "组": "LiNO₃",
    "方向": "变高",
    "A": 0.6265,
    "B": 0.3708,
    "被动": true
   }
  ],
  "物性": [
   {
    "物性": "离子电导率",
    "方向": "变低",
    "A": 2.6,
    "B": 9.5,
    "单位": "mS cm−1",
    "温度": null
   }
  ],
  "条件": [
   {
    "条件": "E/S",
    "方向": "相近",
    "A": 35.37,
    "B": 35.37
   },
   {
    "条件": "硫载量",
    "方向": "相近",
    "A": 1.0,
    "B": 1.0
   },
   {
    "条件": "倍率",
    "方向": "相近",
    "A": 0.5,
    "B": 0.5
   },
   {
    "条件": "温度",
    "方向": "相近",
    "A": 25.0,
    "B": 25.0
   },
   {
    "条件": "电池形式",
    "方向": "相同",
    "A": 0.0,
    "B": 0.0
   }
  ],
  "条件含默认值": [
   "E/S默认"
  ],
  "性能": {
   "方向": "变低",
   "倍数": 0.657,
   "倍数含义": "容量之比",
   "好于参照": false,
   "值A": 632.0,
   "值B": 962.0,
   "指标A": "比放电容量（基准未写明）",
   "指标B": "比放电容量（基准未写明）"
  },
  "表述文字": "【P015｜首圈容量｜同测试换配方】实验样 40 wt% CS2（1 M LiTFSI；2 wt% LiNO3；40 wt% CS2；DOL:DME = 1:1（体积比），测试 T1）相对 对比样 basic（1 M LiTFSI；2 wt% LiNO3；DOL:DME = 1:1（体积比），测试 T1）｜组分变化：加入 CS2（40 wt%）（其中 CS2：成膜/活性溶剂）｜描述符：非氟醚氧 变低；溶剂环数 变低；可旋转键数 变低；TPSA 变低；溶剂分子量 变低；每个 Li⁺ 的配位位点 变低；稀释剂摩尔比例 变高（从无到有）；Li⁺ 总浓度 变高（被动）；LiNO₃ 浓度 变高（被动）｜物性：离子电导率 变低｜条件：相同（含默认值：E/S默认）｜性能：首圈容量 变低"
 },
 {
  "编号": "PC00013",
  "论文": "P019",
  "类别": "首圈容量",
  "比较类型": "同配方换条件",
  "A": {
   "测试": "T9",
   "测试名": "50°C 2C循环",
   "配方": "F1",
   "配方名": "0.2 M Li[Al(Ohfip)4] / DMT",
   "recipe": "R1",
   "是否对照": false,
   "配方文字": "0.2 M LiAlOhfip；LiNO3 无；DMTFA（单一溶剂 体积份）",
   "表述编号": "ST0185",
   "证据句子": [
    "M0100"
   ],
   "标记": [
    "E/S默认"
   ]
  },
  "B": {
   "测试": "T8",
   "测试名": "Fig.3 C/5温度对照",
   "配方": "F1",
   "配方名": "0.2 M Li[Al(Ohfip)4] / DMT",
   "recipe": "R1",
   "是否对照": false,
   "配方文字": "0.2 M LiAlOhfip；LiNO3 无；DMTFA（单一溶剂 体积份）",
   "表述编号": "ST0184",
   "证据句子": [
    "M0098"
   ],
   "标记": [
    "E/S默认"
   ]
  },
  "组分变化": "配方相同",
  "作者改动的组分": [],
  "特殊组分变化": [],
  "电解液相同但样品编号不同": false,
  "描述符": [],
  "物性": [
   {
    "物性": "离子电导率",
    "方向": "相近",
    "A": 1.25,
    "B": 1.25,
    "单位": "mS/cm",
    "温度": null
   },
   {
    "物性": "黏度",
    "方向": "相近",
    "A": 5.98,
    "B": 5.98,
    "单位": "cP",
    "温度": null
   },
   {
    "物性": "其他（未归类）",
    "方向": "相近",
    "A": 0.48,
    "B": 0.48,
    "单位": "",
    "温度": 25.0
   },
   {
    "物性": "扩散系数",
    "方向": "相近",
    "A": 2.6000000000000003e-10,
    "B": 2.6000000000000003e-10,
    "单位": "m2/s",
    "温度": 25.0
   },
   {
    "物性": "其他溶液性质",
    "方向": "相近",
    "A": 0.26,
    "B": 0.26,
    "单位": "、D-=0.28、DDMT=0.54（×10^-9 m2/s",
    "温度": null
   }
  ],
  "条件": [
   {
    "条件": "E/S",
    "方向": "相近",
    "A": 22.1,
    "B": 22.1
   },
   {
    "条件": "硫载量",
    "方向": "相近",
    "A": 1.0,
    "B": 1.0
   },
   {
    "条件": "倍率",
    "方向": "变高",
    "A": 2.0,
    "B": 0.2
   },
   {
    "条件": "温度",
    "方向": "相近",
    "A": 50.0,
    "B": 50.0
   },
   {
    "条件": "电池形式",
    "方向": "相同",
    "A": 0.0,
    "B": 0.0
   }
  ],
  "条件含默认值": [
   "E/S默认"
  ],
  "性能": {
   "方向": "相近",
   "倍数": 0.9804,
   "倍数含义": "容量之比",
   "好于参照": null,
   "值A": 1500.0,
   "值B": 1530.0,
   "指标A": "硫比放电容量",
   "指标B": "硫比放电容量"
  },
  "表述文字": "【P019｜首圈容量｜同配方换条件】实验样 0.2 M Li[Al(Ohfip)4] / DMT（0.2 M LiAlOhfip；LiNO3 无；DMTFA（单一溶剂 体积份），测试 T9）相对 实验样 0.2 M Li[Al(Ohfip)4] / DMT（0.2 M LiAlOhfip；LiNO3 无；DMTFA（单一溶剂 体积份），测试 T8）｜组分变化：配方相同｜描述符：配方相同｜物性：离子电导率 相近；黏度 相近；其他（未归类） 相近；扩散系数 相近；其他溶液性质 相近｜条件：倍率 变高（含默认值：E/S默认）｜性能：首圈容量 相近"
 },
 {
  "编号": "PC00014",
  "论文": "P028",
  "类别": "首圈容量",
  "比较类型": "同测试换配方",
  "A": {
   "测试": "T2",
   "测试名": "DOL比例系列循环及首圈",
   "配方": "L5",
   "配方名": "P5-DOL5",
   "recipe": "R_L5",
   "是否对照": false,
   "配方文字": "LiTFSI 1 mol kg−1；PYR12O1TFSI 5 质量比份数；DOL 5 质量比份数",
   "表述编号": "ST0217",
   "证据句子": [
    "M0124",
    "M0127"
   ],
   "标记": [
    "E/S默认",
    "基准未写明"
   ]
  },
  "B": {
   "测试": "T2",
   "测试名": "DOL比例系列循环及首圈",
   "配方": "L0",
   "配方名": "P0-DOL10",
   "recipe": "R_L0",
   "是否对照": false,
   "配方文字": "LiTFSI 1 mol kg−1；DOL（10 体积份）",
   "表述编号": "ST0215",
   "证据句子": [
    "M0124",
    "M0127"
   ],
   "标记": [
    "E/S默认",
    "基准未写明",
    "溶剂比例默认"
   ]
  },
  "组分变化": "加入 PYR12O1TFSI（5 质量比份数）；DOL 10 纯溶剂 → 5 质量比份数",
  "作者改动的组分": [
   "DOL",
   "PYR12O1TFSI"
  ],
  "特殊组分变化": [],
  "电解液相同但样品编号不同": false,
  "描述符": [
   {
    "描述符": "eo",
    "中文": "非氟醚氧",
    "组": "配位（醚氧）",
    "方向": "变低",
    "A": 1.5,
    "B": 2.0,
    "被动": false
   },
   {
    "描述符": "fat",
    "中文": "溶剂 F 原子数",
    "组": "氟化/稀释",
    "方向": "变高（从无到有）",
    "A": 3.0,
    "B": 0.0,
    "被动": false
   },
   {
    "描述符": "rotb",
    "中文": "可旋转键数",
    "组": "溶剂骨架",
    "方向": "变高（从无到有）",
    "A": 2.5,
    "B": 0.0,
    "被动": false
   },
   {
    "描述符": "tpsa",
    "中文": "TPSA",
    "组": "其他（单独成组或数据少）",
    "方向": "变高",
    "A": 55.035,
    "B": 18.46,
    "被动": false
   },
   {
    "描述符": "mw",
    "中文": "溶剂分子量",
    "组": "溶剂骨架",
    "方向": "变高",
    "A": 249.232,
    "B": 74.079,
    "被动": false
   },
   {
    "描述符": "ffrac",
    "中文": "含氟溶剂比例",
    "组": "氟化/稀释",
    "方向": "变高（从无到有）",
    "A": 0.5,
    "B": 0.0,
    "被动": false
   }
  ],
  "物性": [],
  "条件": [
   {
    "条件": "E/S",
    "方向": "相近",
    "A": 36.84,
    "B": 36.84
   },
   {
    "条件": "硫载量",
    "方向": "相近",
    "A": 1.2,
    "B": 1.2
   },
   {
    "条件": "温度",
    "方向": "相近",
    "A": 25.0,
    "B": 25.0
   },
   {
    "条件": "电池形式",
    "方向": "相同",
    "A": 0.0,
    "B": 0.0
   }
  ],
  "条件含默认值": [
   "E/S默认",
   "溶剂比例默认"
  ],
  "性能": {
   "方向": "相近",
   "倍数": 0.9644,
   "倍数含义": "容量之比",
   "好于参照": null,
   "值A": 1164.0,
   "值B": 1207.0,
   "指标A": "比放电容量（基准未写明）",
   "指标B": "比放电容量（基准未写明）"
  },
  "表述文字": "【P028｜首圈容量｜同测试换配方】实验样 P5-DOL5（LiTFSI 1 mol kg−1；PYR12O1TFSI 5 质量比份数；DOL 5 质量比份数，测试 T2）相对 实验样 P0-DOL10（LiTFSI 1 mol kg−1；DOL（10 体积份），测试 T2）｜组分变化：加入 PYR12O1TFSI（5 质量比份数）；DOL 10 纯溶剂 → 5 质量比份数｜描述符：非氟醚氧 变低；溶剂 F 原子数 变高（从无到有）；可旋转键数 变高（从无到有）；TPSA 变高；溶剂分子量 变高；含氟溶剂比例 变高（从无到有）｜物性：两边没有都报告的｜条件：相同（含默认值：E/S默认、溶剂比例默认）｜性能：首圈容量 相近"
 },
 {
  "编号": "PC00015",
  "论文": "P029",
  "类别": "每圈衰减率",
  "比较类型": "同测试换配方",
  "A": {
   "测试": "T1",
   "测试名": "0.2C循环与充放电曲线",
   "配方": "F5",
   "配方名": "5 wt% Py 电解液",
   "recipe": "R5",
   "是否对照": false,
   "配方文字": "1.0（基液） mol L^-1 LiTFSI；0.4（基液） mol L^-1 LiNO3；5 wt% PYRROLE；DME:DOL = 1（DME:DOL=1:1）:1（DME:DOL=1:1）（体积比）",
   "表述编号": "ST0232",
   "证据句子": [
    "M0078",
    "M0081",
    "M0082"
   ],
   "标记": [
    "E/S默认"
   ]
  },
  "B": {
   "测试": "T1",
   "测试名": "0.2C循环与充放电曲线",
   "配方": "F0",
   "配方名": "基液",
   "recipe": "R0",
   "是否对照": true,
   "配方文字": "1.0（基液） mol L^-1 LiTFSI；0.4（基液） mol L^-1 LiNO3；0 wt% PYRROLE；DME:DOL = 1（DME:DOL=1:1）:1（DME:DOL=1:1）（体积比）",
   "表述编号": "ST0229",
   "证据句子": [
    "M0078",
    "M0081",
    "M0082"
   ],
   "标记": [
    "E/S默认"
   ]
  },
  "组分变化": "PYRROLE 0 wt% → 5 wt%",
  "作者改动的组分": [
   "PYRROLE"
  ],
  "特殊组分变化": [
   {
    "组分": "PYRROLE",
    "类型": "描述符看不到"
   }
  ],
  "电解液相同但样品编号不同": false,
  "描述符": [],
  "物性": [],
  "条件": [
   {
    "条件": "E/S",
    "方向": "相近",
    "A": 30.95,
    "B": 30.95
   },
   {
    "条件": "硫载量",
    "方向": "相近",
    "A": 1.0,
    "B": 1.0
   },
   {
    "条件": "正极含硫",
    "方向": "相近",
    "A": 59.6,
    "B": 59.6
   },
   {
    "条件": "倍率",
    "方向": "相近",
    "A": 0.2,
    "B": 0.2
   },
   {
    "条件": "温度",
    "方向": "相近",
    "A": 25.0,
    "B": 25.0
   },
   {
    "条件": "电池形式",
    "方向": "相同",
    "A": 0.0,
    "B": 0.0
   },
   {
    "条件": "圈数",
    "方向": "相近",
    "A": 100,
    "B": 100
   }
  ],
  "条件含默认值": [
   "E/S默认"
  ],
  "性能": {
   "方向": "变低",
   "倍数": 0.8182,
   "倍数含义": "每圈衰减率之比",
   "好于参照": true,
   "值A": 0.45,
   "值B": 0.55,
   "指标A": "每圈衰减率（%/圈，由容量保持率换算）",
   "指标B": "每圈衰减率（%/圈，由容量保持率换算）"
  },
