Repository: zhuonanli08/Li-S_Electrolyte_Conflicts

File: output/两两比较表述_313篇_v2_2026-11-07/样品对表述.json (part 3 of 15)
[
   },
   {
    "描述符": "mw",
    "中文": "溶剂分子量",
    "组": "溶剂骨架",
    "方向": "变低",
    "A": 82.1005,
    "B": 92.9646,
    "被动": false
   }
  ],
  "物性": {},
  "性能": [
   {
    "类别": "首圈容量",
    "测试": "T1",
    "方向": "变高",
    "倍数": 1.4763,
    "倍数含义": "容量之比",
    "好于参照": true,
    "值A": 370.7,
    "值B": 251.1,
    "指标A": "比放电容量（基准未写明）",
    "指标B": "比放电容量（基准未写明）"
   }
  ],
  "比较编号": [
   "PC00252"
  ],
  "表述文字": "【样本】P102：实验样 ether-based electrolyte（LiCF3SO3（用量未报告）；DME:DOL = 1:1（体积比））相对 对比样 carbonate-based electrolyte（1 M LiPF6；EC:PC:DMC = 1:1:1（体积比））｜组分变化：加入 LiCF3SO3（未报告 未报告）；加入 DME（1 体积比）；加入 DOL（1 体积比）；去掉 LiPF6；去掉 EC；去掉 PC；去掉 DMC｜分子描述符：非氟醚氧 变高（从无到有）；碳酸酯 变低（变为 0）；溶剂环数 变低；可旋转键数 变高（从无到有）；TPSA 变低；溶剂分子量 变低｜物性：两边没有都报告的｜条件：相同（同一测试）｜性能：首圈容量 变高（测试 T1）"
 },
 {
  "论文": "P103",
  "A": "IL25",
  "B": "IL100",
  "A是对照": false,
  "B是对照": false,
  "组分变化": "PYR14TFSI 100; 摩尔分数 0.7679 wt%; 摩尔分数 → 25; 摩尔分数 0.0765 wt%; 摩尔分数；DOL DOL:DME=1:1 w/w；混合醚占0 wt%；DOL摩尔分数0 w/w; wt%; 摩尔分数 → DOL:DME=1:1 w/w；混合醚占75 wt%；DOL摩尔分数0.4964 w/w; wt%; 摩尔分数；DME DOL:DME=1:1 w/w；混合醚占0 wt%；DME摩尔分数0 w/w; wt%; 摩尔分数 → DOL:DME=1:1 w/w；混合醚占75 wt%；DME摩尔分数0.3344 w/w; wt%; 摩尔分数；LiTFSI 冲突：方法0.5 mol kg−1；结果将IL0/IL100称1m，SI相应称1M；表S2本档摩尔分数0.2320 原文mol kg−1 / m / M；摩尔分数 → 冲突：方法0.5 mol kg−1；结果将IL0/IL100称1m，SI相应称1M；表S2本档摩尔分数0.0092 原文mol kg−1 / m / M；摩尔分数",
  "描述符": [],
  "物性": {},
  "性能": [
   {
    "类别": "首圈容量",
    "测试": "T11",
    "方向": "变高",
    "倍数": 50.0,
    "倍数含义": "容量之比",
    "好于参照": true,
    "值A": 1000.0,
    "值B": 20.0,
    "指标A": "比放电容量（基准未写明）",
    "指标B": "比放电容量（基准未写明）"
   }
  ],
  "比较编号": [
   "PC00256"
  ],
  "表述文字": "【样本】P103：实验样 IL25（25; 摩尔分数 0.0765 wt% PYR14TFSI；DOL:DME=1:1 w/w；混合醚占75 wt%；DOL摩尔分数0.4964 w/w DOL；DOL:DME=1:1 w/w；混合醚占75 wt%；DME摩尔分数0.3344 w/w DME；LiTFSI 冲突：方法0.5 mol kg−1；结果将IL0/IL100称1m，SI相应称1M；表S2本档摩尔分数0.0092 原文mol kg−1 / m / M；LiNO3 0 摩尔分数）相对 实验样 IL100（100; 摩尔分数 0.7679 wt% PYR14TFSI；DOL:DME=1:1 w/w；混合醚占0 wt%；DOL摩尔分数0 w/w DOL；DOL:DME=1:1 w/w；混合醚占0 wt%；DME摩尔分数0 w/w DME；LiTFSI 冲突：方法0.5 mol kg−1；结果将IL0/IL100称1m，SI相应称1M；表S2本档摩尔分数0.2320 原文mol kg−1 / m / M；LiNO3 0 摩尔分数）｜组分变化：PYR14TFSI 100; 摩尔分数 0.7679 wt%; 摩尔分数 → 25; 摩尔分数 0.0765 wt%; 摩尔分数；DOL DOL:DME=1:1 w/w；混合醚占0 wt%；DOL摩尔分数0 w/w; wt%; 摩尔分数 → DOL:DME=1:1 w/w；混合醚占75 wt%；DOL摩尔分数0.4964 w/w; wt%; 摩尔分数；DME DOL:DME=1:1 w/w；混合醚占0 wt%；DME摩尔分数0 w/w; wt%; 摩尔分数 → DOL:DME=1:1 w/w；混合醚占75 wt%；DME摩尔分数0.3344 w/w; wt%; 摩尔分数；LiTFSI 冲突：方法0.5 mol kg−1；结果将IL0/IL100称1m，SI相应称1M；表S2本档摩尔分数0.2320 原文mol kg−1 / m / M；摩尔分数 → 冲突：方法0.5 mol kg−1；结果将IL0/IL100称1m，SI相应称1M；表S2本档摩尔分数0.0092 原文mol kg−1 / m / M；摩尔分数｜分子描述符：无变化｜物性：两边没有都报告的｜条件：相同（同一测试）｜性能：首圈容量 变高（测试 T11）"
 },
 {
  "论文": "P103",
  "A": "IL50",
  "B": "IL100",
  "A是对照": false,
  "B是对照": false,
  "组分变化": "PYR14TFSI 100; 摩尔分数 0.7679 wt%; 摩尔分数 → 50; 摩尔分数 0.1914 wt%; 摩尔分数；DOL DOL:DME=1:1 w/w；混合醚占0 wt%；DOL摩尔分数0 w/w; wt%; 摩尔分数 → DOL:DME=1:1 w/w；混合醚占50 wt%；DOL摩尔分数0.4139 w/w; wt%; 摩尔分数；DME DOL:DME=1:1 w/w；混合醚占0 wt%；DME摩尔分数0 w/w; wt%; 摩尔分数 → DOL:DME=1:1 w/w；混合醚占50 wt%；DME摩尔分数0.2788 w/w; wt%; 摩尔分数；LiTFSI 冲突：方法0.5 mol kg−1；结果将IL0/IL100称1m，SI相应称1M；表S2本档摩尔分数0.2320 原文mol kg−1 / m / M；摩尔分数 → 冲突：方法0.5 mol kg−1；结果将IL0/IL100称1m，SI相应称1M；表S2本档摩尔分数0.1157 原文mol kg−1 / m / M；摩尔分数",
  "描述符": [],
  "物性": {},
  "性能": [
   {
    "类别": "首圈容量",
    "测试": "T11",
    "方向": "变高",
    "倍数": 60.0,
    "倍数含义": "容量之比",
    "好于参照": true,
    "值A": 1200.0,
    "值B": 20.0,
    "指标A": "比放电容量（基准未写明）",
    "指标B": "比放电容量（基准未写明）"
   }
  ],
  "比较编号": [
   "PC00257"
  ],
  "表述文字": "【样本】P103：实验样 IL50（50; 摩尔分数 0.1914 wt% PYR14TFSI；DOL:DME=1:1 w/w；混合醚占50 wt%；DOL摩尔分数0.4139 w/w DOL；DOL:DME=1:1 w/w；混合醚占50 wt%；DME摩尔分数0.2788 w/w DME；LiTFSI 冲突：方法0.5 mol kg−1；结果将IL0/IL100称1m，SI相应称1M；表S2本档摩尔分数0.1157 原文mol kg−1 / m / M；LiNO3 0 摩尔分数）相对 实验样 IL100（100; 摩尔分数 0.7679 wt% PYR14TFSI；DOL:DME=1:1 w/w；混合醚占0 wt%；DOL摩尔分数0 w/w DOL；DOL:DME=1:1 w/w；混合醚占0 wt%；DME摩尔分数0 w/w DME；LiTFSI 冲突：方法0.5 mol kg−1；结果将IL0/IL100称1m，SI相应称1M；表S2本档摩尔分数0.2320 原文mol kg−1 / m / M；LiNO3 0 摩尔分数）｜组分变化：PYR14TFSI 100; 摩尔分数 0.7679 wt%; 摩尔分数 → 50; 摩尔分数 0.1914 wt%; 摩尔分数；DOL DOL:DME=1:1 w/w；混合醚占0 wt%；DOL摩尔分数0 w/w; wt%; 摩尔分数 → DOL:DME=1:1 w/w；混合醚占50 wt%；DOL摩尔分数0.4139 w/w; wt%; 摩尔分数；DME DOL:DME=1:1 w/w；混合醚占0 wt%；DME摩尔分数0 w/w; wt%; 摩尔分数 → DOL:DME=1:1 w/w；混合醚占50 wt%；DME摩尔分数0.2788 w/w; wt%; 摩尔分数；LiTFSI 冲突：方法0.5 mol kg−1；结果将IL0/IL100称1m，SI相应称1M；表S2本档摩尔分数0.2320 原文mol kg−1 / m / M；摩尔分数 → 冲突：方法0.5 mol kg−1；结果将IL0/IL100称1m，SI相应称1M；表S2本档摩尔分数0.1157 原文mol kg−1 / m / M；摩尔分数｜分子描述符：无变化｜物性：两边没有都报告的｜条件：相同（同一测试）｜性能：首圈容量 变高（测试 T11）"
 },
 {
  "论文": "P103",
  "A": "IL50",
  "B": "IL25",
  "A是对照": false,
  "B是对照": false,
  "组分变化": "PYR14TFSI 25; 摩尔分数 0.0765 wt%; 摩尔分数 → 50; 摩尔分数 0.1914 wt%; 摩尔分数；DOL DOL:DME=1:1 w/w；混合醚占75 wt%；DOL摩尔分数0.4964 w/w; wt%; 摩尔分数 → DOL:DME=1:1 w/w；混合醚占50 wt%；DOL摩尔分数0.4139 w/w; wt%; 摩尔分数；DME DOL:DME=1:1 w/w；混合醚占75 wt%；DME摩尔分数0.3344 w/w; wt%; 摩尔分数 → DOL:DME=1:1 w/w；混合醚占50 wt%；DME摩尔分数0.2788 w/w; wt%; 摩尔分数；LiTFSI 冲突：方法0.5 mol kg−1；结果将IL0/IL100称1m，SI相应称1M；表S2本档摩尔分数0.0092 原文mol kg−1 / m / M；摩尔分数 → 冲突：方法0.5 mol kg−1；结果将IL0/IL100称1m，SI相应称1M；表S2本档摩尔分数0.1157 原文mol kg−1 / m / M；摩尔分数",
  "描述符": [],
  "物性": {},
  "性能": [
   {
    "类别": "首圈容量",
    "测试": "T11",
    "方向": "变高",
    "倍数": 1.2,
    "倍数含义": "容量之比",
    "好于参照": true,
    "值A": 1200.0,
    "值B": 1000.0,
    "指标A": "比放电容量（基准未写明）",
    "指标B": "比放电容量（基准未写明）"
   }
  ],
  "比较编号": [
   "PC00258"
  ],
  "表述文字": "【样本】P103：实验样 IL50（50; 摩尔分数 0.1914 wt% PYR14TFSI；DOL:DME=1:1 w/w；混合醚占50 wt%；DOL摩尔分数0.4139 w/w DOL；DOL:DME=1:1 w/w；混合醚占50 wt%；DME摩尔分数0.2788 w/w DME；LiTFSI 冲突：方法0.5 mol kg−1；结果将IL0/IL100称1m，SI相应称1M；表S2本档摩尔分数0.1157 原文mol kg−1 / m / M；LiNO3 0 摩尔分数）相对 实验样 IL25（25; 摩尔分数 0.0765 wt% PYR14TFSI；DOL:DME=1:1 w/w；混合醚占75 wt%；DOL摩尔分数0.4964 w/w DOL；DOL:DME=1:1 w/w；混合醚占75 wt%；DME摩尔分数0.3344 w/w DME；LiTFSI 冲突：方法0.5 mol kg−1；结果将IL0/IL100称1m，SI相应称1M；表S2本档摩尔分数0.0092 原文mol kg−1 / m / M；LiNO3 0 摩尔分数）｜组分变化：PYR14TFSI 25; 摩尔分数 0.0765 wt%; 摩尔分数 → 50; 摩尔分数 0.1914 wt%; 摩尔分数；DOL DOL:DME=1:1 w/w；混合醚占75 wt%；DOL摩尔分数0.4964 w/w; wt%; 摩尔分数 → DOL:DME=1:1 w/w；混合醚占50 wt%；DOL摩尔分数0.4139 w/w; wt%; 摩尔分数；DME DOL:DME=1:1 w/w；混合醚占75 wt%；DME摩尔分数0.3344 w/w; wt%; 摩尔分数 → DOL:DME=1:1 w/w；混合醚占50 wt%；DME摩尔分数0.2788 w/w; wt%; 摩尔分数；LiTFSI 冲突：方法0.5 mol kg−1；结果将IL0/IL100称1m，SI相应称1M；表S2本档摩尔分数0.0092 原文mol kg−1 / m / M；摩尔分数 → 冲突：方法0.5 mol kg−1；结果将IL0/IL100称1m，SI相应称1M；表S2本档摩尔分数0.1157 原文mol kg−1 / m / M；摩尔分数｜分子描述符：无变化｜物性：两边没有都报告的｜条件：相同（同一测试）｜性能：首圈容量 变高（测试 T11）"
 },
 {
  "论文": "P105",
  "A": "[Li(G3)0.8]TFSA",
  "B": "[Li(G3)1.0]TFSA",
  "A是对照": false,
  "B是对照": true,
  "组分变化": "DME 1.0 摩尔配比份 → 0.8 摩尔配比份",
  "描述符": [],
  "物性": {},
  "性能": [
   {
    "类别": "每圈衰减率",
    "测试": "T4",
    "方向": "变低",
    "倍数": 0.6465,
    "倍数含义": "每圈衰减率之比",
    "好于参照": true,
    "值A": 0.706,
    "值B": 1.092,
    "指标A": "每圈衰减率（%/圈，由容量保持率换算）",
    "指标B": "每圈衰减率（%/圈，由容量保持率换算）"
   }
  ],
  "比较编号": [
   "PC00259"
  ],
  "表述文字": "【样本】P105：实验样 [Li(G3)0.8]TFSA（LiTFSI 1 摩尔配比份；DME（0.8 体积份））相对 对比样 [Li(G3)1.0]TFSA（LiTFSI 1 摩尔配比份；DME（1.0 体积份））｜组分变化：DME 1.0 摩尔配比份 → 0.8 摩尔配比份｜分子描述符：无变化｜物性：两边没有都报告的｜条件：相同（同一测试）｜性能：每圈衰减率 变低（测试 T4）"
 },
 {
  "论文": "P105",
  "A": "[Li(G3)1.25]TFSA",
  "B": "[Li(G3)0.8]TFSA",
  "A是对照": false,
  "B是对照": false,
  "组分变化": "DME 0.8 摩尔配比份 → 1.25 摩尔配比份",
  "描述符": [],
  "物性": {},
  "性能": [
   {
    "类别": "每圈衰减率",
    "测试": "T4",
    "方向": "变高",
    "倍数": 1.6147,
    "倍数含义": "每圈衰减率之比",
    "好于参照": false,
    "值A": 1.14,
    "值B": 0.706,
    "指标A": "每圈衰减率（%/圈，由容量保持率换算）",
    "指标B": "每圈衰减率（%/圈，由容量保持率换算）"
   }
  ],
  "比较编号": [
   "PC00260"
  ],
  "表述文字": "【样本】P105：实验样 [Li(G3)1.25]TFSA（LiTFSI 1 摩尔配比份；DME（1.25 体积份））相对 实验样 [Li(G3)0.8]TFSA（LiTFSI 1 摩尔配比份；DME（0.8 体积份））｜组分变化：DME 0.8 摩尔配比份 → 1.25 摩尔配比份｜分子描述符：无变化｜物性：两边没有都报告的｜条件：相同（同一测试）｜性能：每圈衰减率 变高（测试 T4）"
 },
 {
  "论文": "P105",
  "A": "[Li(G3)1.25]TFSA",
  "B": "[Li(G3)1.0]TFSA",
  "A是对照": false,
  "B是对照": true,
  "组分变化": "DME 1.0 摩尔配比份 → 1.25 摩尔配比份",
  "描述符": [],
  "物性": {},
  "性能": [
   {
    "类别": "每圈衰减率",
    "测试": "T4",
    "方向": "相近",
    "倍数": 1.044,
    "倍数含义": "每圈衰减率之比",
    "好于参照": null,
    "值A": 1.14,
    "值B": 1.092,
    "指标A": "每圈衰减率（%/圈，由容量保持率换算）",
    "指标B": "每圈衰减率（%/圈，由容量保持率换算）"
   }
  ],
  "比较编号": [
   "PC00261"
  ],
  "表述文字": "【样本】P105：实验样 [Li(G3)1.25]TFSA（LiTFSI 1 摩尔配比份；DME（1.25 体积份））相对 对比样 [Li(G3)1.0]TFSA（LiTFSI 1 摩尔配比份；DME（1.0 体积份））｜组分变化：DME 1.0 摩尔配比份 → 1.25 摩尔配比份｜分子描述符：无变化｜物性：两边没有都报告的｜条件：相同（同一测试）｜性能：每圈衰减率 相近（测试 T4）"
 },
 {
  "论文": "P108",
  "A": "醚液—非晶态正极实验",
  "B": "碳酸酯液—非晶态正极实验",
  "A是对照": false,
  "B是对照": false,
  "组分变化": "加入 LiTFSI（1 M）；加入 DOL（1 体积比份（两溶剂1:1，V:V））；加入 DME（1 体积比份（两溶剂1:1，V:V））；去掉 LiPF6；去掉 EC；去掉 DMC",
  "描述符": [
   {
    "描述符": "eo",
    "中文": "非氟醚氧",
    "组": "配位（醚氧）",
    "方向": "变高（从无到有）",
    "A": 2.0,
    "B": 0.0,
    "被动": false
   },
   {
    "描述符": "carbonate",
    "中文": "碳酸酯",
    "组": "羰基/碳酸酯",
    "方向": "变低（变为 0）",
    "A": 0.0,
    "B": 1.0,
    "被动": false
   },
   {
    "描述符": "ring",
    "中文": "溶剂环数",
    "组": "溶剂骨架",
    "方向": "变高",
    "A": 0.5984,
    "B": 0.5595,
    "被动": false
   },
   {
    "描述符": "rotb",
    "中文": "可旋转键数",
    "组": "溶剂骨架",
    "方向": "变高（从无到有）",
    "A": 1.2049,
    "B": 0.0,
    "被动": false
   },
   {
    "描述符": "tpsa",
    "中文": "TPSA",
    "组": "其他（单独成组或数据少）",
    "方向": "变低",
    "A": 18.46,
    "B": 35.53,
    "被动": false
   },
   {
    "描述符": "mw",
    "中文": "溶剂分子量",
    "组": "溶剂骨架",
    "方向": "变低",
    "A": 80.5223,
    "B": 88.9501,
    "被动": false
   },
   {
    "描述符": "lnsites",
    "中文": "每个 Li⁺ 的配位位点",
    "组": "配位（醚氧）",
    "方向": "变高",
    "A": 23.9809,
    "B": 13.4103,
    "被动": false
   },
   {
    "描述符": "anSO2",
    "中文": "阴离子磺酰（每升）",
    "组": "盐用量",
    "方向": "变高（从无到有）",
    "A": 2.0,
    "B": 0.0,
    "被动": false
   }
  ],
  "物性": {
   "电导活化能": "变高"
  },
  "性能": [
   {
    "类别": "每圈衰减率",
    "测试": "T03",
    "方向": "变高",
    "倍数": 5.25,
    "倍数含义": "每圈衰减率之比",
    "好于参照": false,
    "值A": 1.365,
    "值B": 0.26,
    "指标A": "每圈衰减率（%/圈，由容量保持率换算）",
    "指标B": "每圈衰减率（%/圈，由容量保持率换算）"
   }
  ],
  "比较编号": [
   "PC00263"
  ],
  "表述文字": "【样本】P108：实验样 醚液—非晶态正极实验（1 M LiTFSI；DOL:DME = 1:1（体积比））相对 实验样 碳酸酯液—非晶态正极实验（1 M LiPF6；EC:DMC = 1:1（体积比））｜组分变化：加入 LiTFSI（1 M）；加入 DOL（1 体积比份（两溶剂1:1，V:V））；加入 DME（1 体积比份（两溶剂1:1，V:V））；去掉 LiPF6；去掉 EC；去掉 DMC｜分子描述符：非氟醚氧 变高（从无到有）；碳酸酯 变低（变为 0）；溶剂环数 变高；可旋转键数 变高（从无到有）；TPSA 变低；溶剂分子量 变低；每个 Li⁺ 的配位位点 变高；阴离子磺酰（每升） 变高（从无到有）｜物性：电导活化能 变高｜条件：相同（同一测试）｜性能：每圈衰减率 变高（测试 T03）"
 },
 {
  "论文": "P111",
  "A": "C-0.5",
  "B": "C-0.1",
  "A是对照": false,
  "B是对照": true,
  "组分变化": "LiNO3 0.1 M → 0.5 M",
  "描述符": [
   {
    "描述符": "lnsites",
    "中文": "每个 Li⁺ 的配位位点",
    "组": "配位（醚氧）",
    "方向": "变低",
    "A": 7.9936,
    "B": 10.9004,
    "被动": false
   },
   {
    "描述符": "li",
    "中文": "Li⁺ 总浓度",
    "组": "盐用量",
    "方向": "变高",
    "A": 1.5,
    "B": 1.1,
    "被动": false
   },
   {
    "描述符": "lino3",
    "中文": "LiNO₃ 浓度",
    "组": "LiNO₃",
    "方向": "变高",
    "A": 0.5,
    "B": 0.1,
    "被动": false
   }
  ],
  "物性": {},
  "性能": [
   {
    "类别": "每圈衰减率",
    "测试": "T1",
    "方向": "变低",
    "倍数": 0.682,
    "倍数含义": "每圈衰减率之比",
    "好于参照": true,
    "值A": 0.0406,
    "值B": 0.0596,
    "指标A": "每圈衰减率（%/圈，由硫比放电容量换算）",
    "指标B": "每圈衰减率（%/圈，由硫比放电容量换算）"
   },
   {
    "类别": "首圈容量",
    "测试": "T1",
    "方向": "相近",
    "倍数": 1.0138,
    "倍数含义": "容量之比",
    "好于参照": null,
    "值A": 734.0,
    "值B": 724.0,
    "指标A": "硫比放电容量",
    "指标B": "硫比放电容量"
   }
  ],
  "比较编号": [
   "PC00264",
   "PC00267"
  ],
  "表述文字": "【样本】P111：实验样 C-0.5（1.0 M LiTFSI；0.5 M LiNO3；PYR14TFSI:DOL:DME = 2:1:1（体积比））相对 对比样 C-0.1（1.0 M LiTFSI；0.1 M LiNO3；PYR14TFSI:DOL:DME = 2:1:1（体积比））｜组分变化：LiNO3 0.1 M → 0.5 M｜分子描述符：每个 Li⁺ 的配位位点 变低；Li⁺ 总浓度 变高；LiNO₃ 浓度 变高｜物性：两边没有都报告的｜条件：相同（同一测试）｜性能：每圈衰减率 变低（测试 T1）；首圈容量 相近（测试 T1）"
 },
 {
  "论文": "P111",
  "A": "C-1.0",
  "B": "C-0.1",
  "A是对照": false,
  "B是对照": true,
  "组分变化": "LiNO3 0.1 M → 1.0 M",
  "描述符": [
   {
    "描述符": "lnsites",
    "中文": "每个 Li⁺ 的配位位点",
    "组": "配位（醚氧）",
    "方向": "变低",
    "A": 5.9952,
    "B": 10.9004,
    "被动": false
   },
   {
    "描述符": "li",
    "中文": "Li⁺ 总浓度",
    "组": "盐用量",
    "方向": "变高",
    "A": 2.0,
    "B": 1.1,
    "被动": false
   },
   {
    "描述符": "lino3",
    "中文": "LiNO₃ 浓度",
    "组": "LiNO₃",
    "方向": "变高",
    "A": 1.0,
    "B": 0.1,
    "被动": false
   }
  ],
  "物性": {},
  "性能": [
   {
    "类别": "每圈衰减率",
    "测试": "T1",
    "方向": "变高",
    "倍数": 1.1255,
    "倍数含义": "每圈衰减率之比",
    "好于参照": false,
    "值A": 0.0671,
    "值B": 0.0596,
    "指标A": "每圈衰减率（%/圈，由硫比放电容量换算）",
    "指标B": "每圈衰减率（%/圈，由硫比放电容量换算）"
   },
   {
    "类别": "首圈容量",
    "测试": "T1",
    "方向": "变高",
    "倍数": 1.0967,
    "倍数含义": "容量之比",
    "好于参照": true,
    "值A": 794.0,
    "值B": 724.0,
    "指标A": "硫比放电容量",
    "指标B": "硫比放电容量"
   }
  ],
  "比较编号": [
   "PC00265",
   "PC00268"
  ],
  "表述文字": "【样本】P111：实验样 C-1.0（1.0 M LiTFSI；1.0 M LiNO3；PYR14TFSI:DOL:DME = 2:1:1（体积比））相对 对比样 C-0.1（1.0 M LiTFSI；0.1 M LiNO3；PYR14TFSI:DOL:DME = 2:1:1（体积比））｜组分变化：LiNO3 0.1 M → 1.0 M｜分子描述符：每个 Li⁺ 的配位位点 变低；Li⁺ 总浓度 变高；LiNO₃ 浓度 变高｜物性：两边没有都报告的｜条件：相同（同一测试）｜性能：每圈衰减率 变高（测试 T1）；首圈容量 变高（测试 T1）"
 },
 {
  "论文": "P111",
  "A": "C-1.0",
  "B": "C-0.5",
  "A是对照": false,
  "B是对照": false,
  "组分变化": "LiNO3 0.5 M → 1.0 M",
  "描述符": [
   {
    "描述符": "lnsites",
    "中文": "每个 Li⁺ 的配位位点",
    "组": "配位（醚氧）",
    "方向": "变低",
    "A": 5.9952,
    "B": 7.9936,
    "被动": false
   },
   {
    "描述符": "li",
    "中文": "Li⁺ 总浓度",
    "组": "盐用量",
    "方向": "变高",
    "A": 2.0,
    "B": 1.5,
    "被动": false
   },
   {
    "描述符": "lino3",
    "中文": "LiNO₃ 浓度",
    "组": "LiNO₃",
    "方向": "变高",
    "A": 1.0,
    "B": 0.5,
    "被动": false
   }
  ],
  "物性": {},
  "性能": [
   {
    "类别": "每圈衰减率",
    "测试": "T1",
    "方向": "变高",
    "倍数": 1.6503,
    "倍数含义": "每圈衰减率之比",
    "好于参照": false,
    "值A": 0.0671,
    "值B": 0.0406,
    "指标A": "每圈衰减率（%/圈，由硫比放电容量换算）",
    "指标B": "每圈衰减率（%/圈，由硫比放电容量换算）"
   },
   {
    "类别": "首圈容量",
    "测试": "T1",
    "方向": "变高",
    "倍数": 1.0817,
    "倍数含义": "容量之比",
    "好于参照": true,
    "值A": 794.0,
    "值B": 734.0,
    "指标A": "硫比放电容量",
    "指标B": "硫比放电容量"
   }
  ],
  "比较编号": [
   "PC00266",
   "PC00269"
  ],
  "表述文字": "【样本】P111：实验样 C-1.0（1.0 M LiTFSI；1.0 M LiNO3；PYR14TFSI:DOL:DME = 2:1:1（体积比））相对 实验样 C-0.5（1.0 M LiTFSI；0.5 M LiNO3；PYR14TFSI:DOL:DME = 2:1:1（体积比））｜组分变化：LiNO3 0.5 M → 1.0 M｜分子描述符：每个 Li⁺ 的配位位点 变低；Li⁺ 总浓度 变高；LiNO₃ 浓度 变高｜物性：两边没有都报告的｜条件：相同（同一测试）｜性能：每圈衰减率 变高（测试 T1）；首圈容量 变高（测试 T1）"
 },
 {
  "论文": "P112",
  "A": "1 M LiTFSI EC/DMC",
  "B": "1 M LiTFSI DOL/DME",
  "A是对照": false,
  "B是对照": true,
  "组分变化": "加入 EC（1 体积份（两溶剂1:1 v/v））；加入 DMC（1 体积份（两溶剂1:1 v/v））；去掉 DOL；去掉 DME",
  "描述符": [
   {
    "描述符": "eo",
    "中文": "非氟醚氧",
    "组": "配位（醚氧）",
    "方向": "变低（变为 0）",
    "A": 0.0,
    "B": 2.0,
    "被动": false
   },
   {
    "描述符": "carbonate",
    "中文": "碳酸酯",
    "组": "羰基/碳酸酯",
    "方向": "变高（从无到有）",
    "A": 1.0,
    "B": 0.0,
    "被动": false
   },
   {
    "描述符": "ring",
    "中文": "溶剂环数",
    "组": "溶剂骨架",
    "方向": "变低",
    "A": 0.5595,
    "B": 0.5984,
    "被动": false
   },
   {
    "描述符": "rotb",
    "中文": "可旋转键数",
    "组": "溶剂骨架",
    "方向": "变低（变为 0）",
    "A": 0.0,
    "B": 1.2049,
    "被动": false
   },
   {
    "描述符": "tpsa",
    "中文": "TPSA",
    "组": "其他（单独成组或数据少）",
    "方向": "变高",
    "A": 35.53,
    "B": 18.46,
    "被动": false
   },
   {
    "描述符": "mw",
    "中文": "溶剂分子量",
    "组": "溶剂骨架",
    "方向": "变高",
    "A": 88.9501,
    "B": 80.5223,
    "被动": false
   },
   {
    "描述符": "lnsites",
    "中文": "每个 Li⁺ 的配位位点",
    "组": "配位（醚氧）",
    "方向": "变低",
    "A": 13.4103,
    "B": 23.9809,
    "被动": false
   }
  ],
  "物性": {},
  "性能": [
   {
    "类别": "LiCu_CE",
    "测试": "T2",
    "方向": "变高",
    "倍数": 0.42,
    "倍数含义": "损失（100 − CE）之比",
    "好于参照": true,
    "值A": 91.6,
    "值B": 80.0,
    "指标A": "Li‖Cu CE",
    "指标B": "Li‖Cu CE"
   }
  ],
  "比较编号": [
   "PC00270"
  ],
  "表述文字": "【样本】P112：实验样 1 M LiTFSI EC/DMC（1 M LiTFSI；EC:DMC = 1:1（体积比））相对 对比样 1 M LiTFSI DOL/DME（1 M LiTFSI；DOL:DME = 1:1（体积比））｜组分变化：加入 EC（1 体积份（两溶剂1:1 v/v））；加入 DMC（1 体积份（两溶剂1:1 v/v））；去掉 DOL；去掉 DME｜分子描述符：非氟醚氧 变低（变为 0）；碳酸酯 变高（从无到有）；溶剂环数 变低；可旋转键数 变低（变为 0）；TPSA 变高；溶剂分子量 变高；每个 Li⁺ 的配位位点 变低｜物性：两边没有都报告的｜条件：相同（同一测试）｜性能：Li‖Cu CE 变高（测试 T2）"
 },
 {
  "论文": "P112",
  "A": "4 M LiTFSI DOL/DME",
  "B": "1 M LiTFSI EC/DMC",
  "A是对照": false,
  "B是对照": false,
  "组分变化": "LiTFSI 1 M → 4 M；加入 DOL（1 体积份（两溶剂1:1 v/v））；加入 DME（1 体积份（两溶剂1:1 v/v））；去掉 EC；去掉 DMC",
  "描述符": [
   {
    "描述符": "eo",
    "中文": "非氟醚氧",
    "组": "配位（醚氧）",
    "方向": "变高（从无到有）",
    "A": 2.0,
    "B": 0.0,
    "被动": false
   },
   {
    "描述符": "carbonate",
    "中文": "碳酸酯",
    "组": "羰基/碳酸酯",
    "方向": "变低（变为 0）",
    "A": 0.0,
    "B": 1.0,
    "被动": false
   },
   {
    "描述符": "ring",
    "中文": "溶剂环数",
    "组": "溶剂骨架",
    "方向": "变高",
    "A": 0.5984,
    "B": 0.5595,
    "被动": false
   },
   {
    "描述符": "rotb",
    "中文": "可旋转键数",
    "组": "溶剂骨架",
    "方向": "变高（从无到有）",
    "A": 1.2049,
    "B": 0.0,
    "被动": false
   },
   {
    "描述符": "tpsa",
    "中文": "TPSA",
    "组": "其他（单独成组或数据少）",
    "方向": "变低",
    "A": 18.46,
    "B": 35.53,
    "被动": false
   },
   {
    "描述符": "mw",
    "中文": "溶剂分子量",
    "组": "溶剂骨架",
    "方向": "变低",
    "A": 80.5223,
    "B": 88.9501,
    "被动": false
   },
   {
    "描述符": "lnsites",
    "中文": "每个 Li⁺ 的配位位点",
    "组": "配位（醚氧）",
    "方向": "变低",
    "A": 5.9952,
    "B": 13.4103,
    "被动": false
   },
   {
    "描述符": "li",
    "中文": "Li⁺ 总浓度",
    "组": "盐用量",
    "方向": "变高",
    "A": 4.0,
    "B": 1.0,
    "被动": false
   },
   {
    "描述符": "salt",
    "中文": "主盐浓度",
    "组": "盐用量",
    "方向": "变高",
    "A": 4.0,
    "B": 1.0,
    "被动": false
   },
   {
    "描述符": "anF",
    "中文": "阴离子 F（每升）",
    "组": "盐用量",
    "方向": "变高",
    "A": 24.0,
    "B": 6.0,
    "被动": false
   },
   {
    "描述符": "anSO2",
    "中文": "阴离子磺酰（每升）",
    "组": "盐用量",
    "方向": "变高",
    "A": 8.0,
    "B": 2.0,
    "被动": false
   }
  ],
  "物性": {},
  "性能": [
   {
    "类别": "LiCu_CE",
    "测试": "T2",
    "方向": "变高",
    "倍数": 0.5595,
    "倍数含义": "损失（100 − CE）之比",
    "好于参照": true,
    "值A": 95.3,
    "值B": 91.6,
    "指标A": "Li‖Cu CE",
    "指标B": "Li‖Cu CE"
   }
  ],
  "比较编号": [
   "PC00271"
  ],
  "表述文字": "【样本】P112：实验样 4 M LiTFSI DOL/DME（4 M LiTFSI；DOL:DME = 1:1（体积比））相对 实验样 1 M LiTFSI EC/DMC（1 M LiTFSI；EC:DMC = 1:1（体积比））｜组分变化：LiTFSI 1 M → 4 M；加入 DOL（1 体积份（两溶剂1:1 v/v））；加入 DME（1 体积份（两溶剂1:1 v/v））；去掉 EC；去掉 DMC｜分子描述符：非氟醚氧 变高（从无到有）；碳酸酯 变低（变为 0）；溶剂环数 变高；可旋转键数 变高（从无到有）；TPSA 变低；溶剂分子量 变低；每个 Li⁺ 的配位位点 变低；Li⁺ 总浓度 变高；主盐浓度 变高；阴离子 F（每升） 变高；阴离子磺酰（每升） 变高｜物性：两边没有都报告的｜条件：相同（同一测试）｜性能：Li‖Cu CE 变高（测试 T2）"
 },
 {
  "论文": "P112",
  "A": "4 M LiTFSI DOL/DME",
  "B": "1 M LiTFSI DOL/DME",
  "A是对照": false,
  "B是对照": true,
  "组分变化": "LiTFSI 1 M → 4 M",
  "描述符": [
   {
    "描述符": "lnsites",
    "中文": "每个 Li⁺ 的配位位点",
    "组": "配位（醚氧）",
    "方向": "变低",
    "A": 5.9952,
    "B": 23.9809,
    "被动": false
   },
   {
    "描述符": "li",
    "中文": "Li⁺ 总浓度",
    "组": "盐用量",
    "方向": "变高",
    "A": 4.0,
    "B": 1.0,
    "被动": false
   },
   {
    "描述符": "salt",
    "中文": "主盐浓度",
    "组": "盐用量",
    "方向": "变高",
    "A": 4.0,
    "B": 1.0,
    "被动": false
   },
   {
    "描述符": "anF",
    "中文": "阴离子 F（每升）",
    "组": "盐用量",
    "方向": "变高",
    "A": 24.0,
    "B": 6.0,
    "被动": false
   },
   {
    "描述符": "anSO2",
    "中文": "阴离子磺酰（每升）",
    "组": "盐用量",
    "方向": "变高",
    "A": 8.0,
    "B": 2.0,
    "被动": false
   }
  ],
  "物性": {},
  "性能": [
   {
    "类别": "LiCu_CE",
    "测试": "T2",
    "方向": "变高",
    "倍数": 0.235,
    "倍数含义": "损失（100 − CE）之比",
    "好于参照": true,
    "值A": 95.3,
    "值B": 80.0,
    "指标A": "Li‖Cu CE",
    "指标B": "Li‖Cu CE"
   }
  ],
  "比较编号": [
   "PC00274"
  ],
  "表述文字": "【样本】P112：实验样 4 M LiTFSI DOL/DME（4 M LiTFSI；DOL:DME = 1:1（体积比））相对 对比样 1 M LiTFSI DOL/DME（1 M LiTFSI；DOL:DME = 1:1（体积比））｜组分变化：LiTFSI 1 M → 4 M｜分子描述符：每个 Li⁺ 的配位位点 变低；Li⁺ 总浓度 变高；主盐浓度 变高；阴离子 F（每升） 变高；阴离子磺酰（每升） 变高｜物性：两边没有都报告的｜条件：相同（同一测试）｜性能：Li‖Cu CE 变高（测试 T2）"
 },
 {
  "论文": "P112",
  "A": "1 M LiTFSI DOL/DME +0.5 M LiNO3",
  "B": "1 M LiTFSI EC/DMC",
  "A是对照": false,
  "B是对照": false,
  "组分变化": "加入 DOL（1 体积份（两溶剂1:1 v/v））；加入 DME（1 体积份（两溶剂1:1 v/v））；加入 LiNO3（0.5 M）；去掉 EC；去掉 DMC",
  "描述符": [
   {
    "描述符": "eo",
    "中文": "非氟醚氧",
    "组": "配位（醚氧）",
    "方向": "变高（从无到有）",
    "A": 2.0,
    "B": 0.0,
    "被动": false
   },
   {
    "描述符": "carbonate",
    "中文": "碳酸酯",
    "组": "羰基/碳酸酯",
    "方向": "变低（变为 0）",
    "A": 0.0,
    "B": 1.0,
    "被动": false
   },
   {
    "描述符": "ring",
    "中文": "溶剂环数",
    "组": "溶剂骨架",
    "方向": "变高",
    "A": 0.5984,
    "B": 0.5595,
    "被动": false
   },
   {
    "描述符": "rotb",
    "中文": "可旋转键数",
    "组": "溶剂骨架",
    "方向": "变高（从无到有）",
    "A": 1.2049,
    "B": 0.0,
    "被动": false
   },
   {
    "描述符": "tpsa",
    "中文": "TPSA",
    "组": "其他（单独成组或数据少）",
    "方向": "变低",
    "A": 18.46,
    "B": 35.53,
    "被动": false
   },
   {
    "描述符": "mw",
    "中文": "溶剂分子量",
    "组": "溶剂骨架",
    "方向": "变低",
    "A": 80.5223,
    "B": 88.9501,
    "被动": false
   },
   {
    "描述符": "lnsites",
    "中文": "每个 Li⁺ 的配位位点",
    "组": "配位（醚氧）",
    "方向": "变高",
    "A": 15.9873,
    "B": 13.4103,
    "被动": false
   },
   {
    "描述符": "li",
    "中文": "Li⁺ 总浓度",
    "组": "盐用量",
    "方向": "变高",
    "A": 1.5,
    "B": 1.0,
    "被动": false
   },
   {
    "描述符": "lino3",
    "中文": "LiNO₃ 浓度",
    "组": "LiNO₃",
    "方向": "变高（从无到有）",
    "A": 0.5,
    "B": 0.0,
    "被动": false
   }
  ],
  "物性": {},
  "性能": [
   {
    "类别": "LiCu_CE",
    "测试": "T2",
    "方向": "变高",
    "倍数": 0.2262,
    "倍数含义": "损失（100 − CE）之比",
    "好于参照": true,
    "值A": 98.1,
    "值B": 91.6,
    "指标A": "Li‖Cu CE",
    "指标B": "Li‖Cu CE"
   }
  ],
  "比较编号": [
   "PC00272"
  ],
  "表述文字": "【样本】P112：实验样 1 M LiTFSI DOL/DME +0.5 M LiNO3（1 M LiTFSI；0.5 M LiNO3；DOL:DME = 1:1（体积比））相对 实验样 1 M LiTFSI EC/DMC（1 M LiTFSI；EC:DMC = 1:1（体积比））｜组分变化：加入 DOL（1 体积份（两溶剂1:1 v/v））；加入 DME（1 体积份（两溶剂1:1 v/v））；加入 LiNO3（0.5 M）；去掉 EC；去掉 DMC｜分子描述符：非氟醚氧 变高（从无到有）；碳酸酯 变低（变为 0）；溶剂环数 变高；可旋转键数 变高（从无到有）；TPSA 变低；溶剂分子量 变低；每个 Li⁺ 的配位位点 变高；Li⁺ 总浓度 变高；LiNO₃ 浓度 变高（从无到有）｜物性：两边没有都报告的｜条件：相同（同一测试）｜性能：Li‖Cu CE 变高（测试 T2）"
 },
 {
  "论文": "P112",
  "A": "1 M LiTFSI DOL/DME +0.5 M LiNO3",
  "B": "1 M LiTFSI DOL/DME",
  "A是对照": false,
  "B是对照": true,
  "组分变化": "加入 LiNO3（0.5 M）",
  "描述符": [
   {
    "描述符": "lnsites",
    "中文": "每个 Li⁺ 的配位位点",
    "组": "配位（醚氧）",
    "方向": "变低",
    "A": 15.9873,
    "B": 23.9809,
    "被动": false
   },
   {
    "描述符": "li",
    "中文": "Li⁺ 总浓度",
    "组": "盐用量",
    "方向": "变高",
    "A": 1.5,
    "B": 1.0,
    "被动": false
   },
   {
    "描述符": "lino3",
    "中文": "LiNO₃ 浓度",
    "组": "LiNO₃",
    "方向": "变高（从无到有）",
    "A": 0.5,
    "B": 0.0,
    "被动": false
   }
  ],
  "物性": {},
  "性能": [
   {
    "类别": "LiCu_CE",
    "测试": "T2",
    "方向": "变高",
    "倍数": 0.095,
    "倍数含义": "损失（100 − CE）之比",
    "好于参照": true,
    "值A": 98.1,
    "值B": 80.0,
    "指标A": "Li‖Cu CE",
    "指标B": "Li‖Cu CE"
   }
  ],
  "比较编号": [
   "PC00275"
  ],
  "表述文字": "【样本】P112：实验样 1 M LiTFSI DOL/DME +0.5 M LiNO3（1 M LiTFSI；0.5 M LiNO3；DOL:DME = 1:1（体积比））相对 对比样 1 M LiTFSI DOL/DME（1 M LiTFSI；DOL:DME = 1:1（体积比））｜组分变化：加入 LiNO3（0.5 M）｜分子描述符：每个 Li⁺ 的配位位点 变低；Li⁺ 总浓度 变高；LiNO₃ 浓度 变高（从无到有）｜物性：两边没有都报告的｜条件：相同（同一测试）｜性能：Li‖Cu CE 变高（测试 T2）"
 },
 {
  "论文": "P112",
  "A": "1 M LiTFSI DOL/DME +0.5 M LiNO3",
  "B": "4 M LiTFSI DOL/DME",
  "A是对照": false,
  "B是对照": false,
  "组分变化": "LiTFSI 4 M → 1 M；加入 LiNO3（0.5 M）",
  "描述符": [
   {
    "描述符": "lnsites",
    "中文": "每个 Li⁺ 的配位位点",
    "组": "配位（醚氧）",
    "方向": "变高",
    "A": 15.9873,
    "B": 5.9952,
    "被动": false
   },
   {
    "描述符": "li",
    "中文": "Li⁺ 总浓度",
    "组": "盐用量",
    "方向": "变低",
    "A": 1.5,
    "B": 4.0,
    "被动": false
   },
   {
    "描述符": "salt",
    "中文": "主盐浓度",
    "组": "盐用量",
    "方向": "变低",
    "A": 1.0,
    "B": 4.0,
    "被动": false
   },
   {
    "描述符": "anF",
    "中文": "阴离子 F（每升）",
    "组": "盐用量",
    "方向": "变低",
    "A": 6.0,
    "B": 24.0,
    "被动": false
   },
   {
    "描述符": "anSO2",
    "中文": "阴离子磺酰（每升）",
    "组": "盐用量",
    "方向": "变低",
    "A": 2.0,
    "B": 8.0,
    "被动": false
   },
   {
    "描述符": "lino3",
    "中文": "LiNO₃ 浓度",
    "组": "LiNO₃",
    "方向": "变高（从无到有）",
    "A": 0.5,
    "B": 0.0,
    "被动": false
   }
  ],
  "物性": {},
  "性能": [
   {
    "类别": "LiCu_CE",
    "测试": "T2",
    "方向": "变高",
    "倍数": 0.4043,
    "倍数含义": "损失（100 − CE）之比",
    "好于参照": true,
    "值A": 98.1,
    "值B": 95.3,
    "指标A": "Li‖Cu CE",
    "指标B": "Li‖Cu CE"
   }
  ],
  "比较编号": [
   "PC00277"
  ],
  "表述文字": "【样本】P112：实验样 1 M LiTFSI DOL/DME +0.5 M LiNO3（1 M LiTFSI；0.5 M LiNO3；DOL:DME = 1:1（体积比））相对 实验样 4 M LiTFSI DOL/DME（4 M LiTFSI；DOL:DME = 1:1（体积比））｜组分变化：LiTFSI 4 M → 1 M；加入 LiNO3（0.5 M）｜分子描述符：每个 Li⁺ 的配位位点 变高；Li⁺ 总浓度 变低；主盐浓度 变低；阴离子 F（每升） 变低；阴离子磺酰（每升） 变低；LiNO₃ 浓度 变高（从无到有）｜物性：两边没有都报告的｜条件：相同（同一测试）｜性能：Li‖Cu CE 变高（测试 T2）"
 },
 {
  "论文": "P112",
  "A": "4 M LiTFSI DOL/DME +0.5 M LiNO3",
  "B": "1 M LiTFSI EC/DMC",
  "A是对照": false,
  "B是对照": false,
  "组分变化": "LiTFSI 1 M → 4 M；加入 DOL（1 体积份（两溶剂1:1 v/v））；加入 DME（1 体积份（两溶剂1:1 v/v））；加入 LiNO3（0.5 M）；去掉 EC；去掉 DMC",
  "描述符": [
   {
    "描述符": "eo",
    "中文": "非氟醚氧",
    "组": "配位（醚氧）",
    "方向": "变高（从无到有）",
    "A": 2.0,
    "B": 0.0,
    "被动": false
   },
   {
    "描述符": "carbonate",
    "中文": "碳酸酯",
    "组": "羰基/碳酸酯",
    "方向": "变低（变为 0）",
    "A": 0.0,
    "B": 1.0,
    "被动": false
   },
   {
    "描述符": "ring",
    "中文": "溶剂环数",
    "组": "溶剂骨架",
    "方向": "变高",
    "A": 0.5984,
    "B": 0.5595,
    "被动": false
   },
   {
    "描述符": "rotb",
    "中文": "可旋转键数",
    "组": "溶剂骨架",
    "方向": "变高（从无到有）",
    "A": 1.2049,
    "B": 0.0,
    "被动": false
   },
   {
    "描述符": "tpsa",
    "中文": "TPSA",
    "组": "其他（单独成组或数据少）",
    "方向": "变低",
    "A": 18.46,
    "B": 35.53,
    "被动": false
   },
   {
    "描述符": "mw",
    "中文": "溶剂分子量",
    "组": "溶剂骨架",
    "方向": "变低",
    "A": 80.5223,
    "B": 88.9501,
    "被动": false
   },
   {
    "描述符": "lnsites",
    "中文": "每个 Li⁺ 的配位位点",
    "组": "配位（醚氧）",
    "方向": "变低",
    "A": 5.3291,
    "B": 13.4103,
    "被动": false
   },
   {
    "描述符": "li",
    "中文": "Li⁺ 总浓度",
    "组": "盐用量",
    "方向": "变高",
    "A": 4.5,
    "B": 1.0,
    "被动": false
   },
   {
    "描述符": "salt",
    "中文": "主盐浓度",
    "组": "盐用量",
    "方向": "变高",
    "A": 4.0,
    "B": 1.0,
    "被动": false
   },
   {
    "描述符": "anF",
    "中文": "阴离子 F（每升）",
    "组": "盐用量",
    "方向": "变高",
    "A": 24.0,
    "B": 6.0,
    "被动": false
   },
   {
    "描述符": "anSO2",
    "中文": "阴离子磺酰（每升）",
    "组": "盐用量",
    "方向": "变高",
    "A": 8.0,
    "B": 2.0,
    "被动": false
   },
   {
    "描述符": "lino3",
    "中文": "LiNO₃ 浓度",
    "组": "LiNO₃",
    "方向": "变高（从无到有）",
    "A": 0.5,
    "B": 0.0,
    "被动": false
   }
  ],
  "物性": {},
  "性能": [
   {
    "类别": "LiCu_CE",
    "测试": "T2",
    "方向": "变高",
    "倍数": 0.2381,
    "倍数含义": "损失（100 − CE）之比",
    "好于参照": true,
    "值A": 98.0,
    "值B": 91.6,
    "指标A": "Li‖Cu CE",
    "指标B": "Li‖Cu CE"
   }
  ],
  "比较编号": [
   "PC00273"
  ],
  "表述文字": "【样本】P112：实验样 4 M LiTFSI DOL/DME +0.5 M LiNO3（4 M LiTFSI；0.5 M LiNO3；DOL:DME = 1:1（体积比））相对 实验样 1 M LiTFSI EC/DMC（1 M LiTFSI；EC:DMC = 1:1（体积比））｜组分变化：LiTFSI 1 M → 4 M；加入 DOL（1 体积份（两溶剂1:1 v/v））；加入 DME（1 体积份（两溶剂1:1 v/v））；加入 LiNO3（0.5 M）；去掉 EC；去掉 DMC｜分子描述符：非氟醚氧 变高（从无到有）；碳酸酯 变低（变为 0）；溶剂环数 变高；可旋转键数 变高（从无到有）；TPSA 变低；溶剂分子量 变低；每个 Li⁺ 的配位位点 变低；Li⁺ 总浓度 变高；主盐浓度 变高；阴离子 F（每升） 变高；阴离子磺酰（每升） 变高；LiNO₃ 浓度 变高（从无到有）｜物性：两边没有都报告的｜条件：相同（同一测试）｜性能：Li‖Cu CE 变高（测试 T2）"
 },
 {
  "论文": "P112",
  "A": "4 M LiTFSI DOL/DME +0.5 M LiNO3",
  "B": "1 M LiTFSI DOL/DME",
  "A是对照": false,
  "B是对照": true,
  "组分变化": "LiTFSI 1 M → 4 M；加入 LiNO3（0.5 M）",
  "描述符": [
   {
    "描述符": "lnsites",
    "中文": "每个 Li⁺ 的配位位点",
    "组": "配位（醚氧）",
    "方向": "变低",
    "A": 5.3291,
    "B": 23.9809,
    "被动": false
   },
   {
    "描述符": "li",
    "中文": "Li⁺ 总浓度",
    "组": "盐用量",
    "方向": "变高",
    "A": 4.5,
    "B": 1.0,
    "被动": false
   },
   {
    "描述符": "salt",
    "中文": "主盐浓度",
    "组": "盐用量",
    "方向": "变高",
    "A": 4.0,
    "B": 1.0,
    "被动": false
   },
   {
    "描述符": "anF",
    "中文": "阴离子 F（每升）",
    "组": "盐用量",
    "方向": "变高",
    "A": 24.0,
    "B": 6.0,
    "被动": false
   },
   {
    "描述符": "anSO2",
    "中文": "阴离子磺酰（每升）",
    "组": "盐用量",
    "方向": "变高",
    "A": 8.0,
    "B": 2.0,
    "被动": false
   },
   {
    "描述符": "lino3",
    "中文": "LiNO₃ 浓度",
    "组": "LiNO₃",
    "方向": "变高（从无到有）",
    "A": 0.5,
    "B": 0.0,
    "被动": false
   }
  ],
  "物性": {},
  "性能": [
   {
    "类别": "LiCu_CE",
    "测试": "T2",
    "方向": "变高",
    "倍数": 0.1,
    "倍数含义": "损失（100 − CE）之比",
    "好于参照": true,
    "值A": 98.0,
    "值B": 80.0,
    "指标A": "Li‖Cu CE",
    "指标B": "Li‖Cu CE"
   }
  ],
  "比较编号": [
   "PC00276"
  ],
  "表述文字": "【样本】P112：实验样 4 M LiTFSI DOL/DME +0.5 M LiNO3（4 M LiTFSI；0.5 M LiNO3；DOL:DME = 1:1（体积比））相对 对比样 1 M LiTFSI DOL/DME（1 M LiTFSI；DOL:DME = 1:1（体积比））｜组分变化：LiTFSI 1 M → 4 M；加入 LiNO3（0.5 M）｜分子描述符：每个 Li⁺ 的配位位点 变低；Li⁺ 总浓度 变高；主盐浓度 变高；阴离子 F（每升） 变高；阴离子磺酰（每升） 变高；LiNO₃ 浓度 变高（从无到有）｜物性：两边没有都报告的｜条件：相同（同一测试）｜性能：Li‖Cu CE 变高（测试 T2）"
 },
 {
  "论文": "P112",
  "A": "4 M LiTFSI DOL/DME +0.5 M LiNO3",
  "B": "4 M LiTFSI DOL/DME",
  "A是对照": false,
  "B是对照": false,
  "组分变化": "加入 LiNO3（0.5 M）",
  "描述符": [
   {
    "描述符": "lnsites",
    "中文": "每个 Li⁺ 的配位位点",
    "组": "配位（醚氧）",
    "方向": "变低",
    "A": 5.3291,
    "B": 5.9952,
    "被动": false
   },
   {
    "描述符": "li",
    "中文": "Li⁺ 总浓度",
    "组": "盐用量",
    "方向": "变高",
    "A": 4.5,
    "B": 4.0,
    "被动": false
   },
   {
    "描述符": "lino3",
    "中文": "LiNO₃ 浓度",
    "组": "LiNO₃",
    "方向": "变高（从无到有）",
    "A": 0.5,
    "B": 0.0,
    "被动": false
   }
  ],
  "物性": {},
  "性能": [
   {
    "类别": "LiCu_CE",
    "测试": "T2",
    "方向": "变高",
    "倍数": 0.4255,
    "倍数含义": "损失（100 − CE）之比",
    "好于参照": true,
    "值A": 98.0,
    "值B": 95.3,
    "指标A": "Li‖Cu CE",
    "指标B": "Li‖Cu CE"
   }
  ],
  "比较编号": [
   "PC00278"
  ],
  "表述文字": "【样本】P112：实验样 4 M LiTFSI DOL/DME +0.5 M LiNO3（4 M LiTFSI；0.5 M LiNO3；DOL:DME = 1:1（体积比））相对 实验样 4 M LiTFSI DOL/DME（4 M LiTFSI；DOL:DME = 1:1（体积比））｜组分变化：加入 LiNO3（0.5 M）｜分子描述符：每个 Li⁺ 的配位位点 变低；Li⁺ 总浓度 变高；LiNO₃ 浓度 变高（从无到有）｜物性：两边没有都报告的｜条件：相同（同一测试）｜性能：Li‖Cu CE 变高（测试 T2）"
 },
 {
  "论文": "P112",
  "A": "4 M LiTFSI DOL/DME +0.5 M LiNO3",
  "B": "1 M LiTFSI DOL/DME +0.5 M LiNO3",
  "A是对照": false,
  "B是对照": false,
  "组分变化": "LiTFSI 1 M → 4 M",
  "描述符": [
   {
    "描述符": "lnsites",
    "中文": "每个 Li⁺ 的配位位点",
    "组": "配位（醚氧）",
    "方向": "变低",
    "A": 5.3291,
    "B": 15.9873,
    "被动": false
   },
   {
    "描述符": "li",
    "中文": "Li⁺ 总浓度",
    "组": "盐用量",
    "方向": "变高",
    "A": 4.5,
    "B": 1.5,
    "被动": false
   },
   {
    "描述符": "salt",
    "中文": "主盐浓度",
    "组": "盐用量",
    "方向": "变高",
    "A": 4.0,
    "B": 1.0,
    "被动": false
   },
   {
    "描述符": "anF",
    "中文": "阴离子 F（每升）",
    "组": "盐用量",
    "方向": "变高",
    "A": 24.0,
    "B": 6.0,
    "被动": false
   },
   {
    "描述符": "anSO2",
    "中文": "阴离子磺酰（每升）",
    "组": "盐用量",
    "方向": "变高",
    "A": 8.0,
    "B": 2.0,
    "被动": false
   }
  ],
  "物性": {},
  "性能": [
   {
    "类别": "LiCu_CE",
    "测试": "T2",
    "方向": "变低",
    "倍数": 1.0526,
    "倍数含义": "损失（100 − CE）之比",
    "好于参照": false,
    "值A": 98.0,
    "值B": 98.1,
    "指标A": "Li‖Cu CE",
    "指标B": "Li‖Cu CE"
   }
  ],
  "比较编号": [
   "PC00279"
  ],
  "表述文字": "【样本】P112：实验样 4 M LiTFSI DOL/DME +0.5 M LiNO3（4 M LiTFSI；0.5 M LiNO3；DOL:DME = 1:1（体积比））相对 实验样 1 M LiTFSI DOL/DME +0.5 M LiNO3（1 M LiTFSI；0.5 M LiNO3；DOL:DME = 1:1（体积比））｜组分变化：LiTFSI 1 M → 4 M｜分子描述符：每个 Li⁺ 的配位位点 变低；Li⁺ 总浓度 变高；主盐浓度 变高；阴离子 F（每升） 变高；阴离子磺酰（每升） 变高｜物性：两边没有都报告的｜条件：相同（同一测试）｜性能：Li‖Cu CE 变低（测试 T2）"
 },
 {
  "论文": "P113",
  "A": "LiNO3 0.2 M",
  "B": "LiNO3 0 M",
  "A是对照": false,
  "B是对照": true,
  "组分变化": "LiNO3 0 M → 0.2 M",
  "描述符": [
   {
    "描述符": "lnsites",
    "中文": "每个 Li⁺ 的配位位点",
    "组": "配位（醚氧）",
    "方向": "变低",
    "A": 19.9841,
    "B": 23.9809,
    "被动": false
   },
   {
    "描述符": "li",
    "中文": "Li⁺ 总浓度",
    "组": "盐用量",
    "方向": "变高",
    "A": 1.2,
    "B": 1.0,
    "被动": false
   },
   {
    "描述符": "lino3",
    "中文": "LiNO₃ 浓度",
    "组": "LiNO₃",
    "方向": "变高（从无到有）",
    "A": 0.2,
    "B": 0.0,
    "被动": false
   }
  ],
  "物性": {},
  "性能": [
   {
    "类别": "首圈容量",
    "测试": "T02",
    "方向": "变高",
    "倍数": 1.125,
    "倍数含义": "容量之比",
    "好于参照": true,
    "值A": 900.0,
    "值B": 800.0,
    "指标A": "硫比放电容量",
    "指标B": "硫比放电容量"
   }
  ],
  "比较编号": [
   "PC00280"
  ],
  "表述文字": "【样本】P113：实验样 LiNO3 0.2 M（1 M LiTFSI；0.2 M LiNO3；DOL:DME = 1:1（体积比））相对 对比样 LiNO3 0 M（1 M LiTFSI；0 M LiNO3；DOL:DME = 1:1（体积比））｜组分变化：LiNO3 0 M → 0.2 M｜分子描述符：每个 Li⁺ 的配位位点 变低；Li⁺ 总浓度 变高；LiNO₃ 浓度 变高（从无到有）｜物性：两边没有都报告的｜条件：相同（同一测试）｜性能：首圈容量 变高（测试 T02）"
 },
 {
  "论文": "P115",
  "A": "2.0 wt% ZrO(NO3)2 electrolyte",
  "B": "Base electrolyte",
  "A是对照": false,
  "B是对照": true,
  "组分变化": "加入 ADD_TRIAL（2.0 wt%）",
  "描述符": [
   {
    "描述符": "ring",
    "中文": "溶剂环数",
    "组": "溶剂骨架",
    "方向": "变低",
    "A": 0.5,
    "B": 0.5984,
    "被动": false
   },
   {
    "描述符": "rotb",
    "中文": "可旋转键数",
    "组": "溶剂骨架",
    "方向": "变高",
    "A": 1.5,
    "B": 1.2049,
    "被动": false
   },
   {
    "描述符": "mw",
    "中文": "溶剂分子量",
    "组": "溶剂骨架",
    "方向": "变高",
    "A": 82.1005,
    "B": 80.5223,
    "被动": false
   }
  ],
  "物性": {},
  "性能": [
   {
    "类别": "每圈衰减率",
    "测试": "T01",
    "方向": "变低",
    "倍数": 0.5403,
    "倍数含义": "每圈衰减率之比",
    "好于参照": true,
    "值A": 0.1307,
    "值B": 0.2419,
    "指标A": "每圈衰减率（%/圈，由硫比放电容量换算）",
    "指标B": "每圈衰减率（%/圈，由硫比放电容量换算）"
   },
   {
    "类别": "首圈容量",
    "测试": "T01",
    "方向": "变高",
    "倍数": 1.0648,
    "倍数含义": "容量之比",
    "好于参照": true,
    "值A": 1306.2,
    "值B": 1226.7,
    "指标A": "硫比放电容量",
    "指标B": "硫比放电容量"
   }
  ],
  "比较编号": [
   "PC00281",
   "PC00284"
  ],
  "表述文字": "【样本】P115：实验样 2.0 wt% ZrO(NO3)2 electrolyte（1 M LiTFSI；2.0 wt% ADD_TRIAL；DME:DOL = 1:1（体积比））相对 对比样 Base electrolyte（1 M LiTFSI；DME:DOL = 1:1（体积比））｜组分变化：加入 ADD_TRIAL（2.0 wt%）｜分子描述符：溶剂环数 变低；可旋转键数 变高；溶剂分子量 变高｜物性：两边没有都报告的｜条件：相同（同一测试）｜性能：每圈衰减率 变低（测试 T01）；首圈容量 变高（测试 T01）"
 },
 {
  "论文": "P115",
  "A": "2.0 wt% LiNO3 electrolyte",
  "B": "Base electrolyte",
  "A是对照": false,
  "B是对照": true,
  "组分变化": "加入 LiNO3（2.0 wt%）",
  "描述符": [
   {
    "描述符": "lnsites",
    "中文": "每个 Li⁺ 的配位位点",
    "组": "配位（醚氧）",
    "方向": "变低",
    "A": 17.4944,
    "B": 23.9809,
    "被动": false
   },
   {
    "描述符": "li",
    "中文": "Li⁺ 总浓度",
    "组": "盐用量",
    "方向": "变高",
    "A": 1.3708,
    "B": 1.0,
    "被动": false
   },
   {
    "描述符": "lino3",
    "中文": "LiNO₃ 浓度",
    "组": "LiNO₃",
    "方向": "变高（从无到有）",
    "A": 0.3708,
    "B": 0.0,
    "被动": false
   }
  ],
  "物性": {},
  "性能": [
   {
    "类别": "每圈衰减率",
    "测试": "T01",
    "方向": "变低",
    "倍数": 0.8077,
    "倍数含义": "每圈衰减率之比",
    "好于参照": true,
    "值A": 0.1954,
    "值B": 0.2419,
    "指标A": "每圈衰减率（%/圈，由硫比放电容量换算）",
    "指标B": "每圈衰减率（%/圈，由硫比放电容量换算）"
   },
   {
    "类别": "首圈容量",
    "测试": "T01",
    "方向": "相近",
    "倍数": 1.0352,
    "倍数含义": "容量之比",
    "好于参照": null,
    "值A": 1269.9,
    "值B": 1226.7,
    "指标A": "硫比放电容量",
    "指标B": "硫比放电容量"
   }
  ],
  "比较编号": [
   "PC00282",
   "PC00285"
  ],
  "表述文字": "【样本】P115：实验样 2.0 wt% LiNO3 electrolyte（1 M LiTFSI；2.0 wt% LiNO3；DME:DOL = 1:1（体积比））相对 对比样 Base electrolyte（1 M LiTFSI；DME:DOL = 1:1（体积比））｜组分变化：加入 LiNO3（2.0 wt%）｜分子描述符：每个 Li⁺ 的配位位点 变低；Li⁺ 总浓度 变高；LiNO₃ 浓度 变高（从无到有）｜物性：两边没有都报告的｜条件：相同（同一测试）｜性能：每圈衰减率 变低（测试 T01）；首圈容量 相近（测试 T01）"
 },
 {
  "论文": "P115",
  "A": "2.0 wt% LiNO3 electrolyte",
  "B": "2.0 wt% ZrO(NO3)2 electrolyte",
  "A是对照": false,
  "B是对照": false,
  "组分变化": "加入 LiNO3（2.0 wt%）；去掉 ADD_TRIAL",
  "描述符": [
   {
    "描述符": "ring",
    "中文": "溶剂环数",
    "组": "溶剂骨架",
    "方向": "变高",
    "A": 0.5984,
    "B": 0.5,
    "被动": false
   },
   {
    "描述符": "rotb",
    "中文": "可旋转键数",
    "组": "溶剂骨架",
    "方向": "变低",
    "A": 1.2049,
    "B": 1.5,
    "被动": false
   },
   {
    "描述符": "mw",
    "中文": "溶剂分子量",
    "组": "溶剂骨架",
    "方向": "变低",
    "A": 80.5223,
    "B": 82.1005,
    "被动": false
   },
   {
    "描述符": "lnsites",
    "中文": "每个 Li⁺ 的配位位点",
    "组": "配位（醚氧）",
    "方向": "变低",
    "A": 17.4944,
    "B": 23.9809,
    "被动": false
   },
   {
    "描述符": "li",
    "中文": "Li⁺ 总浓度",
    "组": "盐用量",
    "方向": "变高",
    "A": 1.3708,
    "B": 1.0,
    "被动": false
   },
   {
    "描述符": "lino3",
    "中文": "LiNO₃ 浓度",
    "组": "LiNO₃",
    "方向": "变高（从无到有）",
    "A": 0.3708,
    "B": 0.0,
    "被动": false
   }
  ],
  "物性": {},
  "性能": [
   {
    "类别": "每圈衰减率",
    "测试": "T01",
    "方向": "变高",
    "倍数": 1.4947,
    "倍数含义": "每圈衰减率之比",
    "好于参照": false,
    "值A": 0.1954,
    "值B": 0.1307,
    "指标A": "每圈衰减率（%/圈，由硫比放电容量换算）",
    "指标B": "每圈衰减率（%/圈，由硫比放电容量换算）"
   },
   {
    "类别": "首圈容量",
    "测试": "T01",
    "方向": "相近",
    "倍数": 0.9722,
    "倍数含义": "容量之比",
    "好于参照": null,
    "值A": 1269.9,
    "值B": 1306.2,
    "指标A": "硫比放电容量",
    "指标B": "硫比放电容量"
   }
  ],
  "比较编号": [
   "PC00283",
   "PC00286"
  ],
  "表述文字": "【样本】P115：实验样 2.0 wt% LiNO3 electrolyte（1 M LiTFSI；2.0 wt% LiNO3；DME:DOL = 1:1（体积比））相对 实验样 2.0 wt% ZrO(NO3)2 electrolyte（1 M LiTFSI；2.0 wt% ADD_TRIAL；DME:DOL = 1:1（体积比））｜组分变化：加入 LiNO3（2.0 wt%）；去掉 ADD_TRIAL｜分子描述符：溶剂环数 变高；可旋转键数 变低；溶剂分子量 变低；每个 Li⁺ 的配位位点 变低；Li⁺ 总浓度 变高；LiNO₃ 浓度 变高（从无到有）｜物性：两边没有都报告的｜条件：相同（同一测试）｜性能：每圈衰减率 变高（测试 T01）；首圈容量 相近（测试 T01）"
 },
 {
  "论文": "P121",
  "A": "LiTFSI/LiNO3",
  "B": "LiTFSI",
  "A是对照": false,
  "B是对照": true,
  "组分变化": "LiTFSI 1.5 M → 1.1 M；加入 LiNO3（0.4 M）",
  "描述符": [
   {
    "描述符": "salt",
    "中文": "主盐浓度",
    "组": "盐用量",
    "方向": "变低",
    "A": 1.1,
    "B": 1.5,
    "被动": false
   },
   {
    "描述符": "anF",
    "中文": "阴离子 F（每升）",
    "组": "盐用量",
    "方向": "变低",
    "A": 6.6,
    "B": 9.0,
    "被动": false
   },
   {
    "描述符": "anSO2",
    "中文": "阴离子磺酰（每升）",
    "组": "盐用量",
    "方向": "变低",
    "A": 2.2,
    "B": 3.0,
    "被动": false
   },
   {
    "描述符": "lino3",
    "中文": "LiNO₃ 浓度",
    "组": "LiNO₃",
    "方向": "变高（从无到有）",
    "A": 0.4,
    "B": 0.0,
    "被动": false
   }
  ],
  "物性": {},
  "性能": [
   {
    "类别": "每圈衰减率",
    "测试": "T15",
    "方向": "变低",
    "倍数": 0.0272,
    "倍数含义": "每圈衰减率之比",
    "好于参照": true,
    "值A": 0.0118,
    "值B": 0.4324,
    "指标A": "每圈衰减率（%/圈，由容量保持率换算）",
    "指标B": "每圈衰减率（%/圈，由容量保持率换算）"
   }
  ],
  "比较编号": [
   "PC00287"
  ],
  "表述文字": "【样本】P121：实验样 LiTFSI/LiNO3（1.1 M LiTFSI；0.4 M LiNO3；DOL:DME = 未报告:未报告（体积比））相对 对比样 LiTFSI（1.5 M LiTFSI；DOL:DME = 未报告:未报告（体积比））｜组分变化：LiTFSI 1.5 M → 1.1 M；加入 LiNO3（0.4 M）｜分子描述符：主盐浓度 变低；阴离子 F（每升） 变低；阴离子磺酰（每升） 变低；LiNO₃ 浓度 变高（从无到有）｜物性：两边没有都报告的｜条件：相同（同一测试）｜性能：每圈衰减率 变低（测试 T15）"
 },
 {
  "论文": "P121",
  "A": "LiTFSI/LiNO3",
  "B": "LiBr",
  "A是对照": false,
  "B是对照": false,
  "组分变化": "LiTFSI 0.5 M → 1.1 M；去掉 LiBr",
  "描述符": [
   {
    "描述符": "anF",
    "中文": "阴离子 F（每升）",
    "组": "盐用量",
    "方向": "变高",
    "A": 6.6,
    "B": 3.0,
    "被动": false
   },
   {
    "描述符": "anSO2",
    "中文": "阴离子磺酰（每升）",
    "组": "盐用量",
    "方向": "变高",
    "A": 2.2,
    "B": 1.0,
    "被动": false
   }
  ],
  "物性": {},
  "性能": [
   {
    "类别": "每圈衰减率",
    "测试": "T15",
    "方向": "变低",
    "倍数": 0.1053,
    "倍数含义": "每圈衰减率之比",
    "好于参照": true,
    "值A": 0.0118,
    "值B": 0.1118,
    "指标A": "每圈衰减率（%/圈，由容量保持率换算）",
    "指标B": "每圈衰减率（%/圈，由容量保持率换算）"
   }
  ],
  "比较编号": [
   "PC00292"
  ],
  "表述文字": "【样本】P121：实验样 LiTFSI/LiNO3（1.1 M LiTFSI；0.4 M LiNO3；DOL:DME = 未报告:未报告（体积比））相对 实验样 LiBr（0.5 M LiTFSI；0.4 M LiNO3；0.6 M LiBr；DOL:DME = 未报告:未报告（体积比））｜组分变化：LiTFSI 0.5 M → 1.1 M；去掉 LiBr｜分子描述符：阴离子 F（每升） 变高；阴离子磺酰（每升） 变高｜物性：两边没有都报告的｜条件：相同（同一测试）｜性能：每圈衰减率 变低（测试 T15）"
 },
 {
  "论文": "P121",
  "A": "LiNO3",
  "B": "LiTFSI",
  "A是对照": false,
  "B是对照": true,
  "组分变化": "LiTFSI 1.5 M → 0.5 M；加入 LiNO3（1.0 M）",
  "描述符": [
   {
    "描述符": "salt",
    "中文": "主盐浓度",
    "组": "盐用量",
    "方向": "变低",
    "A": 0.5,
    "B": 1.5,
    "被动": false
   },
   {
    "描述符": "anF",
    "中文": "阴离子 F（每升）",
    "组": "盐用量",
    "方向": "变低",
    "A": 3.0,
    "B": 9.0,
    "被动": false
   },
   {
    "描述符": "anSO2",
    "中文": "阴离子磺酰（每升）",
    "组": "盐用量",
    "方向": "变低",
    "A": 1.0,
    "B": 3.0,
    "被动": false
   },
   {
    "描述符": "lino3",
    "中文": "LiNO₃ 浓度",
    "组": "LiNO₃",
    "方向": "变高（从无到有）",
    "A": 1.0,
    "B": 0.0,
    "被动": false
   }
  ],
  "物性": {},
  "性能": [
   {
    "类别": "每圈衰减率",
    "测试": "T15",
    "方向": "变低",
    "倍数": 0.7755,
    "倍数含义": "每圈衰减率之比",
    "好于参照": true,
    "值A": 0.3353,
    "值B": 0.4324,
    "指标A": "每圈衰减率（%/圈，由容量保持率换算）",
    "指标B": "每圈衰减率（%/圈，由容量保持率换算）"
   }
  ],
  "比较编号": [
   "PC00288"
  ],
