Repository: zhuonanli08/Li-S_Electrolyte_Conflicts

File: output/两两比较表述_313篇_v2_2026-11-07/比较表述.json (part 3 of 111)
[
    "方向": "变高",
    "A": 4.0,
    "B": 1.0
   },
   {
    "条件": "正极含硫",
    "方向": "变低",
    "A": 49.0,
    "B": 56.0
   },
   {
    "条件": "倍率",
    "方向": "一边未报告",
    "A": null,
    "B": -2.3025850929940455
   },
   {
    "条件": "温度",
    "方向": "相近",
    "A": 25.0,
    "B": 25.0
   },
   {
    "条件": "电池形式",
    "方向": "相同",
    "A": 0.0,
    "B": 0.0
   },
   {
    "条件": "圈数",
    "方向": "变低",
    "A": 25,
    "B": 50
   }
  ],
  "条件含默认值": [
   "温度默认"
  ],
  "性能": {
   "方向": "相近",
   "倍数": 0.9837,
   "倍数含义": "每圈衰减率之比",
   "好于参照": null,
   "值A": 0.6424,
   "值B": 0.6531,
   "指标A": "每圈衰减率（%/圈，由硫比放电容量换算）",
   "指标B": "每圈衰减率（%/圈，由硫比放电容量换算）"
  },
  "表述文字": "【P034｜每圈衰减率｜配方和条件都变】实验样 50 vol% DMDS, high areal capacity（1 M LiTFSI；投料0.4；实际饱和，未完全溶解 M LiNO3；DMDS:DME:DOL = 2 (50 vol%):1:1（体积比），测试 T_high10）相对 对比样 conventional, 0.1 M LiNO3（1 M LiTFSI；0.1 M LiNO3；DME:DOL = 1:1（体积比），测试 T_KB70）｜组分变化：LiNO3 0.1 M → 投料0.4；实际饱和，未完全溶解 M；加入 DMDS（2 (50 vol%) 体积份）（其中 DMDS：成膜/活性溶剂）｜描述符：非氟醚氧 变低；硫醚/多硫 S 变高（从无到有）；溶剂环数 变低；可旋转键数 变高；TPSA 变低；溶剂分子量 变高；每个 Li⁺ 的配位位点 变低；稀释剂摩尔比例 变高（从无到有）；Li⁺ 总浓度 变低｜物性：两边没有都报告的｜条件：E/S 变高；硫载量 变高；正极含硫 变低；倍率 一边未报告；圈数 变低（含默认值：温度默认）｜性能：每圈衰减率 相近"
 },
 {
  "编号": "PC00035",
  "论文": "P034",
  "类别": "每圈衰减率",
  "比较类型": "配方和条件都变",
  "A": {
   "测试": "T_high10",
   "测试名": "高载量KB-S70，E/S=10",
   "配方": "PH",
   "配方名": "0.25 M polysulfide, high areal capacity",
   "recipe": "R_PH",
   "是否对照": false,
   "配方文字": "0.25 M LiPS_x；0.4投料（共用高面容量方法） M LiNO3",
   "表述编号": "ST0315",
   "证据句子": [
    "M0098",
    "M0099"
   ],
   "标记": [
    "温度默认",
    "由容量换算"
   ]
  },
  "B": {
   "测试": "T_KB70",
   "测试名": "KB-S70低载量循环",
   "配方": "C",
   "配方名": "conventional, 0.1 M LiNO3",
   "recipe": "R_C",
   "是否对照": true,
   "配方文字": "1 M LiTFSI；0.1 M LiNO3；DME:DOL = 1:1（体积比）",
   "表述编号": "ST0285",
   "证据句子": [
    "M0090",
    "M0094"
   ],
   "标记": [
    "温度默认",
    "由容量换算"
   ]
  },
  "组分变化": "加入 LiPS_x（0.25 M）；LiNO3 0.1 M → 0.4投料（共用高面容量方法） M；去掉 LiTFSI；去掉 DME；去掉 DOL",
  "作者改动的组分": [
   "DME",
   "DOL",
   "LiNO3",
   "LiPS_x",
   "LiTFSI"
  ],
  "特殊组分变化": [
   {
    "组分": "LiPS_x",
    "类型": "描述符看不到"
   }
  ],
  "电解液相同但样品编号不同": false,
  "描述符": [],
  "物性": [],
  "条件": [
   {
    "条件": "E/S",
    "方向": "变高",
    "A": 10.0,
    "B": 8.84
   },
   {
    "条件": "硫载量",
    "方向": "变高",
    "A": 4.0,
    "B": 1.0
   },
   {
    "条件": "正极含硫",
    "方向": "变低",
    "A": 49.0,
    "B": 56.0
   },
   {
    "条件": "倍率",
    "方向": "一边未报告",
    "A": null,
    "B": -2.3025850929940455
   },
   {
    "条件": "温度",
    "方向": "相近",
    "A": 25.0,
    "B": 25.0
   },
   {
    "条件": "电池形式",
    "方向": "相同",
    "A": 0.0,
    "B": 0.0
   },
   {
    "条件": "圈数",
    "方向": "变低",
    "A": 25,
    "B": 50
   }
  ],
  "条件含默认值": [
   "温度默认"
  ],
  "性能": {
   "方向": "变高",
   "倍数": 2.893,
   "倍数含义": "每圈衰减率之比",
   "好于参照": false,
   "值A": 1.8893,
   "值B": 0.6531,
   "指标A": "每圈衰减率（%/圈，由硫比放电容量换算）",
   "指标B": "每圈衰减率（%/圈，由硫比放电容量换算）"
  },
  "表述文字": "【P034｜每圈衰减率｜配方和条件都变】实验样 0.25 M polysulfide, high areal capacity（0.25 M LiPS_x；0.4投料（共用高面容量方法） M LiNO3，测试 T_high10）相对 对比样 conventional, 0.1 M LiNO3（1 M LiTFSI；0.1 M LiNO3；DME:DOL = 1:1（体积比），测试 T_KB70）｜组分变化：加入 LiPS_x（0.25 M）；LiNO3 0.1 M → 0.4投料（共用高面容量方法） M；去掉 LiTFSI；去掉 DME；去掉 DOL（其中 LiPS_x：描述符看不到）｜描述符：无变化｜物性：两边没有都报告的｜条件：E/S 变高；硫载量 变高；正极含硫 变低；倍率 一边未报告；圈数 变低（含默认值：温度默认）｜性能：每圈衰减率 变高"
 },
 {
  "编号": "PC00036",
  "论文": "P034",
  "类别": "每圈衰减率",
  "比较类型": "配方和条件都变",
  "A": {
   "测试": "T_high5",
   "测试名": "高载量KB-S70，E/S=5",
   "配方": "DH",
   "配方名": "50 vol% DMDS, high areal capacity",
   "recipe": "R_DH",
   "是否对照": false,
   "配方文字": "1 M LiTFSI；投料0.4；实际饱和，未完全溶解 M LiNO3；DMDS:DME:DOL = 2 (50 vol%):1:1（体积比）",
   "表述编号": "ST0323",
   "证据句子": [
    "M0116"
   ],
   "标记": [
    "温度默认",
    "由容量换算"
   ]
  },
  "B": {
   "测试": "T_KB70",
   "测试名": "KB-S70低载量循环",
   "配方": "C",
   "配方名": "conventional, 0.1 M LiNO3",
   "recipe": "R_C",
   "是否对照": true,
   "配方文字": "1 M LiTFSI；0.1 M LiNO3；DME:DOL = 1:1（体积比）",
   "表述编号": "ST0285",
   "证据句子": [
    "M0090",
    "M0094"
   ],
   "标记": [
    "温度默认",
    "由容量换算"
   ]
  },
  "组分变化": "LiNO3 0.1 M → 投料0.4；实际饱和，未完全溶解 M；加入 DMDS（2 (50 vol%) 体积份）",
  "作者改动的组分": [
   "DMDS",
   "LiNO3"
  ],
  "特殊组分变化": [
   {
    "组分": "DMDS",
    "类型": "成膜/活性溶剂"
   }
  ],
  "电解液相同但样品编号不同": false,
  "描述符": [
   {
    "描述符": "eo",
    "中文": "非氟醚氧",
    "组": "配位（醚氧）",
    "方向": "变低",
    "A": 1.0,
    "B": 2.0,
    "被动": false
   },
   {
    "描述符": "thio",
    "中文": "硫醚/多硫 S",
    "组": "其他（单独成组或数据少）",
    "方向": "变高（从无到有）",
    "A": 1.0,
    "B": 0.0,
    "被动": false
   },
   {
    "描述符": "ring",
    "中文": "溶剂环数",
    "组": "溶剂骨架",
    "方向": "变低",
    "A": 0.25,
    "B": 0.5984,
    "被动": false
   },
   {
    "描述符": "rotb",
    "中文": "可旋转键数",
    "组": "溶剂骨架",
    "方向": "变高",
    "A": 1.25,
    "B": 1.2049,
    "被动": false
   },
   {
    "描述符": "tpsa",
    "中文": "TPSA",
    "组": "其他（单独成组或数据少）",
    "方向": "变低",
    "A": 9.23,
    "B": 18.46,
    "被动": false
   },
   {
    "描述符": "mw",
    "中文": "溶剂分子量",
    "组": "溶剂骨架",
    "方向": "变高",
    "A": 88.1522,
    "B": 80.5223,
    "被动": false
   },
   {
    "描述符": "lnsites",
    "中文": "每个 Li⁺ 的配位位点",
    "组": "配位（醚氧）",
    "方向": "变低",
    "A": 11.9905,
    "B": 21.8008,
    "被动": false
   },
   {
    "描述符": "dil",
    "中文": "稀释剂摩尔比例",
    "组": "氟化/稀释",
    "方向": "变高（从无到有）",
    "A": 0.4847,
    "B": 0.0,
    "被动": false
   },
   {
    "描述符": "li",
    "中文": "Li⁺ 总浓度",
    "组": "盐用量",
    "方向": "变低",
    "A": 1.0,
    "B": 1.1,
    "被动": false
   }
  ],
  "物性": [],
  "条件": [
   {
    "条件": "E/S",
    "方向": "变低",
    "A": 5.0,
    "B": 8.84
   },
   {
    "条件": "硫载量",
    "方向": "变高",
    "A": 4.0,
    "B": 1.0
   },
   {
    "条件": "正极含硫",
    "方向": "变低",
    "A": 49.0,
    "B": 56.0
   },
   {
    "条件": "倍率",
    "方向": "一边未报告",
    "A": null,
    "B": -2.3025850929940455
   },
   {
    "条件": "温度",
    "方向": "相近",
    "A": 25.0,
    "B": 25.0
   },
   {
    "条件": "电池形式",
    "方向": "相同",
    "A": 0.0,
    "B": 0.0
   },
   {
    "条件": "圈数",
    "方向": "变低",
    "A": 25,
    "B": 50
   }
  ],
  "条件含默认值": [
   "温度默认"
  ],
  "性能": {
   "方向": "变高",
   "倍数": 1.5963,
   "倍数含义": "每圈衰减率之比",
   "好于参照": false,
   "值A": 1.0425,
   "值B": 0.6531,
   "指标A": "每圈衰减率（%/圈，由硫比放电容量换算）",
   "指标B": "每圈衰减率（%/圈，由硫比放电容量换算）"
  },
  "表述文字": "【P034｜每圈衰减率｜配方和条件都变】实验样 50 vol% DMDS, high areal capacity（1 M LiTFSI；投料0.4；实际饱和，未完全溶解 M LiNO3；DMDS:DME:DOL = 2 (50 vol%):1:1（体积比），测试 T_high5）相对 对比样 conventional, 0.1 M LiNO3（1 M LiTFSI；0.1 M LiNO3；DME:DOL = 1:1（体积比），测试 T_KB70）｜组分变化：LiNO3 0.1 M → 投料0.4；实际饱和，未完全溶解 M；加入 DMDS（2 (50 vol%) 体积份）（其中 DMDS：成膜/活性溶剂）｜描述符：非氟醚氧 变低；硫醚/多硫 S 变高（从无到有）；溶剂环数 变低；可旋转键数 变高；TPSA 变低；溶剂分子量 变高；每个 Li⁺ 的配位位点 变低；稀释剂摩尔比例 变高（从无到有）；Li⁺ 总浓度 变低｜物性：两边没有都报告的｜条件：E/S 变低；硫载量 变高；正极含硫 变低；倍率 一边未报告；圈数 变低（含默认值：温度默认）｜性能：每圈衰减率 变高"
 },
 {
  "编号": "PC00037",
  "论文": "P034",
  "类别": "每圈衰减率",
  "比较类型": "同测试换配方",
  "A": {
   "测试": "T_OMC70",
   "测试名": "OMC-S70低载量循环",
   "配方": "D",
   "配方名": "50 vol% DMDS, 0.1 M LiNO3",
   "recipe": "R_D",
   "是否对照": false,
   "配方文字": "1 M LiTFSI；0.1 M LiNO3；DMDS:DME:DOL = 2 (50 vol%):1:1（体积比）",
   "表述编号": "ST0302",
   "证据句子": [
    "M0085"
   ],
   "标记": [
    "温度默认",
    "由容量换算"
   ]
  },
  "B": {
   "测试": "T_OMC70",
   "测试名": "OMC-S70低载量循环",
   "配方": "C",
   "配方名": "conventional, 0.1 M LiNO3",
   "recipe": "R_C",
   "是否对照": true,
   "配方文字": "1 M LiTFSI；0.1 M LiNO3；DME:DOL = 1:1（体积比）",
   "表述编号": "ST0298",
   "证据句子": [
    "M0085"
   ],
   "标记": [
    "温度默认",
    "由容量换算"
   ]
  },
  "组分变化": "加入 DMDS（2 (50 vol%) 体积份）",
  "作者改动的组分": [
   "DMDS"
  ],
  "特殊组分变化": [
   {
    "组分": "DMDS",
    "类型": "成膜/活性溶剂"
   }
  ],
  "电解液相同但样品编号不同": false,
  "描述符": [
   {
    "描述符": "eo",
    "中文": "非氟醚氧",
    "组": "配位（醚氧）",
    "方向": "变低",
    "A": 1.0306,
    "B": 2.0,
    "被动": false
   },
   {
    "描述符": "thio",
    "中文": "硫醚/多硫 S",
    "组": "其他（单独成组或数据少）",
    "方向": "变高（从无到有）",
    "A": 0.9694,
    "B": 0.0,
    "被动": false
   },
   {
    "描述符": "ring",
    "中文": "溶剂环数",
    "组": "溶剂骨架",
    "方向": "变低",
    "A": 0.3083,
    "B": 0.5984,
    "被动": false
   },
   {
    "描述符": "rotb",
    "中文": "可旋转键数",
    "组": "溶剂骨架",
    "方向": "变低",
    "A": 1.1056,
    "B": 1.2049,
    "被动": false
   },
   {
    "描述符": "tpsa",
    "中文": "TPSA",
    "组": "其他（单独成组或数据少）",
    "方向": "变低",
    "A": 9.5123,
    "B": 18.46,
    "被动": false
   },
   {
    "描述符": "mw",
    "中文": "溶剂分子量",
    "组": "溶剂骨架",
    "方向": "变高",
    "A": 87.1539,
    "B": 80.5223,
    "被动": false
   },
   {
    "描述符": "lnsites",
    "中文": "每个 Li⁺ 的配位位点",
    "组": "配位（醚氧）",
    "方向": "变低",
    "A": 10.9004,
    "B": 21.8008,
    "被动": false
   },
   {
    "描述符": "dil",
    "中文": "稀释剂摩尔比例",
    "组": "氟化/稀释",
    "方向": "变高（从无到有）",
    "A": 0.4847,
    "B": 0.0,
    "被动": false
   }
  ],
  "物性": [
   {
    "物性": "离子电导率",
    "方向": "变低",
    "A": 5.0,
    "B": 10.0,
    "单位": "mS cm−1",
    "温度": null
   }
  ],
  "条件": [
   {
    "条件": "E/S",
    "方向": "相近",
    "A": 10.0,
    "B": 10.0
   },
   {
    "条件": "硫载量",
    "方向": "相近",
    "A": 1.0,
    "B": 1.0
   },
   {
    "条件": "正极含硫",
    "方向": "相近",
    "A": 56.0,
    "B": 56.0
   },
   {
    "条件": "倍率",
    "方向": "相近",
    "A": 0.1,
    "B": 0.1
   },
   {
    "条件": "温度",
    "方向": "相近",
    "A": 25.0,
    "B": 25.0
   },
   {
    "条件": "电池形式",
    "方向": "相同",
    "A": 0.0,
    "B": 0.0
   },
   {
    "条件": "圈数",
    "方向": "相近",
    "A": 50,
    "B": 50
   }
  ],
  "条件含默认值": [
   "温度默认"
  ],
  "性能": {
   "方向": "变低",
   "倍数": 0.2839,
   "倍数含义": "每圈衰减率之比",
   "好于参照": true,
   "值A": 0.2414,
   "值B": 0.8503,
   "指标A": "每圈衰减率（%/圈，由硫比放电容量换算）",
   "指标B": "每圈衰减率（%/圈，由硫比放电容量换算）"
  },
  "表述文字": "【P034｜每圈衰减率｜同测试换配方】实验样 50 vol% DMDS, 0.1 M LiNO3（1 M LiTFSI；0.1 M LiNO3；DMDS:DME:DOL = 2 (50 vol%):1:1（体积比），测试 T_OMC70）相对 对比样 conventional, 0.1 M LiNO3（1 M LiTFSI；0.1 M LiNO3；DME:DOL = 1:1（体积比），测试 T_OMC70）｜组分变化：加入 DMDS（2 (50 vol%) 体积份）（其中 DMDS：成膜/活性溶剂）｜描述符：非氟醚氧 变低；硫醚/多硫 S 变高（从无到有）；溶剂环数 变低；可旋转键数 变低；TPSA 变低；溶剂分子量 变高；每个 Li⁺ 的配位位点 变低；稀释剂摩尔比例 变高（从无到有）｜物性：离子电导率 变低｜条件：相同（含默认值：温度默认）｜性能：每圈衰减率 变低"
 },
 {
  "编号": "PC00038",
  "论文": "P034",
  "类别": "每圈衰减率",
  "比较类型": "同配方换条件",
  "A": {
   "测试": "T_carbon",
   "测试名": "OMC-S70与KB-S70碳骨架影响",
   "配方": "C",
   "配方名": "conventional, 0.1 M LiNO3",
   "recipe": "R_C",
   "是否对照": true,
   "配方文字": "1 M LiTFSI；0.1 M LiNO3；DME:DOL = 1:1（体积比）",
   "表述编号": "ST0305",
   "证据句子": [
    "M0090"
   ],
   "标记": [
    "温度默认",
    "由容量换算"
   ]
  },
  "B": {
   "测试": "T_OMC70",
   "测试名": "OMC-S70低载量循环",
   "配方": "C",
   "配方名": "conventional, 0.1 M LiNO3",
   "recipe": "R_C",
   "是否对照": true,
   "配方文字": "1 M LiTFSI；0.1 M LiNO3；DME:DOL = 1:1（体积比）",
   "表述编号": "ST0298",
   "证据句子": [
    "M0085"
   ],
   "标记": [
    "温度默认",
    "由容量换算"
   ]
  },
  "组分变化": "配方相同",
  "作者改动的组分": [],
  "特殊组分变化": [],
  "电解液相同但样品编号不同": false,
  "描述符": [],
  "物性": [
   {
    "物性": "离子电导率",
    "方向": "相近",
    "A": 10.0,
    "B": 10.0,
    "单位": "mS cm−1",
    "温度": null
   }
  ],
  "条件": [
   {
    "条件": "E/S",
    "方向": "变低",
    "A": 8.84,
    "B": 10.0
   },
   {
    "条件": "硫载量",
    "方向": "相近",
    "A": 1.0,
    "B": 1.0
   },
   {
    "条件": "正极含硫",
    "方向": "相近",
    "A": 56.0,
    "B": 56.0
   },
   {
    "条件": "倍率",
    "方向": "相近",
    "A": 0.1,
    "B": 0.1
   },
   {
    "条件": "温度",
    "方向": "相近",
    "A": 25.0,
    "B": 25.0
   },
   {
    "条件": "电池形式",
    "方向": "相同",
    "A": 0.0,
    "B": 0.0
   },
   {
    "条件": "圈数",
    "方向": "相近",
    "A": 50,
    "B": 50
   }
  ],
  "条件含默认值": [
   "温度默认"
  ],
  "性能": {
   "方向": "变高",
   "倍数": 1.056,
   "倍数含义": "每圈衰减率之比",
   "好于参照": false,
   "值A": 0.898,
   "值B": 0.8503,
   "指标A": "每圈衰减率（%/圈，由硫比放电容量换算）",
   "指标B": "每圈衰减率（%/圈，由硫比放电容量换算）"
  },
  "表述文字": "【P034｜每圈衰减率｜同配方换条件】对比样 conventional, 0.1 M LiNO3（1 M LiTFSI；0.1 M LiNO3；DME:DOL = 1:1（体积比），测试 T_carbon）相对 对比样 conventional, 0.1 M LiNO3（1 M LiTFSI；0.1 M LiNO3；DME:DOL = 1:1（体积比），测试 T_OMC70）｜组分变化：配方相同｜描述符：配方相同｜物性：离子电导率 相近｜条件：E/S 变低（含默认值：温度默认）｜性能：每圈衰减率 变高"
 },
 {
  "编号": "PC00039",
  "论文": "P034",
  "类别": "每圈衰减率",
  "比较类型": "配方和条件都变",
  "A": {
   "测试": "T_carbon",
   "测试名": "OMC-S70与KB-S70碳骨架影响",
   "配方": "D",
   "配方名": "50 vol% DMDS, 0.1 M LiNO3",
   "recipe": "R_D",
   "是否对照": false,
   "配方文字": "1 M LiTFSI；0.1 M LiNO3；DMDS:DME:DOL = 2 (50 vol%):1:1（体积比）",
   "表述编号": "ST0309",
   "证据句子": [
    "M0085",
    "M0094"
   ],
   "标记": [
    "温度默认",
    "由容量换算"
   ]
  },
  "B": {
   "测试": "T_OMC70",
   "测试名": "OMC-S70低载量循环",
   "配方": "C",
   "配方名": "conventional, 0.1 M LiNO3",
   "recipe": "R_C",
   "是否对照": true,
   "配方文字": "1 M LiTFSI；0.1 M LiNO3；DME:DOL = 1:1（体积比）",
   "表述编号": "ST0298",
   "证据句子": [
    "M0085"
   ],
   "标记": [
    "温度默认",
    "由容量换算"
   ]
  },
  "组分变化": "加入 DMDS（2 (50 vol%) 体积份）",
  "作者改动的组分": [
   "DMDS"
  ],
  "特殊组分变化": [
   {
    "组分": "DMDS",
    "类型": "成膜/活性溶剂"
   }
  ],
  "电解液相同但样品编号不同": false,
  "描述符": [
   {
    "描述符": "eo",
    "中文": "非氟醚氧",
    "组": "配位（醚氧）",
    "方向": "变低",
    "A": 1.0306,
    "B": 2.0,
    "被动": false
   },
   {
    "描述符": "thio",
    "中文": "硫醚/多硫 S",
    "组": "其他（单独成组或数据少）",
    "方向": "变高（从无到有）",
    "A": 0.9694,
    "B": 0.0,
    "被动": false
   },
   {
    "描述符": "ring",
    "中文": "溶剂环数",
    "组": "溶剂骨架",
    "方向": "变低",
    "A": 0.3083,
    "B": 0.5984,
    "被动": false
   },
   {
    "描述符": "rotb",
    "中文": "可旋转键数",
    "组": "溶剂骨架",
    "方向": "变低",
    "A": 1.1056,
    "B": 1.2049,
    "被动": false
   },
   {
    "描述符": "tpsa",
    "中文": "TPSA",
    "组": "其他（单独成组或数据少）",
    "方向": "变低",
    "A": 9.5123,
    "B": 18.46,
    "被动": false
   },
   {
    "描述符": "mw",
    "中文": "溶剂分子量",
    "组": "溶剂骨架",
    "方向": "变高",
    "A": 87.1539,
    "B": 80.5223,
    "被动": false
   },
   {
    "描述符": "lnsites",
    "中文": "每个 Li⁺ 的配位位点",
    "组": "配位（醚氧）",
    "方向": "变低",
    "A": 10.9004,
    "B": 21.8008,
    "被动": false
   },
   {
    "描述符": "dil",
    "中文": "稀释剂摩尔比例",
    "组": "氟化/稀释",
    "方向": "变高（从无到有）",
    "A": 0.4847,
    "B": 0.0,
    "被动": false
   }
  ],
  "物性": [
   {
    "物性": "离子电导率",
    "方向": "变低",
    "A": 5.0,
    "B": 10.0,
    "单位": "mS cm−1",
    "温度": null
   }
  ],
  "条件": [
   {
    "条件": "E/S",
    "方向": "变低",
    "A": 8.84,
    "B": 10.0
   },
   {
    "条件": "硫载量",
    "方向": "相近",
    "A": 1.0,
    "B": 1.0
   },
   {
    "条件": "正极含硫",
    "方向": "相近",
    "A": 56.0,
    "B": 56.0
   },
   {
    "条件": "倍率",
    "方向": "相近",
    "A": 0.1,
    "B": 0.1
   },
   {
    "条件": "温度",
    "方向": "相近",
    "A": 25.0,
    "B": 25.0
   },
   {
    "条件": "电池形式",
    "方向": "相同",
    "A": 0.0,
    "B": 0.0
   },
   {
    "条件": "圈数",
    "方向": "相近",
    "A": 50,
    "B": 50
   }
  ],
  "条件含默认值": [
   "温度默认"
  ],
  "性能": {
   "方向": "变低",
   "倍数": 0.2839,
   "倍数含义": "每圈衰减率之比",
   "好于参照": true,
   "值A": 0.2414,
   "值B": 0.8503,
   "指标A": "每圈衰减率（%/圈，由硫比放电容量换算）",
   "指标B": "每圈衰减率（%/圈，由硫比放电容量换算）"
  },
  "表述文字": "【P034｜每圈衰减率｜配方和条件都变】实验样 50 vol% DMDS, 0.1 M LiNO3（1 M LiTFSI；0.1 M LiNO3；DMDS:DME:DOL = 2 (50 vol%):1:1（体积比），测试 T_carbon）相对 对比样 conventional, 0.1 M LiNO3（1 M LiTFSI；0.1 M LiNO3；DME:DOL = 1:1（体积比），测试 T_OMC70）｜组分变化：加入 DMDS（2 (50 vol%) 体积份）（其中 DMDS：成膜/活性溶剂）｜描述符：非氟醚氧 变低；硫醚/多硫 S 变高（从无到有）；溶剂环数 变低；可旋转键数 变低；TPSA 变低；溶剂分子量 变高；每个 Li⁺ 的配位位点 变低；稀释剂摩尔比例 变高（从无到有）｜物性：离子电导率 变低｜条件：E/S 变低（含默认值：温度默认）｜性能：每圈衰减率 变低"
 },
 {
  "编号": "PC00040",
  "论文": "P034",
  "类别": "每圈衰减率",
  "比较类型": "配方和条件都变",
  "A": {
   "测试": "T_high10",
   "测试名": "高载量KB-S70，E/S=10",
   "配方": "CH",
   "配方名": "conventional, high areal capacity",
   "recipe": "R_CH",
   "是否对照": false,
   "配方文字": "1 M LiTFSI；0.4 M LiNO3；DME:DOL = 1:1（体积比）",
   "表述编号": "ST0311",
   "证据句子": [
    "M0098",
    "M0099"
   ],
   "标记": [
    "温度默认",
    "由容量换算"
   ]
  },
  "B": {
   "测试": "T_OMC70",
   "测试名": "OMC-S70低载量循环",
   "配方": "C",
   "配方名": "conventional, 0.1 M LiNO3",
   "recipe": "R_C",
   "是否对照": true,
   "配方文字": "1 M LiTFSI；0.1 M LiNO3；DME:DOL = 1:1（体积比）",
   "表述编号": "ST0298",
   "证据句子": [
    "M0085"
   ],
   "标记": [
    "温度默认",
    "由容量换算"
   ]
  },
  "组分变化": "LiNO3 0.1 M → 0.4 M",
  "作者改动的组分": [
   "LiNO3"
  ],
  "特殊组分变化": [],
  "电解液相同但样品编号不同": false,
  "描述符": [
   {
    "描述符": "lnsites",
    "中文": "每个 Li⁺ 的配位位点",
    "组": "配位（醚氧）",
    "方向": "变低",
    "A": 17.1292,
    "B": 21.8008,
    "被动": false
   },
   {
    "描述符": "li",
    "中文": "Li⁺ 总浓度",
    "组": "盐用量",
    "方向": "变高",
    "A": 1.4,
    "B": 1.1,
    "被动": false
   },
   {
    "描述符": "lino3",
    "中文": "LiNO₃ 浓度",
    "组": "LiNO₃",
    "方向": "变高",
    "A": 0.4,
    "B": 0.1,
    "被动": false
   }
  ],
  "物性": [],
  "条件": [
   {
    "条件": "E/S",
    "方向": "相近",
    "A": 10.0,
    "B": 10.0
   },
   {
    "条件": "硫载量",
    "方向": "变高",
    "A": 4.0,
    "B": 1.0
   },
   {
    "条件": "正极含硫",
    "方向": "变低",
    "A": 49.0,
    "B": 56.0
   },
   {
    "条件": "倍率",
    "方向": "一边未报告",
    "A": null,
    "B": -2.3025850929940455
   },
   {
    "条件": "温度",
    "方向": "相近",
    "A": 25.0,
    "B": 25.0
   },
   {
    "条件": "电池形式",
    "方向": "相同",
    "A": 0.0,
    "B": 0.0
   },
   {
    "条件": "圈数",
    "方向": "变低",
    "A": 25,
    "B": 50
   }
  ],
  "条件含默认值": [
   "温度默认"
  ],
  "性能": {
   "方向": "变高",
   "倍数": 1.7555,
   "倍数含义": "每圈衰减率之比",
   "好于参照": false,
   "值A": 1.4928,
   "值B": 0.8503,
   "指标A": "每圈衰减率（%/圈，由硫比放电容量换算）",
   "指标B": "每圈衰减率（%/圈，由硫比放电容量换算）"
  },
  "表述文字": "【P034｜每圈衰减率｜配方和条件都变】实验样 conventional, high areal capacity（1 M LiTFSI；0.4 M LiNO3；DME:DOL = 1:1（体积比），测试 T_high10）相对 对比样 conventional, 0.1 M LiNO3（1 M LiTFSI；0.1 M LiNO3；DME:DOL = 1:1（体积比），测试 T_OMC70）｜组分变化：LiNO3 0.1 M → 0.4 M｜描述符：每个 Li⁺ 的配位位点 变低；Li⁺ 总浓度 变高；LiNO₃ 浓度 变高｜物性：两边没有都报告的｜条件：硫载量 变高；正极含硫 变低；倍率 一边未报告；圈数 变低（含默认值：温度默认）｜性能：每圈衰减率 变高"
 },
 {
  "编号": "PC00041",
  "论文": "P034",
  "类别": "每圈衰减率",
  "比较类型": "配方和条件都变",
  "A": {
   "测试": "T_high10",
   "测试名": "高载量KB-S70，E/S=10",
   "配方": "DH",
   "配方名": "50 vol% DMDS, high areal capacity",
   "recipe": "R_DH",
   "是否对照": false,
   "配方文字": "1 M LiTFSI；投料0.4；实际饱和，未完全溶解 M LiNO3；DMDS:DME:DOL = 2 (50 vol%):1:1（体积比）",
   "表述编号": "ST0313",
   "证据句子": [
    "M0098",
    "M0099"
   ],
   "标记": [
    "温度默认",
    "由容量换算"
   ]
  },
  "B": {
   "测试": "T_OMC70",
   "测试名": "OMC-S70低载量循环",
   "配方": "C",
   "配方名": "conventional, 0.1 M LiNO3",
   "recipe": "R_C",
   "是否对照": true,
   "配方文字": "1 M LiTFSI；0.1 M LiNO3；DME:DOL = 1:1（体积比）",
   "表述编号": "ST0298",
   "证据句子": [
    "M0085"
   ],
   "标记": [
    "温度默认",
    "由容量换算"
   ]
  },
  "组分变化": "LiNO3 0.1 M → 投料0.4；实际饱和，未完全溶解 M；加入 DMDS（2 (50 vol%) 体积份）",
  "作者改动的组分": [
   "DMDS",
   "LiNO3"
  ],
  "特殊组分变化": [
   {
    "组分": "DMDS",
    "类型": "成膜/活性溶剂"
   }
  ],
  "电解液相同但样品编号不同": false,
  "描述符": [
   {
    "描述符": "eo",
    "中文": "非氟醚氧",
    "组": "配位（醚氧）",
    "方向": "变低",
    "A": 1.0,
    "B": 2.0,
    "被动": false
   },
   {
    "描述符": "thio",
    "中文": "硫醚/多硫 S",
    "组": "其他（单独成组或数据少）",
    "方向": "变高（从无到有）",
    "A": 1.0,
    "B": 0.0,
    "被动": false
   },
   {
    "描述符": "ring",
    "中文": "溶剂环数",
    "组": "溶剂骨架",
    "方向": "变低",
    "A": 0.25,
    "B": 0.5984,
    "被动": false
   },
   {
    "描述符": "rotb",
    "中文": "可旋转键数",
    "组": "溶剂骨架",
    "方向": "变高",
    "A": 1.25,
    "B": 1.2049,
    "被动": false
   },
   {
    "描述符": "tpsa",
    "中文": "TPSA",
    "组": "其他（单独成组或数据少）",
    "方向": "变低",
    "A": 9.23,
    "B": 18.46,
    "被动": false
   },
   {
    "描述符": "mw",
    "中文": "溶剂分子量",
    "组": "溶剂骨架",
    "方向": "变高",
    "A": 88.1522,
    "B": 80.5223,
    "被动": false
   },
   {
    "描述符": "lnsites",
    "中文": "每个 Li⁺ 的配位位点",
    "组": "配位（醚氧）",
    "方向": "变低",
    "A": 11.9905,
    "B": 21.8008,
    "被动": false
   },
   {
    "描述符": "dil",
    "中文": "稀释剂摩尔比例",
    "组": "氟化/稀释",
    "方向": "变高（从无到有）",
    "A": 0.4847,
    "B": 0.0,
    "被动": false
   },
   {
    "描述符": "li",
    "中文": "Li⁺ 总浓度",
    "组": "盐用量",
    "方向": "变低",
    "A": 1.0,
    "B": 1.1,
    "被动": false
   }
  ],
  "物性": [],
  "条件": [
   {
    "条件": "E/S",
    "方向": "相近",
    "A": 10.0,
    "B": 10.0
   },
   {
    "条件": "硫载量",
    "方向": "变高",
    "A": 4.0,
    "B": 1.0
   },
   {
    "条件": "正极含硫",
    "方向": "变低",
    "A": 49.0,
    "B": 56.0
   },
   {
    "条件": "倍率",
    "方向": "一边未报告",
    "A": null,
    "B": -2.3025850929940455
   },
   {
    "条件": "温度",
    "方向": "相近",
    "A": 25.0,
    "B": 25.0
   },
   {
    "条件": "电池形式",
    "方向": "相同",
    "A": 0.0,
    "B": 0.0
   },
   {
    "条件": "圈数",
    "方向": "变低",
    "A": 25,
    "B": 50
   }
  ],
  "条件含默认值": [
   "温度默认"
  ],
  "性能": {
   "方向": "变低",
   "倍数": 0.7555,
   "倍数含义": "每圈衰减率之比",
   "好于参照": true,
   "值A": 0.6424,
   "值B": 0.8503,
   "指标A": "每圈衰减率（%/圈，由硫比放电容量换算）",
   "指标B": "每圈衰减率（%/圈，由硫比放电容量换算）"
  },
  "表述文字": "【P034｜每圈衰减率｜配方和条件都变】实验样 50 vol% DMDS, high areal capacity（1 M LiTFSI；投料0.4；实际饱和，未完全溶解 M LiNO3；DMDS:DME:DOL = 2 (50 vol%):1:1（体积比），测试 T_high10）相对 对比样 conventional, 0.1 M LiNO3（1 M LiTFSI；0.1 M LiNO3；DME:DOL = 1:1（体积比），测试 T_OMC70）｜组分变化：LiNO3 0.1 M → 投料0.4；实际饱和，未完全溶解 M；加入 DMDS（2 (50 vol%) 体积份）（其中 DMDS：成膜/活性溶剂）｜描述符：非氟醚氧 变低；硫醚/多硫 S 变高（从无到有）；溶剂环数 变低；可旋转键数 变高；TPSA 变低；溶剂分子量 变高；每个 Li⁺ 的配位位点 变低；稀释剂摩尔比例 变高（从无到有）；Li⁺ 总浓度 变低｜物性：两边没有都报告的｜条件：硫载量 变高；正极含硫 变低；倍率 一边未报告；圈数 变低（含默认值：温度默认）｜性能：每圈衰减率 变低"
 },
 {
  "编号": "PC00042",
  "论文": "P034",
  "类别": "每圈衰减率",
  "比较类型": "配方和条件都变",
  "A": {
   "测试": "T_high10",
   "测试名": "高载量KB-S70，E/S=10",
   "配方": "PH",
   "配方名": "0.25 M polysulfide, high areal capacity",
   "recipe": "R_PH",
   "是否对照": false,
   "配方文字": "0.25 M LiPS_x；0.4投料（共用高面容量方法） M LiNO3",
   "表述编号": "ST0315",
   "证据句子": [
    "M0098",
    "M0099"
   ],
   "标记": [
    "温度默认",
    "由容量换算"
   ]
  },
  "B": {
   "测试": "T_OMC70",
   "测试名": "OMC-S70低载量循环",
   "配方": "C",
   "配方名": "conventional, 0.1 M LiNO3",
   "recipe": "R_C",
   "是否对照": true,
   "配方文字": "1 M LiTFSI；0.1 M LiNO3；DME:DOL = 1:1（体积比）",
   "表述编号": "ST0298",
   "证据句子": [
    "M0085"
   ],
   "标记": [
    "温度默认",
    "由容量换算"
   ]
  },
  "组分变化": "加入 LiPS_x（0.25 M）；LiNO3 0.1 M → 0.4投料（共用高面容量方法） M；去掉 LiTFSI；去掉 DME；去掉 DOL",
  "作者改动的组分": [
   "DME",
   "DOL",
   "LiNO3",
   "LiPS_x",
   "LiTFSI"
  ],
  "特殊组分变化": [
   {
    "组分": "LiPS_x",
    "类型": "描述符看不到"
   }
  ],
  "电解液相同但样品编号不同": false,
  "描述符": [],
  "物性": [],
  "条件": [
   {
    "条件": "E/S",
    "方向": "相近",
    "A": 10.0,
    "B": 10.0
   },
   {
    "条件": "硫载量",
    "方向": "变高",
    "A": 4.0,
    "B": 1.0
   },
   {
    "条件": "正极含硫",
    "方向": "变低",
    "A": 49.0,
    "B": 56.0
   },
   {
    "条件": "倍率",
    "方向": "一边未报告",
    "A": null,
    "B": -2.3025850929940455
   },
   {
    "条件": "温度",
    "方向": "相近",
    "A": 25.0,
    "B": 25.0
   },
   {
    "条件": "电池形式",
    "方向": "相同",
    "A": 0.0,
    "B": 0.0
   },
   {
    "条件": "圈数",
    "方向": "变低",
    "A": 25,
    "B": 50
   }
  ],
  "条件含默认值": [
   "温度默认"
  ],
  "性能": {
   "方向": "变高",
   "倍数": 2.2218,
   "倍数含义": "每圈衰减率之比",
   "好于参照": false,
   "值A": 1.8893,
   "值B": 0.8503,
   "指标A": "每圈衰减率（%/圈，由硫比放电容量换算）",
   "指标B": "每圈衰减率（%/圈，由硫比放电容量换算）"
  },
  "表述文字": "【P034｜每圈衰减率｜配方和条件都变】实验样 0.25 M polysulfide, high areal capacity（0.25 M LiPS_x；0.4投料（共用高面容量方法） M LiNO3，测试 T_high10）相对 对比样 conventional, 0.1 M LiNO3（1 M LiTFSI；0.1 M LiNO3；DME:DOL = 1:1（体积比），测试 T_OMC70）｜组分变化：加入 LiPS_x（0.25 M）；LiNO3 0.1 M → 0.4投料（共用高面容量方法） M；去掉 LiTFSI；去掉 DME；去掉 DOL（其中 LiPS_x：描述符看不到）｜描述符：无变化｜物性：两边没有都报告的｜条件：硫载量 变高；正极含硫 变低；倍率 一边未报告；圈数 变低（含默认值：温度默认）｜性能：每圈衰减率 变高"
 },
 {
  "编号": "PC00043",
  "论文": "P034",
  "类别": "每圈衰减率",
  "比较类型": "配方和条件都变",
  "A": {
   "测试": "T_high5",
   "测试名": "高载量KB-S70，E/S=5",
   "配方": "DH",
   "配方名": "50 vol% DMDS, high areal capacity",
   "recipe": "R_DH",
   "是否对照": false,
   "配方文字": "1 M LiTFSI；投料0.4；实际饱和，未完全溶解 M LiNO3；DMDS:DME:DOL = 2 (50 vol%):1:1（体积比）",
   "表述编号": "ST0323",
   "证据句子": [
    "M0116"
   ],
   "标记": [
    "温度默认",
    "由容量换算"
   ]
  },
  "B": {
   "测试": "T_OMC70",
   "测试名": "OMC-S70低载量循环",
   "配方": "C",
   "配方名": "conventional, 0.1 M LiNO3",
   "recipe": "R_C",
   "是否对照": true,
   "配方文字": "1 M LiTFSI；0.1 M LiNO3；DME:DOL = 1:1（体积比）",
   "表述编号": "ST0298",
   "证据句子": [
    "M0085"
   ],
   "标记": [
    "温度默认",
    "由容量换算"
   ]
  },
  "组分变化": "LiNO3 0.1 M → 投料0.4；实际饱和，未完全溶解 M；加入 DMDS（2 (50 vol%) 体积份）",
  "作者改动的组分": [
   "DMDS",
   "LiNO3"
  ],
  "特殊组分变化": [
   {
    "组分": "DMDS",
    "类型": "成膜/活性溶剂"
   }
  ],
  "电解液相同但样品编号不同": false,
  "描述符": [
   {
    "描述符": "eo",
    "中文": "非氟醚氧",
    "组": "配位（醚氧）",
    "方向": "变低",
    "A": 1.0,
    "B": 2.0,
    "被动": false
   },
   {
    "描述符": "thio",
    "中文": "硫醚/多硫 S",
    "组": "其他（单独成组或数据少）",
    "方向": "变高（从无到有）",
    "A": 1.0,
    "B": 0.0,
    "被动": false
   },
   {
    "描述符": "ring",
    "中文": "溶剂环数",
    "组": "溶剂骨架",
    "方向": "变低",
    "A": 0.25,
    "B": 0.5984,
    "被动": false
   },
   {
    "描述符": "rotb",
    "中文": "可旋转键数",
    "组": "溶剂骨架",
    "方向": "变高",
    "A": 1.25,
    "B": 1.2049,
    "被动": false
   },
   {
    "描述符": "tpsa",
    "中文": "TPSA",
    "组": "其他（单独成组或数据少）",
    "方向": "变低",
    "A": 9.23,
    "B": 18.46,
    "被动": false
   },
   {
    "描述符": "mw",
    "中文": "溶剂分子量",
    "组": "溶剂骨架",
    "方向": "变高",
    "A": 88.1522,
    "B": 80.5223,
    "被动": false
   },
   {
    "描述符": "lnsites",
    "中文": "每个 Li⁺ 的配位位点",
    "组": "配位（醚氧）",
    "方向": "变低",
    "A": 11.9905,
    "B": 21.8008,
    "被动": false
   },
   {
    "描述符": "dil",
    "中文": "稀释剂摩尔比例",
    "组": "氟化/稀释",
    "方向": "变高（从无到有）",
    "A": 0.4847,
    "B": 0.0,
    "被动": false
   },
   {
    "描述符": "li",
    "中文": "Li⁺ 总浓度",
    "组": "盐用量",
    "方向": "变低",
    "A": 1.0,
    "B": 1.1,
    "被动": false
   }
  ],
  "物性": [],
  "条件": [
   {
    "条件": "E/S",
    "方向": "变低",
    "A": 5.0,
    "B": 10.0
   },
   {
    "条件": "硫载量",
    "方向": "变高",
    "A": 4.0,
    "B": 1.0
   },
   {
    "条件": "正极含硫",
    "方向": "变低",
    "A": 49.0,
    "B": 56.0
   },
   {
    "条件": "倍率",
    "方向": "一边未报告",
    "A": null,
    "B": -2.3025850929940455
   },
   {
    "条件": "温度",
    "方向": "相近",
    "A": 25.0,
    "B": 25.0
   },
   {
    "条件": "电池形式",
    "方向": "相同",
    "A": 0.0,
    "B": 0.0
   },
   {
    "条件": "圈数",
    "方向": "变低",
    "A": 25,
    "B": 50
   }
  ],
  "条件含默认值": [
   "温度默认"
  ],
  "性能": {
   "方向": "变高",
   "倍数": 1.2259,
   "倍数含义": "每圈衰减率之比",
   "好于参照": false,
   "值A": 1.0425,
   "值B": 0.8503,
   "指标A": "每圈衰减率（%/圈，由硫比放电容量换算）",
   "指标B": "每圈衰减率（%/圈，由硫比放电容量换算）"
  },
  "表述文字": "【P034｜每圈衰减率｜配方和条件都变】实验样 50 vol% DMDS, high areal capacity（1 M LiTFSI；投料0.4；实际饱和，未完全溶解 M LiNO3；DMDS:DME:DOL = 2 (50 vol%):1:1（体积比），测试 T_high5）相对 对比样 conventional, 0.1 M LiNO3（1 M LiTFSI；0.1 M LiNO3；DME:DOL = 1:1（体积比），测试 T_OMC70）｜组分变化：LiNO3 0.1 M → 投料0.4；实际饱和，未完全溶解 M；加入 DMDS（2 (50 vol%) 体积份）（其中 DMDS：成膜/活性溶剂）｜描述符：非氟醚氧 变低；硫醚/多硫 S 变高（从无到有）；溶剂环数 变低；可旋转键数 变高；TPSA 变低；溶剂分子量 变高；每个 Li⁺ 的配位位点 变低；稀释剂摩尔比例 变高（从无到有）；Li⁺ 总浓度 变低｜物性：两边没有都报告的｜条件：E/S 变低；硫载量 变高；正极含硫 变低；倍率 一边未报告；圈数 变低（含默认值：温度默认）｜性能：每圈衰减率 变高"
 },
 {
  "编号": "PC00044",
  "论文": "P034",
  "类别": "每圈衰减率",
  "比较类型": "配方和条件都变",
  "A": {
   "测试": "T_OMC70",
   "测试名": "OMC-S70低载量循环",
   "配方": "D",
   "配方名": "50 vol% DMDS, 0.1 M LiNO3",
   "recipe": "R_D",
   "是否对照": false,
   "配方文字": "1 M LiTFSI；0.1 M LiNO3；DMDS:DME:DOL = 2 (50 vol%):1:1（体积比）",
   "表述编号": "ST0302",
   "证据句子": [
    "M0085"
   ],
   "标记": [
    "温度默认",
    "由容量换算"
   ]
  },
  "B": {
   "测试": "T_carbon",
   "测试名": "OMC-S70与KB-S70碳骨架影响",
   "配方": "C",
   "配方名": "conventional, 0.1 M LiNO3",
   "recipe": "R_C",
   "是否对照": true,
   "配方文字": "1 M LiTFSI；0.1 M LiNO3；DME:DOL = 1:1（体积比）",
   "表述编号": "ST0305",
   "证据句子": [
    "M0090"
   ],
   "标记": [
    "温度默认",
    "由容量换算"
   ]
  },
  "组分变化": "加入 DMDS（2 (50 vol%) 体积份）",
  "作者改动的组分": [
   "DMDS"
  ],
  "特殊组分变化": [
   {
    "组分": "DMDS",
    "类型": "成膜/活性溶剂"
   }
  ],
  "电解液相同但样品编号不同": false,
  "描述符": [
   {
    "描述符": "eo",
    "中文": "非氟醚氧",
    "组": "配位（醚氧）",
    "方向": "变低",
    "A": 1.0306,
    "B": 2.0,
    "被动": false
   },
   {
    "描述符": "thio",
    "中文": "硫醚/多硫 S",
    "组": "其他（单独成组或数据少）",
    "方向": "变高（从无到有）",
    "A": 0.9694,
    "B": 0.0,
    "被动": false
   },
   {
    "描述符": "ring",
    "中文": "溶剂环数",
    "组": "溶剂骨架",
    "方向": "变低",
    "A": 0.3083,
    "B": 0.5984,
    "被动": false
   },
   {
    "描述符": "rotb",
    "中文": "可旋转键数",
    "组": "溶剂骨架",
    "方向": "变低",
    "A": 1.1056,
    "B": 1.2049,
    "被动": false
   },
   {
    "描述符": "tpsa",
    "中文": "TPSA",
    "组": "其他（单独成组或数据少）",
    "方向": "变低",
    "A": 9.5123,
    "B": 18.46,
    "被动": false
   },
   {
    "描述符": "mw",
    "中文": "溶剂分子量",
    "组": "溶剂骨架",
    "方向": "变高",
    "A": 87.1539,
    "B": 80.5223,
    "被动": false
   },
   {
    "描述符": "lnsites",
    "中文": "每个 Li⁺ 的配位位点",
    "组": "配位（醚氧）",
    "方向": "变低",
    "A": 10.9004,
    "B": 21.8008,
    "被动": false
   },
   {
    "描述符": "dil",
    "中文": "稀释剂摩尔比例",
    "组": "氟化/稀释",
    "方向": "变高（从无到有）",
    "A": 0.4847,
    "B": 0.0,
    "被动": false
   }
  ],
  "物性": [
   {
    "物性": "离子电导率",
    "方向": "变低",
    "A": 5.0,
    "B": 10.0,
    "单位": "mS cm−1",
    "温度": null
   }
  ],
  "条件": [
   {
    "条件": "E/S",
    "方向": "变高",
    "A": 10.0,
    "B": 8.84
   },
   {
    "条件": "硫载量",
    "方向": "相近",
    "A": 1.0,
    "B": 1.0
   },
   {
    "条件": "正极含硫",
    "方向": "相近",
    "A": 56.0,
    "B": 56.0
   },
   {
    "条件": "倍率",
    "方向": "相近",
    "A": 0.1,
    "B": 0.1
   },
   {
    "条件": "温度",
    "方向": "相近",
    "A": 25.0,
    "B": 25.0
   },
   {
    "条件": "电池形式",
    "方向": "相同",
    "A": 0.0,
    "B": 0.0
   },
   {
    "条件": "圈数",
    "方向": "相近",
    "A": 50,
    "B": 50
   }
  ],
  "条件含默认值": [
   "温度默认"
  ],
  "性能": {
   "方向": "变低",
   "倍数": 0.2689,
   "倍数含义": "每圈衰减率之比",
   "好于参照": true,
   "值A": 0.2414,
   "值B": 0.898,
   "指标A": "每圈衰减率（%/圈，由硫比放电容量换算）",
   "指标B": "每圈衰减率（%/圈，由硫比放电容量换算）"
  },
  "表述文字": "【P034｜每圈衰减率｜配方和条件都变】实验样 50 vol% DMDS, 0.1 M LiNO3（1 M LiTFSI；0.1 M LiNO3；DMDS:DME:DOL = 2 (50 vol%):1:1（体积比），测试 T_OMC70）相对 对比样 conventional, 0.1 M LiNO3（1 M LiTFSI；0.1 M LiNO3；DME:DOL = 1:1（体积比），测试 T_carbon）｜组分变化：加入 DMDS（2 (50 vol%) 体积份）（其中 DMDS：成膜/活性溶剂）｜描述符：非氟醚氧 变低；硫醚/多硫 S 变高（从无到有）；溶剂环数 变低；可旋转键数 变低；TPSA 变低；溶剂分子量 变高；每个 Li⁺ 的配位位点 变低；稀释剂摩尔比例 变高（从无到有）｜物性：离子电导率 变低｜条件：E/S 变高（含默认值：温度默认）｜性能：每圈衰减率 变低"
 },
 {
  "编号": "PC00045",
  "论文": "P034",
  "类别": "每圈衰减率",
  "比较类型": "同配方换条件",
  "A": {
   "测试": "T_carbon",
   "测试名": "OMC-S70与KB-S70碳骨架影响",
   "配方": "D",
   "配方名": "50 vol% DMDS, 0.1 M LiNO3",
   "recipe": "R_D",
   "是否对照": false,
   "配方文字": "1 M LiTFSI；0.1 M LiNO3；DMDS:DME:DOL = 2 (50 vol%):1:1（体积比）",
   "表述编号": "ST0309",
   "证据句子": [
    "M0085",
    "M0094"
   ],
   "标记": [
    "温度默认",
    "由容量换算"
   ]
  },
  "B": {
   "测试": "T_OMC70",
   "测试名": "OMC-S70低载量循环",
   "配方": "D",
   "配方名": "50 vol% DMDS, 0.1 M LiNO3",
   "recipe": "R_D",
   "是否对照": false,
   "配方文字": "1 M LiTFSI；0.1 M LiNO3；DMDS:DME:DOL = 2 (50 vol%):1:1（体积比）",
   "表述编号": "ST0302",
   "证据句子": [
    "M0085"
   ],
   "标记": [
    "温度默认",
    "由容量换算"
   ]
  },
  "组分变化": "配方相同",
  "作者改动的组分": [],
  "特殊组分变化": [],
  "电解液相同但样品编号不同": false,
  "描述符": [],
  "物性": [
   {
    "物性": "离子电导率",
    "方向": "相近",
    "A": 5.0,
    "B": 5.0,
    "单位": "mS cm−1",
    "温度": null
   }
  ],
  "条件": [
   {
    "条件": "E/S",
    "方向": "变低",
    "A": 8.84,
    "B": 10.0
   },
   {
    "条件": "硫载量",
    "方向": "相近",
    "A": 1.0,
    "B": 1.0
   },
   {
    "条件": "正极含硫",
    "方向": "相近",
    "A": 56.0,
    "B": 56.0
   },
   {
    "条件": "倍率",
    "方向": "相近",
    "A": 0.1,
    "B": 0.1
   },
   {
    "条件": "温度",
    "方向": "相近",
    "A": 25.0,
    "B": 25.0
   },
   {
    "条件": "电池形式",
    "方向": "相同",
    "A": 0.0,
    "B": 0.0
   },
   {
    "条件": "圈数",
    "方向": "相近",
    "A": 50,
    "B": 50
   }
  ],
  "条件含默认值": [
   "温度默认"
  ],
  "性能": {
   "方向": "相近",
   "倍数": 1.0,
   "倍数含义": "每圈衰减率之比",
   "好于参照": null,
   "值A": 0.2414,
   "值B": 0.2414,
   "指标A": "每圈衰减率（%/圈，由硫比放电容量换算）",
   "指标B": "每圈衰减率（%/圈，由硫比放电容量换算）"
  },
  "表述文字": "【P034｜每圈衰减率｜同配方换条件】实验样 50 vol% DMDS, 0.1 M LiNO3（1 M LiTFSI；0.1 M LiNO3；DMDS:DME:DOL = 2 (50 vol%):1:1（体积比），测试 T_carbon）相对 实验样 50 vol% DMDS, 0.1 M LiNO3（1 M LiTFSI；0.1 M LiNO3；DMDS:DME:DOL = 2 (50 vol%):1:1（体积比），测试 T_OMC70）｜组分变化：配方相同｜描述符：配方相同｜物性：离子电导率 相近｜条件：E/S 变低（含默认值：温度默认）｜性能：每圈衰减率 相近"
 },
 {
  "编号": "PC00046",
  "论文": "P034",
  "类别": "每圈衰减率",
  "比较类型": "配方和条件都变",
  "A": {
   "测试": "T_high10",
   "测试名": "高载量KB-S70，E/S=10",
   "配方": "CH",
   "配方名": "conventional, high areal capacity",
   "recipe": "R_CH",
   "是否对照": false,
   "配方文字": "1 M LiTFSI；0.4 M LiNO3；DME:DOL = 1:1（体积比）",
   "表述编号": "ST0311",
   "证据句子": [
    "M0098",
    "M0099"
   ],
   "标记": [
    "温度默认",
    "由容量换算"
   ]
  },
  "B": {
   "测试": "T_OMC70",
   "测试名": "OMC-S70低载量循环",
   "配方": "D",
   "配方名": "50 vol% DMDS, 0.1 M LiNO3",
   "recipe": "R_D",
   "是否对照": false,
   "配方文字": "1 M LiTFSI；0.1 M LiNO3；DMDS:DME:DOL = 2 (50 vol%):1:1（体积比）",
   "表述编号": "ST0302",
   "证据句子": [
    "M0085"
   ],
   "标记": [
    "温度默认",
    "由容量换算"
   ]
  },
  "组分变化": "LiNO3 0.1 M → 0.4 M；去掉 DMDS",
  "作者改动的组分": [
   "DMDS",
   "LiNO3"
  ],
  "特殊组分变化": [
   {
    "组分": "DMDS",
    "类型": "成膜/活性溶剂"
   }
  ],
  "电解液相同但样品编号不同": false,
  "描述符": [
   {
    "描述符": "eo",
    "中文": "非氟醚氧",
    "组": "配位（醚氧）",
    "方向": "变高",
    "A": 2.0,
    "B": 1.0306,
    "被动": false
   },
   {
    "描述符": "thio",
    "中文": "硫醚/多硫 S",
    "组": "其他（单独成组或数据少）",
    "方向": "变低（变为 0）",
    "A": 0.0,
    "B": 0.9694,
    "被动": false
   },
   {
    "描述符": "ring",
    "中文": "溶剂环数",
    "组": "溶剂骨架",
    "方向": "变高",
    "A": 0.5984,
    "B": 0.3083,
    "被动": false
   },
   {
    "描述符": "rotb",
    "中文": "可旋转键数",
    "组": "溶剂骨架",
    "方向": "变高",
    "A": 1.2049,
    "B": 1.1056,
    "被动": false
   },
   {
    "描述符": "tpsa",
    "中文": "TPSA",
    "组": "其他（单独成组或数据少）",
    "方向": "变高",
    "A": 18.46,
    "B": 9.5123,
    "被动": false
   },
   {
    "描述符": "mw",
    "中文": "溶剂分子量",
    "组": "溶剂骨架",
    "方向": "变低",
    "A": 80.5223,
    "B": 87.1539,
    "被动": false
   },
   {
    "描述符": "lnsites",
    "中文": "每个 Li⁺ 的配位位点",
    "组": "配位（醚氧）",
    "方向": "变高",
    "A": 17.1292,
    "B": 10.9004,
    "被动": false
   },
   {
    "描述符": "dil",
    "中文": "稀释剂摩尔比例",
    "组": "氟化/稀释",
    "方向": "变低（变为 0）",
    "A": 0.0,
    "B": 0.4847,
    "被动": false
   },
   {
    "描述符": "li",
    "中文": "Li⁺ 总浓度",
    "组": "盐用量",
    "方向": "变高",
    "A": 1.4,
    "B": 1.1,
    "被动": false
   },
   {
    "描述符": "lino3",
    "中文": "LiNO₃ 浓度",
    "组": "LiNO₃",
    "方向": "变高",
    "A": 0.4,
    "B": 0.1,
    "被动": false
   }
  ],
  "物性": [],
  "条件": [
   {
    "条件": "E/S",
    "方向": "相近",
    "A": 10.0,
    "B": 10.0
   },
   {
    "条件": "硫载量",
    "方向": "变高",
    "A": 4.0,
    "B": 1.0
   },
   {
    "条件": "正极含硫",
    "方向": "变低",
    "A": 49.0,
    "B": 56.0
   },
   {
    "条件": "倍率",
    "方向": "一边未报告",
    "A": null,
    "B": -2.3025850929940455
   },
   {
    "条件": "温度",
    "方向": "相近",
    "A": 25.0,
    "B": 25.0
   },
   {
    "条件": "电池形式",
    "方向": "相同",
    "A": 0.0,
    "B": 0.0
   },
   {
    "条件": "圈数",
    "方向": "变低",
    "A": 25,
    "B": 50
   }
  ],
  "条件含默认值": [
   "温度默认"
  ],
  "性能": {
   "方向": "变高",
   "倍数": 6.1835,
   "倍数含义": "每圈衰减率之比",
   "好于参照": false,
   "值A": 1.4928,
   "值B": 0.2414,
   "指标A": "每圈衰减率（%/圈，由硫比放电容量换算）",
   "指标B": "每圈衰减率（%/圈，由硫比放电容量换算）"
  },
  "表述文字": "【P034｜每圈衰减率｜配方和条件都变】实验样 conventional, high areal capacity（1 M LiTFSI；0.4 M LiNO3；DME:DOL = 1:1（体积比），测试 T_high10）相对 实验样 50 vol% DMDS, 0.1 M LiNO3（1 M LiTFSI；0.1 M LiNO3；DMDS:DME:DOL = 2 (50 vol%):1:1（体积比），测试 T_OMC70）｜组分变化：LiNO3 0.1 M → 0.4 M；去掉 DMDS（其中 DMDS：成膜/活性溶剂）｜描述符：非氟醚氧 变高；硫醚/多硫 S 变低（变为 0）；溶剂环数 变高；可旋转键数 变高；TPSA 变高；溶剂分子量 变低；每个 Li⁺ 的配位位点 变高；稀释剂摩尔比例 变低（变为 0）；Li⁺ 总浓度 变高；LiNO₃ 浓度 变高｜物性：两边没有都报告的｜条件：硫载量 变高；正极含硫 变低；倍率 一边未报告；圈数 变低（含默认值：温度默认）｜性能：每圈衰减率 变高"
 },
 {
  "编号": "PC00047",
  "论文": "P034",
  "类别": "每圈衰减率",
  "比较类型": "配方和条件都变",
  "A": {
   "测试": "T_high10",
   "测试名": "高载量KB-S70，E/S=10",
   "配方": "DH",
   "配方名": "50 vol% DMDS, high areal capacity",
   "recipe": "R_DH",
   "是否对照": false,
   "配方文字": "1 M LiTFSI；投料0.4；实际饱和，未完全溶解 M LiNO3；DMDS:DME:DOL = 2 (50 vol%):1:1（体积比）",
   "表述编号": "ST0313",
   "证据句子": [
    "M0098",
    "M0099"
   ],
   "标记": [
    "温度默认",
    "由容量换算"
   ]
  },
  "B": {
   "测试": "T_OMC70",
   "测试名": "OMC-S70低载量循环",
   "配方": "D",
   "配方名": "50 vol% DMDS, 0.1 M LiNO3",
   "recipe": "R_D",
   "是否对照": false,
   "配方文字": "1 M LiTFSI；0.1 M LiNO3；DMDS:DME:DOL = 2 (50 vol%):1:1（体积比）",
   "表述编号": "ST0302",
   "证据句子": [
    "M0085"
   ],
   "标记": [
    "温度默认",
    "由容量换算"
   ]
  },
  "组分变化": "LiNO3 0.1 M → 投料0.4；实际饱和，未完全溶解 M",
  "作者改动的组分": [
   "LiNO3"
  ],
  "特殊组分变化": [],
  "电解液相同但样品编号不同": false,
  "描述符": [
   {
    "描述符": "eo",
    "中文": "非氟醚氧",
    "组": "配位（醚氧）",
    "方向": "变低",
    "A": 1.0,
    "B": 1.0306,
    "被动": false
   },
   {
    "描述符": "thio",
    "中文": "硫醚/多硫 S",
    "组": "其他（单独成组或数据少）",
    "方向": "变高",
    "A": 1.0,
    "B": 0.9694,
    "被动": false
   },
   {
    "描述符": "ring",
    "中文": "溶剂环数",
    "组": "溶剂骨架",
    "方向": "变低",
    "A": 0.25,
    "B": 0.3083,
    "被动": false
   },
   {
    "描述符": "rotb",
    "中文": "可旋转键数",
    "组": "溶剂骨架",
    "方向": "变高",
    "A": 1.25,
    "B": 1.1056,
    "被动": false
   },
   {
    "描述符": "tpsa",
    "中文": "TPSA",
    "组": "其他（单独成组或数据少）",
    "方向": "变低",
    "A": 9.23,
    "B": 9.5123,
    "被动": false
   },
   {
    "描述符": "mw",
    "中文": "溶剂分子量",
    "组": "溶剂骨架",
    "方向": "变高",
    "A": 88.1522,
    "B": 87.1539,
    "被动": false
   },
   {
    "描述符": "lnsites",
    "中文": "每个 Li⁺ 的配位位点",
    "组": "配位（醚氧）",
    "方向": "变高",
    "A": 11.9905,
    "B": 10.9004,
    "被动": false
   },
   {
    "描述符": "li",
    "中文": "Li⁺ 总浓度",
    "组": "盐用量",
    "方向": "变低",
    "A": 1.0,
    "B": 1.1,
    "被动": false
   }
  ],
  "物性": [],
  "条件": [
   {
    "条件": "E/S",
    "方向": "相近",
    "A": 10.0,
    "B": 10.0
   },
   {
    "条件": "硫载量",
    "方向": "变高",
    "A": 4.0,
    "B": 1.0
   },
   {
    "条件": "正极含硫",
    "方向": "变低",
    "A": 49.0,
    "B": 56.0
   },
   {
    "条件": "倍率",
    "方向": "一边未报告",
    "A": null,
    "B": -2.3025850929940455
   },
   {
    "条件": "温度",
    "方向": "相近",
    "A": 25.0,
    "B": 25.0
   },
   {
    "条件": "电池形式",
    "方向": "相同",
    "A": 0.0,
    "B": 0.0
   },
   {
    "条件": "圈数",
    "方向": "变低",
    "A": 25,
    "B": 50
   }
  ],
  "条件含默认值": [
   "温度默认"
  ],
  "性能": {
   "方向": "变高",
   "倍数": 2.661,
   "倍数含义": "每圈衰减率之比",
   "好于参照": false,
   "值A": 0.6424,
   "值B": 0.2414,
   "指标A": "每圈衰减率（%/圈，由硫比放电容量换算）",
   "指标B": "每圈衰减率（%/圈，由硫比放电容量换算）"
  },
  "表述文字": "【P034｜每圈衰减率｜配方和条件都变】实验样 50 vol% DMDS, high areal capacity（1 M LiTFSI；投料0.4；实际饱和，未完全溶解 M LiNO3；DMDS:DME:DOL = 2 (50 vol%):1:1（体积比），测试 T_high10）相对 实验样 50 vol% DMDS, 0.1 M LiNO3（1 M LiTFSI；0.1 M LiNO3；DMDS:DME:DOL = 2 (50 vol%):1:1（体积比），测试 T_OMC70）｜组分变化：LiNO3 0.1 M → 投料0.4；实际饱和，未完全溶解 M｜描述符：非氟醚氧 变低；硫醚/多硫 S 变高；溶剂环数 变低；可旋转键数 变高；TPSA 变低；溶剂分子量 变高；每个 Li⁺ 的配位位点 变高；Li⁺ 总浓度 变低｜物性：两边没有都报告的｜条件：硫载量 变高；正极含硫 变低；倍率 一边未报告；圈数 变低（含默认值：温度默认）｜性能：每圈衰减率 变高"
 },
 {
  "编号": "PC00048",
  "论文": "P034",
  "类别": "每圈衰减率",
  "比较类型": "配方和条件都变",
  "A": {
   "测试": "T_high10",
   "测试名": "高载量KB-S70，E/S=10",
   "配方": "PH",
   "配方名": "0.25 M polysulfide, high areal capacity",
   "recipe": "R_PH",
   "是否对照": false,
   "配方文字": "0.25 M LiPS_x；0.4投料（共用高面容量方法） M LiNO3",
   "表述编号": "ST0315",
   "证据句子": [
    "M0098",
    "M0099"
   ],
   "标记": [
    "温度默认",
    "由容量换算"
   ]
  },
  "B": {
   "测试": "T_OMC70",
   "测试名": "OMC-S70低载量循环",
   "配方": "D",
   "配方名": "50 vol% DMDS, 0.1 M LiNO3",
   "recipe": "R_D",
   "是否对照": false,
   "配方文字": "1 M LiTFSI；0.1 M LiNO3；DMDS:DME:DOL = 2 (50 vol%):1:1（体积比）",
   "表述编号": "ST0302",
   "证据句子": [
    "M0085"
   ],
   "标记": [
    "温度默认",
    "由容量换算"
   ]
  },
  "组分变化": "加入 LiPS_x（0.25 M）；LiNO3 0.1 M → 0.4投料（共用高面容量方法） M；去掉 LiTFSI；去掉 DMDS；去掉 DME；去掉 DOL",
  "作者改动的组分": [
   "DMDS",
   "DME",
   "DOL",
   "LiNO3",
   "LiPS_x",
   "LiTFSI"
  ],
  "特殊组分变化": [
   {
    "组分": "DMDS",
    "类型": "成膜/活性溶剂"
   },
   {
    "组分": "LiPS_x",
    "类型": "描述符看不到"
   }
  ],
  "电解液相同但样品编号不同": false,
  "描述符": [],
  "物性": [],
  "条件": [
   {
    "条件": "E/S",
    "方向": "相近",
    "A": 10.0,
    "B": 10.0
   },
   {
    "条件": "硫载量",
    "方向": "变高",
    "A": 4.0,
    "B": 1.0
   },
   {
    "条件": "正极含硫",
    "方向": "变低",
    "A": 49.0,
    "B": 56.0
   },
   {
    "条件": "倍率",
    "方向": "一边未报告",
    "A": null,
    "B": -2.3025850929940455
   },
   {
    "条件": "温度",
    "方向": "相近",
    "A": 25.0,
    "B": 25.0
   },
   {
    "条件": "电池形式",
    "方向": "相同",
    "A": 0.0,
    "B": 0.0
   },
   {
    "条件": "圈数",
    "方向": "变低",
    "A": 25,
    "B": 50
   }
  ],
  "条件含默认值": [
   "温度默认"
  ],
  "性能": {
   "方向": "变高",
   "倍数": 7.8259,
   "倍数含义": "每圈衰减率之比",
   "好于参照": false,
   "值A": 1.8893,
   "值B": 0.2414,
   "指标A": "每圈衰减率（%/圈，由硫比放电容量换算）",
