Repository: zhuonanli08/Li-S_Electrolyte_Conflicts

File: output/两两比较表述_313篇_v2_2026-11-07/样品对表述.json (part 4 of 15)
[
  "表述文字": "【样本】P121：实验样 LiNO3（0.5 M LiTFSI；1.0 M LiNO3；DOL:DME = 未报告:未报告（体积比））相对 对比样 LiTFSI（1.5 M LiTFSI；DOL:DME = 未报告:未报告（体积比））｜组分变化：LiTFSI 1.5 M → 0.5 M；加入 LiNO3（1.0 M）｜分子描述符：主盐浓度 变低；阴离子 F（每升） 变低；阴离子磺酰（每升） 变低；LiNO₃ 浓度 变高（从无到有）｜物性：两边没有都报告的｜条件：相同（同一测试）｜性能：每圈衰减率 变低（测试 T15）"
 },
 {
  "论文": "P121",
  "A": "LiNO3",
  "B": "LiTFSI/LiNO3",
  "A是对照": false,
  "B是对照": false,
  "组分变化": "LiTFSI 1.1 M → 0.5 M；LiNO3 0.4 M → 1.0 M",
  "描述符": [
   {
    "描述符": "salt",
    "中文": "主盐浓度",
    "组": "盐用量",
    "方向": "变低",
    "A": 0.5,
    "B": 1.1,
    "被动": false
   },
   {
    "描述符": "anF",
    "中文": "阴离子 F（每升）",
    "组": "盐用量",
    "方向": "变低",
    "A": 3.0,
    "B": 6.6,
    "被动": false
   },
   {
    "描述符": "anSO2",
    "中文": "阴离子磺酰（每升）",
    "组": "盐用量",
    "方向": "变低",
    "A": 1.0,
    "B": 2.2,
    "被动": false
   },
   {
    "描述符": "lino3",
    "中文": "LiNO₃ 浓度",
    "组": "LiNO₃",
    "方向": "变高",
    "A": 1.0,
    "B": 0.4,
    "被动": false
   }
  ],
  "物性": {},
  "性能": [
   {
    "类别": "每圈衰减率",
    "测试": "T15",
    "方向": "变高",
    "倍数": 28.5,
    "倍数含义": "每圈衰减率之比",
    "好于参照": false,
    "值A": 0.3353,
    "值B": 0.0118,
    "指标A": "每圈衰减率（%/圈，由容量保持率换算）",
    "指标B": "每圈衰减率（%/圈，由容量保持率换算）"
   }
  ],
  "比较编号": [
   "PC00291"
  ],
  "表述文字": "【样本】P121：实验样 LiNO3（0.5 M LiTFSI；1.0 M LiNO3；DOL:DME = 未报告:未报告（体积比））相对 实验样 LiTFSI/LiNO3（1.1 M LiTFSI；0.4 M LiNO3；DOL:DME = 未报告:未报告（体积比））｜组分变化：LiTFSI 1.1 M → 0.5 M；LiNO3 0.4 M → 1.0 M｜分子描述符：主盐浓度 变低；阴离子 F（每升） 变低；阴离子磺酰（每升） 变低；LiNO₃ 浓度 变高｜物性：两边没有都报告的｜条件：相同（同一测试）｜性能：每圈衰减率 变高（测试 T15）"
 },
 {
  "论文": "P121",
  "A": "LiNO3",
  "B": "LiBr",
  "A是对照": false,
  "B是对照": false,
  "组分变化": "LiNO3 0.4 M → 1.0 M；去掉 LiBr",
  "描述符": [
   {
    "描述符": "salt",
    "中文": "主盐浓度",
    "组": "盐用量",
    "方向": "变低",
    "A": 0.5,
    "B": 1.1,
    "被动": false
   },
   {
    "描述符": "lino3",
    "中文": "LiNO₃ 浓度",
    "组": "LiNO₃",
    "方向": "变高",
    "A": 1.0,
    "B": 0.4,
    "被动": false
   }
  ],
  "物性": {},
  "性能": [
   {
    "类别": "每圈衰减率",
    "测试": "T15",
    "方向": "变高",
    "倍数": 3.0,
    "倍数含义": "每圈衰减率之比",
    "好于参照": false,
    "值A": 0.3353,
    "值B": 0.1118,
    "指标A": "每圈衰减率（%/圈，由容量保持率换算）",
    "指标B": "每圈衰减率（%/圈，由容量保持率换算）"
   }
  ],
  "比较编号": [
   "PC00294"
  ],
  "表述文字": "【样本】P121：实验样 LiNO3（0.5 M LiTFSI；1.0 M LiNO3；DOL:DME = 未报告:未报告（体积比））相对 实验样 LiBr（0.5 M LiTFSI；0.4 M LiNO3；0.6 M LiBr；DOL:DME = 未报告:未报告（体积比））｜组分变化：LiNO3 0.4 M → 1.0 M；去掉 LiBr｜分子描述符：主盐浓度 变低；LiNO₃ 浓度 变高｜物性：两边没有都报告的｜条件：相同（同一测试）｜性能：每圈衰减率 变高（测试 T15）"
 },
 {
  "论文": "P121",
  "A": "LiBr",
  "B": "LiTFSI",
  "A是对照": false,
  "B是对照": true,
  "组分变化": "LiTFSI 1.5 M → 0.5 M；加入 LiNO3（0.4 M）；加入 LiBr（0.6 M）",
  "描述符": [
   {
    "描述符": "salt",
    "中文": "主盐浓度",
    "组": "盐用量",
    "方向": "变低",
    "A": 1.1,
    "B": 1.5,
    "被动": false
   },
   {
    "描述符": "anF",
    "中文": "阴离子 F（每升）",
    "组": "盐用量",
    "方向": "变低",
    "A": 3.0,
    "B": 9.0,
    "被动": false
   },
   {
    "描述符": "anSO2",
    "中文": "阴离子磺酰（每升）",
    "组": "盐用量",
    "方向": "变低",
    "A": 1.0,
    "B": 3.0,
    "被动": false
   },
   {
    "描述符": "lino3",
    "中文": "LiNO₃ 浓度",
    "组": "LiNO₃",
    "方向": "变高（从无到有）",
    "A": 0.4,
    "B": 0.0,
    "被动": false
   }
  ],
  "物性": {},
  "性能": [
   {
    "类别": "每圈衰减率",
    "测试": "T15",
    "方向": "变低",
    "倍数": 0.2585,
    "倍数含义": "每圈衰减率之比",
    "好于参照": true,
    "值A": 0.1118,
    "值B": 0.4324,
    "指标A": "每圈衰减率（%/圈，由容量保持率换算）",
    "指标B": "每圈衰减率（%/圈，由容量保持率换算）"
   },
   {
    "类别": "首圈容量",
    "测试": "T14",
    "方向": "变高",
    "倍数": 1.5707,
    "倍数含义": "容量之比",
    "好于参照": true,
    "值A": 1211.0,
    "值B": 771.0,
    "指标A": "硫比放电容量",
    "指标B": "硫比放电容量"
   }
  ],
  "比较编号": [
   "PC00289",
   "PC00297"
  ],
  "表述文字": "【样本】P121：实验样 LiBr（0.5 M LiTFSI；0.4 M LiNO3；0.6 M LiBr；DOL:DME = 未报告:未报告（体积比））相对 对比样 LiTFSI（1.5 M LiTFSI；DOL:DME = 未报告:未报告（体积比））｜组分变化：LiTFSI 1.5 M → 0.5 M；加入 LiNO3（0.4 M）；加入 LiBr（0.6 M）｜分子描述符：主盐浓度 变低；阴离子 F（每升） 变低；阴离子磺酰（每升） 变低；LiNO₃ 浓度 变高（从无到有）｜物性：两边没有都报告的｜条件：相同（同一测试）｜性能：每圈衰减率 变低（测试 T15）；首圈容量 变高（测试 T14）"
 },
 {
  "论文": "P123",
  "A": "",
  "B": "conventional carbonate electrolyte",
  "A是对照": false,
  "B是对照": true,
  "组分变化": "配方组成未记录",
  "描述符": [],
  "物性": {},
  "性能": [
   {
    "类别": "LiCu_CE",
    "测试": "T05",
    "方向": "变高",
    "倍数": 0.0402,
    "倍数含义": "损失（100 − CE）之比",
    "好于参照": true,
    "值A": 99.1,
    "值B": 77.6,
    "指标A": "Li‖Cu CE",
    "指标B": "Li‖Cu CE"
   }
  ],
  "比较编号": [
   "PC00299"
  ],
  "表述文字": "【样本】P123：实验样 （（配方未记录））相对 对比样 conventional carbonate electrolyte（1.0 M LiPF6；EC:DMC = 1:1（体积比））｜组分变化：配方组成未记录｜分子描述符：无变化｜物性：两边没有都报告的｜条件：相同（同一测试）｜性能：Li‖Cu CE 变高（测试 T05）"
 },
 {
  "论文": "P123",
  "A": "",
  "B": "5.0 M LiFSI/TMP",
  "A是对照": false,
  "B是对照": false,
  "组分变化": "配方组成未记录",
  "描述符": [],
  "物性": {},
  "性能": [
   {
    "类别": "LiCu_CE",
    "测试": "T05",
    "方向": "变高",
    "倍数": 0.1636,
    "倍数含义": "损失（100 − CE）之比",
    "好于参照": true,
    "值A": 99.1,
    "值B": 94.5,
    "指标A": "Li‖Cu CE",
    "指标B": "Li‖Cu CE"
   }
  ],
  "比较编号": [
   "PC00304"
  ],
  "表述文字": "【样本】P123：实验样 （（配方未记录））相对 实验样 5.0 M LiFSI/TMP（5.0 M LiFSI；TMP（纯溶剂 体积份））｜组分变化：配方组成未记录｜分子描述符：无变化｜物性：两边没有都报告的｜条件：相同（同一测试）｜性能：Li‖Cu CE 变高（测试 T05）"
 },
 {
  "论文": "P123",
  "A": "",
  "B": "5.0 M LiFSI/TMP",
  "A是对照": false,
  "B是对照": false,
  "组分变化": "配方组成未记录",
  "描述符": [],
  "物性": {},
  "性能": [
   {
    "类别": "LiCu_CE",
    "测试": "T06",
    "方向": "变高",
    "倍数": 0.2083,
    "倍数含义": "损失（100 − CE）之比",
    "好于参照": true,
    "值A": 99.0,
    "值B": 95.2,
    "指标A": "Li‖Cu CE",
    "指标B": "Li‖Cu CE"
   }
  ],
  "比较编号": [
   "PC00314"
  ],
  "表述文字": "【样本】P123：实验样 （（配方未记录））相对 实验样 5.0 M LiFSI/TMP（5.0 M LiFSI；TMP（纯溶剂 体积份））｜组分变化：配方组成未记录｜分子描述符：无变化｜物性：两边没有都报告的｜条件：同一测试，但 圈数 一边未报告｜性能：Li‖Cu CE 变高（测试 T06）"
 },
 {
  "论文": "P123",
  "A": "",
  "B": "1.6 M LiFSI/TMP-HFE (1:3)",
  "A是对照": false,
  "B是对照": false,
  "组分变化": "配方组成未记录",
  "描述符": [],
  "物性": {},
  "性能": [
   {
    "类别": "LiCu_CE",
    "测试": "T06",
    "方向": "变低",
    "倍数": 1.1111,
    "倍数含义": "损失（100 − CE）之比",
    "好于参照": false,
    "值A": 99.0,
    "值B": 99.1,
    "指标A": "Li‖Cu CE",
    "指标B": "Li‖Cu CE"
   }
  ],
  "比较编号": [
   "PC00316"
  ],
  "表述文字": "【样本】P123：实验样 （（配方未记录））相对 实验样 1.6 M LiFSI/TMP-HFE (1:3)（1.6 M LiFSI；TMP:TTE = 1:3（体积比））｜组分变化：配方组成未记录｜分子描述符：无变化｜物性：两边没有都报告的｜条件：同一测试，但 圈数 变低｜性能：Li‖Cu CE 变低（测试 T06）"
 },
 {
  "论文": "P123",
  "A": "5.0 M LiFSI/TMP",
  "B": "conventional carbonate electrolyte",
  "A是对照": false,
  "B是对照": true,
  "组分变化": "加入 LiFSI（5.0 M）；加入 TMP（纯溶剂）；去掉 LiPF6；去掉 EC；去掉 DMC",
  "描述符": [
   {
    "描述符": "carbonate",
    "中文": "碳酸酯",
    "组": "羰基/碳酸酯",
    "方向": "变低（变为 0）",
    "A": 0.0,
    "B": 1.0,
    "被动": false
   },
   {
    "描述符": "ring",
    "中文": "溶剂环数",
    "组": "溶剂骨架",
    "方向": "变低（变为 0）",
    "A": 0.0,
    "B": 0.5595,
    "被动": false
   },
   {
    "描述符": "rotb",
    "中文": "可旋转键数",
    "组": "溶剂骨架",
    "方向": "变高（从无到有）",
    "A": 3.0,
    "B": 0.0,
    "被动": false
   },
   {
    "描述符": "tpsa",
    "中文": "TPSA",
    "组": "其他（单独成组或数据少）",
    "方向": "变高",
    "A": 44.76,
    "B": 35.53,
    "被动": false
   },
   {
    "描述符": "mw",
    "中文": "溶剂分子量",
    "组": "溶剂骨架",
    "方向": "变高",
    "A": 140.075,
    "B": 88.9501,
    "被动": false
   },
   {
    "描述符": "lnsites",
    "中文": "每个 Li⁺ 的配位位点",
    "组": "配位（醚氧）",
    "方向": "变低",
    "A": 1.7339,
    "B": 13.4103,
    "被动": false
   },
   {
    "描述符": "li",
    "中文": "Li⁺ 总浓度",
    "组": "盐用量",
    "方向": "变高",
    "A": 5.0,
    "B": 1.0,
    "被动": false
   },
   {
    "描述符": "salt",
    "中文": "主盐浓度",
    "组": "盐用量",
    "方向": "变高",
    "A": 5.0,
    "B": 1.0,
    "被动": false
   },
   {
    "描述符": "anF",
    "中文": "阴离子 F（每升）",
    "组": "盐用量",
    "方向": "变高",
    "A": 10.0,
    "B": 6.0,
    "被动": false
   },
   {
    "描述符": "anSO2",
    "中文": "阴离子磺酰（每升）",
    "组": "盐用量",
    "方向": "变高（从无到有）",
    "A": 10.0,
    "B": 0.0,
    "被动": false
   }
  ],
  "物性": {},
  "性能": [
   {
    "类别": "LiCu_CE",
    "测试": "T05",
    "方向": "变高",
    "倍数": 0.2455,
    "倍数含义": "损失（100 − CE）之比",
    "好于参照": true,
    "值A": 94.5,
    "值B": 77.6,
    "指标A": "Li‖Cu CE",
    "指标B": "Li‖Cu CE"
   }
  ],
  "比较编号": [
   "PC00298"
  ],
  "表述文字": "【样本】P123：实验样 5.0 M LiFSI/TMP（5.0 M LiFSI；TMP（纯溶剂 体积份））相对 对比样 conventional carbonate electrolyte（1.0 M LiPF6；EC:DMC = 1:1（体积比））｜组分变化：加入 LiFSI（5.0 M）；加入 TMP（纯溶剂）；去掉 LiPF6；去掉 EC；去掉 DMC｜分子描述符：碳酸酯 变低（变为 0）；溶剂环数 变低（变为 0）；可旋转键数 变高（从无到有）；TPSA 变高；溶剂分子量 变高；每个 Li⁺ 的配位位点 变低；Li⁺ 总浓度 变高；主盐浓度 变高；阴离子 F（每升） 变高；阴离子磺酰（每升） 变高（从无到有）｜物性：两边没有都报告的｜条件：相同（同一测试）｜性能：Li‖Cu CE 变高（测试 T05）"
 },
 {
  "论文": "P123",
  "A": "1.6 M LiFSI/TMP-HFE (1:3)",
  "B": "5.0 M LiFSI/TMP",
  "A是对照": false,
  "B是对照": false,
  "组分变化": "LiFSI 5.0 M → 1.6 M；TMP 纯溶剂 → 1 体积比；加入 TTE（3 体积比）",
  "描述符": [
   {
    "描述符": "eo_a",
    "中文": "α 氟化醚氧",
    "组": "氟化/稀释",
    "方向": "变高（从无到有）",
    "A": 0.6966,
    "B": 0.0,
    "被动": false
   },
   {
    "描述符": "fat",
    "中文": "溶剂 F 原子数",
    "组": "氟化/稀释",
    "方向": "变高（从无到有）",
    "A": 5.573,
    "B": 0.0,
    "被动": false
   },
   {
    "描述符": "rotb",
    "中文": "可旋转键数",
    "组": "溶剂骨架",
    "方向": "变高",
    "A": 4.3933,
    "B": 3.0,
    "被动": false
   },
   {
    "描述符": "tpsa",
    "中文": "TPSA",
    "组": "其他（单独成组或数据少）",
    "方向": "变低",
    "A": 20.0089,
    "B": 44.76,
    "被动": false
   },
   {
    "描述符": "mw",
    "中文": "溶剂分子量",
    "组": "溶剂骨架",
    "方向": "变高",
    "A": 204.1611,
    "B": 140.075,
    "被动": false
   },
   {
    "描述符": "ffrac",
    "中文": "含氟溶剂比例",
    "组": "氟化/稀释",
    "方向": "变高（从无到有）",
    "A": 0.6966,
    "B": 0.0,
    "被动": false
   },
   {
    "描述符": "lnsites",
    "中文": "每个 Li⁺ 的配位位点",
    "组": "配位（醚氧）",
    "方向": "变低",
    "A": 1.3546,
    "B": 1.7339,
    "被动": false
   },
   {
    "描述符": "dil",
    "中文": "稀释剂摩尔比例",
    "组": "氟化/稀释",
    "方向": "变高（从无到有）",
    "A": 0.6966,
    "B": 0.0,
    "被动": false
   },
   {
    "描述符": "li",
    "中文": "Li⁺ 总浓度",
    "组": "盐用量",
    "方向": "变低",
    "A": 1.6,
    "B": 5.0,
    "被动": false
   },
   {
    "描述符": "salt",
    "中文": "主盐浓度",
    "组": "盐用量",
    "方向": "变低",
    "A": 1.6,
    "B": 5.0,
    "被动": false
   },
   {
    "描述符": "anF",
    "中文": "阴离子 F（每升）",
    "组": "盐用量",
    "方向": "变低",
    "A": 3.2,
    "B": 10.0,
    "被动": false
   },
   {
    "描述符": "anSO2",
    "中文": "阴离子磺酰（每升）",
    "组": "盐用量",
    "方向": "变低",
    "A": 3.2,
    "B": 10.0,
    "被动": false
   }
  ],
  "物性": {
   "离子电导率": "变高"
  },
  "性能": [
   {
    "类别": "LiCu_CE",
    "测试": "T06",
    "方向": "变高",
    "倍数": 0.1875,
    "倍数含义": "损失（100 − CE）之比",
    "好于参照": true,
    "值A": 99.1,
    "值B": 95.2,
    "指标A": "Li‖Cu CE",
    "指标B": "Li‖Cu CE"
   }
  ],
  "比较编号": [
   "PC00313"
  ],
  "表述文字": "【样本】P123：实验样 1.6 M LiFSI/TMP-HFE (1:3)（1.6 M LiFSI；TMP:TTE = 1:3（体积比））相对 实验样 5.0 M LiFSI/TMP（5.0 M LiFSI；TMP（纯溶剂 体积份））｜组分变化：LiFSI 5.0 M → 1.6 M；TMP 纯溶剂 → 1 体积比；加入 TTE（3 体积比）｜分子描述符：α 氟化醚氧 变高（从无到有）；溶剂 F 原子数 变高（从无到有）；可旋转键数 变高；TPSA 变低；溶剂分子量 变高；含氟溶剂比例 变高（从无到有）；每个 Li⁺ 的配位位点 变低；稀释剂摩尔比例 变高（从无到有）；Li⁺ 总浓度 变低；主盐浓度 变低；阴离子 F（每升） 变低；阴离子磺酰（每升） 变低｜物性：离子电导率 变高｜条件：同一测试，但 圈数 一边未报告｜性能：Li‖Cu CE 变高（测试 T06）"
 },
 {
  "论文": "P124",
  "A": "4 wt% DPTT",
  "B": "STD / conventional / basic electrolyte",
  "A是对照": false,
  "B是对照": true,
  "组分变化": "加入 ADD_TRIAL（4 wt%）",
  "描述符": [
   {
    "描述符": "ring",
    "中文": "溶剂环数",
    "组": "溶剂骨架",
    "方向": "变低",
    "A": 0.5,
    "B": 0.5984,
    "被动": false
   },
   {
    "描述符": "rotb",
    "中文": "可旋转键数",
    "组": "溶剂骨架",
    "方向": "变高",
    "A": 1.5,
    "B": 1.2049,
    "被动": false
   },
   {
    "描述符": "mw",
    "中文": "溶剂分子量",
    "组": "溶剂骨架",
    "方向": "变高",
    "A": 82.1005,
    "B": 80.5223,
    "被动": false
   },
   {
    "描述符": "lnsites",
    "中文": "每个 Li⁺ 的配位位点",
    "组": "配位（醚氧）",
    "方向": "变高",
    "A": 23.9809,
    "B": 17.4944,
    "被动": false
   },
   {
    "描述符": "li",
    "中文": "Li⁺ 总浓度",
    "组": "盐用量",
    "方向": "变低",
    "A": 1.0,
    "B": 1.3708,
    "被动": true
   }
  ],
  "物性": {},
  "性能": [
   {
    "类别": "每圈衰减率",
    "测试": "T_GRAD",
    "方向": "变低",
    "倍数": 0.5709,
    "倍数含义": "每圈衰减率之比",
    "好于参照": true,
    "值A": 0.1024,
    "值B": 0.1793,
    "指标A": "每圈衰减率（%/圈，由比放电容量（基准未写明）换算）",
    "指标B": "每圈衰减率（%/圈，由比放电容量（基准未写明）换算）"
   },
   {
    "类别": "每圈衰减率",
    "测试": "T_LOW",
    "方向": "变低",
    "倍数": 0.6582,
    "倍数含义": "每圈衰减率之比",
    "好于参照": true,
    "值A": 0.2186,
    "值B": 0.3321,
    "指标A": "每圈衰减率（%/圈，由比放电容量（基准未写明）换算）",
    "指标B": "每圈衰减率（%/圈，由比放电容量（基准未写明）换算）"
   },
   {
    "类别": "首圈容量",
    "测试": "T_GRAD",
    "方向": "变高",
    "倍数": 1.0983,
    "倍数含义": "容量之比",
    "好于参照": true,
    "值A": 1227.6,
    "值B": 1117.7,
    "指标A": "比放电容量（基准未写明）",
    "指标B": "比放电容量（基准未写明）"
   },
   {
    "类别": "首圈容量",
    "测试": "T_LOW",
    "方向": "变高",
    "倍数": 1.1163,
    "倍数含义": "容量之比",
    "好于参照": true,
    "值A": 1266.1,
    "值B": 1134.2,
    "指标A": "比放电容量（基准未写明）",
    "指标B": "比放电容量（基准未写明）"
   }
  ],
  "比较编号": [
   "PC00319",
   "PC00324",
   "PC00326",
   "PC00334"
  ],
  "表述文字": "【样本】P124：实验样 4 wt% DPTT（1 M LiTFSI；2 wt% LiNO3；4 wt% ADD_TRIAL；DME:DOL = 1:1（体积比））相对 对比样 STD / conventional / basic electrolyte（1 M LiTFSI；2 wt% LiNO3；DME:DOL = 1:1（体积比））｜组分变化：加入 ADD_TRIAL（4 wt%）｜分子描述符：溶剂环数 变低；可旋转键数 变高；溶剂分子量 变高；每个 Li⁺ 的配位位点 变高；Li⁺ 总浓度 变低（被动）｜物性：两边没有都报告的｜条件：相同（同一测试）｜性能：每圈衰减率 变低（测试 T_GRAD）；每圈衰减率 变低（测试 T_LOW）；首圈容量 变高（测试 T_GRAD）；首圈容量 变高（测试 T_LOW）"
 },
 {
  "论文": "P124",
  "A": "5 wt% DPTT",
  "B": "4 wt% DPTT",
  "A是对照": false,
  "B是对照": false,
  "组分变化": "ADD_TRIAL 4 wt% → 5 wt%",
  "描述符": [],
  "物性": {},
  "性能": [
   {
    "类别": "首圈容量",
    "测试": "T_GRAD",
    "方向": "变高",
    "倍数": 1.1417,
    "倍数含义": "容量之比",
    "好于参照": true,
    "值A": 1401.6,
    "值B": 1227.6,
    "指标A": "比放电容量（基准未写明）",
    "指标B": "比放电容量（基准未写明）"
   }
  ],
  "比较编号": [
   "PC00325"
  ],
  "表述文字": "【样本】P124：实验样 5 wt% DPTT（1 M LiTFSI；2 wt% LiNO3；5 wt% ADD_TRIAL；DME:DOL = 1:1（体积比））相对 实验样 4 wt% DPTT（1 M LiTFSI；2 wt% LiNO3；4 wt% ADD_TRIAL；DME:DOL = 1:1（体积比））｜组分变化：ADD_TRIAL 4 wt% → 5 wt%｜分子描述符：无变化｜物性：两边没有都报告的｜条件：相同（同一测试）｜性能：首圈容量 变高（测试 T_GRAD）"
 },
 {
  "论文": "P124",
  "A": "5 wt% DPTT",
  "B": "STD / conventional / basic electrolyte",
  "A是对照": false,
  "B是对照": true,
  "组分变化": "加入 ADD_TRIAL（5 wt%）",
  "描述符": [
   {
    "描述符": "ring",
    "中文": "溶剂环数",
    "组": "溶剂骨架",
    "方向": "变低",
    "A": 0.5,
    "B": 0.5984,
    "被动": false
   },
   {
    "描述符": "rotb",
    "中文": "可旋转键数",
    "组": "溶剂骨架",
    "方向": "变高",
    "A": 1.5,
    "B": 1.2049,
    "被动": false
   },
   {
    "描述符": "mw",
    "中文": "溶剂分子量",
    "组": "溶剂骨架",
    "方向": "变高",
    "A": 82.1005,
    "B": 80.5223,
    "被动": false
   },
   {
    "描述符": "lnsites",
    "中文": "每个 Li⁺ 的配位位点",
    "组": "配位（醚氧）",
    "方向": "变高",
    "A": 23.9809,
    "B": 17.4944,
    "被动": false
   },
   {
    "描述符": "li",
    "中文": "Li⁺ 总浓度",
    "组": "盐用量",
    "方向": "变低",
    "A": 1.0,
    "B": 1.3708,
    "被动": true
   }
  ],
  "物性": {},
  "性能": [
   {
    "类别": "首圈容量",
    "测试": "T_GRAD",
    "方向": "变高",
    "倍数": 1.254,
    "倍数含义": "容量之比",
    "好于参照": true,
    "值A": 1401.6,
    "值B": 1117.7,
    "指标A": "比放电容量（基准未写明）",
    "指标B": "比放电容量（基准未写明）"
   }
  ],
  "比较编号": [
   "PC00329"
  ],
  "表述文字": "【样本】P124：实验样 5 wt% DPTT（1 M LiTFSI；2 wt% LiNO3；5 wt% ADD_TRIAL；DME:DOL = 1:1（体积比））相对 对比样 STD / conventional / basic electrolyte（1 M LiTFSI；2 wt% LiNO3；DME:DOL = 1:1（体积比））｜组分变化：加入 ADD_TRIAL（5 wt%）｜分子描述符：溶剂环数 变低；可旋转键数 变高；溶剂分子量 变高；每个 Li⁺ 的配位位点 变高；Li⁺ 总浓度 变低（被动）｜物性：两边没有都报告的｜条件：相同（同一测试）｜性能：首圈容量 变高（测试 T_GRAD）"
 },
 {
  "论文": "P125",
  "A": "BNC-added",
  "B": "baseline",
  "A是对照": false,
  "B是对照": true,
  "组分变化": "加入 BNC（0.11 M）",
  "描述符": [],
  "物性": {},
  "性能": [
   {
    "类别": "每圈衰减率",
    "测试": "T23",
    "方向": "变低",
    "倍数": 0.2055,
    "倍数含义": "每圈衰减率之比",
    "好于参照": true,
    "值A": 0.025,
    "值B": 0.1217,
    "指标A": "每圈衰减率（%/圈，由容量损失率换算）",
    "指标B": "每圈衰减率（%/圈，由容量损失率换算）"
   }
  ],
  "比较编号": [
   "PC00335"
  ],
  "表述文字": "【样本】P125：实验样 BNC-added（1 M LiTFSI；0.46 M LiNO3；0.11 M BNC；DME:DOL = 1:1（体积比））相对 对比样 baseline（1 M LiTFSI；0.46 M LiNO3；DME:DOL = 1:1（体积比））｜组分变化：加入 BNC（0.11 M）｜分子描述符：无变化｜物性：两边没有都报告的｜条件：相同（同一测试）｜性能：每圈衰减率 变低（测试 T23）"
 },
 {
  "论文": "P131",
  "A": "",
  "B": "C0",
  "A是对照": false,
  "B是对照": true,
  "组分变化": "配方组成未记录",
  "描述符": [],
  "物性": {},
  "性能": [
   {
    "类别": "LiCu_CE",
    "测试": "Tcu",
    "方向": "变低",
    "倍数": 3.2333,
    "倍数含义": "损失（100 − CE）之比",
    "好于参照": false,
    "值A": 3.0,
    "值B": 70.0,
    "指标A": "Li‖Cu CE",
    "指标B": "Li‖Cu CE"
   }
  ],
  "比较编号": [
   "PC00339"
  ],
  "表述文字": "【样本】P131：实验样 （（配方未记录））相对 对比样 C0（1 M LiPF6；EC:DMC:EMC = 1:1:1（体积比））｜组分变化：配方组成未记录｜分子描述符：无变化｜物性：两边没有都报告的｜条件：同一测试，但 圈数 一边未报告｜性能：Li‖Cu CE 变低（测试 Tcu）"
 },
 {
  "论文": "P131",
  "A": "",
  "B": "EL0",
  "A是对照": false,
  "B是对照": false,
  "组分变化": "配方组成未记录",
  "描述符": [],
  "物性": {},
  "性能": [
   {
    "类别": "LiCu_CE",
    "测试": "Tcu",
    "方向": "变低",
    "倍数": 4.85,
    "倍数含义": "损失（100 − CE）之比",
    "好于参照": false,
    "值A": 3.0,
    "值B": 80.0,
    "指标A": "Li‖Cu CE",
    "指标B": "Li‖Cu CE"
   }
  ],
  "比较编号": [
   "PC00342"
  ],
  "表述文字": "【样本】P131：实验样 （（配方未记录））相对 实验样 EL0（1 M LiTFSI；0.2 M LiNO3；DME:DOL = 1:1（体积比））｜组分变化：配方组成未记录｜分子描述符：无变化｜物性：两边没有都报告的｜条件：同一测试，但 圈数 变高｜性能：Li‖Cu CE 变低（测试 Tcu）"
 },
 {
  "论文": "P131",
  "A": "",
  "B": "EL1",
  "A是对照": false,
  "B是对照": false,
  "组分变化": "配方组成未记录",
  "描述符": [],
  "物性": {},
  "性能": [
   {
    "类别": "LiCu_CE",
    "测试": "Tcu",
    "方向": "变低",
    "倍数": 32.3333,
    "倍数含义": "损失（100 − CE）之比",
    "好于参照": false,
    "值A": 3.0,
    "值B": 97.0,
    "指标A": "Li‖Cu CE",
    "指标B": "Li‖Cu CE"
   }
  ],
  "比较编号": [
   "PC00344"
  ],
  "表述文字": "【样本】P131：实验样 （（配方未记录））相对 实验样 EL1（1 M LiTFSI；0.2 M LiNO3；FEC:DME:DOL = 1:4.5:4.5（体积比））｜组分变化：配方组成未记录｜分子描述符：无变化｜物性：两边没有都报告的｜条件：同一测试，但 圈数 一边未报告｜性能：Li‖Cu CE 变低（测试 Tcu）"
 },
 {
  "论文": "P131",
  "A": "",
  "B": "EL3",
  "A是对照": false,
  "B是对照": false,
  "组分变化": "配方组成未记录",
  "描述符": [],
  "物性": {},
  "性能": [
   {
    "类别": "LiCu_CE",
    "测试": "Tcu",
    "方向": "变低",
    "倍数": 19.4,
    "倍数含义": "损失（100 − CE）之比",
    "好于参照": false,
    "值A": 3.0,
    "值B": 95.0,
    "指标A": "Li‖Cu CE",
    "指标B": "Li‖Cu CE"
   }
  ],
  "比较编号": [
   "PC00345"
  ],
  "表述文字": "【样本】P131：实验样 （（配方未记录））相对 实验样 EL3（1 M LiTFSI；0.2 M LiNO3；FEC:DME:DOL = 3:3.5:3.5（体积比））｜组分变化：配方组成未记录｜分子描述符：无变化｜物性：两边没有都报告的｜条件：相同（同一测试）｜性能：Li‖Cu CE 变低（测试 Tcu）"
 },
 {
  "论文": "P131",
  "A": "EL0",
  "B": "C0",
  "A是对照": false,
  "B是对照": true,
  "组分变化": "加入 LiTFSI（1 M）；加入 DME（1 体积比份数）；加入 DOL（1 体积比份数）；加入 LiNO3（0.2 M）；去掉 LiPF6；去掉 EC；去掉 DMC；去掉 EMC",
  "描述符": [
   {
    "描述符": "eo",
    "中文": "非氟醚氧",
    "组": "配位（醚氧）",
    "方向": "变高（从无到有）",
    "A": 2.0,
    "B": 0.0,
    "被动": false
   },
   {
    "描述符": "carbonate",
    "中文": "碳酸酯",
    "组": "羰基/碳酸酯",
    "方向": "变低（变为 0）",
    "A": 0.0,
    "B": 1.0,
    "被动": false
   },
   {
    "描述符": "ring",
    "中文": "溶剂环数",
    "组": "溶剂骨架",
    "方向": "变高",
    "A": 0.5984,
    "B": 0.4113,
    "被动": false
   },
   {
    "描述符": "rotb",
    "中文": "可旋转键数",
    "组": "溶剂骨架",
    "方向": "变高",
    "A": 1.2049,
    "B": 0.2649,
    "被动": false
   },
   {
    "描述符": "tpsa",
    "中文": "TPSA",
    "组": "其他（单独成组或数据少）",
    "方向": "变低",
    "A": 18.46,
    "B": 35.53,
    "被动": false
   },
   {
    "描述符": "mw",
    "中文": "溶剂分子量",
    "组": "溶剂骨架",
    "方向": "变低",
    "A": 80.5223,
    "B": 92.9641,
    "被动": false
   },
   {
    "描述符": "lnsites",
    "中文": "每个 Li⁺ 的配位位点",
    "组": "配位（醚氧）",
    "方向": "变高",
    "A": 19.9841,
    "B": 12.1613,
    "被动": false
   },
   {
    "描述符": "li",
    "中文": "Li⁺ 总浓度",
    "组": "盐用量",
    "方向": "变高",
    "A": 1.2,
    "B": 1.0,
    "被动": false
   },
   {
    "描述符": "anSO2",
    "中文": "阴离子磺酰（每升）",
    "组": "盐用量",
    "方向": "变高（从无到有）",
    "A": 2.0,
    "B": 0.0,
    "被动": false
   },
   {
    "描述符": "lino3",
    "中文": "LiNO₃ 浓度",
    "组": "LiNO₃",
    "方向": "变高（从无到有）",
    "A": 0.2,
    "B": 0.0,
    "被动": false
   }
  ],
  "物性": {},
  "性能": [
   {
    "类别": "LiCu_CE",
    "测试": "Tcu",
    "方向": "变高",
    "倍数": 0.6667,
    "倍数含义": "损失（100 − CE）之比",
    "好于参照": true,
    "值A": 80.0,
    "值B": 70.0,
    "指标A": "Li‖Cu CE",
    "指标B": "Li‖Cu CE"
   }
  ],
  "比较编号": [
   "PC00336"
  ],
  "表述文字": "【样本】P131：实验样 EL0（1 M LiTFSI；0.2 M LiNO3；DME:DOL = 1:1（体积比））相对 对比样 C0（1 M LiPF6；EC:DMC:EMC = 1:1:1（体积比））｜组分变化：加入 LiTFSI（1 M）；加入 DME（1 体积比份数）；加入 DOL（1 体积比份数）；加入 LiNO3（0.2 M）；去掉 LiPF6；去掉 EC；去掉 DMC；去掉 EMC｜分子描述符：非氟醚氧 变高（从无到有）；碳酸酯 变低（变为 0）；溶剂环数 变高；可旋转键数 变高；TPSA 变低；溶剂分子量 变低；每个 Li⁺ 的配位位点 变高；Li⁺ 总浓度 变高；阴离子磺酰（每升） 变高（从无到有）；LiNO₃ 浓度 变高（从无到有）｜物性：两边没有都报告的｜条件：同一测试，但 圈数 一边未报告｜性能：Li‖Cu CE 变高（测试 Tcu）"
 },
 {
  "论文": "P131",
  "A": "EL1",
  "B": "C0",
  "A是对照": false,
  "B是对照": true,
  "组分变化": "加入 LiTFSI（1 M）；加入 FEC（1 体积比份数）；加入 DME（4.5 体积比份数）；加入 DOL（4.5 体积比份数）；加入 LiNO3（0.2 M）；去掉 LiPF6；去掉 EC；去掉 DMC；去掉 EMC",
  "描述符": [
   {
    "描述符": "eo",
    "中文": "非氟醚氧",
    "组": "配位（醚氧）",
    "方向": "变高（从无到有）",
    "A": 1.7703,
    "B": 0.0,
    "被动": false
   },
   {
    "描述符": "carbonate",
    "中文": "碳酸酯",
    "组": "羰基/碳酸酯",
    "方向": "变低",
    "A": 0.1149,
    "B": 1.0,
    "被动": false
   },
   {
    "描述符": "fat",
    "中文": "溶剂 F 原子数",
    "组": "氟化/稀释",
    "方向": "变高（从无到有）",
    "A": 0.1149,
    "B": 0.0,
    "被动": false
   },
   {
    "描述符": "ring",
    "中文": "溶剂环数",
    "组": "溶剂骨架",
    "方向": "变高",
    "A": 0.6445,
    "B": 0.4113,
    "被动": false
   },
   {
    "描述符": "rotb",
    "中文": "可旋转键数",
    "组": "溶剂骨架",
    "方向": "变高",
    "A": 1.0665,
    "B": 0.2649,
    "被动": false
   },
   {
    "描述符": "tpsa",
    "中文": "TPSA",
    "组": "其他（单独成组或数据少）",
    "方向": "变低",
    "A": 20.4205,
    "B": 35.53,
    "被动": false
   },
   {
    "描述符": "mw",
    "中文": "溶剂分子量",
    "组": "溶剂骨架",
    "方向": "变低",
    "A": 83.4545,
    "B": 92.9641,
    "被动": false
   },
   {
    "描述符": "ffrac",
    "中文": "含氟溶剂比例",
    "组": "氟化/稀释",
    "方向": "变高（从无到有）",
    "A": 0.1149,
    "B": 0.0,
    "被动": false
   },
   {
    "描述符": "lnsites",
    "中文": "每个 Li⁺ 的配位位点",
    "组": "配位（醚氧）",
    "方向": "变高",
    "A": 19.1526,
    "B": 12.1613,
    "被动": false
   },
   {
    "描述符": "li",
    "中文": "Li⁺ 总浓度",
    "组": "盐用量",
    "方向": "变高",
    "A": 1.2,
    "B": 1.0,
    "被动": false
   },
   {
    "描述符": "anSO2",
    "中文": "阴离子磺酰（每升）",
    "组": "盐用量",
    "方向": "变高（从无到有）",
    "A": 2.0,
    "B": 0.0,
    "被动": false
   },
   {
    "描述符": "lino3",
    "中文": "LiNO₃ 浓度",
    "组": "LiNO₃",
    "方向": "变高（从无到有）",
    "A": 0.2,
    "B": 0.0,
    "被动": false
   }
  ],
  "物性": {},
  "性能": [
   {
    "类别": "LiCu_CE",
    "测试": "Tcu",
    "方向": "变高",
    "倍数": 0.1,
    "倍数含义": "损失（100 − CE）之比",
    "好于参照": true,
    "值A": 97.0,
    "值B": 70.0,
    "指标A": "Li‖Cu CE",
    "指标B": "Li‖Cu CE"
   }
  ],
  "比较编号": [
   "PC00337"
  ],
  "表述文字": "【样本】P131：实验样 EL1（1 M LiTFSI；0.2 M LiNO3；FEC:DME:DOL = 1:4.5:4.5（体积比））相对 对比样 C0（1 M LiPF6；EC:DMC:EMC = 1:1:1（体积比））｜组分变化：加入 LiTFSI（1 M）；加入 FEC（1 体积比份数）；加入 DME（4.5 体积比份数）；加入 DOL（4.5 体积比份数）；加入 LiNO3（0.2 M）；去掉 LiPF6；去掉 EC；去掉 DMC；去掉 EMC｜分子描述符：非氟醚氧 变高（从无到有）；碳酸酯 变低；溶剂 F 原子数 变高（从无到有）；溶剂环数 变高；可旋转键数 变高；TPSA 变低；溶剂分子量 变低；含氟溶剂比例 变高（从无到有）；每个 Li⁺ 的配位位点 变高；Li⁺ 总浓度 变高；阴离子磺酰（每升） 变高（从无到有）；LiNO₃ 浓度 变高（从无到有）｜物性：两边没有都报告的｜条件：相同（同一测试）｜性能：Li‖Cu CE 变高（测试 Tcu）"
 },
 {
  "论文": "P131",
  "A": "EL1",
  "B": "EL0",
  "A是对照": false,
  "B是对照": false,
  "组分变化": "加入 FEC（1 体积比份数）；DME 1 体积比份数 → 4.5 体积比份数；DOL 1 体积比份数 → 4.5 体积比份数",
  "描述符": [
   {
    "描述符": "eo",
    "中文": "非氟醚氧",
    "组": "配位（醚氧）",
    "方向": "变低",
    "A": 1.7703,
    "B": 2.0,
    "被动": false
   },
   {
    "描述符": "carbonate",
    "中文": "碳酸酯",
    "组": "羰基/碳酸酯",
    "方向": "变高（从无到有）",
    "A": 0.1149,
    "B": 0.0,
    "被动": false
   },
   {
    "描述符": "fat",
    "中文": "溶剂 F 原子数",
    "组": "氟化/稀释",
    "方向": "变高（从无到有）",
    "A": 0.1149,
    "B": 0.0,
    "被动": false
   },
   {
    "描述符": "ring",
    "中文": "溶剂环数",
    "组": "溶剂骨架",
    "方向": "变高",
    "A": 0.6445,
    "B": 0.5984,
    "被动": false
   },
   {
    "描述符": "rotb",
    "中文": "可旋转键数",
    "组": "溶剂骨架",
    "方向": "变低",
    "A": 1.0665,
    "B": 1.2049,
    "被动": false
   },
   {
    "描述符": "tpsa",
    "中文": "TPSA",
    "组": "其他（单独成组或数据少）",
    "方向": "变高",
    "A": 20.4205,
    "B": 18.46,
    "被动": false
   },
   {
    "描述符": "mw",
    "中文": "溶剂分子量",
    "组": "溶剂骨架",
    "方向": "变高",
    "A": 83.4545,
    "B": 80.5223,
    "被动": false
   },
   {
    "描述符": "ffrac",
    "中文": "含氟溶剂比例",
    "组": "氟化/稀释",
    "方向": "变高（从无到有）",
    "A": 0.1149,
    "B": 0.0,
    "被动": false
   },
   {
    "描述符": "lnsites",
    "中文": "每个 Li⁺ 的配位位点",
    "组": "配位（醚氧）",
    "方向": "变低",
    "A": 19.1526,
    "B": 19.9841,
    "被动": false
   }
  ],
  "物性": {},
  "性能": [
   {
    "类别": "LiCu_CE",
    "测试": "Tcu",
    "方向": "变高",
    "倍数": 0.15,
    "倍数含义": "损失（100 − CE）之比",
    "好于参照": true,
    "值A": 97.0,
    "值B": 80.0,
    "指标A": "Li‖Cu CE",
    "指标B": "Li‖Cu CE"
   }
  ],
  "比较编号": [
   "PC00340"
  ],
  "表述文字": "【样本】P131：实验样 EL1（1 M LiTFSI；0.2 M LiNO3；FEC:DME:DOL = 1:4.5:4.5（体积比））相对 实验样 EL0（1 M LiTFSI；0.2 M LiNO3；DME:DOL = 1:1（体积比））｜组分变化：加入 FEC（1 体积比份数）；DME 1 体积比份数 → 4.5 体积比份数；DOL 1 体积比份数 → 4.5 体积比份数｜分子描述符：非氟醚氧 变低；碳酸酯 变高（从无到有）；溶剂 F 原子数 变高（从无到有）；溶剂环数 变高；可旋转键数 变低；TPSA 变高；溶剂分子量 变高；含氟溶剂比例 变高（从无到有）；每个 Li⁺ 的配位位点 变低｜物性：两边没有都报告的｜条件：同一测试，但 圈数 一边未报告｜性能：Li‖Cu CE 变高（测试 Tcu）"
 },
 {
  "论文": "P131",
  "A": "EL3",
  "B": "C0",
  "A是对照": false,
  "B是对照": true,
  "组分变化": "加入 LiTFSI（1 M）；加入 FEC（3 体积比份数）；加入 DME（3.5 体积比份数）；加入 DOL（3.5 体积比份数）；加入 LiNO3（0.2 M）；去掉 LiPF6；去掉 EC；去掉 DMC；去掉 EMC",
  "描述符": [
   {
    "描述符": "eo",
    "中文": "非氟醚氧",
    "组": "配位（醚氧）",
    "方向": "变高（从无到有）",
    "A": 1.3329,
    "B": 0.0,
    "被动": false
   },
   {
    "描述符": "carbonate",
    "中文": "碳酸酯",
    "组": "羰基/碳酸酯",
    "方向": "变低",
    "A": 0.3336,
    "B": 1.0,
    "被动": false
   },
   {
    "描述符": "fat",
    "中文": "溶剂 F 原子数",
    "组": "氟化/稀释",
    "方向": "变高（从无到有）",
    "A": 0.3336,
    "B": 0.0,
    "被动": false
   },
   {
    "描述符": "ring",
    "中文": "溶剂环数",
    "组": "溶剂骨架",
    "方向": "变高",
    "A": 0.7323,
    "B": 0.4113,
    "被动": false
   },
   {
    "描述符": "rotb",
    "中文": "可旋转键数",
    "组": "溶剂骨架",
    "方向": "变高",
    "A": 0.803,
    "B": 0.2649,
    "被动": false
   },
   {
    "描述符": "tpsa",
    "中文": "TPSA",
    "组": "其他（单独成组或数据少）",
    "方向": "变低",
    "A": 24.1537,
    "B": 35.53,
    "被动": false
   },
   {
    "描述符": "mw",
    "中文": "溶剂分子量",
    "组": "溶剂骨架",
    "方向": "变低",
    "A": 89.0377,
    "B": 92.9641,
    "被动": false
   },
   {
    "描述符": "ffrac",
    "中文": "含氟溶剂比例",
    "组": "氟化/稀释",
    "方向": "变高（从无到有）",
    "A": 0.3336,
    "B": 0.0,
    "被动": false
   },
   {
    "描述符": "lnsites",
    "中文": "每个 Li⁺ 的配位位点",
    "组": "配位（醚氧）",
    "方向": "变高",
    "A": 17.4895,
    "B": 12.1613,
    "被动": false
   },
   {
    "描述符": "li",
    "中文": "Li⁺ 总浓度",
    "组": "盐用量",
    "方向": "变高",
    "A": 1.2,
    "B": 1.0,
    "被动": false
   },
   {
    "描述符": "anSO2",
    "中文": "阴离子磺酰（每升）",
    "组": "盐用量",
    "方向": "变高（从无到有）",
    "A": 2.0,
    "B": 0.0,
    "被动": false
   },
   {
    "描述符": "lino3",
    "中文": "LiNO₃ 浓度",
    "组": "LiNO₃",
    "方向": "变高（从无到有）",
    "A": 0.2,
    "B": 0.0,
    "被动": false
   }
  ],
  "物性": {},
  "性能": [
   {
    "类别": "LiCu_CE",
    "测试": "Tcu",
    "方向": "变高",
    "倍数": 0.1667,
    "倍数含义": "损失（100 − CE）之比",
    "好于参照": true,
    "值A": 95.0,
    "值B": 70.0,
    "指标A": "Li‖Cu CE",
    "指标B": "Li‖Cu CE"
   }
  ],
  "比较编号": [
   "PC00338"
  ],
  "表述文字": "【样本】P131：实验样 EL3（1 M LiTFSI；0.2 M LiNO3；FEC:DME:DOL = 3:3.5:3.5（体积比））相对 对比样 C0（1 M LiPF6；EC:DMC:EMC = 1:1:1（体积比））｜组分变化：加入 LiTFSI（1 M）；加入 FEC（3 体积比份数）；加入 DME（3.5 体积比份数）；加入 DOL（3.5 体积比份数）；加入 LiNO3（0.2 M）；去掉 LiPF6；去掉 EC；去掉 DMC；去掉 EMC｜分子描述符：非氟醚氧 变高（从无到有）；碳酸酯 变低；溶剂 F 原子数 变高（从无到有）；溶剂环数 变高；可旋转键数 变高；TPSA 变低；溶剂分子量 变低；含氟溶剂比例 变高（从无到有）；每个 Li⁺ 的配位位点 变高；Li⁺ 总浓度 变高；阴离子磺酰（每升） 变高（从无到有）；LiNO₃ 浓度 变高（从无到有）｜物性：两边没有都报告的｜条件：同一测试，但 圈数 一边未报告｜性能：Li‖Cu CE 变高（测试 Tcu）"
 },
 {
  "论文": "P131",
  "A": "EL3",
  "B": "EL0",
  "A是对照": false,
  "B是对照": false,
  "组分变化": "加入 FEC（3 体积比份数）；DME 1 体积比份数 → 3.5 体积比份数；DOL 1 体积比份数 → 3.5 体积比份数",
  "描述符": [
   {
    "描述符": "eo",
    "中文": "非氟醚氧",
    "组": "配位（醚氧）",
    "方向": "变低",
    "A": 1.3329,
    "B": 2.0,
    "被动": false
   },
   {
    "描述符": "carbonate",
    "中文": "碳酸酯",
    "组": "羰基/碳酸酯",
    "方向": "变高（从无到有）",
    "A": 0.3336,
    "B": 0.0,
    "被动": false
   },
   {
    "描述符": "fat",
    "中文": "溶剂 F 原子数",
    "组": "氟化/稀释",
    "方向": "变高（从无到有）",
    "A": 0.3336,
    "B": 0.0,
    "被动": false
   },
   {
    "描述符": "ring",
    "中文": "溶剂环数",
    "组": "溶剂骨架",
    "方向": "变高",
    "A": 0.7323,
    "B": 0.5984,
    "被动": false
   },
   {
    "描述符": "rotb",
    "中文": "可旋转键数",
    "组": "溶剂骨架",
    "方向": "变低",
    "A": 0.803,
    "B": 1.2049,
    "被动": false
   },
   {
    "描述符": "tpsa",
    "中文": "TPSA",
    "组": "其他（单独成组或数据少）",
    "方向": "变高",
    "A": 24.1537,
    "B": 18.46,
    "被动": false
   },
   {
    "描述符": "mw",
    "中文": "溶剂分子量",
    "组": "溶剂骨架",
    "方向": "变高",
    "A": 89.0377,
    "B": 80.5223,
    "被动": false
   },
   {
    "描述符": "ffrac",
    "中文": "含氟溶剂比例",
    "组": "氟化/稀释",
    "方向": "变高（从无到有）",
    "A": 0.3336,
    "B": 0.0,
    "被动": false
   },
   {
    "描述符": "lnsites",
    "中文": "每个 Li⁺ 的配位位点",
    "组": "配位（醚氧）",
    "方向": "变低",
    "A": 17.4895,
    "B": 19.9841,
    "被动": false
   }
  ],
  "物性": {},
  "性能": [
   {
    "类别": "LiCu_CE",
    "测试": "Tcu",
    "方向": "变高",
    "倍数": 0.25,
    "倍数含义": "损失（100 − CE）之比",
    "好于参照": true,
    "值A": 95.0,
    "值B": 80.0,
    "指标A": "Li‖Cu CE",
    "指标B": "Li‖Cu CE"
   }
  ],
  "比较编号": [
   "PC00341"
  ],
  "表述文字": "【样本】P131：实验样 EL3（1 M LiTFSI；0.2 M LiNO3；FEC:DME:DOL = 3:3.5:3.5（体积比））相对 实验样 EL0（1 M LiTFSI；0.2 M LiNO3；DME:DOL = 1:1（体积比））｜组分变化：加入 FEC（3 体积比份数）；DME 1 体积比份数 → 3.5 体积比份数；DOL 1 体积比份数 → 3.5 体积比份数｜分子描述符：非氟醚氧 变低；碳酸酯 变高（从无到有）；溶剂 F 原子数 变高（从无到有）；溶剂环数 变高；可旋转键数 变低；TPSA 变高；溶剂分子量 变高；含氟溶剂比例 变高（从无到有）；每个 Li⁺ 的配位位点 变低｜物性：两边没有都报告的｜条件：同一测试，但 圈数 变高｜性能：Li‖Cu CE 变高（测试 Tcu）"
 },
 {
  "论文": "P131",
  "A": "EL3",
  "B": "EL1",
  "A是对照": false,
  "B是对照": false,
  "组分变化": "FEC 1 体积比份数 → 3 体积比份数；DME 4.5 体积比份数 → 3.5 体积比份数；DOL 4.5 体积比份数 → 3.5 体积比份数",
  "描述符": [
   {
    "描述符": "eo",
    "中文": "非氟醚氧",
    "组": "配位（醚氧）",
    "方向": "变低",
    "A": 1.3329,
    "B": 1.7703,
    "被动": false
   },
   {
    "描述符": "carbonate",
    "中文": "碳酸酯",
    "组": "羰基/碳酸酯",
    "方向": "变高",
    "A": 0.3336,
    "B": 0.1149,
    "被动": false
   },
   {
    "描述符": "fat",
    "中文": "溶剂 F 原子数",
    "组": "氟化/稀释",
    "方向": "变高",
    "A": 0.3336,
    "B": 0.1149,
    "被动": false
   },
   {
    "描述符": "ring",
    "中文": "溶剂环数",
    "组": "溶剂骨架",
    "方向": "变高",
    "A": 0.7323,
    "B": 0.6445,
    "被动": false
   },
   {
    "描述符": "rotb",
    "中文": "可旋转键数",
    "组": "溶剂骨架",
    "方向": "变低",
    "A": 0.803,
    "B": 1.0665,
    "被动": false
   },
   {
    "描述符": "tpsa",
    "中文": "TPSA",
    "组": "其他（单独成组或数据少）",
    "方向": "变高",
    "A": 24.1537,
    "B": 20.4205,
    "被动": false
   },
   {
    "描述符": "mw",
    "中文": "溶剂分子量",
    "组": "溶剂骨架",
    "方向": "变高",
    "A": 89.0377,
    "B": 83.4545,
    "被动": false
   },
   {
    "描述符": "ffrac",
    "中文": "含氟溶剂比例",
    "组": "氟化/稀释",
    "方向": "变高",
    "A": 0.3336,
    "B": 0.1149,
    "被动": false
   },
   {
    "描述符": "lnsites",
    "中文": "每个 Li⁺ 的配位位点",
    "组": "配位（醚氧）",
    "方向": "变低",
    "A": 17.4895,
    "B": 19.1526,
    "被动": false
   }
  ],
  "物性": {},
  "性能": [
   {
    "类别": "LiCu_CE",
    "测试": "Tcu",
    "方向": "变低",
    "倍数": 1.6667,
    "倍数含义": "损失（100 − CE）之比",
    "好于参照": false,
    "值A": 95.0,
    "值B": 97.0,
    "指标A": "Li‖Cu CE",
    "指标B": "Li‖Cu CE"
   }
  ],
  "比较编号": [
   "PC00343"
  ],
  "表述文字": "【样本】P131：实验样 EL3（1 M LiTFSI；0.2 M LiNO3；FEC:DME:DOL = 3:3.5:3.5（体积比））相对 实验样 EL1（1 M LiTFSI；0.2 M LiNO3；FEC:DME:DOL = 1:4.5:4.5（体积比））｜组分变化：FEC 1 体积比份数 → 3 体积比份数；DME 4.5 体积比份数 → 3.5 体积比份数；DOL 4.5 体积比份数 → 3.5 体积比份数｜分子描述符：非氟醚氧 变低；碳酸酯 变高；溶剂 F 原子数 变高；溶剂环数 变高；可旋转键数 变低；TPSA 变高；溶剂分子量 变高；含氟溶剂比例 变高；每个 Li⁺ 的配位位点 变低｜物性：两边没有都报告的｜条件：同一测试，但 圈数 一边未报告｜性能：Li‖Cu CE 变低（测试 Tcu）"
 },
 {
  "论文": "P132",
  "A": "STD-CoPc",
  "B": "STD",
  "A是对照": false,
  "B是对照": true,
  "组分变化": "加入 MED_TRIAL（投料0.1；取上清液实际<0.1 wt%）",
  "描述符": [
   {
    "描述符": "ring",
    "中文": "溶剂环数",
    "组": "溶剂骨架",
    "方向": "变低",
    "A": 0.3333,
    "B": 0.4269,
    "被动": false
   },
   {
    "描述符": "rotb",
    "中文": "可旋转键数",
    "组": "溶剂骨架",
    "方向": "变高",
    "A": 2.0,
    "B": 1.7193,
    "被动": false
   },
   {
    "描述符": "mw",
    "中文": "溶剂分子量",
    "组": "溶剂骨架",
    "方向": "变高",
    "A": 84.7743,
    "B": 83.273,
    "被动": false
   }
  ],
  "物性": {},
  "性能": [
   {
    "类别": "每圈衰减率",
    "测试": "T1",
    "方向": "变高",
    "倍数": 1.0628,
    "倍数含义": "每圈衰减率之比",
    "好于参照": false,
    "值A": 0.1526,
    "值B": 0.1436,
    "指标A": "每圈衰减率（%/圈，由比放电容量（基准未写明）换算）",
    "指标B": "每圈衰减率（%/圈，由比放电容量（基准未写明）换算）"
   },
   {
    "类别": "首圈容量",
    "测试": "T1",
    "方向": "相近",
    "倍数": 1.0252,
    "倍数含义": "容量之比",
    "好于参照": null,
    "值A": 1028.8,
    "值B": 1003.5,
    "指标A": "比放电容量（基准未写明）",
    "指标B": "比放电容量（基准未写明）"
   }
  ],
  "比较编号": [
   "PC00346",
   "PC00349"
  ],
  "表述文字": "【样本】P132：实验样 STD-CoPc（1.0 M LiTFSI；0.1 M LiNO3；投料0.1；取上清液实际<0.1 wt% MED_TRIAL；DOL:DME = 1:2（体积比））相对 对比样 STD（1.0 M LiTFSI；0.1 M LiNO3；DOL:DME = 1:2（体积比））｜组分变化：加入 MED_TRIAL（投料0.1；取上清液实际<0.1 wt%）｜分子描述符：溶剂环数 变低；可旋转键数 变高；溶剂分子量 变高｜物性：两边没有都报告的｜条件：相同（同一测试）｜性能：每圈衰减率 变高（测试 T1）；首圈容量 相近（测试 T1）"
 },
 {
  "论文": "P132",
  "A": "STD-CoPcCl",
  "B": "STD",
  "A是对照": false,
  "B是对照": true,
  "组分变化": "加入 MED_TRIAL（投料0.1；取上清液实际<0.1 wt%）",
  "描述符": [
   {
    "描述符": "ring",
    "中文": "溶剂环数",
    "组": "溶剂骨架",
    "方向": "变低",
    "A": 0.3333,
    "B": 0.4269,
    "被动": false
   },
   {
    "描述符": "rotb",
    "中文": "可旋转键数",
    "组": "溶剂骨架",
    "方向": "变高",
    "A": 2.0,
    "B": 1.7193,
    "被动": false
   },
   {
    "描述符": "mw",
    "中文": "溶剂分子量",
    "组": "溶剂骨架",
    "方向": "变高",
    "A": 84.7743,
    "B": 83.273,
    "被动": false
   }
  ],
  "物性": {},
  "性能": [
   {
    "类别": "每圈衰减率",
    "测试": "T1",
    "方向": "变低",
    "倍数": 0.913,
    "倍数含义": "每圈衰减率之比",
    "好于参照": true,
    "值A": 0.1311,
    "值B": 0.1436,
    "指标A": "每圈衰减率（%/圈，由比放电容量（基准未写明）换算）",
    "指标B": "每圈衰减率（%/圈，由比放电容量（基准未写明）换算）"
   },
   {
    "类别": "首圈容量",
    "测试": "T1",
    "方向": "变高",
    "倍数": 1.1202,
    "倍数含义": "容量之比",
    "好于参照": true,
    "值A": 1124.1,
    "值B": 1003.5,
    "指标A": "比放电容量（基准未写明）",
    "指标B": "比放电容量（基准未写明）"
   }
  ],
  "比较编号": [
   "PC00347",
   "PC00350"
  ],
  "表述文字": "【样本】P132：实验样 STD-CoPcCl（1.0 M LiTFSI；0.1 M LiNO3；投料0.1；取上清液实际<0.1 wt% MED_TRIAL；DOL:DME = 1:2（体积比））相对 对比样 STD（1.0 M LiTFSI；0.1 M LiNO3；DOL:DME = 1:2（体积比））｜组分变化：加入 MED_TRIAL（投料0.1；取上清液实际<0.1 wt%）｜分子描述符：溶剂环数 变低；可旋转键数 变高；溶剂分子量 变高｜物性：两边没有都报告的｜条件：相同（同一测试）｜性能：每圈衰减率 变低（测试 T1）；首圈容量 变高（测试 T1）"
 },
 {
  "论文": "P132",
  "A": "STD-CoPcCl",
  "B": "STD-CoPc",
  "A是对照": false,
  "B是对照": false,
  "组分变化": "组分与用量相同",
  "描述符": [],
  "物性": {},
  "性能": [
   {
    "类别": "每圈衰减率",
    "测试": "T1",
    "方向": "变低",
    "倍数": 0.859,
    "倍数含义": "每圈衰减率之比",
    "好于参照": true,
    "值A": 0.1311,
    "值B": 0.1526,
    "指标A": "每圈衰减率（%/圈，由比放电容量（基准未写明）换算）",
    "指标B": "每圈衰减率（%/圈，由比放电容量（基准未写明）换算）"
   },
   {
    "类别": "首圈容量",
    "测试": "T1",
    "方向": "变高",
    "倍数": 1.0926,
    "倍数含义": "容量之比",
    "好于参照": true,
    "值A": 1124.1,
    "值B": 1028.8,
    "指标A": "比放电容量（基准未写明）",
    "指标B": "比放电容量（基准未写明）"
   }
  ],
  "比较编号": [
   "PC00348",
   "PC00351"
  ],
  "表述文字": "【样本】P132：实验样 STD-CoPcCl（1.0 M LiTFSI；0.1 M LiNO3；投料0.1；取上清液实际<0.1 wt% MED_TRIAL；DOL:DME = 1:2（体积比））相对 实验样 STD-CoPc（1.0 M LiTFSI；0.1 M LiNO3；投料0.1；取上清液实际<0.1 wt% MED_TRIAL；DOL:DME = 1:2（体积比））｜组分变化：组分与用量相同｜分子描述符：无变化｜物性：两边没有都报告的｜条件：相同（同一测试）｜性能：每圈衰减率 变低（测试 T1）；首圈容量 变高（测试 T1）"
 },
 {
  "论文": "P137",
  "A": "[Li(G4)][TFSA] SIL electrolyte",
  "B": "DOL/DME electrolyte",
  "A是对照": false,
  "B是对照": true,
  "组分变化": "LiTFSI 1 M → 1（相对G4等摩尔） 摩尔比；加入 TEGDME（1（相对Li[TFSA]等摩尔） 摩尔比）；去掉 LiNO3；去掉 DOL；去掉 DME",
  "描述符": [
   {
    "描述符": "eo",
    "中文": "非氟醚氧",
    "组": "配位（醚氧）",
    "方向": "变高",
    "A": 5.0,
    "B": 2.0,
    "被动": false
   },
   {
    "描述符": "ring",
    "中文": "溶剂环数",
    "组": "溶剂骨架",
    "方向": "变低（变为 0）",
    "A": 0.0,
    "B": 0.5984,
    "被动": false
   },
   {
    "描述符": "rotb",
    "中文": "可旋转键数",
    "组": "溶剂骨架",
    "方向": "变高",
    "A": 12.0,
    "B": 1.2049,
    "被动": false
   },
   {
    "描述符": "tpsa",
    "中文": "TPSA",
    "组": "其他（单独成组或数据少）",
    "方向": "变高",
    "A": 46.15,
    "B": 18.46,
    "被动": false
   },
   {
    "描述符": "mw",
    "中文": "溶剂分子量",
    "组": "溶剂骨架",
    "方向": "变高",
    "A": 222.281,
    "B": 80.5223,
    "被动": false
   },
   {
    "描述符": "lino3",
    "中文": "LiNO₃ 浓度",
    "组": "LiNO₃",
    "方向": "变低（变为 0）",
    "A": 0.0,
    "B": 0.2,
    "被动": false
   }
  ],
  "物性": {
   "离子电导率": "变低",
   "黏度": "变高"
  },
  "性能": [
   {
    "类别": "首圈容量",
    "测试": "T_porosity",
    "方向": "变低",
    "倍数": 0.9091,
    "倍数含义": "容量之比",
    "好于参照": false,
    "值A": 1000.0,
    "值B": 1100.0,
    "指标A": "硫比放电容量",
    "指标B": "硫比放电容量"
   }
  ],
  "比较编号": [
   "PC00355"
  ],
  "表述文字": "【样本】P137：实验样 [Li(G4)][TFSA] SIL electrolyte（LiTFSI:TEGDME = 1（相对G4等摩尔）:1（相对Li[TFSA]等摩尔）（摩尔比））相对 对比样 DOL/DME electrolyte（1 M LiTFSI；0.2 M LiNO3；DOL:DME = 1（DOL:DME=1:1）:1（DOL:DME=1:1）（体积比））｜组分变化：LiTFSI 1 M → 1（相对G4等摩尔） 摩尔比；加入 TEGDME（1（相对Li[TFSA]等摩尔） 摩尔比）；去掉 LiNO3；去掉 DOL；去掉 DME｜分子描述符：非氟醚氧 变高；溶剂环数 变低（变为 0）；可旋转键数 变高；TPSA 变高；溶剂分子量 变高；LiNO₃ 浓度 变低（变为 0）｜物性：离子电导率 变低；黏度 变高｜条件：同一测试，但 硫载量 变低｜性能：首圈容量 变低（测试 T_porosity）"
 },
 {
  "论文": "P139",
  "A": "DMI-LNO-0.2M",
  "B": "1 M LiTFSI in DMI",
  "A是对照": false,
  "B是对照": false,
  "组分变化": "LiNO3 0 M → 0.2 M",
  "描述符": [
   {
    "描述符": "lnsites",
    "中文": "每个 Li⁺ 的配位位点",
    "组": "配位（醚氧）",
    "方向": "变低",
    "A": 7.7093,
    "B": 9.2511,
    "被动": false
   },
   {
    "描述符": "li",
    "中文": "Li⁺ 总浓度",
    "组": "盐用量",
    "方向": "变高",
    "A": 1.2,
    "B": 1.0,
    "被动": false
   },
   {
    "描述符": "lino3",
    "中文": "LiNO₃ 浓度",
    "组": "LiNO₃",
    "方向": "变高（从无到有）",
    "A": 0.2,
    "B": 0.0,
    "被动": false
   }
  ],
  "物性": {},
  "性能": [
   {
    "类别": "每圈衰减率",
    "测试": "T09",
    "方向": "变低",
    "倍数": 0.8778,
    "倍数含义": "每圈衰减率之比",
    "好于参照": true,
    "值A": 1.034,
    "值B": 1.178,
    "指标A": "每圈衰减率（%/圈，由容量保持率换算）",
    "指标B": "每圈衰减率（%/圈，由容量保持率换算）"
   },
   {
    "类别": "首圈容量",
    "测试": "T08",
    "方向": "变高",
    "倍数": 1.1422,
    "倍数含义": "容量之比",
    "好于参照": true,
    "值A": 1400.0,
    "值B": 1225.7,
    "指标A": "硫比放电容量",
    "指标B": "硫比放电容量"
   },
   {
    "类别": "首圈容量",
    "测试": "T09",
    "方向": "变高",
    "倍数": 1.1115,
    "倍数含义": "容量之比",
    "好于参照": true,
    "值A": 1150.1,
    "值B": 1034.7,
    "指标A": "硫比放电容量",
    "指标B": "硫比放电容量"
   }
  ],
  "比较编号": [
   "PC00358",
   "PC00372",
   "PC00390"
  ],
  "表述文字": "【样本】P139：实验样 DMI-LNO-0.2M（1 M LiTFSI；0.2 M LiNO3；DMI（未报告 体积份））相对 实验样 1 M LiTFSI in DMI（1 M LiTFSI；0 M LiNO3；DMI（未报告 体积份））｜组分变化：LiNO3 0 M → 0.2 M｜分子描述符：每个 Li⁺ 的配位位点 变低；Li⁺ 总浓度 变高；LiNO₃ 浓度 变高（从无到有）｜物性：两边没有都报告的｜条件：相同（同一测试）｜性能：每圈衰减率 变低（测试 T09）；首圈容量 变高（测试 T08）；首圈容量 变高（测试 T09）"
 },
 {
  "论文": "P139",
  "A": "DMI-LNO-0.5M",
  "B": "1 M LiTFSI in DMI",
  "A是对照": false,
  "B是对照": false,
  "组分变化": "LiNO3 0 M → 0.5 M",
  "描述符": [
   {
    "描述符": "lnsites",
    "中文": "每个 Li⁺ 的配位位点",
    "组": "配位（醚氧）",
    "方向": "变低",
    "A": 6.1674,
    "B": 9.2511,
    "被动": false
   },
   {
    "描述符": "li",
    "中文": "Li⁺ 总浓度",
    "组": "盐用量",
    "方向": "变高",
    "A": 1.5,
    "B": 1.0,
    "被动": false
   },
   {
    "描述符": "lino3",
    "中文": "LiNO₃ 浓度",
    "组": "LiNO₃",
    "方向": "变高（从无到有）",
    "A": 0.5,
    "B": 0.0,
    "被动": false
   }
  ],
  "物性": {},
  "性能": [
   {
    "类别": "每圈衰减率",
    "测试": "T09",
    "方向": "变低",
    "倍数": 0.708,
    "倍数含义": "每圈衰减率之比",
    "好于参照": true,
    "值A": 0.834,
    "值B": 1.178,
    "指标A": "每圈衰减率（%/圈，由容量保持率换算）",
    "指标B": "每圈衰减率（%/圈，由容量保持率换算）"
   },
   {
    "类别": "首圈容量",
    "测试": "T08",
    "方向": "变高",
    "倍数": 1.2171,
    "倍数含义": "容量之比",
    "好于参照": true,
    "值A": 1491.8,
    "值B": 1225.7,
    "指标A": "硫比放电容量",
    "指标B": "硫比放电容量"
   },
   {
    "类别": "首圈容量",
    "测试": "T09",
    "方向": "变高",
    "倍数": 1.1844,
    "倍数含义": "容量之比",
    "好于参照": true,
    "值A": 1225.5,
    "值B": 1034.7,
    "指标A": "硫比放电容量",
    "指标B": "硫比放电容量"
   }
  ],
  "比较编号": [
   "PC00359",
   "PC00373",
   "PC00391"
  ],
  "表述文字": "【样本】P139：实验样 DMI-LNO-0.5M（1 M LiTFSI；0.5 M LiNO3；DMI（未报告 体积份））相对 实验样 1 M LiTFSI in DMI（1 M LiTFSI；0 M LiNO3；DMI（未报告 体积份））｜组分变化：LiNO3 0 M → 0.5 M｜分子描述符：每个 Li⁺ 的配位位点 变低；Li⁺ 总浓度 变高；LiNO₃ 浓度 变高（从无到有）｜物性：两边没有都报告的｜条件：相同（同一测试）｜性能：每圈衰减率 变低（测试 T09）；首圈容量 变高（测试 T08）；首圈容量 变高（测试 T09）"
 },
 {
  "论文": "P139",
  "A": "DMI-LNO-0.5M",
  "B": "DMI-LNO-0.2M",
  "A是对照": false,
  "B是对照": false,
