Repository: zhuonanli08/Li-S_Electrolyte_Conflicts

File: output/两两比较表述_313篇_v2_2026-11-07/样品对表述.json (part 5 of 15)
[
  "组分变化": "LiNO3 0.2 M → 0.5 M",
  "描述符": [
   {
    "描述符": "lnsites",
    "中文": "每个 Li⁺ 的配位位点",
    "组": "配位（醚氧）",
    "方向": "变低",
    "A": 6.1674,
    "B": 7.7093,
    "被动": false
   },
   {
    "描述符": "li",
    "中文": "Li⁺ 总浓度",
    "组": "盐用量",
    "方向": "变高",
    "A": 1.5,
    "B": 1.2,
    "被动": false
   },
   {
    "描述符": "lino3",
    "中文": "LiNO₃ 浓度",
    "组": "LiNO₃",
    "方向": "变高",
    "A": 0.5,
    "B": 0.2,
    "被动": false
   }
  ],
  "物性": {},
  "性能": [
   {
    "类别": "每圈衰减率",
    "测试": "T09",
    "方向": "变低",
    "倍数": 0.8066,
    "倍数含义": "每圈衰减率之比",
    "好于参照": true,
    "值A": 0.834,
    "值B": 1.034,
    "指标A": "每圈衰减率（%/圈，由容量保持率换算）",
    "指标B": "每圈衰减率（%/圈，由容量保持率换算）"
   },
   {
    "类别": "首圈容量",
    "测试": "T08",
    "方向": "变高",
    "倍数": 1.0656,
    "倍数含义": "容量之比",
    "好于参照": true,
    "值A": 1491.8,
    "值B": 1400.0,
    "指标A": "硫比放电容量",
    "指标B": "硫比放电容量"
   },
   {
    "类别": "首圈容量",
    "测试": "T09",
    "方向": "变高",
    "倍数": 1.0656,
    "倍数含义": "容量之比",
    "好于参照": true,
    "值A": 1225.5,
    "值B": 1150.1,
    "指标A": "硫比放电容量",
    "指标B": "硫比放电容量"
   }
  ],
  "比较编号": [
   "PC00361",
   "PC00379",
   "PC00394"
  ],
  "表述文字": "【样本】P139：实验样 DMI-LNO-0.5M（1 M LiTFSI；0.5 M LiNO3；DMI（未报告 体积份））相对 实验样 DMI-LNO-0.2M（1 M LiTFSI；0.2 M LiNO3；DMI（未报告 体积份））｜组分变化：LiNO3 0.2 M → 0.5 M｜分子描述符：每个 Li⁺ 的配位位点 变低；Li⁺ 总浓度 变高；LiNO₃ 浓度 变高｜物性：两边没有都报告的｜条件：相同（同一测试）｜性能：每圈衰减率 变低（测试 T09）；首圈容量 变高（测试 T08）；首圈容量 变高（测试 T09）"
 },
 {
  "论文": "P139",
  "A": "DOL/DME-LNO-0.2M",
  "B": "DMI-LNO-0.5M",
  "A是对照": false,
  "B是对照": false,
  "组分变化": "加入 DOL（1 体积份）；加入 DME（1 体积份）；LiNO3 0.5 M → 0.2 M；去掉 DMI",
  "描述符": [
   {
    "描述符": "eo",
    "中文": "非氟醚氧",
    "组": "配位（醚氧）",
    "方向": "变高（从无到有）",
    "A": 2.0,
    "B": 0.0,
    "被动": false
   },
   {
    "描述符": "amide",
    "中文": "酰胺/脲羰基",
    "组": "其他（单独成组或数据少）",
    "方向": "变低（变为 0）",
    "A": 0.0,
    "B": 1.0,
    "被动": false
   },
   {
    "描述符": "ring",
    "中文": "溶剂环数",
    "组": "溶剂骨架",
    "方向": "变低",
    "A": 0.5984,
    "B": 1.0,
    "被动": false
   },
   {
    "描述符": "rotb",
    "中文": "可旋转键数",
    "组": "溶剂骨架",
    "方向": "变高（从无到有）",
    "A": 1.2049,
    "B": 0.0,
    "被动": false
   },
   {
    "描述符": "tpsa",
    "中文": "TPSA",
    "组": "其他（单独成组或数据少）",
    "方向": "变低",
    "A": 18.46,
    "B": 23.55,
    "被动": false
   },
   {
    "描述符": "mw",
    "中文": "溶剂分子量",
    "组": "溶剂骨架",
    "方向": "变低",
    "A": 80.5223,
    "B": 114.148,
    "被动": false
   },
   {
    "描述符": "lnsites",
    "中文": "每个 Li⁺ 的配位位点",
    "组": "配位（醚氧）",
    "方向": "变高",
    "A": 19.9841,
    "B": 6.1674,
    "被动": false
   },
   {
    "描述符": "li",
    "中文": "Li⁺ 总浓度",
    "组": "盐用量",
    "方向": "变低",
    "A": 1.2,
    "B": 1.5,
    "被动": false
   },
   {
    "描述符": "lino3",
    "中文": "LiNO₃ 浓度",
    "组": "LiNO₃",
    "方向": "变低",
    "A": 0.2,
    "B": 0.5,
    "被动": false
   }
  ],
  "物性": {},
  "性能": [
   {
    "类别": "首圈容量",
    "测试": "T16",
    "方向": "变低",
    "倍数": 0.8818,
    "倍数含义": "容量之比",
    "好于参照": false,
    "值A": 1406.5,
    "值B": 1595.0,
    "指标A": "硫比放电容量",
    "指标B": "硫比放电容量"
   }
  ],
  "比较编号": [
   "PC00399"
  ],
  "表述文字": "【样本】P139：实验样 DOL/DME-LNO-0.2M（1 M LiTFSI；0.2 M LiNO3；DOL:DME = 1:1（体积比））相对 实验样 DMI-LNO-0.5M（1 M LiTFSI；0.5 M LiNO3；DMI（未报告 体积份））｜组分变化：加入 DOL（1 体积份）；加入 DME（1 体积份）；LiNO3 0.5 M → 0.2 M；去掉 DMI｜分子描述符：非氟醚氧 变高（从无到有）；酰胺/脲羰基 变低（变为 0）；溶剂环数 变低；可旋转键数 变高（从无到有）；TPSA 变低；溶剂分子量 变低；每个 Li⁺ 的配位位点 变高；Li⁺ 总浓度 变低；LiNO₃ 浓度 变低｜物性：两边没有都报告的｜条件：相同（同一测试）｜性能：首圈容量 变低（测试 T16）"
 },
 {
  "论文": "P140",
  "A": "LiHFDF",
  "B": "LiTFSI",
  "A是对照": false,
  "B是对照": true,
  "组分变化": "加入 LiHFDF（1.0 m）；去掉 LiTFSI",
  "描述符": [],
  "物性": {
   "分子计算性质": "变低"
  },
  "性能": [
   {
    "类别": "每圈衰减率",
    "测试": "T17",
    "方向": "变低",
    "倍数": 0.2255,
    "倍数含义": "每圈衰减率之比",
    "好于参照": true,
    "值A": 0.4455,
    "值B": 1.975,
    "指标A": "每圈衰减率（%/圈，由容量保持率换算）",
    "指标B": "每圈衰减率（%/圈，由容量保持率换算）"
   },
   {
    "类别": "首圈容量",
    "测试": "T17",
    "方向": "变高",
    "倍数": 1.1048,
    "倍数含义": "容量之比",
    "好于参照": true,
    "值A": 896.0,
    "值B": 811.0,
    "指标A": "硫比放电容量",
    "指标B": "硫比放电容量"
   }
  ],
  "比较编号": [
   "PC00400",
   "PC00406"
  ],
  "表述文字": "【样本】P140：实验样 LiHFDF（LiHFDF 1.0 m；1 wt% LiNO3；DOL:DME = 1:1（体积比））相对 对比样 LiTFSI（LiTFSI 1.0 m；1 wt% LiNO3；DOL:DME = 1:1（体积比））｜组分变化：加入 LiHFDF（1.0 m）；去掉 LiTFSI｜分子描述符：无变化｜物性：分子计算性质 变低｜条件：同一测试，但 圈数 变高｜性能：每圈衰减率 变低（测试 T17）；首圈容量 变高（测试 T17）"
 },
 {
  "论文": "P140",
  "A": "LiHFDF-0.2",
  "B": "LiTFSI",
  "A是对照": false,
  "B是对照": true,
  "组分变化": "LiTFSI 1.0 m → 1 m；加入 LiHFDF（0.2 m）",
  "描述符": [],
  "物性": {},
  "性能": [
   {
    "类别": "每圈衰减率",
    "测试": "T17",
    "方向": "变低",
    "倍数": 0.1392,
    "倍数含义": "每圈衰减率之比",
    "好于参照": true,
    "值A": 0.275,
    "值B": 1.975,
    "指标A": "每圈衰减率（%/圈，由容量保持率换算）",
    "指标B": "每圈衰减率（%/圈，由容量保持率换算）"
   },
   {
    "类别": "首圈容量",
    "测试": "T17",
    "方向": "变低",
    "倍数": 0.7805,
    "倍数含义": "容量之比",
    "好于参照": false,
    "值A": 633.0,
    "值B": 811.0,
    "指标A": "硫比放电容量",
    "指标B": "硫比放电容量"
   }
  ],
  "比较编号": [
   "PC00401",
   "PC00407"
  ],
  "表述文字": "【样本】P140：实验样 LiHFDF-0.2（LiTFSI 1 m；LiHFDF 0.2 m；1 wt% LiNO3；DOL:DME = 1:1（体积比））相对 对比样 LiTFSI（LiTFSI 1.0 m；1 wt% LiNO3；DOL:DME = 1:1（体积比））｜组分变化：LiTFSI 1.0 m → 1 m；加入 LiHFDF（0.2 m）｜分子描述符：无变化｜物性：两边没有都报告的｜条件：同一测试，但 圈数 变高｜性能：每圈衰减率 变低（测试 T17）；首圈容量 变低（测试 T17）"
 },
 {
  "论文": "P140",
  "A": "LiHFDF-0.2",
  "B": "LiHFDF",
  "A是对照": false,
  "B是对照": false,
  "组分变化": "加入 LiTFSI（1 m）；LiHFDF 1.0 m → 0.2 m",
  "描述符": [],
  "物性": {},
  "性能": [
   {
    "类别": "每圈衰减率",
    "测试": "T17",
    "方向": "变低",
    "倍数": 0.6173,
    "倍数含义": "每圈衰减率之比",
    "好于参照": true,
    "值A": 0.275,
    "值B": 0.4455,
    "指标A": "每圈衰减率（%/圈，由容量保持率换算）",
    "指标B": "每圈衰减率（%/圈，由容量保持率换算）"
   },
   {
    "类别": "首圈容量",
    "测试": "T17",
    "方向": "变低",
    "倍数": 0.7065,
    "倍数含义": "容量之比",
    "好于参照": false,
    "值A": 633.0,
    "值B": 896.0,
    "指标A": "硫比放电容量",
    "指标B": "硫比放电容量"
   }
  ],
  "比较编号": [
   "PC00403",
   "PC00409"
  ],
  "表述文字": "【样本】P140：实验样 LiHFDF-0.2（LiTFSI 1 m；LiHFDF 0.2 m；1 wt% LiNO3；DOL:DME = 1:1（体积比））相对 实验样 LiHFDF（LiHFDF 1.0 m；1 wt% LiNO3；DOL:DME = 1:1（体积比））｜组分变化：加入 LiTFSI（1 m）；LiHFDF 1.0 m → 0.2 m｜分子描述符：无变化｜物性：两边没有都报告的｜条件：同一测试，但 圈数 变高｜性能：每圈衰减率 变低（测试 T17）；首圈容量 变低（测试 T17）"
 },
 {
  "论文": "P141",
  "A": "40:60",
  "B": "95:5",
  "A是对照": false,
  "B是对照": true,
  "组分变化": "LiTFSI 0.95 M（SI）；主文记m → 0.4 M（SI）；主文记m；LiNO3 0.05 M（SI）；主文记m → 0.6 M（SI）；主文记m",
  "描述符": [
   {
    "描述符": "salt",
    "中文": "主盐浓度",
    "组": "盐用量",
    "方向": "变低",
    "A": 0.4,
    "B": 0.95,
    "被动": false
   },
   {
    "描述符": "anF",
    "中文": "阴离子 F（每升）",
    "组": "盐用量",
    "方向": "变低",
    "A": 2.4,
    "B": 5.7,
    "被动": false
   },
   {
    "描述符": "anSO2",
    "中文": "阴离子磺酰（每升）",
    "组": "盐用量",
    "方向": "变低",
    "A": 0.8,
    "B": 1.9,
    "被动": false
   },
   {
    "描述符": "lino3",
    "中文": "LiNO₃ 浓度",
    "组": "LiNO₃",
    "方向": "变高",
    "A": 0.6,
    "B": 0.05,
    "被动": false
   }
  ],
  "物性": {
   "Li⁺溶剂化结构": "相近"
  },
  "性能": [
   {
    "类别": "首圈容量",
    "测试": "T06",
    "方向": "变高",
    "倍数": 1.9066,
    "倍数含义": "容量之比",
    "好于参照": true,
    "值A": 1237.0,
    "值B": 648.8,
    "指标A": "硫比放电容量",
    "指标B": "硫比放电容量"
   }
  ],
  "比较编号": [
   "PC00412"
  ],
  "表述文字": "【样本】P141：实验样 40:60（0.4 M LiTFSI；0.6 M LiNO3；DOL:DME = 1:1（体积比））相对 对比样 95:5（0.95 M LiTFSI；0.05 M LiNO3；DOL:DME = 1:1（体积比））｜组分变化：LiTFSI 0.95 M（SI）；主文记m → 0.4 M（SI）；主文记m；LiNO3 0.05 M（SI）；主文记m → 0.6 M（SI）；主文记m｜分子描述符：主盐浓度 变低；阴离子 F（每升） 变低；阴离子磺酰（每升） 变低；LiNO₃ 浓度 变高｜物性：Li⁺溶剂化结构 相近｜条件：相同（同一测试）｜性能：首圈容量 变高（测试 T06）"
 },
 {
  "论文": "P149",
  "A": "TDE with CS",
  "B": "LS002 with CS",
  "A是对照": false,
  "B是对照": false,
  "组分变化": "LiTFSI 1 M → 约0.4 M（原文正文m/SI M）；DME 1 体积份 → 1 体积份，来自2 M LiTFSI/DME母液；加入 TTE（4 体积份）；LiNO3 1 wt% → 约0.025 M，作者明报；母液0.1 M；去掉 DOL",
  "描述符": [
   {
    "描述符": "eo",
    "中文": "非氟醚氧",
    "组": "配位（醚氧）",
    "方向": "变低",
    "A": 0.4,
    "B": 2.0,
    "被动": false
   },
   {
    "描述符": "eo_a",
    "中文": "α 氟化醚氧",
    "组": "氟化/稀释",
    "方向": "变高（从无到有）",
    "A": 0.8,
    "B": 0.0,
    "被动": false
   },
   {
    "描述符": "fat",
    "中文": "溶剂 F 原子数",
    "组": "氟化/稀释",
    "方向": "变高（从无到有）",
    "A": 6.4,
    "B": 0.0,
    "被动": false
   },
   {
    "描述符": "ring",
    "中文": "溶剂环数",
    "组": "溶剂骨架",
    "方向": "变低（变为 0）",
    "A": 0.0,
    "B": 0.5984,
    "被动": false
   },
   {
    "描述符": "rotb",
    "中文": "可旋转键数",
    "组": "溶剂骨架",
    "方向": "变高",
    "A": 4.6,
    "B": 1.2049,
    "被动": false
   },
   {
    "描述符": "tpsa",
    "中文": "TPSA",
    "组": "其他（单独成组或数据少）",
    "方向": "变低",
    "A": 11.076,
    "B": 18.46,
    "被动": false
   },
   {
    "描述符": "mw",
    "中文": "溶剂分子量",
    "组": "溶剂骨架",
    "方向": "变高",
    "A": 203.6804,
    "B": 80.5223,
    "被动": false
   },
   {
    "描述符": "ffrac",
    "中文": "含氟溶剂比例",
    "组": "氟化/稀释",
    "方向": "变高（从无到有）",
    "A": 0.8,
    "B": 0.0,
    "被动": false
   },
   {
    "描述符": "dil",
    "中文": "稀释剂摩尔比例",
    "组": "氟化/稀释",
    "方向": "变高（从无到有）",
    "A": 0.7338,
    "B": 0.0,
    "被动": false
   }
  ],
  "物性": {
   "黏度": "变低",
   "离子电导率": "相近",
   "Li⁺迁移数": "变高"
  },
  "性能": [
   {
    "类别": "每圈衰减率",
    "测试": "T10",
    "方向": "变低",
    "倍数": 0.6632,
    "倍数含义": "每圈衰减率之比",
    "好于参照": true,
    "值A": 0.0506,
    "值B": 0.0763,
    "指标A": "每圈衰减率（%/圈，由容量保持率换算）",
    "指标B": "每圈衰减率（%/圈，由容量保持率换算）"
   },
   {
    "类别": "首圈容量",
    "测试": "T20",
    "方向": "变低",
    "倍数": 0.9315,
    "倍数含义": "容量之比",
    "好于参照": false,
    "值A": 1557.0,
    "值B": 1671.5,
    "指标A": "比放电容量（基准未写明）",
    "指标B": "比放电容量（基准未写明）"
   },
   {
    "类别": "首圈容量",
    "测试": "T21",
    "方向": "相近",
    "倍数": 0.9699,
    "倍数含义": "容量之比",
    "好于参照": null,
    "值A": 1187.0,
    "值B": 1223.9,
    "指标A": "比放电容量（基准未写明）",
    "指标B": "比放电容量（基准未写明）"
   }
  ],
  "比较编号": [
   "PC00413",
   "PC00428",
   "PC00437"
  ],
  "表述文字": "【样本】P149：实验样 TDE with CS（约0.4 M LiTFSI；约0.025 M LiNO3；DME:TTE = 1:4（体积比））相对 实验样 LS002 with CS（1 M LiTFSI；1 wt% LiNO3；DOL:DME = 1:1（体积比））｜组分变化：LiTFSI 1 M → 约0.4 M（原文正文m/SI M）；DME 1 体积份 → 1 体积份，来自2 M LiTFSI/DME母液；加入 TTE（4 体积份）；LiNO3 1 wt% → 约0.025 M，作者明报；母液0.1 M；去掉 DOL｜分子描述符：非氟醚氧 变低；α 氟化醚氧 变高（从无到有）；溶剂 F 原子数 变高（从无到有）；溶剂环数 变低（变为 0）；可旋转键数 变高；TPSA 变低；溶剂分子量 变高；含氟溶剂比例 变高（从无到有）；稀释剂摩尔比例 变高（从无到有）｜物性：黏度 变低；离子电导率 相近；Li⁺迁移数 变高｜条件：相同（同一测试）｜性能：每圈衰减率 变低（测试 T10）；首圈容量 变低（测试 T20）；首圈容量 相近（测试 T21）"
 },
 {
  "论文": "P152",
  "A": "DtbDS性能电解液",
  "B": "Control",
  "A是对照": false,
  "B是对照": true,
  "组分变化": "加入 DTBDS（100 mmol L−1）",
  "描述符": [
   {
    "描述符": "ring",
    "中文": "溶剂环数",
    "组": "溶剂骨架",
    "方向": "变低",
    "A": 0.5,
    "B": 0.5984,
    "被动": false
   },
   {
    "描述符": "rotb",
    "中文": "可旋转键数",
    "组": "溶剂骨架",
    "方向": "变高",
    "A": 1.5,
    "B": 1.2049,
    "被动": false
   },
   {
    "描述符": "mw",
    "中文": "溶剂分子量",
    "组": "溶剂骨架",
    "方向": "变高",
    "A": 82.1005,
    "B": 80.5223,
    "被动": false
   }
  ],
  "物性": {},
  "性能": [
   {
    "类别": "首圈容量",
    "测试": "T16",
    "方向": "变高",
    "倍数": 1.4279,
    "倍数含义": "容量之比",
    "好于参照": true,
    "值A": 594.0,
    "值B": 416.0,
    "指标A": "硫比放电容量",
    "指标B": "硫比放电容量"
   }
  ],
  "比较编号": [
   "PC00444"
  ],
  "表述文字": "【样本】P152：实验样 DtbDS性能电解液（1.0 mol L−1 LiTFSI；2 wt % LiNO3；DTBDS 100 mmol L−1；DOL:DME = 1:1（体积比））相对 对比样 Control（1.0 mol L−1 LiTFSI；2 wt % LiNO3；DOL:DME = 1:1（体积比））｜组分变化：加入 DTBDS（100 mmol L−1）｜分子描述符：溶剂环数 变低；可旋转键数 变高；溶剂分子量 变高｜物性：两边没有都报告的｜条件：相同（同一测试）｜性能：首圈容量 变高（测试 T16）"
 },
 {
  "论文": "P156",
  "A": "10 vol% DMTS",
  "B": "conventional DME/DOL",
  "A是对照": false,
  "B是对照": true,
  "组分变化": "加入 DMTS（10 vol%）",
  "描述符": [
   {
    "描述符": "eo",
    "中文": "非氟醚氧",
    "组": "配位（醚氧）",
    "方向": "变低",
    "A": 1.8,
    "B": 2.0,
    "被动": false
   },
   {
    "描述符": "thio",
    "中文": "硫醚/多硫 S",
    "组": "其他（单独成组或数据少）",
    "方向": "变高（从无到有）",
    "A": 0.3,
    "B": 0.0,
    "被动": false
   },
   {
    "描述符": "ring",
    "中文": "溶剂环数",
    "组": "溶剂骨架",
    "方向": "变低",
    "A": 0.45,
    "B": 0.5,
    "被动": false
   },
   {
    "描述符": "rotb",
    "中文": "可旋转键数",
    "组": "溶剂骨架",
    "方向": "变高",
    "A": 1.55,
    "B": 1.5,
    "被动": false
   },
   {
    "描述符": "tpsa",
    "中文": "TPSA",
    "组": "其他（单独成组或数据少）",
    "方向": "变低",
    "A": 16.614,
    "B": 18.46,
    "被动": false
   },
   {
    "描述符": "mw",
    "中文": "溶剂分子量",
    "组": "溶剂骨架",
    "方向": "变高",
    "A": 86.5175,
    "B": 82.1005,
    "被动": false
   },
   {
    "描述符": "lnsites",
    "中文": "每个 Li⁺ 的配位位点",
    "组": "配位（醚氧）",
    "方向": "变低",
    "A": 21.5828,
    "B": 23.9809,
    "被动": false
   },
   {
    "描述符": "dil",
    "中文": "稀释剂摩尔比例",
    "组": "氟化/稀释",
    "方向": "变高（从无到有）",
    "A": 0.0811,
    "B": 0.0,
    "被动": false
   }
  ],
  "物性": {},
  "性能": [
   {
    "类别": "首圈容量",
    "测试": "T_gradient",
    "方向": "变高",
    "倍数": 1.1107,
    "倍数含义": "容量之比",
    "好于参照": true,
    "值A": 1131.4,
    "值B": 1018.6,
    "指标A": "硫比放电容量",
    "指标B": "硫比放电容量"
   }
  ],
  "比较编号": [
   "PC00445"
  ],
  "表述文字": "【样本】P156：实验样 10 vol% DMTS（1 M LiTFSI；LiNO3 1 %；10 vol% DMTS；DME:DOL = 与DOL为1:1:与DME为1:1（体积比））相对 对比样 conventional DME/DOL（1 M LiTFSI；LiNO3 1 %；DME:DOL = 与DOL为1:1:与DME为1:1（体积比））｜组分变化：加入 DMTS（10 vol%）｜分子描述符：非氟醚氧 变低；硫醚/多硫 S 变高（从无到有）；溶剂环数 变低；可旋转键数 变高；TPSA 变低；溶剂分子量 变高；每个 Li⁺ 的配位位点 变低；稀释剂摩尔比例 变高（从无到有）｜物性：两边没有都报告的｜条件：相同（同一测试）｜性能：首圈容量 变高（测试 T_gradient）"
 },
 {
  "论文": "P156",
  "A": "20 vol% DMTS",
  "B": "conventional DME/DOL",
  "A是对照": false,
  "B是对照": true,
  "组分变化": "加入 DMTS（20 vol%）",
  "描述符": [
   {
    "描述符": "eo",
    "中文": "非氟醚氧",
    "组": "配位（醚氧）",
    "方向": "变低",
    "A": 1.6,
    "B": 2.0,
    "被动": false
   },
   {
    "描述符": "thio",
    "中文": "硫醚/多硫 S",
    "组": "其他（单独成组或数据少）",
    "方向": "变高（从无到有）",
    "A": 0.6,
    "B": 0.0,
    "被动": false
   },
   {
    "描述符": "ring",
    "中文": "溶剂环数",
    "组": "溶剂骨架",
    "方向": "变低",
    "A": 0.4,
    "B": 0.5,
    "被动": false
   },
   {
    "描述符": "rotb",
    "中文": "可旋转键数",
    "组": "溶剂骨架",
    "方向": "变高",
    "A": 1.6,
    "B": 1.5,
    "被动": false
   },
   {
    "描述符": "tpsa",
    "中文": "TPSA",
    "组": "其他（单独成组或数据少）",
    "方向": "变低",
    "A": 14.768,
    "B": 18.46,
    "被动": false
   },
   {
    "描述符": "mw",
    "中文": "溶剂分子量",
    "组": "溶剂骨架",
    "方向": "变高",
    "A": 90.9346,
    "B": 82.1005,
    "被动": false
   },
   {
    "描述符": "lnsites",
    "中文": "每个 Li⁺ 的配位位点",
    "组": "配位（醚氧）",
    "方向": "变低",
    "A": 19.1847,
    "B": 23.9809,
    "被动": false
   },
   {
    "描述符": "dil",
    "中文": "稀释剂摩尔比例",
    "组": "氟化/稀释",
    "方向": "变高（从无到有）",
    "A": 0.1657,
    "B": 0.0,
    "被动": false
   }
  ],
  "物性": {},
  "性能": [
   {
    "类别": "首圈容量",
    "测试": "T_gradient",
    "方向": "变高",
    "倍数": 1.2742,
    "倍数含义": "容量之比",
    "好于参照": true,
    "值A": 1297.9,
    "值B": 1018.6,
    "指标A": "硫比放电容量",
    "指标B": "硫比放电容量"
   }
  ],
  "比较编号": [
   "PC00446"
  ],
  "表述文字": "【样本】P156：实验样 20 vol% DMTS（1 M LiTFSI；LiNO3 1 %；20 vol% DMTS；DME:DOL = 与DOL为1:1:与DME为1:1（体积比））相对 对比样 conventional DME/DOL（1 M LiTFSI；LiNO3 1 %；DME:DOL = 与DOL为1:1:与DME为1:1（体积比））｜组分变化：加入 DMTS（20 vol%）｜分子描述符：非氟醚氧 变低；硫醚/多硫 S 变高（从无到有）；溶剂环数 变低；可旋转键数 变高；TPSA 变低；溶剂分子量 变高；每个 Li⁺ 的配位位点 变低；稀释剂摩尔比例 变高（从无到有）｜物性：两边没有都报告的｜条件：相同（同一测试）｜性能：首圈容量 变高（测试 T_gradient）"
 },
 {
  "论文": "P156",
  "A": "20 vol% DMTS",
  "B": "10 vol% DMTS",
  "A是对照": false,
  "B是对照": false,
  "组分变化": "DMTS 10 vol% → 20 vol%",
  "描述符": [
   {
    "描述符": "eo",
    "中文": "非氟醚氧",
    "组": "配位（醚氧）",
    "方向": "变低",
    "A": 1.6,
    "B": 1.8,
    "被动": false
   },
   {
    "描述符": "thio",
    "中文": "硫醚/多硫 S",
    "组": "其他（单独成组或数据少）",
    "方向": "变高",
    "A": 0.6,
    "B": 0.3,
    "被动": false
   },
   {
    "描述符": "ring",
    "中文": "溶剂环数",
    "组": "溶剂骨架",
    "方向": "变低",
    "A": 0.4,
    "B": 0.45,
    "被动": false
   },
   {
    "描述符": "rotb",
    "中文": "可旋转键数",
    "组": "溶剂骨架",
    "方向": "变高",
    "A": 1.6,
    "B": 1.55,
    "被动": false
   },
   {
    "描述符": "tpsa",
    "中文": "TPSA",
    "组": "其他（单独成组或数据少）",
    "方向": "变低",
    "A": 14.768,
    "B": 16.614,
    "被动": false
   },
   {
    "描述符": "mw",
    "中文": "溶剂分子量",
    "组": "溶剂骨架",
    "方向": "变高",
    "A": 90.9346,
    "B": 86.5175,
    "被动": false
   },
   {
    "描述符": "lnsites",
    "中文": "每个 Li⁺ 的配位位点",
    "组": "配位（醚氧）",
    "方向": "变低",
    "A": 19.1847,
    "B": 21.5828,
    "被动": false
   },
   {
    "描述符": "dil",
    "中文": "稀释剂摩尔比例",
    "组": "氟化/稀释",
    "方向": "变高",
    "A": 0.1657,
    "B": 0.0811,
    "被动": false
   }
  ],
  "物性": {},
  "性能": [
   {
    "类别": "首圈容量",
    "测试": "T_gradient",
    "方向": "变高",
    "倍数": 1.1472,
    "倍数含义": "容量之比",
    "好于参照": true,
    "值A": 1297.9,
    "值B": 1131.4,
    "指标A": "硫比放电容量",
    "指标B": "硫比放电容量"
   }
  ],
  "比较编号": [
   "PC00451"
  ],
  "表述文字": "【样本】P156：实验样 20 vol% DMTS（1 M LiTFSI；LiNO3 1 %；20 vol% DMTS；DME:DOL = 与DOL为1:1:与DME为1:1（体积比））相对 实验样 10 vol% DMTS（1 M LiTFSI；LiNO3 1 %；10 vol% DMTS；DME:DOL = 与DOL为1:1:与DME为1:1（体积比））｜组分变化：DMTS 10 vol% → 20 vol%｜分子描述符：非氟醚氧 变低；硫醚/多硫 S 变高；溶剂环数 变低；可旋转键数 变高；TPSA 变低；溶剂分子量 变高；每个 Li⁺ 的配位位点 变低；稀释剂摩尔比例 变高｜物性：两边没有都报告的｜条件：相同（同一测试）｜性能：首圈容量 变高（测试 T_gradient）"
 },
 {
  "论文": "P156",
  "A": "30 vol% DMTS",
  "B": "conventional DME/DOL",
  "A是对照": false,
  "B是对照": true,
  "组分变化": "加入 DMTS（30 vol%）",
  "描述符": [
   {
    "描述符": "eo",
    "中文": "非氟醚氧",
    "组": "配位（醚氧）",
    "方向": "变低",
    "A": 1.4,
    "B": 2.0,
    "被动": false
   },
   {
    "描述符": "thio",
    "中文": "硫醚/多硫 S",
    "组": "其他（单独成组或数据少）",
    "方向": "变高（从无到有）",
    "A": 0.9,
    "B": 0.0,
    "被动": false
   },
   {
    "描述符": "ring",
    "中文": "溶剂环数",
    "组": "溶剂骨架",
    "方向": "变低",
    "A": 0.35,
    "B": 0.5,
    "被动": false
   },
   {
    "描述符": "rotb",
    "中文": "可旋转键数",
    "组": "溶剂骨架",
    "方向": "变高",
    "A": 1.65,
    "B": 1.5,
    "被动": false
   },
   {
    "描述符": "tpsa",
    "中文": "TPSA",
    "组": "其他（单独成组或数据少）",
    "方向": "变低",
    "A": 12.922,
    "B": 18.46,
    "被动": false
   },
   {
    "描述符": "mw",
    "中文": "溶剂分子量",
    "组": "溶剂骨架",
    "方向": "变高",
    "A": 95.3516,
    "B": 82.1005,
    "被动": false
   },
   {
    "描述符": "lnsites",
    "中文": "每个 Li⁺ 的配位位点",
    "组": "配位（醚氧）",
    "方向": "变低",
    "A": 16.7867,
    "B": 23.9809,
    "被动": false
   },
   {
    "描述符": "dil",
    "中文": "稀释剂摩尔比例",
    "组": "氟化/稀释",
    "方向": "变高（从无到有）",
    "A": 0.2539,
    "B": 0.0,
    "被动": false
   }
  ],
  "物性": {},
  "性能": [
   {
    "类别": "首圈容量",
    "测试": "T_gradient",
    "方向": "变高",
    "倍数": 1.4662,
    "倍数含义": "容量之比",
    "好于参照": true,
    "值A": 1493.5,
    "值B": 1018.6,
    "指标A": "硫比放电容量",
    "指标B": "硫比放电容量"
   },
   {
    "类别": "首圈容量",
    "测试": "T_initial",
    "方向": "变高",
    "倍数": 1.5768,
    "倍数含义": "容量之比",
    "好于参照": true,
    "值A": 1497.3,
    "值B": 949.6,
    "指标A": "硫比放电容量",
    "指标B": "硫比放电容量"
   }
  ],
  "比较编号": [
   "PC00447",
   "PC00465"
  ],
  "表述文字": "【样本】P156：实验样 30 vol% DMTS（1 M LiTFSI；LiNO3 1 %；30 vol% DMTS；DME:DOL = 与DOL为1:1:与DME为1:1（体积比））相对 对比样 conventional DME/DOL（1 M LiTFSI；LiNO3 1 %；DME:DOL = 与DOL为1:1:与DME为1:1（体积比））｜组分变化：加入 DMTS（30 vol%）｜分子描述符：非氟醚氧 变低；硫醚/多硫 S 变高（从无到有）；溶剂环数 变低；可旋转键数 变高；TPSA 变低；溶剂分子量 变高；每个 Li⁺ 的配位位点 变低；稀释剂摩尔比例 变高（从无到有）｜物性：两边没有都报告的｜条件：相同（同一测试）｜性能：首圈容量 变高（测试 T_gradient）；首圈容量 变高（测试 T_initial）"
 },
 {
  "论文": "P156",
  "A": "30 vol% DMTS",
  "B": "10 vol% DMTS",
  "A是对照": false,
  "B是对照": false,
  "组分变化": "DMTS 10 vol% → 30 vol%",
  "描述符": [
   {
    "描述符": "eo",
    "中文": "非氟醚氧",
    "组": "配位（醚氧）",
    "方向": "变低",
    "A": 1.4,
    "B": 1.8,
    "被动": false
   },
   {
    "描述符": "thio",
    "中文": "硫醚/多硫 S",
    "组": "其他（单独成组或数据少）",
    "方向": "变高",
    "A": 0.9,
    "B": 0.3,
    "被动": false
   },
   {
    "描述符": "ring",
    "中文": "溶剂环数",
    "组": "溶剂骨架",
    "方向": "变低",
    "A": 0.35,
    "B": 0.45,
    "被动": false
   },
   {
    "描述符": "rotb",
    "中文": "可旋转键数",
    "组": "溶剂骨架",
    "方向": "变高",
    "A": 1.65,
    "B": 1.55,
    "被动": false
   },
   {
    "描述符": "tpsa",
    "中文": "TPSA",
    "组": "其他（单独成组或数据少）",
    "方向": "变低",
    "A": 12.922,
    "B": 16.614,
    "被动": false
   },
   {
    "描述符": "mw",
    "中文": "溶剂分子量",
    "组": "溶剂骨架",
    "方向": "变高",
    "A": 95.3516,
    "B": 86.5175,
    "被动": false
   },
   {
    "描述符": "lnsites",
    "中文": "每个 Li⁺ 的配位位点",
    "组": "配位（醚氧）",
    "方向": "变低",
    "A": 16.7867,
    "B": 21.5828,
    "被动": false
   },
   {
    "描述符": "dil",
    "中文": "稀释剂摩尔比例",
    "组": "氟化/稀释",
    "方向": "变高",
    "A": 0.2539,
    "B": 0.0811,
    "被动": false
   }
  ],
  "物性": {},
  "性能": [
   {
    "类别": "首圈容量",
    "测试": "T_gradient",
    "方向": "变高",
    "倍数": 1.32,
    "倍数含义": "容量之比",
    "好于参照": true,
    "值A": 1493.5,
    "值B": 1131.4,
    "指标A": "硫比放电容量",
    "指标B": "硫比放电容量"
   }
  ],
  "比较编号": [
   "PC00452"
  ],
  "表述文字": "【样本】P156：实验样 30 vol% DMTS（1 M LiTFSI；LiNO3 1 %；30 vol% DMTS；DME:DOL = 与DOL为1:1:与DME为1:1（体积比））相对 实验样 10 vol% DMTS（1 M LiTFSI；LiNO3 1 %；10 vol% DMTS；DME:DOL = 与DOL为1:1:与DME为1:1（体积比））｜组分变化：DMTS 10 vol% → 30 vol%｜分子描述符：非氟醚氧 变低；硫醚/多硫 S 变高；溶剂环数 变低；可旋转键数 变高；TPSA 变低；溶剂分子量 变高；每个 Li⁺ 的配位位点 变低；稀释剂摩尔比例 变高｜物性：两边没有都报告的｜条件：相同（同一测试）｜性能：首圈容量 变高（测试 T_gradient）"
 },
 {
  "论文": "P156",
  "A": "30 vol% DMTS",
  "B": "20 vol% DMTS",
  "A是对照": false,
  "B是对照": false,
  "组分变化": "DMTS 20 vol% → 30 vol%",
  "描述符": [
   {
    "描述符": "eo",
    "中文": "非氟醚氧",
    "组": "配位（醚氧）",
    "方向": "变低",
    "A": 1.4,
    "B": 1.6,
    "被动": false
   },
   {
    "描述符": "thio",
    "中文": "硫醚/多硫 S",
    "组": "其他（单独成组或数据少）",
    "方向": "变高",
    "A": 0.9,
    "B": 0.6,
    "被动": false
   },
   {
    "描述符": "ring",
    "中文": "溶剂环数",
    "组": "溶剂骨架",
    "方向": "变低",
    "A": 0.35,
    "B": 0.4,
    "被动": false
   },
   {
    "描述符": "rotb",
    "中文": "可旋转键数",
    "组": "溶剂骨架",
    "方向": "变高",
    "A": 1.65,
    "B": 1.6,
    "被动": false
   },
   {
    "描述符": "tpsa",
    "中文": "TPSA",
    "组": "其他（单独成组或数据少）",
    "方向": "变低",
    "A": 12.922,
    "B": 14.768,
    "被动": false
   },
   {
    "描述符": "mw",
    "中文": "溶剂分子量",
    "组": "溶剂骨架",
    "方向": "变高",
    "A": 95.3516,
    "B": 90.9346,
    "被动": false
   },
   {
    "描述符": "lnsites",
    "中文": "每个 Li⁺ 的配位位点",
    "组": "配位（醚氧）",
    "方向": "变低",
    "A": 16.7867,
    "B": 19.1847,
    "被动": false
   },
   {
    "描述符": "dil",
    "中文": "稀释剂摩尔比例",
    "组": "氟化/稀释",
    "方向": "变高",
    "A": 0.2539,
    "B": 0.1657,
    "被动": false
   }
  ],
  "物性": {},
  "性能": [
   {
    "类别": "首圈容量",
    "测试": "T_gradient",
    "方向": "变高",
    "倍数": 1.1507,
    "倍数含义": "容量之比",
    "好于参照": true,
    "值A": 1493.5,
    "值B": 1297.9,
    "指标A": "硫比放电容量",
    "指标B": "硫比放电容量"
   }
  ],
  "比较编号": [
   "PC00456"
  ],
  "表述文字": "【样本】P156：实验样 30 vol% DMTS（1 M LiTFSI；LiNO3 1 %；30 vol% DMTS；DME:DOL = 与DOL为1:1:与DME为1:1（体积比））相对 实验样 20 vol% DMTS（1 M LiTFSI；LiNO3 1 %；20 vol% DMTS；DME:DOL = 与DOL为1:1:与DME为1:1（体积比））｜组分变化：DMTS 20 vol% → 30 vol%｜分子描述符：非氟醚氧 变低；硫醚/多硫 S 变高；溶剂环数 变低；可旋转键数 变高；TPSA 变低；溶剂分子量 变高；每个 Li⁺ 的配位位点 变低；稀释剂摩尔比例 变高｜物性：两边没有都报告的｜条件：相同（同一测试）｜性能：首圈容量 变高（测试 T_gradient）"
 },
 {
  "论文": "P156",
  "A": "40 vol% DMTS",
  "B": "conventional DME/DOL",
  "A是对照": false,
  "B是对照": true,
  "组分变化": "加入 DMTS（40 vol%）",
  "描述符": [
   {
    "描述符": "eo",
    "中文": "非氟醚氧",
    "组": "配位（醚氧）",
    "方向": "变低",
    "A": 1.2,
    "B": 2.0,
    "被动": false
   },
   {
    "描述符": "thio",
    "中文": "硫醚/多硫 S",
    "组": "其他（单独成组或数据少）",
    "方向": "变高（从无到有）",
    "A": 1.2,
    "B": 0.0,
    "被动": false
   },
   {
    "描述符": "ring",
    "中文": "溶剂环数",
    "组": "溶剂骨架",
    "方向": "变低",
    "A": 0.3,
    "B": 0.5,
    "被动": false
   },
   {
    "描述符": "rotb",
    "中文": "可旋转键数",
    "组": "溶剂骨架",
    "方向": "变高",
    "A": 1.7,
    "B": 1.5,
    "被动": false
   },
   {
    "描述符": "tpsa",
    "中文": "TPSA",
    "组": "其他（单独成组或数据少）",
    "方向": "变低",
    "A": 11.076,
    "B": 18.46,
    "被动": false
   },
   {
    "描述符": "mw",
    "中文": "溶剂分子量",
    "组": "溶剂骨架",
    "方向": "变高",
    "A": 99.7687,
    "B": 82.1005,
    "被动": false
   },
   {
    "描述符": "lnsites",
    "中文": "每个 Li⁺ 的配位位点",
    "组": "配位（醚氧）",
    "方向": "变低",
    "A": 14.3886,
    "B": 23.9809,
    "被动": false
   },
   {
    "描述符": "dil",
    "中文": "稀释剂摩尔比例",
    "组": "氟化/稀释",
    "方向": "变高（从无到有）",
    "A": 0.3462,
    "B": 0.0,
    "被动": false
   }
  ],
  "物性": {},
  "性能": [
   {
    "类别": "首圈容量",
    "测试": "T_gradient",
    "方向": "变高",
    "倍数": 1.3362,
    "倍数含义": "容量之比",
    "好于参照": true,
    "值A": 1361.1,
    "值B": 1018.6,
    "指标A": "硫比放电容量",
    "指标B": "硫比放电容量"
   }
  ],
  "比较编号": [
   "PC00448"
  ],
  "表述文字": "【样本】P156：实验样 40 vol% DMTS（1 M LiTFSI；LiNO3 1 %；40 vol% DMTS；DME:DOL = 与DOL为1:1:与DME为1:1（体积比））相对 对比样 conventional DME/DOL（1 M LiTFSI；LiNO3 1 %；DME:DOL = 与DOL为1:1:与DME为1:1（体积比））｜组分变化：加入 DMTS（40 vol%）｜分子描述符：非氟醚氧 变低；硫醚/多硫 S 变高（从无到有）；溶剂环数 变低；可旋转键数 变高；TPSA 变低；溶剂分子量 变高；每个 Li⁺ 的配位位点 变低；稀释剂摩尔比例 变高（从无到有）｜物性：两边没有都报告的｜条件：相同（同一测试）｜性能：首圈容量 变高（测试 T_gradient）"
 },
 {
  "论文": "P156",
  "A": "40 vol% DMTS",
  "B": "10 vol% DMTS",
  "A是对照": false,
  "B是对照": false,
  "组分变化": "DMTS 10 vol% → 40 vol%",
  "描述符": [
   {
    "描述符": "eo",
    "中文": "非氟醚氧",
    "组": "配位（醚氧）",
    "方向": "变低",
    "A": 1.2,
    "B": 1.8,
    "被动": false
   },
   {
    "描述符": "thio",
    "中文": "硫醚/多硫 S",
    "组": "其他（单独成组或数据少）",
    "方向": "变高",
    "A": 1.2,
    "B": 0.3,
    "被动": false
   },
   {
    "描述符": "ring",
    "中文": "溶剂环数",
    "组": "溶剂骨架",
    "方向": "变低",
    "A": 0.3,
    "B": 0.45,
    "被动": false
   },
   {
    "描述符": "rotb",
    "中文": "可旋转键数",
    "组": "溶剂骨架",
    "方向": "变高",
    "A": 1.7,
    "B": 1.55,
    "被动": false
   },
   {
    "描述符": "tpsa",
    "中文": "TPSA",
    "组": "其他（单独成组或数据少）",
    "方向": "变低",
    "A": 11.076,
    "B": 16.614,
    "被动": false
   },
   {
    "描述符": "mw",
    "中文": "溶剂分子量",
    "组": "溶剂骨架",
    "方向": "变高",
    "A": 99.7687,
    "B": 86.5175,
    "被动": false
   },
   {
    "描述符": "lnsites",
    "中文": "每个 Li⁺ 的配位位点",
    "组": "配位（醚氧）",
    "方向": "变低",
    "A": 14.3886,
    "B": 21.5828,
    "被动": false
   },
   {
    "描述符": "dil",
    "中文": "稀释剂摩尔比例",
    "组": "氟化/稀释",
    "方向": "变高",
    "A": 0.3462,
    "B": 0.0811,
    "被动": false
   }
  ],
  "物性": {},
  "性能": [
   {
    "类别": "首圈容量",
    "测试": "T_gradient",
    "方向": "变高",
    "倍数": 1.203,
    "倍数含义": "容量之比",
    "好于参照": true,
    "值A": 1361.1,
    "值B": 1131.4,
    "指标A": "硫比放电容量",
    "指标B": "硫比放电容量"
   }
  ],
  "比较编号": [
   "PC00453"
  ],
  "表述文字": "【样本】P156：实验样 40 vol% DMTS（1 M LiTFSI；LiNO3 1 %；40 vol% DMTS；DME:DOL = 与DOL为1:1:与DME为1:1（体积比））相对 实验样 10 vol% DMTS（1 M LiTFSI；LiNO3 1 %；10 vol% DMTS；DME:DOL = 与DOL为1:1:与DME为1:1（体积比））｜组分变化：DMTS 10 vol% → 40 vol%｜分子描述符：非氟醚氧 变低；硫醚/多硫 S 变高；溶剂环数 变低；可旋转键数 变高；TPSA 变低；溶剂分子量 变高；每个 Li⁺ 的配位位点 变低；稀释剂摩尔比例 变高｜物性：两边没有都报告的｜条件：相同（同一测试）｜性能：首圈容量 变高（测试 T_gradient）"
 },
 {
  "论文": "P156",
  "A": "40 vol% DMTS",
  "B": "20 vol% DMTS",
  "A是对照": false,
  "B是对照": false,
  "组分变化": "DMTS 20 vol% → 40 vol%",
  "描述符": [
   {
    "描述符": "eo",
    "中文": "非氟醚氧",
    "组": "配位（醚氧）",
    "方向": "变低",
    "A": 1.2,
    "B": 1.6,
    "被动": false
   },
   {
    "描述符": "thio",
    "中文": "硫醚/多硫 S",
    "组": "其他（单独成组或数据少）",
    "方向": "变高",
    "A": 1.2,
    "B": 0.6,
    "被动": false
   },
   {
    "描述符": "ring",
    "中文": "溶剂环数",
    "组": "溶剂骨架",
    "方向": "变低",
    "A": 0.3,
    "B": 0.4,
    "被动": false
   },
   {
    "描述符": "rotb",
    "中文": "可旋转键数",
    "组": "溶剂骨架",
    "方向": "变高",
    "A": 1.7,
    "B": 1.6,
    "被动": false
   },
   {
    "描述符": "tpsa",
    "中文": "TPSA",
    "组": "其他（单独成组或数据少）",
    "方向": "变低",
    "A": 11.076,
    "B": 14.768,
    "被动": false
   },
   {
    "描述符": "mw",
    "中文": "溶剂分子量",
    "组": "溶剂骨架",
    "方向": "变高",
    "A": 99.7687,
    "B": 90.9346,
    "被动": false
   },
   {
    "描述符": "lnsites",
    "中文": "每个 Li⁺ 的配位位点",
    "组": "配位（醚氧）",
    "方向": "变低",
    "A": 14.3886,
    "B": 19.1847,
    "被动": false
   },
   {
    "描述符": "dil",
    "中文": "稀释剂摩尔比例",
    "组": "氟化/稀释",
    "方向": "变高",
    "A": 0.3462,
    "B": 0.1657,
    "被动": false
   }
  ],
  "物性": {},
  "性能": [
   {
    "类别": "首圈容量",
    "测试": "T_gradient",
    "方向": "相近",
    "倍数": 1.0487,
    "倍数含义": "容量之比",
    "好于参照": null,
    "值A": 1361.1,
    "值B": 1297.9,
    "指标A": "硫比放电容量",
    "指标B": "硫比放电容量"
   }
  ],
  "比较编号": [
   "PC00457"
  ],
  "表述文字": "【样本】P156：实验样 40 vol% DMTS（1 M LiTFSI；LiNO3 1 %；40 vol% DMTS；DME:DOL = 与DOL为1:1:与DME为1:1（体积比））相对 实验样 20 vol% DMTS（1 M LiTFSI；LiNO3 1 %；20 vol% DMTS；DME:DOL = 与DOL为1:1:与DME为1:1（体积比））｜组分变化：DMTS 20 vol% → 40 vol%｜分子描述符：非氟醚氧 变低；硫醚/多硫 S 变高；溶剂环数 变低；可旋转键数 变高；TPSA 变低；溶剂分子量 变高；每个 Li⁺ 的配位位点 变低；稀释剂摩尔比例 变高｜物性：两边没有都报告的｜条件：相同（同一测试）｜性能：首圈容量 相近（测试 T_gradient）"
 },
 {
  "论文": "P156",
  "A": "40 vol% DMTS",
  "B": "30 vol% DMTS",
  "A是对照": false,
  "B是对照": false,
  "组分变化": "DMTS 30 vol% → 40 vol%",
  "描述符": [
   {
    "描述符": "eo",
    "中文": "非氟醚氧",
    "组": "配位（醚氧）",
    "方向": "变低",
    "A": 1.2,
    "B": 1.4,
    "被动": false
   },
   {
    "描述符": "thio",
    "中文": "硫醚/多硫 S",
    "组": "其他（单独成组或数据少）",
    "方向": "变高",
    "A": 1.2,
    "B": 0.9,
    "被动": false
   },
   {
    "描述符": "ring",
    "中文": "溶剂环数",
    "组": "溶剂骨架",
    "方向": "变低",
    "A": 0.3,
    "B": 0.35,
    "被动": false
   },
   {
    "描述符": "rotb",
    "中文": "可旋转键数",
    "组": "溶剂骨架",
    "方向": "变高",
    "A": 1.7,
    "B": 1.65,
    "被动": false
   },
   {
    "描述符": "tpsa",
    "中文": "TPSA",
    "组": "其他（单独成组或数据少）",
    "方向": "变低",
    "A": 11.076,
    "B": 12.922,
    "被动": false
   },
   {
    "描述符": "mw",
    "中文": "溶剂分子量",
    "组": "溶剂骨架",
    "方向": "变高",
    "A": 99.7687,
    "B": 95.3516,
    "被动": false
   },
   {
    "描述符": "lnsites",
    "中文": "每个 Li⁺ 的配位位点",
    "组": "配位（醚氧）",
    "方向": "变低",
    "A": 14.3886,
    "B": 16.7867,
    "被动": false
   },
   {
    "描述符": "dil",
    "中文": "稀释剂摩尔比例",
    "组": "氟化/稀释",
    "方向": "变高",
    "A": 0.3462,
    "B": 0.2539,
    "被动": false
   }
  ],
  "物性": {},
  "性能": [
   {
    "类别": "首圈容量",
    "测试": "T_gradient",
    "方向": "变低",
    "倍数": 0.9113,
    "倍数含义": "容量之比",
    "好于参照": false,
    "值A": 1361.1,
    "值B": 1493.5,
    "指标A": "硫比放电容量",
    "指标B": "硫比放电容量"
   }
  ],
  "比较编号": [
   "PC00460"
  ],
  "表述文字": "【样本】P156：实验样 40 vol% DMTS（1 M LiTFSI；LiNO3 1 %；40 vol% DMTS；DME:DOL = 与DOL为1:1:与DME为1:1（体积比））相对 实验样 30 vol% DMTS（1 M LiTFSI；LiNO3 1 %；30 vol% DMTS；DME:DOL = 与DOL为1:1:与DME为1:1（体积比））｜组分变化：DMTS 30 vol% → 40 vol%｜分子描述符：非氟醚氧 变低；硫醚/多硫 S 变高；溶剂环数 变低；可旋转键数 变高；TPSA 变低；溶剂分子量 变高；每个 Li⁺ 的配位位点 变低；稀释剂摩尔比例 变高｜物性：两边没有都报告的｜条件：相同（同一测试）｜性能：首圈容量 变低（测试 T_gradient）"
 },
 {
  "论文": "P157",
  "A": "10%SL-CLE",
  "B": "CLE",
  "A是对照": false,
  "B是对照": true,
  "组分变化": "加入 SULFOLANE（10 vol%）",
  "描述符": [
   {
    "描述符": "eo",
    "中文": "非氟醚氧",
    "组": "配位（醚氧）",
    "方向": "变低",
    "A": 1.8228,
    "B": 2.0,
    "被动": false
   },
   {
    "描述符": "sulfone",
    "中文": "砜/亚砜",
    "组": "其他（单独成组或数据少）",
    "方向": "变高（从无到有）",
    "A": 0.0886,
    "B": 0.0,
    "被动": false
   },
   {
    "描述符": "ring",
    "中文": "溶剂环数",
    "组": "溶剂骨架",
    "方向": "变高",
    "A": 0.634,
    "B": 0.5984,
    "被动": false
   },
   {
    "描述符": "rotb",
    "中文": "可旋转键数",
    "组": "溶剂骨架",
    "方向": "变低",
    "A": 1.0981,
    "B": 1.2049,
    "被动": false
   },
   {
    "描述符": "tpsa",
    "中文": "TPSA",
    "组": "其他（单独成组或数据少）",
    "方向": "变高",
    "A": 19.8494,
    "B": 18.46,
    "被动": false
   },
   {
    "描述符": "mw",
    "中文": "溶剂分子量",
    "组": "溶剂骨架",
    "方向": "变高",
    "A": 84.0356,
    "B": 80.5223,
    "被动": false
   },
   {
    "描述符": "lnsites",
    "中文": "每个 Li⁺ 的配位位点",
    "组": "配位（醚氧）",
    "方向": "变低",
    "A": 18.86,
    "B": 19.9841,
    "被动": false
   }
  ],
  "物性": {},
  "性能": [
   {
    "类别": "首圈容量",
    "测试": "T14",
    "方向": "相近",
    "倍数": 1.0294,
    "倍数含义": "容量之比",
    "好于参照": null,
    "值A": 1050.0,
    "值B": 1020.0,
    "指标A": "比放电容量（基准未写明）",
    "指标B": "比放电容量（基准未写明）"
   }
  ],
  "比较编号": [
   "PC00466"
  ],
  "表述文字": "【样本】P157：实验样 10%SL-CLE（1.0 M LiTFSI；0.2 M LiNO3；10 vol% SULFOLANE；DOL:DME = 与DME为1:1:与DOL为1:1（体积比））相对 对比样 CLE（1.0 M LiTFSI；0.2 M LiNO3；DOL:DME = 与DME为1:1:与DOL为1:1（体积比））｜组分变化：加入 SULFOLANE（10 vol%）｜分子描述符：非氟醚氧 变低；砜/亚砜 变高（从无到有）；溶剂环数 变高；可旋转键数 变低；TPSA 变高；溶剂分子量 变高；每个 Li⁺ 的配位位点 变低｜物性：两边没有都报告的｜条件：相同（同一测试）｜性能：首圈容量 相近（测试 T14）"
 },
 {
  "论文": "P157",
  "A": "6%SL-CLE",
  "B": "CLE",
  "A是对照": false,
  "B是对照": true,
  "组分变化": "加入 SULFOLANE（6 vol%）",
  "描述符": [
   {
    "描述符": "eo",
    "中文": "非氟醚氧",
    "组": "配位（醚氧）",
    "方向": "变低",
    "A": 1.8942,
    "B": 2.0,
    "被动": false
   },
   {
    "描述符": "sulfone",
    "中文": "砜/亚砜",
    "组": "其他（单独成组或数据少）",
    "方向": "变高（从无到有）",
    "A": 0.0529,
    "B": 0.0,
    "被动": false
   },
   {
    "描述符": "ring",
    "中文": "溶剂环数",
    "组": "溶剂骨架",
    "方向": "变高",
    "A": 0.6196,
    "B": 0.5984,
    "被动": false
   },
   {
    "描述符": "rotb",
    "中文": "可旋转键数",
    "组": "溶剂骨架",
    "方向": "变低",
    "A": 1.1411,
    "B": 1.2049,
    "被动": false
   },
   {
    "描述符": "tpsa",
    "中文": "TPSA",
    "组": "其他（单独成组或数据少）",
    "方向": "变高",
    "A": 19.2894,
    "B": 18.46,
    "被动": false
   },
   {
    "描述符": "mw",
    "中文": "溶剂分子量",
    "组": "溶剂骨架",
    "方向": "变高",
    "A": 82.6197,
    "B": 80.5223,
    "被动": false
   },
   {
    "描述符": "lnsites",
    "中文": "每个 Li⁺ 的配位位点",
    "组": "配位（醚氧）",
    "方向": "变低",
    "A": 19.3096,
    "B": 19.9841,
    "被动": false
   }
  ],
  "物性": {},
  "性能": [
   {
    "类别": "首圈容量",
    "测试": "T14",
    "方向": "变高",
    "倍数": 1.1078,
    "倍数含义": "容量之比",
    "好于参照": true,
    "值A": 1130.0,
    "值B": 1020.0,
    "指标A": "比放电容量（基准未写明）",
    "指标B": "比放电容量（基准未写明）"
   }
  ],
  "比较编号": [
   "PC00467"
  ],
  "表述文字": "【样本】P157：实验样 6%SL-CLE（1.0 M LiTFSI；0.2 M LiNO3；6 vol% SULFOLANE；DOL:DME = 与DME为1:1:与DOL为1:1（体积比））相对 对比样 CLE（1.0 M LiTFSI；0.2 M LiNO3；DOL:DME = 与DME为1:1:与DOL为1:1（体积比））｜组分变化：加入 SULFOLANE（6 vol%）｜分子描述符：非氟醚氧 变低；砜/亚砜 变高（从无到有）；溶剂环数 变高；可旋转键数 变低；TPSA 变高；溶剂分子量 变高；每个 Li⁺ 的配位位点 变低｜物性：两边没有都报告的｜条件：相同（同一测试）｜性能：首圈容量 变高（测试 T14）"
 },
 {
  "论文": "P157",
  "A": "6%SL-CLE",
  "B": "10%SL-CLE",
  "A是对照": false,
  "B是对照": false,
  "组分变化": "SULFOLANE 10 vol% → 6 vol%",
  "描述符": [
   {
    "描述符": "eo",
    "中文": "非氟醚氧",
    "组": "配位（醚氧）",
    "方向": "变高",
    "A": 1.8942,
    "B": 1.8228,
    "被动": false
   },
   {
    "描述符": "sulfone",
    "中文": "砜/亚砜",
    "组": "其他（单独成组或数据少）",
    "方向": "变低",
    "A": 0.0529,
    "B": 0.0886,
    "被动": false
   },
   {
    "描述符": "ring",
    "中文": "溶剂环数",
    "组": "溶剂骨架",
    "方向": "变低",
    "A": 0.6196,
    "B": 0.634,
    "被动": false
   },
   {
    "描述符": "rotb",
    "中文": "可旋转键数",
    "组": "溶剂骨架",
    "方向": "变高",
    "A": 1.1411,
    "B": 1.0981,
    "被动": false
   },
   {
    "描述符": "tpsa",
    "中文": "TPSA",
    "组": "其他（单独成组或数据少）",
    "方向": "变低",
    "A": 19.2894,
    "B": 19.8494,
    "被动": false
   },
   {
    "描述符": "mw",
    "中文": "溶剂分子量",
    "组": "溶剂骨架",
    "方向": "变低",
    "A": 82.6197,
    "B": 84.0356,
    "被动": false
   },
   {
    "描述符": "lnsites",
    "中文": "每个 Li⁺ 的配位位点",
    "组": "配位（醚氧）",
    "方向": "变高",
    "A": 19.3096,
    "B": 18.86,
    "被动": false
   }
  ],
  "物性": {
   "其他（未归类）": "相近"
  },
  "性能": [
   {
    "类别": "首圈容量",
    "测试": "T14",
    "方向": "变高",
    "倍数": 1.0762,
    "倍数含义": "容量之比",
    "好于参照": true,
    "值A": 1130.0,
    "值B": 1050.0,
    "指标A": "比放电容量（基准未写明）",
    "指标B": "比放电容量（基准未写明）"
   }
  ],
  "比较编号": [
   "PC00469"
  ],
  "表述文字": "【样本】P157：实验样 6%SL-CLE（1.0 M LiTFSI；0.2 M LiNO3；6 vol% SULFOLANE；DOL:DME = 与DME为1:1:与DOL为1:1（体积比））相对 实验样 10%SL-CLE（1.0 M LiTFSI；0.2 M LiNO3；10 vol% SULFOLANE；DOL:DME = 与DME为1:1:与DOL为1:1（体积比））｜组分变化：SULFOLANE 10 vol% → 6 vol%｜分子描述符：非氟醚氧 变高；砜/亚砜 变低；溶剂环数 变低；可旋转键数 变高；TPSA 变低；溶剂分子量 变低；每个 Li⁺ 的配位位点 变高｜物性：其他（未归类） 相近｜条件：相同（同一测试）｜性能：首圈容量 变高（测试 T14）"
 },
 {
  "论文": "P163",
  "A": "HE2",
  "B": "BE",
  "A是对照": false,
  "B是对照": true,
  "组分变化": "LiFSI 6 mol L−1 → 母液BE中6；混合后未直接报告 mol L−1；DME 未报告 → 包含于1体积BE；纯DME体积未报告；加入 TFTFE（2体积/1体积BE v/v）",
  "描述符": [
   {
    "描述符": "eo",
    "中文": "非氟醚氧",
    "组": "配位（醚氧）",
    "方向": "变低",
    "A": 1.0,
    "B": 2.0,
    "被动": false
   },
   {
    "描述符": "eo_a",
    "中文": "α 氟化醚氧",
    "组": "氟化/稀释",
    "方向": "变高（从无到有）",
    "A": 0.5,
    "B": 0.0,
    "被动": false
   },
   {
    "描述符": "fat",
    "中文": "溶剂 F 原子数",
    "组": "氟化/稀释",
    "方向": "变高（从无到有）",
    "A": 3.5,
    "B": 0.0,
    "被动": false
   },
   {
    "描述符": "tpsa",
    "中文": "TPSA",
    "组": "其他（单独成组或数据少）",
    "方向": "变低",
    "A": 13.845,
    "B": 18.46,
    "被动": false
   },
   {
    "描述符": "mw",
    "中文": "溶剂分子量",
    "组": "溶剂骨架",
    "方向": "变高",
    "A": 145.0875,
    "B": 90.122,
    "被动": false
   },
   {
    "描述符": "ffrac",
    "中文": "含氟溶剂比例",
    "组": "氟化/稀释",
    "方向": "变高（从无到有）",
    "A": 0.5,
    "B": 0.0,
    "被动": false
   }
  ],
  "物性": {
   "Li⁺溶剂化结构": "相近",
   "润湿性": "变低（变为 0）",
   "离子电导率": "变低",
   "黏度": "变低"
  },
  "性能": [
   {
    "类别": "LiCu_CE",
    "测试": "T3",
    "方向": "变高",
    "倍数": 0.2609,
    "倍数含义": "损失（100 − CE）之比",
    "好于参照": true,
    "值A": 99.4,
    "值B": 97.7,
    "指标A": "Li‖Cu CE",
    "指标B": "Li‖Cu CE"
   }
  ],
  "比较编号": [
   "PC00472"
  ],
  "表述文字": "【样本】P163：实验样 HE2（母液BE中6；混合后未直接报告 mol L−1 LiFSI；DME 包含于1体积BE；纯DME体积未报告；TFTFE（2体积/1体积BE 体积份））相对 对比样 BE（6 mol L−1 LiFSI；DME（未报告 体积份））｜组分变化：LiFSI 6 mol L−1 → 母液BE中6；混合后未直接报告 mol L−1；DME 未报告 → 包含于1体积BE；纯DME体积未报告；加入 TFTFE（2体积/1体积BE v/v）｜分子描述符：非氟醚氧 变低；α 氟化醚氧 变高（从无到有）；溶剂 F 原子数 变高（从无到有）；TPSA 变低；溶剂分子量 变高；含氟溶剂比例 变高（从无到有）｜物性：Li⁺溶剂化结构 相近；润湿性 变低（变为 0）；离子电导率 变低；黏度 变低｜条件：同一测试，但 圈数 变高｜性能：Li‖Cu CE 变高（测试 T3）"
 },
 {
  "论文": "P165",
  "A": "E_G2 (无Li2S4基础液)",
  "B": "E_DOL/DME",
  "A是对照": false,
  "B是对照": true,
  "组分变化": "加入 DIGLYME（单一溶剂）；去掉 DOL；去掉 DME",
  "描述符": [
   {
    "描述符": "eo",
    "中文": "非氟醚氧",
    "组": "配位（醚氧）",
    "方向": "变高",
    "A": 3.0,
    "B": 2.0,
    "被动": false
   },
   {
    "描述符": "ring",
    "中文": "溶剂环数",
    "组": "溶剂骨架",
    "方向": "变低（变为 0）",
    "A": 0.0,
    "B": 0.5,
    "被动": false
   },
   {
    "描述符": "rotb",
    "中文": "可旋转键数",
    "组": "溶剂骨架",
    "方向": "变高",
    "A": 6.0,
    "B": 1.5,
    "被动": false
   },
   {
    "描述符": "tpsa",
    "中文": "TPSA",
    "组": "其他（单独成组或数据少）",
    "方向": "变高",
    "A": 27.69,
    "B": 18.46,
    "被动": false
   },
   {
    "描述符": "mw",
    "中文": "溶剂分子量",
    "组": "溶剂骨架",
    "方向": "变高",
    "A": 134.175,
    "B": 82.1005,
    "被动": false
   },
   {
    "描述符": "lnsites",
    "中文": "每个 Li⁺ 的配位位点",
    "组": "配位（醚氧）",
    "方向": "变低",
    "A": 21.1314,
    "B": 23.9809,
    "被动": false
   }
  ],
  "物性": {},
  "性能": [
   {
    "类别": "LiCu_CE",
    "测试": "T29",
    "方向": "变低",
    "倍数": 3.9478,
    "倍数含义": "损失（100 − CE）之比",
    "好于参照": false,
    "值A": 47.1,
    "值B": 86.6,
    "指标A": "Li‖Cu CE",
    "指标B": "Li‖Cu CE"
   }
  ],
  "比较编号": [
   "PC00484"
  ],
  "表述文字": "【样本】P165：实验样 E_G2 (无Li2S4基础液)（1 M LiTFSI；.30 M LiNO3；DIGLYME（单一溶剂 体积份））相对 对比样 E_DOL/DME（1 M LiTFSI；.30 M LiNO3；DOL:DME = 1:1（体积比））｜组分变化：加入 DIGLYME（单一溶剂）；去掉 DOL；去掉 DME｜分子描述符：非氟醚氧 变高；溶剂环数 变低（变为 0）；可旋转键数 变高；TPSA 变高；溶剂分子量 变高；每个 Li⁺ 的配位位点 变低｜物性：两边没有都报告的｜条件：相同（同一测试）｜性能：Li‖Cu CE 变低（测试 T29）"
 },
 {
  "论文": "P165",
  "A": "E_G2 (无Li2S4基础液)",
  "B": "E_G2_0.50 M Li2S4",
  "A是对照": false,
  "B是对照": false,
  "组分变化": "去掉 Li2S4",
  "描述符": [],
  "物性": {
   "扩散系数": "变高",
   "其他（未归类）": "变低（变为 0）"
  },
  "性能": [
   {
    "类别": "LiCu_CE",
    "测试": "T29",
    "方向": "变低",
    "倍数": 21.16,
    "倍数含义": "损失（100 − CE）之比",
    "好于参照": false,
    "值A": 47.1,
    "值B": 97.5,
    "指标A": "Li‖Cu CE",
    "指标B": "Li‖Cu CE"
   }
  ],
  "比较编号": [
   "PC00485"
  ],
  "表述文字": "【样本】P165：实验样 E_G2 (无Li2S4基础液)（1 M LiTFSI；.30 M LiNO3；DIGLYME（单一溶剂 体积份））相对 实验样 E_G2_0.50 M Li2S4（1 M LiTFSI；.30 M LiNO3；0.50 M Li2S4；DIGLYME（单一溶剂 体积份））｜组分变化：去掉 Li2S4｜分子描述符：无变化｜物性：扩散系数 变高；其他（未归类） 变低（变为 0）｜条件：相同（同一测试）｜性能：Li‖Cu CE 变低（测试 T29）"
 },
 {
  "论文": "P165",
  "A": "E_G2_0.50 M Li2S4",
  "B": "E_DOL/DME",
  "A是对照": false,
  "B是对照": true,
  "组分变化": "加入 DIGLYME（单一溶剂）；加入 Li2S4（0.50 M）；去掉 DOL；去掉 DME",
  "描述符": [
   {
    "描述符": "eo",
    "中文": "非氟醚氧",
    "组": "配位（醚氧）",
    "方向": "变高",
    "A": 3.0,
    "B": 2.0,
    "被动": false
   },
   {
    "描述符": "ring",
    "中文": "溶剂环数",
    "组": "溶剂骨架",
    "方向": "变低（变为 0）",
    "A": 0.0,
    "B": 0.5,
    "被动": false
   },
   {
    "描述符": "rotb",
    "中文": "可旋转键数",
    "组": "溶剂骨架",
    "方向": "变高",
    "A": 6.0,
    "B": 1.5,
    "被动": false
   },
   {
    "描述符": "tpsa",
    "中文": "TPSA",
    "组": "其他（单独成组或数据少）",
    "方向": "变高",
    "A": 27.69,
    "B": 18.46,
    "被动": false
   },
   {
    "描述符": "mw",
    "中文": "溶剂分子量",
    "组": "溶剂骨架",
    "方向": "变高",
    "A": 134.175,
    "B": 82.1005,
    "被动": false
   },
   {
    "描述符": "lnsites",
    "中文": "每个 Li⁺ 的配位位点",
    "组": "配位（醚氧）",
    "方向": "变低",
    "A": 21.1314,
    "B": 23.9809,
    "被动": false
   }
  ],
  "物性": {},
  "性能": [
   {
    "类别": "LiCu_CE",
    "测试": "T29",
    "方向": "变高",
    "倍数": 0.1866,
