Repository: zhuonanli08/Li-S_Electrolyte_Conflicts

File: output/两两比较表述_313篇_v2_2026-11-07/样品对表述.json (part 6 of 15)
[
    "倍数含义": "损失（100 − CE）之比",
    "好于参照": true,
    "值A": 97.5,
    "值B": 86.6,
    "指标A": "Li‖Cu CE",
    "指标B": "Li‖Cu CE"
   }
  ],
  "比较编号": [
   "PC00487"
  ],
  "表述文字": "【样本】P165：实验样 E_G2_0.50 M Li2S4（1 M LiTFSI；.30 M LiNO3；0.50 M Li2S4；DIGLYME（单一溶剂 体积份））相对 对比样 E_DOL/DME（1 M LiTFSI；.30 M LiNO3；DOL:DME = 1:1（体积比））｜组分变化：加入 DIGLYME（单一溶剂）；加入 Li2S4（0.50 M）；去掉 DOL；去掉 DME｜分子描述符：非氟醚氧 变高；溶剂环数 变低（变为 0）；可旋转键数 变高；TPSA 变高；溶剂分子量 变高；每个 Li⁺ 的配位位点 变低｜物性：两边没有都报告的｜条件：相同（同一测试）｜性能：Li‖Cu CE 变高（测试 T29）"
 },
 {
  "论文": "P165",
  "A": "E_DOL/DME_saturated Li2S4",
  "B": "E_G2_0.50 M Li2S4",
  "A是对照": false,
  "B是对照": false,
  "组分变化": "加入 DOL（1 体积比）；加入 DME（1 体积比）；Li2S4 0.50 M → 饱和，实际浓度未报告；去掉 DIGLYME",
  "描述符": [
   {
    "描述符": "eo",
    "中文": "非氟醚氧",
    "组": "配位（醚氧）",
    "方向": "变低",
    "A": 2.0,
    "B": 3.0,
    "被动": false
   },
   {
    "描述符": "ring",
    "中文": "溶剂环数",
    "组": "溶剂骨架",
    "方向": "变高（从无到有）",
    "A": 0.5,
    "B": 0.0,
    "被动": false
   },
   {
    "描述符": "rotb",
    "中文": "可旋转键数",
    "组": "溶剂骨架",
    "方向": "变低",
    "A": 1.5,
    "B": 6.0,
    "被动": false
   },
   {
    "描述符": "tpsa",
    "中文": "TPSA",
    "组": "其他（单独成组或数据少）",
    "方向": "变低",
    "A": 18.46,
    "B": 27.69,
    "被动": false
   },
   {
    "描述符": "mw",
    "中文": "溶剂分子量",
    "组": "溶剂骨架",
    "方向": "变低",
    "A": 82.1005,
    "B": 134.175,
    "被动": false
   },
   {
    "描述符": "lnsites",
    "中文": "每个 Li⁺ 的配位位点",
    "组": "配位（醚氧）",
    "方向": "变高",
    "A": 23.9809,
    "B": 21.1314,
    "被动": false
   }
  ],
  "物性": {
   "其他（未归类）": "变低"
  },
  "性能": [
   {
    "类别": "LiCu_CE",
    "测试": "T28",
    "方向": "变低",
    "倍数": 7.7727,
    "倍数含义": "损失（100 − CE）之比",
    "好于参照": false,
    "值A": 98.29,
    "值B": 99.78,
    "指标A": "Li‖Cu CE",
    "指标B": "Li‖Cu CE"
   }
  ],
  "比较编号": [
   "PC00475"
  ],
  "表述文字": "【样本】P165：实验样 E_DOL/DME_saturated Li2S4（1 M LiTFSI；.30 M LiNO3；Li2S4 饱和，实际浓度未报告；DOL:DME = 1:1（体积比））相对 实验样 E_G2_0.50 M Li2S4（1 M LiTFSI；.30 M LiNO3；0.50 M Li2S4；DIGLYME（单一溶剂 体积份））｜组分变化：加入 DOL（1 体积比）；加入 DME（1 体积比）；Li2S4 0.50 M → 饱和，实际浓度未报告；去掉 DIGLYME｜分子描述符：非氟醚氧 变低；溶剂环数 变高（从无到有）；可旋转键数 变低；TPSA 变低；溶剂分子量 变低；每个 Li⁺ 的配位位点 变高｜物性：其他（未归类） 变低｜条件：相同（同一测试）｜性能：Li‖Cu CE 变低（测试 T28）"
 },
 {
  "论文": "P169",
  "A": "",
  "B": "0.1 M电池电解液",
  "A是对照": false,
  "B是对照": false,
  "组分变化": "配方组成未记录",
  "描述符": [],
  "物性": {},
  "性能": [
   {
    "类别": "每圈衰减率",
    "测试": "T_cycle",
    "方向": "变高",
    "倍数": 7.0,
    "倍数含义": "每圈衰减率之比",
    "好于参照": false,
    "值A": 0.175,
    "值B": 0.025,
    "指标A": "每圈衰减率（%/圈，由容量保持率换算）",
    "指标B": "每圈衰减率（%/圈，由容量保持率换算）"
   }
  ],
  "比较编号": [
   "PC00490"
  ],
  "表述文字": "【样本】P169：实验样 （（配方未记录））相对 实验样 0.1 M电池电解液（0.1 mol L−1 LiTFSI；1 wt% LiNO3；DME:DOL = 1:1（体积比））｜组分变化：配方组成未记录｜分子描述符：无变化｜物性：两边没有都报告的｜条件：相同（同一测试）｜性能：每圈衰减率 变高（测试 T_cycle）"
 },
 {
  "论文": "P172",
  "A": "2 M LiTFSI",
  "B": "1 M LiTFSI",
  "A是对照": false,
  "B是对照": true,
  "组分变化": "LiTFSI 1 M → 2 M；LiNO3 1 wt%（分母未明示） → 2 wt%（分母未明示）",
  "描述符": [
   {
    "描述符": "lnsites",
    "中文": "每个 Li⁺ 的配位位点",
    "组": "配位（醚氧）",
    "方向": "变低",
    "A": 9.7652,
    "B": 20.2625,
    "被动": false
   },
   {
    "描述符": "li",
    "中文": "Li⁺ 总浓度",
    "组": "盐用量",
    "方向": "变高",
    "A": 2.4558,
    "B": 1.1835,
    "被动": false
   },
   {
    "描述符": "salt",
    "中文": "主盐浓度",
    "组": "盐用量",
    "方向": "变高",
    "A": 2.0,
    "B": 1.0,
    "被动": false
   },
   {
    "描述符": "anF",
    "中文": "阴离子 F（每升）",
    "组": "盐用量",
    "方向": "变高",
    "A": 12.0,
    "B": 6.0,
    "被动": false
   },
   {
    "描述符": "anSO2",
    "中文": "阴离子磺酰（每升）",
    "组": "盐用量",
    "方向": "变高",
    "A": 4.0,
    "B": 2.0,
    "被动": false
   },
   {
    "描述符": "lino3",
    "中文": "LiNO₃ 浓度",
    "组": "LiNO₃",
    "方向": "变高",
    "A": 0.4558,
    "B": 0.1835,
    "被动": false
   }
  ],
  "物性": {
   "其他（未归类）": "相近",
   "离子电导率": "变低",
   "润湿性": "变高"
  },
  "性能": [
   {
    "类别": "LiCu_CE",
    "测试": "T03",
    "方向": "变高",
    "倍数": 0.0304,
    "倍数含义": "损失（100 − CE）之比",
    "好于参照": true,
    "值A": 98.7,
    "值B": 57.2,
    "指标A": "Li‖Cu CE",
    "指标B": "Li‖Cu CE"
   }
  ],
  "比较编号": [
   "PC00496"
  ],
  "表述文字": "【样本】P172：实验样 2 M LiTFSI（2 M LiTFSI；2 wt% LiNO3；DME:DOL = 1:1（体积比））相对 对比样 1 M LiTFSI（1 M LiTFSI；1 wt% LiNO3；DME:DOL = 1:1（体积比））｜组分变化：LiTFSI 1 M → 2 M；LiNO3 1 wt%（分母未明示） → 2 wt%（分母未明示）｜分子描述符：每个 Li⁺ 的配位位点 变低；Li⁺ 总浓度 变高；主盐浓度 变高；阴离子 F（每升） 变高；阴离子磺酰（每升） 变高；LiNO₃ 浓度 变高｜物性：其他（未归类） 相近；离子电导率 变低；润湿性 变高｜条件：同一测试，但 圈数 变低｜性能：Li‖Cu CE 变高（测试 T03）"
 },
 {
  "论文": "P172",
  "A": "LiTFSI/KPF6",
  "B": "1 M LiTFSI",
  "A是对照": false,
  "B是对照": true,
  "组分变化": "LiTFSI 1 M → 2 M；LiNO3 1 wt%（分母未明示） → 2 wt%（分母未明示）；加入 ION_PF6（0.01 M）",
  "描述符": [
   {
    "描述符": "lnsites",
    "中文": "每个 Li⁺ 的配位位点",
    "组": "配位（醚氧）",
    "方向": "变低",
    "A": 9.7635,
    "B": 20.2625,
    "被动": false
   },
   {
    "描述符": "li",
    "中文": "Li⁺ 总浓度",
    "组": "盐用量",
    "方向": "变高",
    "A": 2.4562,
    "B": 1.1835,
    "被动": false
   },
   {
    "描述符": "salt",
    "中文": "主盐浓度",
    "组": "盐用量",
    "方向": "变高",
    "A": 2.0,
    "B": 1.0,
    "被动": false
   },
   {
    "描述符": "anF",
    "中文": "阴离子 F（每升）",
    "组": "盐用量",
    "方向": "变高",
    "A": 12.0,
    "B": 6.0,
    "被动": false
   },
   {
    "描述符": "anSO2",
    "中文": "阴离子磺酰（每升）",
    "组": "盐用量",
    "方向": "变高",
    "A": 4.0,
    "B": 2.0,
    "被动": false
   },
   {
    "描述符": "lino3",
    "中文": "LiNO₃ 浓度",
    "组": "LiNO₃",
    "方向": "变高",
    "A": 0.4562,
    "B": 0.1835,
    "被动": false
   }
  ],
  "物性": {
   "离子电导率": "变低",
   "润湿性": "变高",
   "其他（未归类）": "相近"
  },
  "性能": [
   {
    "类别": "每圈衰减率",
    "测试": "T18",
    "方向": "变低",
    "倍数": 0.4076,
    "倍数含义": "每圈衰减率之比",
    "好于参照": true,
    "值A": 0.25,
    "值B": 0.6134,
    "指标A": "每圈衰减率（%/圈，由每圈容量衰减率换算）",
    "指标B": "每圈衰减率（%/圈，由比放电容量（基准未写明）换算）"
   },
   {
    "类别": "首圈容量",
    "测试": "T18",
    "方向": "变高",
    "倍数": 1.095,
    "倍数含义": "容量之比",
    "好于参照": true,
    "值A": 1210.0,
    "值B": 1105.0,
    "指标A": "比放电容量（基准未写明）",
    "指标B": "比放电容量（基准未写明）"
   }
  ],
  "比较编号": [
   "PC00497",
   "PC00498"
  ],
  "表述文字": "【样本】P172：实验样 LiTFSI/KPF6（2 M LiTFSI；2 wt% LiNO3；0.01 M ION_PF6；DME:DOL = 1:1（体积比））相对 对比样 1 M LiTFSI（1 M LiTFSI；1 wt% LiNO3；DME:DOL = 1:1（体积比））｜组分变化：LiTFSI 1 M → 2 M；LiNO3 1 wt%（分母未明示） → 2 wt%（分母未明示）；加入 ION_PF6（0.01 M）｜分子描述符：每个 Li⁺ 的配位位点 变低；Li⁺ 总浓度 变高；主盐浓度 变高；阴离子 F（每升） 变高；阴离子磺酰（每升） 变高；LiNO₃ 浓度 变高｜物性：离子电导率 变低；润湿性 变高；其他（未归类） 相近｜条件：相同（同一测试）｜性能：每圈衰减率 变低（测试 T18）；首圈容量 变高（测试 T18）"
 },
 {
  "论文": "P173",
  "A": "T70D30",
  "B": "T0D100",
  "A是对照": false,
  "B是对照": true,
  "组分变化": "ADD_TRIAL 0 vol% mixture → 70 vol% mixture；DOL 100 vol% DDL中的50 vol% in DDL → 30 vol% DDL中的50 vol% in DDL；DME 100 vol% DDL中的50 vol% in DDL → 30 vol% DDL中的50 vol% in DDL",
  "描述符": [],
  "物性": {
   "Li⁺迁移数": "变低"
  },
  "性能": [
   {
    "类别": "每圈衰减率",
    "测试": "T10",
    "方向": "变低",
    "倍数": 0.8776,
    "倍数含义": "每圈衰减率之比",
    "好于参照": true,
    "值A": 0.1262,
    "值B": 0.1438,
    "指标A": "每圈衰减率（%/圈，由容量保持率换算）",
    "指标B": "每圈衰减率（%/圈，由容量保持率换算）"
   },
   {
    "类别": "每圈衰减率",
    "测试": "T11",
    "方向": "相近",
    "倍数": 0.9723,
    "倍数含义": "每圈衰减率之比",
    "好于参照": null,
    "值A": 0.1544,
    "值B": 0.1588,
    "指标A": "每圈衰减率（%/圈，由容量保持率换算）",
    "指标B": "每圈衰减率（%/圈，由容量保持率换算）"
   },
   {
    "类别": "首圈容量",
    "测试": "T10",
    "方向": "变高",
    "倍数": 1.5268,
    "倍数含义": "容量之比",
    "好于参照": true,
    "值A": 826.0,
    "值B": 541.0,
    "指标A": "硫比放电容量",
    "指标B": "硫比放电容量"
   },
   {
    "类别": "首圈容量",
    "测试": "T11",
    "方向": "变高",
    "倍数": 1.3794,
    "倍数含义": "容量之比",
    "好于参照": true,
    "值A": 869.0,
    "值B": 630.0,
    "指标A": "硫比放电容量",
    "指标B": "硫比放电容量"
   }
  ],
  "比较编号": [
   "PC00499",
   "PC00514",
   "PC00535",
   "PC00550"
  ],
  "表述文字": "【样本】P173：实验样 T70D30（70 vol% mixture ADD_TRIAL；30 vol% DDL中的50 vol% in DDL DOL；30 vol% DDL中的50 vol% in DDL DME；1.9 M final LiTFSI；1 wt% of TLTFSI/DDL mixture LiNO3）相对 对比样 T0D100（0 vol% mixture ADD_TRIAL；100 vol% DDL中的50 vol% in DDL DOL；100 vol% DDL中的50 vol% in DDL DME；1.9 M final LiTFSI；1 wt% of TLTFSI/DDL mixture LiNO3）｜组分变化：ADD_TRIAL 0 vol% mixture → 70 vol% mixture；DOL 100 vol% DDL中的50 vol% in DDL → 30 vol% DDL中的50 vol% in DDL；DME 100 vol% DDL中的50 vol% in DDL → 30 vol% DDL中的50 vol% in DDL｜分子描述符：无变化｜物性：Li⁺迁移数 变低｜条件：相同（同一测试）｜性能：每圈衰减率 变低（测试 T10）；每圈衰减率 相近（测试 T11）；首圈容量 变高（测试 T10）；首圈容量 变高（测试 T11）"
 },
 {
  "论文": "P179",
  "A": "0.5 M LiTFSI in F3EO1/TTE 1:5",
  "B": "Baseline",
  "A是对照": false,
  "B是对照": true,
  "组分变化": "LiTFSI 1.0 M → 0.5 M；加入 F3EO1（1 体积份）；加入 TTE（5 体积份）；去掉 DME；去掉 DOL",
  "描述符": [
   {
    "描述符": "eo",
    "中文": "非氟醚氧",
    "组": "配位（醚氧）",
    "方向": "变低",
    "A": 0.1667,
    "B": 2.0,
    "被动": false
   },
   {
    "描述符": "eo_a",
    "中文": "α 氟化醚氧",
    "组": "氟化/稀释",
    "方向": "变高（从无到有）",
    "A": 0.8333,
    "B": 0.0,
    "被动": false
   },
   {
    "描述符": "eo_b",
    "中文": "β 氟化醚氧",
    "组": "其他（单独成组或数据少）",
    "方向": "变高（从无到有）",
    "A": 0.1667,
    "B": 0.0,
    "被动": false
   },
   {
    "描述符": "fat",
    "中文": "溶剂 F 原子数",
    "组": "氟化/稀释",
    "方向": "变高（从无到有）",
    "A": 7.8333,
    "B": 0.0,
    "被动": false
   },
   {
    "描述符": "ring",
    "中文": "溶剂环数",
    "组": "溶剂骨架",
    "方向": "变低（变为 0）",
    "A": 0.0,
    "B": 0.5984,
    "被动": false
   },
   {
    "描述符": "rotb",
    "中文": "可旋转键数",
    "组": "溶剂骨架",
    "方向": "变高",
    "A": 5.1667,
    "B": 1.2049,
    "被动": false
   },
   {
    "描述符": "tpsa",
    "中文": "TPSA",
    "组": "其他（单独成组或数据少）",
    "方向": "变低",
    "A": 10.7683,
    "B": 18.46,
    "被动": false
   },
   {
    "描述符": "mw",
    "中文": "溶剂分子量",
    "组": "溶剂骨架",
    "方向": "变高",
    "A": 236.4138,
    "B": 80.5223,
    "被动": false
   },
   {
    "描述符": "ffrac",
    "中文": "含氟溶剂比例",
    "组": "氟化/稀释",
    "方向": "变高（从无到有）",
    "A": 1.0,
    "B": 0.0,
    "被动": false
   },
   {
    "描述符": "salt",
    "中文": "主盐浓度",
    "组": "盐用量",
    "方向": "变低",
    "A": 0.5,
    "B": 1.0,
    "被动": false
   },
   {
    "描述符": "anF",
    "中文": "阴离子 F（每升）",
    "组": "盐用量",
    "方向": "变低",
    "A": 3.0,
    "B": 6.0,
    "被动": false
   },
   {
    "描述符": "anSO2",
    "中文": "阴离子磺酰（每升）",
    "组": "盐用量",
    "方向": "变低",
    "A": 1.0,
    "B": 2.0,
    "被动": false
   }
  ],
  "物性": {},
  "性能": [
   {
    "类别": "每圈衰减率",
    "测试": "T01",
    "方向": "变低",
    "倍数": 0.4699,
    "倍数含义": "每圈衰减率之比",
    "好于参照": true,
    "值A": 0.281,
    "值B": 0.598,
    "指标A": "每圈衰减率（%/圈，由容量保持率换算）",
    "指标B": "每圈衰减率（%/圈，由容量保持率换算）"
   },
   {
    "类别": "首圈容量",
    "测试": "T01",
    "方向": "变高",
    "倍数": 1.3037,
    "倍数含义": "容量之比",
    "好于参照": true,
    "值A": 1395.0,
    "值B": 1070.0,
    "指标A": "硫比放电容量",
    "指标B": "硫比放电容量"
   }
  ],
  "比较编号": [
   "PC00572",
   "PC00573"
  ],
  "表述文字": "【样本】P179：实验样 0.5 M LiTFSI in F3EO1/TTE 1:5（0.5 M LiTFSI；F3EO1:TTE = 1:5（体积比））相对 对比样 Baseline（1.0 M LiTFSI；DME:DOL = 1:1（体积比））｜组分变化：LiTFSI 1.0 M → 0.5 M；加入 F3EO1（1 体积份）；加入 TTE（5 体积份）；去掉 DME；去掉 DOL｜分子描述符：非氟醚氧 变低；α 氟化醚氧 变高（从无到有）；β 氟化醚氧 变高（从无到有）；溶剂 F 原子数 变高（从无到有）；溶剂环数 变低（变为 0）；可旋转键数 变高；TPSA 变低；溶剂分子量 变高；含氟溶剂比例 变高（从无到有）；主盐浓度 变低；阴离子 F（每升） 变低；阴离子磺酰（每升） 变低｜物性：两边没有都报告的｜条件：相同（同一测试）｜性能：每圈衰减率 变低（测试 T01）；首圈容量 变高（测试 T01）"
 },
 {
  "论文": "P181",
  "A": "LFE (35 vol% TFMTMS)",
  "B": "CVE",
  "A是对照": false,
  "B是对照": true,
  "组分变化": "LiTFSI 1.0（SI）；1（正文） M（SI）；m（正文），冲突 → 0.4 m；LiNO3 2 wt% → 0.4 m；加入 LiHFDF（0.1 m）；DME 1 体积比，与DOL=1:1 → 48 vol%；DOL 1 体积比，与DME=1:1 → 17 vol%；加入 TFMTMS（35 vol%）",
  "描述符": [
   {
    "描述符": "ring",
    "中文": "溶剂环数",
    "组": "溶剂骨架",
    "方向": "变低",
    "A": 0.2615,
    "B": 0.5984,
    "被动": false
   },
   {
    "描述符": "rotb",
    "中文": "可旋转键数",
    "组": "溶剂骨架",
    "方向": "变高",
    "A": 2.2154,
    "B": 1.2049,
    "被动": false
   },
   {
    "描述符": "mw",
    "中文": "溶剂分子量",
    "组": "溶剂骨架",
    "方向": "变高",
    "A": 85.9261,
    "B": 80.5223,
    "被动": false
   }
  ],
  "物性": {
   "密度": "变低",
   "黏度": "变低",
   "离子电导率": "变低",
   "其他（未归类）": "变低"
  },
  "性能": [
   {
    "类别": "每圈衰减率",
    "测试": "T15",
    "方向": "变低",
    "倍数": 0.3167,
    "倍数含义": "每圈衰减率之比",
    "好于参照": true,
    "值A": 0.095,
    "值B": 0.3,
    "指标A": "每圈衰减率（%/圈，由容量保持率换算）",
    "指标B": "每圈衰减率（%/圈，由容量保持率换算）"
   },
   {
    "类别": "首圈容量",
    "测试": "T15",
    "方向": "相近",
    "倍数": 1.0,
    "倍数含义": "容量之比",
    "好于参照": null,
    "值A": 950.0,
    "值B": 950.0,
    "指标A": "硫比放电容量",
    "指标B": "硫比放电容量"
   },
   {
    "类别": "首圈容量",
    "测试": "T26",
    "方向": "相近",
    "倍数": 0.9924,
    "倍数含义": "容量之比",
    "好于参照": null,
    "值A": 1024.4,
    "值B": 1032.2,
    "指标A": "硫比放电容量",
    "指标B": "硫比放电容量"
   }
  ],
  "比较编号": [
   "PC00574",
   "PC00577",
   "PC00582"
  ],
  "表述文字": "【样本】P181：实验样 LFE (35 vol% TFMTMS)（LiTFSI 0.4 m；LiNO3 0.4 m；LiHFDF 0.1 m；48 vol% DME；17 vol% DOL；35 vol% TFMTMS）相对 对比样 CVE（1.0（SI）；1（正文） M LiTFSI；2 wt% LiNO3；DME:DOL = 1:1（体积比））｜组分变化：LiTFSI 1.0（SI）；1（正文） M（SI）；m（正文），冲突 → 0.4 m；LiNO3 2 wt% → 0.4 m；加入 LiHFDF（0.1 m）；DME 1 体积比，与DOL=1:1 → 48 vol%；DOL 1 体积比，与DME=1:1 → 17 vol%；加入 TFMTMS（35 vol%）｜分子描述符：溶剂环数 变低；可旋转键数 变高；溶剂分子量 变高｜物性：密度 变低；黏度 变低；离子电导率 变低；其他（未归类） 变低｜条件：相同（同一测试）｜性能：每圈衰减率 变低（测试 T15）；首圈容量 相近（测试 T15）；首圈容量 相近（测试 T26）"
 },
 {
  "论文": "P183",
  "A": "2 M LiTFSI DEC/FEC/TTE=1:1:2",
  "B": "1.5 M LiTFSI DEC/FEC/TTE=1:1:2",
  "A是对照": false,
  "B是对照": false,
  "组分变化": "LiTFSI 1.5 M → 2 M",
  "描述符": [
   {
    "描述符": "lnsites",
    "中文": "每个 Li⁺ 的配位位点",
    "组": "配位（醚氧）",
    "方向": "变低",
    "A": 2.7822,
    "B": 3.7096,
    "被动": false
   },
   {
    "描述符": "li",
    "中文": "Li⁺ 总浓度",
    "组": "盐用量",
    "方向": "变高",
    "A": 2.0,
    "B": 1.5,
    "被动": false
   },
   {
    "描述符": "salt",
    "中文": "主盐浓度",
    "组": "盐用量",
    "方向": "变高",
    "A": 2.0,
    "B": 1.5,
    "被动": false
   },
   {
    "描述符": "anF",
    "中文": "阴离子 F（每升）",
    "组": "盐用量",
    "方向": "变高",
    "A": 12.0,
    "B": 9.0,
    "被动": false
   },
   {
    "描述符": "anSO2",
    "中文": "阴离子磺酰（每升）",
    "组": "盐用量",
    "方向": "变高",
    "A": 4.0,
    "B": 3.0,
    "被动": false
   }
  ],
  "物性": {},
  "性能": [
   {
    "类别": "每圈衰减率",
    "测试": "T29",
    "方向": "变高",
    "倍数": 1.2667,
    "倍数含义": "每圈衰减率之比",
    "好于参照": false,
    "值A": 0.095,
    "值B": 0.075,
    "指标A": "每圈衰减率（%/圈，由容量保持率换算）",
    "指标B": "每圈衰减率（%/圈，由容量保持率换算）"
   }
  ],
  "比较编号": [
   "PC00583"
  ],
  "表述文字": "【样本】P183：实验样 2 M LiTFSI DEC/FEC/TTE=1:1:2（2 M LiTFSI；DEC:FEC:TTE = 1:1:2（体积比））相对 实验样 1.5 M LiTFSI DEC/FEC/TTE=1:1:2（1.5 M LiTFSI；DEC:FEC:TTE = 1:1:2（体积比））｜组分变化：LiTFSI 1.5 M → 2 M｜分子描述符：每个 Li⁺ 的配位位点 变低；Li⁺ 总浓度 变高；主盐浓度 变高；阴离子 F（每升） 变高；阴离子磺酰（每升） 变高｜物性：两边没有都报告的｜条件：相同（同一测试）｜性能：每圈衰减率 变高（测试 T29）"
 },
 {
  "论文": "P183",
  "A": "2.5 M LiTFSI DEC/FEC/TTE=1:1:2",
  "B": "1.5 M LiTFSI DEC/FEC/TTE=1:1:2",
  "A是对照": false,
  "B是对照": false,
  "组分变化": "LiTFSI 1.5 M → 2.5 M",
  "描述符": [
   {
    "描述符": "lnsites",
    "中文": "每个 Li⁺ 的配位位点",
    "组": "配位（醚氧）",
    "方向": "变低",
    "A": 2.2258,
    "B": 3.7096,
    "被动": false
   },
   {
    "描述符": "li",
    "中文": "Li⁺ 总浓度",
    "组": "盐用量",
    "方向": "变高",
    "A": 2.5,
    "B": 1.5,
    "被动": false
   },
   {
    "描述符": "salt",
    "中文": "主盐浓度",
    "组": "盐用量",
    "方向": "变高",
    "A": 2.5,
    "B": 1.5,
    "被动": false
   },
   {
    "描述符": "anF",
    "中文": "阴离子 F（每升）",
    "组": "盐用量",
    "方向": "变高",
    "A": 15.0,
    "B": 9.0,
    "被动": false
   },
   {
    "描述符": "anSO2",
    "中文": "阴离子磺酰（每升）",
    "组": "盐用量",
    "方向": "变高",
    "A": 5.0,
    "B": 3.0,
    "被动": false
   }
  ],
  "物性": {},
  "性能": [
   {
    "类别": "每圈衰减率",
    "测试": "T29",
    "方向": "变高",
    "倍数": 1.7333,
    "倍数含义": "每圈衰减率之比",
    "好于参照": false,
    "值A": 0.13,
    "值B": 0.075,
    "指标A": "每圈衰减率（%/圈，由容量保持率换算）",
    "指标B": "每圈衰减率（%/圈，由容量保持率换算）"
   }
  ],
  "比较编号": [
   "PC00584"
  ],
  "表述文字": "【样本】P183：实验样 2.5 M LiTFSI DEC/FEC/TTE=1:1:2（2.5 M LiTFSI；DEC:FEC:TTE = 1:1:2（体积比））相对 实验样 1.5 M LiTFSI DEC/FEC/TTE=1:1:2（1.5 M LiTFSI；DEC:FEC:TTE = 1:1:2（体积比））｜组分变化：LiTFSI 1.5 M → 2.5 M｜分子描述符：每个 Li⁺ 的配位位点 变低；Li⁺ 总浓度 变高；主盐浓度 变高；阴离子 F（每升） 变高；阴离子磺酰（每升） 变高｜物性：两边没有都报告的｜条件：相同（同一测试）｜性能：每圈衰减率 变高（测试 T29）"
 },
 {
  "论文": "P183",
  "A": "2.5 M LiTFSI DEC/FEC/TTE=1:1:2",
  "B": "2 M LiTFSI DEC/FEC/TTE=1:1:2",
  "A是对照": false,
  "B是对照": false,
  "组分变化": "LiTFSI 2 M → 2.5 M",
  "描述符": [
   {
    "描述符": "lnsites",
    "中文": "每个 Li⁺ 的配位位点",
    "组": "配位（醚氧）",
    "方向": "变低",
    "A": 2.2258,
    "B": 2.7822,
    "被动": false
   },
   {
    "描述符": "li",
    "中文": "Li⁺ 总浓度",
    "组": "盐用量",
    "方向": "变高",
    "A": 2.5,
    "B": 2.0,
    "被动": false
   },
   {
    "描述符": "salt",
    "中文": "主盐浓度",
    "组": "盐用量",
    "方向": "变高",
    "A": 2.5,
    "B": 2.0,
    "被动": false
   },
   {
    "描述符": "anF",
    "中文": "阴离子 F（每升）",
    "组": "盐用量",
    "方向": "变高",
    "A": 15.0,
    "B": 12.0,
    "被动": false
   },
   {
    "描述符": "anSO2",
    "中文": "阴离子磺酰（每升）",
    "组": "盐用量",
    "方向": "变高",
    "A": 5.0,
    "B": 4.0,
    "被动": false
   }
  ],
  "物性": {},
  "性能": [
   {
    "类别": "每圈衰减率",
    "测试": "T29",
    "方向": "变高",
    "倍数": 1.3684,
    "倍数含义": "每圈衰减率之比",
    "好于参照": false,
    "值A": 0.13,
    "值B": 0.095,
    "指标A": "每圈衰减率（%/圈，由容量保持率换算）",
    "指标B": "每圈衰减率（%/圈，由容量保持率换算）"
   }
  ],
  "比较编号": [
   "PC00588"
  ],
  "表述文字": "【样本】P183：实验样 2.5 M LiTFSI DEC/FEC/TTE=1:1:2（2.5 M LiTFSI；DEC:FEC:TTE = 1:1:2（体积比））相对 实验样 2 M LiTFSI DEC/FEC/TTE=1:1:2（2 M LiTFSI；DEC:FEC:TTE = 1:1:2（体积比））｜组分变化：LiTFSI 2 M → 2.5 M｜分子描述符：每个 Li⁺ 的配位位点 变低；Li⁺ 总浓度 变高；主盐浓度 变高；阴离子 F（每升） 变高；阴离子磺酰（每升） 变高｜物性：两边没有都报告的｜条件：相同（同一测试）｜性能：每圈衰减率 变高（测试 T29）"
 },
 {
  "论文": "P183",
  "A": "3 M LiTFSI DEC/FEC/TTE=1:1:2",
  "B": "1.5 M LiTFSI DEC/FEC/TTE=1:1:2",
  "A是对照": false,
  "B是对照": false,
  "组分变化": "LiTFSI 1.5 M → 3 M",
  "描述符": [
   {
    "描述符": "lnsites",
    "中文": "每个 Li⁺ 的配位位点",
    "组": "配位（醚氧）",
    "方向": "变低",
    "A": 1.8548,
    "B": 3.7096,
    "被动": false
   },
   {
    "描述符": "li",
    "中文": "Li⁺ 总浓度",
    "组": "盐用量",
    "方向": "变高",
    "A": 3.0,
    "B": 1.5,
    "被动": false
   },
   {
    "描述符": "salt",
    "中文": "主盐浓度",
    "组": "盐用量",
    "方向": "变高",
    "A": 3.0,
    "B": 1.5,
    "被动": false
   },
   {
    "描述符": "anF",
    "中文": "阴离子 F（每升）",
    "组": "盐用量",
    "方向": "变高",
    "A": 18.0,
    "B": 9.0,
    "被动": false
   },
   {
    "描述符": "anSO2",
    "中文": "阴离子磺酰（每升）",
    "组": "盐用量",
    "方向": "变高",
    "A": 6.0,
    "B": 3.0,
    "被动": false
   }
  ],
  "物性": {
   "离子电导率": "相近"
  },
  "性能": [
   {
    "类别": "每圈衰减率",
    "测试": "T29",
    "方向": "变高",
    "倍数": 1.8,
    "倍数含义": "每圈衰减率之比",
    "好于参照": false,
    "值A": 0.135,
    "值B": 0.075,
    "指标A": "每圈衰减率（%/圈，由容量保持率换算）",
    "指标B": "每圈衰减率（%/圈，由容量保持率换算）"
   }
  ],
  "比较编号": [
   "PC00585"
  ],
  "表述文字": "【样本】P183：实验样 3 M LiTFSI DEC/FEC/TTE=1:1:2（3 M LiTFSI；DEC:FEC:TTE = 1:1:2（体积比））相对 实验样 1.5 M LiTFSI DEC/FEC/TTE=1:1:2（1.5 M LiTFSI；DEC:FEC:TTE = 1:1:2（体积比））｜组分变化：LiTFSI 1.5 M → 3 M｜分子描述符：每个 Li⁺ 的配位位点 变低；Li⁺ 总浓度 变高；主盐浓度 变高；阴离子 F（每升） 变高；阴离子磺酰（每升） 变高｜物性：离子电导率 相近｜条件：相同（同一测试）｜性能：每圈衰减率 变高（测试 T29）"
 },
 {
  "论文": "P183",
  "A": "3 M LiTFSI DEC/FEC/TTE=1:1:2",
  "B": "2 M LiTFSI DEC/FEC/TTE=1:1:2",
  "A是对照": false,
  "B是对照": false,
  "组分变化": "LiTFSI 2 M → 3 M",
  "描述符": [
   {
    "描述符": "lnsites",
    "中文": "每个 Li⁺ 的配位位点",
    "组": "配位（醚氧）",
    "方向": "变低",
    "A": 1.8548,
    "B": 2.7822,
    "被动": false
   },
   {
    "描述符": "li",
    "中文": "Li⁺ 总浓度",
    "组": "盐用量",
    "方向": "变高",
    "A": 3.0,
    "B": 2.0,
    "被动": false
   },
   {
    "描述符": "salt",
    "中文": "主盐浓度",
    "组": "盐用量",
    "方向": "变高",
    "A": 3.0,
    "B": 2.0,
    "被动": false
   },
   {
    "描述符": "anF",
    "中文": "阴离子 F（每升）",
    "组": "盐用量",
    "方向": "变高",
    "A": 18.0,
    "B": 12.0,
    "被动": false
   },
   {
    "描述符": "anSO2",
    "中文": "阴离子磺酰（每升）",
    "组": "盐用量",
    "方向": "变高",
    "A": 6.0,
    "B": 4.0,
    "被动": false
   }
  ],
  "物性": {},
  "性能": [
   {
    "类别": "每圈衰减率",
    "测试": "T29",
    "方向": "变高",
    "倍数": 1.4211,
    "倍数含义": "每圈衰减率之比",
    "好于参照": false,
    "值A": 0.135,
    "值B": 0.095,
    "指标A": "每圈衰减率（%/圈，由容量保持率换算）",
    "指标B": "每圈衰减率（%/圈，由容量保持率换算）"
   }
  ],
  "比较编号": [
   "PC00589"
  ],
  "表述文字": "【样本】P183：实验样 3 M LiTFSI DEC/FEC/TTE=1:1:2（3 M LiTFSI；DEC:FEC:TTE = 1:1:2（体积比））相对 实验样 2 M LiTFSI DEC/FEC/TTE=1:1:2（2 M LiTFSI；DEC:FEC:TTE = 1:1:2（体积比））｜组分变化：LiTFSI 2 M → 3 M｜分子描述符：每个 Li⁺ 的配位位点 变低；Li⁺ 总浓度 变高；主盐浓度 变高；阴离子 F（每升） 变高；阴离子磺酰（每升） 变高｜物性：两边没有都报告的｜条件：相同（同一测试）｜性能：每圈衰减率 变高（测试 T29）"
 },
 {
  "论文": "P183",
  "A": "3 M LiTFSI DEC/FEC/TTE=1:1:2",
  "B": "2.5 M LiTFSI DEC/FEC/TTE=1:1:2",
  "A是对照": false,
  "B是对照": false,
  "组分变化": "LiTFSI 2.5 M → 3 M",
  "描述符": [
   {
    "描述符": "lnsites",
    "中文": "每个 Li⁺ 的配位位点",
    "组": "配位（醚氧）",
    "方向": "变低",
    "A": 1.8548,
    "B": 2.2258,
    "被动": false
   },
   {
    "描述符": "li",
    "中文": "Li⁺ 总浓度",
    "组": "盐用量",
    "方向": "变高",
    "A": 3.0,
    "B": 2.5,
    "被动": false
   },
   {
    "描述符": "salt",
    "中文": "主盐浓度",
    "组": "盐用量",
    "方向": "变高",
    "A": 3.0,
    "B": 2.5,
    "被动": false
   },
   {
    "描述符": "anF",
    "中文": "阴离子 F（每升）",
    "组": "盐用量",
    "方向": "变高",
    "A": 18.0,
    "B": 15.0,
    "被动": false
   },
   {
    "描述符": "anSO2",
    "中文": "阴离子磺酰（每升）",
    "组": "盐用量",
    "方向": "变高",
    "A": 6.0,
    "B": 5.0,
    "被动": false
   }
  ],
  "物性": {},
  "性能": [
   {
    "类别": "每圈衰减率",
    "测试": "T29",
    "方向": "相近",
    "倍数": 1.0385,
    "倍数含义": "每圈衰减率之比",
    "好于参照": null,
    "值A": 0.135,
    "值B": 0.13,
    "指标A": "每圈衰减率（%/圈，由容量保持率换算）",
    "指标B": "每圈衰减率（%/圈，由容量保持率换算）"
   }
  ],
  "比较编号": [
   "PC00592"
  ],
  "表述文字": "【样本】P183：实验样 3 M LiTFSI DEC/FEC/TTE=1:1:2（3 M LiTFSI；DEC:FEC:TTE = 1:1:2（体积比））相对 实验样 2.5 M LiTFSI DEC/FEC/TTE=1:1:2（2.5 M LiTFSI；DEC:FEC:TTE = 1:1:2（体积比））｜组分变化：LiTFSI 2.5 M → 3 M｜分子描述符：每个 Li⁺ 的配位位点 变低；Li⁺ 总浓度 变高；主盐浓度 变高；阴离子 F（每升） 变高；阴离子磺酰（每升） 变高｜物性：两边没有都报告的｜条件：相同（同一测试）｜性能：每圈衰减率 相近（测试 T29）"
 },
 {
  "论文": "P185",
  "A": "ULE",
  "B": "CE",
  "A是对照": false,
  "B是对照": true,
  "组分变化": "LiNO3 2 wt% → 0.4 m (salt amount/solvent volume)；LiTFSI 1 M → 0.2 m (salt amount/solvent volume)；DME 1 ratio parts; 比例口径未明确 → 48 v/v parts；加入 MPE（52 v/v parts）；去掉 DOL",
  "描述符": [
   {
    "描述符": "eo",
    "中文": "非氟醚氧",
    "组": "配位（醚氧）",
    "方向": "变低",
    "A": 1.48,
    "B": 2.0,
    "被动": false
   },
   {
    "描述符": "ring",
    "中文": "溶剂环数",
    "组": "溶剂骨架",
    "方向": "变低（变为 0）",
    "A": 0.0,
    "B": 0.5984,
    "被动": false
   },
   {
    "描述符": "rotb",
    "中文": "可旋转键数",
    "组": "溶剂骨架",
    "方向": "变高",
    "A": 2.48,
    "B": 1.2049,
    "被动": false
   },
   {
    "描述符": "tpsa",
    "中文": "TPSA",
    "组": "其他（单独成组或数据少）",
    "方向": "变低",
    "A": 13.6604,
    "B": 18.46,
    "被动": false
   },
   {
    "描述符": "mw",
    "中文": "溶剂分子量",
    "组": "溶剂骨架",
    "方向": "变高",
    "A": 81.8025,
    "B": 80.5223,
    "被动": false
   }
  ],
  "物性": {
   "密度": "变低",
   "其他（未归类）": "变高",
   "电导活化能": "变低"
  },
  "性能": [
   {
    "类别": "每圈衰减率",
    "测试": "T10",
    "方向": "变低",
    "倍数": 0.5367,
    "倍数含义": "每圈衰减率之比",
    "好于参照": true,
    "值A": 0.1425,
    "值B": 0.2655,
    "指标A": "每圈衰减率（%/圈，由容量保持率换算）",
    "指标B": "每圈衰减率（%/圈，由容量保持率换算）"
   },
   {
    "类别": "首圈容量",
    "测试": "T25",
    "方向": "相近",
    "倍数": 1.0207,
    "倍数含义": "容量之比",
    "好于参照": null,
    "值A": 1134.0,
    "值B": 1111.0,
    "指标A": "硫比放电容量",
    "指标B": "硫比放电容量"
   }
  ],
  "比较编号": [
   "PC00601",
   "PC00604"
  ],
  "表述文字": "【样本】P185：实验样 ULE（LiNO3 0.4 m；LiTFSI 0.2 m；DME:MPE = 48:52（体积比））相对 对比样 CE（1 M LiTFSI；2 wt% LiNO3；DME:DOL = 1:1（体积比））｜组分变化：LiNO3 2 wt% → 0.4 m (salt amount/solvent volume)；LiTFSI 1 M → 0.2 m (salt amount/solvent volume)；DME 1 ratio parts; 比例口径未明确 → 48 v/v parts；加入 MPE（52 v/v parts）；去掉 DOL｜分子描述符：非氟醚氧 变低；溶剂环数 变低（变为 0）；可旋转键数 变高；TPSA 变低；溶剂分子量 变高｜物性：密度 变低；其他（未归类） 变高；电导活化能 变低｜条件：相同（同一测试）｜性能：每圈衰减率 变低（测试 T10）；首圈容量 相近（测试 T25）"
 },
 {
  "论文": "P199",
  "A": "HFE-based",
  "B": "ether-based",
  "A是对照": false,
  "B是对照": true,
  "组分变化": "加入 FEC（4 体积比份）；DOL 1 体积比份 → 5 体积比份；加入 TTE（11 体积比份）；去掉 DME",
  "描述符": [
   {
    "描述符": "eo",
    "中文": "非氟醚氧",
    "组": "配位（醚氧）",
    "方向": "变低",
    "A": 0.7148,
    "B": 2.0,
    "被动": false
   },
   {
    "描述符": "eo_a",
    "中文": "α 氟化醚氧",
    "组": "氟化/稀释",
    "方向": "变高（从无到有）",
    "A": 0.3636,
    "B": 0.0,
    "被动": false
   },
   {
    "描述符": "carbonate",
    "中文": "碳酸酯",
    "组": "羰基/碳酸酯",
    "方向": "变高（从无到有）",
    "A": 0.279,
    "B": 0.0,
    "被动": false
   },
   {
    "描述符": "fat",
    "中文": "溶剂 F 原子数",
    "组": "氟化/稀释",
    "方向": "变高（从无到有）",
    "A": 3.1879,
    "B": 0.0,
    "被动": false
   },
   {
    "描述符": "ring",
    "中文": "溶剂环数",
    "组": "溶剂骨架",
    "方向": "变高",
    "A": 0.6364,
    "B": 0.5984,
    "被动": false
   },
   {
    "描述符": "rotb",
    "中文": "可旋转键数",
    "组": "溶剂骨架",
    "方向": "变高",
    "A": 1.818,
    "B": 1.2049,
    "被动": false
   },
   {
    "描述符": "tpsa",
    "中文": "TPSA",
    "组": "其他（单独成组或数据少）",
    "方向": "变高",
    "A": 19.8664,
    "B": 18.46,
    "被动": false
   },
   {
    "描述符": "mw",
    "中文": "溶剂分子量",
    "组": "溶剂骨架",
    "方向": "变高",
    "A": 140.4461,
    "B": 80.5223,
    "被动": false
   },
   {
    "描述符": "ffrac",
    "中文": "含氟溶剂比例",
    "组": "氟化/稀释",
    "方向": "变高（从无到有）",
    "A": 0.6426,
    "B": 0.0,
    "被动": false
   },
   {
    "描述符": "lnsites",
    "中文": "每个 Li⁺ 的配位位点",
    "组": "配位（醚氧）",
    "方向": "变低",
    "A": 9.9753,
    "B": 23.9809,
    "被动": false
   },
   {
    "描述符": "dil",
    "中文": "稀释剂摩尔比例",
    "组": "氟化/稀释",
    "方向": "变高（从无到有）",
    "A": 0.3636,
    "B": 0.0,
    "被动": false
   }
  ],
  "物性": {
   "离子电导率": "变低",
   "Li⁺迁移数": "变高",
   "黏度": "变低"
  },
  "性能": [
   {
    "类别": "LiCu_CE",
    "测试": "T16",
    "方向": "变高",
    "倍数": 0.0567,
    "倍数含义": "损失（100 − CE）之比",
    "好于参照": true,
    "值A": 98.3,
    "值B": 70.0,
    "指标A": "Li‖Cu CE",
    "指标B": "Li‖Cu CE"
   },
   {
    "类别": "LiCu_CE",
    "测试": "T17",
    "方向": "变高",
    "倍数": 0.0733,
    "倍数含义": "损失（100 − CE）之比",
    "好于参照": true,
    "值A": 97.8,
    "值B": 70.0,
    "指标A": "Li‖Cu CE",
    "指标B": "Li‖Cu CE"
   },
   {
    "类别": "每圈衰减率",
    "测试": "T11",
    "方向": "变低",
    "倍数": 0.3345,
    "倍数含义": "每圈衰减率之比",
    "好于参照": true,
    "值A": 0.1852,
    "值B": 0.5536,
    "指标A": "每圈衰减率（%/圈，由硫比放电容量换算）",
    "指标B": "每圈衰减率（%/圈，由硫比放电容量换算）"
   },
   {
    "类别": "首圈容量",
    "测试": "T11",
    "方向": "变高",
    "倍数": 1.1173,
    "倍数含义": "容量之比",
    "好于参照": true,
    "值A": 1162.0,
    "值B": 1040.0,
    "指标A": "硫比放电容量",
    "指标B": "硫比放电容量"
   }
  ],
  "比较编号": [
   "PC00606",
   "PC00613",
   "PC00616",
   "PC00617"
  ],
  "表述文字": "【样本】P199：实验样 HFE-based（0.6 mol L−1 LiTFSI；0.4 mol L−1 LiFSI；FEC:DOL:TTE = 4:5:11（体积比））相对 对比样 ether-based（0.6 mol L−1 LiTFSI；0.4 mol L−1 LiFSI；DOL:DME = 1:1（体积比））｜组分变化：加入 FEC（4 体积比份）；DOL 1 体积比份 → 5 体积比份；加入 TTE（11 体积比份）；去掉 DME｜分子描述符：非氟醚氧 变低；α 氟化醚氧 变高（从无到有）；碳酸酯 变高（从无到有）；溶剂 F 原子数 变高（从无到有）；溶剂环数 变高；可旋转键数 变高；TPSA 变高；溶剂分子量 变高；含氟溶剂比例 变高（从无到有）；每个 Li⁺ 的配位位点 变低；稀释剂摩尔比例 变高（从无到有）｜物性：离子电导率 变低；Li⁺迁移数 变高；黏度 变低｜条件：同一测试，但 圈数 一边未报告；圈数 变高｜性能：Li‖Cu CE 变高（测试 T16）；Li‖Cu CE 变高（测试 T17）；每圈衰减率 变低（测试 T11）；首圈容量 变高（测试 T11）"
 },
 {
  "论文": "P201",
  "A": "2 wt.% TAA",
  "B": "BLANK",
  "A是对照": false,
  "B是对照": true,
  "组分变化": "加入 TAA（2 wt.%）",
  "描述符": [
   {
    "描述符": "lino3",
    "中文": "LiNO₃ 浓度",
    "组": "LiNO₃",
    "方向": "变高",
    "A": 0.3785,
    "B": 0.3708,
    "被动": true
   }
  ],
  "物性": {
   "黏度": "相近"
  },
  "性能": [
   {
    "类别": "每圈衰减率",
    "测试": "T09",
    "方向": "变低",
    "倍数": 0.8196,
    "倍数含义": "每圈衰减率之比",
    "好于参照": true,
    "值A": 0.1792,
    "值B": 0.2187,
    "指标A": "每圈衰减率（%/圈，由比放电容量（基准未写明）换算）",
    "指标B": "每圈衰减率（%/圈，由比放电容量（基准未写明）换算）"
   },
   {
    "类别": "首圈容量",
    "测试": "T09",
    "方向": "相近",
    "倍数": 1.0499,
    "倍数含义": "容量之比",
    "好于参照": null,
    "值A": 1148.6,
    "值B": 1094.0,
    "指标A": "比放电容量（基准未写明）",
    "指标B": "比放电容量（基准未写明）"
   }
  ],
  "比较编号": [
   "PC00619",
   "PC00620"
  ],
  "表述文字": "【样本】P201：实验样 2 wt.% TAA（1 M LiTFSI；2 wt.% LiNO3；2 wt.% TAA；DOL:DME = 1（与 DME 体积比）:1（与 DOL 体积比）（体积比））相对 对比样 BLANK（1 M LiTFSI；2 wt.% LiNO3；DOL:DME = 1（与 DME 体积比）:1（与 DOL 体积比）（体积比））｜组分变化：加入 TAA（2 wt.%）｜分子描述符：LiNO₃ 浓度 变高（被动）｜物性：黏度 相近｜条件：相同（同一测试）｜性能：每圈衰减率 变低（测试 T09）；首圈容量 相近（测试 T09）"
 },
 {
  "论文": "P202",
  "A": "3000 ppm MgI2",
  "B": "3000 ppm LiI",
  "A是对照": false,
  "B是对照": false,
  "组分变化": "加入 MgI2（3000 ppm）；去掉 LiI",
  "描述符": [],
  "物性": {},
  "性能": [
   {
    "类别": "每圈衰减率",
    "测试": "T05",
    "方向": "变低",
    "倍数": 0.9231,
    "倍数含义": "每圈衰减率之比",
    "好于参照": true,
    "值A": 0.72,
    "值B": 0.78,
    "指标A": "每圈衰减率（%/圈，由容量保持率换算）",
    "指标B": "每圈衰减率（%/圈，由容量保持率换算）"
   }
  ],
  "比较编号": [
   "PC00621"
  ],
  "表述文字": "【样本】P202：实验样 3000 ppm MgI2（1 M LiTFSI；MgI2 3000 ppm；DME:DOL = 1:1（体积比））相对 实验样 3000 ppm LiI（1 M LiTFSI；LiI 3000 ppm；DME:DOL = 1:1（体积比））｜组分变化：加入 MgI2（3000 ppm）；去掉 LiI｜分子描述符：无变化｜物性：两边没有都报告的｜条件：相同（同一测试）｜性能：每圈衰减率 变低（测试 T05）"
 },
 {
  "论文": "P204",
  "A": "carbonate",
  "B": "DHCE",
  "A是对照": false,
  "B是对照": true,
  "组分变化": "加入 LiPF6（1 M）；加入 EC（1 体积比份数 EC:DEC=1:1）；加入 DEC（1 体积比份数 EC:DEC=1:1）；加入 FEC（10 vt%）；去掉 LiFSI；去掉 DME；去掉 TTE",
  "描述符": [
   {
    "描述符": "eo",
    "中文": "非氟醚氧",
    "组": "配位（醚氧）",
    "方向": "变低（变为 0）",
    "A": 0.0,
    "B": 0.5714,
    "被动": false
   },
   {
    "描述符": "eo_a",
    "中文": "α 氟化醚氧",
    "组": "氟化/稀释",
    "方向": "变低（变为 0）",
    "A": 0.0,
    "B": 0.7143,
    "被动": false
   },
   {
    "描述符": "carbonate",
    "中文": "碳酸酯",
    "组": "羰基/碳酸酯",
    "方向": "变高（从无到有）",
    "A": 1.0,
    "B": 0.0,
    "被动": false
   },
   {
    "描述符": "fat",
    "中文": "溶剂 F 原子数",
    "组": "氟化/稀释",
    "方向": "变低",
    "A": 0.3333,
    "B": 5.7143,
    "被动": false
   },
   {
    "描述符": "ring",
    "中文": "溶剂环数",
    "组": "溶剂骨架",
    "方向": "变高（从无到有）",
    "A": 0.6667,
    "B": 0.0,
    "被动": false
   },
   {
    "描述符": "rotb",
    "中文": "可旋转键数",
    "组": "溶剂骨架",
    "方向": "变低",
    "A": 0.6667,
    "B": 4.4286,
    "被动": false
   },
   {
    "描述符": "tpsa",
    "中文": "TPSA",
    "组": "其他（单独成组或数据少）",
    "方向": "变高",
    "A": 35.53,
    "B": 11.8671,
    "被动": false
   },
   {
    "描述符": "mw",
    "中文": "溶剂分子量",
    "组": "溶剂骨架",
    "方向": "变低",
    "A": 104.082,
    "B": 191.5134,
    "被动": false
   },
   {
    "描述符": "ffrac",
    "中文": "含氟溶剂比例",
    "组": "氟化/稀释",
    "方向": "变低",
    "A": 0.3333,
    "B": 0.7143,
    "被动": false
   }
  ],
  "物性": {
   "其他（未归类）": "变低"
  },
  "性能": [
   {
    "类别": "LiCu_CE",
    "测试": "T05",
    "方向": "变低",
    "倍数": 4.0,
    "倍数含义": "损失（100 − CE）之比",
    "好于参照": false,
    "值A": 96.0,
    "值B": 99.0,
    "指标A": "Li‖Cu CE",
    "指标B": "Li‖Cu CE"
   }
  ],
  "比较编号": [
   "PC00622"
  ],
  "表述文字": "【样本】P204：实验样 carbonate（1 M LiPF6；FEC 10 vt%；EC:DEC = 1:1（体积比））相对 对比样 DHCE（LiFSI:DME:TTE = 1:1.2:3（摩尔比））｜组分变化：加入 LiPF6（1 M）；加入 EC（1 体积比份数 EC:DEC=1:1）；加入 DEC（1 体积比份数 EC:DEC=1:1）；加入 FEC（10 vt%）；去掉 LiFSI；去掉 DME；去掉 TTE｜分子描述符：非氟醚氧 变低（变为 0）；α 氟化醚氧 变低（变为 0）；碳酸酯 变高（从无到有）；溶剂 F 原子数 变低；溶剂环数 变高（从无到有）；可旋转键数 变低；TPSA 变高；溶剂分子量 变低；含氟溶剂比例 变低｜物性：其他（未归类） 变低｜条件：相同（同一测试）｜性能：Li‖Cu CE 变低（测试 T05）"
 },
 {
  "论文": "P204",
  "A": "MDHCE",
  "B": "carbonate",
  "A是对照": false,
  "B是对照": false,
  "组分变化": "加入 LiFSI（0.66 摩尔比份数）；加入 LiTFSI（0.33 摩尔比份数）；加入 DME（1 摩尔比份数）；加入 DOL（0.2 摩尔比份数）；加入 TTE（3 摩尔比份数）；去掉 LiPF6；去掉 EC；去掉 DEC；去掉 FEC",
  "描述符": [
   {
    "描述符": "eo",
    "中文": "非氟醚氧",
    "组": "配位（醚氧）",
    "方向": "变高（从无到有）",
    "A": 0.5714,
    "B": 0.0,
    "被动": false
   },
   {
    "描述符": "eo_a",
    "中文": "α 氟化醚氧",
    "组": "氟化/稀释",
    "方向": "变高（从无到有）",
    "A": 0.7143,
    "B": 0.0,
    "被动": false
   },
   {
    "描述符": "carbonate",
    "中文": "碳酸酯",
    "组": "羰基/碳酸酯",
    "方向": "变低（变为 0）",
    "A": 0.0,
    "B": 1.0,
    "被动": false
   },
   {
    "描述符": "fat",
    "中文": "溶剂 F 原子数",
    "组": "氟化/稀释",
    "方向": "变高",
    "A": 5.7143,
    "B": 0.3333,
    "被动": false
   },
   {
    "描述符": "ring",
    "中文": "溶剂环数",
    "组": "溶剂骨架",
    "方向": "变低",
    "A": 0.0476,
    "B": 0.6667,
    "被动": false
   },
   {
    "描述符": "rotb",
    "中文": "可旋转键数",
    "组": "溶剂骨架",
    "方向": "变高",
    "A": 4.2857,
    "B": 0.6667,
    "被动": false
   },
   {
    "描述符": "tpsa",
    "中文": "TPSA",
    "组": "其他（单独成组或数据少）",
    "方向": "变低",
    "A": 11.8671,
    "B": 35.53,
    "被动": false
   },
   {
    "描述符": "mw",
    "中文": "溶剂分子量",
    "组": "溶剂骨架",
    "方向": "变高",
    "A": 190.7495,
    "B": 104.082,
    "被动": false
   },
   {
    "描述符": "ffrac",
    "中文": "含氟溶剂比例",
    "组": "氟化/稀释",
    "方向": "变高",
    "A": 0.7143,
    "B": 0.3333,
    "被动": false
   }
  ],
  "物性": {
   "其他（未归类）": "变高"
  },
  "性能": [
   {
    "类别": "LiCu_CE",
    "测试": "T05",
    "方向": "变高",
    "倍数": 0.175,
    "倍数含义": "损失（100 − CE）之比",
    "好于参照": true,
    "值A": 99.3,
    "值B": 96.0,
    "指标A": "Li‖Cu CE",
    "指标B": "Li‖Cu CE"
   }
  ],
  "比较编号": [
   "PC00623"
  ],
  "表述文字": "【样本】P204：实验样 MDHCE（LiFSI:LiTFSI:DME:DOL:TTE = 0.66:0.33:1:0.2:3（摩尔比））相对 实验样 carbonate（1 M LiPF6；FEC 10 vt%；EC:DEC = 1:1（体积比））｜组分变化：加入 LiFSI（0.66 摩尔比份数）；加入 LiTFSI（0.33 摩尔比份数）；加入 DME（1 摩尔比份数）；加入 DOL（0.2 摩尔比份数）；加入 TTE（3 摩尔比份数）；去掉 LiPF6；去掉 EC；去掉 DEC；去掉 FEC｜分子描述符：非氟醚氧 变高（从无到有）；α 氟化醚氧 变高（从无到有）；碳酸酯 变低（变为 0）；溶剂 F 原子数 变高；溶剂环数 变低；可旋转键数 变高；TPSA 变低；溶剂分子量 变高；含氟溶剂比例 变高｜物性：其他（未归类） 变高｜条件：相同（同一测试）｜性能：Li‖Cu CE 变高（测试 T05）"
 },
 {
  "论文": "P204",
  "A": "MDHCE",
  "B": "DHCE",
  "A是对照": false,
  "B是对照": true,
  "组分变化": "LiFSI 1 摩尔比份数 → 0.66 摩尔比份数；加入 LiTFSI（0.33 摩尔比份数）；DME 1.2 摩尔比份数 → 1 摩尔比份数；加入 DOL（0.2 摩尔比份数）",
  "描述符": [
   {
    "描述符": "ring",
    "中文": "溶剂环数",
    "组": "溶剂骨架",
    "方向": "变高（从无到有）",
    "A": 0.0476,
    "B": 0.0,
    "被动": false
   },
   {
    "描述符": "rotb",
    "中文": "可旋转键数",
    "组": "溶剂骨架",
    "方向": "变低",
    "A": 4.2857,
    "B": 4.4286,
    "被动": false
   }
  ],
  "物性": {
   "密度": "相近",
   "黏度": "变高",
   "离子电导率": "变低",
   "Li⁺迁移数": "相近",
   "润湿性": "变高",
   "其他（未归类）": "变高"
  },
  "性能": [
   {
    "类别": "LiCu_CE",
    "测试": "T05",
    "方向": "变高",
    "倍数": 0.7,
    "倍数含义": "损失（100 − CE）之比",
    "好于参照": true,
    "值A": 99.3,
    "值B": 99.0,
    "指标A": "Li‖Cu CE",
    "指标B": "Li‖Cu CE"
   }
  ],
  "比较编号": [
   "PC00625"
  ],
  "表述文字": "【样本】P204：实验样 MDHCE（LiFSI:LiTFSI:DME:DOL:TTE = 0.66:0.33:1:0.2:3（摩尔比））相对 对比样 DHCE（LiFSI:DME:TTE = 1:1.2:3（摩尔比））｜组分变化：LiFSI 1 摩尔比份数 → 0.66 摩尔比份数；加入 LiTFSI（0.33 摩尔比份数）；DME 1.2 摩尔比份数 → 1 摩尔比份数；加入 DOL（0.2 摩尔比份数）｜分子描述符：溶剂环数 变高（从无到有）；可旋转键数 变低｜物性：密度 相近；黏度 变高；离子电导率 变低；Li⁺迁移数 相近；润湿性 变高；其他（未归类） 变高｜条件：相同（同一测试）｜性能：Li‖Cu CE 变高（测试 T05）"
 },
 {
  "论文": "P205",
  "A": "Me-Se",
  "B": "Blank",
  "A是对照": false,
  "B是对照": true,
  "组分变化": "加入 ME2SE2（100 mmol L−1）",
  "描述符": [
   {
    "描述符": "ring",
    "中文": "溶剂环数",
    "组": "溶剂骨架",
    "方向": "变低",
    "A": 0.5,
    "B": 0.5984,
    "被动": false
   },
   {
    "描述符": "rotb",
    "中文": "可旋转键数",
    "组": "溶剂骨架",
    "方向": "变高",
    "A": 1.5,
    "B": 1.2049,
    "被动": false
   },
   {
    "描述符": "mw",
    "中文": "溶剂分子量",
    "组": "溶剂骨架",
    "方向": "变高",
    "A": 82.1005,
    "B": 80.5223,
    "被动": false
   }
  ],
  "物性": {},
  "性能": [
   {
    "类别": "每圈衰减率",
    "测试": "T06",
    "方向": "变低",
    "倍数": 0.7982,
    "倍数含义": "每圈衰减率之比",
    "好于参照": true,
    "值A": 0.1325,
    "值B": 0.166,
    "指标A": "每圈衰减率（%/圈，由容量保持率换算）",
    "指标B": "每圈衰减率（%/圈，由容量保持率换算）"
   },
   {
    "类别": "首圈容量",
    "测试": "T06",
    "方向": "变高",
    "倍数": 1.1,
    "倍数含义": "容量之比",
    "好于参照": true,
    "值A": 902.0,
    "值B": 820.0,
    "指标A": "硫比放电容量",
    "指标B": "硫比放电容量"
   }
  ],
  "比较编号": [
   "PC00628",
   "PC00643"
  ],
  "表述文字": "【样本】P205：实验样 Me-Se（1.0 mol L−1 LiTFSI；2.0 wt.% LiNO3；ME2SE2 100 mmol L−1；DOL:DME = 1:1（体积比））相对 对比样 Blank（1.0 mol L−1 LiTFSI；2.0 wt.% LiNO3；DOL:DME = 1:1（体积比））｜组分变化：加入 ME2SE2（100 mmol L−1）｜分子描述符：溶剂环数 变低；可旋转键数 变高；溶剂分子量 变高｜物性：两边没有都报告的｜条件：相同（同一测试）｜性能：每圈衰减率 变低（测试 T06）；首圈容量 变高（测试 T06）"
 },
 {
  "论文": "P205",
  "A": "Ph-Se",
  "B": "Blank",
  "A是对照": false,
  "B是对照": true,
  "组分变化": "加入 PH2SE2（100 mmol L−1）",
  "描述符": [
   {
    "描述符": "ring",
    "中文": "溶剂环数",
    "组": "溶剂骨架",
    "方向": "变低",
    "A": 0.5,
    "B": 0.5984,
    "被动": false
   },
   {
    "描述符": "rotb",
    "中文": "可旋转键数",
    "组": "溶剂骨架",
    "方向": "变高",
    "A": 1.5,
    "B": 1.2049,
    "被动": false
   },
   {
    "描述符": "mw",
    "中文": "溶剂分子量",
    "组": "溶剂骨架",
    "方向": "变高",
    "A": 82.1005,
    "B": 80.5223,
    "被动": false
   }
  ],
  "物性": {},
  "性能": [
   {
    "类别": "每圈衰减率",
    "测试": "T06",
    "方向": "变低",
    "倍数": 0.6657,
    "倍数含义": "每圈衰减率之比",
    "好于参照": true,
    "值A": 0.1105,
    "值B": 0.166,
    "指标A": "每圈衰减率（%/圈，由容量保持率换算）",
    "指标B": "每圈衰减率（%/圈，由容量保持率换算）"
   },
   {
    "类别": "首圈容量",
    "测试": "T06",
    "方向": "相近",
    "倍数": 1.0463,
    "倍数含义": "容量之比",
    "好于参照": null,
    "值A": 858.0,
    "值B": 820.0,
    "指标A": "硫比放电容量",
    "指标B": "硫比放电容量"
   }
  ],
  "比较编号": [
   "PC00629",
   "PC00644"
  ],
  "表述文字": "【样本】P205：实验样 Ph-Se（1.0 mol L−1 LiTFSI；2.0 wt.% LiNO3；PH2SE2 100 mmol L−1；DOL:DME = 1:1（体积比））相对 对比样 Blank（1.0 mol L−1 LiTFSI；2.0 wt.% LiNO3；DOL:DME = 1:1（体积比））｜组分变化：加入 PH2SE2（100 mmol L−1）｜分子描述符：溶剂环数 变低；可旋转键数 变高；溶剂分子量 变高｜物性：两边没有都报告的｜条件：相同（同一测试）｜性能：每圈衰减率 变低（测试 T06）；首圈容量 相近（测试 T06）"
 },
 {
  "论文": "P205",
  "A": "Ph-Se",
  "B": "Me-Se",
  "A是对照": false,
  "B是对照": false,
  "组分变化": "加入 PH2SE2（100 mmol L−1）；去掉 ME2SE2",
  "描述符": [],
  "物性": {},
  "性能": [
   {
    "类别": "每圈衰减率",
    "测试": "T06",
    "方向": "变低",
    "倍数": 0.834,
    "倍数含义": "每圈衰减率之比",
    "好于参照": true,
    "值A": 0.1105,
    "值B": 0.1325,
    "指标A": "每圈衰减率（%/圈，由容量保持率换算）",
    "指标B": "每圈衰减率（%/圈，由容量保持率换算）"
   },
   {
    "类别": "首圈容量",
    "测试": "T06",
    "方向": "相近",
    "倍数": 0.9512,
    "倍数含义": "容量之比",
    "好于参照": null,
    "值A": 858.0,
    "值B": 902.0,
    "指标A": "硫比放电容量",
    "指标B": "硫比放电容量"
   }
  ],
  "比较编号": [
   "PC00633",
   "PC00649"
  ],
  "表述文字": "【样本】P205：实验样 Ph-Se（1.0 mol L−1 LiTFSI；2.0 wt.% LiNO3；PH2SE2 100 mmol L−1；DOL:DME = 1:1（体积比））相对 实验样 Me-Se（1.0 mol L−1 LiTFSI；2.0 wt.% LiNO3；ME2SE2 100 mmol L−1；DOL:DME = 1:1（体积比））｜组分变化：加入 PH2SE2（100 mmol L−1）；去掉 ME2SE2｜分子描述符：无变化｜物性：两边没有都报告的｜条件：相同（同一测试）｜性能：每圈衰减率 变低（测试 T06）；首圈容量 相近（测试 T06）"
 },
 {
  "论文": "P205",
  "A": "Mixed-Se",
  "B": "Blank",
  "A是对照": false,
  "B是对照": true,
  "组分变化": "加入 ME2SE2（等摩尔混合物；Me-Se+Ph-Se合计100 mmol L−1）；加入 PH2SE2（等摩尔混合物；Me-Se+Ph-Se合计100 mmol L−1）",
  "描述符": [
   {
    "描述符": "ring",
    "中文": "溶剂环数",
    "组": "溶剂骨架",
    "方向": "变低",
    "A": 0.5,
    "B": 0.5984,
    "被动": false
   },
   {
    "描述符": "rotb",
    "中文": "可旋转键数",
    "组": "溶剂骨架",
    "方向": "变高",
    "A": 1.5,
    "B": 1.2049,
    "被动": false
   },
   {
    "描述符": "mw",
    "中文": "溶剂分子量",
    "组": "溶剂骨架",
    "方向": "变高",
    "A": 82.1005,
    "B": 80.5223,
    "被动": false
   }
  ],
  "物性": {},
  "性能": [
   {
    "类别": "每圈衰减率",
    "测试": "T06",
    "方向": "变低",
    "倍数": 0.5542,
    "倍数含义": "每圈衰减率之比",
    "好于参照": true,
    "值A": 0.092,
    "值B": 0.166,
    "指标A": "每圈衰减率（%/圈，由容量保持率换算）",
    "指标B": "每圈衰减率（%/圈，由容量保持率换算）"
   },
   {
    "类别": "首圈容量",
    "测试": "T06",
    "方向": "变高",
    "倍数": 1.1659,
    "倍数含义": "容量之比",
    "好于参照": true,
    "值A": 956.0,
    "值B": 820.0,
    "指标A": "硫比放电容量",
    "指标B": "硫比放电容量"
   }
  ],
  "比较编号": [
   "PC00630",
   "PC00645"
  ],
  "表述文字": "【样本】P205：实验样 Mixed-Se（1.0 mol L−1 LiTFSI；2.0 wt.% LiNO3；ME2SE2 等摩尔混合物；Me-Se+Ph-Se合计100 mmol L−1；PH2SE2 等摩尔混合物；Me-Se+Ph-Se合计100 mmol L−1；DOL:DME = 1:1（体积比））相对 对比样 Blank（1.0 mol L−1 LiTFSI；2.0 wt.% LiNO3；DOL:DME = 1:1（体积比））｜组分变化：加入 ME2SE2（等摩尔混合物；Me-Se+Ph-Se合计100 mmol L−1）；加入 PH2SE2（等摩尔混合物；Me-Se+Ph-Se合计100 mmol L−1）｜分子描述符：溶剂环数 变低；可旋转键数 变高；溶剂分子量 变高｜物性：两边没有都报告的｜条件：相同（同一测试）｜性能：每圈衰减率 变低（测试 T06）；首圈容量 变高（测试 T06）"
 },
 {
  "论文": "P205",
  "A": "Mixed-Se",
  "B": "Me-Se",
  "A是对照": false,
  "B是对照": false,
  "组分变化": "ME2SE2 100 mmol L−1 → 等摩尔混合物；Me-Se+Ph-Se合计100 mmol L−1；加入 PH2SE2（等摩尔混合物；Me-Se+Ph-Se合计100 mmol L−1）",
  "描述符": [],
  "物性": {},
  "性能": [
   {
    "类别": "每圈衰减率",
    "测试": "T06",
    "方向": "变低",
    "倍数": 0.6943,
    "倍数含义": "每圈衰减率之比",
    "好于参照": true,
    "值A": 0.092,
    "值B": 0.1325,
    "指标A": "每圈衰减率（%/圈，由容量保持率换算）",
    "指标B": "每圈衰减率（%/圈，由容量保持率换算）"
   },
   {
    "类别": "首圈容量",
    "测试": "T06",
    "方向": "变高",
    "倍数": 1.0599,
    "倍数含义": "容量之比",
    "好于参照": true,
    "值A": 956.0,
    "值B": 902.0,
    "指标A": "硫比放电容量",
    "指标B": "硫比放电容量"
   }
  ],
  "比较编号": [
   "PC00634",
   "PC00650"
  ],
  "表述文字": "【样本】P205：实验样 Mixed-Se（1.0 mol L−1 LiTFSI；2.0 wt.% LiNO3；ME2SE2 等摩尔混合物；Me-Se+Ph-Se合计100 mmol L−1；PH2SE2 等摩尔混合物；Me-Se+Ph-Se合计100 mmol L−1；DOL:DME = 1:1（体积比））相对 实验样 Me-Se（1.0 mol L−1 LiTFSI；2.0 wt.% LiNO3；ME2SE2 100 mmol L−1；DOL:DME = 1:1（体积比））｜组分变化：ME2SE2 100 mmol L−1 → 等摩尔混合物；Me-Se+Ph-Se合计100 mmol L−1；加入 PH2SE2（等摩尔混合物；Me-Se+Ph-Se合计100 mmol L−1）｜分子描述符：无变化｜物性：两边没有都报告的｜条件：相同（同一测试）｜性能：每圈衰减率 变低（测试 T06）；首圈容量 变高（测试 T06）"
 },
 {
  "论文": "P205",
  "A": "Mixed-Se",
  "B": "Ph-Se",
  "A是对照": false,
  "B是对照": false,
