Repository: zhuonanli08/Li-S_Electrolyte_Conflicts

File: output/两两比较表述_313篇_v2_2026-11-07/样品对表述.json (part 7 of 15)
[
  "组分变化": "加入 ME2SE2（等摩尔混合物；Me-Se+Ph-Se合计100 mmol L−1）；PH2SE2 100 mmol L−1 → 等摩尔混合物；Me-Se+Ph-Se合计100 mmol L−1",
  "描述符": [],
  "物性": {},
  "性能": [
   {
    "类别": "每圈衰减率",
    "测试": "T06",
    "方向": "变低",
    "倍数": 0.8326,
    "倍数含义": "每圈衰减率之比",
    "好于参照": true,
    "值A": 0.092,
    "值B": 0.1105,
    "指标A": "每圈衰减率（%/圈，由容量保持率换算）",
    "指标B": "每圈衰减率（%/圈，由容量保持率换算）"
   },
   {
    "类别": "首圈容量",
    "测试": "T06",
    "方向": "变高",
    "倍数": 1.1142,
    "倍数含义": "容量之比",
    "好于参照": true,
    "值A": 956.0,
    "值B": 858.0,
    "指标A": "硫比放电容量",
    "指标B": "硫比放电容量"
   }
  ],
  "比较编号": [
   "PC00637",
   "PC00654"
  ],
  "表述文字": "【样本】P205：实验样 Mixed-Se（1.0 mol L−1 LiTFSI；2.0 wt.% LiNO3；ME2SE2 等摩尔混合物；Me-Se+Ph-Se合计100 mmol L−1；PH2SE2 等摩尔混合物；Me-Se+Ph-Se合计100 mmol L−1；DOL:DME = 1:1（体积比））相对 实验样 Ph-Se（1.0 mol L−1 LiTFSI；2.0 wt.% LiNO3；PH2SE2 100 mmol L−1；DOL:DME = 1:1（体积比））｜组分变化：加入 ME2SE2（等摩尔混合物；Me-Se+Ph-Se合计100 mmol L−1）；PH2SE2 100 mmol L−1 → 等摩尔混合物；Me-Se+Ph-Se合计100 mmol L−1｜分子描述符：无变化｜物性：两边没有都报告的｜条件：相同（同一测试）｜性能：每圈衰减率 变低（测试 T06）；首圈容量 变高（测试 T06）"
 },
 {
  "论文": "P208",
  "A": "5.0 wt% PDSe electrolyte",
  "B": "conventional electrolyte",
  "A是对照": false,
  "B是对照": true,
  "组分变化": "加入 PH2SE2（5.0 wt%）",
  "描述符": [
   {
    "描述符": "lnsites",
    "中文": "每个 Li⁺ 的配位位点",
    "组": "配位（醚氧）",
    "方向": "变低",
    "A": 17.2437,
    "B": 17.4944,
    "被动": false
   },
   {
    "描述符": "li",
    "中文": "Li⁺ 总浓度",
    "组": "盐用量",
    "方向": "变高",
    "A": 1.3907,
    "B": 1.3708,
    "被动": true
   },
   {
    "描述符": "lino3",
    "中文": "LiNO₃ 浓度",
    "组": "LiNO₃",
    "方向": "变高",
    "A": 0.3907,
    "B": 0.3708,
    "被动": true
   }
  ],
  "物性": {},
  "性能": [
   {
    "类别": "每圈衰减率",
    "测试": "T15",
    "方向": "变低",
    "倍数": 0.6161,
    "倍数含义": "每圈衰减率之比",
    "好于参照": true,
    "值A": 0.46,
    "值B": 0.7467,
    "指标A": "每圈衰减率（%/圈，由容量保持率换算）",
    "指标B": "每圈衰减率（%/圈，由容量保持率换算）"
   }
  ],
  "比较编号": [
   "PC00664"
  ],
  "表述文字": "【样本】P208：实验样 5.0 wt% PDSe electrolyte（1 M LiTFSI；2.0 wt% LiNO3；5.0 wt% PH2SE2；DME:DOL = 1:1（体积比））相对 对比样 conventional electrolyte（1 M LiTFSI；2.0 wt% LiNO3；DME:DOL = 1:1（体积比））｜组分变化：加入 PH2SE2（5.0 wt%）｜分子描述符：每个 Li⁺ 的配位位点 变低；Li⁺ 总浓度 变高（被动）；LiNO₃ 浓度 变高（被动）｜物性：两边没有都报告的｜条件：相同（同一测试）｜性能：每圈衰减率 变低（测试 T15）"
 },
 {
  "论文": "P212",
  "A": "DEGDME_HCE",
  "B": "TREGDME_HCE",
  "A是对照": false,
  "B是对照": true,
  "组分变化": "加入 DIGLYME（作为溶剂，独立加入量未报告 未报告）；LiTFSI 2 mol kgsolvent−1 → 1.5 mol kgsolvent−1；LiNO3 2 mol kgsolvent−1 → 1.5 mol kgsolvent−1；去掉 TRIGLYME",
  "描述符": [
   {
    "描述符": "eo",
    "中文": "非氟醚氧",
    "组": "配位（醚氧）",
    "方向": "变低",
    "A": 3.0,
    "B": 4.0,
    "被动": false
   },
   {
    "描述符": "rotb",
    "中文": "可旋转键数",
    "组": "溶剂骨架",
    "方向": "变低",
    "A": 6.0,
    "B": 9.0,
    "被动": false
   },
   {
    "描述符": "tpsa",
    "中文": "TPSA",
    "组": "其他（单独成组或数据少）",
    "方向": "变低",
    "A": 27.69,
    "B": 36.92,
    "被动": false
   },
   {
    "描述符": "mw",
    "中文": "溶剂分子量",
    "组": "溶剂骨架",
    "方向": "变低",
    "A": 134.175,
    "B": 178.228,
    "被动": false
   }
  ],
  "物性": {
   "离子电导率": "变高"
  },
  "性能": [
   {
    "类别": "每圈衰减率",
    "测试": "T02",
    "方向": "变低",
    "倍数": 0.6667,
    "倍数含义": "每圈衰减率之比",
    "好于参照": true,
    "值A": 0.16,
    "值B": 0.24,
    "指标A": "每圈衰减率（%/圈，由容量保持率换算）",
    "指标B": "每圈衰减率（%/圈，由容量保持率换算）"
   },
   {
    "类别": "每圈衰减率",
    "测试": "T03",
    "方向": "变低",
    "倍数": 0.4348,
    "倍数含义": "每圈衰减率之比",
    "好于参照": true,
    "值A": 0.2,
    "值B": 0.46,
    "指标A": "每圈衰减率（%/圈，由容量保持率换算）",
    "指标B": "每圈衰减率（%/圈，由容量保持率换算）"
   }
  ],
  "比较编号": [
   "PC00671",
   "PC00678"
  ],
  "表述文字": "【样本】P212：实验样 DEGDME_HCE（LiTFSI 1.5 mol kgsolvent−1；LiNO3 1.5 mol kgsolvent−1；DIGLYME（作为溶剂，独立加入量未报告 体积份））相对 对比样 TREGDME_HCE（LiTFSI 2 mol kgsolvent−1；LiNO3 2 mol kgsolvent−1；TRIGLYME（作为溶剂，独立加入量未报告 体积份））｜组分变化：加入 DIGLYME（作为溶剂，独立加入量未报告 未报告）；LiTFSI 2 mol kgsolvent−1 → 1.5 mol kgsolvent−1；LiNO3 2 mol kgsolvent−1 → 1.5 mol kgsolvent−1；去掉 TRIGLYME｜分子描述符：非氟醚氧 变低；可旋转键数 变低；TPSA 变低；溶剂分子量 变低｜物性：离子电导率 变高｜条件：相同（同一测试）｜性能：每圈衰减率 变低（测试 T02）；每圈衰减率 变低（测试 T03）"
 },
 {
  "论文": "P217",
  "A": "LHCE HCE:TTE=1:1",
  "B": "LHCE HCE:TTE=1:4",
  "A是对照": false,
  "B是对照": false,
  "组分变化": "TTE 4 相对HCE基液体积 → 1 相对HCE基液体积",
  "描述符": [],
  "物性": {
   "电化学稳定性": "相近"
  },
  "性能": [
   {
    "类别": "每圈衰减率",
    "测试": "T26",
    "方向": "变高",
    "倍数": 2.0857,
    "倍数含义": "每圈衰减率之比",
    "好于参照": false,
    "值A": 0.365,
    "值B": 0.175,
    "指标A": "每圈衰减率（%/圈，由容量保持率换算）",
    "指标B": "每圈衰减率（%/圈，由容量损失率换算）"
   }
  ],
  "比较编号": [
   "PC00685"
  ],
  "表述文字": "【样本】P217：实验样 LHCE HCE:TTE=1:1（LiFSI 基液双盐5 M、LiFSI/LiTFSI=1:8；稀释后浓度未报告；LiTFSI 基液双盐5 M、LiFSI/LiTFSI=1:8；稀释后浓度未报告；TEGDME:TTE = 作为HCE基液；HCE体积1:1（体积比））相对 实验样 LHCE HCE:TTE=1:4（LiFSI 基液双盐5 M、LiFSI/LiTFSI=1:8；稀释后浓度未报告；LiTFSI 基液双盐5 M、LiFSI/LiTFSI=1:8；稀释后浓度未报告；TEGDME:TTE = 作为HCE基液；HCE体积1:4（体积比））｜组分变化：TTE 4 相对HCE基液体积 → 1 相对HCE基液体积｜分子描述符：无变化｜物性：电化学稳定性 相近｜条件：相同（同一测试）｜性能：每圈衰减率 变高（测试 T26）"
 },
 {
  "论文": "P217",
  "A": "LHCE HCE:TTE=1:5",
  "B": "LHCE HCE:TTE=1:1",
  "A是对照": false,
  "B是对照": false,
  "组分变化": "TTE 1 相对HCE基液体积 → 5 相对HCE基液体积",
  "描述符": [],
  "物性": {},
  "性能": [
   {
    "类别": "每圈衰减率",
    "测试": "T26",
    "方向": "变低",
    "倍数": 0.6164,
    "倍数含义": "每圈衰减率之比",
    "好于参照": true,
    "值A": 0.225,
    "值B": 0.365,
    "指标A": "每圈衰减率（%/圈，由容量保持率换算）",
    "指标B": "每圈衰减率（%/圈，由容量保持率换算）"
   }
  ],
  "比较编号": [
   "PC00686"
  ],
  "表述文字": "【样本】P217：实验样 LHCE HCE:TTE=1:5（LiFSI 基液双盐5 M、LiFSI/LiTFSI=1:8；稀释后浓度未报告；LiTFSI 基液双盐5 M、LiFSI/LiTFSI=1:8；稀释后浓度未报告；TEGDME:TTE = 作为HCE基液；HCE体积1:5（体积比））相对 实验样 LHCE HCE:TTE=1:1（LiFSI 基液双盐5 M、LiFSI/LiTFSI=1:8；稀释后浓度未报告；LiTFSI 基液双盐5 M、LiFSI/LiTFSI=1:8；稀释后浓度未报告；TEGDME:TTE = 作为HCE基液；HCE体积1:1（体积比））｜组分变化：TTE 1 相对HCE基液体积 → 5 相对HCE基液体积｜分子描述符：无变化｜物性：两边没有都报告的｜条件：相同（同一测试）｜性能：每圈衰减率 变低（测试 T26）"
 },
 {
  "论文": "P217",
  "A": "LHCE HCE:TTE=1:5",
  "B": "LHCE HCE:TTE=1:4",
  "A是对照": false,
  "B是对照": false,
  "组分变化": "TTE 4 相对HCE基液体积 → 5 相对HCE基液体积",
  "描述符": [],
  "物性": {},
  "性能": [
   {
    "类别": "每圈衰减率",
    "测试": "T26",
    "方向": "变高",
    "倍数": 1.2857,
    "倍数含义": "每圈衰减率之比",
    "好于参照": false,
    "值A": 0.225,
    "值B": 0.175,
    "指标A": "每圈衰减率（%/圈，由容量保持率换算）",
    "指标B": "每圈衰减率（%/圈，由容量损失率换算）"
   }
  ],
  "比较编号": [
   "PC00688"
  ],
  "表述文字": "【样本】P217：实验样 LHCE HCE:TTE=1:5（LiFSI 基液双盐5 M、LiFSI/LiTFSI=1:8；稀释后浓度未报告；LiTFSI 基液双盐5 M、LiFSI/LiTFSI=1:8；稀释后浓度未报告；TEGDME:TTE = 作为HCE基液；HCE体积1:5（体积比））相对 实验样 LHCE HCE:TTE=1:4（LiFSI 基液双盐5 M、LiFSI/LiTFSI=1:8；稀释后浓度未报告；LiTFSI 基液双盐5 M、LiFSI/LiTFSI=1:8；稀释后浓度未报告；TEGDME:TTE = 作为HCE基液；HCE体积1:4（体积比））｜组分变化：TTE 4 相对HCE基液体积 → 5 相对HCE基液体积｜分子描述符：无变化｜物性：两边没有都报告的｜条件：相同（同一测试）｜性能：每圈衰减率 变高（测试 T26）"
 },
 {
  "论文": "P223",
  "A": "0.15 M 1,2-BDT",
  "B": "blank electrolyte",
  "A是对照": false,
  "B是对照": true,
  "组分变化": "加入 BDT12（0.15 M）",
  "描述符": [
   {
    "描述符": "lino3",
    "中文": "LiNO₃ 浓度",
    "组": "LiNO₃",
    "方向": "变高",
    "A": 0.1866,
    "B": 0.1835,
    "被动": true
   }
  ],
  "物性": {},
  "性能": [
   {
    "类别": "每圈衰减率",
    "测试": "TC",
    "方向": "变低",
    "倍数": 0.6078,
    "倍数含义": "每圈衰减率之比",
    "好于参照": true,
    "值A": 0.093,
    "值B": 0.153,
    "指标A": "每圈衰减率（%/圈，由容量保持率换算）",
    "指标B": "每圈衰减率（%/圈，由容量保持率换算）"
   }
  ],
  "比较编号": [
   "PC00713"
  ],
  "表述文字": "【样本】P223：实验样 0.15 M 1,2-BDT（1 M LiTFSI；1 wt% LiNO3；0.15 M BDT12；DME:DOL = 1:1（体积比））相对 对比样 blank electrolyte（1 M LiTFSI；1 wt% LiNO3；DME:DOL = 1:1（体积比））｜组分变化：加入 BDT12（0.15 M）｜分子描述符：LiNO₃ 浓度 变高（被动）｜物性：两边没有都报告的｜条件：相同（同一测试）｜性能：每圈衰减率 变低（测试 TC）"
 },
 {
  "论文": "P223",
  "A": "0.15 M 1,2-BDT",
  "B": "0.15 M 1,4-BDT",
  "A是对照": false,
  "B是对照": false,
  "组分变化": "加入 BDT12（0.15 M）；去掉 BDT14",
  "描述符": [],
  "物性": {},
  "性能": [
   {
    "类别": "每圈衰减率",
    "测试": "TC",
    "方向": "变高",
    "倍数": 1.1923,
    "倍数含义": "每圈衰减率之比",
    "好于参照": false,
    "值A": 0.093,
    "值B": 0.078,
    "指标A": "每圈衰减率（%/圈，由容量保持率换算）",
    "指标B": "每圈衰减率（%/圈，由容量保持率换算）"
   }
  ],
  "比较编号": [
   "PC00719"
  ],
  "表述文字": "【样本】P223：实验样 0.15 M 1,2-BDT（1 M LiTFSI；1 wt% LiNO3；0.15 M BDT12；DME:DOL = 1:1（体积比））相对 实验样 0.15 M 1,4-BDT（1 M LiTFSI；1 wt% LiNO3；0.15 M BDT14；DME:DOL = 1:1（体积比））｜组分变化：加入 BDT12（0.15 M）；去掉 BDT14｜分子描述符：无变化｜物性：两边没有都报告的｜条件：相同（同一测试）｜性能：每圈衰减率 变高（测试 TC）"
 },
 {
  "论文": "P223",
  "A": "0.15 M 1,3-BDT",
  "B": "blank electrolyte",
  "A是对照": false,
  "B是对照": true,
  "组分变化": "加入 BDT13（0.15 M）",
  "描述符": [
   {
    "描述符": "lino3",
    "中文": "LiNO₃ 浓度",
    "组": "LiNO₃",
    "方向": "变高",
    "A": 0.1866,
    "B": 0.1835,
    "被动": true
   }
  ],
  "物性": {},
  "性能": [
   {
    "类别": "每圈衰减率",
    "测试": "TC",
    "方向": "变低",
    "倍数": 0.7255,
    "倍数含义": "每圈衰减率之比",
    "好于参照": true,
    "值A": 0.111,
    "值B": 0.153,
    "指标A": "每圈衰减率（%/圈，由容量保持率换算）",
    "指标B": "每圈衰减率（%/圈，由容量保持率换算）"
   }
  ],
  "比较编号": [
   "PC00714"
  ],
  "表述文字": "【样本】P223：实验样 0.15 M 1,3-BDT（1 M LiTFSI；1 wt% LiNO3；0.15 M BDT13；DME:DOL = 1:1（体积比））相对 对比样 blank electrolyte（1 M LiTFSI；1 wt% LiNO3；DME:DOL = 1:1（体积比））｜组分变化：加入 BDT13（0.15 M）｜分子描述符：LiNO₃ 浓度 变高（被动）｜物性：两边没有都报告的｜条件：相同（同一测试）｜性能：每圈衰减率 变低（测试 TC）"
 },
 {
  "论文": "P223",
  "A": "0.15 M 1,3-BDT",
  "B": "0.15 M 1,2-BDT",
  "A是对照": false,
  "B是对照": false,
  "组分变化": "加入 BDT13（0.15 M）；去掉 BDT12",
  "描述符": [],
  "物性": {},
  "性能": [
   {
    "类别": "每圈衰减率",
    "测试": "TC",
    "方向": "变高",
    "倍数": 1.1935,
    "倍数含义": "每圈衰减率之比",
    "好于参照": false,
    "值A": 0.111,
    "值B": 0.093,
    "指标A": "每圈衰减率（%/圈，由容量保持率换算）",
    "指标B": "每圈衰减率（%/圈，由容量保持率换算）"
   }
  ],
  "比较编号": [
   "PC00718"
  ],
  "表述文字": "【样本】P223：实验样 0.15 M 1,3-BDT（1 M LiTFSI；1 wt% LiNO3；0.15 M BDT13；DME:DOL = 1:1（体积比））相对 实验样 0.15 M 1,2-BDT（1 M LiTFSI；1 wt% LiNO3；0.15 M BDT12；DME:DOL = 1:1（体积比））｜组分变化：加入 BDT13（0.15 M）；去掉 BDT12｜分子描述符：无变化｜物性：两边没有都报告的｜条件：相同（同一测试）｜性能：每圈衰减率 变高（测试 TC）"
 },
 {
  "论文": "P223",
  "A": "0.15 M 1,3-BDT",
  "B": "0.15 M 1,4-BDT",
  "A是对照": false,
  "B是对照": false,
  "组分变化": "加入 BDT13（0.15 M）；去掉 BDT14",
  "描述符": [],
  "物性": {},
  "性能": [
   {
    "类别": "每圈衰减率",
    "测试": "TC",
    "方向": "变高",
    "倍数": 1.4231,
    "倍数含义": "每圈衰减率之比",
    "好于参照": false,
    "值A": 0.111,
    "值B": 0.078,
    "指标A": "每圈衰减率（%/圈，由容量保持率换算）",
    "指标B": "每圈衰减率（%/圈，由容量保持率换算）"
   }
  ],
  "比较编号": [
   "PC00722"
  ],
  "表述文字": "【样本】P223：实验样 0.15 M 1,3-BDT（1 M LiTFSI；1 wt% LiNO3；0.15 M BDT13；DME:DOL = 1:1（体积比））相对 实验样 0.15 M 1,4-BDT（1 M LiTFSI；1 wt% LiNO3；0.15 M BDT14；DME:DOL = 1:1（体积比））｜组分变化：加入 BDT13（0.15 M）；去掉 BDT14｜分子描述符：无变化｜物性：两边没有都报告的｜条件：相同（同一测试）｜性能：每圈衰减率 变高（测试 TC）"
 },
 {
  "论文": "P223",
  "A": "0.15 M 1,4-BDT",
  "B": "blank electrolyte",
  "A是对照": false,
  "B是对照": true,
  "组分变化": "加入 BDT14（0.15 M）",
  "描述符": [
   {
    "描述符": "lino3",
    "中文": "LiNO₃ 浓度",
    "组": "LiNO₃",
    "方向": "变高",
    "A": 0.1866,
    "B": 0.1835,
    "被动": true
   }
  ],
  "物性": {},
  "性能": [
   {
    "类别": "每圈衰减率",
    "测试": "T05",
    "方向": "变低",
    "倍数": 0.5151,
    "倍数含义": "每圈衰减率之比",
    "好于参照": true,
    "值A": 0.065,
    "值B": 0.1262,
    "指标A": "每圈衰减率（%/圈，由容量保持率换算）",
    "指标B": "每圈衰减率（%/圈，由容量保持率换算）"
   },
   {
    "类别": "每圈衰减率",
    "测试": "TC",
    "方向": "变低",
    "倍数": 0.5098,
    "倍数含义": "每圈衰减率之比",
    "好于参照": true,
    "值A": 0.078,
    "值B": 0.153,
    "指标A": "每圈衰减率（%/圈，由容量保持率换算）",
    "指标B": "每圈衰减率（%/圈，由容量保持率换算）"
   },
   {
    "类别": "首圈容量",
    "测试": "T05",
    "方向": "变高",
    "倍数": 1.2007,
    "倍数含义": "容量之比",
    "好于参照": true,
    "值A": 1347.1,
    "值B": 1121.9,
    "指标A": "硫比放电容量",
    "指标B": "硫比放电容量"
   }
  ],
  "比较编号": [
   "PC00692",
   "PC00715",
   "PC00728"
  ],
  "表述文字": "【样本】P223：实验样 0.15 M 1,4-BDT（1 M LiTFSI；1 wt% LiNO3；0.15 M BDT14；DME:DOL = 1:1（体积比））相对 对比样 blank electrolyte（1 M LiTFSI；1 wt% LiNO3；DME:DOL = 1:1（体积比））｜组分变化：加入 BDT14（0.15 M）｜分子描述符：LiNO₃ 浓度 变高（被动）｜物性：两边没有都报告的｜条件：相同（同一测试）｜性能：每圈衰减率 变低（测试 T05）；每圈衰减率 变低（测试 TC）；首圈容量 变高（测试 T05）"
 },
 {
  "论文": "P224",
  "A": "0.30 M BTT",
  "B": "0.15 M BTT",
  "A是对照": false,
  "B是对照": false,
  "组分变化": "BTT 0.15 M → 0.30 M",
  "描述符": [],
  "物性": {},
  "性能": [
   {
    "类别": "每圈衰减率",
    "测试": "Tgrad",
    "方向": "变高",
    "倍数": 5.9263,
    "倍数含义": "每圈衰减率之比",
    "好于参照": false,
    "值A": 0.1642,
    "值B": 0.0277,
    "指标A": "每圈衰减率（%/圈，由比放电容量（基准未写明）换算）",
    "指标B": "每圈衰减率（%/圈，由比放电容量（基准未写明）换算）"
   },
   {
    "类别": "首圈容量",
    "测试": "Tgrad",
    "方向": "变高",
    "倍数": 1.0799,
    "倍数含义": "容量之比",
    "好于参照": true,
    "值A": 1378.0,
    "值B": 1276.0,
    "指标A": "比放电容量（基准未写明）",
    "指标B": "比放电容量（基准未写明）"
   }
  ],
  "比较编号": [
   "PC00753",
   "PC00765"
  ],
  "表述文字": "【样本】P224：实验样 0.30 M BTT（1 M LiTFSI；0.15 M LiNO3；0.30 M BTT；DOL:DME = 1:1（体积比））相对 实验样 0.15 M BTT（1 M LiTFSI；0.15 M LiNO3；0.15 M BTT；DOL:DME = 1:1（体积比））｜组分变化：BTT 0.15 M → 0.30 M｜分子描述符：无变化｜物性：两边没有都报告的｜条件：相同（同一测试）｜性能：每圈衰减率 变高（测试 Tgrad）；首圈容量 变高（测试 Tgrad）"
 },
 {
  "论文": "P224",
  "A": "0.50 M BTT",
  "B": "0.15 M BTT",
  "A是对照": false,
  "B是对照": false,
  "组分变化": "BTT 0.15 M → 0.50 M",
  "描述符": [],
  "物性": {},
  "性能": [
   {
    "类别": "每圈衰减率",
    "测试": "Tgrad",
    "方向": "变高",
    "倍数": 7.3543,
    "倍数含义": "每圈衰减率之比",
    "好于参照": false,
    "值A": 0.2038,
    "值B": 0.0277,
    "指标A": "每圈衰减率（%/圈，由比放电容量（基准未写明）换算）",
    "指标B": "每圈衰减率（%/圈，由比放电容量（基准未写明）换算）"
   },
   {
    "类别": "首圈容量",
    "测试": "Tgrad",
    "方向": "变高",
    "倍数": 1.181,
    "倍数含义": "容量之比",
    "好于参照": true,
    "值A": 1507.0,
    "值B": 1276.0,
    "指标A": "比放电容量（基准未写明）",
    "指标B": "比放电容量（基准未写明）"
   }
  ],
  "比较编号": [
   "PC00754",
   "PC00766"
  ],
  "表述文字": "【样本】P224：实验样 0.50 M BTT（1 M LiTFSI；0.15 M LiNO3；0.50 M BTT；DOL:DME = 1:1（体积比））相对 实验样 0.15 M BTT（1 M LiTFSI；0.15 M LiNO3；0.15 M BTT；DOL:DME = 1:1（体积比））｜组分变化：BTT 0.15 M → 0.50 M｜分子描述符：无变化｜物性：两边没有都报告的｜条件：相同（同一测试）｜性能：每圈衰减率 变高（测试 Tgrad）；首圈容量 变高（测试 Tgrad）"
 },
 {
  "论文": "P224",
  "A": "0.50 M BTT",
  "B": "0.30 M BTT",
  "A是对照": false,
  "B是对照": false,
  "组分变化": "BTT 0.30 M → 0.50 M",
  "描述符": [],
  "物性": {},
  "性能": [
   {
    "类别": "每圈衰减率",
    "测试": "Tgrad",
    "方向": "变高",
    "倍数": 1.241,
    "倍数含义": "每圈衰减率之比",
    "好于参照": false,
    "值A": 0.2038,
    "值B": 0.1642,
    "指标A": "每圈衰减率（%/圈，由比放电容量（基准未写明）换算）",
    "指标B": "每圈衰减率（%/圈，由比放电容量（基准未写明）换算）"
   },
   {
    "类别": "首圈容量",
    "测试": "Tgrad",
    "方向": "变高",
    "倍数": 1.0936,
    "倍数含义": "容量之比",
    "好于参照": true,
    "值A": 1507.0,
    "值B": 1378.0,
    "指标A": "比放电容量（基准未写明）",
    "指标B": "比放电容量（基准未写明）"
   }
  ],
  "比较编号": [
   "PC00756",
   "PC00770"
  ],
  "表述文字": "【样本】P224：实验样 0.50 M BTT（1 M LiTFSI；0.15 M LiNO3；0.50 M BTT；DOL:DME = 1:1（体积比））相对 实验样 0.30 M BTT（1 M LiTFSI；0.15 M LiNO3；0.30 M BTT；DOL:DME = 1:1（体积比））｜组分变化：BTT 0.30 M → 0.50 M｜分子描述符：无变化｜物性：两边没有都报告的｜条件：相同（同一测试）｜性能：每圈衰减率 变高（测试 Tgrad）；首圈容量 变高（测试 Tgrad）"
 },
 {
  "论文": "P230",
  "A": "正极侧CIPs 35 mg mL−1 / 负极侧基础电解液",
  "B": "正极侧CIPs 0 mg mL−1 / 负极侧基础电解液",
  "A是对照": false,
  "B是对照": true,
  "组分变化": "组分与用量相同",
  "描述符": [],
  "物性": {},
  "性能": [
   {
    "类别": "首圈容量",
    "测试": "T04",
    "方向": "变高",
    "倍数": 1.1062,
    "倍数含义": "容量之比",
    "好于参照": true,
    "值A": 906.0,
    "值B": 819.0,
    "指标A": "比放电容量（基准未写明）",
    "指标B": "比放电容量（基准未写明）"
   }
  ],
  "比较编号": [
   "PC00780"
  ],
  "表述文字": "【样本】P230：实验样 正极侧CIPs 35 mg mL−1 / 负极侧基础电解液（1.0 M LiTFSI；LiNO3 1 %；DOL:DME = 1:1（体积比））相对 对比样 正极侧CIPs 0 mg mL−1 / 负极侧基础电解液（1.0 M LiTFSI；LiNO3 1 %；DOL:DME = 1:1（体积比））｜组分变化：组分与用量相同｜分子描述符：无变化｜物性：两边没有都报告的｜条件：相同（同一测试）｜性能：首圈容量 变高（测试 T04）"
 },
 {
  "论文": "P231",
  "A": "正极侧LiTFSI/G4=1.5/1",
  "B": "正极侧LiTFSI/G4=1/1",
  "A是对照": false,
  "B是对照": true,
  "组分变化": "LiTFSI 1 mol（以G4=1 mol计） → 1.5 mol（以G4=1 mol计）",
  "描述符": [],
  "物性": {},
  "性能": [
   {
    "类别": "首圈容量",
    "测试": "T1",
    "方向": "相近",
    "倍数": 1.0143,
    "倍数含义": "容量之比",
    "好于参照": null,
    "值A": 990.0,
    "值B": 976.0,
    "指标A": "硫比放电容量",
    "指标B": "硫比放电容量"
   }
  ],
  "比较编号": [
   "PC00790"
  ],
  "表述文字": "【样本】P231：实验样 正极侧LiTFSI/G4=1.5/1（LiTFSI 1.5 mol；TEGDME（1 体积份））相对 对比样 正极侧LiTFSI/G4=1/1（LiTFSI 1 mol；TEGDME（1 体积份））｜组分变化：LiTFSI 1 mol（以G4=1 mol计） → 1.5 mol（以G4=1 mol计）｜分子描述符：无变化｜物性：两边没有都报告的｜条件：相同（同一测试）｜性能：首圈容量 相近（测试 T1）"
 },
 {
  "论文": "P231",
  "A": "正极侧LiTFSI/G4=2/1",
  "B": "正极侧LiTFSI/G4=1/1",
  "A是对照": false,
  "B是对照": true,
  "组分变化": "LiTFSI 1 mol（以G4=1 mol计） → 2 mol（以G4=1 mol计）",
  "描述符": [],
  "物性": {},
  "性能": [
   {
    "类别": "首圈容量",
    "测试": "T1",
    "方向": "变高",
    "倍数": 1.1281,
    "倍数含义": "容量之比",
    "好于参照": true,
    "值A": 1101.0,
    "值B": 976.0,
    "指标A": "硫比放电容量",
    "指标B": "硫比放电容量"
   }
  ],
  "比较编号": [
   "PC00791"
  ],
  "表述文字": "【样本】P231：实验样 正极侧LiTFSI/G4=2/1（LiTFSI 2 mol；TEGDME（1 体积份））相对 对比样 正极侧LiTFSI/G4=1/1（LiTFSI 1 mol；TEGDME（1 体积份））｜组分变化：LiTFSI 1 mol（以G4=1 mol计） → 2 mol（以G4=1 mol计）｜分子描述符：无变化｜物性：两边没有都报告的｜条件：相同（同一测试）｜性能：首圈容量 变高（测试 T1）"
 },
 {
  "论文": "P231",
  "A": "正极侧LiTFSI/G4=2/1",
  "B": "正极侧LiTFSI/G4=1.5/1",
  "A是对照": false,
  "B是对照": false,
  "组分变化": "LiTFSI 1.5 mol（以G4=1 mol计） → 2 mol（以G4=1 mol计）",
  "描述符": [],
  "物性": {},
  "性能": [
   {
    "类别": "首圈容量",
    "测试": "T1",
    "方向": "变高",
    "倍数": 1.1121,
    "倍数含义": "容量之比",
    "好于参照": true,
    "值A": 1101.0,
    "值B": 990.0,
    "指标A": "硫比放电容量",
    "指标B": "硫比放电容量"
   }
  ],
  "比较编号": [
   "PC00795"
  ],
  "表述文字": "【样本】P231：实验样 正极侧LiTFSI/G4=2/1（LiTFSI 2 mol；TEGDME（1 体积份））相对 实验样 正极侧LiTFSI/G4=1.5/1（LiTFSI 1.5 mol；TEGDME（1 体积份））｜组分变化：LiTFSI 1.5 mol（以G4=1 mol计） → 2 mol（以G4=1 mol计）｜分子描述符：无变化｜物性：两边没有都报告的｜条件：相同（同一测试）｜性能：首圈容量 变高（测试 T1）"
 },
 {
  "论文": "P231",
  "A": "正极侧LiTFSI/G4=2.5/1",
  "B": "正极侧LiTFSI/G4=1/1",
  "A是对照": false,
  "B是对照": true,
  "组分变化": "LiTFSI 1 mol（以G4=1 mol计） → 2.5 mol（以G4=1 mol计）",
  "描述符": [],
  "物性": {},
  "性能": [
   {
    "类别": "首圈容量",
    "测试": "T1",
    "方向": "变高",
    "倍数": 1.2029,
    "倍数含义": "容量之比",
    "好于参照": true,
    "值A": 1174.0,
    "值B": 976.0,
    "指标A": "硫比放电容量",
    "指标B": "硫比放电容量"
   },
   {
    "类别": "首圈容量",
    "测试": "T2",
    "方向": "相近",
    "倍数": 0.9782,
    "倍数含义": "容量之比",
    "好于参照": null,
    "值A": 985.0,
    "值B": 1007.0,
    "指标A": "硫比放电容量",
    "指标B": "硫比放电容量"
   }
  ],
  "比较编号": [
   "PC00792",
   "PC00804"
  ],
  "表述文字": "【样本】P231：实验样 正极侧LiTFSI/G4=2.5/1（LiTFSI 2.5 mol；TEGDME（1 体积份））相对 对比样 正极侧LiTFSI/G4=1/1（LiTFSI 1 mol；TEGDME（1 体积份））｜组分变化：LiTFSI 1 mol（以G4=1 mol计） → 2.5 mol（以G4=1 mol计）｜分子描述符：无变化｜物性：两边没有都报告的｜条件：相同（同一测试）｜性能：首圈容量 变高（测试 T1）；首圈容量 相近（测试 T2）"
 },
 {
  "论文": "P231",
  "A": "正极侧LiTFSI/G4=2.5/1",
  "B": "正极侧LiTFSI/G4=1.5/1",
  "A是对照": false,
  "B是对照": false,
  "组分变化": "LiTFSI 1.5 mol（以G4=1 mol计） → 2.5 mol（以G4=1 mol计）",
  "描述符": [],
  "物性": {},
  "性能": [
   {
    "类别": "首圈容量",
    "测试": "T1",
    "方向": "变高",
    "倍数": 1.1859,
    "倍数含义": "容量之比",
    "好于参照": true,
    "值A": 1174.0,
    "值B": 990.0,
    "指标A": "硫比放电容量",
    "指标B": "硫比放电容量"
   }
  ],
  "比较编号": [
   "PC00796"
  ],
  "表述文字": "【样本】P231：实验样 正极侧LiTFSI/G4=2.5/1（LiTFSI 2.5 mol；TEGDME（1 体积份））相对 实验样 正极侧LiTFSI/G4=1.5/1（LiTFSI 1.5 mol；TEGDME（1 体积份））｜组分变化：LiTFSI 1.5 mol（以G4=1 mol计） → 2.5 mol（以G4=1 mol计）｜分子描述符：无变化｜物性：两边没有都报告的｜条件：相同（同一测试）｜性能：首圈容量 变高（测试 T1）"
 },
 {
  "论文": "P231",
  "A": "正极侧LiTFSI/G4=2.5/1",
  "B": "正极侧LiTFSI/G4=2/1",
  "A是对照": false,
  "B是对照": false,
  "组分变化": "LiTFSI 2 mol（以G4=1 mol计） → 2.5 mol（以G4=1 mol计）",
  "描述符": [],
  "物性": {},
  "性能": [
   {
    "类别": "首圈容量",
    "测试": "T1",
    "方向": "变高",
    "倍数": 1.0663,
    "倍数含义": "容量之比",
    "好于参照": true,
    "值A": 1174.0,
    "值B": 1101.0,
    "指标A": "硫比放电容量",
    "指标B": "硫比放电容量"
   }
  ],
  "比较编号": [
   "PC00799"
  ],
  "表述文字": "【样本】P231：实验样 正极侧LiTFSI/G4=2.5/1（LiTFSI 2.5 mol；TEGDME（1 体积份））相对 实验样 正极侧LiTFSI/G4=2/1（LiTFSI 2 mol；TEGDME（1 体积份））｜组分变化：LiTFSI 2 mol（以G4=1 mol计） → 2.5 mol（以G4=1 mol计）｜分子描述符：无变化｜物性：两边没有都报告的｜条件：相同（同一测试）｜性能：首圈容量 变高（测试 T1）"
 },
 {
  "论文": "P232",
  "A": "LCE 0.1 M",
  "B": "SCE 1.0 M",
  "A是对照": false,
  "B是对照": true,
  "组分变化": "LiTFSI 1.0 M（SI Table S1明示 mol L−1） → 0.1 M（SI Table S1明示 mol L−1）",
  "描述符": [
   {
    "描述符": "lnsites",
    "中文": "每个 Li⁺ 的配位位点",
    "组": "配位（醚氧）",
    "方向": "变高",
    "A": 97.6185,
    "B": 20.2625,
    "被动": false
   },
   {
    "描述符": "li",
    "中文": "Li⁺ 总浓度",
    "组": "盐用量",
    "方向": "变低",
    "A": 0.2457,
    "B": 1.1835,
    "被动": false
   },
   {
    "描述符": "salt",
    "中文": "主盐浓度",
    "组": "盐用量",
    "方向": "变低",
    "A": 0.1,
    "B": 1.0,
    "被动": false
   },
   {
    "描述符": "anF",
    "中文": "阴离子 F（每升）",
    "组": "盐用量",
    "方向": "变低",
    "A": 0.6,
    "B": 6.0,
    "被动": false
   },
   {
    "描述符": "anSO2",
    "中文": "阴离子磺酰（每升）",
    "组": "盐用量",
    "方向": "变低",
    "A": 0.2,
    "B": 2.0,
    "被动": false
   },
   {
    "描述符": "lino3",
    "中文": "LiNO₃ 浓度",
    "组": "LiNO₃",
    "方向": "变低",
    "A": 0.1457,
    "B": 0.1835,
    "被动": true
   }
  ],
  "物性": {
   "离子电导率": "变低",
   "润湿性": "变低"
  },
  "性能": [
   {
    "类别": "首圈容量",
    "测试": "T01",
    "方向": "变高",
    "倍数": 2.9032,
    "倍数含义": "容量之比",
    "好于参照": true,
    "值A": 900.0,
    "值B": 310.0,
    "指标A": "比放电容量（基准未写明）",
    "指标B": "比放电容量（基准未写明）"
   },
   {
    "类别": "首圈容量",
    "测试": "T16",
    "方向": "变高",
    "倍数": 3.555,
    "倍数含义": "容量之比",
    "好于参照": true,
    "值A": 711.0,
    "值B": 200.0,
    "指标A": "比放电容量（基准未写明）",
    "指标B": "比放电容量（基准未写明）"
   }
  ],
  "比较编号": [
   "PC00806",
   "PC00813"
  ],
  "表述文字": "【样本】P232：实验样 LCE 0.1 M（0.1 M LiTFSI；1 (~0.2 M) wt.% LiNO3；DOL:DME = 1（与DME equal parts；比例基准未报告）:1（与DOL equal parts；比例基准未报告）（体积比））相对 对比样 SCE 1.0 M（1.0 M LiTFSI；1 (~0.2 M) wt.% LiNO3；DOL:DME = 1（与DME equal parts；比例基准未报告）:1（与DOL equal parts；比例基准未报告）（体积比））｜组分变化：LiTFSI 1.0 M（SI Table S1明示 mol L−1） → 0.1 M（SI Table S1明示 mol L−1）｜分子描述符：每个 Li⁺ 的配位位点 变高；Li⁺ 总浓度 变低；主盐浓度 变低；阴离子 F（每升） 变低；阴离子磺酰（每升） 变低；LiNO₃ 浓度 变低（被动）｜物性：离子电导率 变低；润湿性 变低｜条件：相同（同一测试）｜性能：首圈容量 变高（测试 T01）；首圈容量 变高（测试 T16）"
 },
 {
  "论文": "P233",
  "A": "HFE-EPSE，无LiNO3",
  "B": "DOL/DME，无LiNO3",
  "A是对照": false,
  "B是对照": true,
  "组分变化": "DOL 1 体积比份 → 2 体积比份；DME 1 体积比份 → 2 体积比份；加入 TTE（1 体积比份）",
  "描述符": [
   {
    "描述符": "eo",
    "中文": "非氟醚氧",
    "组": "配位（醚氧）",
    "方向": "变低",
    "A": 1.6,
    "B": 2.0,
    "被动": false
   },
   {
    "描述符": "eo_a",
    "中文": "α 氟化醚氧",
    "组": "氟化/稀释",
    "方向": "变高（从无到有）",
    "A": 0.2,
    "B": 0.0,
    "被动": false
   },
   {
    "描述符": "fat",
    "中文": "溶剂 F 原子数",
    "组": "氟化/稀释",
    "方向": "变高（从无到有）",
    "A": 1.6,
    "B": 0.0,
    "被动": false
   },
   {
    "描述符": "ring",
    "中文": "溶剂环数",
    "组": "溶剂骨架",
    "方向": "变低",
    "A": 0.4,
    "B": 0.5,
    "被动": false
   },
   {
    "描述符": "rotb",
    "中文": "可旋转键数",
    "组": "溶剂骨架",
    "方向": "变高",
    "A": 2.2,
    "B": 1.5,
    "被动": false
   },
   {
    "描述符": "tpsa",
    "中文": "TPSA",
    "组": "其他（单独成组或数据少）",
    "方向": "变低",
    "A": 16.614,
    "B": 18.46,
    "被动": false
   },
   {
    "描述符": "mw",
    "中文": "溶剂分子量",
    "组": "溶剂骨架",
    "方向": "变高",
    "A": 112.0944,
    "B": 82.1005,
    "被动": false
   },
   {
    "描述符": "ffrac",
    "中文": "含氟溶剂比例",
    "组": "氟化/稀释",
    "方向": "变高（从无到有）",
    "A": 0.2,
    "B": 0.0,
    "被动": false
   },
   {
    "描述符": "lnsites",
    "中文": "每个 Li⁺ 的配位位点",
    "组": "配位（醚氧）",
    "方向": "变低",
    "A": 19.1847,
    "B": 23.9809,
    "被动": false
   },
   {
    "描述符": "dil",
    "中文": "稀释剂摩尔比例",
    "组": "氟化/稀释",
    "方向": "变高（从无到有）",
    "A": 0.1215,
    "B": 0.0,
    "被动": false
   }
  ],
  "物性": {},
  "性能": [
   {
    "类别": "每圈衰减率",
    "测试": "T08",
    "方向": "变低",
    "倍数": 0.8947,
    "倍数含义": "每圈衰减率之比",
    "好于参照": true,
    "值A": 2.2667,
    "值B": 2.5333,
    "指标A": "每圈衰减率（%/圈，由容量保持率换算）",
    "指标B": "每圈衰减率（%/圈，由容量保持率换算）"
   },
   {
    "类别": "首圈容量",
    "测试": "T08",
    "方向": "相近",
    "倍数": 1.033,
    "倍数含义": "容量之比",
    "好于参照": null,
    "值A": 1001.0,
    "值B": 969.0,
    "指标A": "比放电容量（基准未写明）",
    "指标B": "比放电容量（基准未写明）"
   }
  ],
  "比较编号": [
   "PC00817",
   "PC00832"
  ],
  "表述文字": "【样本】P233：实验样 HFE-EPSE，无LiNO3（1.0 M LiTFSI；LiNO3 无添加；DOL:DME:TTE = 2:2:1（体积比））相对 对比样 DOL/DME，无LiNO3（1.0 M LiTFSI；LiNO3 无添加；DOL:DME = 1:1（体积比））｜组分变化：DOL 1 体积比份 → 2 体积比份；DME 1 体积比份 → 2 体积比份；加入 TTE（1 体积比份）｜分子描述符：非氟醚氧 变低；α 氟化醚氧 变高（从无到有）；溶剂 F 原子数 变高（从无到有）；溶剂环数 变低；可旋转键数 变高；TPSA 变低；溶剂分子量 变高；含氟溶剂比例 变高（从无到有）；每个 Li⁺ 的配位位点 变低；稀释剂摩尔比例 变高（从无到有）｜物性：两边没有都报告的｜条件：相同（同一测试）｜性能：每圈衰减率 变低（测试 T08）；首圈容量 相近（测试 T08）"
 },
 {
  "论文": "P233",
  "A": "HFE-EPSE + 2.0 wt.% LiNO3",
  "B": "DOL/DME + 2.0 wt.% LiNO3",
  "A是对照": false,
  "B是对照": false,
  "组分变化": "DOL 1 体积比份 → 2 体积比份；DME 1 体积比份 → 2 体积比份；加入 TTE（1 体积比份）",
  "描述符": [
   {
    "描述符": "eo",
    "中文": "非氟醚氧",
    "组": "配位（醚氧）",
    "方向": "变低",
    "A": 1.7569,
    "B": 2.0,
    "被动": false
   },
   {
    "描述符": "eo_a",
    "中文": "α 氟化醚氧",
    "组": "氟化/稀释",
    "方向": "变高（从无到有）",
    "A": 0.1215,
    "B": 0.0,
    "被动": false
   },
   {
    "描述符": "fat",
    "中文": "溶剂 F 原子数",
    "组": "氟化/稀释",
    "方向": "变高（从无到有）",
    "A": 0.9723,
    "B": 0.0,
    "被动": false
   },
   {
    "描述符": "ring",
    "中文": "溶剂环数",
    "组": "溶剂骨架",
    "方向": "变低",
    "A": 0.5256,
    "B": 0.5984,
    "被动": false
   },
   {
    "描述符": "rotb",
    "中文": "可旋转键数",
    "组": "溶剂骨架",
    "方向": "变高",
    "A": 1.6661,
    "B": 1.2049,
    "被动": false
   },
   {
    "描述符": "tpsa",
    "中文": "TPSA",
    "组": "其他（单独成组或数据少）",
    "方向": "变低",
    "A": 17.3382,
    "B": 18.46,
    "被动": false
   },
   {
    "描述符": "mw",
    "中文": "溶剂分子量",
    "组": "溶剂骨架",
    "方向": "变高",
    "A": 98.9417,
    "B": 80.5223,
    "被动": false
   },
   {
    "描述符": "ffrac",
    "中文": "含氟溶剂比例",
    "组": "氟化/稀释",
    "方向": "变高（从无到有）",
    "A": 0.1215,
    "B": 0.0,
    "被动": false
   },
   {
    "描述符": "lnsites",
    "中文": "每个 Li⁺ 的配位位点",
    "组": "配位（醚氧）",
    "方向": "变低",
    "A": 13.6567,
    "B": 17.4944,
    "被动": false
   },
   {
    "描述符": "dil",
    "中文": "稀释剂摩尔比例",
    "组": "氟化/稀释",
    "方向": "变高（从无到有）",
    "A": 0.1215,
    "B": 0.0,
    "被动": false
   },
   {
    "描述符": "li",
    "中文": "Li⁺ 总浓度",
    "组": "盐用量",
    "方向": "变高",
    "A": 1.4048,
    "B": 1.3708,
    "被动": true
   },
   {
    "描述符": "lino3",
    "中文": "LiNO₃ 浓度",
    "组": "LiNO₃",
    "方向": "变高",
    "A": 0.4048,
    "B": 0.3708,
    "被动": true
   }
  ],
  "物性": {},
  "性能": [
   {
    "类别": "LiCu_CE",
    "测试": "T17",
    "方向": "变高",
    "倍数": 0.4603,
    "倍数含义": "损失（100 − CE）之比",
    "好于参照": true,
    "值A": 94.2,
    "值B": 87.4,
    "指标A": "Li‖Cu CE",
    "指标B": "Li‖Cu CE"
   },
   {
    "类别": "每圈衰减率",
    "测试": "T11",
    "方向": "变低",
    "倍数": 0.5417,
    "倍数含义": "每圈衰减率之比",
    "好于参照": true,
    "值A": 0.65,
    "值B": 1.2,
    "指标A": "每圈衰减率（%/圈，由容量保持率换算）",
    "指标B": "每圈衰减率（%/圈，由容量保持率换算）"
   },
   {
    "类别": "首圈容量",
    "测试": "T11",
    "方向": "相近",
    "倍数": 0.9795,
    "倍数含义": "容量之比",
    "好于参照": null,
    "值A": 1100.0,
    "值B": 1123.0,
    "指标A": "比放电容量（基准未写明）",
    "指标B": "比放电容量（基准未写明）"
   }
  ],
  "比较编号": [
   "PC00816",
   "PC00829",
   "PC00841"
  ],
  "表述文字": "【样本】P233：实验样 HFE-EPSE + 2.0 wt.% LiNO3（1.0 M LiTFSI；2.0 wt.% LiNO3；DOL:DME:TTE = 2:2:1（体积比））相对 实验样 DOL/DME + 2.0 wt.% LiNO3（1.0 M LiTFSI；2.0 wt.% LiNO3；DOL:DME = 1:1（体积比））｜组分变化：DOL 1 体积比份 → 2 体积比份；DME 1 体积比份 → 2 体积比份；加入 TTE（1 体积比份）｜分子描述符：非氟醚氧 变低；α 氟化醚氧 变高（从无到有）；溶剂 F 原子数 变高（从无到有）；溶剂环数 变低；可旋转键数 变高；TPSA 变低；溶剂分子量 变高；含氟溶剂比例 变高（从无到有）；每个 Li⁺ 的配位位点 变低；稀释剂摩尔比例 变高（从无到有）；Li⁺ 总浓度 变高（被动）；LiNO₃ 浓度 变高（被动）｜物性：两边没有都报告的｜条件：相同（同一测试）｜性能：Li‖Cu CE 变高（测试 T17）；每圈衰减率 变低（测试 T11）；首圈容量 相近（测试 T11）"
 },
 {
  "论文": "P234",
  "A": "1% LiPO2F2-electrolyte",
  "B": "Control-electrolyte",
  "A是对照": false,
  "B是对照": true,
  "组分变化": "加入 LiPO2F2（1 wt.%）",
  "描述符": [
   {
    "描述符": "lnsites",
    "中文": "每个 Li⁺ 的配位位点",
    "组": "配位（醚氧）",
    "方向": "变低",
    "A": 16.0487,
    "B": 17.4944,
    "被动": false
   },
   {
    "描述符": "li",
    "中文": "Li⁺ 总浓度",
    "组": "盐用量",
    "方向": "变高",
    "A": 1.4943,
    "B": 1.3708,
    "被动": false
   },
   {
    "描述符": "lino3",
    "中文": "LiNO₃ 浓度",
    "组": "LiNO₃",
    "方向": "变高",
    "A": 0.3746,
    "B": 0.3708,
    "被动": true
   }
  ],
  "物性": {},
  "性能": [
   {
    "类别": "每圈衰减率",
    "测试": "T04",
    "方向": "变低",
    "倍数": 0.2952,
    "倍数含义": "每圈衰减率之比",
    "好于参照": true,
    "值A": 0.372,
    "值B": 1.26,
    "指标A": "每圈衰减率（%/圈，由容量保持率换算）",
    "指标B": "每圈衰减率（%/圈，由容量保持率换算）"
   }
  ],
  "比较编号": [
   "PC00842"
  ],
  "表述文字": "【样本】P234：实验样 1% LiPO2F2-electrolyte（1 M LiTFSI；2 wt.% LiNO3；1 wt.% LiPO2F2；DOL:DME = 1:1（体积比））相对 对比样 Control-electrolyte（1 M LiTFSI；2 wt.% LiNO3；DOL:DME = 1:1（体积比））｜组分变化：加入 LiPO2F2（1 wt.%）｜分子描述符：每个 Li⁺ 的配位位点 变低；Li⁺ 总浓度 变高；LiNO₃ 浓度 变高（被动）｜物性：两边没有都报告的｜条件：相同（同一测试）｜性能：每圈衰减率 变低（测试 T04）"
 },
 {
  "论文": "P244",
  "A": "1 vol% NMP electrolyte",
  "B": "blank electrolyte",
  "A是对照": false,
  "B是对照": true,
  "组分变化": "加入 NMP（1 vol%（体积比基准未明确））",
  "描述符": [
   {
    "描述符": "amide",
    "中文": "酰胺/脲羰基",
    "组": "其他（单独成组或数据少）",
    "方向": "变高（从无到有）",
    "A": 0.0087,
    "B": 0.0,
    "被动": false
   }
  ],
  "物性": {
   "黏度": "相近",
   "离子电导率": "变低"
  },
  "性能": [
   {
    "类别": "首圈容量",
    "测试": "T20",
    "方向": "变高",
    "倍数": 1.0656,
    "倍数含义": "容量之比",
    "好于参照": true,
    "值A": 1250.0,
    "值B": 1173.0,
    "指标A": "比放电容量（基准未写明）",
    "指标B": "比放电容量（基准未写明）"
   }
  ],
  "比较编号": [
   "PC00854"
  ],
  "表述文字": "【样本】P244：实验样 1 vol% NMP electrolyte（1 M LiTFSI；2 wt% LiNO3；1 vol% NMP；DOL:DME = 1:1（体积比））相对 对比样 blank electrolyte（1 M LiTFSI；2 wt% LiNO3；DOL:DME = 1:1（体积比））｜组分变化：加入 NMP（1 vol%（体积比基准未明确））｜分子描述符：酰胺/脲羰基 变高（从无到有）｜物性：黏度 相近；离子电导率 变低｜条件：相同（同一测试）｜性能：首圈容量 变高（测试 T20）"
 },
 {
  "论文": "P245",
  "A": "",
  "B": "MCE/LLTE",
  "A是对照": false,
  "B是对照": true,
  "组分变化": "配方组成未记录",
  "描述符": [],
  "物性": {},
  "性能": [
   {
    "类别": "LiCu_CE",
    "测试": "T05",
    "方向": "变高",
    "倍数": 0.5714,
    "倍数含义": "损失（100 − CE）之比",
    "好于参照": true,
    "值A": 99.6,
    "值B": 99.3,
    "指标A": "Li‖Cu CE",
    "指标B": "Li‖Cu CE"
   }
  ],
  "比较编号": [
   "PC00856"
  ],
  "表述文字": "【样本】P245：实验样 （（配方未记录））相对 对比样 MCE/LLTE（LiTFSI:LiFSI:THF:DPE:TTE = 1:3:8:2:0（摩尔比））｜组分变化：配方组成未记录｜分子描述符：无变化｜物性：两边没有都报告的｜条件：同一测试，但 圈数 一边未报告｜性能：Li‖Cu CE 变高（测试 T05）"
 },
 {
  "论文": "P245",
  "A": "",
  "B": "DMCE-1.0 m",
  "A是对照": false,
  "B是对照": false,
  "组分变化": "配方组成未记录",
  "描述符": [],
  "物性": {},
  "性能": [
   {
    "类别": "LiCu_CE",
    "测试": "T05",
    "方向": "变高",
    "倍数": 0.1333,
    "倍数含义": "损失（100 − CE）之比",
    "好于参照": true,
    "值A": 99.6,
    "值B": 97.0,
    "指标A": "Li‖Cu CE",
    "指标B": "Li‖Cu CE"
   }
  ],
  "比较编号": [
   "PC00858"
  ],
  "表述文字": "【样本】P245：实验样 （（配方未记录））相对 实验样 DMCE-1.0 m（LiTFSI:LiFSI:THF:DPE:TTE = 1:3:8:2:18（摩尔比））｜组分变化：配方组成未记录｜分子描述符：无变化｜物性：两边没有都报告的｜条件：同一测试，但 圈数 变高｜性能：Li‖Cu CE 变高（测试 T05）"
 },
 {
  "论文": "P245",
  "A": "DMCE-1.0 m",
  "B": "MCE/LLTE",
  "A是对照": false,
  "B是对照": true,
  "组分变化": "TTE 0 摩尔份 → 18 摩尔份",
  "描述符": [
   {
    "描述符": "eo",
    "中文": "非氟醚氧",
    "组": "配位（醚氧）",
    "方向": "变低",
    "A": 0.3571,
    "B": 1.0,
    "被动": false
   },
   {
    "描述符": "eo_a",
    "中文": "α 氟化醚氧",
    "组": "氟化/稀释",
    "方向": "变高（从无到有）",
    "A": 0.6429,
    "B": 0.0,
    "被动": false
   },
   {
    "描述符": "fat",
    "中文": "溶剂 F 原子数",
    "组": "氟化/稀释",
    "方向": "变高（从无到有）",
    "A": 5.1429,
    "B": 0.0,
    "被动": false
   },
   {
    "描述符": "ring",
    "中文": "溶剂环数",
    "组": "溶剂骨架",
    "方向": "变低",
    "A": 0.2857,
    "B": 0.8,
    "被动": false
   },
   {
    "描述符": "rotb",
    "中文": "可旋转键数",
    "组": "溶剂骨架",
    "方向": "变高",
    "A": 3.5,
    "B": 0.8,
    "被动": false
   },
   {
    "描述符": "mw",
    "中文": "溶剂分子量",
    "组": "溶剂骨架",
    "方向": "变高",
    "A": 177.0882,
    "B": 78.121,
    "被动": false
   },
   {
    "描述符": "ffrac",
    "中文": "含氟溶剂比例",
    "组": "氟化/稀释",
    "方向": "变高（从无到有）",
    "A": 0.6429,
    "B": 0.0,
    "被动": false
   }
  ],
  "物性": {
   "Li⁺迁移数": "变低"
  },
  "性能": [
   {
    "类别": "LiCu_CE",
    "测试": "T05",
    "方向": "变低",
    "倍数": 4.2857,
    "倍数含义": "损失（100 − CE）之比",
    "好于参照": false,
    "值A": 97.0,
    "值B": 99.3,
    "指标A": "Li‖Cu CE",
    "指标B": "Li‖Cu CE"
   }
  ],
  "比较编号": [
   "PC00855"
  ],
  "表述文字": "【样本】P245：实验样 DMCE-1.0 m（LiTFSI:LiFSI:THF:DPE:TTE = 1:3:8:2:18（摩尔比））相对 对比样 MCE/LLTE（LiTFSI:LiFSI:THF:DPE:TTE = 1:3:8:2:0（摩尔比））｜组分变化：TTE 0 摩尔份 → 18 摩尔份｜分子描述符：非氟醚氧 变低；α 氟化醚氧 变高（从无到有）；溶剂 F 原子数 变高（从无到有）；溶剂环数 变低；可旋转键数 变高；溶剂分子量 变高；含氟溶剂比例 变高（从无到有）｜物性：Li⁺迁移数 变低｜条件：同一测试，但 圈数 一边未报告｜性能：Li‖Cu CE 变低（测试 T05）"
 },
 {
  "论文": "P248",
  "A": "LHCE",
  "B": "HCE",
  "A是对照": false,
  "B是对照": false,
  "组分变化": "加入 TFEME（6.0 mmol）",
  "描述符": [
   {
    "描述符": "eo",
    "中文": "非氟醚氧",
    "组": "配位（醚氧）",
    "方向": "变低",
    "A": 1.3333,
    "B": 2.0,
    "被动": false
   },
   {
    "描述符": "eo_a",
    "中文": "α 氟化醚氧",
    "组": "氟化/稀释",
    "方向": "变高（从无到有）",
    "A": 0.3333,
    "B": 0.0,
    "被动": false
   },
   {
    "描述符": "fat",
    "中文": "溶剂 F 原子数",
    "组": "氟化/稀释",
    "方向": "变高（从无到有）",
    "A": 1.3333,
    "B": 0.0,
    "被动": false
   },
   {
    "描述符": "ring",
    "中文": "溶剂环数",
    "组": "溶剂骨架",
    "方向": "变低",
    "A": 0.3333,
    "B": 0.5,
    "被动": false
   },
   {
    "描述符": "rotb",
    "中文": "可旋转键数",
    "组": "溶剂骨架",
    "方向": "变高",
    "A": 1.6667,
    "B": 1.5,
    "被动": false
   },
   {
    "描述符": "tpsa",
    "中文": "TPSA",
    "组": "其他（单独成组或数据少）",
    "方向": "变低",
    "A": 15.3833,
    "B": 18.46,
    "被动": false
   },
   {
    "描述符": "mw",
    "中文": "溶剂分子量",
    "组": "溶剂骨架",
    "方向": "变高",
    "A": 98.7523,
    "B": 82.1005,
    "被动": false
   },
   {
    "描述符": "ffrac",
    "中文": "含氟溶剂比例",
    "组": "氟化/稀释",
    "方向": "变高（从无到有）",
    "A": 0.3333,
    "B": 0.0,
    "被动": false
   }
  ],
  "物性": {
   "Li⁺溶剂化结构": "相近",
   "其他（未归类）": "相近"
  },
  "性能": [
   {
    "类别": "每圈衰减率",
    "测试": "T15",
    "方向": "变低",
    "倍数": 0.7785,
    "倍数含义": "每圈衰减率之比",
    "好于参照": true,
    "值A": 0.1,
    "值B": 0.1285,
    "指标A": "每圈衰减率（%/圈，由容量保持率换算）",
    "指标B": "每圈衰减率（%/圈，由容量保持率换算）"
   }
  ],
  "比较编号": [
   "PC00864"
  ],
  "表述文字": "【样本】P248：实验样 LHCE（LiTFSI 1.0 mmol；DME 1.5 mmol；DOL 1.5 mmol；TFEME 6.0 mmol）相对 实验样 HCE（LiTFSI 1.0 mmol；DME:DOL = 1.5:1.5（体积比））｜组分变化：加入 TFEME（6.0 mmol）｜分子描述符：非氟醚氧 变低；α 氟化醚氧 变高（从无到有）；溶剂 F 原子数 变高（从无到有）；溶剂环数 变低；可旋转键数 变高；TPSA 变低；溶剂分子量 变高；含氟溶剂比例 变高（从无到有）｜物性：Li⁺溶剂化结构 相近；其他（未归类） 相近｜条件：相同（同一测试）｜性能：每圈衰减率 变低（测试 T15）"
 },
 {
  "论文": "P250",
  "A": "1% TFMSA",
  "B": "Baseline",
  "A是对照": false,
  "B是对照": true,
  "组分变化": "加入 ADD_TRIAL（1 wt%）",
  "描述符": [
   {
    "描述符": "ring",
    "中文": "溶剂环数",
    "组": "溶剂骨架",
    "方向": "变低",
    "A": 0.5,
    "B": 0.5984,
    "被动": false
   },
   {
    "描述符": "rotb",
    "中文": "可旋转键数",
    "组": "溶剂骨架",
    "方向": "变高",
    "A": 1.5,
    "B": 1.2049,
    "被动": false
   },
   {
    "描述符": "mw",
    "中文": "溶剂分子量",
    "组": "溶剂骨架",
    "方向": "变高",
    "A": 82.1005,
    "B": 80.5223,
    "被动": false
   },
   {
    "描述符": "lnsites",
    "中文": "每个 Li⁺ 的配位位点",
    "组": "配位（醚氧）",
    "方向": "变高",
    "A": 23.9809,
    "B": 17.4944,
    "被动": false
   },
   {
    "描述符": "li",
    "中文": "Li⁺ 总浓度",
    "组": "盐用量",
    "方向": "变低",
    "A": 1.0,
    "B": 1.3708,
    "被动": true
   }
  ],
  "物性": {},
  "性能": [
   {
    "类别": "每圈衰减率",
    "测试": "T03",
    "方向": "变低",
    "倍数": 0.6512,
    "倍数含义": "每圈衰减率之比",
    "好于参照": true,
    "值A": 0.126,
    "值B": 0.1935,
    "指标A": "每圈衰减率（%/圈，由容量保持率换算）",
    "指标B": "每圈衰减率（%/圈，由容量保持率换算）"
   },
   {
    "类别": "每圈衰减率",
    "测试": "T06",
    "方向": "变低",
    "倍数": 0.4819,
    "倍数含义": "每圈衰减率之比",
    "好于参照": true,
    "值A": 0.24,
    "值B": 0.498,
    "指标A": "每圈衰减率（%/圈，由容量保持率换算）",
    "指标B": "每圈衰减率（%/圈，由容量保持率换算）"
   }
  ],
  "比较编号": [
   "PC00869",
   "PC00874"
  ],
  "表述文字": "【样本】P250：实验样 1% TFMSA（1 M LiTFSI；2.0 wt% LiNO3；1 wt% ADD_TRIAL；DME:DOL = 1 (DME:DOL=1:1):1 (DME:DOL=1:1)（体积比））相对 对比样 Baseline（1 M LiTFSI；2.0 wt% LiNO3；DME:DOL = 1 (DME:DOL=1:1):1 (DME:DOL=1:1)（体积比））｜组分变化：加入 ADD_TRIAL（1 wt%）｜分子描述符：溶剂环数 变低；可旋转键数 变高；溶剂分子量 变高；每个 Li⁺ 的配位位点 变高；Li⁺ 总浓度 变低（被动）｜物性：两边没有都报告的｜条件：相同（同一测试）｜性能：每圈衰减率 变低（测试 T03）；每圈衰减率 变低（测试 T06）"
 },
 {
  "论文": "P252",
  "A": "DIPS-EPSE无LiNO3电池液",
  "B": "DOL/DME无LiNO3电池液",
  "A是对照": false,
  "B是对照": false,
  "组分变化": "加入 DIPS（1 体积份）；DOL 1 体积份 → 2 体积份；DME 1 体积份 → 2 体积份",
  "描述符": [
   {
    "描述符": "eo",
    "中文": "非氟醚氧",
    "组": "配位（醚氧）",
    "方向": "变低",
    "A": 1.6,
    "B": 2.0,
    "被动": false
   },
   {
    "描述符": "thio",
    "中文": "硫醚/多硫 S",
    "组": "其他（单独成组或数据少）",
    "方向": "变高（从无到有）",
    "A": 0.2,
    "B": 0.0,
    "被动": false
   },
   {
    "描述符": "ring",
    "中文": "溶剂环数",
    "组": "溶剂骨架",
    "方向": "变低",
    "A": 0.4,
    "B": 0.5,
    "被动": false
   },
   {
    "描述符": "rotb",
    "中文": "可旋转键数",
    "组": "溶剂骨架",
    "方向": "变高",
    "A": 1.6,
    "B": 1.5,
    "被动": false
   },
   {
    "描述符": "tpsa",
    "中文": "TPSA",
    "组": "其他（单独成组或数据少）",
    "方向": "变低",
    "A": 14.768,
    "B": 18.46,
    "被动": false
   },
   {
    "描述符": "mw",
    "中文": "溶剂分子量",
    "组": "溶剂骨架",
    "方向": "变高",
    "A": 89.3294,
    "B": 82.1005,
    "被动": false
   }
  ],
  "物性": {},
  "性能": [
   {
    "类别": "首圈容量",
    "测试": "T15",
    "方向": "相近",
    "倍数": 1.0109,
    "倍数含义": "容量之比",
    "好于参照": null,
    "值A": 1016.0,
    "值B": 1005.0,
    "指标A": "比放电容量（基准未写明）",
    "指标B": "比放电容量（基准未写明）"
   }
  ],
  "比较编号": [
   "PC00878"
  ],
  "表述文字": "【样本】P252：实验样 DIPS-EPSE无LiNO3电池液（1.0 M LiTFSI；LiNO3 未添加；DIPS:DOL:DME = 1:2:2（体积比））相对 实验样 DOL/DME无LiNO3电池液（1.0 M LiTFSI；LiNO3 未添加；DOL:DME = 1:1（体积比））｜组分变化：加入 DIPS（1 体积份）；DOL 1 体积份 → 2 体积份；DME 1 体积份 → 2 体积份｜分子描述符：非氟醚氧 变低；硫醚/多硫 S 变高（从无到有）；溶剂环数 变低；可旋转键数 变高；TPSA 变低；溶剂分子量 变高｜物性：两边没有都报告的｜条件：相同（同一测试）｜性能：首圈容量 相近（测试 T15）"
 },
 {
  "论文": "P252",
  "A": "20% DIPS-EPSE + 2 wt.% LiNO3（正文定义）",
  "B": "DOL/DME + 2 wt.% LiNO3",
  "A是对照": false,
  "B是对照": false,
  "组分变化": "加入 DIPS（1 体积份）；DOL 1 体积份 → 2 体积份；DME 1 体积份 → 2 体积份",
  "描述符": [
   {
    "描述符": "eo",
    "中文": "非氟醚氧",
    "组": "配位（醚氧）",
    "方向": "变低",
    "A": 1.6,
    "B": 2.0,
    "被动": false
   },
   {
    "描述符": "thio",
    "中文": "硫醚/多硫 S",
    "组": "其他（单独成组或数据少）",
    "方向": "变高（从无到有）",
    "A": 0.2,
    "B": 0.0,
    "被动": false
   },
   {
    "描述符": "ring",
    "中文": "溶剂环数",
    "组": "溶剂骨架",
    "方向": "变低",
    "A": 0.4,
    "B": 0.5984,
    "被动": false
   },
   {
    "描述符": "rotb",
    "中文": "可旋转键数",
    "组": "溶剂骨架",
    "方向": "变高",
    "A": 1.6,
    "B": 1.2049,
    "被动": false
   },
   {
    "描述符": "tpsa",
    "中文": "TPSA",
    "组": "其他（单独成组或数据少）",
    "方向": "变低",
    "A": 14.768,
    "B": 18.46,
    "被动": false
   },
   {
    "描述符": "mw",
    "中文": "溶剂分子量",
    "组": "溶剂骨架",
    "方向": "变高",
    "A": 89.3294,
    "B": 80.5223,
    "被动": false
   }
  ],
  "物性": {},
  "性能": [
   {
    "类别": "每圈衰减率",
    "测试": "T17",
    "方向": "变低",
    "倍数": 0.6749,
    "倍数含义": "每圈衰减率之比",
    "好于参照": true,
    "值A": 0.4495,
    "值B": 0.666,
    "指标A": "每圈衰减率（%/圈，由比放电容量（基准未写明）换算）",
    "指标B": "每圈衰减率（%/圈，由比放电容量（基准未写明）换算）"
   },
   {
    "类别": "首圈容量",
    "测试": "T17",
    "方向": "相近",
    "倍数": 0.9609,
    "倍数含义": "容量之比",
    "好于参照": null,
    "值A": 1180.0,
    "值B": 1228.0,
    "指标A": "比放电容量（基准未写明）",
    "指标B": "比放电容量（基准未写明）"
   }
  ],
  "比较编号": [
   "PC00877",
   "PC00883"
  ],
  "表述文字": "【样本】P252：实验样 20% DIPS-EPSE + 2 wt.% LiNO3（正文定义）（1.0 M LiTFSI；2 wt.% LiNO3；DIPS:DOL:DME = 1:2:2（体积比））相对 实验样 DOL/DME + 2 wt.% LiNO3（1.0 M LiTFSI；2 wt.% LiNO3；DOL:DME = 1:1（体积比））｜组分变化：加入 DIPS（1 体积份）；DOL 1 体积份 → 2 体积份；DME 1 体积份 → 2 体积份｜分子描述符：非氟醚氧 变低；硫醚/多硫 S 变高（从无到有）；溶剂环数 变低；可旋转键数 变高；TPSA 变低；溶剂分子量 变高｜物性：两边没有都报告的｜条件：相同（同一测试）｜性能：每圈衰减率 变低（测试 T17）；首圈容量 相近（测试 T17）"
 },
 {
  "论文": "P254",
  "A": "0.2 M LiTFSI软包电解液",
  "B": "1.0 M LiTFSI软包电解液",
  "A是对照": false,
  "B是对照": true,
  "组分变化": "LiTFSI 1.0 M → 0.2 M",
  "描述符": [
   {
    "描述符": "lnsites",
    "中文": "每个 Li⁺ 的配位位点",
    "组": "配位（醚氧）",
    "方向": "变高",
    "A": 119.9047,
    "B": 23.9809,
    "被动": false
   },
   {
    "描述符": "li",
    "中文": "Li⁺ 总浓度",
    "组": "盐用量",
    "方向": "变低",
    "A": 0.2,
    "B": 1.0,
    "被动": false
   },
   {
    "描述符": "salt",
    "中文": "主盐浓度",
    "组": "盐用量",
    "方向": "变低",
    "A": 0.2,
    "B": 1.0,
    "被动": false
   },
   {
    "描述符": "anF",
    "中文": "阴离子 F（每升）",
    "组": "盐用量",
    "方向": "变低",
    "A": 1.2,
    "B": 6.0,
    "被动": false
   },
   {
    "描述符": "anSO2",
    "中文": "阴离子磺酰（每升）",
    "组": "盐用量",
    "方向": "变低",
    "A": 0.4,
    "B": 2.0,
    "被动": false
   }
  ],
  "物性": {},
  "性能": [
   {
    "类别": "首圈容量",
    "测试": "T16",
    "方向": "变高",
    "倍数": 1.1248,
    "倍数含义": "容量之比",
    "好于参照": true,
    "值A": 1244.0,
    "值B": 1106.0,
    "指标A": "比放电容量（基准未写明）",
    "指标B": "比放电容量（基准未写明）"
   }
  ],
  "比较编号": [
   "PC00884"
  ],
  "表述文字": "【样本】P254：实验样 0.2 M LiTFSI软包电解液（0.2 M LiTFSI；LiNO3 5.0 %；DOL:DME = 未报告:未报告（体积比））相对 对比样 1.0 M LiTFSI软包电解液（1.0 M LiTFSI；LiNO3 5.0 %；DOL:DME = 未报告:未报告（体积比））｜组分变化：LiTFSI 1.0 M → 0.2 M｜分子描述符：每个 Li⁺ 的配位位点 变高；Li⁺ 总浓度 变低；主盐浓度 变低；阴离子 F（每升） 变低；阴离子磺酰（每升） 变低｜物性：两边没有都报告的｜条件：相同（同一测试）｜性能：首圈容量 变高（测试 T16）"
 },
 {
  "论文": "P260",
  "A": "0.3-LDH/ULCE",
  "B": "5-LD/HCE",
  "A是对照": false,
  "B是对照": true,
  "组分变化": "LiFSI 5 M（每升溶剂的盐摩尔数） → .3 M（每升溶剂的盐摩尔数）；DME 未报告 → 1 体积比；加入 TTE（15.7 体积比）",
  "描述符": [
