Repository: zhuonanli08/Li-S_Electrolyte_Conflicts

File: output/两两比较表述_313篇_v2_2026-11-07/样品对表述.json (part 9 of 15)
[
    "类别": "LiCu_CE",
    "测试": "T02",
    "方向": "变低",
    "倍数": 1.1111,
    "倍数含义": "损失（100 − CE）之比",
    "好于参照": false,
    "值A": 99.0,
    "值B": 99.1,
    "指标A": "Li‖Cu CE",
    "指标B": "Li‖Cu CE"
   }
  ],
  "比较编号": [
   "PC00935"
  ],
  "表述文字": "【样本】P263：实验样 FB-DHCE-1（0.66 M LiFSI；0.33 M LiTFSI；DOL:DME = 0.2:1（体积比））相对 对比样 TTE-DHCE（0.66 M LiFSI；0.33 M LiTFSI；DOL 0.2 molar ratio；DME 1 molar ratio；TTE 3 molar ratio）｜组分变化：去掉 TTE｜分子描述符：非氟醚氧 变高；α 氟化醚氧 变低（变为 0）；溶剂 F 原子数 变低（变为 0）；溶剂环数 变高；可旋转键数 变低；TPSA 变高；溶剂分子量 变低；含氟溶剂比例 变低（变为 0）｜物性：两边没有都报告的｜条件：同一测试，但 圈数 变低｜性能：Li‖Cu CE 变低（测试 T02）"
 },
 {
  "论文": "P263",
  "A": "FB-DHCE-1",
  "B": "FB-DHCE-2",
  "A是对照": false,
  "B是对照": false,
  "组分变化": "组分与用量相同",
  "描述符": [],
  "物性": {},
  "性能": [
   {
    "类别": "LiCu_CE",
    "测试": "T02",
    "方向": "相近",
    "倍数": 1.0,
    "倍数含义": "损失（100 − CE）之比",
    "好于参照": null,
    "值A": 99.0,
    "值B": 99.0,
    "指标A": "Li‖Cu CE",
    "指标B": "Li‖Cu CE"
   }
  ],
  "比较编号": [
   "PC00940"
  ],
  "表述文字": "【样本】P263：实验样 FB-DHCE-1（0.66 M LiFSI；0.33 M LiTFSI；DOL:DME = 0.2:1（体积比））相对 实验样 FB-DHCE-2（0.66 M LiFSI；0.33 M LiTFSI；DOL:DME = 0.2:1（体积比））｜组分变化：组分与用量相同｜分子描述符：无变化｜物性：两边没有都报告的｜条件：相同（同一测试）｜性能：Li‖Cu CE 相近（测试 T02）"
 },
 {
  "论文": "P263",
  "A": "FB-DHCE-1",
  "B": "FB-DHCE-3",
  "A是对照": false,
  "B是对照": false,
  "组分变化": "LiFSI 0.66 M；FB3另给0.66摩尔比 原文双口径 → 0.66 M；LiTFSI 0.33 M；FB3另给0.33摩尔比 原文双口径 → 0.33 M",
  "描述符": [
   {
    "描述符": "ring",
    "中文": "溶剂环数",
    "组": "溶剂骨架",
    "方向": "变高",
    "A": 0.5984,
    "B": 0.5,
    "被动": false
   },
   {
    "描述符": "rotb",
    "中文": "可旋转键数",
    "组": "溶剂骨架",
    "方向": "变低",
    "A": 1.2049,
    "B": 1.5,
    "被动": false
   },
   {
    "描述符": "mw",
    "中文": "溶剂分子量",
    "组": "溶剂骨架",
    "方向": "变低",
    "A": 80.5223,
    "B": 82.1005,
    "被动": false
   }
  ],
  "物性": {},
  "性能": [
   {
    "类别": "LiCu_CE",
    "测试": "T02",
    "方向": "变低",
    "倍数": 1.4286,
    "倍数含义": "损失（100 − CE）之比",
    "好于参照": false,
    "值A": 99.0,
    "值B": 99.3,
    "指标A": "Li‖Cu CE",
    "指标B": "Li‖Cu CE"
   }
  ],
  "比较编号": [
   "PC00941"
  ],
  "表述文字": "【样本】P263：实验样 FB-DHCE-1（0.66 M LiFSI；0.33 M LiTFSI；DOL:DME = 0.2:1（体积比））相对 实验样 FB-DHCE-3（LiFSI 0.66 M；FB3另给0.66摩尔比 原文双口径；LiTFSI 0.33 M；FB3另给0.33摩尔比 原文双口径；DOL:DME = 0.2:1（体积比））｜组分变化：LiFSI 0.66 M；FB3另给0.66摩尔比 原文双口径 → 0.66 M；LiTFSI 0.33 M；FB3另给0.33摩尔比 原文双口径 → 0.33 M｜分子描述符：溶剂环数 变高；可旋转键数 变低；溶剂分子量 变低｜物性：两边没有都报告的｜条件：同一测试，但 圈数 变低｜性能：Li‖Cu CE 变低（测试 T02）"
 },
 {
  "论文": "P263",
  "A": "FB-DHCE-2",
  "B": "TTE-DHCE",
  "A是对照": false,
  "B是对照": true,
  "组分变化": "去掉 TTE",
  "描述符": [
   {
    "描述符": "eo",
    "中文": "非氟醚氧",
    "组": "配位（醚氧）",
    "方向": "变高",
    "A": 2.0,
    "B": 1.3333,
    "被动": false
   },
   {
    "描述符": "eo_a",
    "中文": "α 氟化醚氧",
    "组": "氟化/稀释",
    "方向": "变低（变为 0）",
    "A": 0.0,
    "B": 0.3333,
    "被动": false
   },
   {
    "描述符": "fat",
    "中文": "溶剂 F 原子数",
    "组": "氟化/稀释",
    "方向": "变低（变为 0）",
    "A": 0.0,
    "B": 2.6667,
    "被动": false
   },
   {
    "描述符": "ring",
    "中文": "溶剂环数",
    "组": "溶剂骨架",
    "方向": "变高",
    "A": 0.5984,
    "B": 0.3333,
    "被动": false
   },
   {
    "描述符": "rotb",
    "中文": "可旋转键数",
    "组": "溶剂骨架",
    "方向": "变低",
    "A": 1.2049,
    "B": 2.6667,
    "被动": false
   },
   {
    "描述符": "tpsa",
    "中文": "TPSA",
    "组": "其他（单独成组或数据少）",
    "方向": "变高",
    "A": 18.46,
    "B": 15.3833,
    "被动": false
   },
   {
    "描述符": "mw",
    "中文": "溶剂分子量",
    "组": "溶剂骨架",
    "方向": "变低",
    "A": 80.5223,
    "B": 132.0903,
    "被动": false
   },
   {
    "描述符": "ffrac",
    "中文": "含氟溶剂比例",
    "组": "氟化/稀释",
    "方向": "变低（变为 0）",
    "A": 0.0,
    "B": 0.3333,
    "被动": false
   }
  ],
  "物性": {},
  "性能": [
   {
    "类别": "LiCu_CE",
    "测试": "T01",
    "方向": "变低",
    "倍数": 1.1429,
    "倍数含义": "损失（100 − CE）之比",
    "好于参照": false,
    "值A": 99.2,
    "值B": 99.3,
    "指标A": "Li‖Cu CE",
    "指标B": "Li‖Cu CE"
   },
   {
    "类别": "LiCu_CE",
    "测试": "T02",
    "方向": "变低",
    "倍数": 1.1111,
    "倍数含义": "损失（100 − CE）之比",
    "好于参照": false,
    "值A": 99.0,
    "值B": 99.1,
    "指标A": "Li‖Cu CE",
    "指标B": "Li‖Cu CE"
   }
  ],
  "比较编号": [
   "PC00914",
   "PC00936"
  ],
  "表述文字": "【样本】P263：实验样 FB-DHCE-2（0.66 M LiFSI；0.33 M LiTFSI；DOL:DME = 0.2:1（体积比））相对 对比样 TTE-DHCE（0.66 M LiFSI；0.33 M LiTFSI；DOL 0.2 molar ratio；DME 1 molar ratio；TTE 3 molar ratio）｜组分变化：去掉 TTE｜分子描述符：非氟醚氧 变高；α 氟化醚氧 变低（变为 0）；溶剂 F 原子数 变低（变为 0）；溶剂环数 变高；可旋转键数 变低；TPSA 变高；溶剂分子量 变低；含氟溶剂比例 变低（变为 0）｜物性：两边没有都报告的｜条件：同一测试，但 圈数 变低｜性能：Li‖Cu CE 变低（测试 T01）；Li‖Cu CE 变低（测试 T02）"
 },
 {
  "论文": "P263",
  "A": "FB-DHCE-3",
  "B": "TTE-DHCE",
  "A是对照": false,
  "B是对照": true,
  "组分变化": "LiFSI 0.66 M → 0.66 M；FB3另给0.66摩尔比 原文双口径；LiTFSI 0.33 M → 0.33 M；FB3另给0.33摩尔比 原文双口径；去掉 TTE",
  "描述符": [
   {
    "描述符": "eo",
    "中文": "非氟醚氧",
    "组": "配位（醚氧）",
    "方向": "变高",
    "A": 2.0,
    "B": 1.3333,
    "被动": false
   },
   {
    "描述符": "eo_a",
    "中文": "α 氟化醚氧",
    "组": "氟化/稀释",
    "方向": "变低（变为 0）",
    "A": 0.0,
    "B": 0.3333,
    "被动": false
   },
   {
    "描述符": "fat",
    "中文": "溶剂 F 原子数",
    "组": "氟化/稀释",
    "方向": "变低（变为 0）",
    "A": 0.0,
    "B": 2.6667,
    "被动": false
   },
   {
    "描述符": "ring",
    "中文": "溶剂环数",
    "组": "溶剂骨架",
    "方向": "变高",
    "A": 0.5,
    "B": 0.3333,
    "被动": false
   },
   {
    "描述符": "rotb",
    "中文": "可旋转键数",
    "组": "溶剂骨架",
    "方向": "变低",
    "A": 1.5,
    "B": 2.6667,
    "被动": false
   },
   {
    "描述符": "tpsa",
    "中文": "TPSA",
    "组": "其他（单独成组或数据少）",
    "方向": "变高",
    "A": 18.46,
    "B": 15.3833,
    "被动": false
   },
   {
    "描述符": "mw",
    "中文": "溶剂分子量",
    "组": "溶剂骨架",
    "方向": "变低",
    "A": 82.1005,
    "B": 132.0903,
    "被动": false
   },
   {
    "描述符": "ffrac",
    "中文": "含氟溶剂比例",
    "组": "氟化/稀释",
    "方向": "变低（变为 0）",
    "A": 0.0,
    "B": 0.3333,
    "被动": false
   }
  ],
  "物性": {
   "密度": "变低",
   "黏度": "变低",
   "润湿性": "变低",
   "离子电导率": "变高"
  },
  "性能": [
   {
    "类别": "LiCu_CE",
    "测试": "T01",
    "方向": "变高",
    "倍数": 0.8571,
    "倍数含义": "损失（100 − CE）之比",
    "好于参照": true,
    "值A": 99.4,
    "值B": 99.3,
    "指标A": "Li‖Cu CE",
    "指标B": "Li‖Cu CE"
   },
   {
    "类别": "LiCu_CE",
    "测试": "T02",
    "方向": "变高",
    "倍数": 0.7778,
    "倍数含义": "损失（100 − CE）之比",
    "好于参照": true,
    "值A": 99.3,
    "值B": 99.1,
    "指标A": "Li‖Cu CE",
    "指标B": "Li‖Cu CE"
   },
   {
    "类别": "LiCu_CE",
    "测试": "T03",
    "方向": "变高",
    "倍数": 0.8333,
    "倍数含义": "损失（100 − CE）之比",
    "好于参照": true,
    "值A": 99.15,
    "值B": 98.98,
    "指标A": "Li‖Cu CE",
    "指标B": "Li‖Cu CE"
   }
  ],
  "比较编号": [
   "PC00915",
   "PC00937",
   "PC00949"
  ],
  "表述文字": "【样本】P263：实验样 FB-DHCE-3（LiFSI 0.66 M；FB3另给0.66摩尔比 原文双口径；LiTFSI 0.33 M；FB3另给0.33摩尔比 原文双口径；DOL:DME = 0.2:1（体积比））相对 对比样 TTE-DHCE（0.66 M LiFSI；0.33 M LiTFSI；DOL 0.2 molar ratio；DME 1 molar ratio；TTE 3 molar ratio）｜组分变化：LiFSI 0.66 M → 0.66 M；FB3另给0.66摩尔比 原文双口径；LiTFSI 0.33 M → 0.33 M；FB3另给0.33摩尔比 原文双口径；去掉 TTE｜分子描述符：非氟醚氧 变高；α 氟化醚氧 变低（变为 0）；溶剂 F 原子数 变低（变为 0）；溶剂环数 变高；可旋转键数 变低；TPSA 变高；溶剂分子量 变低；含氟溶剂比例 变低（变为 0）｜物性：密度 变低；黏度 变低；润湿性 变低；离子电导率 变高｜条件：相同（同一测试）｜性能：Li‖Cu CE 变高（测试 T01）；Li‖Cu CE 变高（测试 T02）；Li‖Cu CE 变高（测试 T03）"
 },
 {
  "论文": "P263",
  "A": "FB-DHCE-3",
  "B": "FB-DHCE-2",
  "A是对照": false,
  "B是对照": false,
  "组分变化": "LiFSI 0.66 M → 0.66 M；FB3另给0.66摩尔比 原文双口径；LiTFSI 0.33 M → 0.33 M；FB3另给0.33摩尔比 原文双口径",
  "描述符": [
   {
    "描述符": "ring",
    "中文": "溶剂环数",
    "组": "溶剂骨架",
    "方向": "变低",
    "A": 0.5,
    "B": 0.5984,
    "被动": false
   },
   {
    "描述符": "rotb",
    "中文": "可旋转键数",
    "组": "溶剂骨架",
    "方向": "变高",
    "A": 1.5,
    "B": 1.2049,
    "被动": false
   },
   {
    "描述符": "mw",
    "中文": "溶剂分子量",
    "组": "溶剂骨架",
    "方向": "变高",
    "A": 82.1005,
    "B": 80.5223,
    "被动": false
   }
  ],
  "物性": {},
  "性能": [
   {
    "类别": "LiCu_CE",
    "测试": "T01",
    "方向": "变高",
    "倍数": 0.75,
    "倍数含义": "损失（100 − CE）之比",
    "好于参照": true,
    "值A": 99.4,
    "值B": 99.2,
    "指标A": "Li‖Cu CE",
    "指标B": "Li‖Cu CE"
   },
   {
    "类别": "LiCu_CE",
    "测试": "T02",
    "方向": "变高",
    "倍数": 0.7,
    "倍数含义": "损失（100 − CE）之比",
    "好于参照": true,
    "值A": 99.3,
    "值B": 99.0,
    "指标A": "Li‖Cu CE",
    "指标B": "Li‖Cu CE"
   }
  ],
  "比较编号": [
   "PC00922",
   "PC00944"
  ],
  "表述文字": "【样本】P263：实验样 FB-DHCE-3（LiFSI 0.66 M；FB3另给0.66摩尔比 原文双口径；LiTFSI 0.33 M；FB3另给0.33摩尔比 原文双口径；DOL:DME = 0.2:1（体积比））相对 实验样 FB-DHCE-2（0.66 M LiFSI；0.33 M LiTFSI；DOL:DME = 0.2:1（体积比））｜组分变化：LiFSI 0.66 M → 0.66 M；FB3另给0.66摩尔比 原文双口径；LiTFSI 0.33 M → 0.33 M；FB3另给0.33摩尔比 原文双口径｜分子描述符：溶剂环数 变低；可旋转键数 变高；溶剂分子量 变高｜物性：两边没有都报告的｜条件：同一测试，但 圈数 变高｜性能：Li‖Cu CE 变高（测试 T01）；Li‖Cu CE 变高（测试 T02）"
 },
 {
  "论文": "P265",
  "A": "0.025 M TTF",
  "B": "Without TTF",
  "A是对照": false,
  "B是对照": true,
  "组分变化": "TTF 0 M → 0.025 M",
  "描述符": [],
  "物性": {},
  "性能": [
   {
    "类别": "首圈容量",
    "测试": "T06",
    "方向": "变高",
    "倍数": 1.1121,
    "倍数含义": "容量之比",
    "好于参照": true,
    "值A": 1359.0,
    "值B": 1222.0,
    "指标A": "比放电容量（基准未写明）",
    "指标B": "比放电容量（基准未写明）"
   }
  ],
  "比较编号": [
   "PC00956"
  ],
  "表述文字": "【样本】P265：实验样 0.025 M TTF（1 M LiTFSI；0.1 M LiNO3；0.025 M TTF；DOL:DME = 1:1（体积比））相对 对比样 Without TTF（1 M LiTFSI；0.1 M LiNO3；0 M TTF；DOL:DME = 1:1（体积比））｜组分变化：TTF 0 M → 0.025 M｜分子描述符：无变化｜物性：两边没有都报告的｜条件：相同（同一测试）｜性能：首圈容量 变高（测试 T06）"
 },
 {
  "论文": "P266",
  "A": "60%THE",
  "B": "DOL+DME",
  "A是对照": false,
  "B是对照": true,
  "组分变化": "DOL 50 vt.% → 20 vt.%；DME 50 vt.% → 20 vt.%；THE 0 vt.% → 60 vt.%",
  "描述符": [],
  "物性": {
   "离子电导率": "变高",
   "润湿性": "变低",
   "Li⁺溶剂化结构": "变高"
  },
  "性能": [
   {
    "类别": "LiCu_CE",
    "测试": "T11",
    "方向": "变高",
    "倍数": 0.1348,
    "倍数含义": "损失（100 − CE）之比",
    "好于参照": true,
    "值A": 98.8,
    "值B": 91.1,
    "指标A": "Li‖Cu CE",
    "指标B": "Li‖Cu CE"
   }
  ],
  "比较编号": [
   "PC00959"
  ],
  "表述文字": "【样本】P266：实验样 60%THE（1 mol/L LiTFSI；DOL 20 vt.%；DME 20 vt.%；THE 60 vt.%；LiNO3（用量未报告））相对 对比样 DOL+DME（1 mol/L LiTFSI；DOL 50 vt.%；DME 50 vt.%；THE 0 vt.%；LiNO3（用量未报告））｜组分变化：DOL 50 vt.% → 20 vt.%；DME 50 vt.% → 20 vt.%；THE 0 vt.% → 60 vt.%｜分子描述符：无变化｜物性：离子电导率 变高；润湿性 变低；Li⁺溶剂化结构 变高｜条件：相同（同一测试）｜性能：Li‖Cu CE 变高（测试 T11）"
 },
 {
  "论文": "P275",
  "A": "1.0 wt% TFA",
  "B": "BLANK",
  "A是对照": false,
  "B是对照": true,
  "组分变化": "加入 TFACAM（1.0 wt%）",
  "描述符": [],
  "物性": {},
  "性能": [
   {
    "类别": "每圈衰减率",
    "测试": "T10",
    "方向": "变低",
    "倍数": 0.2714,
    "倍数含义": "每圈衰减率之比",
    "好于参照": true,
    "值A": 0.036,
    "值B": 0.1327,
    "指标A": "每圈衰减率（%/圈，由每圈容量衰减率换算）",
    "指标B": "每圈衰减率（%/圈，由比放电容量（基准未写明）换算）"
   },
   {
    "类别": "首圈容量",
    "测试": "T10",
    "方向": "相近",
    "倍数": 1.0488,
    "倍数含义": "容量之比",
    "好于参照": null,
    "值A": 1101.2,
    "值B": 1050.0,
    "指标A": "比放电容量（基准未写明）",
    "指标B": "比放电容量（基准未写明）"
   }
  ],
  "比较编号": [
   "PC00963",
   "PC00964"
  ],
  "表述文字": "【样本】P275：实验样 1.0 wt% TFA（1 M LiTFSI；LiNO3 2.0 质量分数%；1.0 wt% TFACAM；DOL:DME = 1:1（体积比））相对 对比样 BLANK（1 M LiTFSI；LiNO3 2.0 质量分数%；DOL:DME = 1:1（体积比））｜组分变化：加入 TFACAM（1.0 wt%）｜分子描述符：无变化｜物性：两边没有都报告的｜条件：同一测试，但 圈数 变低｜性能：每圈衰减率 变低（测试 T10）；首圈容量 相近（测试 T10）"
 },
 {
  "论文": "P276",
  "A": "(DME)1.6LiFSI-HFE",
  "B": "(DME)9LiFSI",
  "A是对照": false,
  "B是对照": true,
  "组分变化": "DME 9 mol比例 → 1.6 mol比例；加入 TTE（2:1；与浓电解液混合的比例顺序未明 体积比）",
  "描述符": [
   {
    "描述符": "eo",
    "中文": "非氟醚氧",
    "组": "配位（醚氧）",
    "方向": "变低",
    "A": 1.0,
    "B": 2.0,
    "被动": false
   },
   {
    "描述符": "eo_a",
    "中文": "α 氟化醚氧",
    "组": "氟化/稀释",
    "方向": "变高（从无到有）",
    "A": 0.5,
    "B": 0.0,
    "被动": false
   },
   {
    "描述符": "fat",
    "中文": "溶剂 F 原子数",
    "组": "氟化/稀释",
    "方向": "变高（从无到有）",
    "A": 4.0,
    "B": 0.0,
    "被动": false
   },
   {
    "描述符": "rotb",
    "中文": "可旋转键数",
    "组": "溶剂骨架",
    "方向": "变高",
    "A": 4.0,
    "B": 3.0,
    "被动": false
   },
   {
    "描述符": "tpsa",
    "中文": "TPSA",
    "组": "其他（单独成组或数据少）",
    "方向": "变低",
    "A": 13.845,
    "B": 18.46,
    "被动": false
   },
   {
    "描述符": "mw",
    "中文": "溶剂分子量",
    "组": "溶剂骨架",
    "方向": "变高",
    "A": 161.096,
    "B": 90.122,
    "被动": false
   },
   {
    "描述符": "ffrac",
    "中文": "含氟溶剂比例",
    "组": "氟化/稀释",
    "方向": "变高（从无到有）",
    "A": 0.5,
    "B": 0.0,
    "被动": false
   }
  ],
  "物性": {
   "分子计算性质": "变低"
  },
  "性能": [
   {
    "类别": "首圈容量",
    "测试": "C2",
    "方向": "变高",
    "倍数": 5.3333,
    "倍数含义": "容量之比",
    "好于参照": true,
    "值A": 1600.0,
    "值B": 300.0,
    "指标A": "硫比放电容量",
    "指标B": "硫比放电容量"
   }
  ],
  "比较编号": [
   "PC00965"
  ],
  "表述文字": "【样本】P276：实验样 (DME)1.6LiFSI-HFE（LiFSI 1 mol比例；DME 1.6 mol比例；TTE（2:1；与浓电解液混合的比例顺序未明 体积份））相对 对比样 (DME)9LiFSI（LiFSI 1 mol比例；DME（9 体积份））｜组分变化：DME 9 mol比例 → 1.6 mol比例；加入 TTE（2:1；与浓电解液混合的比例顺序未明 体积比）｜分子描述符：非氟醚氧 变低；α 氟化醚氧 变高（从无到有）；溶剂 F 原子数 变高（从无到有）；可旋转键数 变高；TPSA 变低；溶剂分子量 变高；含氟溶剂比例 变高（从无到有）｜物性：分子计算性质 变低｜条件：相同（同一测试）｜性能：首圈容量 变高（测试 C2）"
 },
 {
  "论文": "P278",
  "A": "N_F: 1 M LiTFSI + 0.2 M LiNO3电解液",
  "B": "E_F: 1 M LiTFSI电池电解液",
  "A是对照": false,
  "B是对照": false,
  "组分变化": "加入 LiNO3（0.2 M）",
  "描述符": [
   {
    "描述符": "lnsites",
    "中文": "每个 Li⁺ 的配位位点",
    "组": "配位（醚氧）",
    "方向": "变低",
    "A": 9.6987,
    "B": 11.6384,
    "被动": false
   },
   {
    "描述符": "li",
    "中文": "Li⁺ 总浓度",
    "组": "盐用量",
    "方向": "变高",
    "A": 1.2,
    "B": 1.0,
    "被动": false
   },
   {
    "描述符": "lino3",
    "中文": "LiNO₃ 浓度",
    "组": "LiNO₃",
    "方向": "变高（从无到有）",
    "A": 0.2,
    "B": 0.0,
    "被动": false
   }
  ],
  "物性": {},
  "性能": [
   {
    "类别": "每圈衰减率",
    "测试": "T10",
    "方向": "变低",
    "倍数": 0.5839,
    "倍数含义": "每圈衰减率之比",
    "好于参照": true,
    "值A": 0.16,
    "值B": 0.274,
    "指标A": "每圈衰减率（%/圈，由容量保持率换算）",
    "指标B": "每圈衰减率（%/圈，由容量保持率换算）"
   }
  ],
  "比较编号": [
   "PC00966"
  ],
  "表述文字": "【样本】P278：实验样 N_F: 1 M LiTFSI + 0.2 M LiNO3电解液（1 M LiTFSI；0.2 M LiNO3；FPY3（单一溶剂 体积份））相对 实验样 E_F: 1 M LiTFSI电池电解液（1 M LiTFSI；FPY3（单一溶剂 体积份））｜组分变化：加入 LiNO3（0.2 M）｜分子描述符：每个 Li⁺ 的配位位点 变低；Li⁺ 总浓度 变高；LiNO₃ 浓度 变高（从无到有）｜物性：两边没有都报告的｜条件：同一测试，但 圈数 变低｜性能：每圈衰减率 变低（测试 T10）"
 },
 {
  "论文": "P279",
  "A": "DMC/TTE/TMS-N3 (2 wt%)",
  "B": "DMC/TTE",
  "A是对照": false,
  "B是对照": false,
  "组分变化": "加入 TMSN3（2 wt%，相对电解液质量）",
  "描述符": [],
  "物性": {
   "其他（未归类）": "相近"
  },
  "性能": [
   {
    "类别": "LiCu_CE",
    "测试": "T07",
    "方向": "变高",
    "倍数": 0.5,
    "倍数含义": "损失（100 − CE）之比",
    "好于参照": true,
    "值A": 99.4,
    "值B": 98.8,
    "指标A": "Li‖Cu CE",
    "指标B": "Li‖Cu CE"
   },
   {
    "类别": "LiCu_CE",
    "测试": "T08",
    "方向": "变高",
    "倍数": 0.6,
    "倍数含义": "损失（100 − CE）之比",
    "好于参照": true,
    "值A": 99.4,
    "值B": 99.0,
    "指标A": "Li‖Cu CE",
    "指标B": "Li‖Cu CE"
   }
  ],
  "比较编号": [
   "PC00987",
   "PC01002"
  ],
  "表述文字": "【样本】P279：实验样 DMC/TTE/TMS-N3 (2 wt%)（1.4 M LiFSI；DMC 2 mol比例；EC 0.2 mol比例；TTE 3 mol比例；2 wt% TMSN3）相对 实验样 DMC/TTE（1.4 M LiFSI；DMC 2 mol比例；EC 0.2 mol比例；TTE 3 mol比例）｜组分变化：加入 TMSN3（2 wt%，相对电解液质量）｜分子描述符：无变化｜物性：其他（未归类） 相近｜条件：相同（同一测试）｜性能：Li‖Cu CE 变高（测试 T07）；Li‖Cu CE 变高（测试 T08）"
 },
 {
  "论文": "P279",
  "A": "EC/EMC/FEC",
  "B": "DMC/TTE",
  "A是对照": false,
  "B是对照": false,
  "组分变化": "加入 LiPF6（1 M）；EC 0.2 mol比例 → 3 质量比例；加入 EMC（7 质量比例）；加入 FEC（8 wt%，相对电解液质量）；去掉 LiFSI；去掉 DMC；去掉 TTE",
  "描述符": [
   {
    "描述符": "eo_a",
    "中文": "α 氟化醚氧",
    "组": "氟化/稀释",
    "方向": "变低（变为 0）",
    "A": 0.0,
    "B": 0.3333,
    "被动": false
   },
   {
    "描述符": "carbonate",
    "中文": "碳酸酯",
    "组": "羰基/碳酸酯",
    "方向": "变高",
    "A": 1.0,
    "B": 0.6667,
    "被动": false
   },
   {
    "描述符": "fat",
    "中文": "溶剂 F 原子数",
    "组": "氟化/稀释",
    "方向": "变低",
    "A": 0.3333,
    "B": 2.6667,
    "被动": false
   },
   {
    "描述符": "ring",
    "中文": "溶剂环数",
    "组": "溶剂骨架",
    "方向": "变高",
    "A": 0.6667,
    "B": 0.3333,
    "被动": false
   },
   {
    "描述符": "rotb",
    "中文": "可旋转键数",
    "组": "溶剂骨架",
    "方向": "变低",
    "A": 0.3333,
    "B": 1.6667,
    "被动": false
   },
   {
    "描述符": "tpsa",
    "中文": "TPSA",
    "组": "其他（单独成组或数据少）",
    "方向": "变高",
    "A": 35.53,
    "B": 26.7633,
    "被动": false
   },
   {
    "描述符": "mw",
    "中文": "溶剂分子量",
    "组": "溶剂骨架",
    "方向": "变低",
    "A": 99.4063,
    "B": 136.7367,
    "被动": false
   },
   {
    "描述符": "salt",
    "中文": "主盐浓度",
    "组": "盐用量",
    "方向": "变低",
    "A": 1.0,
    "B": 1.4,
    "被动": false
   },
   {
    "描述符": "anF",
    "中文": "阴离子 F（每升）",
    "组": "盐用量",
    "方向": "变高",
    "A": 6.0,
    "B": 2.8,
    "被动": false
   },
   {
    "描述符": "anSO2",
    "中文": "阴离子磺酰（每升）",
    "组": "盐用量",
    "方向": "变低（变为 0）",
    "A": 0.0,
    "B": 2.8,
    "被动": false
   }
  ],
  "物性": {},
  "性能": [
   {
    "类别": "LiCu_CE",
    "测试": "T07",
    "方向": "变低",
    "倍数": 2.5833,
    "倍数含义": "损失（100 − CE）之比",
    "好于参照": false,
    "值A": 96.9,
    "值B": 98.8,
    "指标A": "Li‖Cu CE",
    "指标B": "Li‖Cu CE"
   },
   {
    "类别": "LiCu_CE",
    "测试": "T08",
    "方向": "变低",
    "倍数": 1.3,
    "倍数含义": "损失（100 − CE）之比",
    "好于参照": false,
    "值A": 98.7,
    "值B": 99.0,
    "指标A": "Li‖Cu CE",
    "指标B": "Li‖Cu CE"
   }
  ],
  "比较编号": [
   "PC00988",
   "PC01003"
  ],
  "表述文字": "【样本】P279：实验样 EC/EMC/FEC（1 M LiPF6；EC 3 质量比例；EMC 7 质量比例；8 wt% FEC）相对 实验样 DMC/TTE（1.4 M LiFSI；DMC 2 mol比例；EC 0.2 mol比例；TTE 3 mol比例）｜组分变化：加入 LiPF6（1 M）；EC 0.2 mol比例 → 3 质量比例；加入 EMC（7 质量比例）；加入 FEC（8 wt%，相对电解液质量）；去掉 LiFSI；去掉 DMC；去掉 TTE｜分子描述符：α 氟化醚氧 变低（变为 0）；碳酸酯 变高；溶剂 F 原子数 变低；溶剂环数 变高；可旋转键数 变低；TPSA 变高；溶剂分子量 变低；主盐浓度 变低；阴离子 F（每升） 变高；阴离子磺酰（每升） 变低（变为 0）｜物性：两边没有都报告的｜条件：相同（同一测试）｜性能：Li‖Cu CE 变低（测试 T07）；Li‖Cu CE 变低（测试 T08）"
 },
 {
  "论文": "P279",
  "A": "EC/EMC/FEC",
  "B": "DMC/TTE/TMS-N3 (2 wt%)",
  "A是对照": false,
  "B是对照": false,
  "组分变化": "加入 LiPF6（1 M）；EC 0.2 mol比例 → 3 质量比例；加入 EMC（7 质量比例）；加入 FEC（8 wt%，相对电解液质量）；去掉 LiFSI；去掉 DMC；去掉 TTE；去掉 TMSN3",
  "描述符": [
   {
    "描述符": "eo_a",
    "中文": "α 氟化醚氧",
    "组": "氟化/稀释",
    "方向": "变低（变为 0）",
    "A": 0.0,
    "B": 0.3333,
    "被动": false
   },
   {
    "描述符": "carbonate",
    "中文": "碳酸酯",
    "组": "羰基/碳酸酯",
    "方向": "变高",
    "A": 1.0,
    "B": 0.6667,
    "被动": false
   },
   {
    "描述符": "fat",
    "中文": "溶剂 F 原子数",
    "组": "氟化/稀释",
    "方向": "变低",
    "A": 0.3333,
    "B": 2.6667,
    "被动": false
   },
   {
    "描述符": "ring",
    "中文": "溶剂环数",
    "组": "溶剂骨架",
    "方向": "变高",
    "A": 0.6667,
    "B": 0.3333,
    "被动": false
   },
   {
    "描述符": "rotb",
    "中文": "可旋转键数",
    "组": "溶剂骨架",
    "方向": "变低",
    "A": 0.3333,
    "B": 1.6667,
    "被动": false
   },
   {
    "描述符": "tpsa",
    "中文": "TPSA",
    "组": "其他（单独成组或数据少）",
    "方向": "变高",
    "A": 35.53,
    "B": 26.7633,
    "被动": false
   },
   {
    "描述符": "mw",
    "中文": "溶剂分子量",
    "组": "溶剂骨架",
    "方向": "变低",
    "A": 99.4063,
    "B": 136.7367,
    "被动": false
   },
   {
    "描述符": "salt",
    "中文": "主盐浓度",
    "组": "盐用量",
    "方向": "变低",
    "A": 1.0,
    "B": 1.4,
    "被动": false
   },
   {
    "描述符": "anF",
    "中文": "阴离子 F（每升）",
    "组": "盐用量",
    "方向": "变高",
    "A": 6.0,
    "B": 2.8,
    "被动": false
   },
   {
    "描述符": "anSO2",
    "中文": "阴离子磺酰（每升）",
    "组": "盐用量",
    "方向": "变低（变为 0）",
    "A": 0.0,
    "B": 2.8,
    "被动": false
   }
  ],
  "物性": {
   "离子电导率": "变高"
  },
  "性能": [
   {
    "类别": "LiCu_CE",
    "测试": "T07",
    "方向": "变低",
    "倍数": 5.1667,
    "倍数含义": "损失（100 − CE）之比",
    "好于参照": false,
    "值A": 96.9,
    "值B": 99.4,
    "指标A": "Li‖Cu CE",
    "指标B": "Li‖Cu CE"
   },
   {
    "类别": "LiCu_CE",
    "测试": "T08",
    "方向": "变低",
    "倍数": 2.1667,
    "倍数含义": "损失（100 − CE）之比",
    "好于参照": false,
    "值A": 98.7,
    "值B": 99.4,
    "指标A": "Li‖Cu CE",
    "指标B": "Li‖Cu CE"
   }
  ],
  "比较编号": [
   "PC00993",
   "PC01005"
  ],
  "表述文字": "【样本】P279：实验样 EC/EMC/FEC（1 M LiPF6；EC 3 质量比例；EMC 7 质量比例；8 wt% FEC）相对 实验样 DMC/TTE/TMS-N3 (2 wt%)（1.4 M LiFSI；DMC 2 mol比例；EC 0.2 mol比例；TTE 3 mol比例；2 wt% TMSN3）｜组分变化：加入 LiPF6（1 M）；EC 0.2 mol比例 → 3 质量比例；加入 EMC（7 质量比例）；加入 FEC（8 wt%，相对电解液质量）；去掉 LiFSI；去掉 DMC；去掉 TTE；去掉 TMSN3｜分子描述符：α 氟化醚氧 变低（变为 0）；碳酸酯 变高；溶剂 F 原子数 变低；溶剂环数 变高；可旋转键数 变低；TPSA 变高；溶剂分子量 变低；主盐浓度 变低；阴离子 F（每升） 变高；阴离子磺酰（每升） 变低（变为 0）｜物性：离子电导率 变高｜条件：相同（同一测试）｜性能：Li‖Cu CE 变低（测试 T07）；Li‖Cu CE 变低（测试 T08）"
 },
 {
  "论文": "P282",
  "A": "LiI electrolyte (coin)",
  "B": "blank electrolyte",
  "A是对照": false,
  "B是对照": true,
  "组分变化": "加入 LiI（0.1 mol L−1）",
  "描述符": [
   {
    "描述符": "lnsites",
    "中文": "每个 Li⁺ 的配位位点",
    "组": "配位（醚氧）",
    "方向": "变低",
    "A": 16.2612,
    "B": 17.4944,
    "被动": false
   },
   {
    "描述符": "li",
    "中文": "Li⁺ 总浓度",
    "组": "盐用量",
    "方向": "变高",
    "A": 1.4747,
    "B": 1.3708,
    "被动": false
   },
   {
    "描述符": "lino3",
    "中文": "LiNO₃ 浓度",
    "组": "LiNO₃",
    "方向": "变高",
    "A": 0.3747,
    "B": 0.3708,
    "被动": true
   }
  ],
  "物性": {},
  "性能": [
   {
    "类别": "每圈衰减率",
    "测试": "T18",
    "方向": "变低",
    "倍数": 0.5889,
    "倍数含义": "每圈衰减率之比",
    "好于参照": true,
    "值A": 0.1275,
    "值B": 0.2165,
    "指标A": "每圈衰减率（%/圈，由容量保持率换算）",
    "指标B": "每圈衰减率（%/圈，由容量保持率换算）"
   },
   {
    "类别": "每圈衰减率",
    "测试": "T24",
    "方向": "变低",
    "倍数": 0.4017,
    "倍数含义": "每圈衰减率之比",
    "好于参照": true,
    "值A": 0.2533,
    "值B": 0.6307,
    "指标A": "每圈衰减率（%/圈，由容量保持率换算）",
    "指标B": "每圈衰减率（%/圈，由容量保持率换算）"
   }
  ],
  "比较编号": [
   "PC01009",
   "PC01014"
  ],
  "表述文字": "【样本】P282：实验样 LiI electrolyte (coin)（1.0 mol L−1 LiTFSI；2 wt.% LiNO3；0.1 mol L−1 LiI；DOL:DME = 1:1（体积比））相对 对比样 blank electrolyte（1.0 mol L−1 LiTFSI；2 wt.% LiNO3；DOL:DME = 1:1（体积比））｜组分变化：加入 LiI（0.1 mol L−1）｜分子描述符：每个 Li⁺ 的配位位点 变低；Li⁺ 总浓度 变高；LiNO₃ 浓度 变高（被动）｜物性：两边没有都报告的｜条件：相同（同一测试）｜性能：每圈衰减率 变低（测试 T18）；每圈衰减率 变低（测试 T24）"
 },
 {
  "论文": "P286",
  "A": "",
  "B": "LDD",
  "A是对照": false,
  "B是对照": true,
  "组分变化": "配方组成未记录",
  "描述符": [],
  "物性": {},
  "性能": [
   {
    "类别": "LiCu_CE",
    "测试": "T05",
    "方向": "变高",
    "倍数": 0.0117,
    "倍数含义": "损失（100 − CE）之比",
    "好于参照": true,
    "值A": 99.3,
    "值B": 40.0,
    "指标A": "Li‖Cu CE",
    "指标B": "Li‖Cu CE"
   }
  ],
  "比较编号": [
   "PC01016"
  ],
  "表述文字": "【样本】P286：实验样 （（配方未记录））相对 对比样 LDD（1 mol L−1 LiTFSI；DME:DOL = 1:1（体积比））｜组分变化：配方组成未记录｜分子描述符：无变化｜物性：两边没有都报告的｜条件：同一测试，但 圈数 变低｜性能：Li‖Cu CE 变高（测试 T05）"
 },
 {
  "论文": "P287",
  "A": "Li–S (NH4)2MoS4",
  "B": "Li–S (NH4)2MoO2S2",
  "A是对照": false,
  "B是对照": false,
  "组分变化": "组分与用量相同",
  "描述符": [],
  "物性": {},
  "性能": [
   {
    "类别": "每圈衰减率",
    "测试": "LC",
    "方向": "变高",
    "倍数": 3.55,
    "倍数含义": "每圈衰减率之比",
    "好于参照": false,
    "值A": 0.355,
    "值B": 0.1,
    "指标A": "每圈衰减率（%/圈，由容量保持率换算）",
    "指标B": "每圈衰减率（%/圈，由容量保持率换算）"
   }
  ],
  "比较编号": [
   "PC01017"
  ],
  "表述文字": "【样本】P287：实验样 Li–S (NH4)2MoS4（1 M LiTFSI；5 wt% LiNO3；ADD_TRIAL 约1（正极预载）；约14 wt%正极；最终液相浓度未知 mg；DOL:DME = 1:1（体积比））相对 实验样 Li–S (NH4)2MoO2S2（1 M LiTFSI；5 wt% LiNO3；ADD_TRIAL 约1（正极预载）；约14 wt%正极；最终液相浓度未知 mg；DOL:DME = 1:1（体积比））｜组分变化：组分与用量相同｜分子描述符：无变化｜物性：两边没有都报告的｜条件：相同（同一测试）｜性能：每圈衰减率 变高（测试 LC）"
 },
 {
  "论文": "P287",
  "A": "Li–S (NH4)2MoO2S2",
  "B": "Li–S blank",
  "A是对照": false,
  "B是对照": true,
  "组分变化": "加入 ADD_TRIAL（约1（正极预载）；约14 wt%正极；最终液相浓度未知 mg）",
  "描述符": [
   {
    "描述符": "ring",
    "中文": "溶剂环数",
    "组": "溶剂骨架",
    "方向": "变低",
    "A": 0.5,
    "B": 0.5984,
    "被动": false
   },
   {
    "描述符": "rotb",
    "中文": "可旋转键数",
    "组": "溶剂骨架",
    "方向": "变高",
    "A": 1.5,
    "B": 1.2049,
    "被动": false
   },
   {
    "描述符": "mw",
    "中文": "溶剂分子量",
    "组": "溶剂骨架",
    "方向": "变高",
    "A": 82.1005,
    "B": 80.5223,
    "被动": false
   }
  ],
  "物性": {},
  "性能": [
   {
    "类别": "首圈容量",
    "测试": "LC",
    "方向": "变低",
    "倍数": 0.6903,
    "倍数含义": "容量之比",
    "好于参照": false,
    "值A": 780.0,
    "值B": 1130.0,
    "指标A": "硫比放电容量",
    "指标B": "硫比放电容量"
   }
  ],
  "比较编号": [
   "PC01018"
  ],
  "表述文字": "【样本】P287：实验样 Li–S (NH4)2MoO2S2（1 M LiTFSI；5 wt% LiNO3；ADD_TRIAL 约1（正极预载）；约14 wt%正极；最终液相浓度未知 mg；DOL:DME = 1:1（体积比））相对 对比样 Li–S blank（1 M LiTFSI；5 wt% LiNO3；DOL:DME = 1:1（体积比））｜组分变化：加入 ADD_TRIAL（约1（正极预载）；约14 wt%正极；最终液相浓度未知 mg）｜分子描述符：溶剂环数 变低；可旋转键数 变高；溶剂分子量 变高｜物性：两边没有都报告的｜条件：相同（同一测试）｜性能：首圈容量 变低（测试 LC）"
 },
 {
  "论文": "P288",
  "A": "2 M LiFSI DBE",
  "B": "2 M LiFSI DME",
  "A是对照": false,
  "B是对照": true,
  "组分变化": "加入 DBE（sole）；去掉 DME",
  "描述符": [
   {
    "描述符": "eo",
    "中文": "非氟醚氧",
    "组": "配位（醚氧）",
    "方向": "变低",
    "A": 1.0,
    "B": 2.0,
    "被动": false
   },
   {
    "描述符": "rotb",
    "中文": "可旋转键数",
    "组": "溶剂骨架",
    "方向": "变高",
    "A": 6.0,
    "B": 3.0,
    "被动": false
   },
   {
    "描述符": "tpsa",
    "中文": "TPSA",
    "组": "其他（单独成组或数据少）",
    "方向": "变低",
    "A": 9.23,
    "B": 18.46,
    "被动": false
   },
   {
    "描述符": "mw",
    "中文": "溶剂分子量",
    "组": "溶剂骨架",
    "方向": "变高",
    "A": 130.231,
    "B": 90.122,
    "被动": false
   },
   {
    "描述符": "lnsites",
    "中文": "每个 Li⁺ 的配位位点",
    "组": "配位（醚氧）",
    "方向": "变低",
    "A": 2.9501,
    "B": 9.6314,
    "被动": false
   }
  ],
  "物性": {
   "Li⁺溶剂化结构": "相近"
  },
  "性能": [
   {
    "类别": "LiCu_CE",
    "测试": "T1",
    "方向": "变高",
    "倍数": 0.9091,
    "倍数含义": "损失（100 − CE）之比",
    "好于参照": true,
    "值A": 99.0,
    "值B": 98.9,
    "指标A": "Li‖Cu CE",
    "指标B": "Li‖Cu CE"
   },
   {
    "类别": "LiCu_CE",
    "测试": "T2",
    "方向": "变高",
    "倍数": 0.1494,
    "倍数含义": "损失（100 − CE）之比",
    "好于参照": true,
    "值A": 98.7,
    "值B": 91.3,
    "指标A": "Li‖Cu CE",
    "指标B": "Li‖Cu CE"
   }
  ],
  "比较编号": [
   "PC01019",
   "PC01065"
  ],
  "表述文字": "【样本】P288：实验样 2 M LiFSI DBE（2 M LiFSI；DBE（sole 体积份））相对 对比样 2 M LiFSI DME（2 M LiFSI；DME（sole 体积份））｜组分变化：加入 DBE（sole）；去掉 DME｜分子描述符：非氟醚氧 变低；可旋转键数 变高；TPSA 变低；溶剂分子量 变高；每个 Li⁺ 的配位位点 变低｜物性：Li⁺溶剂化结构 相近｜条件：相同（同一测试）｜性能：Li‖Cu CE 变高（测试 T1）；Li‖Cu CE 变高（测试 T2）"
 },
 {
  "论文": "P288",
  "A": "2 M LiFSI G2",
  "B": "2 M LiFSI DBE",
  "A是对照": false,
  "B是对照": false,
  "组分变化": "加入 DIGLYME（sole）；去掉 DBE",
  "描述符": [
   {
    "描述符": "eo",
    "中文": "非氟醚氧",
    "组": "配位（醚氧）",
    "方向": "变高",
    "A": 3.0,
    "B": 1.0,
    "被动": false
   },
   {
    "描述符": "tpsa",
    "中文": "TPSA",
    "组": "其他（单独成组或数据少）",
    "方向": "变高",
    "A": 27.69,
    "B": 9.23,
    "被动": false
   },
   {
    "描述符": "mw",
    "中文": "溶剂分子量",
    "组": "溶剂骨架",
    "方向": "变高",
    "A": 134.175,
    "B": 130.231,
    "被动": false
   },
   {
    "描述符": "lnsites",
    "中文": "每个 Li⁺ 的配位位点",
    "组": "配位（醚氧）",
    "方向": "变高",
    "A": 10.5657,
    "B": 2.9501,
    "被动": false
   }
  ],
  "物性": {
   "Li⁺溶剂化结构": "相近"
  },
  "性能": [
   {
    "类别": "LiCu_CE",
    "测试": "T1",
    "方向": "变低",
    "倍数": 3.3,
    "倍数含义": "损失（100 − CE）之比",
    "好于参照": false,
    "值A": 96.7,
    "值B": 99.0,
    "指标A": "Li‖Cu CE",
    "指标B": "Li‖Cu CE"
   },
   {
    "类别": "LiCu_CE",
    "测试": "T2",
    "方向": "变低",
    "倍数": 9.9231,
    "倍数含义": "损失（100 − CE）之比",
    "好于参照": false,
    "值A": 87.1,
    "值B": 98.7,
    "指标A": "Li‖Cu CE",
    "指标B": "Li‖Cu CE"
   }
  ],
  "比较编号": [
   "PC01020",
   "PC01066"
  ],
  "表述文字": "【样本】P288：实验样 2 M LiFSI G2（2 M LiFSI；DIGLYME（sole 体积份））相对 实验样 2 M LiFSI DBE（2 M LiFSI；DBE（sole 体积份））｜组分变化：加入 DIGLYME（sole）；去掉 DBE｜分子描述符：非氟醚氧 变高；TPSA 变高；溶剂分子量 变高；每个 Li⁺ 的配位位点 变高｜物性：Li⁺溶剂化结构 相近｜条件：相同（同一测试）｜性能：Li‖Cu CE 变低（测试 T1）；Li‖Cu CE 变低（测试 T2）"
 },
 {
  "论文": "P288",
  "A": "2 M LiFSI G2",
  "B": "2 M LiFSI DME",
  "A是对照": false,
  "B是对照": true,
  "组分变化": "加入 DIGLYME（sole）；去掉 DME",
  "描述符": [
   {
    "描述符": "eo",
    "中文": "非氟醚氧",
    "组": "配位（醚氧）",
    "方向": "变高",
    "A": 3.0,
    "B": 2.0,
    "被动": false
   },
   {
    "描述符": "rotb",
    "中文": "可旋转键数",
    "组": "溶剂骨架",
    "方向": "变高",
    "A": 6.0,
    "B": 3.0,
    "被动": false
   },
   {
    "描述符": "tpsa",
    "中文": "TPSA",
    "组": "其他（单独成组或数据少）",
    "方向": "变高",
    "A": 27.69,
    "B": 18.46,
    "被动": false
   },
   {
    "描述符": "mw",
    "中文": "溶剂分子量",
    "组": "溶剂骨架",
    "方向": "变高",
    "A": 134.175,
    "B": 90.122,
    "被动": false
   },
   {
    "描述符": "lnsites",
    "中文": "每个 Li⁺ 的配位位点",
    "组": "配位（醚氧）",
    "方向": "变高",
    "A": 10.5657,
    "B": 9.6314,
    "被动": false
   }
  ],
  "物性": {
   "Li⁺溶剂化结构": "相近"
  },
  "性能": [
   {
    "类别": "LiCu_CE",
    "测试": "T1",
    "方向": "变低",
    "倍数": 3.0,
    "倍数含义": "损失（100 − CE）之比",
    "好于参照": false,
    "值A": 96.7,
    "值B": 98.9,
    "指标A": "Li‖Cu CE",
    "指标B": "Li‖Cu CE"
   },
   {
    "类别": "LiCu_CE",
    "测试": "T2",
    "方向": "变低",
    "倍数": 1.4828,
    "倍数含义": "损失（100 − CE）之比",
    "好于参照": false,
    "值A": 87.1,
    "值B": 91.3,
    "指标A": "Li‖Cu CE",
    "指标B": "Li‖Cu CE"
   }
  ],
  "比较编号": [
   "PC01032",
   "PC01074"
  ],
  "表述文字": "【样本】P288：实验样 2 M LiFSI G2（2 M LiFSI；DIGLYME（sole 体积份））相对 对比样 2 M LiFSI DME（2 M LiFSI；DME（sole 体积份））｜组分变化：加入 DIGLYME（sole）；去掉 DME｜分子描述符：非氟醚氧 变高；可旋转键数 变高；TPSA 变高；溶剂分子量 变高；每个 Li⁺ 的配位位点 变高｜物性：Li⁺溶剂化结构 相近｜条件：相同（同一测试）｜性能：Li‖Cu CE 变低（测试 T1）；Li‖Cu CE 变低（测试 T2）"
 },
 {
  "论文": "P288",
  "A": "2 M LiTFSI DBE",
  "B": "2 M LiFSI DBE",
  "A是对照": false,
  "B是对照": false,
  "组分变化": "加入 LiTFSI（2 M）；去掉 LiFSI",
  "描述符": [
   {
    "描述符": "anF",
    "中文": "阴离子 F（每升）",
    "组": "盐用量",
    "方向": "变高",
    "A": 12.0,
    "B": 4.0,
    "被动": false
   }
  ],
  "物性": {},
  "性能": [
   {
    "类别": "LiCu_CE",
    "测试": "T6",
    "方向": "变低",
    "倍数": 3.5,
    "倍数含义": "损失（100 − CE）之比",
    "好于参照": false,
    "值A": 96.5,
    "值B": 99.0,
    "指标A": "Li‖Cu CE",
    "指标B": "Li‖Cu CE"
   }
  ],
  "比较编号": [
   "PC01104"
  ],
  "表述文字": "【样本】P288：实验样 2 M LiTFSI DBE（2 M LiTFSI；DBE（sole 体积份））相对 实验样 2 M LiFSI DBE（2 M LiFSI；DBE（sole 体积份））｜组分变化：加入 LiTFSI（2 M）；去掉 LiFSI｜分子描述符：阴离子 F（每升） 变高｜物性：两边没有都报告的｜条件：相同（同一测试）｜性能：Li‖Cu CE 变低（测试 T6）"
 },
 {
  "论文": "P291",
  "A": "EIZ-FEC",
  "B": "DOL/DME baseline",
  "A是对照": false,
  "B是对照": true,
  "组分变化": "加入 LiFSI（1 M）；加入 ISOXAZOLE（未报告）；加入 FEC（10 vol%）；去掉 LiTFSI；去掉 DOL；去掉 DME",
  "描述符": [
   {
    "描述符": "eo",
    "中文": "非氟醚氧",
    "组": "配位（醚氧）",
    "方向": "变低（变为 0）",
    "A": 0.0,
    "B": 2.0,
    "被动": false
   },
   {
    "描述符": "carbonate",
    "中文": "碳酸酯",
    "组": "羰基/碳酸酯",
    "方向": "变高（从无到有）",
    "A": 0.5,
    "B": 0.0,
    "被动": false
   },
   {
    "描述符": "fat",
    "中文": "溶剂 F 原子数",
    "组": "氟化/稀释",
    "方向": "变高（从无到有）",
    "A": 0.5,
    "B": 0.0,
    "被动": false
   },
   {
    "描述符": "ring",
    "中文": "溶剂环数",
    "组": "溶剂骨架",
    "方向": "变高",
    "A": 1.0,
    "B": 0.5984,
    "被动": false
   },
   {
    "描述符": "rotb",
    "中文": "可旋转键数",
    "组": "溶剂骨架",
    "方向": "变低（变为 0）",
    "A": 0.0,
    "B": 1.2049,
    "被动": false
   },
   {
    "描述符": "tpsa",
    "中文": "TPSA",
    "组": "其他（单独成组或数据少）",
    "方向": "变高",
    "A": 30.78,
    "B": 18.46,
    "被动": false
   },
   {
    "描述符": "mw",
    "中文": "溶剂分子量",
    "组": "溶剂骨架",
    "方向": "变高",
    "A": 87.5575,
    "B": 80.5223,
    "被动": false
   },
   {
    "描述符": "ffrac",
    "中文": "含氟溶剂比例",
    "组": "氟化/稀释",
    "方向": "变高（从无到有）",
    "A": 0.5,
    "B": 0.0,
    "被动": false
   },
   {
    "描述符": "anF",
    "中文": "阴离子 F（每升）",
    "组": "盐用量",
    "方向": "变低",
    "A": 2.0,
    "B": 6.0,
    "被动": false
   }
  ],
  "物性": {},
  "性能": [
   {
    "类别": "LiCu_CE",
    "测试": "T02",
    "方向": "变高",
    "倍数": 0.3696,
    "倍数含义": "损失（100 − CE）之比",
    "好于参照": true,
    "值A": 98.3,
    "值B": 95.4,
    "指标A": "Li‖Cu CE",
    "指标B": "Li‖Cu CE"
   }
  ],
  "比较编号": [
   "PC01112"
  ],
  "表述文字": "【样本】P291：实验样 EIZ-FEC（1 M LiFSI；ISOXAZOLE（用量未报告）；10 vol% FEC）相对 对比样 DOL/DME baseline（1 M LiTFSI；DOL:DME = 未报告:未报告（体积比））｜组分变化：加入 LiFSI（1 M）；加入 ISOXAZOLE（未报告）；加入 FEC（10 vol%）；去掉 LiTFSI；去掉 DOL；去掉 DME｜分子描述符：非氟醚氧 变低（变为 0）；碳酸酯 变高（从无到有）；溶剂 F 原子数 变高（从无到有）；溶剂环数 变高；可旋转键数 变低（变为 0）；TPSA 变高；溶剂分子量 变高；含氟溶剂比例 变高（从无到有）；阴离子 F（每升） 变低｜物性：两边没有都报告的｜条件：相同（同一测试）｜性能：Li‖Cu CE 变高（测试 T02）"
 },
 {
  "论文": "P291",
  "A": "LHCE-TTE3",
  "B": "EIZ-FEC",
  "A是对照": false,
  "B是对照": false,
  "组分变化": "ISOXAZOLE 未报告 → 1 体积比份；加入 TTE（3 体积比份）",
  "描述符": [
   {
    "描述符": "eo_a",
    "中文": "α 氟化醚氧",
    "组": "氟化/稀释",
    "方向": "变高（从无到有）",
    "A": 0.675,
    "B": 0.0,
    "被动": false
   },
   {
    "描述符": "carbonate",
    "中文": "碳酸酯",
    "组": "羰基/碳酸酯",
    "方向": "变低",
    "A": 0.1,
    "B": 0.5,
    "被动": false
   },
   {
    "描述符": "fat",
    "中文": "溶剂 F 原子数",
    "组": "氟化/稀释",
    "方向": "变高",
    "A": 5.5,
    "B": 0.5,
    "被动": false
   },
   {
    "描述符": "ring",
    "中文": "溶剂环数",
    "组": "溶剂骨架",
    "方向": "变低",
    "A": 0.325,
    "B": 1.0,
    "被动": false
   },
   {
    "描述符": "rotb",
    "中文": "可旋转键数",
    "组": "溶剂骨架",
    "方向": "变高（从无到有）",
    "A": 3.375,
    "B": 0.0,
    "被动": false
   },
   {
    "描述符": "tpsa",
    "中文": "TPSA",
    "组": "其他（单独成组或数据少）",
    "方向": "变低",
    "A": 15.64,
    "B": 30.78,
    "被动": false
   },
   {
    "描述符": "mw",
    "中文": "溶剂分子量",
    "组": "溶剂骨架",
    "方向": "变高",
    "A": 182.7916,
    "B": 87.5575,
    "被动": false
   },
   {
    "描述符": "ffrac",
    "中文": "含氟溶剂比例",
    "组": "氟化/稀释",
    "方向": "变高",
    "A": 0.775,
    "B": 0.5,
    "被动": false
   }
  ],
  "物性": {},
  "性能": [
   {
    "类别": "LiCu_CE",
    "测试": "T02",
    "方向": "变高",
    "倍数": 0.8824,
    "倍数含义": "损失（100 − CE）之比",
    "好于参照": true,
    "值A": 98.5,
    "值B": 98.3,
    "指标A": "Li‖Cu CE",
    "指标B": "Li‖Cu CE"
   }
  ],
  "比较编号": [
   "PC01110"
  ],
  "表述文字": "【样本】P291：实验样 LHCE-TTE3（1 M LiFSI；10 vol% FEC；ISOXAZOLE:TTE = 1:3（体积比））相对 实验样 EIZ-FEC（1 M LiFSI；ISOXAZOLE（用量未报告）；10 vol% FEC）｜组分变化：ISOXAZOLE 未报告 → 1 体积比份；加入 TTE（3 体积比份）｜分子描述符：α 氟化醚氧 变高（从无到有）；碳酸酯 变低；溶剂 F 原子数 变高；溶剂环数 变低；可旋转键数 变高（从无到有）；TPSA 变低；溶剂分子量 变高；含氟溶剂比例 变高｜物性：两边没有都报告的｜条件：相同（同一测试）｜性能：Li‖Cu CE 变高（测试 T02）"
 },
 {
  "论文": "P291",
  "A": "LHCE-TTE3",
  "B": "DOL/DME baseline",
  "A是对照": false,
  "B是对照": true,
  "组分变化": "加入 LiFSI（1 M）；加入 ISOXAZOLE（1 体积比份）；加入 TTE（3 体积比份）；加入 FEC（10 vol%）；去掉 LiTFSI；去掉 DOL；去掉 DME",
  "描述符": [
   {
    "描述符": "eo",
    "中文": "非氟醚氧",
    "组": "配位（醚氧）",
    "方向": "变低（变为 0）",
    "A": 0.0,
    "B": 2.0,
    "被动": false
   },
   {
    "描述符": "eo_a",
    "中文": "α 氟化醚氧",
    "组": "氟化/稀释",
    "方向": "变高（从无到有）",
    "A": 0.675,
    "B": 0.0,
    "被动": false
   },
   {
    "描述符": "carbonate",
    "中文": "碳酸酯",
    "组": "羰基/碳酸酯",
    "方向": "变高（从无到有）",
    "A": 0.1,
    "B": 0.0,
    "被动": false
   },
   {
    "描述符": "fat",
    "中文": "溶剂 F 原子数",
    "组": "氟化/稀释",
    "方向": "变高（从无到有）",
    "A": 5.5,
    "B": 0.0,
    "被动": false
   },
   {
    "描述符": "ring",
    "中文": "溶剂环数",
    "组": "溶剂骨架",
    "方向": "变低",
    "A": 0.325,
    "B": 0.5984,
    "被动": false
   },
   {
    "描述符": "rotb",
    "中文": "可旋转键数",
    "组": "溶剂骨架",
    "方向": "变高",
    "A": 3.375,
    "B": 1.2049,
    "被动": false
   },
   {
    "描述符": "tpsa",
    "中文": "TPSA",
    "组": "其他（单独成组或数据少）",
    "方向": "变低",
    "A": 15.64,
    "B": 18.46,
    "被动": false
   },
   {
    "描述符": "mw",
    "中文": "溶剂分子量",
    "组": "溶剂骨架",
    "方向": "变高",
    "A": 182.7916,
    "B": 80.5223,
    "被动": false
   },
   {
    "描述符": "ffrac",
    "中文": "含氟溶剂比例",
    "组": "氟化/稀释",
    "方向": "变高（从无到有）",
    "A": 0.775,
    "B": 0.0,
    "被动": false
   },
   {
    "描述符": "anF",
    "中文": "阴离子 F（每升）",
    "组": "盐用量",
    "方向": "变低",
    "A": 2.0,
    "B": 6.0,
    "被动": false
   }
  ],
  "物性": {},
  "性能": [
   {
    "类别": "LiCu_CE",
    "测试": "T02",
    "方向": "变高",
    "倍数": 0.3261,
    "倍数含义": "损失（100 − CE）之比",
    "好于参照": true,
    "值A": 98.5,
    "值B": 95.4,
    "指标A": "Li‖Cu CE",
    "指标B": "Li‖Cu CE"
   }
  ],
  "比较编号": [
   "PC01114"
  ],
  "表述文字": "【样本】P291：实验样 LHCE-TTE3（1 M LiFSI；10 vol% FEC；ISOXAZOLE:TTE = 1:3（体积比））相对 对比样 DOL/DME baseline（1 M LiTFSI；DOL:DME = 未报告:未报告（体积比））｜组分变化：加入 LiFSI（1 M）；加入 ISOXAZOLE（1 体积比份）；加入 TTE（3 体积比份）；加入 FEC（10 vol%）；去掉 LiTFSI；去掉 DOL；去掉 DME｜分子描述符：非氟醚氧 变低（变为 0）；α 氟化醚氧 变高（从无到有）；碳酸酯 变高（从无到有）；溶剂 F 原子数 变高（从无到有）；溶剂环数 变低；可旋转键数 变高；TPSA 变低；溶剂分子量 变高；含氟溶剂比例 变高（从无到有）；阴离子 F（每升） 变低｜物性：两边没有都报告的｜条件：相同（同一测试）｜性能：Li‖Cu CE 变高（测试 T02）"
 },
 {
  "论文": "P291",
  "A": "LHCE-TTE4.5",
  "B": "EIZ-FEC",
  "A是对照": false,
  "B是对照": false,
  "组分变化": "ISOXAZOLE 未报告 → 1 体积比份；加入 TTE（4.5 体积比份）",
  "描述符": [
   {
    "描述符": "eo_a",
    "中文": "α 氟化醚氧",
    "组": "氟化/稀释",
    "方向": "变高（从无到有）",
    "A": 0.7364,
    "B": 0.0,
    "被动": false
   },
   {
    "描述符": "carbonate",
    "中文": "碳酸酯",
    "组": "羰基/碳酸酯",
    "方向": "变低",
    "A": 0.1,
    "B": 0.5,
    "被动": false
   },
   {
    "描述符": "fat",
    "中文": "溶剂 F 原子数",
    "组": "氟化/稀释",
    "方向": "变高",
    "A": 5.9909,
    "B": 0.5,
    "被动": false
   },
   {
    "描述符": "ring",
    "中文": "溶剂环数",
    "组": "溶剂骨架",
    "方向": "变低",
    "A": 0.2636,
    "B": 1.0,
    "被动": false
   },
   {
    "描述符": "rotb",
    "中文": "可旋转键数",
    "组": "溶剂骨架",
    "方向": "变高（从无到有）",
    "A": 3.6818,
    "B": 0.0,
    "被动": false
   },
   {
    "描述符": "tpsa",
    "中文": "TPSA",
    "组": "其他（单独成组或数据少）",
    "方向": "变低",
    "A": 14.6091,
    "B": 30.78,
    "被动": false
   },
   {
    "描述符": "mw",
    "中文": "溶剂分子量",
    "组": "溶剂骨架",
    "方向": "变高",
    "A": 192.7943,
    "B": 87.5575,
    "被动": false
   },
   {
    "描述符": "ffrac",
    "中文": "含氟溶剂比例",
    "组": "氟化/稀释",
    "方向": "变高",
    "A": 0.8364,
    "B": 0.5,
    "被动": false
   }
  ],
  "物性": {},
  "性能": [
   {
    "类别": "LiCu_CE",
    "测试": "T02",
    "方向": "变高",
    "倍数": 0.8235,
    "倍数含义": "损失（100 − CE）之比",
    "好于参照": true,
    "值A": 98.6,
    "值B": 98.3,
    "指标A": "Li‖Cu CE",
    "指标B": "Li‖Cu CE"
   }
  ],
  "比较编号": [
   "PC01111"
  ],
  "表述文字": "【样本】P291：实验样 LHCE-TTE4.5（1 M LiFSI；10 vol% FEC；ISOXAZOLE:TTE = 1:4.5（体积比））相对 实验样 EIZ-FEC（1 M LiFSI；ISOXAZOLE（用量未报告）；10 vol% FEC）｜组分变化：ISOXAZOLE 未报告 → 1 体积比份；加入 TTE（4.5 体积比份）｜分子描述符：α 氟化醚氧 变高（从无到有）；碳酸酯 变低；溶剂 F 原子数 变高；溶剂环数 变低；可旋转键数 变高（从无到有）；TPSA 变低；溶剂分子量 变高；含氟溶剂比例 变高｜物性：两边没有都报告的｜条件：相同（同一测试）｜性能：Li‖Cu CE 变高（测试 T02）"
 },
 {
  "论文": "P291",
  "A": "LHCE-TTE4.5",
  "B": "LHCE-TTE3",
  "A是对照": false,
  "B是对照": false,
  "组分变化": "TTE 3 体积比份 → 4.5 体积比份",
  "描述符": [
   {
    "描述符": "eo_a",
    "中文": "α 氟化醚氧",
    "组": "氟化/稀释",
    "方向": "变高",
    "A": 0.7364,
    "B": 0.675,
    "被动": false
   },
   {
    "描述符": "fat",
    "中文": "溶剂 F 原子数",
    "组": "氟化/稀释",
    "方向": "变高",
    "A": 5.9909,
    "B": 5.5,
    "被动": false
   },
   {
    "描述符": "ring",
    "中文": "溶剂环数",
    "组": "溶剂骨架",
    "方向": "变低",
    "A": 0.2636,
    "B": 0.325,
    "被动": false
   },
   {
    "描述符": "rotb",
    "中文": "可旋转键数",
    "组": "溶剂骨架",
    "方向": "变高",
    "A": 3.6818,
    "B": 3.375,
    "被动": false
   },
   {
    "描述符": "tpsa",
    "中文": "TPSA",
    "组": "其他（单独成组或数据少）",
    "方向": "变低",
    "A": 14.6091,
    "B": 15.64,
    "被动": false
   },
   {
    "描述符": "mw",
    "中文": "溶剂分子量",
    "组": "溶剂骨架",
    "方向": "变高",
    "A": 192.7943,
    "B": 182.7916,
    "被动": false
   },
   {
    "描述符": "ffrac",
    "中文": "含氟溶剂比例",
    "组": "氟化/稀释",
    "方向": "变高",
    "A": 0.8364,
    "B": 0.775,
    "被动": false
   }
  ],
  "物性": {},
  "性能": [
   {
    "类别": "LiCu_CE",
    "测试": "T02",
    "方向": "变高",
    "倍数": 0.9333,
    "倍数含义": "损失（100 − CE）之比",
    "好于参照": true,
    "值A": 98.6,
    "值B": 98.5,
    "指标A": "Li‖Cu CE",
    "指标B": "Li‖Cu CE"
   }
  ],
  "比较编号": [
   "PC01113"
  ],
  "表述文字": "【样本】P291：实验样 LHCE-TTE4.5（1 M LiFSI；10 vol% FEC；ISOXAZOLE:TTE = 1:4.5（体积比））相对 实验样 LHCE-TTE3（1 M LiFSI；10 vol% FEC；ISOXAZOLE:TTE = 1:3（体积比））｜组分变化：TTE 3 体积比份 → 4.5 体积比份｜分子描述符：α 氟化醚氧 变高；溶剂 F 原子数 变高；溶剂环数 变低；可旋转键数 变高；TPSA 变低；溶剂分子量 变高；含氟溶剂比例 变高｜物性：两边没有都报告的｜条件：相同（同一测试）｜性能：Li‖Cu CE 变高（测试 T02）"
 },
 {
  "论文": "P291",
  "A": "LHCE-TTE4.5",
  "B": "DOL/DME baseline",
  "A是对照": false,
  "B是对照": true,
  "组分变化": "加入 LiFSI（1 M）；加入 ISOXAZOLE（1 体积比份）；加入 TTE（4.5 体积比份）；加入 FEC（10 vol%）；去掉 LiTFSI；去掉 DOL；去掉 DME",
  "描述符": [
   {
    "描述符": "eo",
    "中文": "非氟醚氧",
    "组": "配位（醚氧）",
    "方向": "变低（变为 0）",
    "A": 0.0,
    "B": 2.0,
    "被动": false
   },
   {
    "描述符": "eo_a",
    "中文": "α 氟化醚氧",
    "组": "氟化/稀释",
    "方向": "变高（从无到有）",
    "A": 0.7364,
    "B": 0.0,
    "被动": false
   },
   {
    "描述符": "carbonate",
    "中文": "碳酸酯",
    "组": "羰基/碳酸酯",
    "方向": "变高（从无到有）",
    "A": 0.1,
    "B": 0.0,
    "被动": false
   },
   {
    "描述符": "fat",
    "中文": "溶剂 F 原子数",
    "组": "氟化/稀释",
    "方向": "变高（从无到有）",
    "A": 5.9909,
    "B": 0.0,
    "被动": false
   },
   {
    "描述符": "ring",
    "中文": "溶剂环数",
    "组": "溶剂骨架",
    "方向": "变低",
    "A": 0.2636,
    "B": 0.5984,
    "被动": false
   },
   {
    "描述符": "rotb",
    "中文": "可旋转键数",
    "组": "溶剂骨架",
    "方向": "变高",
    "A": 3.6818,
    "B": 1.2049,
    "被动": false
   },
   {
    "描述符": "tpsa",
    "中文": "TPSA",
    "组": "其他（单独成组或数据少）",
    "方向": "变低",
    "A": 14.6091,
    "B": 18.46,
    "被动": false
   },
   {
    "描述符": "mw",
    "中文": "溶剂分子量",
    "组": "溶剂骨架",
    "方向": "变高",
    "A": 192.7943,
    "B": 80.5223,
    "被动": false
   },
   {
    "描述符": "ffrac",
    "中文": "含氟溶剂比例",
    "组": "氟化/稀释",
    "方向": "变高（从无到有）",
    "A": 0.8364,
    "B": 0.0,
    "被动": false
   },
   {
    "描述符": "anF",
    "中文": "阴离子 F（每升）",
    "组": "盐用量",
    "方向": "变低",
    "A": 2.0,
    "B": 6.0,
    "被动": false
   }
  ],
  "物性": {},
  "性能": [
   {
