Repository: zhuonanli08/Li-S_Electrolyte_Conflicts

File: output/两两比较表述_313篇_v2_2026-11-07/比较表述.json (part 9 of 111)
[
    "A": 25.0,
    "B": 25.0
   },
   {
    "条件": "电池形式",
    "方向": "相同",
    "A": 0.0,
    "B": 0.0
   }
  ],
  "条件含默认值": [
   "温度默认"
  ],
  "性能": {
   "方向": "变高",
   "倍数": 1.1866,
   "倍数含义": "容量之比",
   "好于参照": true,
   "值A": 1615.0,
   "值B": 1361.0,
   "指标A": "硫比放电容量",
   "指标B": "硫比放电容量"
  },
  "表述文字": "【P034｜首圈容量｜配方和条件都变】实验样 50 vol% DMDS, high areal capacity（1 M LiTFSI；投料0.4；实际饱和，未完全溶解 M LiNO3；DMDS:DME:DOL = 2 (50 vol%):1:1（体积比），测试 T_high10）相对 实验样 50 vol% DMDS, 0.1 M LiNO3（1 M LiTFSI；0.1 M LiNO3；DMDS:DME:DOL = 2 (50 vol%):1:1（体积比），测试 T_carbon）｜组分变化：LiNO3 0.1 M → 投料0.4；实际饱和，未完全溶解 M｜描述符：非氟醚氧 变低；硫醚/多硫 S 变高；溶剂环数 变低；可旋转键数 变高；TPSA 变低；溶剂分子量 变高；每个 Li⁺ 的配位位点 变高；Li⁺ 总浓度 变低｜物性：两边没有都报告的｜条件：E/S 变高；硫载量 变高；正极含硫 变低；倍率 一边未报告（含默认值：温度默认）｜性能：首圈容量 变高"
 },
 {
  "编号": "PC00123",
  "论文": "P034",
  "类别": "首圈容量",
  "比较类型": "配方和条件都变",
  "A": {
   "测试": "T_high10",
   "测试名": "高载量KB-S70，E/S=10",
   "配方": "PH",
   "配方名": "0.25 M polysulfide, high areal capacity",
   "recipe": "R_PH",
   "是否对照": false,
   "配方文字": "0.25 M LiPS_x；0.4投料（共用高面容量方法） M LiNO3",
   "表述编号": "ST0314",
   "证据句子": [
    "M0098",
    "M0099"
   ],
   "标记": [
    "温度默认"
   ]
  },
  "B": {
   "测试": "T_carbon",
   "测试名": "OMC-S70与KB-S70碳骨架影响",
   "配方": "D",
   "配方名": "50 vol% DMDS, 0.1 M LiNO3",
   "recipe": "R_D",
   "是否对照": false,
   "配方文字": "1 M LiTFSI；0.1 M LiNO3；DMDS:DME:DOL = 2 (50 vol%):1:1（体积比）",
   "表述编号": "ST0307",
   "证据句子": [
    "M0054",
    "M0094"
   ],
   "标记": [
    "温度默认"
   ]
  },
  "组分变化": "加入 LiPS_x（0.25 M）；LiNO3 0.1 M → 0.4投料（共用高面容量方法） M；去掉 LiTFSI；去掉 DMDS；去掉 DME；去掉 DOL",
  "作者改动的组分": [
   "DMDS",
   "DME",
   "DOL",
   "LiNO3",
   "LiPS_x",
   "LiTFSI"
  ],
  "特殊组分变化": [
   {
    "组分": "DMDS",
    "类型": "成膜/活性溶剂"
   },
   {
    "组分": "LiPS_x",
    "类型": "描述符看不到"
   }
  ],
  "电解液相同但样品编号不同": false,
  "描述符": [],
  "物性": [],
  "条件": [
   {
    "条件": "E/S",
    "方向": "变高",
    "A": 10.0,
    "B": 8.84
   },
   {
    "条件": "硫载量",
    "方向": "变高",
    "A": 4.0,
    "B": 1.0
   },
   {
    "条件": "正极含硫",
    "方向": "变低",
    "A": 49.0,
    "B": 56.0
   },
   {
    "条件": "倍率",
    "方向": "一边未报告",
    "A": null,
    "B": -2.3025850929940455
   },
   {
    "条件": "温度",
    "方向": "相近",
    "A": 25.0,
    "B": 25.0
   },
   {
    "条件": "电池形式",
    "方向": "相同",
    "A": 0.0,
    "B": 0.0
   }
  ],
  "条件含默认值": [
   "温度默认"
  ],
  "性能": {
   "方向": "相近",
   "倍数": 1.0257,
   "倍数含义": "容量之比",
   "好于参照": null,
   "值A": 1396.0,
   "值B": 1361.0,
   "指标A": "硫比放电容量",
   "指标B": "硫比放电容量"
  },
  "表述文字": "【P034｜首圈容量｜配方和条件都变】实验样 0.25 M polysulfide, high areal capacity（0.25 M LiPS_x；0.4投料（共用高面容量方法） M LiNO3，测试 T_high10）相对 实验样 50 vol% DMDS, 0.1 M LiNO3（1 M LiTFSI；0.1 M LiNO3；DMDS:DME:DOL = 2 (50 vol%):1:1（体积比），测试 T_carbon）｜组分变化：加入 LiPS_x（0.25 M）；LiNO3 0.1 M → 0.4投料（共用高面容量方法） M；去掉 LiTFSI；去掉 DMDS；去掉 DME；去掉 DOL（其中 DMDS：成膜/活性溶剂、LiPS_x：描述符看不到）｜描述符：无变化｜物性：两边没有都报告的｜条件：E/S 变高；硫载量 变高；正极含硫 变低；倍率 一边未报告（含默认值：温度默认）｜性能：首圈容量 相近"
 },
 {
  "编号": "PC00124",
  "论文": "P034",
  "类别": "首圈容量",
  "比较类型": "配方和条件都变",
  "A": {
   "测试": "T_high5",
   "测试名": "高载量KB-S70，E/S=5",
   "配方": "DH",
   "配方名": "50 vol% DMDS, high areal capacity",
   "recipe": "R_DH",
   "是否对照": false,
   "配方文字": "1 M LiTFSI；投料0.4；实际饱和，未完全溶解 M LiNO3；DMDS:DME:DOL = 2 (50 vol%):1:1（体积比）",
   "表述编号": "ST0322",
   "证据句子": [
    "M0116"
   ],
   "标记": [
    "温度默认"
   ]
  },
  "B": {
   "测试": "T_carbon",
   "测试名": "OMC-S70与KB-S70碳骨架影响",
   "配方": "D",
   "配方名": "50 vol% DMDS, 0.1 M LiNO3",
   "recipe": "R_D",
   "是否对照": false,
   "配方文字": "1 M LiTFSI；0.1 M LiNO3；DMDS:DME:DOL = 2 (50 vol%):1:1（体积比）",
   "表述编号": "ST0307",
   "证据句子": [
    "M0054",
    "M0094"
   ],
   "标记": [
    "温度默认"
   ]
  },
  "组分变化": "LiNO3 0.1 M → 投料0.4；实际饱和，未完全溶解 M",
  "作者改动的组分": [
   "LiNO3"
  ],
  "特殊组分变化": [],
  "电解液相同但样品编号不同": false,
  "描述符": [
   {
    "描述符": "eo",
    "中文": "非氟醚氧",
    "组": "配位（醚氧）",
    "方向": "变低",
    "A": 1.0,
    "B": 1.0306,
    "被动": false
   },
   {
    "描述符": "thio",
    "中文": "硫醚/多硫 S",
    "组": "其他（单独成组或数据少）",
    "方向": "变高",
    "A": 1.0,
    "B": 0.9694,
    "被动": false
   },
   {
    "描述符": "ring",
    "中文": "溶剂环数",
    "组": "溶剂骨架",
    "方向": "变低",
    "A": 0.25,
    "B": 0.3083,
    "被动": false
   },
   {
    "描述符": "rotb",
    "中文": "可旋转键数",
    "组": "溶剂骨架",
    "方向": "变高",
    "A": 1.25,
    "B": 1.1056,
    "被动": false
   },
   {
    "描述符": "tpsa",
    "中文": "TPSA",
    "组": "其他（单独成组或数据少）",
    "方向": "变低",
    "A": 9.23,
    "B": 9.5123,
    "被动": false
   },
   {
    "描述符": "mw",
    "中文": "溶剂分子量",
    "组": "溶剂骨架",
    "方向": "变高",
    "A": 88.1522,
    "B": 87.1539,
    "被动": false
   },
   {
    "描述符": "lnsites",
    "中文": "每个 Li⁺ 的配位位点",
    "组": "配位（醚氧）",
    "方向": "变高",
    "A": 11.9905,
    "B": 10.9004,
    "被动": false
   },
   {
    "描述符": "li",
    "中文": "Li⁺ 总浓度",
    "组": "盐用量",
    "方向": "变低",
    "A": 1.0,
    "B": 1.1,
    "被动": false
   }
  ],
  "物性": [],
  "条件": [
   {
    "条件": "E/S",
    "方向": "变低",
    "A": 5.0,
    "B": 8.84
   },
   {
    "条件": "硫载量",
    "方向": "变高",
    "A": 4.0,
    "B": 1.0
   },
   {
    "条件": "正极含硫",
    "方向": "变低",
    "A": 49.0,
    "B": 56.0
   },
   {
    "条件": "倍率",
    "方向": "一边未报告",
    "A": null,
    "B": -2.3025850929940455
   },
   {
    "条件": "温度",
    "方向": "相近",
    "A": 25.0,
    "B": 25.0
   },
   {
    "条件": "电池形式",
    "方向": "相同",
    "A": 0.0,
    "B": 0.0
   }
  ],
  "条件含默认值": [
   "温度默认"
  ],
  "性能": {
   "方向": "相近",
   "倍数": 0.9691,
   "倍数含义": "容量之比",
   "好于参照": null,
   "值A": 1319.0,
   "值B": 1361.0,
   "指标A": "硫比放电容量",
   "指标B": "硫比放电容量"
  },
  "表述文字": "【P034｜首圈容量｜配方和条件都变】实验样 50 vol% DMDS, high areal capacity（1 M LiTFSI；投料0.4；实际饱和，未完全溶解 M LiNO3；DMDS:DME:DOL = 2 (50 vol%):1:1（体积比），测试 T_high5）相对 实验样 50 vol% DMDS, 0.1 M LiNO3（1 M LiTFSI；0.1 M LiNO3；DMDS:DME:DOL = 2 (50 vol%):1:1（体积比），测试 T_carbon）｜组分变化：LiNO3 0.1 M → 投料0.4；实际饱和，未完全溶解 M｜描述符：非氟醚氧 变低；硫醚/多硫 S 变高；溶剂环数 变低；可旋转键数 变高；TPSA 变低；溶剂分子量 变高；每个 Li⁺ 的配位位点 变高；Li⁺ 总浓度 变低｜物性：两边没有都报告的｜条件：E/S 变低；硫载量 变高；正极含硫 变低；倍率 一边未报告（含默认值：温度默认）｜性能：首圈容量 相近"
 },
 {
  "编号": "PC00125",
  "论文": "P034",
  "类别": "首圈容量",
  "比较类型": "同测试换配方",
  "A": {
   "测试": "T_high10",
   "测试名": "高载量KB-S70，E/S=10",
   "配方": "DH",
   "配方名": "50 vol% DMDS, high areal capacity",
   "recipe": "R_DH",
   "是否对照": false,
   "配方文字": "1 M LiTFSI；投料0.4；实际饱和，未完全溶解 M LiNO3；DMDS:DME:DOL = 2 (50 vol%):1:1（体积比）",
   "表述编号": "ST0312",
   "证据句子": [
    "M0098",
    "M0099"
   ],
   "标记": [
    "温度默认"
   ]
  },
  "B": {
   "测试": "T_high10",
   "测试名": "高载量KB-S70，E/S=10",
   "配方": "CH",
   "配方名": "conventional, high areal capacity",
   "recipe": "R_CH",
   "是否对照": false,
   "配方文字": "1 M LiTFSI；0.4 M LiNO3；DME:DOL = 1:1（体积比）",
   "表述编号": "ST0310",
   "证据句子": [
    "M0098",
    "M0099"
   ],
   "标记": [
    "温度默认"
   ]
  },
  "组分变化": "LiNO3 0.4 M → 投料0.4；实际饱和，未完全溶解 M；加入 DMDS（2 (50 vol%) 体积份）",
  "作者改动的组分": [
   "DMDS",
   "LiNO3"
  ],
  "特殊组分变化": [
   {
    "组分": "DMDS",
    "类型": "成膜/活性溶剂"
   }
  ],
  "电解液相同但样品编号不同": false,
  "描述符": [
   {
    "描述符": "eo",
    "中文": "非氟醚氧",
    "组": "配位（醚氧）",
    "方向": "变低",
    "A": 1.0,
    "B": 2.0,
    "被动": false
   },
   {
    "描述符": "thio",
    "中文": "硫醚/多硫 S",
    "组": "其他（单独成组或数据少）",
    "方向": "变高（从无到有）",
    "A": 1.0,
    "B": 0.0,
    "被动": false
   },
   {
    "描述符": "ring",
    "中文": "溶剂环数",
    "组": "溶剂骨架",
    "方向": "变低",
    "A": 0.25,
    "B": 0.5984,
    "被动": false
   },
   {
    "描述符": "rotb",
    "中文": "可旋转键数",
    "组": "溶剂骨架",
    "方向": "变高",
    "A": 1.25,
    "B": 1.2049,
    "被动": false
   },
   {
    "描述符": "tpsa",
    "中文": "TPSA",
    "组": "其他（单独成组或数据少）",
    "方向": "变低",
    "A": 9.23,
    "B": 18.46,
    "被动": false
   },
   {
    "描述符": "mw",
    "中文": "溶剂分子量",
    "组": "溶剂骨架",
    "方向": "变高",
    "A": 88.1522,
    "B": 80.5223,
    "被动": false
   },
   {
    "描述符": "lnsites",
    "中文": "每个 Li⁺ 的配位位点",
    "组": "配位（醚氧）",
    "方向": "变低",
    "A": 11.9905,
    "B": 17.1292,
    "被动": false
   },
   {
    "描述符": "dil",
    "中文": "稀释剂摩尔比例",
    "组": "氟化/稀释",
    "方向": "变高（从无到有）",
    "A": 0.4847,
    "B": 0.0,
    "被动": false
   },
   {
    "描述符": "li",
    "中文": "Li⁺ 总浓度",
    "组": "盐用量",
    "方向": "变低",
    "A": 1.0,
    "B": 1.4,
    "被动": false
   }
  ],
  "物性": [],
  "条件": [
   {
    "条件": "E/S",
    "方向": "相近",
    "A": 10.0,
    "B": 10.0
   },
   {
    "条件": "硫载量",
    "方向": "相近",
    "A": 4.0,
    "B": 4.0
   },
   {
    "条件": "正极含硫",
    "方向": "相近",
    "A": 49.0,
    "B": 49.0
   },
   {
    "条件": "温度",
    "方向": "相近",
    "A": 25.0,
    "B": 25.0
   },
   {
    "条件": "电池形式",
    "方向": "相同",
    "A": 0.0,
    "B": 0.0
   }
  ],
  "条件含默认值": [
   "温度默认"
  ],
  "性能": {
   "方向": "变高",
   "倍数": 1.4217,
   "倍数含义": "容量之比",
   "好于参照": true,
   "值A": 1615.0,
   "值B": 1136.0,
   "指标A": "硫比放电容量",
   "指标B": "硫比放电容量"
  },
  "表述文字": "【P034｜首圈容量｜同测试换配方】实验样 50 vol% DMDS, high areal capacity（1 M LiTFSI；投料0.4；实际饱和，未完全溶解 M LiNO3；DMDS:DME:DOL = 2 (50 vol%):1:1（体积比），测试 T_high10）相对 实验样 conventional, high areal capacity（1 M LiTFSI；0.4 M LiNO3；DME:DOL = 1:1（体积比），测试 T_high10）｜组分变化：LiNO3 0.4 M → 投料0.4；实际饱和，未完全溶解 M；加入 DMDS（2 (50 vol%) 体积份）（其中 DMDS：成膜/活性溶剂）｜描述符：非氟醚氧 变低；硫醚/多硫 S 变高（从无到有）；溶剂环数 变低；可旋转键数 变高；TPSA 变低；溶剂分子量 变高；每个 Li⁺ 的配位位点 变低；稀释剂摩尔比例 变高（从无到有）；Li⁺ 总浓度 变低｜物性：两边没有都报告的｜条件：相同（含默认值：温度默认）｜性能：首圈容量 变高"
 },
 {
  "编号": "PC00126",
  "论文": "P034",
  "类别": "首圈容量",
  "比较类型": "同测试换配方",
  "A": {
   "测试": "T_high10",
   "测试名": "高载量KB-S70，E/S=10",
   "配方": "PH",
   "配方名": "0.25 M polysulfide, high areal capacity",
   "recipe": "R_PH",
   "是否对照": false,
   "配方文字": "0.25 M LiPS_x；0.4投料（共用高面容量方法） M LiNO3",
   "表述编号": "ST0314",
   "证据句子": [
    "M0098",
    "M0099"
   ],
   "标记": [
    "温度默认"
   ]
  },
  "B": {
   "测试": "T_high10",
   "测试名": "高载量KB-S70，E/S=10",
   "配方": "CH",
   "配方名": "conventional, high areal capacity",
   "recipe": "R_CH",
   "是否对照": false,
   "配方文字": "1 M LiTFSI；0.4 M LiNO3；DME:DOL = 1:1（体积比）",
   "表述编号": "ST0310",
   "证据句子": [
    "M0098",
    "M0099"
   ],
   "标记": [
    "温度默认"
   ]
  },
  "组分变化": "加入 LiPS_x（0.25 M）；LiNO3 0.4 M → 0.4投料（共用高面容量方法） M；去掉 LiTFSI；去掉 DME；去掉 DOL",
  "作者改动的组分": [
   "DME",
   "DOL",
   "LiNO3",
   "LiPS_x",
   "LiTFSI"
  ],
  "特殊组分变化": [
   {
    "组分": "LiPS_x",
    "类型": "描述符看不到"
   }
  ],
  "电解液相同但样品编号不同": false,
  "描述符": [],
  "物性": [],
  "条件": [
   {
    "条件": "E/S",
    "方向": "相近",
    "A": 10.0,
    "B": 10.0
   },
   {
    "条件": "硫载量",
    "方向": "相近",
    "A": 4.0,
    "B": 4.0
   },
   {
    "条件": "正极含硫",
    "方向": "相近",
    "A": 49.0,
    "B": 49.0
   },
   {
    "条件": "温度",
    "方向": "相近",
    "A": 25.0,
    "B": 25.0
   },
   {
    "条件": "电池形式",
    "方向": "相同",
    "A": 0.0,
    "B": 0.0
   }
  ],
  "条件含默认值": [
   "温度默认"
  ],
  "性能": {
   "方向": "变高",
   "倍数": 1.2289,
   "倍数含义": "容量之比",
   "好于参照": true,
   "值A": 1396.0,
   "值B": 1136.0,
   "指标A": "硫比放电容量",
   "指标B": "硫比放电容量"
  },
  "表述文字": "【P034｜首圈容量｜同测试换配方】实验样 0.25 M polysulfide, high areal capacity（0.25 M LiPS_x；0.4投料（共用高面容量方法） M LiNO3，测试 T_high10）相对 实验样 conventional, high areal capacity（1 M LiTFSI；0.4 M LiNO3；DME:DOL = 1:1（体积比），测试 T_high10）｜组分变化：加入 LiPS_x（0.25 M）；LiNO3 0.4 M → 0.4投料（共用高面容量方法） M；去掉 LiTFSI；去掉 DME；去掉 DOL（其中 LiPS_x：描述符看不到）｜描述符：无变化｜物性：两边没有都报告的｜条件：相同（含默认值：温度默认）｜性能：首圈容量 变高"
 },
 {
  "编号": "PC00127",
  "论文": "P034",
  "类别": "首圈容量",
  "比较类型": "配方和条件都变",
  "A": {
   "测试": "T_high5",
   "测试名": "高载量KB-S70，E/S=5",
   "配方": "DH",
   "配方名": "50 vol% DMDS, high areal capacity",
   "recipe": "R_DH",
   "是否对照": false,
   "配方文字": "1 M LiTFSI；投料0.4；实际饱和，未完全溶解 M LiNO3；DMDS:DME:DOL = 2 (50 vol%):1:1（体积比）",
   "表述编号": "ST0322",
   "证据句子": [
    "M0116"
   ],
   "标记": [
    "温度默认"
   ]
  },
  "B": {
   "测试": "T_high10",
   "测试名": "高载量KB-S70，E/S=10",
   "配方": "CH",
   "配方名": "conventional, high areal capacity",
   "recipe": "R_CH",
   "是否对照": false,
   "配方文字": "1 M LiTFSI；0.4 M LiNO3；DME:DOL = 1:1（体积比）",
   "表述编号": "ST0310",
   "证据句子": [
    "M0098",
    "M0099"
   ],
   "标记": [
    "温度默认"
   ]
  },
  "组分变化": "LiNO3 0.4 M → 投料0.4；实际饱和，未完全溶解 M；加入 DMDS（2 (50 vol%) 体积份）",
  "作者改动的组分": [
   "DMDS",
   "LiNO3"
  ],
  "特殊组分变化": [
   {
    "组分": "DMDS",
    "类型": "成膜/活性溶剂"
   }
  ],
  "电解液相同但样品编号不同": false,
  "描述符": [
   {
    "描述符": "eo",
    "中文": "非氟醚氧",
    "组": "配位（醚氧）",
    "方向": "变低",
    "A": 1.0,
    "B": 2.0,
    "被动": false
   },
   {
    "描述符": "thio",
    "中文": "硫醚/多硫 S",
    "组": "其他（单独成组或数据少）",
    "方向": "变高（从无到有）",
    "A": 1.0,
    "B": 0.0,
    "被动": false
   },
   {
    "描述符": "ring",
    "中文": "溶剂环数",
    "组": "溶剂骨架",
    "方向": "变低",
    "A": 0.25,
    "B": 0.5984,
    "被动": false
   },
   {
    "描述符": "rotb",
    "中文": "可旋转键数",
    "组": "溶剂骨架",
    "方向": "变高",
    "A": 1.25,
    "B": 1.2049,
    "被动": false
   },
   {
    "描述符": "tpsa",
    "中文": "TPSA",
    "组": "其他（单独成组或数据少）",
    "方向": "变低",
    "A": 9.23,
    "B": 18.46,
    "被动": false
   },
   {
    "描述符": "mw",
    "中文": "溶剂分子量",
    "组": "溶剂骨架",
    "方向": "变高",
    "A": 88.1522,
    "B": 80.5223,
    "被动": false
   },
   {
    "描述符": "lnsites",
    "中文": "每个 Li⁺ 的配位位点",
    "组": "配位（醚氧）",
    "方向": "变低",
    "A": 11.9905,
    "B": 17.1292,
    "被动": false
   },
   {
    "描述符": "dil",
    "中文": "稀释剂摩尔比例",
    "组": "氟化/稀释",
    "方向": "变高（从无到有）",
    "A": 0.4847,
    "B": 0.0,
    "被动": false
   },
   {
    "描述符": "li",
    "中文": "Li⁺ 总浓度",
    "组": "盐用量",
    "方向": "变低",
    "A": 1.0,
    "B": 1.4,
    "被动": false
   }
  ],
  "物性": [],
  "条件": [
   {
    "条件": "E/S",
    "方向": "变低",
    "A": 5.0,
    "B": 10.0
   },
   {
    "条件": "硫载量",
    "方向": "相近",
    "A": 4.0,
    "B": 4.0
   },
   {
    "条件": "正极含硫",
    "方向": "相近",
    "A": 49.0,
    "B": 49.0
   },
   {
    "条件": "温度",
    "方向": "相近",
    "A": 25.0,
    "B": 25.0
   },
   {
    "条件": "电池形式",
    "方向": "相同",
    "A": 0.0,
    "B": 0.0
   }
  ],
  "条件含默认值": [
   "温度默认"
  ],
  "性能": {
   "方向": "变高",
   "倍数": 1.1611,
   "倍数含义": "容量之比",
   "好于参照": true,
   "值A": 1319.0,
   "值B": 1136.0,
   "指标A": "硫比放电容量",
   "指标B": "硫比放电容量"
  },
  "表述文字": "【P034｜首圈容量｜配方和条件都变】实验样 50 vol% DMDS, high areal capacity（1 M LiTFSI；投料0.4；实际饱和，未完全溶解 M LiNO3；DMDS:DME:DOL = 2 (50 vol%):1:1（体积比），测试 T_high5）相对 实验样 conventional, high areal capacity（1 M LiTFSI；0.4 M LiNO3；DME:DOL = 1:1（体积比），测试 T_high10）｜组分变化：LiNO3 0.4 M → 投料0.4；实际饱和，未完全溶解 M；加入 DMDS（2 (50 vol%) 体积份）（其中 DMDS：成膜/活性溶剂）｜描述符：非氟醚氧 变低；硫醚/多硫 S 变高（从无到有）；溶剂环数 变低；可旋转键数 变高；TPSA 变低；溶剂分子量 变高；每个 Li⁺ 的配位位点 变低；稀释剂摩尔比例 变高（从无到有）；Li⁺ 总浓度 变低｜物性：两边没有都报告的｜条件：E/S 变低（含默认值：温度默认）｜性能：首圈容量 变高"
 },
 {
  "编号": "PC00128",
  "论文": "P034",
  "类别": "首圈容量",
  "比较类型": "同测试换配方",
  "A": {
   "测试": "T_high10",
   "测试名": "高载量KB-S70，E/S=10",
   "配方": "PH",
   "配方名": "0.25 M polysulfide, high areal capacity",
   "recipe": "R_PH",
   "是否对照": false,
   "配方文字": "0.25 M LiPS_x；0.4投料（共用高面容量方法） M LiNO3",
   "表述编号": "ST0314",
   "证据句子": [
    "M0098",
    "M0099"
   ],
   "标记": [
    "温度默认"
   ]
  },
  "B": {
   "测试": "T_high10",
   "测试名": "高载量KB-S70，E/S=10",
   "配方": "DH",
   "配方名": "50 vol% DMDS, high areal capacity",
   "recipe": "R_DH",
   "是否对照": false,
   "配方文字": "1 M LiTFSI；投料0.4；实际饱和，未完全溶解 M LiNO3；DMDS:DME:DOL = 2 (50 vol%):1:1（体积比）",
   "表述编号": "ST0312",
   "证据句子": [
    "M0098",
    "M0099"
   ],
   "标记": [
    "温度默认"
   ]
  },
  "组分变化": "加入 LiPS_x（0.25 M）；LiNO3 投料0.4；实际饱和，未完全溶解 M → 0.4投料（共用高面容量方法） M；去掉 LiTFSI；去掉 DMDS；去掉 DME；去掉 DOL",
  "作者改动的组分": [
   "DMDS",
   "DME",
   "DOL",
   "LiNO3",
   "LiPS_x",
   "LiTFSI"
  ],
  "特殊组分变化": [
   {
    "组分": "DMDS",
    "类型": "成膜/活性溶剂"
   },
   {
    "组分": "LiPS_x",
    "类型": "描述符看不到"
   }
  ],
  "电解液相同但样品编号不同": false,
  "描述符": [],
  "物性": [],
  "条件": [
   {
    "条件": "E/S",
    "方向": "相近",
    "A": 10.0,
    "B": 10.0
   },
   {
    "条件": "硫载量",
    "方向": "相近",
    "A": 4.0,
    "B": 4.0
   },
   {
    "条件": "正极含硫",
    "方向": "相近",
    "A": 49.0,
    "B": 49.0
   },
   {
    "条件": "温度",
    "方向": "相近",
    "A": 25.0,
    "B": 25.0
   },
   {
    "条件": "电池形式",
    "方向": "相同",
    "A": 0.0,
    "B": 0.0
   }
  ],
  "条件含默认值": [
   "温度默认"
  ],
  "性能": {
   "方向": "变低",
   "倍数": 0.8644,
   "倍数含义": "容量之比",
   "好于参照": false,
   "值A": 1396.0,
   "值B": 1615.0,
   "指标A": "硫比放电容量",
   "指标B": "硫比放电容量"
  },
  "表述文字": "【P034｜首圈容量｜同测试换配方】实验样 0.25 M polysulfide, high areal capacity（0.25 M LiPS_x；0.4投料（共用高面容量方法） M LiNO3，测试 T_high10）相对 实验样 50 vol% DMDS, high areal capacity（1 M LiTFSI；投料0.4；实际饱和，未完全溶解 M LiNO3；DMDS:DME:DOL = 2 (50 vol%):1:1（体积比），测试 T_high10）｜组分变化：加入 LiPS_x（0.25 M）；LiNO3 投料0.4；实际饱和，未完全溶解 M → 0.4投料（共用高面容量方法） M；去掉 LiTFSI；去掉 DMDS；去掉 DME；去掉 DOL（其中 DMDS：成膜/活性溶剂、LiPS_x：描述符看不到）｜描述符：无变化｜物性：两边没有都报告的｜条件：相同（含默认值：温度默认）｜性能：首圈容量 变低"
 },
 {
  "编号": "PC00129",
  "论文": "P034",
  "类别": "首圈容量",
  "比较类型": "同配方换条件",
  "A": {
   "测试": "T_high5",
   "测试名": "高载量KB-S70，E/S=5",
   "配方": "DH",
   "配方名": "50 vol% DMDS, high areal capacity",
   "recipe": "R_DH",
   "是否对照": false,
   "配方文字": "1 M LiTFSI；投料0.4；实际饱和，未完全溶解 M LiNO3；DMDS:DME:DOL = 2 (50 vol%):1:1（体积比）",
   "表述编号": "ST0322",
   "证据句子": [
    "M0116"
   ],
   "标记": [
    "温度默认"
   ]
  },
  "B": {
   "测试": "T_high10",
   "测试名": "高载量KB-S70，E/S=10",
   "配方": "DH",
   "配方名": "50 vol% DMDS, high areal capacity",
   "recipe": "R_DH",
   "是否对照": false,
   "配方文字": "1 M LiTFSI；投料0.4；实际饱和，未完全溶解 M LiNO3；DMDS:DME:DOL = 2 (50 vol%):1:1（体积比）",
   "表述编号": "ST0312",
   "证据句子": [
    "M0098",
    "M0099"
   ],
   "标记": [
    "温度默认"
   ]
  },
  "组分变化": "配方相同",
  "作者改动的组分": [],
  "特殊组分变化": [],
  "电解液相同但样品编号不同": false,
  "描述符": [],
  "物性": [],
  "条件": [
   {
    "条件": "E/S",
    "方向": "变低",
    "A": 5.0,
    "B": 10.0
   },
   {
    "条件": "硫载量",
    "方向": "相近",
    "A": 4.0,
    "B": 4.0
   },
   {
    "条件": "正极含硫",
    "方向": "相近",
    "A": 49.0,
    "B": 49.0
   },
   {
    "条件": "温度",
    "方向": "相近",
    "A": 25.0,
    "B": 25.0
   },
   {
    "条件": "电池形式",
    "方向": "相同",
    "A": 0.0,
    "B": 0.0
   }
  ],
  "条件含默认值": [
   "温度默认"
  ],
  "性能": {
   "方向": "变低",
   "倍数": 0.8167,
   "倍数含义": "容量之比",
   "好于参照": false,
   "值A": 1319.0,
   "值B": 1615.0,
   "指标A": "硫比放电容量",
   "指标B": "硫比放电容量"
  },
  "表述文字": "【P034｜首圈容量｜同配方换条件】实验样 50 vol% DMDS, high areal capacity（1 M LiTFSI；投料0.4；实际饱和，未完全溶解 M LiNO3；DMDS:DME:DOL = 2 (50 vol%):1:1（体积比），测试 T_high5）相对 实验样 50 vol% DMDS, high areal capacity（1 M LiTFSI；投料0.4；实际饱和，未完全溶解 M LiNO3；DMDS:DME:DOL = 2 (50 vol%):1:1（体积比），测试 T_high10）｜组分变化：配方相同｜描述符：配方相同｜物性：两边没有都报告的｜条件：E/S 变低（含默认值：温度默认）｜性能：首圈容量 变低"
 },
 {
  "编号": "PC00130",
  "论文": "P034",
  "类别": "首圈容量",
  "比较类型": "配方和条件都变",
  "A": {
   "测试": "T_high10",
   "测试名": "高载量KB-S70，E/S=10",
   "配方": "PH",
   "配方名": "0.25 M polysulfide, high areal capacity",
   "recipe": "R_PH",
   "是否对照": false,
   "配方文字": "0.25 M LiPS_x；0.4投料（共用高面容量方法） M LiNO3",
   "表述编号": "ST0314",
   "证据句子": [
    "M0098",
    "M0099"
   ],
   "标记": [
    "温度默认"
   ]
  },
  "B": {
   "测试": "T_high5",
   "测试名": "高载量KB-S70，E/S=5",
   "配方": "DH",
   "配方名": "50 vol% DMDS, high areal capacity",
   "recipe": "R_DH",
   "是否对照": false,
   "配方文字": "1 M LiTFSI；投料0.4；实际饱和，未完全溶解 M LiNO3；DMDS:DME:DOL = 2 (50 vol%):1:1（体积比）",
   "表述编号": "ST0322",
   "证据句子": [
    "M0116"
   ],
   "标记": [
    "温度默认"
   ]
  },
  "组分变化": "加入 LiPS_x（0.25 M）；LiNO3 投料0.4；实际饱和，未完全溶解 M → 0.4投料（共用高面容量方法） M；去掉 LiTFSI；去掉 DMDS；去掉 DME；去掉 DOL",
  "作者改动的组分": [
   "DMDS",
   "DME",
   "DOL",
   "LiNO3",
   "LiPS_x",
   "LiTFSI"
  ],
  "特殊组分变化": [
   {
    "组分": "DMDS",
    "类型": "成膜/活性溶剂"
   },
   {
    "组分": "LiPS_x",
    "类型": "描述符看不到"
   }
  ],
  "电解液相同但样品编号不同": false,
  "描述符": [],
  "物性": [],
  "条件": [
   {
    "条件": "E/S",
    "方向": "变高",
    "A": 10.0,
    "B": 5.0
   },
   {
    "条件": "硫载量",
    "方向": "相近",
    "A": 4.0,
    "B": 4.0
   },
   {
    "条件": "正极含硫",
    "方向": "相近",
    "A": 49.0,
    "B": 49.0
   },
   {
    "条件": "温度",
    "方向": "相近",
    "A": 25.0,
    "B": 25.0
   },
   {
    "条件": "电池形式",
    "方向": "相同",
    "A": 0.0,
    "B": 0.0
   }
  ],
  "条件含默认值": [
   "温度默认"
  ],
  "性能": {
   "方向": "变高",
   "倍数": 1.0584,
   "倍数含义": "容量之比",
   "好于参照": true,
   "值A": 1396.0,
   "值B": 1319.0,
   "指标A": "硫比放电容量",
   "指标B": "硫比放电容量"
  },
  "表述文字": "【P034｜首圈容量｜配方和条件都变】实验样 0.25 M polysulfide, high areal capacity（0.25 M LiPS_x；0.4投料（共用高面容量方法） M LiNO3，测试 T_high10）相对 实验样 50 vol% DMDS, high areal capacity（1 M LiTFSI；投料0.4；实际饱和，未完全溶解 M LiNO3；DMDS:DME:DOL = 2 (50 vol%):1:1（体积比），测试 T_high5）｜组分变化：加入 LiPS_x（0.25 M）；LiNO3 投料0.4；实际饱和，未完全溶解 M → 0.4投料（共用高面容量方法） M；去掉 LiTFSI；去掉 DMDS；去掉 DME；去掉 DOL（其中 DMDS：成膜/活性溶剂、LiPS_x：描述符看不到）｜描述符：无变化｜物性：两边没有都报告的｜条件：E/S 变高（含默认值：温度默认）｜性能：首圈容量 变高"
 },
 {
  "编号": "PC00131",
  "论文": "P035",
  "类别": "每圈衰减率",
  "比较类型": "同测试换配方",
  "A": {
   "测试": "T01",
   "测试名": "Fig.1C-D BPD浓度循环",
   "配方": "F25",
   "配方名": "biphenyl-4,4′-dithiol (BPD) 25 mM",
   "recipe": "R_F25",
   "是否对照": false,
   "配方文字": "1 M LiTFSI；25 mM BPD；TEGDME:DOL = 1:1（体积比）",
   "表述编号": "ST0327",
   "证据句子": [
    "M0107",
    "M0119"
   ],
   "标记": [
    "E/S默认",
    "温度默认",
    "由容量换算"
   ]
  },
  "B": {
   "测试": "T01",
   "测试名": "Fig.1C-D BPD浓度循环",
   "配方": "F0",
   "配方名": "基础电解液",
   "recipe": "R_F0",
   "是否对照": true,
   "配方文字": "1 M LiTFSI；TEGDME:DOL = 1:1（体积比）",
   "表述编号": "ST0325",
   "证据句子": [
    "M0107",
    "M0119"
   ],
   "标记": [
    "E/S默认",
    "温度默认",
    "由容量换算"
   ]
  },
  "组分变化": "加入 BPD（25 mM）",
  "作者改动的组分": [
   "BPD"
  ],
  "特殊组分变化": [
   {
    "组分": "BPD",
    "类型": "描述符看不到"
   }
  ],
  "电解液相同但样品编号不同": false,
  "描述符": [],
  "物性": [
   {
    "物性": "离子电导率",
    "方向": "变低",
    "A": 0.4,
    "B": 0.5,
    "单位": "mS/cm",
    "温度": null
   }
  ],
  "条件": [
   {
    "条件": "E/S",
    "方向": "相近",
    "A": 73.86,
    "B": 73.86
   },
   {
    "条件": "硫载量",
    "方向": "相近",
    "A": 0.95,
    "B": 0.95
   },
   {
    "条件": "正极含硫",
    "方向": "相近",
    "A": 60.0,
    "B": 60.0
   },
   {
    "条件": "倍率",
    "方向": "相近",
    "A": 0.1,
    "B": 0.1
   },
   {
    "条件": "温度",
    "方向": "相近",
    "A": 25.0,
    "B": 25.0
   },
   {
    "条件": "电池形式",
    "方向": "相同",
    "A": 0.0,
    "B": 0.0
   },
   {
    "条件": "圈数",
    "方向": "相近",
    "A": 100,
    "B": 100
   }
  ],
  "条件含默认值": [
   "E/S默认",
   "温度默认"
  ],
  "性能": {
   "方向": "变低",
   "倍数": 0.5,
   "倍数含义": "每圈衰减率之比",
   "好于参照": true,
   "值A": 0.3367,
   "值B": 0.6734,
   "指标A": "每圈衰减率（%/圈，由硫比放电容量换算）",
   "指标B": "每圈衰减率（%/圈，由硫比放电容量换算）"
  },
  "表述文字": "【P035｜每圈衰减率｜同测试换配方】实验样 biphenyl-4,4′-dithiol (BPD) 25 mM（1 M LiTFSI；25 mM BPD；TEGDME:DOL = 1:1（体积比），测试 T01）相对 对比样 基础电解液（1 M LiTFSI；TEGDME:DOL = 1:1（体积比），测试 T01）｜组分变化：加入 BPD（25 mM）（其中 BPD：描述符看不到）｜描述符：无变化｜物性：离子电导率 变低｜条件：相同（含默认值：E/S默认、温度默认）｜性能：每圈衰减率 变低"
 },
 {
  "编号": "PC00132",
  "论文": "P035",
  "类别": "每圈衰减率",
  "比较类型": "同测试换配方",
  "A": {
   "测试": "T01",
   "测试名": "Fig.1C-D BPD浓度循环",
   "配方": "F50",
   "配方名": "BPD 50 mM",
   "recipe": "R_F50",
   "是否对照": false,
   "配方文字": "1 M LiTFSI；50 mM BPD；TEGDME:DOL = 1:1（体积比）",
   "表述编号": "ST0329",
   "证据句子": [
    "M0107",
    "M0119"
   ],
   "标记": [
    "E/S默认",
    "温度默认",
    "由容量换算"
   ]
  },
  "B": {
   "测试": "T01",
   "测试名": "Fig.1C-D BPD浓度循环",
   "配方": "F0",
   "配方名": "基础电解液",
   "recipe": "R_F0",
   "是否对照": true,
   "配方文字": "1 M LiTFSI；TEGDME:DOL = 1:1（体积比）",
   "表述编号": "ST0325",
   "证据句子": [
    "M0107",
    "M0119"
   ],
   "标记": [
    "E/S默认",
    "温度默认",
    "由容量换算"
   ]
  },
  "组分变化": "加入 BPD（50 mM）",
  "作者改动的组分": [
   "BPD"
  ],
  "特殊组分变化": [
   {
    "组分": "BPD",
    "类型": "描述符看不到"
   }
  ],
  "电解液相同但样品编号不同": false,
  "描述符": [],
  "物性": [],
  "条件": [
   {
    "条件": "E/S",
    "方向": "相近",
    "A": 73.86,
    "B": 73.86
   },
   {
    "条件": "硫载量",
    "方向": "相近",
    "A": 0.95,
    "B": 0.95
   },
   {
    "条件": "正极含硫",
    "方向": "相近",
    "A": 60.0,
    "B": 60.0
   },
   {
    "条件": "倍率",
    "方向": "相近",
    "A": 0.1,
    "B": 0.1
   },
   {
    "条件": "温度",
    "方向": "相近",
    "A": 25.0,
    "B": 25.0
   },
   {
    "条件": "电池形式",
    "方向": "相同",
    "A": 0.0,
    "B": 0.0
   },
   {
    "条件": "圈数",
    "方向": "相近",
    "A": 100,
    "B": 100
   }
  ],
  "条件含默认值": [
   "E/S默认",
   "温度默认"
  ],
  "性能": {
   "方向": "变低",
   "倍数": 0.4167,
   "倍数含义": "每圈衰减率之比",
   "好于参照": true,
   "值A": 0.2806,
   "值B": 0.6734,
   "指标A": "每圈衰减率（%/圈，由硫比放电容量换算）",
   "指标B": "每圈衰减率（%/圈，由硫比放电容量换算）"
  },
  "表述文字": "【P035｜每圈衰减率｜同测试换配方】实验样 BPD 50 mM（1 M LiTFSI；50 mM BPD；TEGDME:DOL = 1:1（体积比），测试 T01）相对 对比样 基础电解液（1 M LiTFSI；TEGDME:DOL = 1:1（体积比），测试 T01）｜组分变化：加入 BPD（50 mM）（其中 BPD：描述符看不到）｜描述符：无变化｜物性：两边没有都报告的｜条件：相同（含默认值：E/S默认、温度默认）｜性能：每圈衰减率 变低"
 },
 {
  "编号": "PC00133",
  "论文": "P035",
  "类别": "每圈衰减率",
  "比较类型": "同测试换配方",
  "A": {
   "测试": "T01",
   "测试名": "Fig.1C-D BPD浓度循环",
   "配方": "F50",
   "配方名": "BPD 50 mM",
   "recipe": "R_F50",
   "是否对照": false,
   "配方文字": "1 M LiTFSI；50 mM BPD；TEGDME:DOL = 1:1（体积比）",
   "表述编号": "ST0329",
   "证据句子": [
    "M0107",
    "M0119"
   ],
   "标记": [
    "E/S默认",
    "温度默认",
    "由容量换算"
   ]
  },
  "B": {
   "测试": "T01",
   "测试名": "Fig.1C-D BPD浓度循环",
   "配方": "F25",
   "配方名": "biphenyl-4,4′-dithiol (BPD) 25 mM",
   "recipe": "R_F25",
   "是否对照": false,
   "配方文字": "1 M LiTFSI；25 mM BPD；TEGDME:DOL = 1:1（体积比）",
   "表述编号": "ST0327",
   "证据句子": [
    "M0107",
    "M0119"
   ],
   "标记": [
    "E/S默认",
    "温度默认",
    "由容量换算"
   ]
  },
  "组分变化": "BPD 25 mM → 50 mM",
  "作者改动的组分": [
   "BPD"
  ],
  "特殊组分变化": [
   {
    "组分": "BPD",
    "类型": "描述符看不到"
   }
  ],
  "电解液相同但样品编号不同": false,
  "描述符": [],
  "物性": [],
  "条件": [
   {
    "条件": "E/S",
    "方向": "相近",
    "A": 73.86,
    "B": 73.86
   },
   {
    "条件": "硫载量",
    "方向": "相近",
    "A": 0.95,
    "B": 0.95
   },
   {
    "条件": "正极含硫",
    "方向": "相近",
    "A": 60.0,
    "B": 60.0
   },
   {
    "条件": "倍率",
    "方向": "相近",
    "A": 0.1,
    "B": 0.1
   },
   {
    "条件": "温度",
    "方向": "相近",
    "A": 25.0,
    "B": 25.0
   },
   {
    "条件": "电池形式",
    "方向": "相同",
    "A": 0.0,
    "B": 0.0
   },
   {
    "条件": "圈数",
    "方向": "相近",
    "A": 100,
    "B": 100
   }
  ],
  "条件含默认值": [
   "E/S默认",
   "温度默认"
  ],
  "性能": {
   "方向": "变低",
   "倍数": 0.8333,
   "倍数含义": "每圈衰减率之比",
   "好于参照": true,
   "值A": 0.2806,
   "值B": 0.3367,
   "指标A": "每圈衰减率（%/圈，由硫比放电容量换算）",
   "指标B": "每圈衰减率（%/圈，由硫比放电容量换算）"
  },
  "表述文字": "【P035｜每圈衰减率｜同测试换配方】实验样 BPD 50 mM（1 M LiTFSI；50 mM BPD；TEGDME:DOL = 1:1（体积比），测试 T01）相对 实验样 biphenyl-4,4′-dithiol (BPD) 25 mM（1 M LiTFSI；25 mM BPD；TEGDME:DOL = 1:1（体积比），测试 T01）｜组分变化：BPD 25 mM → 50 mM（其中 BPD：描述符看不到）｜描述符：无变化｜物性：两边没有都报告的｜条件：相同（含默认值：E/S默认、温度默认）｜性能：每圈衰减率 变低"
 },
 {
  "编号": "PC00134",
  "论文": "P035",
  "类别": "首圈容量",
  "比较类型": "同测试换配方",
  "A": {
   "测试": "T01",
   "测试名": "Fig.1C-D BPD浓度循环",
   "配方": "F25",
   "配方名": "biphenyl-4,4′-dithiol (BPD) 25 mM",
   "recipe": "R_F25",
   "是否对照": false,
   "配方文字": "1 M LiTFSI；25 mM BPD；TEGDME:DOL = 1:1（体积比）",
   "表述编号": "ST0326",
   "证据句子": [
    "M0106",
    "M0118"
   ],
   "标记": [
    "E/S默认",
    "温度默认"
   ]
  },
  "B": {
   "测试": "T01",
   "测试名": "Fig.1C-D BPD浓度循环",
   "配方": "F0",
   "配方名": "基础电解液",
   "recipe": "R_F0",
   "是否对照": true,
   "配方文字": "1 M LiTFSI；TEGDME:DOL = 1:1（体积比）",
   "表述编号": "ST0324",
   "证据句子": [
    "M0106",
    "M0118"
   ],
   "标记": [
    "E/S默认",
    "温度默认"
   ]
  },
  "组分变化": "加入 BPD（25 mM）",
  "作者改动的组分": [
   "BPD"
  ],
  "特殊组分变化": [
   {
    "组分": "BPD",
    "类型": "描述符看不到"
   }
  ],
  "电解液相同但样品编号不同": false,
  "描述符": [],
  "物性": [
   {
    "物性": "离子电导率",
    "方向": "变低",
    "A": 0.4,
    "B": 0.5,
    "单位": "mS/cm",
    "温度": null
   }
  ],
  "条件": [
   {
    "条件": "E/S",
    "方向": "相近",
    "A": 73.86,
    "B": 73.86
   },
   {
    "条件": "硫载量",
    "方向": "相近",
    "A": 0.95,
    "B": 0.95
   },
   {
    "条件": "正极含硫",
    "方向": "相近",
    "A": 60.0,
    "B": 60.0
   },
   {
    "条件": "倍率",
    "方向": "相近",
    "A": 0.1,
    "B": 0.1
   },
   {
    "条件": "温度",
    "方向": "相近",
    "A": 25.0,
    "B": 25.0
   },
   {
    "条件": "电池形式",
    "方向": "相同",
    "A": 0.0,
    "B": 0.0
   }
  ],
  "条件含默认值": [
   "E/S默认",
   "温度默认"
  ],
  "性能": {
   "方向": "相近",
   "倍数": 1.0,
   "倍数含义": "容量之比",
   "好于参照": null,
   "值A": 900.0,
   "值B": 900.0,
   "指标A": "硫比放电容量",
   "指标B": "硫比放电容量"
  },
  "表述文字": "【P035｜首圈容量｜同测试换配方】实验样 biphenyl-4,4′-dithiol (BPD) 25 mM（1 M LiTFSI；25 mM BPD；TEGDME:DOL = 1:1（体积比），测试 T01）相对 对比样 基础电解液（1 M LiTFSI；TEGDME:DOL = 1:1（体积比），测试 T01）｜组分变化：加入 BPD（25 mM）（其中 BPD：描述符看不到）｜描述符：无变化｜物性：离子电导率 变低｜条件：相同（含默认值：E/S默认、温度默认）｜性能：首圈容量 相近"
 },
 {
  "编号": "PC00135",
  "论文": "P035",
  "类别": "首圈容量",
  "比较类型": "同测试换配方",
  "A": {
   "测试": "T01",
   "测试名": "Fig.1C-D BPD浓度循环",
   "配方": "F50",
   "配方名": "BPD 50 mM",
   "recipe": "R_F50",
   "是否对照": false,
   "配方文字": "1 M LiTFSI；50 mM BPD；TEGDME:DOL = 1:1（体积比）",
   "表述编号": "ST0328",
   "证据句子": [
    "M0106",
    "M0118"
   ],
   "标记": [
    "E/S默认",
    "温度默认"
   ]
  },
  "B": {
   "测试": "T01",
   "测试名": "Fig.1C-D BPD浓度循环",
   "配方": "F0",
   "配方名": "基础电解液",
   "recipe": "R_F0",
   "是否对照": true,
   "配方文字": "1 M LiTFSI；TEGDME:DOL = 1:1（体积比）",
   "表述编号": "ST0324",
   "证据句子": [
    "M0106",
    "M0118"
   ],
   "标记": [
    "E/S默认",
    "温度默认"
   ]
  },
  "组分变化": "加入 BPD（50 mM）",
  "作者改动的组分": [
   "BPD"
  ],
  "特殊组分变化": [
   {
    "组分": "BPD",
    "类型": "描述符看不到"
   }
  ],
  "电解液相同但样品编号不同": false,
  "描述符": [],
  "物性": [],
  "条件": [
   {
    "条件": "E/S",
    "方向": "相近",
    "A": 73.86,
    "B": 73.86
   },
   {
    "条件": "硫载量",
    "方向": "相近",
    "A": 0.95,
    "B": 0.95
   },
   {
    "条件": "正极含硫",
    "方向": "相近",
    "A": 60.0,
    "B": 60.0
   },
   {
    "条件": "倍率",
    "方向": "相近",
    "A": 0.1,
    "B": 0.1
   },
   {
    "条件": "温度",
    "方向": "相近",
    "A": 25.0,
    "B": 25.0
   },
   {
    "条件": "电池形式",
    "方向": "相同",
    "A": 0.0,
    "B": 0.0
   }
  ],
  "条件含默认值": [
   "E/S默认",
   "温度默认"
  ],
  "性能": {
   "方向": "相近",
   "倍数": 1.0,
   "倍数含义": "容量之比",
   "好于参照": null,
   "值A": 900.0,
   "值B": 900.0,
   "指标A": "硫比放电容量",
   "指标B": "硫比放电容量"
  },
  "表述文字": "【P035｜首圈容量｜同测试换配方】实验样 BPD 50 mM（1 M LiTFSI；50 mM BPD；TEGDME:DOL = 1:1（体积比），测试 T01）相对 对比样 基础电解液（1 M LiTFSI；TEGDME:DOL = 1:1（体积比），测试 T01）｜组分变化：加入 BPD（50 mM）（其中 BPD：描述符看不到）｜描述符：无变化｜物性：两边没有都报告的｜条件：相同（含默认值：E/S默认、温度默认）｜性能：首圈容量 相近"
 },
 {
  "编号": "PC00136",
  "论文": "P035",
  "类别": "首圈容量",
  "比较类型": "同测试换配方",
  "A": {
   "测试": "T01",
   "测试名": "Fig.1C-D BPD浓度循环",
   "配方": "F50",
   "配方名": "BPD 50 mM",
   "recipe": "R_F50",
   "是否对照": false,
   "配方文字": "1 M LiTFSI；50 mM BPD；TEGDME:DOL = 1:1（体积比）",
   "表述编号": "ST0328",
   "证据句子": [
    "M0106",
    "M0118"
   ],
   "标记": [
    "E/S默认",
    "温度默认"
   ]
  },
  "B": {
   "测试": "T01",
   "测试名": "Fig.1C-D BPD浓度循环",
   "配方": "F25",
   "配方名": "biphenyl-4,4′-dithiol (BPD) 25 mM",
   "recipe": "R_F25",
   "是否对照": false,
   "配方文字": "1 M LiTFSI；25 mM BPD；TEGDME:DOL = 1:1（体积比）",
   "表述编号": "ST0326",
   "证据句子": [
    "M0106",
    "M0118"
   ],
   "标记": [
    "E/S默认",
    "温度默认"
   ]
  },
  "组分变化": "BPD 25 mM → 50 mM",
  "作者改动的组分": [
   "BPD"
  ],
  "特殊组分变化": [
   {
    "组分": "BPD",
    "类型": "描述符看不到"
   }
  ],
  "电解液相同但样品编号不同": false,
  "描述符": [],
  "物性": [],
  "条件": [
   {
    "条件": "E/S",
    "方向": "相近",
    "A": 73.86,
    "B": 73.86
   },
   {
    "条件": "硫载量",
    "方向": "相近",
    "A": 0.95,
    "B": 0.95
   },
   {
    "条件": "正极含硫",
    "方向": "相近",
    "A": 60.0,
    "B": 60.0
   },
   {
    "条件": "倍率",
    "方向": "相近",
    "A": 0.1,
    "B": 0.1
   },
   {
    "条件": "温度",
    "方向": "相近",
    "A": 25.0,
    "B": 25.0
   },
   {
    "条件": "电池形式",
    "方向": "相同",
    "A": 0.0,
    "B": 0.0
   }
  ],
  "条件含默认值": [
   "E/S默认",
   "温度默认"
  ],
  "性能": {
   "方向": "相近",
   "倍数": 1.0,
   "倍数含义": "容量之比",
   "好于参照": null,
   "值A": 900.0,
   "值B": 900.0,
   "指标A": "硫比放电容量",
   "指标B": "硫比放电容量"
  },
  "表述文字": "【P035｜首圈容量｜同测试换配方】实验样 BPD 50 mM（1 M LiTFSI；50 mM BPD；TEGDME:DOL = 1:1（体积比），测试 T01）相对 实验样 biphenyl-4,4′-dithiol (BPD) 25 mM（1 M LiTFSI；25 mM BPD；TEGDME:DOL = 1:1（体积比），测试 T01）｜组分变化：BPD 25 mM → 50 mM（其中 BPD：描述符看不到）｜描述符：无变化｜物性：两边没有都报告的｜条件：相同（含默认值：E/S默认、温度默认）｜性能：首圈容量 相近"
 },
 {
  "编号": "PC00137",
  "论文": "P039",
  "类别": "LiCu_CE",
  "比较类型": "配方和条件都变",
  "A": {
   "测试": "T06",
   "测试名": "Fig.S1无硝酸盐与优化液CE",
   "配方": "G1",
   "配方名": "1 M LiTFSI/G2",
   "recipe": "R_G1",
   "是否对照": false,
   "配方文字": "1 M LiTFSI；0（明确无添加） M LiNO3；DIGLYME（作为溶剂 体积份）",
   "表述编号": "ST0380",
   "证据句子": [
    "M0151",
    "M0152"
   ],
   "标记": [
    "溶剂比例默认"
   ]
  },
  "B": {
   "测试": "T02",
   "测试名": "Fig.1b LiNO3单盐浓度梯度",
   "配方": "GN",
   "配方名": "",
   "recipe": null,
   "是否对照": false,
   "配方文字": "（配方未记录）",
   "表述编号": "ST0376",
   "证据句子": [
    "M0108"
   ],
   "标记": []
  },
  "组分变化": "配方组成未记录",
  "作者改动的组分": null,
  "特殊组分变化": [],
  "电解液相同但样品编号不同": false,
  "描述符": [],
  "物性": [],
  "条件": [
   {
    "条件": "温度",
    "方向": "相近",
    "A": 30.0,
    "B": 30.0
   },
   {
    "条件": "电流密度",
    "方向": "相近",
    "A": 0.4,
    "B": 0.4
   },
   {
    "条件": "沉积容量",
    "方向": "相近",
    "A": 1.0,
    "B": 1.0
   },
   {
    "条件": "测试方法",
    "方向": "相同",
    "A": 0.0,
    "B": 0.0
   }
  ],
  "条件含默认值": [
   "溶剂比例默认"
  ],
  "性能": {
   "方向": "变低",
   "倍数": 20.0,
   "倍数含义": "损失（100 − CE）之比",
   "好于参照": false,
   "值A": 20.0,
   "值B": 96.0,
   "指标A": "Li‖Cu CE",
   "指标B": "Li‖Cu CE"
  },
  "表述文字": "【P039｜Li‖Cu CE｜配方和条件都变】实验样 1 M LiTFSI/G2（1 M LiTFSI；0（明确无添加） M LiNO3；DIGLYME（作为溶剂 体积份），测试 T06）相对 实验样 （（配方未记录），测试 T02）｜组分变化：配方组成未记录｜描述符：无变化｜物性：两边没有都报告的｜条件：相同（含默认值：溶剂比例默认）｜性能：Li‖Cu CE 变低"
 },
 {
  "编号": "PC00138",
  "论文": "P039",
  "类别": "LiCu_CE",
  "比较类型": "配方和条件都变",
  "A": {
   "测试": "T19",
   "测试名": "结论最大CE概括（实验映射未明）",
   "配方": "Umax",
   "配方名": "结论段最大CE所指电解液未唯一映射",
   "recipe": "R_Umax",
   "是否对照": false,
   "配方文字": "LiTFSI 未报告（具体浓度映射不明）；LiNO3 未报告（具体浓度映射不明）；DIGLYME（作为讨论体系；具体测试映射未明 体积份）",
   "表述编号": "ST0388",
   "证据句子": [
    "M0322"
   ],
   "标记": [
    "温度默认",
    "溶剂比例默认"
   ]
  },
  "B": {
   "测试": "T02",
   "测试名": "Fig.1b LiNO3单盐浓度梯度",
   "配方": "GN",
   "配方名": "",
   "recipe": null,
   "是否对照": false,
   "配方文字": "（配方未记录）",
   "表述编号": "ST0376",
   "证据句子": [
    "M0108"
   ],
   "标记": []
  },
  "组分变化": "配方组成未记录",
  "作者改动的组分": null,
  "特殊组分变化": [],
  "电解液相同但样品编号不同": false,
  "描述符": [],
  "物性": [],
  "条件": [
   {
    "条件": "温度",
    "方向": "变低",
    "A": 25.0,
    "B": 30.0
   },
   {
    "条件": "电流密度",
    "方向": "一边未报告",
    "A": null,
    "B": -0.916290731874155
   },
   {
    "条件": "沉积容量",
    "方向": "一边未报告",
    "A": null,
    "B": 0.0
   },
   {
    "条件": "测试方法",
    "方向": "相同",
    "A": 0.0,
    "B": 0.0
   }
  ],
  "条件含默认值": [
   "温度默认",
   "溶剂比例默认"
  ],
  "性能": {
   "方向": "变高",
   "倍数": 0.125,
   "倍数含义": "损失（100 − CE）之比",
   "好于参照": true,
   "值A": 99.5,
   "值B": 96.0,
   "指标A": "Li‖Cu CE",
   "指标B": "Li‖Cu CE"
  },
  "表述文字": "【P039｜Li‖Cu CE｜配方和条件都变】实验样 结论段最大CE所指电解液未唯一映射（LiTFSI 未报告（具体浓度映射不明）；LiNO3 未报告（具体浓度映射不明）；DIGLYME（作为讨论体系；具体测试映射未明 体积份），测试 T19）相对 实验样 （（配方未记录），测试 T02）｜组分变化：配方组成未记录｜描述符：无变化｜物性：两边没有都报告的｜条件：温度 变低；电流密度 一边未报告；沉积容量 一边未报告（含默认值：温度默认、溶剂比例默认）｜性能：Li‖Cu CE 变高"
 },
 {
  "编号": "PC00139",
  "论文": "P039",
  "类别": "LiCu_CE",
  "比较类型": "配方和条件都变",
  "A": {
   "测试": "T19",
   "测试名": "结论最大CE概括（实验映射未明）",
   "配方": "Umax",
   "配方名": "结论段最大CE所指电解液未唯一映射",
   "recipe": "R_Umax",
   "是否对照": false,
   "配方文字": "LiTFSI 未报告（具体浓度映射不明）；LiNO3 未报告（具体浓度映射不明）；DIGLYME（作为讨论体系；具体测试映射未明 体积份）",
   "表述编号": "ST0388",
   "证据句子": [
    "M0322"
   ],
   "标记": [
    "温度默认",
    "溶剂比例默认"
   ]
  },
  "B": {
   "测试": "T06",
   "测试名": "Fig.S1无硝酸盐与优化液CE",
   "配方": "G1",
   "配方名": "1 M LiTFSI/G2",
   "recipe": "R_G1",
   "是否对照": false,
   "配方文字": "1 M LiTFSI；0（明确无添加） M LiNO3；DIGLYME（作为溶剂 体积份）",
   "表述编号": "ST0380",
   "证据句子": [
    "M0151",
    "M0152"
   ],
   "标记": [
    "溶剂比例默认"
   ]
  },
  "组分变化": "LiTFSI 1 M → 未报告（具体浓度映射不明）；LiNO3 0（明确无添加） M → 未报告（具体浓度映射不明）；DIGLYME 作为溶剂 → 作为讨论体系；具体测试映射未明",
  "作者改动的组分": [
   "DIGLYME",
   "LiNO3",
   "LiTFSI"
  ],
  "特殊组分变化": [],
  "电解液相同但样品编号不同": false,
  "描述符": [],
  "物性": [],
  "条件": [
   {
    "条件": "温度",
    "方向": "变低",
    "A": 25.0,
    "B": 30.0
   },
   {
    "条件": "电流密度",
    "方向": "一边未报告",
    "A": null,
    "B": -0.916290731874155
   },
   {
    "条件": "沉积容量",
    "方向": "一边未报告",
    "A": null,
    "B": 0.0
   },
   {
    "条件": "测试方法",
    "方向": "相同",
    "A": 0.0,
    "B": 0.0
   }
  ],
  "条件含默认值": [
   "温度默认",
   "溶剂比例默认"
  ],
  "性能": {
   "方向": "变高",
   "倍数": 0.0063,
   "倍数含义": "损失（100 − CE）之比",
   "好于参照": true,
   "值A": 99.5,
   "值B": 20.0,
   "指标A": "Li‖Cu CE",
   "指标B": "Li‖Cu CE"
  },
  "表述文字": "【P039｜Li‖Cu CE｜配方和条件都变】实验样 结论段最大CE所指电解液未唯一映射（LiTFSI 未报告（具体浓度映射不明）；LiNO3 未报告（具体浓度映射不明）；DIGLYME（作为讨论体系；具体测试映射未明 体积份），测试 T19）相对 实验样 1 M LiTFSI/G2（1 M LiTFSI；0（明确无添加） M LiNO3；DIGLYME（作为溶剂 体积份），测试 T06）｜组分变化：LiTFSI 1 M → 未报告（具体浓度映射不明）；LiNO3 0（明确无添加） M → 未报告（具体浓度映射不明）；DIGLYME 作为溶剂 → 作为讨论体系；具体测试映射未明｜描述符：无变化｜物性：两边没有都报告的｜条件：温度 变低；电流密度 一边未报告；沉积容量 一边未报告（含默认值：温度默认、溶剂比例默认）｜性能：Li‖Cu CE 变高"
 },
 {
  "编号": "PC00140",
  "论文": "P046",
  "类别": "每圈衰减率",
  "比较类型": "配方和条件都变",
  "A": {
   "测试": "T7",
   "测试名": "高温长循环",
   "配方": "F05",
   "配方名": "0.5 M Ph2S2 catholyte",
   "recipe": "RF05",
   "是否对照": false,
   "配方文字": "0.75 M LiTFSI；0.25 M LiNO3；0.5 M PH2S2；DOL:DME = 1:1（体积比）",
   "表述编号": "ST0426",
   "证据句子": [
    "M0145"
   ],
   "标记": []
  },
  "B": {
   "测试": "T4",
   "测试名": "C/5常规循环与能量效率",
   "配方": "F04",
   "配方名": "0.4 M Ph2S2 catholyte",
   "recipe": "RF04",
   "是否对照": false,
   "配方文字": "0.75 M LiTFSI；0.25 M LiNO3；0.4 M PH2S2；DOL:DME = 1:1（体积比）",
   "表述编号": "ST0424",
   "证据句子": [
    "M0102"
   ],
   "标记": [
    "温度默认",
    "由容量换算"
   ]
  },
  "组分变化": "PH2S2 0.4 M → 0.5 M",
  "作者改动的组分": [
   "PH2S2"
  ],
  "特殊组分变化": [
   {
    "组分": "PH2S2",
    "类型": "成膜/活性溶剂"
   }
  ],
  "电解液相同但样品编号不同": false,
  "描述符": [],
  "物性": [],
  "条件": [
   {
    "条件": "E/S",
    "方向": "相近",
    "A": 190.99,
    "B": 190.99
   },
   {
    "条件": "硫载量",
    "方向": "相近",
    "A": 1.0,
    "B": 1.0
   },
   {
    "条件": "正极含硫",
    "方向": "相近",
    "A": 60.0,
    "B": 60.0
   },
   {
    "条件": "倍率",
    "方向": "变高",
    "A": 1.0,
    "B": 0.2
   },
   {
    "条件": "温度",
    "方向": "变高",
    "A": 45.0,
    "B": 25.0
   },
   {
    "条件": "电池形式",
    "方向": "相同",
    "A": 0.0,
    "B": 0.0
   },
   {
    "条件": "圈数",
    "方向": "变高",
    "A": 500,
    "B": 30
   }
  ],
  "条件含默认值": [
   "温度默认"
  ],
  "性能": {
   "方向": "变低",
   "倍数": 0.0295,
   "倍数含义": "每圈衰减率之比",
   "好于参照": true,
   "值A": 0.026,
   "值B": 0.8818,
   "指标A": "每圈衰减率（%/圈，由容量保持率换算）",
   "指标B": "每圈衰减率（%/圈，由比放电容量（基准未写明）换算）"
  },
  "表述文字": "【P046｜每圈衰减率｜配方和条件都变】实验样 0.5 M Ph2S2 catholyte（0.75 M LiTFSI；0.25 M LiNO3；0.5 M PH2S2；DOL:DME = 1:1（体积比），测试 T7）相对 实验样 0.4 M Ph2S2 catholyte（0.75 M LiTFSI；0.25 M LiNO3；0.4 M PH2S2；DOL:DME = 1:1（体积比），测试 T4）｜组分变化：PH2S2 0.4 M → 0.5 M（其中 PH2S2：成膜/活性溶剂）｜描述符：无变化｜物性：两边没有都报告的｜条件：倍率 变高；温度 变高；圈数 变高（含默认值：温度默认）｜性能：每圈衰减率 变低"
 },
 {
  "编号": "PC00141",
  "论文": "P046",
  "类别": "首圈容量",
  "比较类型": "配方和条件都变",
  "A": {
   "测试": "T4",
   "测试名": "C/5常规循环与能量效率",
   "配方": "F04",
   "配方名": "0.4 M Ph2S2 catholyte",
   "recipe": "RF04",
   "是否对照": false,
   "配方文字": "0.75 M LiTFSI；0.25 M LiNO3；0.4 M PH2S2；DOL:DME = 1:1（体积比）",
   "表述编号": "ST0423",
   "证据句子": [
    "M0102"
   ],
   "标记": [
    "基准未写明",
    "温度默认"
   ]
  },
  "B": {
   "测试": "T1",
   "测试名": "C/10首圈及梯度dQ/dV",
   "配方": "F0",
   "配方名": "0 M Ph2S2 catholyte",
   "recipe": "RF0",
   "是否对照": true,
   "配方文字": "0.75 M LiTFSI；0.25 M LiNO3；0 M PH2S2；DOL:DME = 1:1（体积比）",
   "表述编号": "ST0399",
   "证据句子": [
    "S0005"
   ],
   "标记": [
    "温度默认"
   ]
  },
  "组分变化": "PH2S2 0 M → 0.4 M",
  "作者改动的组分": [
   "PH2S2"
  ],
  "特殊组分变化": [
   {
    "组分": "PH2S2",
    "类型": "成膜/活性溶剂"
   }
  ],
  "电解液相同但样品编号不同": false,
  "描述符": [],
  "物性": [],
  "条件": [
   {
    "条件": "E/S",
    "方向": "相近",
    "A": 190.99,
    "B": 190.99
   },
   {
    "条件": "硫载量",
    "方向": "相近",
    "A": 1.0,
    "B": 1.0
   },
   {
    "条件": "正极含硫",
    "方向": "相近",
    "A": 60.0,
    "B": 60.0
   },
   {
    "条件": "倍率",
    "方向": "变高",
    "A": 0.2,
    "B": 0.1
   },
   {
    "条件": "温度",
    "方向": "相近",
    "A": 25.0,
    "B": 25.0
   },
   {
    "条件": "电池形式",
    "方向": "相同",
    "A": 0.0,
    "B": 0.0
   }
  ],
  "条件含默认值": [
   "温度默认"
  ],
  "性能": {
   "方向": "变高",
   "倍数": 1.4417,
   "倍数含义": "容量之比",
   "好于参照": true,
   "值A": 1224.0,
   "值B": 849.0,
   "指标A": "比放电容量（基准未写明）",
   "指标B": "硫比放电容量"
  },
  "表述文字": "【P046｜首圈容量｜配方和条件都变】实验样 0.4 M Ph2S2 catholyte（0.75 M LiTFSI；0.25 M LiNO3；0.4 M PH2S2；DOL:DME = 1:1（体积比），测试 T4）相对 对比样 0 M Ph2S2 catholyte（0.75 M LiTFSI；0.25 M LiNO3；0 M PH2S2；DOL:DME = 1:1（体积比），测试 T1）｜组分变化：PH2S2 0 M → 0.4 M（其中 PH2S2：成膜/活性溶剂）｜描述符：无变化｜物性：两边没有都报告的｜条件：倍率 变高（含默认值：温度默认）｜性能：首圈容量 变高"
 },
 {
  "编号": "PC00142",
  "论文": "P047",
  "类别": "每圈衰减率",
  "比较类型": "配方和条件都变",
  "A": {
   "测试": "T03",
   "测试名": "Fig2A长期循环",
   "配方": "FU_G_T03",
   "配方名": "常规性能S-GSH/添加剂未决（T03独立身份）",
