Repository: zhuonanli08/Li-S_Electrolyte_Conflicts

File: output/两两比较表述_313篇_v2_2026-11-07/样品对表述.json (part 10 of 15)
[
    "类别": "LiCu_CE",
    "测试": "T02",
    "方向": "变高",
    "倍数": 0.3043,
    "倍数含义": "损失（100 − CE）之比",
    "好于参照": true,
    "值A": 98.6,
    "值B": 95.4,
    "指标A": "Li‖Cu CE",
    "指标B": "Li‖Cu CE"
   }
  ],
  "比较编号": [
   "PC01115"
  ],
  "表述文字": "【样本】P291：实验样 LHCE-TTE4.5（1 M LiFSI；10 vol% FEC；ISOXAZOLE:TTE = 1:4.5（体积比））相对 对比样 DOL/DME baseline（1 M LiTFSI；DOL:DME = 未报告:未报告（体积比））｜组分变化：加入 LiFSI（1 M）；加入 ISOXAZOLE（1 体积比份）；加入 TTE（4.5 体积比份）；加入 FEC（10 vol%）；去掉 LiTFSI；去掉 DOL；去掉 DME｜分子描述符：非氟醚氧 变低（变为 0）；α 氟化醚氧 变高（从无到有）；碳酸酯 变高（从无到有）；溶剂 F 原子数 变高（从无到有）；溶剂环数 变低；可旋转键数 变高；TPSA 变低；溶剂分子量 变高；含氟溶剂比例 变高（从无到有）；阴离子 F（每升） 变低｜物性：两边没有都报告的｜条件：相同（同一测试）｜性能：Li‖Cu CE 变高（测试 T02）"
 },
 {
  "论文": "P295",
  "A": "0.67 M LiFSI DME/TTE (1% LiNO3)",
  "B": "0.33 M LiFSI DME/TTE (1% LiNO3)",
  "A是对照": false,
  "B是对照": false,
  "组分变化": "LiFSI 0.33 M → 0.67 M",
  "描述符": [
   {
    "描述符": "lnsites",
    "中文": "每个 Li⁺ 的配位位点",
    "组": "配位（醚氧）",
    "方向": "变低",
    "A": 7.2868,
    "B": 12.0728,
    "被动": false
   },
   {
    "描述符": "li",
    "中文": "Li⁺ 总浓度",
    "组": "盐用量",
    "方向": "变高",
    "A": 0.8812,
    "B": 0.5318,
    "被动": false
   },
   {
    "描述符": "salt",
    "中文": "主盐浓度",
    "组": "盐用量",
    "方向": "变高",
    "A": 0.67,
    "B": 0.33,
    "被动": false
   },
   {
    "描述符": "anF",
    "中文": "阴离子 F（每升）",
    "组": "盐用量",
    "方向": "变高",
    "A": 1.34,
    "B": 0.66,
    "被动": false
   },
   {
    "描述符": "anSO2",
    "中文": "阴离子磺酰（每升）",
    "组": "盐用量",
    "方向": "变高",
    "A": 1.34,
    "B": 0.66,
    "被动": false
   },
   {
    "描述符": "lino3",
    "中文": "LiNO₃ 浓度",
    "组": "LiNO₃",
    "方向": "变高",
    "A": 0.2112,
    "B": 0.2018,
    "被动": true
   }
  ],
  "物性": {},
  "性能": [
   {
    "类别": "LiCu_CE",
    "测试": "T1",
    "方向": "变高",
    "倍数": 0.5833,
    "倍数含义": "损失（100 − CE）之比",
    "好于参照": true,
    "值A": 99.3,
    "值B": 98.8,
    "指标A": "Li‖Cu CE",
    "指标B": "Li‖Cu CE"
   }
  ],
  "比较编号": [
   "PC01117"
  ],
  "表述文字": "【样本】P295：实验样 0.67 M LiFSI DME/TTE (1% LiNO3)（0.67 M LiFSI；1 wt% LiNO3；DME:TTE = 1:2（体积比））相对 实验样 0.33 M LiFSI DME/TTE (1% LiNO3)（0.33 M LiFSI；1 wt% LiNO3；DME:TTE = 1:2（体积比））｜组分变化：LiFSI 0.33 M → 0.67 M｜分子描述符：每个 Li⁺ 的配位位点 变低；Li⁺ 总浓度 变高；主盐浓度 变高；阴离子 F（每升） 变高；阴离子磺酰（每升） 变高；LiNO₃ 浓度 变高（被动）｜物性：两边没有都报告的｜条件：相同（同一测试）｜性能：Li‖Cu CE 变高（测试 T1）"
 },
 {
  "论文": "P295",
  "A": "1 M LiFSI DME/TTE (1% LiNO3)",
  "B": "0.33 M LiFSI DME/TTE (1% LiNO3)",
  "A是对照": false,
  "B是对照": false,
  "组分变化": "LiFSI 0.33 M → 1 M",
  "描述符": [
   {
    "描述符": "lnsites",
    "中文": "每个 Li⁺ 的配位位点",
    "组": "配位（醚氧）",
    "方向": "变低",
    "A": 5.2621,
    "B": 12.0728,
    "被动": false
   },
   {
    "描述符": "li",
    "中文": "Li⁺ 总浓度",
    "组": "盐用量",
    "方向": "变高",
    "A": 1.2202,
    "B": 0.5318,
    "被动": false
   },
   {
    "描述符": "salt",
    "中文": "主盐浓度",
    "组": "盐用量",
    "方向": "变高",
    "A": 1.0,
    "B": 0.33,
    "被动": false
   },
   {
    "描述符": "anF",
    "中文": "阴离子 F（每升）",
    "组": "盐用量",
    "方向": "变高",
    "A": 2.0,
    "B": 0.66,
    "被动": false
   },
   {
    "描述符": "anSO2",
    "中文": "阴离子磺酰（每升）",
    "组": "盐用量",
    "方向": "变高",
    "A": 2.0,
    "B": 0.66,
    "被动": false
   },
   {
    "描述符": "lino3",
    "中文": "LiNO₃ 浓度",
    "组": "LiNO₃",
    "方向": "变高",
    "A": 0.2202,
    "B": 0.2018,
    "被动": true
   }
  ],
  "物性": {},
  "性能": [
   {
    "类别": "LiCu_CE",
    "测试": "T1",
    "方向": "变高",
    "倍数": 0.5833,
    "倍数含义": "损失（100 − CE）之比",
    "好于参照": true,
    "值A": 99.3,
    "值B": 98.8,
    "指标A": "Li‖Cu CE",
    "指标B": "Li‖Cu CE"
   }
  ],
  "比较编号": [
   "PC01118"
  ],
  "表述文字": "【样本】P295：实验样 1 M LiFSI DME/TTE (1% LiNO3)（1 M LiFSI；1 wt% LiNO3；DME:TTE = 1:2（体积比））相对 实验样 0.33 M LiFSI DME/TTE (1% LiNO3)（0.33 M LiFSI；1 wt% LiNO3；DME:TTE = 1:2（体积比））｜组分变化：LiFSI 0.33 M → 1 M｜分子描述符：每个 Li⁺ 的配位位点 变低；Li⁺ 总浓度 变高；主盐浓度 变高；阴离子 F（每升） 变高；阴离子磺酰（每升） 变高；LiNO₃ 浓度 变高（被动）｜物性：两边没有都报告的｜条件：相同（同一测试）｜性能：Li‖Cu CE 变高（测试 T1）"
 },
 {
  "论文": "P295",
  "A": "1 M LiFSI DME/TTE (1% LiNO3)",
  "B": "0.67 M LiFSI DME/TTE (1% LiNO3)",
  "A是对照": false,
  "B是对照": false,
  "组分变化": "LiFSI 0.67 M → 1 M",
  "描述符": [
   {
    "描述符": "lnsites",
    "中文": "每个 Li⁺ 的配位位点",
    "组": "配位（醚氧）",
    "方向": "变低",
    "A": 5.2621,
    "B": 7.2868,
    "被动": false
   },
   {
    "描述符": "li",
    "中文": "Li⁺ 总浓度",
    "组": "盐用量",
    "方向": "变高",
    "A": 1.2202,
    "B": 0.8812,
    "被动": false
   },
   {
    "描述符": "salt",
    "中文": "主盐浓度",
    "组": "盐用量",
    "方向": "变高",
    "A": 1.0,
    "B": 0.67,
    "被动": false
   },
   {
    "描述符": "anF",
    "中文": "阴离子 F（每升）",
    "组": "盐用量",
    "方向": "变高",
    "A": 2.0,
    "B": 1.34,
    "被动": false
   },
   {
    "描述符": "anSO2",
    "中文": "阴离子磺酰（每升）",
    "组": "盐用量",
    "方向": "变高",
    "A": 2.0,
    "B": 1.34,
    "被动": false
   },
   {
    "描述符": "lino3",
    "中文": "LiNO₃ 浓度",
    "组": "LiNO₃",
    "方向": "变高",
    "A": 0.2202,
    "B": 0.2112,
    "被动": true
   }
  ],
  "物性": {},
  "性能": [
   {
    "类别": "LiCu_CE",
    "测试": "T1",
    "方向": "相近",
    "倍数": 1.0,
    "倍数含义": "损失（100 − CE）之比",
    "好于参照": null,
    "值A": 99.3,
    "值B": 99.3,
    "指标A": "Li‖Cu CE",
    "指标B": "Li‖Cu CE"
   }
  ],
  "比较编号": [
   "PC01120"
  ],
  "表述文字": "【样本】P295：实验样 1 M LiFSI DME/TTE (1% LiNO3)（1 M LiFSI；1 wt% LiNO3；DME:TTE = 1:2（体积比））相对 实验样 0.67 M LiFSI DME/TTE (1% LiNO3)（0.67 M LiFSI；1 wt% LiNO3；DME:TTE = 1:2（体积比））｜组分变化：LiFSI 0.67 M → 1 M｜分子描述符：每个 Li⁺ 的配位位点 变低；Li⁺ 总浓度 变高；主盐浓度 变高；阴离子 F（每升） 变高；阴离子磺酰（每升） 变高；LiNO₃ 浓度 变高（被动）｜物性：两边没有都报告的｜条件：相同（同一测试）｜性能：Li‖Cu CE 相近（测试 T1）"
 },
 {
  "论文": "P295",
  "A": "1.33 M LiFSI DME/TTE (1% LiNO3)",
  "B": "0.33 M LiFSI DME/TTE (1% LiNO3)",
  "A是对照": false,
  "B是对照": false,
  "组分变化": "LiFSI 0.33 M → 1.33 M",
  "描述符": [
   {
    "描述符": "lnsites",
    "中文": "每个 Li⁺ 的配位位点",
    "组": "配位（醚氧）",
    "方向": "变低",
    "A": 4.1179,
    "B": 12.0728,
    "被动": false
   },
   {
    "描述符": "li",
    "中文": "Li⁺ 总浓度",
    "组": "盐用量",
    "方向": "变高",
    "A": 1.5593,
    "B": 0.5318,
    "被动": false
   },
   {
    "描述符": "salt",
    "中文": "主盐浓度",
    "组": "盐用量",
    "方向": "变高",
    "A": 1.33,
    "B": 0.33,
    "被动": false
   },
   {
    "描述符": "anF",
    "中文": "阴离子 F（每升）",
    "组": "盐用量",
    "方向": "变高",
    "A": 2.66,
    "B": 0.66,
    "被动": false
   },
   {
    "描述符": "anSO2",
    "中文": "阴离子磺酰（每升）",
    "组": "盐用量",
    "方向": "变高",
    "A": 2.66,
    "B": 0.66,
    "被动": false
   },
   {
    "描述符": "lino3",
    "中文": "LiNO₃ 浓度",
    "组": "LiNO₃",
    "方向": "变高",
    "A": 0.2293,
    "B": 0.2018,
    "被动": true
   }
  ],
  "物性": {},
  "性能": [
   {
    "类别": "LiCu_CE",
    "测试": "T1",
    "方向": "相近",
    "倍数": 1.0,
    "倍数含义": "损失（100 − CE）之比",
    "好于参照": null,
    "值A": 98.8,
    "值B": 98.8,
    "指标A": "Li‖Cu CE",
    "指标B": "Li‖Cu CE"
   }
  ],
  "比较编号": [
   "PC01119"
  ],
  "表述文字": "【样本】P295：实验样 1.33 M LiFSI DME/TTE (1% LiNO3)（1.33 M LiFSI；1 wt% LiNO3；DME:TTE = 1:2（体积比））相对 实验样 0.33 M LiFSI DME/TTE (1% LiNO3)（0.33 M LiFSI；1 wt% LiNO3；DME:TTE = 1:2（体积比））｜组分变化：LiFSI 0.33 M → 1.33 M｜分子描述符：每个 Li⁺ 的配位位点 变低；Li⁺ 总浓度 变高；主盐浓度 变高；阴离子 F（每升） 变高；阴离子磺酰（每升） 变高；LiNO₃ 浓度 变高（被动）｜物性：两边没有都报告的｜条件：相同（同一测试）｜性能：Li‖Cu CE 相近（测试 T1）"
 },
 {
  "论文": "P295",
  "A": "1.33 M LiFSI DME/TTE (1% LiNO3)",
  "B": "0.67 M LiFSI DME/TTE (1% LiNO3)",
  "A是对照": false,
  "B是对照": false,
  "组分变化": "LiFSI 0.67 M → 1.33 M",
  "描述符": [
   {
    "描述符": "lnsites",
    "中文": "每个 Li⁺ 的配位位点",
    "组": "配位（醚氧）",
    "方向": "变低",
    "A": 4.1179,
    "B": 7.2868,
    "被动": false
   },
   {
    "描述符": "li",
    "中文": "Li⁺ 总浓度",
    "组": "盐用量",
    "方向": "变高",
    "A": 1.5593,
    "B": 0.8812,
    "被动": false
   },
   {
    "描述符": "salt",
    "中文": "主盐浓度",
    "组": "盐用量",
    "方向": "变高",
    "A": 1.33,
    "B": 0.67,
    "被动": false
   },
   {
    "描述符": "anF",
    "中文": "阴离子 F（每升）",
    "组": "盐用量",
    "方向": "变高",
    "A": 2.66,
    "B": 1.34,
    "被动": false
   },
   {
    "描述符": "anSO2",
    "中文": "阴离子磺酰（每升）",
    "组": "盐用量",
    "方向": "变高",
    "A": 2.66,
    "B": 1.34,
    "被动": false
   },
   {
    "描述符": "lino3",
    "中文": "LiNO₃ 浓度",
    "组": "LiNO₃",
    "方向": "变高",
    "A": 0.2293,
    "B": 0.2112,
    "被动": true
   }
  ],
  "物性": {},
  "性能": [
   {
    "类别": "LiCu_CE",
    "测试": "T1",
    "方向": "变低",
    "倍数": 1.7143,
    "倍数含义": "损失（100 − CE）之比",
    "好于参照": false,
    "值A": 98.8,
    "值B": 99.3,
    "指标A": "Li‖Cu CE",
    "指标B": "Li‖Cu CE"
   }
  ],
  "比较编号": [
   "PC01121"
  ],
  "表述文字": "【样本】P295：实验样 1.33 M LiFSI DME/TTE (1% LiNO3)（1.33 M LiFSI；1 wt% LiNO3；DME:TTE = 1:2（体积比））相对 实验样 0.67 M LiFSI DME/TTE (1% LiNO3)（0.67 M LiFSI；1 wt% LiNO3；DME:TTE = 1:2（体积比））｜组分变化：LiFSI 0.67 M → 1.33 M｜分子描述符：每个 Li⁺ 的配位位点 变低；Li⁺ 总浓度 变高；主盐浓度 变高；阴离子 F（每升） 变高；阴离子磺酰（每升） 变高；LiNO₃ 浓度 变高（被动）｜物性：两边没有都报告的｜条件：相同（同一测试）｜性能：Li‖Cu CE 变低（测试 T1）"
 },
 {
  "论文": "P295",
  "A": "1.33 M LiFSI DME/TTE (1% LiNO3)",
  "B": "1 M LiFSI DME/TTE (1% LiNO3)",
  "A是对照": false,
  "B是对照": false,
  "组分变化": "LiFSI 1 M → 1.33 M",
  "描述符": [
   {
    "描述符": "lnsites",
    "中文": "每个 Li⁺ 的配位位点",
    "组": "配位（醚氧）",
    "方向": "变低",
    "A": 4.1179,
    "B": 5.2621,
    "被动": false
   },
   {
    "描述符": "li",
    "中文": "Li⁺ 总浓度",
    "组": "盐用量",
    "方向": "变高",
    "A": 1.5593,
    "B": 1.2202,
    "被动": false
   },
   {
    "描述符": "salt",
    "中文": "主盐浓度",
    "组": "盐用量",
    "方向": "变高",
    "A": 1.33,
    "B": 1.0,
    "被动": false
   },
   {
    "描述符": "anF",
    "中文": "阴离子 F（每升）",
    "组": "盐用量",
    "方向": "变高",
    "A": 2.66,
    "B": 2.0,
    "被动": false
   },
   {
    "描述符": "anSO2",
    "中文": "阴离子磺酰（每升）",
    "组": "盐用量",
    "方向": "变高",
    "A": 2.66,
    "B": 2.0,
    "被动": false
   },
   {
    "描述符": "lino3",
    "中文": "LiNO₃ 浓度",
    "组": "LiNO₃",
    "方向": "变高",
    "A": 0.2293,
    "B": 0.2202,
    "被动": true
   }
  ],
  "物性": {},
  "性能": [
   {
    "类别": "LiCu_CE",
    "测试": "T1",
    "方向": "变低",
    "倍数": 1.7143,
    "倍数含义": "损失（100 − CE）之比",
    "好于参照": false,
    "值A": 98.8,
    "值B": 99.3,
    "指标A": "Li‖Cu CE",
    "指标B": "Li‖Cu CE"
   }
  ],
  "比较编号": [
   "PC01122"
  ],
  "表述文字": "【样本】P295：实验样 1.33 M LiFSI DME/TTE (1% LiNO3)（1.33 M LiFSI；1 wt% LiNO3；DME:TTE = 1:2（体积比））相对 实验样 1 M LiFSI DME/TTE (1% LiNO3)（1 M LiFSI；1 wt% LiNO3；DME:TTE = 1:2（体积比））｜组分变化：LiFSI 1 M → 1.33 M｜分子描述符：每个 Li⁺ 的配位位点 变低；Li⁺ 总浓度 变高；主盐浓度 变高；阴离子 F（每升） 变高；阴离子磺酰（每升） 变高；LiNO₃ 浓度 变高（被动）｜物性：两边没有都报告的｜条件：相同（同一测试）｜性能：Li‖Cu CE 变低（测试 T1）"
 },
 {
  "论文": "P297",
  "A": "Ni||Li混合添加剂",
  "B": "standard",
  "A是对照": false,
  "B是对照": true,
  "组分变化": "加入 ADD_TRIAL（0.1 m）；加入 Li2S6（0.2 m）",
  "描述符": [],
  "物性": {},
  "性能": [
   {
    "类别": "LiCu_CE",
    "测试": "T18",
    "方向": "变高",
    "倍数": 0.5313,
    "倍数含义": "损失（100 − CE）之比",
    "好于参照": true,
    "值A": 98.3,
    "值B": 96.8,
    "指标A": "Li‖Cu CE",
    "指标B": "Li‖Cu CE"
   }
  ],
  "比较编号": [
   "PC01123"
  ],
  "表述文字": "【样本】P297：实验样 Ni||Li混合添加剂（LiTFSI 1 m；LiNO3 0.25 m；1 volume ratio DOL；1 volume ratio DME；ADD_TRIAL 0.1 m；Li2S6 0.2 m）相对 对比样 standard（LiTFSI 1 m；LiNO3 0.25 m；1 volume ratio DOL；1 volume ratio DME）｜组分变化：加入 ADD_TRIAL（0.1 m）；加入 Li2S6（0.2 m）｜分子描述符：无变化｜物性：两边没有都报告的｜条件：相同（同一测试）｜性能：Li‖Cu CE 变高（测试 T18）"
 },
 {
  "论文": "P303",
  "A": "DEE-based electrolyte",
  "B": "TFEE-based electrolyte",
  "A是对照": false,
  "B是对照": false,
  "组分变化": "加入 DEE（1 体积份）；去掉 TFEE",
  "描述符": [
   {
    "描述符": "eo",
    "中文": "非氟醚氧",
    "组": "配位（醚氧）",
    "方向": "变高",
    "A": 1.5984,
    "B": 1.4352,
    "被动": false
   },
   {
    "描述符": "eo_a",
    "中文": "α 氟化醚氧",
    "组": "氟化/稀释",
    "方向": "变低（变为 0）",
    "A": 0.0,
    "B": 0.5648,
    "被动": false
   },
   {
    "描述符": "fat",
    "中文": "溶剂 F 原子数",
    "组": "氟化/稀释",
    "方向": "变低（变为 0）",
    "A": 0.0,
    "B": 2.2591,
    "被动": false
   },
   {
    "描述符": "ring",
    "中文": "溶剂环数",
    "组": "溶剂骨架",
    "方向": "变低",
    "A": 0.5984,
    "B": 0.7176,
    "被动": false
   },
   {
    "描述符": "rotb",
    "中文": "可旋转键数",
    "组": "溶剂骨架",
    "方向": "变低",
    "A": 0.8032,
    "B": 1.9767,
    "被动": false
   },
   {
    "描述符": "tpsa",
    "中文": "TPSA",
    "组": "其他（单独成组或数据少）",
    "方向": "变低",
    "A": 14.7533,
    "B": 18.46,
    "被动": false
   },
   {
    "描述符": "mw",
    "中文": "溶剂分子量",
    "组": "溶剂骨架",
    "方向": "变低",
    "A": 74.0967,
    "B": 127.1733,
    "被动": false
   },
   {
    "描述符": "ffrac",
    "中文": "含氟溶剂比例",
    "组": "氟化/稀释",
    "方向": "变低（变为 0）",
    "A": 0.0,
    "B": 0.2824,
    "被动": false
   },
   {
    "描述符": "lnsites",
    "中文": "每个 Li⁺ 的配位位点",
    "组": "配位（醚氧）",
    "方向": "变高",
    "A": 19.1645,
    "B": 14.3495,
    "被动": false
   },
   {
    "描述符": "dil",
    "中文": "稀释剂摩尔比例",
    "组": "氟化/稀释",
    "方向": "变低（变为 0）",
    "A": 0.0,
    "B": 0.2824,
    "被动": false
   }
  ],
  "物性": {
   "其他（未归类）": "相近",
   "Li⁺迁移数": "变低"
  },
  "性能": [
   {
    "类别": "每圈衰减率",
    "测试": "T13",
    "方向": "变高",
    "倍数": 2.2222,
    "倍数含义": "每圈衰减率之比",
    "好于参照": false,
    "值A": 0.8,
    "值B": 0.36,
    "指标A": "每圈衰减率（%/圈，由容量保持率换算）",
    "指标B": "每圈衰减率（%/圈，由容量保持率换算）"
   }
  ],
  "比较编号": [
   "PC01136"
  ],
  "表述文字": "【样本】P303：实验样 DEE-based electrolyte（1.0 M LiTFSI；DOL:DEE = 1:1（体积比））相对 实验样 TFEE-based electrolyte（1.0 M LiTFSI；DOL:TFEE = 1:1（体积比））｜组分变化：加入 DEE（1 体积份）；去掉 TFEE｜分子描述符：非氟醚氧 变高；α 氟化醚氧 变低（变为 0）；溶剂 F 原子数 变低（变为 0）；溶剂环数 变低；可旋转键数 变低；TPSA 变低；溶剂分子量 变低；含氟溶剂比例 变低（变为 0）；每个 Li⁺ 的配位位点 变高；稀释剂摩尔比例 变低（变为 0）｜物性：其他（未归类） 相近；Li⁺迁移数 变低｜条件：相同（同一测试）｜性能：每圈衰减率 变高（测试 T13）"
 },
 {
  "论文": "P307",
  "A": "",
  "B": "S17软包液身份未明",
  "A是对照": false,
  "B是对照": false,
  "组分变化": "配方组成未记录",
  "描述符": [],
  "物性": {},
  "性能": [
   {
    "类别": "每圈衰减率",
    "测试": "T_format",
    "方向": "变高",
    "倍数": 2.0,
    "倍数含义": "每圈衰减率之比",
    "好于参照": false,
    "值A": 0.5,
    "值B": 0.25,
    "指标A": "每圈衰减率（%/圈，由容量保持率换算）",
    "指标B": "每圈衰减率（%/圈，由容量保持率换算）"
   }
  ],
  "比较编号": [
   "PC01147"
  ],
  "表述文字": "【样本】P307：实验样 （（配方未记录））相对 实验样 S17软包液身份未明（电解液完整组成（用量未报告））｜组分变化：配方组成未记录｜分子描述符：无变化｜物性：两边没有都报告的｜条件：相同（同一测试）｜性能：每圈衰减率 变高（测试 T_format）"
 },
 {
  "论文": "P308",
  "A": "Cell 5",
  "B": "Cell 1",
  "A是对照": false,
  "B是对照": false,
  "组分变化": "加入 LiFSI（1.0 mol L−1）；LiNO3 5 wt.% → 5.0 wt.%；加入 ME2SE2（20 mM）；去掉 LiTFSI",
  "描述符": [
   {
    "描述符": "lnsites",
    "中文": "每个 Li⁺ 的配位位点",
    "组": "配位（醚氧）",
    "方向": "变高",
    "A": 12.7373,
    "B": 12.2589,
    "被动": false
   },
   {
    "描述符": "li",
    "中文": "Li⁺ 总浓度",
    "组": "盐用量",
    "方向": "变低",
    "A": 1.8827,
    "B": 1.9562,
    "被动": false
   },
   {
    "描述符": "anF",
    "中文": "阴离子 F（每升）",
    "组": "盐用量",
    "方向": "变低",
    "A": 2.0,
    "B": 6.0,
    "被动": false
   },
   {
    "描述符": "lino3",
    "中文": "LiNO₃ 浓度",
    "组": "LiNO₃",
    "方向": "变低",
    "A": 0.8827,
    "B": 0.9562,
    "被动": false
   }
  ],
  "物性": {},
  "性能": [
   {
    "类别": "首圈容量",
    "测试": "T01",
    "方向": "变低",
    "倍数": 0.7584,
    "倍数含义": "容量之比",
    "好于参照": false,
    "值A": 1061.0,
    "值B": 1399.0,
    "指标A": "硫比放电容量",
    "指标B": "硫比放电容量"
   }
  ],
  "比较编号": [
   "PC01150"
  ],
  "表述文字": "【样本】P308：实验样 Cell 5（1.0 mol L−1 LiFSI；5.0 wt.% LiNO3；20 mM ME2SE2；DOL:DME = 1:1（体积比））相对 实验样 Cell 1（1.0 mol L−1 LiTFSI；5 wt.% LiNO3；DOL:DME = 1:1（体积比））｜组分变化：加入 LiFSI（1.0 mol L−1）；LiNO3 5 wt.% → 5.0 wt.%；加入 ME2SE2（20 mM）；去掉 LiTFSI｜分子描述符：每个 Li⁺ 的配位位点 变高；Li⁺ 总浓度 变低；阴离子 F（每升） 变低；LiNO₃ 浓度 变低｜物性：两边没有都报告的｜条件：同一测试，但 倍率 变高｜性能：首圈容量 变低（测试 T01）"
 },
 {
  "论文": "P311",
  "A": "TO/DME / 基础电解液",
  "B": "DOL/DME / 基础电解液",
  "A是对照": false,
  "B是对照": true,
  "组分变化": "加入 TRIOXANE（1 摩尔比份数）；DME 未知 未知 → 2 摩尔比份数；去掉 DOL",
  "描述符": [
   {
    "描述符": "eo",
    "中文": "非氟醚氧",
    "组": "配位（醚氧）",
    "方向": "变高",
    "A": 2.5,
    "B": 2.0,
    "被动": false
   },
   {
    "描述符": "tpsa",
    "中文": "TPSA",
    "组": "其他（单独成组或数据少）",
    "方向": "变高",
    "A": 23.075,
    "B": 18.46,
    "被动": false
   },
   {
    "描述符": "mw",
    "中文": "溶剂分子量",
    "组": "溶剂骨架",
    "方向": "变高",
    "A": 90.1,
    "B": 82.1005,
    "被动": false
   }
  ],
  "物性": {
   "密度": "相近",
   "离子电导率": "相近",
   "电化学稳定性": "变高",
   "黏度": "变高"
  },
  "性能": [
   {
    "类别": "首圈容量",
    "测试": "T1",
    "方向": "变低",
    "倍数": 0.9398,
    "倍数含义": "容量之比",
    "好于参照": false,
    "值A": 765.0,
    "值B": 814.0,
    "指标A": "比放电容量（基准未写明）",
    "指标B": "比放电容量（基准未写明）"
   }
  ],
  "比较编号": [
   "PC01153"
  ],
  "表述文字": "【样本】P311：实验样 TO/DME / 基础电解液（1.0 M LiTFSI；LiNO3（用量未报告）；TRIOXANE:DME = 1:2（摩尔比））相对 对比样 DOL/DME / 基础电解液（1.0 M LiTFSI；LiNO3（用量未报告）；DOL:DME = 未知:未知（体积比））｜组分变化：加入 TRIOXANE（1 摩尔比份数）；DME 未知 未知 → 2 摩尔比份数；去掉 DOL｜分子描述符：非氟醚氧 变高；TPSA 变高；溶剂分子量 变高｜物性：密度 相近；离子电导率 相近；电化学稳定性 变高；黏度 变高｜条件：相同（同一测试）｜性能：首圈容量 变低（测试 T1）"
 },
 {
  "论文": "P311",
  "A": "DOL/DME / 含LiNO3电解液",
  "B": "TO/DME / 含LiNO3电解液",
  "A是对照": false,
  "B是对照": false,
  "组分变化": "加入 DOL（未知 未知）；DME 2 摩尔比份数 → 未知 未知；去掉 TRIOXANE",
  "描述符": [
   {
    "描述符": "eo",
    "中文": "非氟醚氧",
    "组": "配位（醚氧）",
    "方向": "变低",
    "A": 2.0,
    "B": 2.5,
    "被动": false
   },
   {
    "描述符": "tpsa",
    "中文": "TPSA",
    "组": "其他（单独成组或数据少）",
    "方向": "变低",
    "A": 18.46,
    "B": 23.075,
    "被动": false
   },
   {
    "描述符": "mw",
    "中文": "溶剂分子量",
    "组": "溶剂骨架",
    "方向": "变低",
    "A": 82.1005,
    "B": 90.1,
    "被动": false
   }
  ],
  "物性": {
   "密度": "相近",
   "离子电导率": "变高",
   "黏度": "变低"
  },
  "性能": [
   {
    "类别": "每圈衰减率",
    "测试": "T4",
    "方向": "变高",
    "倍数": 9.3333,
    "倍数含义": "每圈衰减率之比",
    "好于参照": false,
    "值A": 0.28,
    "值B": 0.03,
    "指标A": "每圈衰减率（%/圈，由每圈容量衰减率换算）",
    "指标B": "每圈衰减率（%/圈，由每圈容量衰减率换算）"
   },
   {
    "类别": "首圈容量",
    "测试": "T4",
    "方向": "相近",
    "倍数": 1.0053,
    "倍数含义": "容量之比",
    "好于参照": null,
    "值A": 943.0,
    "值B": 938.0,
    "指标A": "比放电容量（基准未写明）",
    "指标B": "比放电容量（基准未写明）"
   }
  ],
  "比较编号": [
   "PC01152",
   "PC01158"
  ],
  "表述文字": "【样本】P311：实验样 DOL/DME / 含LiNO3电解液（1.0 M LiTFSI；LiNO3 含有，用量未知 未知；DOL:DME = 未知:未知（体积比））相对 实验样 TO/DME / 含LiNO3电解液（1.0 M LiTFSI；LiNO3 含有，用量未知 未知；TRIOXANE:DME = 1:2（摩尔比））｜组分变化：加入 DOL（未知 未知）；DME 2 摩尔比份数 → 未知 未知；去掉 TRIOXANE｜分子描述符：非氟醚氧 变低；TPSA 变低；溶剂分子量 变低｜物性：密度 相近；离子电导率 变高；黏度 变低｜条件：相同（同一测试）｜性能：每圈衰减率 变高（测试 T4）；首圈容量 相近（测试 T4）"
 },
 {
  "论文": "P313",
  "A": "mid-strong E",
  "B": "strong E",
  "A是对照": false,
  "B是对照": true,
  "组分变化": "TTE 0 vol.% → 10 vol.%",
  "描述符": [
   {
    "描述符": "eo",
    "中文": "非氟醚氧",
    "组": "配位（醚氧）",
    "方向": "变低",
    "A": 1.8841,
    "B": 2.0,
    "被动": false
   },
   {
    "描述符": "eo_a",
    "中文": "α 氟化醚氧",
    "组": "氟化/稀释",
    "方向": "变高（从无到有）",
    "A": 0.0579,
    "B": 0.0,
    "被动": false
   },
   {
    "描述符": "fat",
    "中文": "溶剂 F 原子数",
    "组": "氟化/稀释",
    "方向": "变高（从无到有）",
    "A": 0.4634,
    "B": 0.0,
    "被动": false
   },
   {
    "描述符": "ring",
    "中文": "溶剂环数",
    "组": "溶剂骨架",
    "方向": "变低",
    "A": 0.5637,
    "B": 0.5984,
    "被动": false
   },
   {
    "描述符": "rotb",
    "中文": "可旋转键数",
    "组": "溶剂骨架",
    "方向": "变高",
    "A": 1.4247,
    "B": 1.2049,
    "被动": false
   },
   {
    "描述符": "tpsa",
    "中文": "TPSA",
    "组": "其他（单独成组或数据少）",
    "方向": "变低",
    "A": 17.9253,
    "B": 18.46,
    "被动": false
   },
   {
    "描述符": "mw",
    "中文": "溶剂分子量",
    "组": "溶剂骨架",
    "方向": "变高",
    "A": 89.3015,
    "B": 80.5223,
    "被动": false
   },
   {
    "描述符": "ffrac",
    "中文": "含氟溶剂比例",
    "组": "氟化/稀释",
    "方向": "变高（从无到有）",
    "A": 0.0579,
    "B": 0.0,
    "被动": false
   },
   {
    "描述符": "lnsites",
    "中文": "每个 Li⁺ 的配位位点",
    "组": "配位（醚氧）",
    "方向": "变低",
    "A": 15.5521,
    "B": 17.4944,
    "被动": false
   },
   {
    "描述符": "dil",
    "中文": "稀释剂摩尔比例",
    "组": "氟化/稀释",
    "方向": "变高（从无到有）",
    "A": 0.0579,
    "B": 0.0,
    "被动": false
   },
   {
    "描述符": "li",
    "中文": "Li⁺ 总浓度",
    "组": "盐用量",
    "方向": "变高",
    "A": 1.3878,
    "B": 1.3708,
    "被动": true
   },
   {
    "描述符": "lino3",
    "中文": "LiNO₃ 浓度",
    "组": "LiNO₃",
    "方向": "变高",
    "A": 0.3878,
    "B": 0.3708,
    "被动": true
   }
  ],
  "物性": {
   "其他（未归类）": "变低"
  },
  "性能": [
   {
    "类别": "每圈衰减率",
    "测试": "T13",
    "方向": "变低",
    "倍数": 0.4539,
    "倍数含义": "每圈衰减率之比",
    "好于参照": true,
    "值A": 0.2746,
    "值B": 0.605,
    "指标A": "每圈衰减率（%/圈，由容量保持率换算）",
    "指标B": "每圈衰减率（%/圈，由容量保持率换算）"
   },
   {
    "类别": "首圈容量",
    "测试": "T13",
    "方向": "变低",
    "倍数": 0.8776,
    "倍数含义": "容量之比",
    "好于参照": false,
    "值A": 889.0,
    "值B": 1013.0,
    "指标A": "比放电容量（基准未写明）",
    "指标B": "比放电容量（基准未写明）"
   }
  ],
  "比较编号": [
   "PC01163",
   "PC01166"
  ],
  "表述文字": "【样本】P313：实验样 mid-strong E（10 vol.% TTE；1.0 M LiTFSI；2 wt.% LiNO3；DOL:DME = 1（DOL:DME=1:1）:1（DOL:DME=1:1）（体积比））相对 对比样 strong E（0 vol.% TTE；1.0 M LiTFSI；2 wt.% LiNO3；DOL:DME = 1（DOL:DME=1:1）:1（DOL:DME=1:1）（体积比））｜组分变化：TTE 0 vol.% → 10 vol.%｜分子描述符：非氟醚氧 变低；α 氟化醚氧 变高（从无到有）；溶剂 F 原子数 变高（从无到有）；溶剂环数 变低；可旋转键数 变高；TPSA 变低；溶剂分子量 变高；含氟溶剂比例 变高（从无到有）；每个 Li⁺ 的配位位点 变低；稀释剂摩尔比例 变高（从无到有）；Li⁺ 总浓度 变高（被动）；LiNO₃ 浓度 变高（被动）｜物性：其他（未归类） 变低｜条件：同一测试，但 圈数 变高｜性能：每圈衰减率 变低（测试 T13）；首圈容量 变低（测试 T13）"
 },
 {
  "论文": "P313",
  "A": "mid-weak E",
  "B": "strong E",
  "A是对照": false,
  "B是对照": true,
  "组分变化": "TTE 0 vol.% → 20 vol.%",
  "描述符": [
   {
    "描述符": "eo",
    "中文": "非氟醚氧",
    "组": "配位（醚氧）",
    "方向": "变低",
    "A": 1.7569,
    "B": 2.0,
    "被动": false
   },
   {
    "描述符": "eo_a",
    "中文": "α 氟化醚氧",
    "组": "氟化/稀释",
    "方向": "变高（从无到有）",
    "A": 0.1215,
    "B": 0.0,
    "被动": false
   },
   {
    "描述符": "fat",
    "中文": "溶剂 F 原子数",
    "组": "氟化/稀释",
    "方向": "变高（从无到有）",
    "A": 0.9723,
    "B": 0.0,
    "被动": false
   },
   {
    "描述符": "ring",
    "中文": "溶剂环数",
    "组": "溶剂骨架",
    "方向": "变低",
    "A": 0.5256,
    "B": 0.5984,
    "被动": false
   },
   {
    "描述符": "rotb",
    "中文": "可旋转键数",
    "组": "溶剂骨架",
    "方向": "变高",
    "A": 1.6661,
    "B": 1.2049,
    "被动": false
   },
   {
    "描述符": "tpsa",
    "中文": "TPSA",
    "组": "其他（单独成组或数据少）",
    "方向": "变低",
    "A": 17.3382,
    "B": 18.46,
    "被动": false
   },
   {
    "描述符": "mw",
    "中文": "溶剂分子量",
    "组": "溶剂骨架",
    "方向": "变高",
    "A": 98.9417,
    "B": 80.5223,
    "被动": false
   },
   {
    "描述符": "ffrac",
    "中文": "含氟溶剂比例",
    "组": "氟化/稀释",
    "方向": "变高（从无到有）",
    "A": 0.1215,
    "B": 0.0,
    "被动": false
   },
   {
    "描述符": "lnsites",
    "中文": "每个 Li⁺ 的配位位点",
    "组": "配位（醚氧）",
    "方向": "变低",
    "A": 13.6567,
    "B": 17.4944,
    "被动": false
   },
   {
    "描述符": "dil",
    "中文": "稀释剂摩尔比例",
    "组": "氟化/稀释",
    "方向": "变高（从无到有）",
    "A": 0.1215,
    "B": 0.0,
    "被动": false
   },
   {
    "描述符": "li",
    "中文": "Li⁺ 总浓度",
    "组": "盐用量",
    "方向": "变高",
    "A": 1.4048,
    "B": 1.3708,
    "被动": true
   },
   {
    "描述符": "lino3",
    "中文": "LiNO₃ 浓度",
    "组": "LiNO₃",
    "方向": "变高",
    "A": 0.4048,
    "B": 0.3708,
    "被动": true
   }
  ],
  "物性": {
   "其他（未归类）": "变低"
  },
  "性能": [
   {
    "类别": "每圈衰减率",
    "测试": "T13",
    "方向": "变低",
    "倍数": 0.2434,
    "倍数含义": "每圈衰减率之比",
    "好于参照": true,
    "值A": 0.1473,
    "值B": 0.605,
    "指标A": "每圈衰减率（%/圈，由容量保持率换算）",
    "指标B": "每圈衰减率（%/圈，由容量保持率换算）"
   },
   {
    "类别": "首圈容量",
    "测试": "T13",
    "方向": "变低",
    "倍数": 0.8756,
    "倍数含义": "容量之比",
    "好于参照": false,
    "值A": 887.0,
    "值B": 1013.0,
    "指标A": "比放电容量（基准未写明）",
    "指标B": "比放电容量（基准未写明）"
   }
  ],
  "比较编号": [
   "PC01164",
   "PC01167"
  ],
  "表述文字": "【样本】P313：实验样 mid-weak E（20 vol.% TTE；1.0 M LiTFSI；2 wt.% LiNO3；DOL:DME = 1（DOL:DME=1:1）:1（DOL:DME=1:1）（体积比））相对 对比样 strong E（0 vol.% TTE；1.0 M LiTFSI；2 wt.% LiNO3；DOL:DME = 1（DOL:DME=1:1）:1（DOL:DME=1:1）（体积比））｜组分变化：TTE 0 vol.% → 20 vol.%｜分子描述符：非氟醚氧 变低；α 氟化醚氧 变高（从无到有）；溶剂 F 原子数 变高（从无到有）；溶剂环数 变低；可旋转键数 变高；TPSA 变低；溶剂分子量 变高；含氟溶剂比例 变高（从无到有）；每个 Li⁺ 的配位位点 变低；稀释剂摩尔比例 变高（从无到有）；Li⁺ 总浓度 变高（被动）；LiNO₃ 浓度 变高（被动）｜物性：其他（未归类） 变低｜条件：同一测试，但 圈数 变高｜性能：每圈衰减率 变低（测试 T13）；首圈容量 变低（测试 T13）"
 },
 {
  "论文": "P313",
  "A": "mid-weak E",
  "B": "mid-strong E",
  "A是对照": false,
  "B是对照": false,
  "组分变化": "TTE 10 vol.% → 20 vol.%",
  "描述符": [
   {
    "描述符": "eo",
    "中文": "非氟醚氧",
    "组": "配位（醚氧）",
    "方向": "变低",
    "A": 1.7569,
    "B": 1.8841,
    "被动": false
   },
   {
    "描述符": "eo_a",
    "中文": "α 氟化醚氧",
    "组": "氟化/稀释",
    "方向": "变高",
    "A": 0.1215,
    "B": 0.0579,
    "被动": false
   },
   {
    "描述符": "fat",
    "中文": "溶剂 F 原子数",
    "组": "氟化/稀释",
    "方向": "变高",
    "A": 0.9723,
    "B": 0.4634,
    "被动": false
   },
   {
    "描述符": "ring",
    "中文": "溶剂环数",
    "组": "溶剂骨架",
    "方向": "变低",
    "A": 0.5256,
    "B": 0.5637,
    "被动": false
   },
   {
    "描述符": "rotb",
    "中文": "可旋转键数",
    "组": "溶剂骨架",
    "方向": "变高",
    "A": 1.6661,
    "B": 1.4247,
    "被动": false
   },
   {
    "描述符": "tpsa",
    "中文": "TPSA",
    "组": "其他（单独成组或数据少）",
    "方向": "变低",
    "A": 17.3382,
    "B": 17.9253,
    "被动": false
   },
   {
    "描述符": "mw",
    "中文": "溶剂分子量",
    "组": "溶剂骨架",
    "方向": "变高",
    "A": 98.9417,
    "B": 89.3015,
    "被动": false
   },
   {
    "描述符": "ffrac",
    "中文": "含氟溶剂比例",
    "组": "氟化/稀释",
    "方向": "变高",
    "A": 0.1215,
    "B": 0.0579,
    "被动": false
   },
   {
    "描述符": "lnsites",
    "中文": "每个 Li⁺ 的配位位点",
    "组": "配位（醚氧）",
    "方向": "变低",
    "A": 13.6567,
    "B": 15.5521,
    "被动": false
   },
   {
    "描述符": "dil",
    "中文": "稀释剂摩尔比例",
    "组": "氟化/稀释",
    "方向": "变高",
    "A": 0.1215,
    "B": 0.0579,
    "被动": false
   },
   {
    "描述符": "li",
    "中文": "Li⁺ 总浓度",
    "组": "盐用量",
    "方向": "变高",
    "A": 1.4048,
    "B": 1.3878,
    "被动": true
   },
   {
    "描述符": "lino3",
    "中文": "LiNO₃ 浓度",
    "组": "LiNO₃",
    "方向": "变高",
    "A": 0.4048,
    "B": 0.3878,
    "被动": true
   }
  ],
  "物性": {
   "其他（未归类）": "变低"
  },
  "性能": [
   {
    "类别": "每圈衰减率",
    "测试": "T13",
    "方向": "变低",
    "倍数": 0.5363,
    "倍数含义": "每圈衰减率之比",
    "好于参照": true,
    "值A": 0.1473,
    "值B": 0.2746,
    "指标A": "每圈衰减率（%/圈，由容量保持率换算）",
    "指标B": "每圈衰减率（%/圈，由容量保持率换算）"
   },
   {
    "类别": "首圈容量",
    "测试": "T13",
    "方向": "相近",
    "倍数": 0.9978,
    "倍数含义": "容量之比",
    "好于参照": null,
    "值A": 887.0,
    "值B": 889.0,
    "指标A": "比放电容量（基准未写明）",
    "指标B": "比放电容量（基准未写明）"
   }
  ],
  "比较编号": [
   "PC01165",
   "PC01169"
  ],
  "表述文字": "【样本】P313：实验样 mid-weak E（20 vol.% TTE；1.0 M LiTFSI；2 wt.% LiNO3；DOL:DME = 1（DOL:DME=1:1）:1（DOL:DME=1:1）（体积比））相对 实验样 mid-strong E（10 vol.% TTE；1.0 M LiTFSI；2 wt.% LiNO3；DOL:DME = 1（DOL:DME=1:1）:1（DOL:DME=1:1）（体积比））｜组分变化：TTE 10 vol.% → 20 vol.%｜分子描述符：非氟醚氧 变低；α 氟化醚氧 变高；溶剂 F 原子数 变高；溶剂环数 变低；可旋转键数 变高；TPSA 变低；溶剂分子量 变高；含氟溶剂比例 变高；每个 Li⁺ 的配位位点 变低；稀释剂摩尔比例 变高；Li⁺ 总浓度 变高（被动）；LiNO₃ 浓度 变高（被动）｜物性：其他（未归类） 变低｜条件：同一测试，但 圈数 变高｜性能：每圈衰减率 变低（测试 T13）；首圈容量 相近（测试 T13）"
 },
 {
  "论文": "P313",
  "A": "weak E",
  "B": "strong E",
  "A是对照": false,
  "B是对照": true,
  "组分变化": "TTE 0 vol.% → 30 vol.%",
  "描述符": [
   {
    "描述符": "eo",
    "中文": "非氟醚氧",
    "组": "配位（醚氧）",
    "方向": "变低",
    "A": 1.6166,
    "B": 2.0,
    "被动": false
   },
   {
    "描述符": "eo_a",
    "中文": "α 氟化醚氧",
    "组": "氟化/稀释",
    "方向": "变高（从无到有）",
    "A": 0.1917,
    "B": 0.0,
    "被动": false
   },
   {
    "描述符": "fat",
    "中文": "溶剂 F 原子数",
    "组": "氟化/稀释",
    "方向": "变高（从无到有）",
    "A": 1.5337,
    "B": 0.0,
    "被动": false
   },
   {
    "描述符": "ring",
    "中文": "溶剂环数",
    "组": "溶剂骨架",
    "方向": "变低",
    "A": 0.4837,
    "B": 0.5984,
    "被动": false
   },
   {
    "描述符": "rotb",
    "中文": "可旋转键数",
    "组": "溶剂骨架",
    "方向": "变高",
    "A": 1.9325,
    "B": 1.2049,
    "被动": false
   },
   {
    "描述符": "tpsa",
    "中文": "TPSA",
    "组": "其他（单独成组或数据少）",
    "方向": "变低",
    "A": 16.6905,
    "B": 18.46,
    "被动": false
   },
   {
    "描述符": "mw",
    "中文": "溶剂分子量",
    "组": "溶剂骨架",
    "方向": "变高",
    "A": 109.5761,
    "B": 80.5223,
    "被动": false
   },
   {
    "描述符": "ffrac",
    "中文": "含氟溶剂比例",
    "组": "氟化/稀释",
    "方向": "变高（从无到有）",
    "A": 0.1917,
    "B": 0.0,
    "被动": false
   },
   {
    "描述符": "lnsites",
    "中文": "每个 Li⁺ 的配位位点",
    "组": "配位（醚氧）",
    "方向": "变低",
    "A": 11.8067,
    "B": 17.4944,
    "被动": false
   },
   {
    "描述符": "dil",
    "中文": "稀释剂摩尔比例",
    "组": "氟化/稀释",
    "方向": "变高（从无到有）",
    "A": 0.1917,
    "B": 0.0,
    "被动": false
   },
   {
    "描述符": "li",
    "中文": "Li⁺ 总浓度",
    "组": "盐用量",
    "方向": "变高",
    "A": 1.4218,
    "B": 1.3708,
    "被动": true
   },
   {
    "描述符": "lino3",
    "中文": "LiNO₃ 浓度",
    "组": "LiNO₃",
    "方向": "变高",
    "A": 0.4218,
    "B": 0.3708,
    "被动": true
   }
  ],
  "物性": {
   "其他（未归类）": "变低"
  },
  "性能": [
   {
    "类别": "首圈容量",
    "测试": "T13",
    "方向": "变低",
    "倍数": 0.768,
    "倍数含义": "容量之比",
    "好于参照": false,
    "值A": 778.0,
    "值B": 1013.0,
    "指标A": "比放电容量（基准未写明）",
    "指标B": "比放电容量（基准未写明）"
   }
  ],
  "比较编号": [
   "PC01168"
  ],
  "表述文字": "【样本】P313：实验样 weak E（30 vol.% TTE；1.0 M LiTFSI；2 wt.% LiNO3；DOL:DME = 1（DOL:DME=1:1）:1（DOL:DME=1:1）（体积比））相对 对比样 strong E（0 vol.% TTE；1.0 M LiTFSI；2 wt.% LiNO3；DOL:DME = 1（DOL:DME=1:1）:1（DOL:DME=1:1）（体积比））｜组分变化：TTE 0 vol.% → 30 vol.%｜分子描述符：非氟醚氧 变低；α 氟化醚氧 变高（从无到有）；溶剂 F 原子数 变高（从无到有）；溶剂环数 变低；可旋转键数 变高；TPSA 变低；溶剂分子量 变高；含氟溶剂比例 变高（从无到有）；每个 Li⁺ 的配位位点 变低；稀释剂摩尔比例 变高（从无到有）；Li⁺ 总浓度 变高（被动）；LiNO₃ 浓度 变高（被动）｜物性：其他（未归类） 变低｜条件：相同（同一测试）｜性能：首圈容量 变低（测试 T13）"
 },
 {
  "论文": "P313",
  "A": "weak E",
  "B": "mid-strong E",
  "A是对照": false,
  "B是对照": false,
  "组分变化": "TTE 10 vol.% → 30 vol.%",
  "描述符": [
   {
    "描述符": "eo",
    "中文": "非氟醚氧",
    "组": "配位（醚氧）",
    "方向": "变低",
    "A": 1.6166,
    "B": 1.8841,
    "被动": false
   },
   {
    "描述符": "eo_a",
    "中文": "α 氟化醚氧",
    "组": "氟化/稀释",
    "方向": "变高",
    "A": 0.1917,
    "B": 0.0579,
    "被动": false
   },
   {
    "描述符": "fat",
    "中文": "溶剂 F 原子数",
    "组": "氟化/稀释",
    "方向": "变高",
    "A": 1.5337,
    "B": 0.4634,
    "被动": false
   },
   {
    "描述符": "ring",
    "中文": "溶剂环数",
    "组": "溶剂骨架",
    "方向": "变低",
    "A": 0.4837,
    "B": 0.5637,
    "被动": false
   },
   {
    "描述符": "rotb",
    "中文": "可旋转键数",
    "组": "溶剂骨架",
    "方向": "变高",
    "A": 1.9325,
    "B": 1.4247,
    "被动": false
   },
   {
    "描述符": "tpsa",
    "中文": "TPSA",
    "组": "其他（单独成组或数据少）",
    "方向": "变低",
    "A": 16.6905,
    "B": 17.9253,
    "被动": false
   },
   {
    "描述符": "mw",
    "中文": "溶剂分子量",
    "组": "溶剂骨架",
    "方向": "变高",
    "A": 109.5761,
    "B": 89.3015,
    "被动": false
   },
   {
    "描述符": "ffrac",
    "中文": "含氟溶剂比例",
    "组": "氟化/稀释",
    "方向": "变高",
    "A": 0.1917,
    "B": 0.0579,
    "被动": false
   },
   {
    "描述符": "lnsites",
    "中文": "每个 Li⁺ 的配位位点",
    "组": "配位（醚氧）",
    "方向": "变低",
    "A": 11.8067,
    "B": 15.5521,
    "被动": false
   },
   {
    "描述符": "dil",
    "中文": "稀释剂摩尔比例",
    "组": "氟化/稀释",
    "方向": "变高",
    "A": 0.1917,
    "B": 0.0579,
    "被动": false
   },
   {
    "描述符": "li",
    "中文": "Li⁺ 总浓度",
    "组": "盐用量",
    "方向": "变高",
    "A": 1.4218,
    "B": 1.3878,
    "被动": true
   },
   {
    "描述符": "lino3",
    "中文": "LiNO₃ 浓度",
    "组": "LiNO₃",
    "方向": "变高",
    "A": 0.4218,
    "B": 0.3878,
    "被动": true
   }
  ],
  "物性": {
   "其他（未归类）": "变低"
  },
  "性能": [
   {
    "类别": "首圈容量",
    "测试": "T13",
    "方向": "变低",
    "倍数": 0.8751,
    "倍数含义": "容量之比",
    "好于参照": false,
    "值A": 778.0,
    "值B": 889.0,
    "指标A": "比放电容量（基准未写明）",
    "指标B": "比放电容量（基准未写明）"
   }
  ],
  "比较编号": [
   "PC01170"
  ],
  "表述文字": "【样本】P313：实验样 weak E（30 vol.% TTE；1.0 M LiTFSI；2 wt.% LiNO3；DOL:DME = 1（DOL:DME=1:1）:1（DOL:DME=1:1）（体积比））相对 实验样 mid-strong E（10 vol.% TTE；1.0 M LiTFSI；2 wt.% LiNO3；DOL:DME = 1（DOL:DME=1:1）:1（DOL:DME=1:1）（体积比））｜组分变化：TTE 10 vol.% → 30 vol.%｜分子描述符：非氟醚氧 变低；α 氟化醚氧 变高；溶剂 F 原子数 变高；溶剂环数 变低；可旋转键数 变高；TPSA 变低；溶剂分子量 变高；含氟溶剂比例 变高；每个 Li⁺ 的配位位点 变低；稀释剂摩尔比例 变高；Li⁺ 总浓度 变高（被动）；LiNO₃ 浓度 变高（被动）｜物性：其他（未归类） 变低｜条件：相同（同一测试）｜性能：首圈容量 变低（测试 T13）"
 },
 {
  "论文": "P313",
  "A": "weak E",
  "B": "mid-weak E",
  "A是对照": false,
  "B是对照": false,
  "组分变化": "TTE 20 vol.% → 30 vol.%",
  "描述符": [
   {
    "描述符": "eo",
    "中文": "非氟醚氧",
    "组": "配位（醚氧）",
    "方向": "变低",
    "A": 1.6166,
    "B": 1.7569,
    "被动": false
   },
   {
    "描述符": "eo_a",
    "中文": "α 氟化醚氧",
    "组": "氟化/稀释",
    "方向": "变高",
    "A": 0.1917,
    "B": 0.1215,
    "被动": false
   },
   {
    "描述符": "fat",
    "中文": "溶剂 F 原子数",
    "组": "氟化/稀释",
    "方向": "变高",
    "A": 1.5337,
    "B": 0.9723,
    "被动": false
   },
   {
    "描述符": "ring",
    "中文": "溶剂环数",
    "组": "溶剂骨架",
    "方向": "变低",
    "A": 0.4837,
    "B": 0.5256,
    "被动": false
   },
   {
    "描述符": "rotb",
    "中文": "可旋转键数",
    "组": "溶剂骨架",
    "方向": "变高",
    "A": 1.9325,
    "B": 1.6661,
    "被动": false
   },
   {
    "描述符": "tpsa",
    "中文": "TPSA",
    "组": "其他（单独成组或数据少）",
    "方向": "变低",
    "A": 16.6905,
    "B": 17.3382,
    "被动": false
   },
   {
    "描述符": "mw",
    "中文": "溶剂分子量",
    "组": "溶剂骨架",
    "方向": "变高",
    "A": 109.5761,
    "B": 98.9417,
    "被动": false
   },
   {
    "描述符": "ffrac",
    "中文": "含氟溶剂比例",
    "组": "氟化/稀释",
    "方向": "变高",
    "A": 0.1917,
    "B": 0.1215,
    "被动": false
   },
   {
    "描述符": "lnsites",
    "中文": "每个 Li⁺ 的配位位点",
    "组": "配位（醚氧）",
    "方向": "变低",
    "A": 11.8067,
    "B": 13.6567,
    "被动": false
   },
   {
    "描述符": "dil",
    "中文": "稀释剂摩尔比例",
    "组": "氟化/稀释",
    "方向": "变高",
    "A": 0.1917,
    "B": 0.1215,
    "被动": false
   },
   {
    "描述符": "li",
    "中文": "Li⁺ 总浓度",
    "组": "盐用量",
    "方向": "变高",
    "A": 1.4218,
    "B": 1.4048,
    "被动": true
   },
   {
    "描述符": "lino3",
    "中文": "LiNO₃ 浓度",
    "组": "LiNO₃",
    "方向": "变高",
    "A": 0.4218,
    "B": 0.4048,
    "被动": true
   }
  ],
  "物性": {
   "其他（未归类）": "变低"
  },
  "性能": [
   {
    "类别": "首圈容量",
    "测试": "T13",
    "方向": "变低",
    "倍数": 0.8771,
    "倍数含义": "容量之比",
    "好于参照": false,
    "值A": 778.0,
    "值B": 887.0,
    "指标A": "比放电容量（基准未写明）",
    "指标B": "比放电容量（基准未写明）"
   }
  ],
  "比较编号": [
   "PC01171"
  ],
  "表述文字": "【样本】P313：实验样 weak E（30 vol.% TTE；1.0 M LiTFSI；2 wt.% LiNO3；DOL:DME = 1（DOL:DME=1:1）:1（DOL:DME=1:1）（体积比））相对 实验样 mid-weak E（20 vol.% TTE；1.0 M LiTFSI；2 wt.% LiNO3；DOL:DME = 1（DOL:DME=1:1）:1（DOL:DME=1:1）（体积比））｜组分变化：TTE 20 vol.% → 30 vol.%｜分子描述符：非氟醚氧 变低；α 氟化醚氧 变高；溶剂 F 原子数 变高；溶剂环数 变低；可旋转键数 变高；TPSA 变低；溶剂分子量 变高；含氟溶剂比例 变高；每个 Li⁺ 的配位位点 变低；稀释剂摩尔比例 变高；Li⁺ 总浓度 变高（被动）；LiNO₃ 浓度 变高（被动）｜物性：其他（未归类） 变低｜条件：相同（同一测试）｜性能：首圈容量 变低（测试 T13）"
 },
 {
  "论文": "P314",
  "A": "1 M LiFSI BME",
  "B": "1 M LiFSI DME",
  "A是对照": false,
  "B是对照": true,
  "组分变化": "加入 MBE（未报告）；去掉 DME",
  "描述符": [
   {
    "描述符": "eo",
    "中文": "非氟醚氧",
    "组": "配位（醚氧）",
    "方向": "变低",
    "A": 1.0,
    "B": 2.0,
    "被动": false
   },
   {
    "描述符": "tpsa",
    "中文": "TPSA",
    "组": "其他（单独成组或数据少）",
    "方向": "变低",
    "A": 9.23,
    "B": 18.46,
    "被动": false
   },
   {
    "描述符": "mw",
    "中文": "溶剂分子量",
    "组": "溶剂骨架",
    "方向": "变低",
    "A": 88.15,
    "B": 90.122,
    "被动": false
   },
   {
    "描述符": "lnsites",
    "中文": "每个 Li⁺ 的配位位点",
    "组": "配位（醚氧）",
    "方向": "变低",
    "A": 8.4402,
    "B": 19.2628,
    "被动": false
   }
  ],
  "物性": {
   "电化学稳定性": "相近"
  },
  "性能": [
   {
    "类别": "LiCu_CE",
    "测试": "T11",
    "方向": "变高",
    "倍数": 0.4687,
    "倍数含义": "损失（100 − CE）之比",
    "好于参照": true,
    "值A": 98.5,
    "值B": 96.8,
    "指标A": "Li‖Cu CE",
    "指标B": "Li‖Cu CE"
   }
  ],
  "比较编号": [
   "PC01172"
  ],
  "表述文字": "【样本】P314：实验样 1 M LiFSI BME（1 M LiFSI；MBE（未报告 体积份））相对 对比样 1 M LiFSI DME（1 M LiFSI；DME（未报告 体积份））｜组分变化：加入 MBE（未报告）；去掉 DME｜分子描述符：非氟醚氧 变低；TPSA 变低；溶剂分子量 变低；每个 Li⁺ 的配位位点 变低｜物性：电化学稳定性 相近｜条件：相同（同一测试）｜性能：Li‖Cu CE 变高（测试 T11）"
 },
 {
  "论文": "P314",
  "A": "2 M LiFSI BME",
  "B": "1 M LiFSI DME",
  "A是对照": false,
  "B是对照": true,
  "组分变化": "LiFSI 1 M → 2 M；加入 MBE（未报告）；去掉 DME",
  "描述符": [
   {
    "描述符": "eo",
    "中文": "非氟醚氧",
    "组": "配位（醚氧）",
    "方向": "变低",
    "A": 1.0,
    "B": 2.0,
    "被动": false
   },
   {
    "描述符": "tpsa",
    "中文": "TPSA",
    "组": "其他（单独成组或数据少）",
    "方向": "变低",
    "A": 9.23,
    "B": 18.46,
    "被动": false
   },
   {
    "描述符": "mw",
    "中文": "溶剂分子量",
    "组": "溶剂骨架",
    "方向": "变低",
    "A": 88.15,
    "B": 90.122,
    "被动": false
   },
   {
    "描述符": "lnsites",
    "中文": "每个 Li⁺ 的配位位点",
    "组": "配位（醚氧）",
    "方向": "变低",
    "A": 4.2201,
    "B": 19.2628,
    "被动": false
   },
   {
    "描述符": "li",
    "中文": "Li⁺ 总浓度",
    "组": "盐用量",
    "方向": "变高",
    "A": 2.0,
    "B": 1.0,
    "被动": false
   },
   {
    "描述符": "salt",
    "中文": "主盐浓度",
    "组": "盐用量",
    "方向": "变高",
    "A": 2.0,
    "B": 1.0,
    "被动": false
   },
   {
    "描述符": "anF",
    "中文": "阴离子 F（每升）",
    "组": "盐用量",
    "方向": "变高",
    "A": 4.0,
    "B": 2.0,
    "被动": false
   },
   {
    "描述符": "anSO2",
    "中文": "阴离子磺酰（每升）",
    "组": "盐用量",
    "方向": "变高",
    "A": 4.0,
    "B": 2.0,
    "被动": false
   }
  ],
  "物性": {
   "电化学稳定性": "相近"
  },
  "性能": [
   {
    "类别": "LiCu_CE",
    "测试": "T11",
    "方向": "变高",
    "倍数": 0.2813,
    "倍数含义": "损失（100 − CE）之比",
    "好于参照": true,
    "值A": 99.1,
    "值B": 96.8,
    "指标A": "Li‖Cu CE",
    "指标B": "Li‖Cu CE"
   }
  ],
  "比较编号": [
   "PC01173"
  ],
  "表述文字": "【样本】P314：实验样 2 M LiFSI BME（2 M LiFSI；MBE（未报告 体积份））相对 对比样 1 M LiFSI DME（1 M LiFSI；DME（未报告 体积份））｜组分变化：LiFSI 1 M → 2 M；加入 MBE（未报告）；去掉 DME｜分子描述符：非氟醚氧 变低；TPSA 变低；溶剂分子量 变低；每个 Li⁺ 的配位位点 变低；Li⁺ 总浓度 变高；主盐浓度 变高；阴离子 F（每升） 变高；阴离子磺酰（每升） 变高｜物性：电化学稳定性 相近｜条件：相同（同一测试）｜性能：Li‖Cu CE 变高（测试 T11）"
 },
 {
  "论文": "P314",
  "A": "2 M LiFSI BME",
  "B": "1 M LiFSI BME",
  "A是对照": false,
  "B是对照": false,
  "组分变化": "LiFSI 1 M → 2 M",
  "描述符": [
   {
    "描述符": "lnsites",
    "中文": "每个 Li⁺ 的配位位点",
    "组": "配位（醚氧）",
    "方向": "变低",
    "A": 4.2201,
    "B": 8.4402,
    "被动": false
   },
   {
    "描述符": "li",
    "中文": "Li⁺ 总浓度",
    "组": "盐用量",
    "方向": "变高",
    "A": 2.0,
    "B": 1.0,
    "被动": false
   },
   {
    "描述符": "salt",
    "中文": "主盐浓度",
    "组": "盐用量",
    "方向": "变高",
    "A": 2.0,
    "B": 1.0,
    "被动": false
   },
   {
    "描述符": "anF",
    "中文": "阴离子 F（每升）",
    "组": "盐用量",
    "方向": "变高",
    "A": 4.0,
    "B": 2.0,
    "被动": false
   },
   {
    "描述符": "anSO2",
    "中文": "阴离子磺酰（每升）",
    "组": "盐用量",
    "方向": "变高",
    "A": 4.0,
    "B": 2.0,
    "被动": false
   }
  ],
  "物性": {
   "电化学稳定性": "相近"
  },
  "性能": [
   {
    "类别": "LiCu_CE",
    "测试": "T11",
    "方向": "变高",
    "倍数": 0.6,
    "倍数含义": "损失（100 − CE）之比",
    "好于参照": true,
    "值A": 99.1,
    "值B": 98.5,
    "指标A": "Li‖Cu CE",
    "指标B": "Li‖Cu CE"
   },
   {
    "类别": "LiCu_CE",
    "测试": "T12",
    "方向": "变高",
    "倍数": 0.7692,
    "倍数含义": "损失（100 − CE）之比",
    "好于参照": true,
    "值A": 98.0,
    "值B": 97.4,
    "指标A": "Li‖Cu CE",
    "指标B": "Li‖Cu CE"
   },
   {
    "类别": "LiCu_CE",
    "测试": "T13",
    "方向": "变高",
    "倍数": 0.7937,
    "倍数含义": "损失（100 − CE）之比",
    "好于参照": true,
    "值A": 95.0,
    "值B": 93.7,
    "指标A": "Li‖Cu CE",
    "指标B": "Li‖Cu CE"
   }
  ],
  "比较编号": [
   "PC01179",
   "PC01190",
   "PC01197"
  ],
  "表述文字": "【样本】P314：实验样 2 M LiFSI BME（2 M LiFSI；MBE（未报告 体积份））相对 实验样 1 M LiFSI BME（1 M LiFSI；MBE（未报告 体积份））｜组分变化：LiFSI 1 M → 2 M｜分子描述符：每个 Li⁺ 的配位位点 变低；Li⁺ 总浓度 变高；主盐浓度 变高；阴离子 F（每升） 变高；阴离子磺酰（每升） 变高｜物性：电化学稳定性 相近｜条件：相同（同一测试）｜性能：Li‖Cu CE 变高（测试 T11）；Li‖Cu CE 变高（测试 T12）；Li‖Cu CE 变高（测试 T13）"
 },
 {
  "论文": "P319",
  "A": "LCDE",
  "B": "LCE",
  "A是对照": false,
  "B是对照": true,
  "组分变化": "THF 100 vol.% (THF/NH) → 65 vol.% (THF/NH)；加入 NHEXANE（35 vol.% (THF/NH)）",
  "描述符": [
   {
    "描述符": "eo",
    "中文": "非氟醚氧",
    "组": "配位（醚氧）",
    "方向": "变低",
    "A": 0.748,
    "B": 1.0,
    "被动": false
   },
   {
    "描述符": "ring",
    "中文": "溶剂环数",
    "组": "溶剂骨架",
    "方向": "变低",
    "A": 0.748,
    "B": 1.0,
    "被动": false
   },
   {
    "描述符": "rotb",
    "中文": "可旋转键数",
    "组": "溶剂骨架",
    "方向": "变高（从无到有）",
    "A": 0.7561,
    "B": 0.0,
    "被动": false
   },
   {
    "描述符": "tpsa",
    "中文": "TPSA",
    "组": "其他（单独成组或数据少）",
    "方向": "变低",
    "A": 6.9038,
    "B": 9.23,
    "被动": false
   },
   {
    "描述符": "mw",
    "中文": "溶剂分子量",
    "组": "溶剂骨架",
    "方向": "变高",
    "A": 75.6533,
    "B": 72.107,
    "被动": false
   },
   {
    "描述符": "lnsites",
    "中文": "每个 Li⁺ 的配位位点",
    "组": "配位（醚氧）",
    "方向": "变低",
    "A": 39.812,
    "B": 61.2493,
    "被动": false
   },
   {
    "描述符": "dil",
    "中文": "稀释剂摩尔比例",
    "组": "氟化/稀释",
    "方向": "变高（从无到有）",
    "A": 0.252,
    "B": 0.0,
    "被动": false
   }
  ],
  "物性": {
   "Li⁺溶剂化结构": "相近",
   "离子电导率": "变高",
   "电化学稳定性": "相近",
   "黏度": "变低",
   "润湿性": "变低",
   "密度": "变低"
  },
  "性能": [
   {
    "类别": "每圈衰减率",
    "测试": "T17",
    "方向": "变低",
    "倍数": 0.3813,
    "倍数含义": "每圈衰减率之比",
    "好于参照": true,
    "值A": 0.0715,
    "值B": 0.1875,
    "指标A": "每圈衰减率（%/圈，由容量保持率换算）",
    "指标B": "每圈衰减率（%/圈，由容量保持率换算）"
   },
   {
    "类别": "首圈容量",
    "测试": "T17",
    "方向": "变高",
    "倍数": 1.1363,
    "倍数含义": "容量之比",
    "好于参照": true,
    "值A": 1092.0,
    "值B": 961.0,
    "指标A": "比放电容量（基准未写明）",
    "指标B": "比放电容量（基准未写明）"
   }
  ],
  "比较编号": [
   "PC01202",
   "PC01203"
  ],
