Repository: zhuonanli08/Li-S_Electrolyte_Conflicts

File: output/两两比较表述_313篇_v2_2026-11-07/比较表述.json (part 10 of 111)
[
   "recipe": "RU_T03_G",
   "是否对照": false,
   "配方文字": "1 M LiTFSI；LiNO3 未知；Li2S8 未知；DME:DOL = 1:1（体积比）",
   "表述编号": "ST0437",
   "证据句子": [
    "M0002",
    "M0017",
    "M0048"
   ],
   "标记": [
    "E/S默认"
   ]
  },
  "B": {
   "测试": "T05",
   "测试名": "S5B 1C循环",
   "配方": "FU_G_S5B",
   "配方名": "常规性能S-GSH/添加剂未决（S5B独立身份）",
   "recipe": "RU_S5B_G",
   "是否对照": false,
   "配方文字": "1 M LiTFSI；LiNO3 未知；Li2S8 未知；DME:DOL = 1:1（体积比）",
   "表述编号": "ST0441",
   "证据句子": [
    "M0047",
    "S0065"
   ],
   "标记": [
    "E/S默认"
   ]
  },
  "组分变化": "组分与用量相同",
  "作者改动的组分": [],
  "特殊组分变化": [],
  "电解液相同但样品编号不同": false,
  "描述符": [],
  "物性": [],
  "条件": [
   {
    "条件": "E/S",
    "方向": "相近",
    "A": 44.21,
    "B": 44.21
   },
   {
    "条件": "硫载量",
    "方向": "相近",
    "A": 1.0,
    "B": 1.0
   },
   {
    "条件": "正极含硫",
    "方向": "相近",
    "A": 42.42,
    "B": 42.42
   },
   {
    "条件": "倍率",
    "方向": "相近",
    "A": 1.002,
    "B": 1.0
   },
   {
    "条件": "温度",
    "方向": "相近",
    "A": 25.0,
    "B": 25.0
   },
   {
    "条件": "电池形式",
    "方向": "相同",
    "A": 0.0,
    "B": 0.0
   },
   {
    "条件": "圈数",
    "方向": "变高",
    "A": 450,
    "B": 200
   }
  ],
  "条件含默认值": [
   "E/S默认"
  ],
  "性能": {
   "方向": "变低",
   "倍数": 0.9319,
   "倍数含义": "每圈衰减率之比",
   "好于参照": true,
   "值A": 0.0289,
   "值B": 0.031,
   "指标A": "每圈衰减率（%/圈，由容量保持率换算）",
   "指标B": "每圈衰减率（%/圈，由容量保持率换算）"
  },
  "表述文字": "【P047｜每圈衰减率｜配方和条件都变】实验样 常规性能S-GSH/添加剂未决（T03独立身份）（1 M LiTFSI；LiNO3 未知；Li2S8 未知；DME:DOL = 1:1（体积比），测试 T03）相对 实验样 常规性能S-GSH/添加剂未决（S5B独立身份）（1 M LiTFSI；LiNO3 未知；Li2S8 未知；DME:DOL = 1:1（体积比），测试 T05）｜组分变化：组分与用量相同｜描述符：无变化｜物性：两边没有都报告的｜条件：圈数 变高（含默认值：E/S默认）｜性能：每圈衰减率 变低"
 },
 {
  "编号": "PC00143",
  "论文": "P047",
  "类别": "每圈衰减率",
  "比较类型": "配方和条件都变",
  "A": {
   "测试": "T03",
   "测试名": "Fig2A长期循环",
   "配方": "FU_G_T03",
   "配方名": "常规性能S-GSH/添加剂未决（T03独立身份）",
   "recipe": "RU_T03_G",
   "是否对照": false,
   "配方文字": "1 M LiTFSI；LiNO3 未知；Li2S8 未知；DME:DOL = 1:1（体积比）",
   "表述编号": "ST0437",
   "证据句子": [
    "M0002",
    "M0017",
    "M0048"
   ],
   "标记": [
    "E/S默认"
   ]
  },
  "B": {
   "测试": "T06",
   "测试名": "S5B 1.5C循环",
   "配方": "FU_G_S5B",
   "配方名": "常规性能S-GSH/添加剂未决（S5B独立身份）",
   "recipe": "RU_S5B_G",
   "是否对照": false,
   "配方文字": "1 M LiTFSI；LiNO3 未知；Li2S8 未知；DME:DOL = 1:1（体积比）",
   "表述编号": "ST0443",
   "证据句子": [
    "M0047",
    "S0065"
   ],
   "标记": [
    "E/S默认"
   ]
  },
  "组分变化": "组分与用量相同",
  "作者改动的组分": [],
  "特殊组分变化": [],
  "电解液相同但样品编号不同": false,
  "描述符": [],
  "物性": [],
  "条件": [
   {
    "条件": "E/S",
    "方向": "相近",
    "A": 44.21,
    "B": 44.21
   },
   {
    "条件": "硫载量",
    "方向": "相近",
    "A": 1.0,
    "B": 1.0
   },
   {
    "条件": "正极含硫",
    "方向": "相近",
    "A": 42.42,
    "B": 42.42
   },
   {
    "条件": "倍率",
    "方向": "变低",
    "A": 1.002,
    "B": 1.5
   },
   {
    "条件": "温度",
    "方向": "相近",
    "A": 25.0,
    "B": 25.0
   },
   {
    "条件": "电池形式",
    "方向": "相同",
    "A": 0.0,
    "B": 0.0
   },
   {
    "条件": "圈数",
    "方向": "变高",
    "A": 450,
    "B": 200
   }
  ],
  "条件含默认值": [
   "E/S默认"
  ],
  "性能": {
   "方向": "变低",
   "倍数": 0.4622,
   "倍数含义": "每圈衰减率之比",
   "好于参照": true,
   "值A": 0.0289,
   "值B": 0.0625,
   "指标A": "每圈衰减率（%/圈，由容量保持率换算）",
   "指标B": "每圈衰减率（%/圈，由容量保持率换算）"
  },
  "表述文字": "【P047｜每圈衰减率｜配方和条件都变】实验样 常规性能S-GSH/添加剂未决（T03独立身份）（1 M LiTFSI；LiNO3 未知；Li2S8 未知；DME:DOL = 1:1（体积比），测试 T03）相对 实验样 常规性能S-GSH/添加剂未决（S5B独立身份）（1 M LiTFSI；LiNO3 未知；Li2S8 未知；DME:DOL = 1:1（体积比），测试 T06）｜组分变化：组分与用量相同｜描述符：无变化｜物性：两边没有都报告的｜条件：倍率 变低；圈数 变高（含默认值：E/S默认）｜性能：每圈衰减率 变低"
 },
 {
  "编号": "PC00144",
  "论文": "P047",
  "类别": "每圈衰减率",
  "比较类型": "配方和条件都变",
  "A": {
   "测试": "T03",
   "测试名": "Fig2A长期循环",
   "配方": "FU_G_T03",
   "配方名": "常规性能S-GSH/添加剂未决（T03独立身份）",
   "recipe": "RU_T03_G",
   "是否对照": false,
   "配方文字": "1 M LiTFSI；LiNO3 未知；Li2S8 未知；DME:DOL = 1:1（体积比）",
   "表述编号": "ST0437",
   "证据句子": [
    "M0002",
    "M0017",
    "M0048"
   ],
   "标记": [
    "E/S默认"
   ]
  },
  "B": {
   "测试": "T07",
   "测试名": "S5B 2C循环",
   "配方": "FU_G_S5B",
   "配方名": "常规性能S-GSH/添加剂未决（S5B独立身份）",
   "recipe": "RU_S5B_G",
   "是否对照": false,
   "配方文字": "1 M LiTFSI；LiNO3 未知；Li2S8 未知；DME:DOL = 1:1（体积比）",
   "表述编号": "ST0445",
   "证据句子": [
    "M0047",
    "S0065"
   ],
   "标记": [
    "E/S默认"
   ]
  },
  "组分变化": "组分与用量相同",
  "作者改动的组分": [],
  "特殊组分变化": [],
  "电解液相同但样品编号不同": false,
  "描述符": [],
  "物性": [],
  "条件": [
   {
    "条件": "E/S",
    "方向": "相近",
    "A": 44.21,
    "B": 44.21
   },
   {
    "条件": "硫载量",
    "方向": "相近",
    "A": 1.0,
    "B": 1.0
   },
   {
    "条件": "正极含硫",
    "方向": "相近",
    "A": 42.42,
    "B": 42.42
   },
   {
    "条件": "倍率",
    "方向": "变低",
    "A": 1.002,
    "B": 2.0
   },
   {
    "条件": "温度",
    "方向": "相近",
    "A": 25.0,
    "B": 25.0
   },
   {
    "条件": "电池形式",
    "方向": "相同",
    "A": 0.0,
    "B": 0.0
   },
   {
    "条件": "圈数",
    "方向": "变高",
    "A": 450,
    "B": 200
   }
  ],
  "条件含默认值": [
   "E/S默认"
  ],
  "性能": {
   "方向": "变低",
   "倍数": 0.3801,
   "倍数含义": "每圈衰减率之比",
   "好于参照": true,
   "值A": 0.0289,
   "值B": 0.076,
   "指标A": "每圈衰减率（%/圈，由容量保持率换算）",
   "指标B": "每圈衰减率（%/圈，由容量保持率换算）"
  },
  "表述文字": "【P047｜每圈衰减率｜配方和条件都变】实验样 常规性能S-GSH/添加剂未决（T03独立身份）（1 M LiTFSI；LiNO3 未知；Li2S8 未知；DME:DOL = 1:1（体积比），测试 T03）相对 实验样 常规性能S-GSH/添加剂未决（S5B独立身份）（1 M LiTFSI；LiNO3 未知；Li2S8 未知；DME:DOL = 1:1（体积比），测试 T07）｜组分变化：组分与用量相同｜描述符：无变化｜物性：两边没有都报告的｜条件：倍率 变低；圈数 变高（含默认值：E/S默认）｜性能：每圈衰减率 变低"
 },
 {
  "编号": "PC00145",
  "论文": "P047",
  "类别": "每圈衰减率",
  "比较类型": "同配方换条件",
  "A": {
   "测试": "T06",
   "测试名": "S5B 1.5C循环",
   "配方": "FU_G_S5B",
   "配方名": "常规性能S-GSH/添加剂未决（S5B独立身份）",
   "recipe": "RU_S5B_G",
   "是否对照": false,
   "配方文字": "1 M LiTFSI；LiNO3 未知；Li2S8 未知；DME:DOL = 1:1（体积比）",
   "表述编号": "ST0443",
   "证据句子": [
    "M0047",
    "S0065"
   ],
   "标记": [
    "E/S默认"
   ]
  },
  "B": {
   "测试": "T05",
   "测试名": "S5B 1C循环",
   "配方": "FU_G_S5B",
   "配方名": "常规性能S-GSH/添加剂未决（S5B独立身份）",
   "recipe": "RU_S5B_G",
   "是否对照": false,
   "配方文字": "1 M LiTFSI；LiNO3 未知；Li2S8 未知；DME:DOL = 1:1（体积比）",
   "表述编号": "ST0441",
   "证据句子": [
    "M0047",
    "S0065"
   ],
   "标记": [
    "E/S默认"
   ]
  },
  "组分变化": "配方相同",
  "作者改动的组分": [],
  "特殊组分变化": [],
  "电解液相同但样品编号不同": false,
  "描述符": [],
  "物性": [],
  "条件": [
   {
    "条件": "E/S",
    "方向": "相近",
    "A": 44.21,
    "B": 44.21
   },
   {
    "条件": "硫载量",
    "方向": "相近",
    "A": 1.0,
    "B": 1.0
   },
   {
    "条件": "正极含硫",
    "方向": "相近",
    "A": 42.42,
    "B": 42.42
   },
   {
    "条件": "倍率",
    "方向": "变高",
    "A": 1.5,
    "B": 1.0
   },
   {
    "条件": "温度",
    "方向": "相近",
    "A": 25.0,
    "B": 25.0
   },
   {
    "条件": "电池形式",
    "方向": "相同",
    "A": 0.0,
    "B": 0.0
   },
   {
    "条件": "圈数",
    "方向": "相近",
    "A": 200,
    "B": 200
   }
  ],
  "条件含默认值": [
   "E/S默认"
  ],
  "性能": {
   "方向": "变高",
   "倍数": 2.0161,
   "倍数含义": "每圈衰减率之比",
   "好于参照": false,
   "值A": 0.0625,
   "值B": 0.031,
   "指标A": "每圈衰减率（%/圈，由容量保持率换算）",
   "指标B": "每圈衰减率（%/圈，由容量保持率换算）"
  },
  "表述文字": "【P047｜每圈衰减率｜同配方换条件】实验样 常规性能S-GSH/添加剂未决（S5B独立身份）（1 M LiTFSI；LiNO3 未知；Li2S8 未知；DME:DOL = 1:1（体积比），测试 T06）相对 实验样 常规性能S-GSH/添加剂未决（S5B独立身份）（1 M LiTFSI；LiNO3 未知；Li2S8 未知；DME:DOL = 1:1（体积比），测试 T05）｜组分变化：配方相同｜描述符：配方相同｜物性：两边没有都报告的｜条件：倍率 变高（含默认值：E/S默认）｜性能：每圈衰减率 变高"
 },
 {
  "编号": "PC00146",
  "论文": "P047",
  "类别": "每圈衰减率",
  "比较类型": "同配方换条件",
  "A": {
   "测试": "T07",
   "测试名": "S5B 2C循环",
   "配方": "FU_G_S5B",
   "配方名": "常规性能S-GSH/添加剂未决（S5B独立身份）",
   "recipe": "RU_S5B_G",
   "是否对照": false,
   "配方文字": "1 M LiTFSI；LiNO3 未知；Li2S8 未知；DME:DOL = 1:1（体积比）",
   "表述编号": "ST0445",
   "证据句子": [
    "M0047",
    "S0065"
   ],
   "标记": [
    "E/S默认"
   ]
  },
  "B": {
   "测试": "T05",
   "测试名": "S5B 1C循环",
   "配方": "FU_G_S5B",
   "配方名": "常规性能S-GSH/添加剂未决（S5B独立身份）",
   "recipe": "RU_S5B_G",
   "是否对照": false,
   "配方文字": "1 M LiTFSI；LiNO3 未知；Li2S8 未知；DME:DOL = 1:1（体积比）",
   "表述编号": "ST0441",
   "证据句子": [
    "M0047",
    "S0065"
   ],
   "标记": [
    "E/S默认"
   ]
  },
  "组分变化": "配方相同",
  "作者改动的组分": [],
  "特殊组分变化": [],
  "电解液相同但样品编号不同": false,
  "描述符": [],
  "物性": [],
  "条件": [
   {
    "条件": "E/S",
    "方向": "相近",
    "A": 44.21,
    "B": 44.21
   },
   {
    "条件": "硫载量",
    "方向": "相近",
    "A": 1.0,
    "B": 1.0
   },
   {
    "条件": "正极含硫",
    "方向": "相近",
    "A": 42.42,
    "B": 42.42
   },
   {
    "条件": "倍率",
    "方向": "变高",
    "A": 2.0,
    "B": 1.0
   },
   {
    "条件": "温度",
    "方向": "相近",
    "A": 25.0,
    "B": 25.0
   },
   {
    "条件": "电池形式",
    "方向": "相同",
    "A": 0.0,
    "B": 0.0
   },
   {
    "条件": "圈数",
    "方向": "相近",
    "A": 200,
    "B": 200
   }
  ],
  "条件含默认值": [
   "E/S默认"
  ],
  "性能": {
   "方向": "变高",
   "倍数": 2.4516,
   "倍数含义": "每圈衰减率之比",
   "好于参照": false,
   "值A": 0.076,
   "值B": 0.031,
   "指标A": "每圈衰减率（%/圈，由容量保持率换算）",
   "指标B": "每圈衰减率（%/圈，由容量保持率换算）"
  },
  "表述文字": "【P047｜每圈衰减率｜同配方换条件】实验样 常规性能S-GSH/添加剂未决（S5B独立身份）（1 M LiTFSI；LiNO3 未知；Li2S8 未知；DME:DOL = 1:1（体积比），测试 T07）相对 实验样 常规性能S-GSH/添加剂未决（S5B独立身份）（1 M LiTFSI；LiNO3 未知；Li2S8 未知；DME:DOL = 1:1（体积比），测试 T05）｜组分变化：配方相同｜描述符：配方相同｜物性：两边没有都报告的｜条件：倍率 变高（含默认值：E/S默认）｜性能：每圈衰减率 变高"
 },
 {
  "编号": "PC00147",
  "论文": "P047",
  "类别": "每圈衰减率",
  "比较类型": "同配方换条件",
  "A": {
   "测试": "T07",
   "测试名": "S5B 2C循环",
   "配方": "FU_G_S5B",
   "配方名": "常规性能S-GSH/添加剂未决（S5B独立身份）",
   "recipe": "RU_S5B_G",
   "是否对照": false,
   "配方文字": "1 M LiTFSI；LiNO3 未知；Li2S8 未知；DME:DOL = 1:1（体积比）",
   "表述编号": "ST0445",
   "证据句子": [
    "M0047",
    "S0065"
   ],
   "标记": [
    "E/S默认"
   ]
  },
  "B": {
   "测试": "T06",
   "测试名": "S5B 1.5C循环",
   "配方": "FU_G_S5B",
   "配方名": "常规性能S-GSH/添加剂未决（S5B独立身份）",
   "recipe": "RU_S5B_G",
   "是否对照": false,
   "配方文字": "1 M LiTFSI；LiNO3 未知；Li2S8 未知；DME:DOL = 1:1（体积比）",
   "表述编号": "ST0443",
   "证据句子": [
    "M0047",
    "S0065"
   ],
   "标记": [
    "E/S默认"
   ]
  },
  "组分变化": "配方相同",
  "作者改动的组分": [],
  "特殊组分变化": [],
  "电解液相同但样品编号不同": false,
  "描述符": [],
  "物性": [],
  "条件": [
   {
    "条件": "E/S",
    "方向": "相近",
    "A": 44.21,
    "B": 44.21
   },
   {
    "条件": "硫载量",
    "方向": "相近",
    "A": 1.0,
    "B": 1.0
   },
   {
    "条件": "正极含硫",
    "方向": "相近",
    "A": 42.42,
    "B": 42.42
   },
   {
    "条件": "倍率",
    "方向": "变高",
    "A": 2.0,
    "B": 1.5
   },
   {
    "条件": "温度",
    "方向": "相近",
    "A": 25.0,
    "B": 25.0
   },
   {
    "条件": "电池形式",
    "方向": "相同",
    "A": 0.0,
    "B": 0.0
   },
   {
    "条件": "圈数",
    "方向": "相近",
    "A": 200,
    "B": 200
   }
  ],
  "条件含默认值": [
   "E/S默认"
  ],
  "性能": {
   "方向": "变高",
   "倍数": 1.216,
   "倍数含义": "每圈衰减率之比",
   "好于参照": false,
   "值A": 0.076,
   "值B": 0.0625,
   "指标A": "每圈衰减率（%/圈，由容量保持率换算）",
   "指标B": "每圈衰减率（%/圈，由容量保持率换算）"
  },
  "表述文字": "【P047｜每圈衰减率｜同配方换条件】实验样 常规性能S-GSH/添加剂未决（S5B独立身份）（1 M LiTFSI；LiNO3 未知；Li2S8 未知；DME:DOL = 1:1（体积比），测试 T07）相对 实验样 常规性能S-GSH/添加剂未决（S5B独立身份）（1 M LiTFSI；LiNO3 未知；Li2S8 未知；DME:DOL = 1:1（体积比），测试 T06）｜组分变化：配方相同｜描述符：配方相同｜物性：两边没有都报告的｜条件：倍率 变高（含默认值：E/S默认）｜性能：每圈衰减率 变高"
 },
 {
  "编号": "PC00148",
  "论文": "P047",
  "类别": "首圈容量",
  "比较类型": "配方和条件都变",
  "A": {
   "测试": "T05",
   "测试名": "S5B 1C循环",
   "配方": "FU_G_S5B",
   "配方名": "常规性能S-GSH/添加剂未决（S5B独立身份）",
   "recipe": "RU_S5B_G",
   "是否对照": false,
   "配方文字": "1 M LiTFSI；LiNO3 未知；Li2S8 未知；DME:DOL = 1:1（体积比）",
   "表述编号": "ST0442",
   "证据句子": [
    "M0047",
    "S0065"
   ],
   "标记": [
    "E/S默认",
    "基准未写明"
   ]
  },
  "B": {
   "测试": "T01",
   "测试名": "S6A循环充放电曲线",
   "配方": "FU_G_T01",
   "配方名": "常规性能S-GSH/添加剂未决（T01独立身份）",
   "recipe": "RU_T01_G",
   "是否对照": false,
   "配方文字": "1 M LiTFSI；LiNO3 未知；Li2S8 未知；DME:DOL = 1:1（体积比）",
   "表述编号": "ST0433",
   "证据句子": [
    "M0040"
   ],
   "标记": [
    "E/S默认",
    "基准未写明"
   ]
  },
  "组分变化": "组分与用量相同",
  "作者改动的组分": [],
  "特殊组分变化": [],
  "电解液相同但样品编号不同": false,
  "描述符": [],
  "物性": [],
  "条件": [
   {
    "条件": "E/S",
    "方向": "相近",
    "A": 44.21,
    "B": 44.21
   },
   {
    "条件": "硫载量",
    "方向": "相近",
    "A": 1.0,
    "B": 1.0
   },
   {
    "条件": "正极含硫",
    "方向": "相近",
    "A": 42.42,
    "B": 42.42
   },
   {
    "条件": "倍率",
    "方向": "相近",
    "A": 1.0,
    "B": 1.0
   },
   {
    "条件": "温度",
    "方向": "相近",
    "A": 25.0,
    "B": 25.0
   },
   {
    "条件": "电池形式",
    "方向": "相同",
    "A": 0.0,
    "B": 0.0
   }
  ],
  "条件含默认值": [
   "E/S默认"
  ],
  "性能": {
   "方向": "相近",
   "倍数": 1.0054,
   "倍数含义": "容量之比",
   "好于参照": null,
   "值A": 1114.0,
   "值B": 1108.0,
   "指标A": "比放电容量（基准未写明）",
   "指标B": "比放电容量（基准未写明）"
  },
  "表述文字": "【P047｜首圈容量｜配方和条件都变】实验样 常规性能S-GSH/添加剂未决（S5B独立身份）（1 M LiTFSI；LiNO3 未知；Li2S8 未知；DME:DOL = 1:1（体积比），测试 T05）相对 实验样 常规性能S-GSH/添加剂未决（T01独立身份）（1 M LiTFSI；LiNO3 未知；Li2S8 未知；DME:DOL = 1:1（体积比），测试 T01）｜组分变化：组分与用量相同｜描述符：无变化｜物性：两边没有都报告的｜条件：相同（含默认值：E/S默认）｜性能：首圈容量 相近"
 },
 {
  "编号": "PC00149",
  "论文": "P047",
  "类别": "首圈容量",
  "比较类型": "配方和条件都变",
  "A": {
   "测试": "T06",
   "测试名": "S5B 1.5C循环",
   "配方": "FU_G_S5B",
   "配方名": "常规性能S-GSH/添加剂未决（S5B独立身份）",
   "recipe": "RU_S5B_G",
   "是否对照": false,
   "配方文字": "1 M LiTFSI；LiNO3 未知；Li2S8 未知；DME:DOL = 1:1（体积比）",
   "表述编号": "ST0444",
   "证据句子": [
    "M0047",
    "S0065"
   ],
   "标记": [
    "E/S默认",
    "基准未写明"
   ]
  },
  "B": {
   "测试": "T01",
   "测试名": "S6A循环充放电曲线",
   "配方": "FU_G_T01",
   "配方名": "常规性能S-GSH/添加剂未决（T01独立身份）",
   "recipe": "RU_T01_G",
   "是否对照": false,
   "配方文字": "1 M LiTFSI；LiNO3 未知；Li2S8 未知；DME:DOL = 1:1（体积比）",
   "表述编号": "ST0433",
   "证据句子": [
    "M0040"
   ],
   "标记": [
    "E/S默认",
    "基准未写明"
   ]
  },
  "组分变化": "组分与用量相同",
  "作者改动的组分": [],
  "特殊组分变化": [],
  "电解液相同但样品编号不同": false,
  "描述符": [],
  "物性": [],
  "条件": [
   {
    "条件": "E/S",
    "方向": "相近",
    "A": 44.21,
    "B": 44.21
   },
   {
    "条件": "硫载量",
    "方向": "相近",
    "A": 1.0,
    "B": 1.0
   },
   {
    "条件": "正极含硫",
    "方向": "相近",
    "A": 42.42,
    "B": 42.42
   },
   {
    "条件": "倍率",
    "方向": "变高",
    "A": 1.5,
    "B": 1.0
   },
   {
    "条件": "温度",
    "方向": "相近",
    "A": 25.0,
    "B": 25.0
   },
   {
    "条件": "电池形式",
    "方向": "相同",
    "A": 0.0,
    "B": 0.0
   }
  ],
  "条件含默认值": [
   "E/S默认"
  ],
  "性能": {
   "方向": "变低",
   "倍数": 0.9314,
   "倍数含义": "容量之比",
   "好于参照": false,
   "值A": 1032.0,
   "值B": 1108.0,
   "指标A": "比放电容量（基准未写明）",
   "指标B": "比放电容量（基准未写明）"
  },
  "表述文字": "【P047｜首圈容量｜配方和条件都变】实验样 常规性能S-GSH/添加剂未决（S5B独立身份）（1 M LiTFSI；LiNO3 未知；Li2S8 未知；DME:DOL = 1:1（体积比），测试 T06）相对 实验样 常规性能S-GSH/添加剂未决（T01独立身份）（1 M LiTFSI；LiNO3 未知；Li2S8 未知；DME:DOL = 1:1（体积比），测试 T01）｜组分变化：组分与用量相同｜描述符：无变化｜物性：两边没有都报告的｜条件：倍率 变高（含默认值：E/S默认）｜性能：首圈容量 变低"
 },
 {
  "编号": "PC00150",
  "论文": "P047",
  "类别": "首圈容量",
  "比较类型": "配方和条件都变",
  "A": {
   "测试": "T07",
   "测试名": "S5B 2C循环",
   "配方": "FU_G_S5B",
   "配方名": "常规性能S-GSH/添加剂未决（S5B独立身份）",
   "recipe": "RU_S5B_G",
   "是否对照": false,
   "配方文字": "1 M LiTFSI；LiNO3 未知；Li2S8 未知；DME:DOL = 1:1（体积比）",
   "表述编号": "ST0446",
   "证据句子": [
    "M0047",
    "S0065"
   ],
   "标记": [
    "E/S默认",
    "基准未写明"
   ]
  },
  "B": {
   "测试": "T01",
   "测试名": "S6A循环充放电曲线",
   "配方": "FU_G_T01",
   "配方名": "常规性能S-GSH/添加剂未决（T01独立身份）",
   "recipe": "RU_T01_G",
   "是否对照": false,
   "配方文字": "1 M LiTFSI；LiNO3 未知；Li2S8 未知；DME:DOL = 1:1（体积比）",
   "表述编号": "ST0433",
   "证据句子": [
    "M0040"
   ],
   "标记": [
    "E/S默认",
    "基准未写明"
   ]
  },
  "组分变化": "组分与用量相同",
  "作者改动的组分": [],
  "特殊组分变化": [],
  "电解液相同但样品编号不同": false,
  "描述符": [],
  "物性": [],
  "条件": [
   {
    "条件": "E/S",
    "方向": "相近",
    "A": 44.21,
    "B": 44.21
   },
   {
    "条件": "硫载量",
    "方向": "相近",
    "A": 1.0,
    "B": 1.0
   },
   {
    "条件": "正极含硫",
    "方向": "相近",
    "A": 42.42,
    "B": 42.42
   },
   {
    "条件": "倍率",
    "方向": "变高",
    "A": 2.0,
    "B": 1.0
   },
   {
    "条件": "温度",
    "方向": "相近",
    "A": 25.0,
    "B": 25.0
   },
   {
    "条件": "电池形式",
    "方向": "相同",
    "A": 0.0,
    "B": 0.0
   }
  ],
  "条件含默认值": [
   "E/S默认"
  ],
  "性能": {
   "方向": "变低",
   "倍数": 0.889,
   "倍数含义": "容量之比",
   "好于参照": false,
   "值A": 985.0,
   "值B": 1108.0,
   "指标A": "比放电容量（基准未写明）",
   "指标B": "比放电容量（基准未写明）"
  },
  "表述文字": "【P047｜首圈容量｜配方和条件都变】实验样 常规性能S-GSH/添加剂未决（S5B独立身份）（1 M LiTFSI；LiNO3 未知；Li2S8 未知；DME:DOL = 1:1（体积比），测试 T07）相对 实验样 常规性能S-GSH/添加剂未决（T01独立身份）（1 M LiTFSI；LiNO3 未知；Li2S8 未知；DME:DOL = 1:1（体积比），测试 T01）｜组分变化：组分与用量相同｜描述符：无变化｜物性：两边没有都报告的｜条件：倍率 变高（含默认值：E/S默认）｜性能：首圈容量 变低"
 },
 {
  "编号": "PC00151",
  "论文": "P047",
  "类别": "首圈容量",
  "比较类型": "同配方换条件",
  "A": {
   "测试": "T06",
   "测试名": "S5B 1.5C循环",
   "配方": "FU_G_S5B",
   "配方名": "常规性能S-GSH/添加剂未决（S5B独立身份）",
   "recipe": "RU_S5B_G",
   "是否对照": false,
   "配方文字": "1 M LiTFSI；LiNO3 未知；Li2S8 未知；DME:DOL = 1:1（体积比）",
   "表述编号": "ST0444",
   "证据句子": [
    "M0047",
    "S0065"
   ],
   "标记": [
    "E/S默认",
    "基准未写明"
   ]
  },
  "B": {
   "测试": "T05",
   "测试名": "S5B 1C循环",
   "配方": "FU_G_S5B",
   "配方名": "常规性能S-GSH/添加剂未决（S5B独立身份）",
   "recipe": "RU_S5B_G",
   "是否对照": false,
   "配方文字": "1 M LiTFSI；LiNO3 未知；Li2S8 未知；DME:DOL = 1:1（体积比）",
   "表述编号": "ST0442",
   "证据句子": [
    "M0047",
    "S0065"
   ],
   "标记": [
    "E/S默认",
    "基准未写明"
   ]
  },
  "组分变化": "配方相同",
  "作者改动的组分": [],
  "特殊组分变化": [],
  "电解液相同但样品编号不同": false,
  "描述符": [],
  "物性": [],
  "条件": [
   {
    "条件": "E/S",
    "方向": "相近",
    "A": 44.21,
    "B": 44.21
   },
   {
    "条件": "硫载量",
    "方向": "相近",
    "A": 1.0,
    "B": 1.0
   },
   {
    "条件": "正极含硫",
    "方向": "相近",
    "A": 42.42,
    "B": 42.42
   },
   {
    "条件": "倍率",
    "方向": "变高",
    "A": 1.5,
    "B": 1.0
   },
   {
    "条件": "温度",
    "方向": "相近",
    "A": 25.0,
    "B": 25.0
   },
   {
    "条件": "电池形式",
    "方向": "相同",
    "A": 0.0,
    "B": 0.0
   }
  ],
  "条件含默认值": [
   "E/S默认"
  ],
  "性能": {
   "方向": "变低",
   "倍数": 0.9264,
   "倍数含义": "容量之比",
   "好于参照": false,
   "值A": 1032.0,
   "值B": 1114.0,
   "指标A": "比放电容量（基准未写明）",
   "指标B": "比放电容量（基准未写明）"
  },
  "表述文字": "【P047｜首圈容量｜同配方换条件】实验样 常规性能S-GSH/添加剂未决（S5B独立身份）（1 M LiTFSI；LiNO3 未知；Li2S8 未知；DME:DOL = 1:1（体积比），测试 T06）相对 实验样 常规性能S-GSH/添加剂未决（S5B独立身份）（1 M LiTFSI；LiNO3 未知；Li2S8 未知；DME:DOL = 1:1（体积比），测试 T05）｜组分变化：配方相同｜描述符：配方相同｜物性：两边没有都报告的｜条件：倍率 变高（含默认值：E/S默认）｜性能：首圈容量 变低"
 },
 {
  "编号": "PC00152",
  "论文": "P047",
  "类别": "首圈容量",
  "比较类型": "同配方换条件",
  "A": {
   "测试": "T07",
   "测试名": "S5B 2C循环",
   "配方": "FU_G_S5B",
   "配方名": "常规性能S-GSH/添加剂未决（S5B独立身份）",
   "recipe": "RU_S5B_G",
   "是否对照": false,
   "配方文字": "1 M LiTFSI；LiNO3 未知；Li2S8 未知；DME:DOL = 1:1（体积比）",
   "表述编号": "ST0446",
   "证据句子": [
    "M0047",
    "S0065"
   ],
   "标记": [
    "E/S默认",
    "基准未写明"
   ]
  },
  "B": {
   "测试": "T05",
   "测试名": "S5B 1C循环",
   "配方": "FU_G_S5B",
   "配方名": "常规性能S-GSH/添加剂未决（S5B独立身份）",
   "recipe": "RU_S5B_G",
   "是否对照": false,
   "配方文字": "1 M LiTFSI；LiNO3 未知；Li2S8 未知；DME:DOL = 1:1（体积比）",
   "表述编号": "ST0442",
   "证据句子": [
    "M0047",
    "S0065"
   ],
   "标记": [
    "E/S默认",
    "基准未写明"
   ]
  },
  "组分变化": "配方相同",
  "作者改动的组分": [],
  "特殊组分变化": [],
  "电解液相同但样品编号不同": false,
  "描述符": [],
  "物性": [],
  "条件": [
   {
    "条件": "E/S",
    "方向": "相近",
    "A": 44.21,
    "B": 44.21
   },
   {
    "条件": "硫载量",
    "方向": "相近",
    "A": 1.0,
    "B": 1.0
   },
   {
    "条件": "正极含硫",
    "方向": "相近",
    "A": 42.42,
    "B": 42.42
   },
   {
    "条件": "倍率",
    "方向": "变高",
    "A": 2.0,
    "B": 1.0
   },
   {
    "条件": "温度",
    "方向": "相近",
    "A": 25.0,
    "B": 25.0
   },
   {
    "条件": "电池形式",
    "方向": "相同",
    "A": 0.0,
    "B": 0.0
   }
  ],
  "条件含默认值": [
   "E/S默认"
  ],
  "性能": {
   "方向": "变低",
   "倍数": 0.8842,
   "倍数含义": "容量之比",
   "好于参照": false,
   "值A": 985.0,
   "值B": 1114.0,
   "指标A": "比放电容量（基准未写明）",
   "指标B": "比放电容量（基准未写明）"
  },
  "表述文字": "【P047｜首圈容量｜同配方换条件】实验样 常规性能S-GSH/添加剂未决（S5B独立身份）（1 M LiTFSI；LiNO3 未知；Li2S8 未知；DME:DOL = 1:1（体积比），测试 T07）相对 实验样 常规性能S-GSH/添加剂未决（S5B独立身份）（1 M LiTFSI；LiNO3 未知；Li2S8 未知；DME:DOL = 1:1（体积比），测试 T05）｜组分变化：配方相同｜描述符：配方相同｜物性：两边没有都报告的｜条件：倍率 变高（含默认值：E/S默认）｜性能：首圈容量 变低"
 },
 {
  "编号": "PC00153",
  "论文": "P047",
  "类别": "首圈容量",
  "比较类型": "同配方换条件",
  "A": {
   "测试": "T07",
   "测试名": "S5B 2C循环",
   "配方": "FU_G_S5B",
   "配方名": "常规性能S-GSH/添加剂未决（S5B独立身份）",
   "recipe": "RU_S5B_G",
   "是否对照": false,
   "配方文字": "1 M LiTFSI；LiNO3 未知；Li2S8 未知；DME:DOL = 1:1（体积比）",
   "表述编号": "ST0446",
   "证据句子": [
    "M0047",
    "S0065"
   ],
   "标记": [
    "E/S默认",
    "基准未写明"
   ]
  },
  "B": {
   "测试": "T06",
   "测试名": "S5B 1.5C循环",
   "配方": "FU_G_S5B",
   "配方名": "常规性能S-GSH/添加剂未决（S5B独立身份）",
   "recipe": "RU_S5B_G",
   "是否对照": false,
   "配方文字": "1 M LiTFSI；LiNO3 未知；Li2S8 未知；DME:DOL = 1:1（体积比）",
   "表述编号": "ST0444",
   "证据句子": [
    "M0047",
    "S0065"
   ],
   "标记": [
    "E/S默认",
    "基准未写明"
   ]
  },
  "组分变化": "配方相同",
  "作者改动的组分": [],
  "特殊组分变化": [],
  "电解液相同但样品编号不同": false,
  "描述符": [],
  "物性": [],
  "条件": [
   {
    "条件": "E/S",
    "方向": "相近",
    "A": 44.21,
    "B": 44.21
   },
   {
    "条件": "硫载量",
    "方向": "相近",
    "A": 1.0,
    "B": 1.0
   },
   {
    "条件": "正极含硫",
    "方向": "相近",
    "A": 42.42,
    "B": 42.42
   },
   {
    "条件": "倍率",
    "方向": "变高",
    "A": 2.0,
    "B": 1.5
   },
   {
    "条件": "温度",
    "方向": "相近",
    "A": 25.0,
    "B": 25.0
   },
   {
    "条件": "电池形式",
    "方向": "相同",
    "A": 0.0,
    "B": 0.0
   }
  ],
  "条件含默认值": [
   "E/S默认"
  ],
  "性能": {
   "方向": "相近",
   "倍数": 0.9545,
   "倍数含义": "容量之比",
   "好于参照": null,
   "值A": 985.0,
   "值B": 1032.0,
   "指标A": "比放电容量（基准未写明）",
   "指标B": "比放电容量（基准未写明）"
  },
  "表述文字": "【P047｜首圈容量｜同配方换条件】实验样 常规性能S-GSH/添加剂未决（S5B独立身份）（1 M LiTFSI；LiNO3 未知；Li2S8 未知；DME:DOL = 1:1（体积比），测试 T07）相对 实验样 常规性能S-GSH/添加剂未决（S5B独立身份）（1 M LiTFSI；LiNO3 未知；Li2S8 未知；DME:DOL = 1:1（体积比），测试 T06）｜组分变化：配方相同｜描述符：配方相同｜物性：两边没有都报告的｜条件：倍率 变高（含默认值：E/S默认）｜性能：首圈容量 相近"
 },
 {
  "编号": "PC00154",
  "论文": "P049",
  "类别": "每圈衰减率",
  "比较类型": "同配方换条件",
  "A": {
   "测试": "T2",
   "测试名": "Li/S ~3.5 mg cm−2循环",
   "配方": "Fbtfe",
   "配方名": "1 M DOL/BTFE",
   "recipe": "Rbtfe",
   "是否对照": false,
   "配方文字": "1.0 M LiTFSI；LiNO3 0（明确未添加）；DOL:BTFE = 1:1（体积比）",
   "表述编号": "ST0472",
   "证据句子": [
    "M0080"
   ],
   "标记": [
    "E/S默认",
    "条件冲突置空:rate",
    "温度默认"
   ]
  },
  "B": {
   "测试": "T1",
   "测试名": "Li/S ~2 mg cm−2循环",
   "配方": "Fbtfe",
   "配方名": "1 M DOL/BTFE",
   "recipe": "Rbtfe",
   "是否对照": false,
   "配方文字": "1.0 M LiTFSI；LiNO3 0（明确未添加）；DOL:BTFE = 1:1（体积比）",
   "表述编号": "ST0459",
   "证据句子": [
    "M0080"
   ],
   "标记": [
    "E/S默认",
    "温度默认"
   ]
  },
  "组分变化": "配方相同",
  "作者改动的组分": [],
  "特殊组分变化": [],
  "电解液相同但样品编号不同": false,
  "描述符": [],
  "物性": [
   {
    "物性": "离子电导率",
    "方向": "相近",
    "A": 3.6,
    "B": 3.6,
    "单位": "mS cm−1",
    "温度": null
   },
   {
    "物性": "黏度",
    "方向": "相近",
    "A": 1.5,
    "B": 1.5,
    "单位": "cP",
    "温度": null
   }
  ],
  "条件": [
   {
    "条件": "E/S",
    "方向": "变低",
    "A": 12.63,
    "B": 22.1
   },
   {
    "条件": "硫载量",
    "方向": "变高",
    "A": 3.5,
    "B": 2.0
   },
   {
    "条件": "正极含硫",
    "方向": "相近",
    "A": 49.0,
    "B": 49.0
   },
   {
    "条件": "倍率",
    "方向": "一边未报告",
    "A": null,
    "B": -2.3025850929940455
   },
   {
    "条件": "温度",
    "方向": "相近",
    "A": 25.0,
    "B": 25.0
   },
   {
    "条件": "电池形式",
    "方向": "相同",
    "A": 0.0,
    "B": 0.0
   },
   {
    "条件": "圈数",
    "方向": "相近",
    "A": 50,
    "B": 50
   }
  ],
  "条件含默认值": [
   "E/S默认",
   "温度默认"
  ],
  "性能": {
   "方向": "变高",
   "倍数": 1.6667,
   "倍数含义": "每圈衰减率之比",
   "好于参照": false,
   "值A": 0.5,
   "值B": 0.3,
   "指标A": "每圈衰减率（%/圈，由每圈容量衰减率换算）",
   "指标B": "每圈衰减率（%/圈，由每圈容量衰减率换算）"
  },
  "表述文字": "【P049｜每圈衰减率｜同配方换条件】实验样 1 M DOL/BTFE（1.0 M LiTFSI；LiNO3 0（明确未添加）；DOL:BTFE = 1:1（体积比），测试 T2）相对 实验样 1 M DOL/BTFE（1.0 M LiTFSI；LiNO3 0（明确未添加）；DOL:BTFE = 1:1（体积比），测试 T1）｜组分变化：配方相同｜描述符：配方相同｜物性：离子电导率 相近；黏度 相近｜条件：E/S 变低；硫载量 变高；倍率 一边未报告（含默认值：E/S默认、温度默认）｜性能：每圈衰减率 变高"
 },
 {
  "编号": "PC00155",
  "论文": "P049",
  "类别": "每圈衰减率",
  "比较类型": "同配方换条件",
  "A": {
   "测试": "T3",
   "测试名": "Li/S ~7 mg cm−2循环",
   "配方": "Fbtfe",
   "配方名": "1 M DOL/BTFE",
   "recipe": "Rbtfe",
   "是否对照": false,
   "配方文字": "1.0 M LiTFSI；LiNO3 0（明确未添加）；DOL:BTFE = 1:1（体积比）",
   "表述编号": "ST0477",
   "证据句子": [
    "M0080"
   ],
   "标记": [
    "E/S默认",
    "条件冲突置空:rate",
    "温度默认"
   ]
  },
  "B": {
   "测试": "T1",
   "测试名": "Li/S ~2 mg cm−2循环",
   "配方": "Fbtfe",
   "配方名": "1 M DOL/BTFE",
   "recipe": "Rbtfe",
   "是否对照": false,
   "配方文字": "1.0 M LiTFSI；LiNO3 0（明确未添加）；DOL:BTFE = 1:1（体积比）",
   "表述编号": "ST0459",
   "证据句子": [
    "M0080"
   ],
   "标记": [
    "E/S默认",
    "温度默认"
   ]
  },
  "组分变化": "配方相同",
  "作者改动的组分": [],
  "特殊组分变化": [],
  "电解液相同但样品编号不同": false,
  "描述符": [],
  "物性": [
   {
    "物性": "离子电导率",
    "方向": "相近",
    "A": 3.6,
    "B": 3.6,
    "单位": "mS cm−1",
    "温度": null
   },
   {
    "物性": "黏度",
    "方向": "相近",
    "A": 1.5,
    "B": 1.5,
    "单位": "cP",
    "温度": null
   }
  ],
  "条件": [
   {
    "条件": "E/S",
    "方向": "变低",
    "A": 6.32,
    "B": 22.1
   },
   {
    "条件": "硫载量",
    "方向": "变高",
    "A": 7.0,
    "B": 2.0
   },
   {
    "条件": "正极含硫",
    "方向": "相近",
    "A": 49.0,
    "B": 49.0
   },
   {
    "条件": "倍率",
    "方向": "一边未报告",
    "A": null,
    "B": -2.3025850929940455
   },
   {
    "条件": "温度",
    "方向": "相近",
    "A": 25.0,
    "B": 25.0
   },
   {
    "条件": "电池形式",
    "方向": "相同",
    "A": 0.0,
    "B": 0.0
   },
   {
    "条件": "圈数",
    "方向": "相近",
    "A": 50,
    "B": 50
   }
  ],
  "条件含默认值": [
   "E/S默认",
   "温度默认"
  ],
  "性能": {
   "方向": "变高",
   "倍数": 2.3333,
   "倍数含义": "每圈衰减率之比",
   "好于参照": false,
   "值A": 0.7,
   "值B": 0.3,
   "指标A": "每圈衰减率（%/圈，由每圈容量衰减率换算）",
   "指标B": "每圈衰减率（%/圈，由每圈容量衰减率换算）"
  },
  "表述文字": "【P049｜每圈衰减率｜同配方换条件】实验样 1 M DOL/BTFE（1.0 M LiTFSI；LiNO3 0（明确未添加）；DOL:BTFE = 1:1（体积比），测试 T3）相对 实验样 1 M DOL/BTFE（1.0 M LiTFSI；LiNO3 0（明确未添加）；DOL:BTFE = 1:1（体积比），测试 T1）｜组分变化：配方相同｜描述符：配方相同｜物性：离子电导率 相近；黏度 相近｜条件：E/S 变低；硫载量 变高；倍率 一边未报告（含默认值：E/S默认、温度默认）｜性能：每圈衰减率 变高"
 },
 {
  "编号": "PC00156",
  "论文": "P049",
  "类别": "每圈衰减率",
  "比较类型": "同配方换条件",
  "A": {
   "测试": "T8",
   "测试名": "1 M预锂化石墨/硫全电池C/10长循环",
   "配方": "Fbtfe",
   "配方名": "1 M DOL/BTFE",
   "recipe": "Rbtfe",
   "是否对照": false,
   "配方文字": "1.0 M LiTFSI；LiNO3 0（明确未添加）；DOL:BTFE = 1:1（体积比）",
   "表述编号": "ST0491",
   "证据句子": [
    "M0110"
   ],
   "标记": [
    "E/S默认",
    "温度默认"
   ]
  },
  "B": {
   "测试": "T1",
   "测试名": "Li/S ~2 mg cm−2循环",
   "配方": "Fbtfe",
   "配方名": "1 M DOL/BTFE",
   "recipe": "Rbtfe",
   "是否对照": false,
   "配方文字": "1.0 M LiTFSI；LiNO3 0（明确未添加）；DOL:BTFE = 1:1（体积比）",
   "表述编号": "ST0459",
   "证据句子": [
    "M0080"
   ],
   "标记": [
    "E/S默认",
    "温度默认"
   ]
  },
  "组分变化": "配方相同",
  "作者改动的组分": [],
  "特殊组分变化": [],
  "电解液相同但样品编号不同": false,
  "描述符": [],
  "物性": [
   {
    "物性": "离子电导率",
    "方向": "相近",
    "A": 3.6,
    "B": 3.6,
    "单位": "mS cm−1",
    "温度": null
   },
   {
    "物性": "黏度",
    "方向": "相近",
    "A": 1.5,
    "B": 1.5,
    "单位": "cP",
    "温度": null
   }
  ],
  "条件": [
   {
    "条件": "E/S",
    "方向": "变低",
    "A": 14.74,
    "B": 22.1
   },
   {
    "条件": "硫载量",
    "方向": "变高",
    "A": 3.0,
    "B": 2.0
   },
   {
    "条件": "正极含硫",
    "方向": "相近",
    "A": 49.0,
    "B": 49.0
   },
   {
    "条件": "倍率",
    "方向": "相近",
    "A": 0.1,
    "B": 0.1
   },
   {
    "条件": "温度",
    "方向": "相近",
    "A": 25.0,
    "B": 25.0
   },
   {
    "条件": "电池形式",
    "方向": "相同",
    "A": 0.0,
    "B": 0.0
   },
   {
    "条件": "圈数",
    "方向": "一边未报告",
    "A": null,
    "B": 50
   }
  ],
  "条件含默认值": [
   "E/S默认",
   "温度默认"
  ],
  "性能": {
   "方向": "变低",
   "倍数": 0.2733,
   "倍数含义": "每圈衰减率之比",
   "好于参照": true,
   "值A": 0.082,
   "值B": 0.3,
   "指标A": "每圈衰减率（%/圈，由每圈容量衰减率换算）",
   "指标B": "每圈衰减率（%/圈，由每圈容量衰减率换算）"
  },
  "表述文字": "【P049｜每圈衰减率｜同配方换条件】实验样 1 M DOL/BTFE（1.0 M LiTFSI；LiNO3 0（明确未添加）；DOL:BTFE = 1:1（体积比），测试 T8）相对 实验样 1 M DOL/BTFE（1.0 M LiTFSI；LiNO3 0（明确未添加）；DOL:BTFE = 1:1（体积比），测试 T1）｜组分变化：配方相同｜描述符：配方相同｜物性：离子电导率 相近；黏度 相近｜条件：E/S 变低；硫载量 变高；圈数 一边未报告（含默认值：E/S默认、温度默认）｜性能：每圈衰减率 变低"
 },
 {
  "编号": "PC00157",
  "论文": "P049",
  "类别": "每圈衰减率",
  "比较类型": "同配方换条件",
  "A": {
   "测试": "T3",
   "测试名": "Li/S ~7 mg cm−2循环",
   "配方": "Fbtfe",
   "配方名": "1 M DOL/BTFE",
   "recipe": "Rbtfe",
   "是否对照": false,
   "配方文字": "1.0 M LiTFSI；LiNO3 0（明确未添加）；DOL:BTFE = 1:1（体积比）",
   "表述编号": "ST0477",
   "证据句子": [
    "M0080"
   ],
   "标记": [
    "E/S默认",
    "条件冲突置空:rate",
    "温度默认"
   ]
  },
  "B": {
   "测试": "T2",
   "测试名": "Li/S ~3.5 mg cm−2循环",
   "配方": "Fbtfe",
   "配方名": "1 M DOL/BTFE",
   "recipe": "Rbtfe",
   "是否对照": false,
   "配方文字": "1.0 M LiTFSI；LiNO3 0（明确未添加）；DOL:BTFE = 1:1（体积比）",
   "表述编号": "ST0472",
   "证据句子": [
    "M0080"
   ],
   "标记": [
    "E/S默认",
    "条件冲突置空:rate",
    "温度默认"
   ]
  },
  "组分变化": "配方相同",
  "作者改动的组分": [],
  "特殊组分变化": [],
  "电解液相同但样品编号不同": false,
  "描述符": [],
  "物性": [
   {
    "物性": "离子电导率",
    "方向": "相近",
    "A": 3.6,
    "B": 3.6,
    "单位": "mS cm−1",
    "温度": null
   },
   {
    "物性": "黏度",
    "方向": "相近",
    "A": 1.5,
    "B": 1.5,
    "单位": "cP",
    "温度": null
   }
  ],
  "条件": [
   {
    "条件": "E/S",
    "方向": "变低",
    "A": 6.32,
    "B": 12.63
   },
   {
    "条件": "硫载量",
    "方向": "变高",
    "A": 7.0,
    "B": 3.5
   },
   {
    "条件": "正极含硫",
    "方向": "相近",
    "A": 49.0,
    "B": 49.0
   },
   {
    "条件": "温度",
    "方向": "相近",
    "A": 25.0,
    "B": 25.0
   },
   {
    "条件": "电池形式",
    "方向": "相同",
    "A": 0.0,
    "B": 0.0
   },
   {
    "条件": "圈数",
    "方向": "相近",
    "A": 50,
    "B": 50
   }
  ],
  "条件含默认值": [
   "E/S默认",
   "温度默认"
  ],
  "性能": {
   "方向": "变高",
   "倍数": 1.4,
   "倍数含义": "每圈衰减率之比",
   "好于参照": false,
   "值A": 0.7,
   "值B": 0.5,
   "指标A": "每圈衰减率（%/圈，由每圈容量衰减率换算）",
   "指标B": "每圈衰减率（%/圈，由每圈容量衰减率换算）"
  },
  "表述文字": "【P049｜每圈衰减率｜同配方换条件】实验样 1 M DOL/BTFE（1.0 M LiTFSI；LiNO3 0（明确未添加）；DOL:BTFE = 1:1（体积比），测试 T3）相对 实验样 1 M DOL/BTFE（1.0 M LiTFSI；LiNO3 0（明确未添加）；DOL:BTFE = 1:1（体积比），测试 T2）｜组分变化：配方相同｜描述符：配方相同｜物性：离子电导率 相近；黏度 相近｜条件：E/S 变低；硫载量 变高（含默认值：E/S默认、温度默认）｜性能：每圈衰减率 变高"
 },
 {
  "编号": "PC00158",
  "论文": "P049",
  "类别": "每圈衰减率",
  "比较类型": "同配方换条件",
  "A": {
   "测试": "T8",
   "测试名": "1 M预锂化石墨/硫全电池C/10长循环",
   "配方": "Fbtfe",
   "配方名": "1 M DOL/BTFE",
   "recipe": "Rbtfe",
   "是否对照": false,
   "配方文字": "1.0 M LiTFSI；LiNO3 0（明确未添加）；DOL:BTFE = 1:1（体积比）",
   "表述编号": "ST0491",
   "证据句子": [
    "M0110"
   ],
   "标记": [
    "E/S默认",
    "温度默认"
   ]
  },
  "B": {
   "测试": "T2",
   "测试名": "Li/S ~3.5 mg cm−2循环",
   "配方": "Fbtfe",
   "配方名": "1 M DOL/BTFE",
   "recipe": "Rbtfe",
   "是否对照": false,
   "配方文字": "1.0 M LiTFSI；LiNO3 0（明确未添加）；DOL:BTFE = 1:1（体积比）",
   "表述编号": "ST0472",
   "证据句子": [
    "M0080"
   ],
   "标记": [
    "E/S默认",
    "条件冲突置空:rate",
    "温度默认"
   ]
  },
  "组分变化": "配方相同",
  "作者改动的组分": [],
  "特殊组分变化": [],
  "电解液相同但样品编号不同": false,
  "描述符": [],
  "物性": [
   {
    "物性": "离子电导率",
    "方向": "相近",
    "A": 3.6,
    "B": 3.6,
    "单位": "mS cm−1",
    "温度": null
   },
   {
    "物性": "黏度",
    "方向": "相近",
    "A": 1.5,
    "B": 1.5,
    "单位": "cP",
    "温度": null
   }
  ],
  "条件": [
   {
    "条件": "E/S",
    "方向": "变高",
    "A": 14.74,
    "B": 12.63
   },
   {
    "条件": "硫载量",
    "方向": "变低",
    "A": 3.0,
    "B": 3.5
   },
   {
    "条件": "正极含硫",
    "方向": "相近",
    "A": 49.0,
    "B": 49.0
   },
   {
    "条件": "倍率",
    "方向": "一边未报告",
    "A": -2.3025850929940455,
    "B": null
   },
   {
    "条件": "温度",
    "方向": "相近",
    "A": 25.0,
    "B": 25.0
   },
   {
    "条件": "电池形式",
    "方向": "相同",
    "A": 0.0,
    "B": 0.0
   },
   {
    "条件": "圈数",
    "方向": "一边未报告",
    "A": null,
    "B": 50
   }
  ],
  "条件含默认值": [
   "E/S默认",
   "温度默认"
  ],
  "性能": {
   "方向": "变低",
   "倍数": 0.164,
   "倍数含义": "每圈衰减率之比",
   "好于参照": true,
   "值A": 0.082,
   "值B": 0.5,
   "指标A": "每圈衰减率（%/圈，由每圈容量衰减率换算）",
   "指标B": "每圈衰减率（%/圈，由每圈容量衰减率换算）"
  },
  "表述文字": "【P049｜每圈衰减率｜同配方换条件】实验样 1 M DOL/BTFE（1.0 M LiTFSI；LiNO3 0（明确未添加）；DOL:BTFE = 1:1（体积比），测试 T8）相对 实验样 1 M DOL/BTFE（1.0 M LiTFSI；LiNO3 0（明确未添加）；DOL:BTFE = 1:1（体积比），测试 T2）｜组分变化：配方相同｜描述符：配方相同｜物性：离子电导率 相近；黏度 相近｜条件：E/S 变高；硫载量 变低；倍率 一边未报告；圈数 一边未报告（含默认值：E/S默认、温度默认）｜性能：每圈衰减率 变低"
 },
 {
  "编号": "PC00159",
  "论文": "P049",
  "类别": "每圈衰减率",
  "比较类型": "同配方换条件",
  "A": {
   "测试": "T8",
   "测试名": "1 M预锂化石墨/硫全电池C/10长循环",
   "配方": "Fbtfe",
   "配方名": "1 M DOL/BTFE",
   "recipe": "Rbtfe",
   "是否对照": false,
   "配方文字": "1.0 M LiTFSI；LiNO3 0（明确未添加）；DOL:BTFE = 1:1（体积比）",
   "表述编号": "ST0491",
   "证据句子": [
    "M0110"
   ],
   "标记": [
    "E/S默认",
    "温度默认"
   ]
  },
  "B": {
   "测试": "T3",
   "测试名": "Li/S ~7 mg cm−2循环",
   "配方": "Fbtfe",
   "配方名": "1 M DOL/BTFE",
   "recipe": "Rbtfe",
   "是否对照": false,
   "配方文字": "1.0 M LiTFSI；LiNO3 0（明确未添加）；DOL:BTFE = 1:1（体积比）",
   "表述编号": "ST0477",
   "证据句子": [
    "M0080"
   ],
   "标记": [
    "E/S默认",
    "条件冲突置空:rate",
    "温度默认"
   ]
  },
  "组分变化": "配方相同",
  "作者改动的组分": [],
  "特殊组分变化": [],
  "电解液相同但样品编号不同": false,
  "描述符": [],
  "物性": [
   {
    "物性": "离子电导率",
    "方向": "相近",
    "A": 3.6,
    "B": 3.6,
    "单位": "mS cm−1",
    "温度": null
   },
   {
    "物性": "黏度",
    "方向": "相近",
    "A": 1.5,
    "B": 1.5,
    "单位": "cP",
    "温度": null
   }
  ],
  "条件": [
   {
    "条件": "E/S",
    "方向": "变高",
    "A": 14.74,
    "B": 6.32
   },
   {
    "条件": "硫载量",
    "方向": "变低",
    "A": 3.0,
    "B": 7.0
   },
   {
    "条件": "正极含硫",
    "方向": "相近",
    "A": 49.0,
    "B": 49.0
   },
   {
    "条件": "倍率",
    "方向": "一边未报告",
    "A": -2.3025850929940455,
    "B": null
   },
   {
    "条件": "温度",
    "方向": "相近",
    "A": 25.0,
    "B": 25.0
   },
   {
    "条件": "电池形式",
    "方向": "相同",
    "A": 0.0,
    "B": 0.0
   },
   {
    "条件": "圈数",
    "方向": "一边未报告",
    "A": null,
    "B": 50
   }
  ],
  "条件含默认值": [
   "E/S默认",
   "温度默认"
  ],
  "性能": {
   "方向": "变低",
   "倍数": 0.1171,
   "倍数含义": "每圈衰减率之比",
   "好于参照": true,
   "值A": 0.082,
   "值B": 0.7,
   "指标A": "每圈衰减率（%/圈，由每圈容量衰减率换算）",
   "指标B": "每圈衰减率（%/圈，由每圈容量衰减率换算）"
  },
  "表述文字": "【P049｜每圈衰减率｜同配方换条件】实验样 1 M DOL/BTFE（1.0 M LiTFSI；LiNO3 0（明确未添加）；DOL:BTFE = 1:1（体积比），测试 T8）相对 实验样 1 M DOL/BTFE（1.0 M LiTFSI；LiNO3 0（明确未添加）；DOL:BTFE = 1:1（体积比），测试 T3）｜组分变化：配方相同｜描述符：配方相同｜物性：离子电导率 相近；黏度 相近｜条件：E/S 变高；硫载量 变低；倍率 一边未报告；圈数 一边未报告（含默认值：E/S默认、温度默认）｜性能：每圈衰减率 变低"
 },
 {
  "编号": "PC00160",
  "论文": "P049",
  "类别": "首圈容量",
  "比较类型": "同测试换配方",
  "A": {
   "测试": "T1",
   "测试名": "Li/S ~2 mg cm−2循环",
   "配方": "Fbtfe",
   "配方名": "1 M DOL/BTFE",
   "recipe": "Rbtfe",
   "是否对照": false,
   "配方文字": "1.0 M LiTFSI；LiNO3 0（明确未添加）；DOL:BTFE = 1:1（体积比）",
   "表述编号": "ST0460",
   "证据句子": [
    "M0042"
   ],
   "标记": [
    "E/S默认",
    "温度默认"
   ]
  },
  "B": {
   "测试": "T1",
   "测试名": "Li/S ~2 mg cm−2循环",
   "配方": "Fconv",
   "配方名": "常规DOL/DME",
   "recipe": "Rconv",
   "是否对照": true,
   "配方文字": "1.0 M LiTFSI；0.4 M LiNO3；DOL:DME = 1:1（体积比）",
   "表述编号": "ST0465",
   "证据句子": [
    "M0042"
   ],
   "标记": [
    "E/S默认",
    "温度默认"
   ]
  },
  "组分变化": "加入 BTFE（1 体积比份数）；LiNO3 0.4 M → 0（明确未添加）；去掉 DME",
  "作者改动的组分": [
   "BTFE",
   "DME",
   "LiNO3"
  ],
  "特殊组分变化": [],
  "电解液相同但样品编号不同": false,
  "描述符": [
   {
    "描述符": "eo",
    "中文": "非氟醚氧",
    "组": "配位（醚氧）",
    "方向": "变低",
    "A": 1.0,
    "B": 2.0,
    "被动": false
   },
   {
    "描述符": "eo_b",
    "中文": "β 氟化醚氧",
    "组": "其他（单独成组或数据少）",
    "方向": "变高（从无到有）",
    "A": 0.5,
    "B": 0.0,
    "被动": false
   },
   {
    "描述符": "fat",
    "中文": "溶剂 F 原子数",
    "组": "氟化/稀释",
    "方向": "变高（从无到有）",
    "A": 3.0,
    "B": 0.0,
    "被动": false
   },
   {
    "描述符": "ring",
    "中文": "溶剂环数",
    "组": "溶剂骨架",
    "方向": "变低",
    "A": 0.5,
    "B": 0.5984,
    "被动": false
   },
   {
    "描述符": "rotb",
    "中文": "可旋转键数",
    "组": "溶剂骨架",
    "方向": "变低",
    "A": 1.0,
    "B": 1.2049,
    "被动": false
   },
   {
    "描述符": "tpsa",
    "中文": "TPSA",
    "组": "其他（单独成组或数据少）",
    "方向": "变低",
    "A": 13.845,
    "B": 18.46,
    "被动": false
   },
   {
    "描述符": "mw",
    "中文": "溶剂分子量",
    "组": "溶剂骨架",
    "方向": "变高",
    "A": 128.071,
    "B": 80.5223,
    "被动": false
   },
   {
    "描述符": "ffrac",
    "中文": "含氟溶剂比例",
    "组": "氟化/稀释",
    "方向": "变高（从无到有）",
    "A": 0.5,
    "B": 0.0,
    "被动": false
   },
   {
    "描述符": "lnsites",
    "中文": "每个 Li⁺ 的配位位点",
    "组": "配位（醚氧）",
    "方向": "变低",
    "A": 14.3495,
    "B": 17.1292,
    "被动": false
   },
   {
    "描述符": "dil",
    "中文": "稀释剂摩尔比例",
    "组": "氟化/稀释",
    "方向": "变高（从无到有）",
    "A": 0.3496,
    "B": 0.0,
    "被动": false
   },
   {
    "描述符": "li",
    "中文": "Li⁺ 总浓度",
    "组": "盐用量",
    "方向": "变低",
    "A": 1.0,
    "B": 1.4,
    "被动": false
   }
  ],
  "物性": [
   {
    "物性": "离子电导率",
    "方向": "变低",
    "A": 3.6,
    "B": 11.2,
    "单位": "mS cm−1",
    "温度": null
   },
   {
    "物性": "黏度",
    "方向": "变低",
    "A": 1.5,
    "B": 2.2,
    "单位": "cP",
    "温度": null
   }
  ],
  "条件": [
   {
    "条件": "E/S",
    "方向": "相近",
    "A": 22.1,
    "B": 22.1
   },
   {
    "条件": "硫载量",
    "方向": "相近",
    "A": 2.0,
    "B": 2.0
   },
   {
    "条件": "正极含硫",
    "方向": "相近",
    "A": 49.0,
    "B": 49.0
   },
   {
    "条件": "倍率",
    "方向": "相近",
    "A": 0.1,
    "B": 0.1
   },
   {
    "条件": "温度",
    "方向": "相近",
    "A": 25.0,
    "B": 25.0
   },
   {
    "条件": "电池形式",
    "方向": "相同",
    "A": 0.0,
    "B": 0.0
   }
  ],
  "条件含默认值": [
   "E/S默认",
   "温度默认"
  ],
  "性能": {
   "方向": "相近",
   "倍数": 1.0,
   "倍数含义": "容量之比",
   "好于参照": null,
   "值A": 1200.0,
   "值B": 1200.0,
   "指标A": "硫比放电容量",
   "指标B": "硫比放电容量"
  },
  "表述文字": "【P049｜首圈容量｜同测试换配方】实验样 1 M DOL/BTFE（1.0 M LiTFSI；LiNO3 0（明确未添加）；DOL:BTFE = 1:1（体积比），测试 T1）相对 对比样 常规DOL/DME（1.0 M LiTFSI；0.4 M LiNO3；DOL:DME = 1:1（体积比），测试 T1）｜组分变化：加入 BTFE（1 体积比份数）；LiNO3 0.4 M → 0（明确未添加）；去掉 DME｜描述符：非氟醚氧 变低；β 氟化醚氧 变高（从无到有）；溶剂 F 原子数 变高（从无到有）；溶剂环数 变低；可旋转键数 变低；TPSA 变低；溶剂分子量 变高；含氟溶剂比例 变高（从无到有）；每个 Li⁺ 的配位位点 变低；稀释剂摩尔比例 变高（从无到有）；Li⁺ 总浓度 变低｜物性：离子电导率 变低；黏度 变低｜条件：相同（含默认值：E/S默认、温度默认）｜性能：首圈容量 相近"
 },
 {
  "编号": "PC00161",
  "论文": "P049",
  "类别": "首圈容量",
  "比较类型": "同配方换条件",
  "A": {
   "测试": "T2",
   "测试名": "Li/S ~3.5 mg cm−2循环",
   "配方": "Fbtfe",
   "配方名": "1 M DOL/BTFE",
   "recipe": "Rbtfe",
   "是否对照": false,
   "配方文字": "1.0 M LiTFSI；LiNO3 0（明确未添加）；DOL:BTFE = 1:1（体积比）",
   "表述编号": "ST0473",
   "证据句子": [
    "M0065"
   ],
   "标记": [
    "E/S默认",
    "条件冲突置空:rate",
    "温度默认"
   ]
  },
  "B": {
   "测试": "T1",
   "测试名": "Li/S ~2 mg cm−2循环",
   "配方": "Fbtfe",
   "配方名": "1 M DOL/BTFE",
   "recipe": "Rbtfe",
   "是否对照": false,
   "配方文字": "1.0 M LiTFSI；LiNO3 0（明确未添加）；DOL:BTFE = 1:1（体积比）",
   "表述编号": "ST0460",
   "证据句子": [
    "M0042"
   ],
   "标记": [
    "E/S默认",
    "温度默认"
   ]
  },
  "组分变化": "配方相同",
  "作者改动的组分": [],
  "特殊组分变化": [],
  "电解液相同但样品编号不同": false,
  "描述符": [],
  "物性": [
   {
    "物性": "离子电导率",
    "方向": "相近",
    "A": 3.6,
    "B": 3.6,
    "单位": "mS cm−1",
    "温度": null
   },
   {
    "物性": "黏度",
    "方向": "相近",
    "A": 1.5,
    "B": 1.5,
    "单位": "cP",
    "温度": null
   }
  ],
  "条件": [
   {
    "条件": "E/S",
    "方向": "变低",
    "A": 12.63,
    "B": 22.1
   },
   {
    "条件": "硫载量",
    "方向": "变高",
    "A": 3.5,
    "B": 2.0
   },
   {
    "条件": "正极含硫",
    "方向": "相近",
    "A": 49.0,
    "B": 49.0
   },
   {
    "条件": "倍率",
    "方向": "一边未报告",
    "A": null,
    "B": -2.3025850929940455
   },
   {
    "条件": "温度",
    "方向": "相近",
    "A": 25.0,
    "B": 25.0
   },
   {
    "条件": "电池形式",
    "方向": "相同",
    "A": 0.0,
    "B": 0.0
   }
  ],
  "条件含默认值": [
   "E/S默认",
   "温度默认"
  ],
  "性能": {
   "方向": "相近",
   "倍数": 0.9792,
   "倍数含义": "容量之比",
   "好于参照": null,
   "值A": 1175.0,
   "值B": 1200.0,
   "指标A": "硫比放电容量",
   "指标B": "硫比放电容量"
  },
  "表述文字": "【P049｜首圈容量｜同配方换条件】实验样 1 M DOL/BTFE（1.0 M LiTFSI；LiNO3 0（明确未添加）；DOL:BTFE = 1:1（体积比），测试 T2）相对 实验样 1 M DOL/BTFE（1.0 M LiTFSI；LiNO3 0（明确未添加）；DOL:BTFE = 1:1（体积比），测试 T1）｜组分变化：配方相同｜描述符：配方相同｜物性：离子电导率 相近；黏度 相近｜条件：E/S 变低；硫载量 变高；倍率 一边未报告（含默认值：E/S默认、温度默认）｜性能：首圈容量 相近"
 },
 {
  "编号": "PC00162",
  "论文": "P049",
  "类别": "首圈容量",
  "比较类型": "同配方换条件",
  "A": {
   "测试": "T3",
   "测试名": "Li/S ~7 mg cm−2循环",
   "配方": "Fbtfe",
   "配方名": "1 M DOL/BTFE",
   "recipe": "Rbtfe",
   "是否对照": false,
   "配方文字": "1.0 M LiTFSI；LiNO3 0（明确未添加）；DOL:BTFE = 1:1（体积比）",
   "表述编号": "ST0478",
   "证据句子": [
    "M0065"
   ],
   "标记": [
    "E/S默认",
    "条件冲突置空:rate",
    "温度默认"
   ]
  },
  "B": {
   "测试": "T1",
   "测试名": "Li/S ~2 mg cm−2循环",
   "配方": "Fbtfe",
   "配方名": "1 M DOL/BTFE",
   "recipe": "Rbtfe",
   "是否对照": false,
   "配方文字": "1.0 M LiTFSI；LiNO3 0（明确未添加）；DOL:BTFE = 1:1（体积比）",
   "表述编号": "ST0460",
   "证据句子": [
    "M0042"
   ],
   "标记": [
    "E/S默认",
    "温度默认"
   ]
  },
  "组分变化": "配方相同",
  "作者改动的组分": [],
  "特殊组分变化": [],
  "电解液相同但样品编号不同": false,
  "描述符": [],
  "物性": [
   {
    "物性": "离子电导率",
    "方向": "相近",
    "A": 3.6,
    "B": 3.6,
    "单位": "mS cm−1",
    "温度": null
   },
   {
    "物性": "黏度",
    "方向": "相近",
    "A": 1.5,
    "B": 1.5,
    "单位": "cP",
    "温度": null
   }
  ],
  "条件": [
   {
    "条件": "E/S",
    "方向": "变低",
    "A": 6.32,
    "B": 22.1
   },
   {
    "条件": "硫载量",
    "方向": "变高",
    "A": 7.0,
    "B": 2.0
   },
   {
    "条件": "正极含硫",
    "方向": "相近",
