Repository: zhuonanli08/Li-S_Electrolyte_Conflicts

File: output/两两比较表述_313篇_v2_2026-11-07/样品对表述.json (part 11 of 15)
[
  "表述文字": "【样本】P319：实验样 LCDE（0.1 M LiTFSI；0.1 M LiNO3；65 vol.% THF；35 vol.% NHEXANE）相对 对比样 LCE（0.1 M LiTFSI；0.1 M LiNO3；100 vol.% THF）｜组分变化：THF 100 vol.% (THF/NH) → 65 vol.% (THF/NH)；加入 NHEXANE（35 vol.% (THF/NH)）｜分子描述符：非氟醚氧 变低；溶剂环数 变低；可旋转键数 变高（从无到有）；TPSA 变低；溶剂分子量 变高；每个 Li⁺ 的配位位点 变低；稀释剂摩尔比例 变高（从无到有）｜物性：Li⁺溶剂化结构 相近；离子电导率 变高；电化学稳定性 相近；黏度 变低；润湿性 变低；密度 变低｜条件：相同（同一测试）｜性能：每圈衰减率 变低（测试 T17）；首圈容量 变高（测试 T17）"
 },
 {
  "论文": "P321",
  "A": "1 mol L−1 LiFSI–1,2-dimethoxyethane (DME)",
  "B": "1 mol L−1 LiFSI–diethylene glycol dimethyl ether (G2)",
  "A是对照": false,
  "B是对照": false,
  "组分变化": "组分与用量相同",
  "描述符": [],
  "物性": {
   "电导活化能": "变低"
  },
  "性能": [
   {
    "类别": "LiCu_CE",
    "测试": "TAUc",
    "方向": "变高",
    "倍数": 0.5942,
    "倍数含义": "损失（100 − CE）之比",
    "好于参照": true,
    "值A": 45.36,
    "值B": 8.05,
    "指标A": "Li‖Cu CE",
    "指标B": "Li‖Cu CE"
   },
   {
    "类别": "LiCu_CE",
    "测试": "TAUh",
    "方向": "变高",
    "倍数": 0.6925,
    "倍数含义": "损失（100 − CE）之比",
    "好于参照": true,
    "值A": 94.55,
    "值B": 92.13,
    "指标A": "Li‖Cu CE",
    "指标B": "Li‖Cu CE"
   },
   {
    "类别": "LiCu_CE",
    "测试": "TAUr",
    "方向": "变高",
    "倍数": 0.4095,
    "倍数含义": "损失（100 − CE）之比",
    "好于参照": true,
    "值A": 98.28,
    "值B": 95.8,
    "指标A": "Li‖Cu CE",
    "指标B": "Li‖Cu CE"
   }
  ],
  "比较编号": [
   "PC01206",
   "PC01244",
   "PC01266"
  ],
  "表述文字": "【样本】P321：实验样 1 mol L−1 LiFSI–1,2-dimethoxyethane (DME)（1 mol L−1 LiFSI；DME（未报告 体积份））相对 实验样 1 mol L−1 LiFSI–diethylene glycol dimethyl ether (G2)（1 mol L−1 LiFSI；DME（未报告 体积份））｜组分变化：组分与用量相同｜分子描述符：无变化｜物性：电导活化能 变低｜条件：相同（同一测试）｜性能：Li‖Cu CE 变高（测试 TAUc）；Li‖Cu CE 变高（测试 TAUh）；Li‖Cu CE 变高（测试 TAUr）"
 },
 {
  "论文": "P321",
  "A": "1 mol L−1 LiFSI–hexyl methyl ether (HME)",
  "B": "1 mol L−1 LiFSI–diethylene glycol dimethyl ether (G2)",
  "A是对照": false,
  "B是对照": false,
  "组分变化": "加入 HME（未报告）；去掉 DME",
  "描述符": [
   {
    "描述符": "eo",
    "中文": "非氟醚氧",
    "组": "配位（醚氧）",
    "方向": "变低",
    "A": 1.0,
    "B": 2.0,
    "被动": false
   },
   {
    "描述符": "rotb",
    "中文": "可旋转键数",
    "组": "溶剂骨架",
    "方向": "变高",
    "A": 5.0,
    "B": 3.0,
    "被动": false
   },
   {
    "描述符": "tpsa",
    "中文": "TPSA",
    "组": "其他（单独成组或数据少）",
    "方向": "变低",
    "A": 9.23,
    "B": 18.46,
    "被动": false
   },
   {
    "描述符": "mw",
    "中文": "溶剂分子量",
    "组": "溶剂骨架",
    "方向": "变高",
    "A": 116.204,
    "B": 90.122,
    "被动": false
   },
   {
    "描述符": "lnsites",
    "中文": "每个 Li⁺ 的配位位点",
    "组": "配位（醚氧）",
    "方向": "变低",
    "A": 6.6263,
    "B": 19.2628,
    "被动": false
   }
  ],
  "物性": {
   "电导活化能": "变低"
  },
  "性能": [
   {
    "类别": "LiCu_CE",
    "测试": "TAUc",
    "方向": "变高",
    "倍数": 0.0222,
    "倍数含义": "损失（100 − CE）之比",
    "好于参照": true,
    "值A": 97.96,
    "值B": 8.05,
    "指标A": "Li‖Cu CE",
    "指标B": "Li‖Cu CE"
   },
   {
    "类别": "LiCu_CE",
    "测试": "TAUh",
    "方向": "变高",
    "倍数": 0.1144,
    "倍数含义": "损失（100 − CE）之比",
    "好于参照": true,
    "值A": 99.1,
    "值B": 92.13,
    "指标A": "Li‖Cu CE",
    "指标B": "Li‖Cu CE"
   },
   {
    "类别": "LiCu_CE",
    "测试": "TAUr",
    "方向": "变高",
    "倍数": 0.1381,
    "倍数含义": "损失（100 − CE）之比",
    "好于参照": true,
    "值A": 99.42,
    "值B": 95.8,
    "指标A": "Li‖Cu CE",
    "指标B": "Li‖Cu CE"
   }
  ],
  "比较编号": [
   "PC01207",
   "PC01245",
   "PC01267"
  ],
  "表述文字": "【样本】P321：实验样 1 mol L−1 LiFSI–hexyl methyl ether (HME)（1 mol L−1 LiFSI；HME（未报告 体积份））相对 实验样 1 mol L−1 LiFSI–diethylene glycol dimethyl ether (G2)（1 mol L−1 LiFSI；DME（未报告 体积份））｜组分变化：加入 HME（未报告）；去掉 DME｜分子描述符：非氟醚氧 变低；可旋转键数 变高；TPSA 变低；溶剂分子量 变高；每个 Li⁺ 的配位位点 变低｜物性：电导活化能 变低｜条件：相同（同一测试）｜性能：Li‖Cu CE 变高（测试 TAUc）；Li‖Cu CE 变高（测试 TAUh）；Li‖Cu CE 变高（测试 TAUr）"
 },
 {
  "论文": "P321",
  "A": "1 mol L−1 LiFSI–hexyl methyl ether (HME)",
  "B": "1 mol L−1 LiFSI–1,2-dimethoxyethane (DME)",
  "A是对照": false,
  "B是对照": false,
  "组分变化": "加入 HME（未报告）；去掉 DME",
  "描述符": [
   {
    "描述符": "eo",
    "中文": "非氟醚氧",
    "组": "配位（醚氧）",
    "方向": "变低",
    "A": 1.0,
    "B": 2.0,
    "被动": false
   },
   {
    "描述符": "rotb",
    "中文": "可旋转键数",
    "组": "溶剂骨架",
    "方向": "变高",
    "A": 5.0,
    "B": 3.0,
    "被动": false
   },
   {
    "描述符": "tpsa",
    "中文": "TPSA",
    "组": "其他（单独成组或数据少）",
    "方向": "变低",
    "A": 9.23,
    "B": 18.46,
    "被动": false
   },
   {
    "描述符": "mw",
    "中文": "溶剂分子量",
    "组": "溶剂骨架",
    "方向": "变高",
    "A": 116.204,
    "B": 90.122,
    "被动": false
   },
   {
    "描述符": "lnsites",
    "中文": "每个 Li⁺ 的配位位点",
    "组": "配位（醚氧）",
    "方向": "变低",
    "A": 6.6263,
    "B": 19.2628,
    "被动": false
   }
  ],
  "物性": {
   "电导活化能": "变低"
  },
  "性能": [
   {
    "类别": "LiCu_CE",
    "测试": "TAUc",
    "方向": "变高",
    "倍数": 0.0373,
    "倍数含义": "损失（100 − CE）之比",
    "好于参照": true,
    "值A": 97.96,
    "值B": 45.36,
    "指标A": "Li‖Cu CE",
    "指标B": "Li‖Cu CE"
   },
   {
    "类别": "LiCu_CE",
    "测试": "TAUh",
    "方向": "变高",
    "倍数": 0.1651,
    "倍数含义": "损失（100 − CE）之比",
    "好于参照": true,
    "值A": 99.1,
    "值B": 94.55,
    "指标A": "Li‖Cu CE",
    "指标B": "Li‖Cu CE"
   },
   {
    "类别": "LiCu_CE",
    "测试": "TAUr",
    "方向": "变高",
    "倍数": 0.3372,
    "倍数含义": "损失（100 − CE）之比",
    "好于参照": true,
    "值A": 99.42,
    "值B": 98.28,
    "指标A": "Li‖Cu CE",
    "指标B": "Li‖Cu CE"
   }
  ],
  "比较编号": [
   "PC01217",
   "PC01251",
   "PC01269"
  ],
  "表述文字": "【样本】P321：实验样 1 mol L−1 LiFSI–hexyl methyl ether (HME)（1 mol L−1 LiFSI；HME（未报告 体积份））相对 实验样 1 mol L−1 LiFSI–1,2-dimethoxyethane (DME)（1 mol L−1 LiFSI；DME（未报告 体积份））｜组分变化：加入 HME（未报告）；去掉 DME｜分子描述符：非氟醚氧 变低；可旋转键数 变高；TPSA 变低；溶剂分子量 变高；每个 Li⁺ 的配位位点 变低｜物性：电导活化能 变低｜条件：相同（同一测试）｜性能：Li‖Cu CE 变高（测试 TAUc）；Li‖Cu CE 变高（测试 TAUh）；Li‖Cu CE 变高（测试 TAUr）"
 },
 {
  "论文": "P321",
  "A": "1 mol L−1 LiFSI–HEX/HME",
  "B": "1 mol L−1 LiFSI–diethylene glycol dimethyl ether (G2)",
  "A是对照": false,
  "B是对照": false,
  "组分变化": "加入 NHEXANE（1；混合溶剂50% 体积比；vol%）；加入 HME（1 体积比）；去掉 DME",
  "描述符": [
   {
    "描述符": "eo",
    "中文": "非氟醚氧",
    "组": "配位（醚氧）",
    "方向": "变低",
    "A": 0.5,
    "B": 2.0,
    "被动": false
   },
   {
    "描述符": "rotb",
    "中文": "可旋转键数",
    "组": "溶剂骨架",
    "方向": "变高",
    "A": 4.0,
    "B": 3.0,
    "被动": false
   },
   {
    "描述符": "tpsa",
    "中文": "TPSA",
    "组": "其他（单独成组或数据少）",
    "方向": "变低",
    "A": 4.615,
    "B": 18.46,
    "被动": false
   },
   {
    "描述符": "mw",
    "中文": "溶剂分子量",
    "组": "溶剂骨架",
    "方向": "变高",
    "A": 101.191,
    "B": 90.122,
    "被动": false
   }
  ],
  "物性": {
   "电导活化能": "变低"
  },
  "性能": [
   {
    "类别": "LiCu_CE",
    "测试": "TAUc",
    "方向": "变高",
    "倍数": 0.0136,
    "倍数含义": "损失（100 − CE）之比",
    "好于参照": true,
    "值A": 98.75,
    "值B": 8.05,
    "指标A": "Li‖Cu CE",
    "指标B": "Li‖Cu CE"
   },
   {
    "类别": "LiCu_CE",
    "测试": "TAUh",
    "方向": "变高",
    "倍数": 0.0889,
    "倍数含义": "损失（100 − CE）之比",
    "好于参照": true,
    "值A": 99.3,
    "值B": 92.13,
    "指标A": "Li‖Cu CE",
    "指标B": "Li‖Cu CE"
   },
   {
    "类别": "LiCu_CE",
    "测试": "TAUr",
    "方向": "变高",
    "倍数": 0.0976,
    "倍数含义": "损失（100 − CE）之比",
    "好于参照": true,
    "值A": 99.59,
    "值B": 95.8,
    "指标A": "Li‖Cu CE",
    "指标B": "Li‖Cu CE"
   }
  ],
  "比较编号": [
   "PC01208",
   "PC01246",
   "PC01268"
  ],
  "表述文字": "【样本】P321：实验样 1 mol L−1 LiFSI–HEX/HME（1 mol L−1 LiFSI；1；混合溶剂50% 体积比 NHEXANE；HME（1 体积份））相对 实验样 1 mol L−1 LiFSI–diethylene glycol dimethyl ether (G2)（1 mol L−1 LiFSI；DME（未报告 体积份））｜组分变化：加入 NHEXANE（1；混合溶剂50% 体积比；vol%）；加入 HME（1 体积比）；去掉 DME｜分子描述符：非氟醚氧 变低；可旋转键数 变高；TPSA 变低；溶剂分子量 变高｜物性：电导活化能 变低｜条件：相同（同一测试）｜性能：Li‖Cu CE 变高（测试 TAUc）；Li‖Cu CE 变高（测试 TAUh）；Li‖Cu CE 变高（测试 TAUr）"
 },
 {
  "论文": "P321",
  "A": "1 mol L−1 LiFSI–HEX/HME",
  "B": "1 mol L−1 LiFSI–1,2-dimethoxyethane (DME)",
  "A是对照": false,
  "B是对照": false,
  "组分变化": "加入 NHEXANE（1；混合溶剂50% 体积比；vol%）；加入 HME（1 体积比）；去掉 DME",
  "描述符": [
   {
    "描述符": "eo",
    "中文": "非氟醚氧",
    "组": "配位（醚氧）",
    "方向": "变低",
    "A": 0.5,
    "B": 2.0,
    "被动": false
   },
   {
    "描述符": "rotb",
    "中文": "可旋转键数",
    "组": "溶剂骨架",
    "方向": "变高",
    "A": 4.0,
    "B": 3.0,
    "被动": false
   },
   {
    "描述符": "tpsa",
    "中文": "TPSA",
    "组": "其他（单独成组或数据少）",
    "方向": "变低",
    "A": 4.615,
    "B": 18.46,
    "被动": false
   },
   {
    "描述符": "mw",
    "中文": "溶剂分子量",
    "组": "溶剂骨架",
    "方向": "变高",
    "A": 101.191,
    "B": 90.122,
    "被动": false
   }
  ],
  "物性": {
   "电导活化能": "变低"
  },
  "性能": [
   {
    "类别": "LiCu_CE",
    "测试": "TAUc",
    "方向": "变高",
    "倍数": 0.0229,
    "倍数含义": "损失（100 − CE）之比",
    "好于参照": true,
    "值A": 98.75,
    "值B": 45.36,
    "指标A": "Li‖Cu CE",
    "指标B": "Li‖Cu CE"
   },
   {
    "类别": "LiCu_CE",
    "测试": "TAUh",
    "方向": "变高",
    "倍数": 0.1284,
    "倍数含义": "损失（100 − CE）之比",
    "好于参照": true,
    "值A": 99.3,
    "值B": 94.55,
    "指标A": "Li‖Cu CE",
    "指标B": "Li‖Cu CE"
   },
   {
    "类别": "LiCu_CE",
    "测试": "TAUr",
    "方向": "变高",
    "倍数": 0.2384,
    "倍数含义": "损失（100 − CE）之比",
    "好于参照": true,
    "值A": 99.59,
    "值B": 98.28,
    "指标A": "Li‖Cu CE",
    "指标B": "Li‖Cu CE"
   }
  ],
  "比较编号": [
   "PC01218",
   "PC01252",
   "PC01270"
  ],
  "表述文字": "【样本】P321：实验样 1 mol L−1 LiFSI–HEX/HME（1 mol L−1 LiFSI；1；混合溶剂50% 体积比 NHEXANE；HME（1 体积份））相对 实验样 1 mol L−1 LiFSI–1,2-dimethoxyethane (DME)（1 mol L−1 LiFSI；DME（未报告 体积份））｜组分变化：加入 NHEXANE（1；混合溶剂50% 体积比；vol%）；加入 HME（1 体积比）；去掉 DME｜分子描述符：非氟醚氧 变低；可旋转键数 变高；TPSA 变低；溶剂分子量 变高｜物性：电导活化能 变低｜条件：相同（同一测试）｜性能：Li‖Cu CE 变高（测试 TAUc）；Li‖Cu CE 变高（测试 TAUh）；Li‖Cu CE 变高（测试 TAUr）"
 },
 {
  "论文": "P321",
  "A": "1 mol L−1 LiFSI–HEX/HME",
  "B": "1 mol L−1 LiFSI–hexyl methyl ether (HME)",
  "A是对照": false,
  "B是对照": false,
  "组分变化": "加入 NHEXANE（1；混合溶剂50% 体积比；vol%）；HME 未报告 → 1 体积比",
  "描述符": [
   {
    "描述符": "eo",
    "中文": "非氟醚氧",
    "组": "配位（醚氧）",
    "方向": "变低",
    "A": 0.5,
    "B": 1.0,
    "被动": false
   },
   {
    "描述符": "rotb",
    "中文": "可旋转键数",
    "组": "溶剂骨架",
    "方向": "变低",
    "A": 4.0,
    "B": 5.0,
    "被动": false
   },
   {
    "描述符": "tpsa",
    "中文": "TPSA",
    "组": "其他（单独成组或数据少）",
    "方向": "变低",
    "A": 4.615,
    "B": 9.23,
    "被动": false
   },
   {
    "描述符": "mw",
    "中文": "溶剂分子量",
    "组": "溶剂骨架",
    "方向": "变低",
    "A": 101.191,
    "B": 116.204,
    "被动": false
   }
  ],
  "物性": {
   "Li⁺溶剂化结构": "相近",
   "电导活化能": "变低"
  },
  "性能": [
   {
    "类别": "LiCu_CE",
    "测试": "TAUc",
    "方向": "变高",
    "倍数": 0.6127,
    "倍数含义": "损失（100 − CE）之比",
    "好于参照": true,
    "值A": 98.75,
    "值B": 97.96,
    "指标A": "Li‖Cu CE",
    "指标B": "Li‖Cu CE"
   },
   {
    "类别": "LiCu_CE",
    "测试": "TAUh",
    "方向": "变高",
    "倍数": 0.7778,
    "倍数含义": "损失（100 − CE）之比",
    "好于参照": true,
    "值A": 99.3,
    "值B": 99.1,
    "指标A": "Li‖Cu CE",
    "指标B": "Li‖Cu CE"
   },
   {
    "类别": "LiCu_CE",
    "测试": "TAUr",
    "方向": "变高",
    "倍数": 0.7069,
    "倍数含义": "损失（100 − CE）之比",
    "好于参照": true,
    "值A": 99.59,
    "值B": 99.42,
    "指标A": "Li‖Cu CE",
    "指标B": "Li‖Cu CE"
   }
  ],
  "比较编号": [
   "PC01227",
   "PC01257",
   "PC01271"
  ],
  "表述文字": "【样本】P321：实验样 1 mol L−1 LiFSI–HEX/HME（1 mol L−1 LiFSI；1；混合溶剂50% 体积比 NHEXANE；HME（1 体积份））相对 实验样 1 mol L−1 LiFSI–hexyl methyl ether (HME)（1 mol L−1 LiFSI；HME（未报告 体积份））｜组分变化：加入 NHEXANE（1；混合溶剂50% 体积比；vol%）；HME 未报告 → 1 体积比｜分子描述符：非氟醚氧 变低；可旋转键数 变低；TPSA 变低；溶剂分子量 变低｜物性：Li⁺溶剂化结构 相近；电导活化能 变低｜条件：相同（同一测试）｜性能：Li‖Cu CE 变高（测试 TAUc）；Li‖Cu CE 变高（测试 TAUh）；Li‖Cu CE 变高（测试 TAUr）"
 },
 {
  "论文": "P329",
  "A": "DpyDS 0.15 M",
  "B": "DpyDS 0 M",
  "A是对照": false,
  "B是对照": true,
  "组分变化": "DPYDS 0 mol L−1 → 0.15 mol L−1",
  "描述符": [],
  "物性": {},
  "性能": [
   {
    "类别": "每圈衰减率",
    "测试": "TC02",
    "方向": "变低",
    "倍数": 0.2836,
    "倍数含义": "每圈衰减率之比",
    "好于参照": true,
    "值A": 0.0606,
    "值B": 0.2136,
    "指标A": "每圈衰减率（%/圈，由比放电容量（基准未写明）换算）",
    "指标B": "每圈衰减率（%/圈，由比放电容量（基准未写明）换算）"
   },
   {
    "类别": "首圈容量",
    "测试": "TC02",
    "方向": "变高",
    "倍数": 1.1598,
    "倍数含义": "容量之比",
    "好于参照": true,
    "值A": 1234.0,
    "值B": 1064.0,
    "指标A": "比放电容量（基准未写明）",
    "指标B": "比放电容量（基准未写明）"
   }
  ],
  "比较编号": [
   "PC01278",
   "PC01284"
  ],
  "表述文字": "【样本】P329：实验样 DpyDS 0.15 M（1 M LiTFSI；LiNO3 1 %；0.15 mol L−1 DPYDS；DOL:DME = 1:1（体积比））相对 对比样 DpyDS 0 M（1 M LiTFSI；LiNO3 1 %；0 mol L−1 DPYDS；DOL:DME = 1:1（体积比））｜组分变化：DPYDS 0 mol L−1 → 0.15 mol L−1｜分子描述符：无变化｜物性：两边没有都报告的｜条件：相同（同一测试）｜性能：每圈衰减率 变低（测试 TC02）；首圈容量 变高（测试 TC02）"
 },
 {
  "论文": "P331",
  "A": "with FL（浓度未知）",
  "B": "blank / without FL",
  "A是对照": false,
  "B是对照": true,
  "组分变化": "加入 FLUORENONE（未报告 未报告）",
  "描述符": [
   {
    "描述符": "ring",
    "中文": "溶剂环数",
    "组": "溶剂骨架",
    "方向": "变低",
    "A": 0.5,
    "B": 0.5984,
    "被动": false
   },
   {
    "描述符": "rotb",
    "中文": "可旋转键数",
    "组": "溶剂骨架",
    "方向": "变高",
    "A": 1.5,
    "B": 1.2049,
    "被动": false
   },
   {
    "描述符": "mw",
    "中文": "溶剂分子量",
    "组": "溶剂骨架",
    "方向": "变高",
    "A": 82.1005,
    "B": 80.5223,
    "被动": false
   }
  ],
  "物性": {},
  "性能": [
   {
    "类别": "首圈容量",
    "测试": "T19",
    "方向": "变高",
    "倍数": 1.1435,
    "倍数含义": "容量之比",
    "好于参照": true,
    "值A": 1020.0,
    "值B": 892.0,
    "指标A": "硫比放电容量",
    "指标B": "硫比放电容量"
   },
   {
    "类别": "首圈容量",
    "测试": "T24",
    "方向": "变高",
    "倍数": 3.3755,
    "倍数含义": "容量之比",
    "好于参照": true,
    "值A": 908.0,
    "值B": 269.0,
    "指标A": "硫比放电容量",
    "指标B": "硫比放电容量"
   }
  ],
  "比较编号": [
   "PC01290",
   "PC01297"
  ],
  "表述文字": "【样本】P331：实验样 with FL（浓度未知）（1.0 mol L−1 LiTFSI；0.3 mol L−1 LiNO3；FLUORENONE（用量未报告）；DOL:DME = 1:1（体积比））相对 对比样 blank / without FL（1.0 mol L−1 LiTFSI；0.3 mol L−1 LiNO3；DOL:DME = 1:1（体积比））｜组分变化：加入 FLUORENONE（未报告 未报告）｜分子描述符：溶剂环数 变低；可旋转键数 变高；溶剂分子量 变高｜物性：两边没有都报告的｜条件：相同（同一测试）｜性能：首圈容量 变高（测试 T19）；首圈容量 变高（测试 T24）"
 },
 {
  "论文": "P332",
  "A": "2-CP 40 mM",
  "B": "2,5-DCP 40 mM",
  "A是对照": false,
  "B是对照": false,
  "组分变化": "加入 CLPYRAZINE2（40 mM）；去掉 DCLPYRAZINE25",
  "描述符": [],
  "物性": {
   "离子电导率": "相近",
   "Li⁺迁移数": "相近"
  },
  "性能": [
   {
    "类别": "每圈衰减率",
    "测试": "T20",
    "方向": "变高",
    "倍数": 1.3407,
    "倍数含义": "每圈衰减率之比",
    "好于参照": false,
    "值A": 0.0305,
    "值B": 0.0228,
    "指标A": "每圈衰减率（%/圈，由容量保持率换算）",
    "指标B": "每圈衰减率（%/圈，由容量保持率换算）"
   },
   {
    "类别": "首圈容量",
    "测试": "T20",
    "方向": "变低",
    "倍数": 0.9198,
    "倍数含义": "容量之比",
    "好于参照": false,
    "值A": 826.0,
    "值B": 898.0,
    "指标A": "硫比放电容量",
    "指标B": "硫比放电容量"
   }
  ],
  "比较编号": [
   "PC01309",
   "PC01324"
  ],
  "表述文字": "【样本】P332：实验样 2-CP 40 mM（1.0 M LiTFSI；0.1 M LiNO3；40 mM CLPYRAZINE2；DOL:DME = 1:1（体积比））相对 实验样 2,5-DCP 40 mM（1.0 M LiTFSI；0.1 M LiNO3；40 mM DCLPYRAZINE25；DOL:DME = 1:1（体积比））｜组分变化：加入 CLPYRAZINE2（40 mM）；去掉 DCLPYRAZINE25｜分子描述符：无变化｜物性：离子电导率 相近；Li⁺迁移数 相近｜条件：同一测试，但 硫载量 一边未报告｜性能：每圈衰减率 变高（测试 T20）；首圈容量 变低（测试 T20）"
 },
 {
  "论文": "P332",
  "A": "PZ 40 mM",
  "B": "2-CP 40 mM",
  "A是对照": false,
  "B是对照": false,
  "组分变化": "加入 PYRAZINE（40 mM）；去掉 CLPYRAZINE2",
  "描述符": [],
  "物性": {
   "离子电导率": "相近",
   "Li⁺迁移数": "变低"
  },
  "性能": [
   {
    "类别": "每圈衰减率",
    "测试": "T20",
    "方向": "变高",
    "倍数": 1.5861,
    "倍数含义": "每圈衰减率之比",
    "好于参照": false,
    "值A": 0.0484,
    "值B": 0.0305,
    "指标A": "每圈衰减率（%/圈，由容量保持率换算）",
    "指标B": "每圈衰减率（%/圈，由容量保持率换算）"
   },
   {
    "类别": "首圈容量",
    "测试": "T20",
    "方向": "变低",
    "倍数": 0.8814,
    "倍数含义": "容量之比",
    "好于参照": false,
    "值A": 728.0,
    "值B": 826.0,
    "指标A": "硫比放电容量",
    "指标B": "硫比放电容量"
   }
  ],
  "比较编号": [
   "PC01310",
   "PC01325"
  ],
  "表述文字": "【样本】P332：实验样 PZ 40 mM（1.0 M LiTFSI；0.1 M LiNO3；40 mM PYRAZINE；DOL:DME = 1:1（体积比））相对 实验样 2-CP 40 mM（1.0 M LiTFSI；0.1 M LiNO3；40 mM CLPYRAZINE2；DOL:DME = 1:1（体积比））｜组分变化：加入 PYRAZINE（40 mM）；去掉 CLPYRAZINE2｜分子描述符：无变化｜物性：离子电导率 相近；Li⁺迁移数 变低｜条件：相同（同一测试）｜性能：每圈衰减率 变高（测试 T20）；首圈容量 变低（测试 T20）"
 },
 {
  "论文": "P332",
  "A": "PZ 40 mM",
  "B": "2,5-DCP 40 mM",
  "A是对照": false,
  "B是对照": false,
  "组分变化": "加入 PYRAZINE（40 mM）；去掉 DCLPYRAZINE25",
  "描述符": [],
  "物性": {
   "离子电导率": "变低",
   "Li⁺迁移数": "变低"
  },
  "性能": [
   {
    "类别": "每圈衰减率",
    "测试": "T20",
    "方向": "变高",
    "倍数": 2.1264,
    "倍数含义": "每圈衰减率之比",
    "好于参照": false,
    "值A": 0.0484,
    "值B": 0.0228,
    "指标A": "每圈衰减率（%/圈，由容量保持率换算）",
    "指标B": "每圈衰减率（%/圈，由容量保持率换算）"
   },
   {
    "类别": "首圈容量",
    "测试": "T20",
    "方向": "变低",
    "倍数": 0.8107,
    "倍数含义": "容量之比",
    "好于参照": false,
    "值A": 728.0,
    "值B": 898.0,
    "指标A": "硫比放电容量",
    "指标B": "硫比放电容量"
   }
  ],
  "比较编号": [
   "PC01312",
   "PC01327"
  ],
  "表述文字": "【样本】P332：实验样 PZ 40 mM（1.0 M LiTFSI；0.1 M LiNO3；40 mM PYRAZINE；DOL:DME = 1:1（体积比））相对 实验样 2,5-DCP 40 mM（1.0 M LiTFSI；0.1 M LiNO3；40 mM DCLPYRAZINE25；DOL:DME = 1:1（体积比））｜组分变化：加入 PYRAZINE（40 mM）；去掉 DCLPYRAZINE25｜分子描述符：无变化｜物性：离子电导率 变低；Li⁺迁移数 变低｜条件：同一测试，但 硫载量 一边未报告｜性能：每圈衰减率 变高（测试 T20）；首圈容量 变低（测试 T20）"
 },
 {
  "论文": "P333",
  "A": "0.05 M RbNO3",
  "B": "control",
  "A是对照": false,
  "B是对照": true,
  "组分变化": "加入 RBNO3（0.05 M）",
  "描述符": [],
  "物性": {},
  "性能": [
   {
    "类别": "首圈容量",
    "测试": "T24",
    "方向": "变高",
    "倍数": 5.0647,
    "倍数含义": "容量之比",
    "好于参照": true,
    "值A": 1175.0,
    "值B": 232.0,
    "指标A": "比放电容量（基准未写明）",
    "指标B": "比放电容量（基准未写明）"
   }
  ],
  "比较编号": [
   "PC01333"
  ],
  "表述文字": "【样本】P333：实验样 0.05 M RbNO3（0.5 M LiTFSI；0.2 M LiNO3；1 volume ratio DOL:DME=1:1 DOL；1 volume ratio DOL:DME=1:1 DME；0.05 M RBNO3）相对 对比样 control（0.5 M LiTFSI；0.2 M LiNO3；1 volume ratio DOL:DME=1:1 DOL；1 volume ratio DOL:DME=1:1 DME）｜组分变化：加入 RBNO3（0.05 M）｜分子描述符：无变化｜物性：两边没有都报告的｜条件：相同（同一测试）｜性能：首圈容量 变高（测试 T24）"
 },
 {
  "论文": "P333",
  "A": "1.6 M Li2S4 + L1",
  "B": "1.6 M Li2S4 + L0",
  "A是对照": false,
  "B是对照": false,
  "组分变化": "加入 RBNO3（0.01 M）",
  "描述符": [],
  "物性": {},
  "性能": [
   {
    "类别": "LiCu_CE",
    "测试": "T17",
    "方向": "变高",
    "倍数": 0.7119,
    "倍数含义": "损失（100 − CE）之比",
    "好于参照": true,
    "值A": 95.8,
    "值B": 94.1,
    "指标A": "Li‖Cu CE",
    "指标B": "Li‖Cu CE"
   }
  ],
  "比较编号": [
   "PC01330"
  ],
  "表述文字": "【样本】P333：实验样 1.6 M Li2S4 + L1（0.5 M LiTFSI；0.2 M LiNO3；1 volume ratio DOL:DME=1:1 DOL；1 volume ratio DOL:DME=1:1 DME；0.01 M RBNO3；1.6 M Li2S4）相对 实验样 1.6 M Li2S4 + L0（0.5 M LiTFSI；0.2 M LiNO3；1 volume ratio DOL:DME=1:1 DOL；1 volume ratio DOL:DME=1:1 DME；1.6 M Li2S4）｜组分变化：加入 RBNO3（0.01 M）｜分子描述符：无变化｜物性：两边没有都报告的｜条件：相同（同一测试）｜性能：Li‖Cu CE 变高（测试 T17）"
 },
 {
  "论文": "P333",
  "A": "1.6 M Li2S4 + L5",
  "B": "1.6 M Li2S4 + L0",
  "A是对照": false,
  "B是对照": false,
  "组分变化": "加入 RBNO3（0.05 M）",
  "描述符": [],
  "物性": {},
  "性能": [
   {
    "类别": "LiCu_CE",
    "测试": "T17",
    "方向": "变高",
    "倍数": 0.322,
    "倍数含义": "损失（100 − CE）之比",
    "好于参照": true,
    "值A": 98.1,
    "值B": 94.1,
    "指标A": "Li‖Cu CE",
    "指标B": "Li‖Cu CE"
   }
  ],
  "比较编号": [
   "PC01331"
  ],
  "表述文字": "【样本】P333：实验样 1.6 M Li2S4 + L5（0.5 M LiTFSI；0.2 M LiNO3；1 volume ratio DOL:DME=1:1 DOL；1 volume ratio DOL:DME=1:1 DME；0.05 M RBNO3；1.6 M Li2S4）相对 实验样 1.6 M Li2S4 + L0（0.5 M LiTFSI；0.2 M LiNO3；1 volume ratio DOL:DME=1:1 DOL；1 volume ratio DOL:DME=1:1 DME；1.6 M Li2S4）｜组分变化：加入 RBNO3（0.05 M）｜分子描述符：无变化｜物性：两边没有都报告的｜条件：相同（同一测试）｜性能：Li‖Cu CE 变高（测试 T17）"
 },
 {
  "论文": "P333",
  "A": "1.6 M Li2S4 + L5",
  "B": "1.6 M Li2S4 + L1",
  "A是对照": false,
  "B是对照": false,
  "组分变化": "RBNO3 0.01 M → 0.05 M",
  "描述符": [],
  "物性": {},
  "性能": [
   {
    "类别": "LiCu_CE",
    "测试": "T17",
    "方向": "变高",
    "倍数": 0.4524,
    "倍数含义": "损失（100 − CE）之比",
    "好于参照": true,
    "值A": 98.1,
    "值B": 95.8,
    "指标A": "Li‖Cu CE",
    "指标B": "Li‖Cu CE"
   }
  ],
  "比较编号": [
   "PC01332"
  ],
  "表述文字": "【样本】P333：实验样 1.6 M Li2S4 + L5（0.5 M LiTFSI；0.2 M LiNO3；1 volume ratio DOL:DME=1:1 DOL；1 volume ratio DOL:DME=1:1 DME；0.05 M RBNO3；1.6 M Li2S4）相对 实验样 1.6 M Li2S4 + L1（0.5 M LiTFSI；0.2 M LiNO3；1 volume ratio DOL:DME=1:1 DOL；1 volume ratio DOL:DME=1:1 DME；0.01 M RBNO3；1.6 M Li2S4）｜组分变化：RBNO3 0.01 M → 0.05 M｜分子描述符：无变化｜物性：两边没有都报告的｜条件：相同（同一测试）｜性能：Li‖Cu CE 变高（测试 T17）"
 },
 {
  "论文": "P334",
  "A": "1 wt% NH4BS",
  "B": "blank",
  "A是对照": false,
  "B是对照": true,
  "组分变化": "加入 NH4BS（1 wt%）",
  "描述符": [
   {
    "描述符": "lino3",
    "中文": "LiNO₃ 浓度",
    "组": "LiNO₃",
    "方向": "变高",
    "A": 0.3746,
    "B": 0.3708,
    "被动": true
   }
  ],
  "物性": {},
  "性能": [
   {
    "类别": "每圈衰减率",
    "测试": "Tcycle",
    "方向": "变低",
    "倍数": 0.8449,
    "倍数含义": "每圈衰减率之比",
    "好于参照": true,
    "值A": 0.135,
    "值B": 0.1597,
    "指标A": "每圈衰减率（%/圈，由硫比放电容量换算）",
    "指标B": "每圈衰减率（%/圈，由硫比放电容量换算）"
   },
   {
    "类别": "首圈容量",
    "测试": "Tcycle",
    "方向": "变高",
    "倍数": 1.1293,
    "倍数含义": "容量之比",
    "好于参照": true,
    "值A": 1187.6,
    "值B": 1051.6,
    "指标A": "硫比放电容量",
    "指标B": "硫比放电容量"
   }
  ],
  "比较编号": [
   "PC01334",
   "PC01335"
  ],
  "表述文字": "【样本】P334：实验样 1 wt% NH4BS（1 M LiTFSI；2 wt% LiNO3；1 wt% NH4BS；DME:DOL = 1:1（体积比））相对 对比样 blank（1 M LiTFSI；2 wt% LiNO3；DME:DOL = 1:1（体积比））｜组分变化：加入 NH4BS（1 wt%）｜分子描述符：LiNO₃ 浓度 变高（被动）｜物性：两边没有都报告的｜条件：相同（同一测试）｜性能：每圈衰减率 变低（测试 Tcycle）；首圈容量 变高（测试 Tcycle）"
 },
 {
  "论文": "P336",
  "A": "0.25 M LiTFSI",
  "B": "1 M LiTFSI",
  "A是对照": false,
  "B是对照": true,
  "组分变化": "LiTFSI 1 M → 0.25 M",
  "描述符": [
   {
    "描述符": "lnsites",
    "中文": "每个 Li⁺ 的配位位点",
    "组": "配位（醚氧）",
    "方向": "变高",
    "A": 28.2129,
    "B": 14.9881,
    "被动": false
   },
   {
    "描述符": "li",
    "中文": "Li⁺ 总浓度",
    "组": "盐用量",
    "方向": "变低",
    "A": 0.85,
    "B": 1.6,
    "被动": false
   },
   {
    "描述符": "salt",
    "中文": "主盐浓度",
    "组": "盐用量",
    "方向": "变低",
    "A": 0.25,
    "B": 1.0,
    "被动": false
   },
   {
    "描述符": "anF",
    "中文": "阴离子 F（每升）",
    "组": "盐用量",
    "方向": "变低",
    "A": 1.5,
    "B": 6.0,
    "被动": false
   },
   {
    "描述符": "anSO2",
    "中文": "阴离子磺酰（每升）",
    "组": "盐用量",
    "方向": "变低",
    "A": 0.5,
    "B": 2.0,
    "被动": false
   }
  ],
  "物性": {
   "润湿性": "变低"
  },
  "性能": [
   {
    "类别": "首圈容量",
    "测试": "Tcycle",
    "方向": "变高",
    "倍数": 1.2889,
    "倍数含义": "容量之比",
    "好于参照": true,
    "值A": 1111.0,
    "值B": 862.0,
    "指标A": "硫比放电容量",
    "指标B": "硫比放电容量"
   }
  ],
  "比较编号": [
   "PC01337"
  ],
  "表述文字": "【样本】P336：实验样 0.25 M LiTFSI（0.25 M LiTFSI；0.6 M LiNO3；DOL:DME = 1:1（体积比））相对 对比样 1 M LiTFSI（1 M LiTFSI；0.6 M LiNO3；DOL:DME = 1:1（体积比））｜组分变化：LiTFSI 1 M → 0.25 M｜分子描述符：每个 Li⁺ 的配位位点 变高；Li⁺ 总浓度 变低；主盐浓度 变低；阴离子 F（每升） 变低；阴离子磺酰（每升） 变低｜物性：润湿性 变低｜条件：相同（同一测试）｜性能：首圈容量 变高（测试 Tcycle）"
 },
 {
  "论文": "P336",
  "A": "0.5 M LiTFSI",
  "B": "0.25 M LiTFSI",
  "A是对照": false,
  "B是对照": false,
  "组分变化": "LiTFSI 0.25 M → 0.5 M",
  "描述符": [
   {
    "描述符": "lnsites",
    "中文": "每个 Li⁺ 的配位位点",
    "组": "配位（醚氧）",
    "方向": "变低",
    "A": 21.8008,
    "B": 28.2129,
    "被动": false
   },
   {
    "描述符": "li",
    "中文": "Li⁺ 总浓度",
    "组": "盐用量",
    "方向": "变高",
    "A": 1.1,
    "B": 0.85,
    "被动": false
   },
   {
    "描述符": "salt",
    "中文": "主盐浓度",
    "组": "盐用量",
    "方向": "变高",
    "A": 0.5,
    "B": 0.25,
    "被动": false
   },
   {
    "描述符": "anF",
    "中文": "阴离子 F（每升）",
    "组": "盐用量",
    "方向": "变高",
    "A": 3.0,
    "B": 1.5,
    "被动": false
   },
   {
    "描述符": "anSO2",
    "中文": "阴离子磺酰（每升）",
    "组": "盐用量",
    "方向": "变高",
    "A": 1.0,
    "B": 0.5,
    "被动": false
   }
  ],
  "物性": {
   "润湿性": "变高"
  },
  "性能": [
   {
    "类别": "首圈容量",
    "测试": "Tcycle",
    "方向": "相近",
    "倍数": 1.018,
    "倍数含义": "容量之比",
    "好于参照": null,
    "值A": 1131.0,
    "值B": 1111.0,
    "指标A": "硫比放电容量",
    "指标B": "硫比放电容量"
   }
  ],
  "比较编号": [
   "PC01336"
  ],
  "表述文字": "【样本】P336：实验样 0.5 M LiTFSI（0.5 M LiTFSI；0.6 M LiNO3；DOL:DME = 1:1（体积比））相对 实验样 0.25 M LiTFSI（0.25 M LiTFSI；0.6 M LiNO3；DOL:DME = 1:1（体积比））｜组分变化：LiTFSI 0.25 M → 0.5 M｜分子描述符：每个 Li⁺ 的配位位点 变低；Li⁺ 总浓度 变高；主盐浓度 变高；阴离子 F（每升） 变高；阴离子磺酰（每升） 变高｜物性：润湿性 变高｜条件：相同（同一测试）｜性能：首圈容量 相近（测试 Tcycle）"
 },
 {
  "论文": "P336",
  "A": "0.5 M LiTFSI",
  "B": "1 M LiTFSI",
  "A是对照": false,
  "B是对照": true,
  "组分变化": "LiTFSI 1 M → 0.5 M",
  "描述符": [
   {
    "描述符": "lnsites",
    "中文": "每个 Li⁺ 的配位位点",
    "组": "配位（醚氧）",
    "方向": "变高",
    "A": 21.8008,
    "B": 14.9881,
    "被动": false
   },
   {
    "描述符": "li",
    "中文": "Li⁺ 总浓度",
    "组": "盐用量",
    "方向": "变低",
    "A": 1.1,
    "B": 1.6,
    "被动": false
   },
   {
    "描述符": "salt",
    "中文": "主盐浓度",
    "组": "盐用量",
    "方向": "变低",
    "A": 0.5,
    "B": 1.0,
    "被动": false
   },
   {
    "描述符": "anF",
    "中文": "阴离子 F（每升）",
    "组": "盐用量",
    "方向": "变低",
    "A": 3.0,
    "B": 6.0,
    "被动": false
   },
   {
    "描述符": "anSO2",
    "中文": "阴离子磺酰（每升）",
    "组": "盐用量",
    "方向": "变低",
    "A": 1.0,
    "B": 2.0,
    "被动": false
   }
  ],
  "物性": {
   "润湿性": "变低"
  },
  "性能": [
   {
    "类别": "首圈容量",
    "测试": "Tcycle",
    "方向": "变高",
    "倍数": 1.3121,
    "倍数含义": "容量之比",
    "好于参照": true,
    "值A": 1131.0,
    "值B": 862.0,
    "指标A": "硫比放电容量",
    "指标B": "硫比放电容量"
   }
  ],
  "比较编号": [
   "PC01339"
  ],
  "表述文字": "【样本】P336：实验样 0.5 M LiTFSI（0.5 M LiTFSI；0.6 M LiNO3；DOL:DME = 1:1（体积比））相对 对比样 1 M LiTFSI（1 M LiTFSI；0.6 M LiNO3；DOL:DME = 1:1（体积比））｜组分变化：LiTFSI 1 M → 0.5 M｜分子描述符：每个 Li⁺ 的配位位点 变高；Li⁺ 总浓度 变低；主盐浓度 变低；阴离子 F（每升） 变低；阴离子磺酰（每升） 变低｜物性：润湿性 变低｜条件：相同（同一测试）｜性能：首圈容量 变高（测试 Tcycle）"
 },
 {
  "论文": "P336",
  "A": "2 M LiTFSI",
  "B": "0.25 M LiTFSI",
  "A是对照": false,
  "B是对照": false,
  "组分变化": "LiTFSI 0.25 M → 2 M",
  "描述符": [
   {
    "描述符": "lnsites",
    "中文": "每个 Li⁺ 的配位位点",
    "组": "配位（醚氧）",
    "方向": "变低",
    "A": 9.2234,
    "B": 28.2129,
    "被动": false
   },
   {
    "描述符": "li",
    "中文": "Li⁺ 总浓度",
    "组": "盐用量",
    "方向": "变高",
    "A": 2.6,
    "B": 0.85,
    "被动": false
   },
   {
    "描述符": "salt",
    "中文": "主盐浓度",
    "组": "盐用量",
    "方向": "变高",
    "A": 2.0,
    "B": 0.25,
    "被动": false
   },
   {
    "描述符": "anF",
    "中文": "阴离子 F（每升）",
    "组": "盐用量",
    "方向": "变高",
    "A": 12.0,
    "B": 1.5,
    "被动": false
   },
   {
    "描述符": "anSO2",
    "中文": "阴离子磺酰（每升）",
    "组": "盐用量",
    "方向": "变高",
    "A": 4.0,
    "B": 0.5,
    "被动": false
   }
  ],
  "物性": {
   "润湿性": "变高"
  },
  "性能": [
   {
    "类别": "首圈容量",
    "测试": "Tcycle",
    "方向": "变低",
    "倍数": 0.2358,
    "倍数含义": "容量之比",
    "好于参照": false,
    "值A": 262.0,
    "值B": 1111.0,
    "指标A": "硫比放电容量",
    "指标B": "硫比放电容量"
   }
  ],
  "比较编号": [
   "PC01338"
  ],
  "表述文字": "【样本】P336：实验样 2 M LiTFSI（2 M LiTFSI；0.6 M LiNO3；DOL:DME = 1:1（体积比））相对 实验样 0.25 M LiTFSI（0.25 M LiTFSI；0.6 M LiNO3；DOL:DME = 1:1（体积比））｜组分变化：LiTFSI 0.25 M → 2 M｜分子描述符：每个 Li⁺ 的配位位点 变低；Li⁺ 总浓度 变高；主盐浓度 变高；阴离子 F（每升） 变高；阴离子磺酰（每升） 变高｜物性：润湿性 变高｜条件：相同（同一测试）｜性能：首圈容量 变低（测试 Tcycle）"
 },
 {
  "论文": "P336",
  "A": "2 M LiTFSI",
  "B": "0.5 M LiTFSI",
  "A是对照": false,
  "B是对照": false,
  "组分变化": "LiTFSI 0.5 M → 2 M",
  "描述符": [
   {
    "描述符": "lnsites",
    "中文": "每个 Li⁺ 的配位位点",
    "组": "配位（醚氧）",
    "方向": "变低",
    "A": 9.2234,
    "B": 21.8008,
    "被动": false
   },
   {
    "描述符": "li",
    "中文": "Li⁺ 总浓度",
    "组": "盐用量",
    "方向": "变高",
    "A": 2.6,
    "B": 1.1,
    "被动": false
   },
   {
    "描述符": "salt",
    "中文": "主盐浓度",
    "组": "盐用量",
    "方向": "变高",
    "A": 2.0,
    "B": 0.5,
    "被动": false
   },
   {
    "描述符": "anF",
    "中文": "阴离子 F（每升）",
    "组": "盐用量",
    "方向": "变高",
    "A": 12.0,
    "B": 3.0,
    "被动": false
   },
   {
    "描述符": "anSO2",
    "中文": "阴离子磺酰（每升）",
    "组": "盐用量",
    "方向": "变高",
    "A": 4.0,
    "B": 1.0,
    "被动": false
   }
  ],
  "物性": {
   "润湿性": "变高"
  },
  "性能": [
   {
    "类别": "首圈容量",
    "测试": "Tcycle",
    "方向": "变低",
    "倍数": 0.2317,
    "倍数含义": "容量之比",
    "好于参照": false,
    "值A": 262.0,
    "值B": 1131.0,
    "指标A": "硫比放电容量",
    "指标B": "硫比放电容量"
   }
  ],
  "比较编号": [
   "PC01340"
  ],
  "表述文字": "【样本】P336：实验样 2 M LiTFSI（2 M LiTFSI；0.6 M LiNO3；DOL:DME = 1:1（体积比））相对 实验样 0.5 M LiTFSI（0.5 M LiTFSI；0.6 M LiNO3；DOL:DME = 1:1（体积比））｜组分变化：LiTFSI 0.5 M → 2 M｜分子描述符：每个 Li⁺ 的配位位点 变低；Li⁺ 总浓度 变高；主盐浓度 变高；阴离子 F（每升） 变高；阴离子磺酰（每升） 变高｜物性：润湿性 变高｜条件：相同（同一测试）｜性能：首圈容量 变低（测试 Tcycle）"
 },
 {
  "论文": "P336",
  "A": "2 M LiTFSI",
  "B": "1 M LiTFSI",
  "A是对照": false,
  "B是对照": true,
  "组分变化": "LiTFSI 1 M → 2 M",
  "描述符": [
   {
    "描述符": "lnsites",
    "中文": "每个 Li⁺ 的配位位点",
    "组": "配位（醚氧）",
    "方向": "变低",
    "A": 9.2234,
    "B": 14.9881,
    "被动": false
   },
   {
    "描述符": "li",
    "中文": "Li⁺ 总浓度",
    "组": "盐用量",
    "方向": "变高",
    "A": 2.6,
    "B": 1.6,
    "被动": false
   },
   {
    "描述符": "salt",
    "中文": "主盐浓度",
    "组": "盐用量",
    "方向": "变高",
    "A": 2.0,
    "B": 1.0,
    "被动": false
   },
   {
    "描述符": "anF",
    "中文": "阴离子 F（每升）",
    "组": "盐用量",
    "方向": "变高",
    "A": 12.0,
    "B": 6.0,
    "被动": false
   },
   {
    "描述符": "anSO2",
    "中文": "阴离子磺酰（每升）",
    "组": "盐用量",
    "方向": "变高",
    "A": 4.0,
    "B": 2.0,
    "被动": false
   }
  ],
  "物性": {
   "润湿性": "变高"
  },
  "性能": [
   {
    "类别": "首圈容量",
    "测试": "Tcycle",
    "方向": "变低",
    "倍数": 0.3039,
    "倍数含义": "容量之比",
    "好于参照": false,
    "值A": 262.0,
    "值B": 862.0,
    "指标A": "硫比放电容量",
    "指标B": "硫比放电容量"
   }
  ],
  "比较编号": [
   "PC01341"
  ],
  "表述文字": "【样本】P336：实验样 2 M LiTFSI（2 M LiTFSI；0.6 M LiNO3；DOL:DME = 1:1（体积比））相对 对比样 1 M LiTFSI（1 M LiTFSI；0.6 M LiNO3；DOL:DME = 1:1（体积比））｜组分变化：LiTFSI 1 M → 2 M｜分子描述符：每个 Li⁺ 的配位位点 变低；Li⁺ 总浓度 变高；主盐浓度 变高；阴离子 F（每升） 变高；阴离子磺酰（每升） 变高｜物性：润湿性 变高｜条件：相同（同一测试）｜性能：首圈容量 变低（测试 Tcycle）"
 },
 {
  "论文": "P339",
  "A": "CE-11",
  "B": "EDHV-114",
  "A是对照": false,
  "B是对照": false,
  "组分变化": "加入 DOL（1 DOL:DME体积比份）；加入 DME（1 DOL:DME体积比份）；去掉 EC；去掉 DMC；去掉 HFME；去掉 VC",
  "描述符": [
   {
    "描述符": "eo",
    "中文": "非氟醚氧",
    "组": "配位（醚氧）",
    "方向": "变高（从无到有）",
    "A": 2.0,
    "B": 0.0,
    "被动": false
   },
   {
    "描述符": "eo_b",
    "中文": "β 氟化醚氧",
    "组": "其他（单独成组或数据少）",
    "方向": "变低（变为 0）",
    "A": 0.0,
    "B": 0.25,
    "被动": false
   },
   {
    "描述符": "carbonate",
    "中文": "碳酸酯",
    "组": "羰基/碳酸酯",
    "方向": "变低（变为 0）",
    "A": 0.0,
    "B": 0.75,
    "被动": false
   },
   {
    "描述符": "fat",
    "中文": "溶剂 F 原子数",
    "组": "氟化/稀释",
    "方向": "变低（变为 0）",
    "A": 0.0,
    "B": 1.5,
    "被动": false
   },
   {
    "描述符": "ring",
    "中文": "溶剂环数",
    "组": "溶剂骨架",
    "方向": "变高",
    "A": 0.5984,
    "B": 0.5,
    "被动": false
   },
   {
    "描述符": "rotb",
    "中文": "可旋转键数",
    "组": "溶剂骨架",
    "方向": "变高",
    "A": 1.2049,
    "B": 0.25,
    "被动": false
   },
   {
    "描述符": "tpsa",
    "中文": "TPSA",
    "组": "其他（单独成组或数据少）",
    "方向": "变低",
    "A": 18.46,
    "B": 30.91,
    "被动": false
   },
   {
    "描述符": "mw",
    "中文": "溶剂分子量",
    "组": "溶剂骨架",
    "方向": "变低",
    "A": 80.5223,
    "B": 111.5622,
    "被动": false
   },
   {
    "描述符": "ffrac",
    "中文": "含氟溶剂比例",
    "组": "氟化/稀释",
    "方向": "变低（变为 0）",
    "A": 0.0,
    "B": 0.25,
    "被动": false
   }
  ],
  "物性": {},
  "性能": [
   {
    "类别": "首圈容量",
    "测试": "T04",
    "方向": "相近",
    "倍数": 1.0239,
    "倍数含义": "容量之比",
    "好于参照": null,
    "值A": 1129.0,
    "值B": 1102.7,
    "指标A": "比放电容量（基准未写明）",
    "指标B": "比放电容量（基准未写明）"
   }
  ],
  "比较编号": [
   "PC01354"
  ],
  "表述文字": "【样本】P339：实验样 CE-11（1 mol/L LiTFSI；DOL:DME = 1:1（体积比））相对 实验样 EDHV-114（1 mol/L LiTFSI；VC 10 % volume relative to EC/DMC/HFME solution；EC:DMC:HFME = 1:1:4（体积比））｜组分变化：加入 DOL（1 DOL:DME体积比份）；加入 DME（1 DOL:DME体积比份）；去掉 EC；去掉 DMC；去掉 HFME；去掉 VC｜分子描述符：非氟醚氧 变高（从无到有）；β 氟化醚氧 变低（变为 0）；碳酸酯 变低（变为 0）；溶剂 F 原子数 变低（变为 0）；溶剂环数 变高；可旋转键数 变高；TPSA 变低；溶剂分子量 变低；含氟溶剂比例 变低（变为 0）｜物性：两边没有都报告的｜条件：相同（同一测试）｜性能：首圈容量 相近（测试 T04）"
 },
 {
  "论文": "P339",
  "A": "EDHV-114",
  "B": "ED-11 / ED11",
  "A是对照": false,
  "B是对照": true,
  "组分变化": "EC 1 EC:DMC体积比份 → 1 EC:DMC:HFME体积比份；DMC 1 EC:DMC体积比份 → 1 EC:DMC:HFME体积比份；加入 HFME（4 EC:DMC:HFME体积比份）；加入 VC（10 % volume relative to EC/DMC/HFME solution）",
  "描述符": [
   {
    "描述符": "eo_b",
    "中文": "β 氟化醚氧",
    "组": "其他（单独成组或数据少）",
    "方向": "变高（从无到有）",
    "A": 0.25,
    "B": 0.0,
    "被动": false
   },
   {
    "描述符": "carbonate",
    "中文": "碳酸酯",
    "组": "羰基/碳酸酯",
    "方向": "变低",
    "A": 0.75,
    "B": 1.0,
    "被动": false
   },
   {
    "描述符": "fat",
    "中文": "溶剂 F 原子数",
    "组": "氟化/稀释",
    "方向": "变高（从无到有）",
    "A": 1.5,
    "B": 0.0,
    "被动": false
   },
   {
    "描述符": "ring",
    "中文": "溶剂环数",
    "组": "溶剂骨架",
    "方向": "变低",
    "A": 0.5,
    "B": 0.5595,
    "被动": false
   },
   {
    "描述符": "rotb",
    "中文": "可旋转键数",
    "组": "溶剂骨架",
    "方向": "变高（从无到有）",
    "A": 0.25,
    "B": 0.0,
    "被动": false
   },
   {
    "描述符": "tpsa",
    "中文": "TPSA",
    "组": "其他（单独成组或数据少）",
    "方向": "变低",
    "A": 30.91,
    "B": 35.53,
    "被动": false
   },
   {
    "描述符": "mw",
    "中文": "溶剂分子量",
    "组": "溶剂骨架",
    "方向": "变高",
    "A": 111.5622,
    "B": 88.9501,
    "被动": false
   },
   {
    "描述符": "ffrac",
    "中文": "含氟溶剂比例",
    "组": "氟化/稀释",
    "方向": "变高（从无到有）",
    "A": 0.25,
    "B": 0.0,
    "被动": false
   }
  ],
  "物性": {
   "离子电导率": "变低"
  },
  "性能": [
   {
    "类别": "首圈容量",
    "测试": "T03",
    "方向": "变高",
    "倍数": 9.9293,
    "倍数含义": "容量之比",
    "好于参照": true,
    "值A": 786.4,
    "值B": 79.2,
    "指标A": "比放电容量（基准未写明）",
    "指标B": "比放电容量（基准未写明）"
   }
  ],
  "比较编号": [
   "PC01349"
  ],
  "表述文字": "【样本】P339：实验样 EDHV-114（1 mol/L LiTFSI；VC 10 % volume relative to EC/DMC/HFME solution；EC:DMC:HFME = 1:1:4（体积比））相对 对比样 ED-11 / ED11（1 mol/L LiTFSI；EC:DMC = 1:1（体积比））｜组分变化：EC 1 EC:DMC体积比份 → 1 EC:DMC:HFME体积比份；DMC 1 EC:DMC体积比份 → 1 EC:DMC:HFME体积比份；加入 HFME（4 EC:DMC:HFME体积比份）；加入 VC（10 % volume relative to EC/DMC/HFME solution）｜分子描述符：β 氟化醚氧 变高（从无到有）；碳酸酯 变低；溶剂 F 原子数 变高（从无到有）；溶剂环数 变低；可旋转键数 变高（从无到有）；TPSA 变低；溶剂分子量 变高；含氟溶剂比例 变高（从无到有）｜物性：离子电导率 变低｜条件：相同（同一测试）｜性能：首圈容量 变高（测试 T03）"
 },
 {
  "论文": "P340",
  "A": "2-ATP",
  "B": "无ATP/PPD基本电解液",
  "A是对照": false,
  "B是对照": true,
  "组分变化": "加入 ATP2（0.05 M）",
  "描述符": [],
  "物性": {},
  "性能": [
   {
    "类别": "每圈衰减率",
    "测试": "T1",
    "方向": "变低",
    "倍数": 0.8085,
    "倍数含义": "每圈衰减率之比",
    "好于参照": true,
    "值A": 0.325,
    "值B": 0.402,
    "指标A": "每圈衰减率（%/圈，由容量保持率换算）",
    "指标B": "每圈衰减率（%/圈，由容量保持率换算）"
   }
  ],
  "比较编号": [
   "PC01355"
  ],
  "表述文字": "【样本】P340：实验样 2-ATP（1 M LiTFSI；2 wt% LiNO3；0.05 M ATP2；DME:DOL = 1:1（体积比））相对 对比样 无ATP/PPD基本电解液（1 M LiTFSI；2 wt% LiNO3；DME:DOL = 1:1（体积比））｜组分变化：加入 ATP2（0.05 M）｜分子描述符：无变化｜物性：两边没有都报告的｜条件：相同（同一测试）｜性能：每圈衰减率 变低（测试 T1）"
 },
 {
  "论文": "P340",
  "A": "3-ATP",
  "B": "无ATP/PPD基本电解液",
  "A是对照": false,
  "B是对照": true,
  "组分变化": "加入 ATP3（0.05 M）",
  "描述符": [],
  "物性": {},
  "性能": [
   {
    "类别": "每圈衰减率",
    "测试": "T1",
    "方向": "变低",
    "倍数": 0.7786,
    "倍数含义": "每圈衰减率之比",
    "好于参照": true,
    "值A": 0.313,
    "值B": 0.402,
    "指标A": "每圈衰减率（%/圈，由容量保持率换算）",
    "指标B": "每圈衰减率（%/圈，由容量保持率换算）"
   }
  ],
  "比较编号": [
   "PC01356"
  ],
  "表述文字": "【样本】P340：实验样 3-ATP（1 M LiTFSI；2 wt% LiNO3；0.05 M ATP3；DME:DOL = 1:1（体积比））相对 对比样 无ATP/PPD基本电解液（1 M LiTFSI；2 wt% LiNO3；DME:DOL = 1:1（体积比））｜组分变化：加入 ATP3（0.05 M）｜分子描述符：无变化｜物性：两边没有都报告的｜条件：相同（同一测试）｜性能：每圈衰减率 变低（测试 T1）"
 },
 {
  "论文": "P340",
  "A": "3-ATP",
  "B": "2-ATP",
  "A是对照": false,
  "B是对照": false,
  "组分变化": "加入 ATP3（0.05 M）；去掉 ATP2",
  "描述符": [],
  "物性": {},
  "性能": [
   {
    "类别": "每圈衰减率",
    "测试": "T1",
    "方向": "相近",
    "倍数": 0.9631,
    "倍数含义": "每圈衰减率之比",
    "好于参照": null,
    "值A": 0.313,
    "值B": 0.325,
    "指标A": "每圈衰减率（%/圈，由容量保持率换算）",
    "指标B": "每圈衰减率（%/圈，由容量保持率换算）"
   }
  ],
  "比较编号": [
   "PC01360"
  ],
  "表述文字": "【样本】P340：实验样 3-ATP（1 M LiTFSI；2 wt% LiNO3；0.05 M ATP3；DME:DOL = 1:1（体积比））相对 实验样 2-ATP（1 M LiTFSI；2 wt% LiNO3；0.05 M ATP2；DME:DOL = 1:1（体积比））｜组分变化：加入 ATP3（0.05 M）；去掉 ATP2｜分子描述符：无变化｜物性：两边没有都报告的｜条件：相同（同一测试）｜性能：每圈衰减率 相近（测试 T1）"
 },
 {
  "论文": "P340",
  "A": "4-ATP",
  "B": "无ATP/PPD基本电解液",
  "A是对照": false,
  "B是对照": true,
  "组分变化": "加入 ATP4（0.05 M）",
  "描述符": [],
  "物性": {},
  "性能": [
   {
    "类别": "每圈衰减率",
    "测试": "T1",
    "方向": "变低",
    "倍数": 0.3955,
    "倍数含义": "每圈衰减率之比",
    "好于参照": true,
    "值A": 0.159,
    "值B": 0.402,
    "指标A": "每圈衰减率（%/圈，由容量保持率换算）",
    "指标B": "每圈衰减率（%/圈，由容量保持率换算）"
   }
  ],
  "比较编号": [
   "PC01357"
  ],
  "表述文字": "【样本】P340：实验样 4-ATP（1 M LiTFSI；2 wt% LiNO3；0.05 M ATP4；DME:DOL = 1:1（体积比））相对 对比样 无ATP/PPD基本电解液（1 M LiTFSI；2 wt% LiNO3；DME:DOL = 1:1（体积比））｜组分变化：加入 ATP4（0.05 M）｜分子描述符：无变化｜物性：两边没有都报告的｜条件：相同（同一测试）｜性能：每圈衰减率 变低（测试 T1）"
 },
 {
  "论文": "P340",
  "A": "4-ATP",
  "B": "2-ATP",
  "A是对照": false,
  "B是对照": false,
  "组分变化": "加入 ATP4（0.05 M）；去掉 ATP2",
  "描述符": [],
  "物性": {},
  "性能": [
   {
    "类别": "每圈衰减率",
    "测试": "T1",
    "方向": "变低",
    "倍数": 0.4892,
    "倍数含义": "每圈衰减率之比",
    "好于参照": true,
    "值A": 0.159,
    "值B": 0.325,
    "指标A": "每圈衰减率（%/圈，由容量保持率换算）",
    "指标B": "每圈衰减率（%/圈，由容量保持率换算）"
   }
  ],
  "比较编号": [
   "PC01361"
  ],
  "表述文字": "【样本】P340：实验样 4-ATP（1 M LiTFSI；2 wt% LiNO3；0.05 M ATP4；DME:DOL = 1:1（体积比））相对 实验样 2-ATP（1 M LiTFSI；2 wt% LiNO3；0.05 M ATP2；DME:DOL = 1:1（体积比））｜组分变化：加入 ATP4（0.05 M）；去掉 ATP2｜分子描述符：无变化｜物性：两边没有都报告的｜条件：相同（同一测试）｜性能：每圈衰减率 变低（测试 T1）"
 },
 {
  "论文": "P340",
  "A": "4-ATP",
  "B": "3-ATP",
  "A是对照": false,
  "B是对照": false,
  "组分变化": "加入 ATP4（0.05 M）；去掉 ATP3",
  "描述符": [],
  "物性": {},
  "性能": [
   {
    "类别": "每圈衰减率",
    "测试": "T1",
    "方向": "变低",
    "倍数": 0.508,
    "倍数含义": "每圈衰减率之比",
    "好于参照": true,
    "值A": 0.159,
    "值B": 0.313,
    "指标A": "每圈衰减率（%/圈，由容量保持率换算）",
    "指标B": "每圈衰减率（%/圈，由容量保持率换算）"
   }
  ],
  "比较编号": [
   "PC01364"
  ],
  "表述文字": "【样本】P340：实验样 4-ATP（1 M LiTFSI；2 wt% LiNO3；0.05 M ATP4；DME:DOL = 1:1（体积比））相对 实验样 3-ATP（1 M LiTFSI；2 wt% LiNO3；0.05 M ATP3；DME:DOL = 1:1（体积比））｜组分变化：加入 ATP4（0.05 M）；去掉 ATP3｜分子描述符：无变化｜物性：两边没有都报告的｜条件：相同（同一测试）｜性能：每圈衰减率 变低（测试 T1）"
 },
 {
  "论文": "P340",
  "A": "PPD",
  "B": "无ATP/PPD基本电解液",
  "A是对照": false,
  "B是对照": true,
  "组分变化": "加入 PPD（0.05 M）",
  "描述符": [],
  "物性": {},
  "性能": [
   {
    "类别": "每圈衰减率",
    "测试": "T1",
    "方向": "变低",
    "倍数": 0.9378,
    "倍数含义": "每圈衰减率之比",
    "好于参照": true,
    "值A": 0.377,
    "值B": 0.402,
    "指标A": "每圈衰减率（%/圈，由容量保持率换算）",
    "指标B": "每圈衰减率（%/圈，由容量保持率换算）"
   }
  ],
  "比较编号": [
   "PC01358"
  ],
  "表述文字": "【样本】P340：实验样 PPD（1 M LiTFSI；2 wt% LiNO3；0.05 M PPD；DME:DOL = 1:1（体积比））相对 对比样 无ATP/PPD基本电解液（1 M LiTFSI；2 wt% LiNO3；DME:DOL = 1:1（体积比））｜组分变化：加入 PPD（0.05 M）｜分子描述符：无变化｜物性：两边没有都报告的｜条件：相同（同一测试）｜性能：每圈衰减率 变低（测试 T1）"
 },
 {
  "论文": "P340",
  "A": "PPD",
  "B": "2-ATP",
  "A是对照": false,
  "B是对照": false,
  "组分变化": "加入 PPD（0.05 M）；去掉 ATP2",
  "描述符": [],
  "物性": {},
  "性能": [
   {
    "类别": "每圈衰减率",
    "测试": "T1",
    "方向": "变高",
    "倍数": 1.16,
    "倍数含义": "每圈衰减率之比",
    "好于参照": false,
    "值A": 0.377,
    "值B": 0.325,
    "指标A": "每圈衰减率（%/圈，由容量保持率换算）",
    "指标B": "每圈衰减率（%/圈，由容量保持率换算）"
   }
  ],
  "比较编号": [
   "PC01362"
  ],
  "表述文字": "【样本】P340：实验样 PPD（1 M LiTFSI；2 wt% LiNO3；0.05 M PPD；DME:DOL = 1:1（体积比））相对 实验样 2-ATP（1 M LiTFSI；2 wt% LiNO3；0.05 M ATP2；DME:DOL = 1:1（体积比））｜组分变化：加入 PPD（0.05 M）；去掉 ATP2｜分子描述符：无变化｜物性：两边没有都报告的｜条件：相同（同一测试）｜性能：每圈衰减率 变高（测试 T1）"
 },
 {
  "论文": "P340",
  "A": "PPD",
  "B": "3-ATP",
  "A是对照": false,
  "B是对照": false,
  "组分变化": "加入 PPD（0.05 M）；去掉 ATP3",
  "描述符": [],
  "物性": {},
  "性能": [
   {
    "类别": "每圈衰减率",
    "测试": "T1",
    "方向": "变高",
    "倍数": 1.2045,
    "倍数含义": "每圈衰减率之比",
    "好于参照": false,
    "值A": 0.377,
    "值B": 0.313,
    "指标A": "每圈衰减率（%/圈，由容量保持率换算）",
    "指标B": "每圈衰减率（%/圈，由容量保持率换算）"
   }
  ],
  "比较编号": [
   "PC01365"
  ],
  "表述文字": "【样本】P340：实验样 PPD（1 M LiTFSI；2 wt% LiNO3；0.05 M PPD；DME:DOL = 1:1（体积比））相对 实验样 3-ATP（1 M LiTFSI；2 wt% LiNO3；0.05 M ATP3；DME:DOL = 1:1（体积比））｜组分变化：加入 PPD（0.05 M）；去掉 ATP3｜分子描述符：无变化｜物性：两边没有都报告的｜条件：相同（同一测试）｜性能：每圈衰减率 变高（测试 T1）"
 },
 {
  "论文": "P340",
  "A": "PPD",
  "B": "4-ATP",
  "A是对照": false,
  "B是对照": false,
  "组分变化": "加入 PPD（0.05 M）；去掉 ATP4",
  "描述符": [],
  "物性": {},
  "性能": [
   {
    "类别": "每圈衰减率",
    "测试": "T1",
    "方向": "变高",
    "倍数": 2.3711,
    "倍数含义": "每圈衰减率之比",
    "好于参照": false,
    "值A": 0.377,
    "值B": 0.159,
    "指标A": "每圈衰减率（%/圈，由容量保持率换算）",
    "指标B": "每圈衰减率（%/圈，由容量保持率换算）"
   }
  ],
  "比较编号": [
   "PC01367"
  ],
  "表述文字": "【样本】P340：实验样 PPD（1 M LiTFSI；2 wt% LiNO3；0.05 M PPD；DME:DOL = 1:1（体积比））相对 实验样 4-ATP（1 M LiTFSI；2 wt% LiNO3；0.05 M ATP4；DME:DOL = 1:1（体积比））｜组分变化：加入 PPD（0.05 M）；去掉 ATP4｜分子描述符：无变化｜物性：两边没有都报告的｜条件：相同（同一测试）｜性能：每圈衰减率 变高（测试 T1）"
 },
 {
  "论文": "P348",
  "A": "0.8 fibroin电池液",
  "B": "无fibroin电池液",
  "A是对照": false,
  "B是对照": true,
  "组分变化": "ADD_TRIAL 0 wt %，明确without → 0.8 wt/v %（方法）；wt %（结果，冲突）",
  "描述符": [],
  "物性": {},
  "性能": [
   {
    "类别": "首圈容量",
    "测试": "T1",
    "方向": "变高",
    "倍数": 1.3544,
    "倍数含义": "容量之比",
    "好于参照": true,
    "值A": 386.0,
    "值B": 285.0,
    "指标A": "硫比放电容量",
    "指标B": "硫比放电容量"
   }
  ],
  "比较编号": [
   "PC01370"
  ],
  "表述文字": "【样本】P348：实验样 0.8 fibroin电池液（1 M LiTFSI；0.8 M LiNO3；0.8 wt/v % ADD_TRIAL；DOL:DME = 1:1（体积比））相对 对比样 无fibroin电池液（1 M LiTFSI；0.8 M LiNO3；0 wt % ADD_TRIAL；DOL:DME = 1:1（体积比））｜组分变化：ADD_TRIAL 0 wt %，明确without → 0.8 wt/v %（方法）；wt %（结果，冲突）｜分子描述符：无变化｜物性：两边没有都报告的｜条件：相同（同一测试）｜性能：首圈容量 变高（测试 T1）"
 },
 {
  "论文": "P350",
