Repository: zhuonanli08/Li-S_Electrolyte_Conflicts

File: output/两两比较表述_313篇_v2_2026-11-07/比较表述.json (part 11 of 111)
[
    "A": 49.0,
    "B": 49.0
   },
   {
    "条件": "倍率",
    "方向": "一边未报告",
    "A": null,
    "B": -2.3025850929940455
   },
   {
    "条件": "温度",
    "方向": "相近",
    "A": 25.0,
    "B": 25.0
   },
   {
    "条件": "电池形式",
    "方向": "相同",
    "A": 0.0,
    "B": 0.0
   }
  ],
  "条件含默认值": [
   "E/S默认",
   "温度默认"
  ],
  "性能": {
   "方向": "相近",
   "倍数": 0.9792,
   "倍数含义": "容量之比",
   "好于参照": null,
   "值A": 1175.0,
   "值B": 1200.0,
   "指标A": "硫比放电容量",
   "指标B": "硫比放电容量"
  },
  "表述文字": "【P049｜首圈容量｜同配方换条件】实验样 1 M DOL/BTFE（1.0 M LiTFSI；LiNO3 0（明确未添加）；DOL:BTFE = 1:1（体积比），测试 T3）相对 实验样 1 M DOL/BTFE（1.0 M LiTFSI；LiNO3 0（明确未添加）；DOL:BTFE = 1:1（体积比），测试 T1）｜组分变化：配方相同｜描述符：配方相同｜物性：离子电导率 相近；黏度 相近｜条件：E/S 变低；硫载量 变高；倍率 一边未报告（含默认值：E/S默认、温度默认）｜性能：首圈容量 相近"
 },
 {
  "编号": "PC00163",
  "论文": "P049",
  "类别": "首圈容量",
  "比较类型": "同配方换条件",
  "A": {
   "测试": "T8",
   "测试名": "1 M预锂化石墨/硫全电池C/10长循环",
   "配方": "Fbtfe",
   "配方名": "1 M DOL/BTFE",
   "recipe": "Rbtfe",
   "是否对照": false,
   "配方文字": "1.0 M LiTFSI；LiNO3 0（明确未添加）；DOL:BTFE = 1:1（体积比）",
   "表述编号": "ST0492",
   "证据句子": [
    "M0109"
   ],
   "标记": [
    "E/S默认",
    "前5圈替代",
    "基准未写明",
    "温度默认"
   ]
  },
  "B": {
   "测试": "T1",
   "测试名": "Li/S ~2 mg cm−2循环",
   "配方": "Fbtfe",
   "配方名": "1 M DOL/BTFE",
   "recipe": "Rbtfe",
   "是否对照": false,
   "配方文字": "1.0 M LiTFSI；LiNO3 0（明确未添加）；DOL:BTFE = 1:1（体积比）",
   "表述编号": "ST0460",
   "证据句子": [
    "M0042"
   ],
   "标记": [
    "E/S默认",
    "温度默认"
   ]
  },
  "组分变化": "配方相同",
  "作者改动的组分": [],
  "特殊组分变化": [],
  "电解液相同但样品编号不同": false,
  "描述符": [],
  "物性": [
   {
    "物性": "离子电导率",
    "方向": "相近",
    "A": 3.6,
    "B": 3.6,
    "单位": "mS cm−1",
    "温度": null
   },
   {
    "物性": "黏度",
    "方向": "相近",
    "A": 1.5,
    "B": 1.5,
    "单位": "cP",
    "温度": null
   }
  ],
  "条件": [
   {
    "条件": "E/S",
    "方向": "变低",
    "A": 14.74,
    "B": 22.1
   },
   {
    "条件": "硫载量",
    "方向": "变高",
    "A": 3.0,
    "B": 2.0
   },
   {
    "条件": "正极含硫",
    "方向": "相近",
    "A": 49.0,
    "B": 49.0
   },
   {
    "条件": "倍率",
    "方向": "相近",
    "A": 0.1,
    "B": 0.1
   },
   {
    "条件": "温度",
    "方向": "相近",
    "A": 25.0,
    "B": 25.0
   },
   {
    "条件": "电池形式",
    "方向": "相同",
    "A": 0.0,
    "B": 0.0
   }
  ],
  "条件含默认值": [
   "E/S默认",
   "温度默认"
  ],
  "性能": {
   "方向": "变低",
   "倍数": 0.7917,
   "倍数含义": "容量之比",
   "好于参照": false,
   "值A": 950.0,
   "值B": 1200.0,
   "指标A": "比放电容量（基准未写明）",
   "指标B": "硫比放电容量"
  },
  "表述文字": "【P049｜首圈容量｜同配方换条件】实验样 1 M DOL/BTFE（1.0 M LiTFSI；LiNO3 0（明确未添加）；DOL:BTFE = 1:1（体积比），测试 T8）相对 实验样 1 M DOL/BTFE（1.0 M LiTFSI；LiNO3 0（明确未添加）；DOL:BTFE = 1:1（体积比），测试 T1）｜组分变化：配方相同｜描述符：配方相同｜物性：离子电导率 相近；黏度 相近｜条件：E/S 变低；硫载量 变高（含默认值：E/S默认、温度默认）｜性能：首圈容量 变低"
 },
 {
  "编号": "PC00164",
  "论文": "P049",
  "类别": "首圈容量",
  "比较类型": "配方和条件都变",
  "A": {
   "测试": "T2",
   "测试名": "Li/S ~3.5 mg cm−2循环",
   "配方": "Fbtfe",
   "配方名": "1 M DOL/BTFE",
   "recipe": "Rbtfe",
   "是否对照": false,
   "配方文字": "1.0 M LiTFSI；LiNO3 0（明确未添加）；DOL:BTFE = 1:1（体积比）",
   "表述编号": "ST0473",
   "证据句子": [
    "M0065"
   ],
   "标记": [
    "E/S默认",
    "条件冲突置空:rate",
    "温度默认"
   ]
  },
  "B": {
   "测试": "T1",
   "测试名": "Li/S ~2 mg cm−2循环",
   "配方": "Fconv",
   "配方名": "常规DOL/DME",
   "recipe": "Rconv",
   "是否对照": true,
   "配方文字": "1.0 M LiTFSI；0.4 M LiNO3；DOL:DME = 1:1（体积比）",
   "表述编号": "ST0465",
   "证据句子": [
    "M0042"
   ],
   "标记": [
    "E/S默认",
    "温度默认"
   ]
  },
  "组分变化": "加入 BTFE（1 体积比份数）；LiNO3 0.4 M → 0（明确未添加）；去掉 DME",
  "作者改动的组分": [
   "BTFE",
   "DME",
   "LiNO3"
  ],
  "特殊组分变化": [],
  "电解液相同但样品编号不同": false,
  "描述符": [
   {
    "描述符": "eo",
    "中文": "非氟醚氧",
    "组": "配位（醚氧）",
    "方向": "变低",
    "A": 1.0,
    "B": 2.0,
    "被动": false
   },
   {
    "描述符": "eo_b",
    "中文": "β 氟化醚氧",
    "组": "其他（单独成组或数据少）",
    "方向": "变高（从无到有）",
    "A": 0.5,
    "B": 0.0,
    "被动": false
   },
   {
    "描述符": "fat",
    "中文": "溶剂 F 原子数",
    "组": "氟化/稀释",
    "方向": "变高（从无到有）",
    "A": 3.0,
    "B": 0.0,
    "被动": false
   },
   {
    "描述符": "ring",
    "中文": "溶剂环数",
    "组": "溶剂骨架",
    "方向": "变低",
    "A": 0.5,
    "B": 0.5984,
    "被动": false
   },
   {
    "描述符": "rotb",
    "中文": "可旋转键数",
    "组": "溶剂骨架",
    "方向": "变低",
    "A": 1.0,
    "B": 1.2049,
    "被动": false
   },
   {
    "描述符": "tpsa",
    "中文": "TPSA",
    "组": "其他（单独成组或数据少）",
    "方向": "变低",
    "A": 13.845,
    "B": 18.46,
    "被动": false
   },
   {
    "描述符": "mw",
    "中文": "溶剂分子量",
    "组": "溶剂骨架",
    "方向": "变高",
    "A": 128.071,
    "B": 80.5223,
    "被动": false
   },
   {
    "描述符": "ffrac",
    "中文": "含氟溶剂比例",
    "组": "氟化/稀释",
    "方向": "变高（从无到有）",
    "A": 0.5,
    "B": 0.0,
    "被动": false
   },
   {
    "描述符": "lnsites",
    "中文": "每个 Li⁺ 的配位位点",
    "组": "配位（醚氧）",
    "方向": "变低",
    "A": 14.3495,
    "B": 17.1292,
    "被动": false
   },
   {
    "描述符": "dil",
    "中文": "稀释剂摩尔比例",
    "组": "氟化/稀释",
    "方向": "变高（从无到有）",
    "A": 0.3496,
    "B": 0.0,
    "被动": false
   },
   {
    "描述符": "li",
    "中文": "Li⁺ 总浓度",
    "组": "盐用量",
    "方向": "变低",
    "A": 1.0,
    "B": 1.4,
    "被动": false
   }
  ],
  "物性": [
   {
    "物性": "离子电导率",
    "方向": "变低",
    "A": 3.6,
    "B": 11.2,
    "单位": "mS cm−1",
    "温度": null
   },
   {
    "物性": "黏度",
    "方向": "变低",
    "A": 1.5,
    "B": 2.2,
    "单位": "cP",
    "温度": null
   }
  ],
  "条件": [
   {
    "条件": "E/S",
    "方向": "变低",
    "A": 12.63,
    "B": 22.1
   },
   {
    "条件": "硫载量",
    "方向": "变高",
    "A": 3.5,
    "B": 2.0
   },
   {
    "条件": "正极含硫",
    "方向": "相近",
    "A": 49.0,
    "B": 49.0
   },
   {
    "条件": "倍率",
    "方向": "一边未报告",
    "A": null,
    "B": -2.3025850929940455
   },
   {
    "条件": "温度",
    "方向": "相近",
    "A": 25.0,
    "B": 25.0
   },
   {
    "条件": "电池形式",
    "方向": "相同",
    "A": 0.0,
    "B": 0.0
   }
  ],
  "条件含默认值": [
   "E/S默认",
   "温度默认"
  ],
  "性能": {
   "方向": "相近",
   "倍数": 0.9792,
   "倍数含义": "容量之比",
   "好于参照": null,
   "值A": 1175.0,
   "值B": 1200.0,
   "指标A": "硫比放电容量",
   "指标B": "硫比放电容量"
  },
  "表述文字": "【P049｜首圈容量｜配方和条件都变】实验样 1 M DOL/BTFE（1.0 M LiTFSI；LiNO3 0（明确未添加）；DOL:BTFE = 1:1（体积比），测试 T2）相对 对比样 常规DOL/DME（1.0 M LiTFSI；0.4 M LiNO3；DOL:DME = 1:1（体积比），测试 T1）｜组分变化：加入 BTFE（1 体积比份数）；LiNO3 0.4 M → 0（明确未添加）；去掉 DME｜描述符：非氟醚氧 变低；β 氟化醚氧 变高（从无到有）；溶剂 F 原子数 变高（从无到有）；溶剂环数 变低；可旋转键数 变低；TPSA 变低；溶剂分子量 变高；含氟溶剂比例 变高（从无到有）；每个 Li⁺ 的配位位点 变低；稀释剂摩尔比例 变高（从无到有）；Li⁺ 总浓度 变低｜物性：离子电导率 变低；黏度 变低｜条件：E/S 变低；硫载量 变高；倍率 一边未报告（含默认值：E/S默认、温度默认）｜性能：首圈容量 相近"
 },
 {
  "编号": "PC00165",
  "论文": "P049",
  "类别": "首圈容量",
  "比较类型": "配方和条件都变",
  "A": {
   "测试": "T3",
   "测试名": "Li/S ~7 mg cm−2循环",
   "配方": "Fbtfe",
   "配方名": "1 M DOL/BTFE",
   "recipe": "Rbtfe",
   "是否对照": false,
   "配方文字": "1.0 M LiTFSI；LiNO3 0（明确未添加）；DOL:BTFE = 1:1（体积比）",
   "表述编号": "ST0478",
   "证据句子": [
    "M0065"
   ],
   "标记": [
    "E/S默认",
    "条件冲突置空:rate",
    "温度默认"
   ]
  },
  "B": {
   "测试": "T1",
   "测试名": "Li/S ~2 mg cm−2循环",
   "配方": "Fconv",
   "配方名": "常规DOL/DME",
   "recipe": "Rconv",
   "是否对照": true,
   "配方文字": "1.0 M LiTFSI；0.4 M LiNO3；DOL:DME = 1:1（体积比）",
   "表述编号": "ST0465",
   "证据句子": [
    "M0042"
   ],
   "标记": [
    "E/S默认",
    "温度默认"
   ]
  },
  "组分变化": "加入 BTFE（1 体积比份数）；LiNO3 0.4 M → 0（明确未添加）；去掉 DME",
  "作者改动的组分": [
   "BTFE",
   "DME",
   "LiNO3"
  ],
  "特殊组分变化": [],
  "电解液相同但样品编号不同": false,
  "描述符": [
   {
    "描述符": "eo",
    "中文": "非氟醚氧",
    "组": "配位（醚氧）",
    "方向": "变低",
    "A": 1.0,
    "B": 2.0,
    "被动": false
   },
   {
    "描述符": "eo_b",
    "中文": "β 氟化醚氧",
    "组": "其他（单独成组或数据少）",
    "方向": "变高（从无到有）",
    "A": 0.5,
    "B": 0.0,
    "被动": false
   },
   {
    "描述符": "fat",
    "中文": "溶剂 F 原子数",
    "组": "氟化/稀释",
    "方向": "变高（从无到有）",
    "A": 3.0,
    "B": 0.0,
    "被动": false
   },
   {
    "描述符": "ring",
    "中文": "溶剂环数",
    "组": "溶剂骨架",
    "方向": "变低",
    "A": 0.5,
    "B": 0.5984,
    "被动": false
   },
   {
    "描述符": "rotb",
    "中文": "可旋转键数",
    "组": "溶剂骨架",
    "方向": "变低",
    "A": 1.0,
    "B": 1.2049,
    "被动": false
   },
   {
    "描述符": "tpsa",
    "中文": "TPSA",
    "组": "其他（单独成组或数据少）",
    "方向": "变低",
    "A": 13.845,
    "B": 18.46,
    "被动": false
   },
   {
    "描述符": "mw",
    "中文": "溶剂分子量",
    "组": "溶剂骨架",
    "方向": "变高",
    "A": 128.071,
    "B": 80.5223,
    "被动": false
   },
   {
    "描述符": "ffrac",
    "中文": "含氟溶剂比例",
    "组": "氟化/稀释",
    "方向": "变高（从无到有）",
    "A": 0.5,
    "B": 0.0,
    "被动": false
   },
   {
    "描述符": "lnsites",
    "中文": "每个 Li⁺ 的配位位点",
    "组": "配位（醚氧）",
    "方向": "变低",
    "A": 14.3495,
    "B": 17.1292,
    "被动": false
   },
   {
    "描述符": "dil",
    "中文": "稀释剂摩尔比例",
    "组": "氟化/稀释",
    "方向": "变高（从无到有）",
    "A": 0.3496,
    "B": 0.0,
    "被动": false
   },
   {
    "描述符": "li",
    "中文": "Li⁺ 总浓度",
    "组": "盐用量",
    "方向": "变低",
    "A": 1.0,
    "B": 1.4,
    "被动": false
   }
  ],
  "物性": [
   {
    "物性": "离子电导率",
    "方向": "变低",
    "A": 3.6,
    "B": 11.2,
    "单位": "mS cm−1",
    "温度": null
   },
   {
    "物性": "黏度",
    "方向": "变低",
    "A": 1.5,
    "B": 2.2,
    "单位": "cP",
    "温度": null
   }
  ],
  "条件": [
   {
    "条件": "E/S",
    "方向": "变低",
    "A": 6.32,
    "B": 22.1
   },
   {
    "条件": "硫载量",
    "方向": "变高",
    "A": 7.0,
    "B": 2.0
   },
   {
    "条件": "正极含硫",
    "方向": "相近",
    "A": 49.0,
    "B": 49.0
   },
   {
    "条件": "倍率",
    "方向": "一边未报告",
    "A": null,
    "B": -2.3025850929940455
   },
   {
    "条件": "温度",
    "方向": "相近",
    "A": 25.0,
    "B": 25.0
   },
   {
    "条件": "电池形式",
    "方向": "相同",
    "A": 0.0,
    "B": 0.0
   }
  ],
  "条件含默认值": [
   "E/S默认",
   "温度默认"
  ],
  "性能": {
   "方向": "相近",
   "倍数": 0.9792,
   "倍数含义": "容量之比",
   "好于参照": null,
   "值A": 1175.0,
   "值B": 1200.0,
   "指标A": "硫比放电容量",
   "指标B": "硫比放电容量"
  },
  "表述文字": "【P049｜首圈容量｜配方和条件都变】实验样 1 M DOL/BTFE（1.0 M LiTFSI；LiNO3 0（明确未添加）；DOL:BTFE = 1:1（体积比），测试 T3）相对 对比样 常规DOL/DME（1.0 M LiTFSI；0.4 M LiNO3；DOL:DME = 1:1（体积比），测试 T1）｜组分变化：加入 BTFE（1 体积比份数）；LiNO3 0.4 M → 0（明确未添加）；去掉 DME｜描述符：非氟醚氧 变低；β 氟化醚氧 变高（从无到有）；溶剂 F 原子数 变高（从无到有）；溶剂环数 变低；可旋转键数 变低；TPSA 变低；溶剂分子量 变高；含氟溶剂比例 变高（从无到有）；每个 Li⁺ 的配位位点 变低；稀释剂摩尔比例 变高（从无到有）；Li⁺ 总浓度 变低｜物性：离子电导率 变低；黏度 变低｜条件：E/S 变低；硫载量 变高；倍率 一边未报告（含默认值：E/S默认、温度默认）｜性能：首圈容量 相近"
 },
 {
  "编号": "PC00166",
  "论文": "P049",
  "类别": "首圈容量",
  "比较类型": "配方和条件都变",
  "A": {
   "测试": "T8",
   "测试名": "1 M预锂化石墨/硫全电池C/10长循环",
   "配方": "Fbtfe",
   "配方名": "1 M DOL/BTFE",
   "recipe": "Rbtfe",
   "是否对照": false,
   "配方文字": "1.0 M LiTFSI；LiNO3 0（明确未添加）；DOL:BTFE = 1:1（体积比）",
   "表述编号": "ST0492",
   "证据句子": [
    "M0109"
   ],
   "标记": [
    "E/S默认",
    "前5圈替代",
    "基准未写明",
    "温度默认"
   ]
  },
  "B": {
   "测试": "T1",
   "测试名": "Li/S ~2 mg cm−2循环",
   "配方": "Fconv",
   "配方名": "常规DOL/DME",
   "recipe": "Rconv",
   "是否对照": true,
   "配方文字": "1.0 M LiTFSI；0.4 M LiNO3；DOL:DME = 1:1（体积比）",
   "表述编号": "ST0465",
   "证据句子": [
    "M0042"
   ],
   "标记": [
    "E/S默认",
    "温度默认"
   ]
  },
  "组分变化": "加入 BTFE（1 体积比份数）；LiNO3 0.4 M → 0（明确未添加）；去掉 DME",
  "作者改动的组分": [
   "BTFE",
   "DME",
   "LiNO3"
  ],
  "特殊组分变化": [],
  "电解液相同但样品编号不同": false,
  "描述符": [
   {
    "描述符": "eo",
    "中文": "非氟醚氧",
    "组": "配位（醚氧）",
    "方向": "变低",
    "A": 1.0,
    "B": 2.0,
    "被动": false
   },
   {
    "描述符": "eo_b",
    "中文": "β 氟化醚氧",
    "组": "其他（单独成组或数据少）",
    "方向": "变高（从无到有）",
    "A": 0.5,
    "B": 0.0,
    "被动": false
   },
   {
    "描述符": "fat",
    "中文": "溶剂 F 原子数",
    "组": "氟化/稀释",
    "方向": "变高（从无到有）",
    "A": 3.0,
    "B": 0.0,
    "被动": false
   },
   {
    "描述符": "ring",
    "中文": "溶剂环数",
    "组": "溶剂骨架",
    "方向": "变低",
    "A": 0.5,
    "B": 0.5984,
    "被动": false
   },
   {
    "描述符": "rotb",
    "中文": "可旋转键数",
    "组": "溶剂骨架",
    "方向": "变低",
    "A": 1.0,
    "B": 1.2049,
    "被动": false
   },
   {
    "描述符": "tpsa",
    "中文": "TPSA",
    "组": "其他（单独成组或数据少）",
    "方向": "变低",
    "A": 13.845,
    "B": 18.46,
    "被动": false
   },
   {
    "描述符": "mw",
    "中文": "溶剂分子量",
    "组": "溶剂骨架",
    "方向": "变高",
    "A": 128.071,
    "B": 80.5223,
    "被动": false
   },
   {
    "描述符": "ffrac",
    "中文": "含氟溶剂比例",
    "组": "氟化/稀释",
    "方向": "变高（从无到有）",
    "A": 0.5,
    "B": 0.0,
    "被动": false
   },
   {
    "描述符": "lnsites",
    "中文": "每个 Li⁺ 的配位位点",
    "组": "配位（醚氧）",
    "方向": "变低",
    "A": 14.3495,
    "B": 17.1292,
    "被动": false
   },
   {
    "描述符": "dil",
    "中文": "稀释剂摩尔比例",
    "组": "氟化/稀释",
    "方向": "变高（从无到有）",
    "A": 0.3496,
    "B": 0.0,
    "被动": false
   },
   {
    "描述符": "li",
    "中文": "Li⁺ 总浓度",
    "组": "盐用量",
    "方向": "变低",
    "A": 1.0,
    "B": 1.4,
    "被动": false
   }
  ],
  "物性": [
   {
    "物性": "离子电导率",
    "方向": "变低",
    "A": 3.6,
    "B": 11.2,
    "单位": "mS cm−1",
    "温度": null
   },
   {
    "物性": "黏度",
    "方向": "变低",
    "A": 1.5,
    "B": 2.2,
    "单位": "cP",
    "温度": null
   }
  ],
  "条件": [
   {
    "条件": "E/S",
    "方向": "变低",
    "A": 14.74,
    "B": 22.1
   },
   {
    "条件": "硫载量",
    "方向": "变高",
    "A": 3.0,
    "B": 2.0
   },
   {
    "条件": "正极含硫",
    "方向": "相近",
    "A": 49.0,
    "B": 49.0
   },
   {
    "条件": "倍率",
    "方向": "相近",
    "A": 0.1,
    "B": 0.1
   },
   {
    "条件": "温度",
    "方向": "相近",
    "A": 25.0,
    "B": 25.0
   },
   {
    "条件": "电池形式",
    "方向": "相同",
    "A": 0.0,
    "B": 0.0
   }
  ],
  "条件含默认值": [
   "E/S默认",
   "温度默认"
  ],
  "性能": {
   "方向": "变低",
   "倍数": 0.7917,
   "倍数含义": "容量之比",
   "好于参照": false,
   "值A": 950.0,
   "值B": 1200.0,
   "指标A": "比放电容量（基准未写明）",
   "指标B": "硫比放电容量"
  },
  "表述文字": "【P049｜首圈容量｜配方和条件都变】实验样 1 M DOL/BTFE（1.0 M LiTFSI；LiNO3 0（明确未添加）；DOL:BTFE = 1:1（体积比），测试 T8）相对 对比样 常规DOL/DME（1.0 M LiTFSI；0.4 M LiNO3；DOL:DME = 1:1（体积比），测试 T1）｜组分变化：加入 BTFE（1 体积比份数）；LiNO3 0.4 M → 0（明确未添加）；去掉 DME｜描述符：非氟醚氧 变低；β 氟化醚氧 变高（从无到有）；溶剂 F 原子数 变高（从无到有）；溶剂环数 变低；可旋转键数 变低；TPSA 变低；溶剂分子量 变高；含氟溶剂比例 变高（从无到有）；每个 Li⁺ 的配位位点 变低；稀释剂摩尔比例 变高（从无到有）；Li⁺ 总浓度 变低｜物性：离子电导率 变低；黏度 变低｜条件：E/S 变低；硫载量 变高（含默认值：E/S默认、温度默认）｜性能：首圈容量 变低"
 },
 {
  "编号": "PC00167",
  "论文": "P049",
  "类别": "首圈容量",
  "比较类型": "同配方换条件",
  "A": {
   "测试": "T3",
   "测试名": "Li/S ~7 mg cm−2循环",
   "配方": "Fbtfe",
   "配方名": "1 M DOL/BTFE",
   "recipe": "Rbtfe",
   "是否对照": false,
   "配方文字": "1.0 M LiTFSI；LiNO3 0（明确未添加）；DOL:BTFE = 1:1（体积比）",
   "表述编号": "ST0478",
   "证据句子": [
    "M0065"
   ],
   "标记": [
    "E/S默认",
    "条件冲突置空:rate",
    "温度默认"
   ]
  },
  "B": {
   "测试": "T2",
   "测试名": "Li/S ~3.5 mg cm−2循环",
   "配方": "Fbtfe",
   "配方名": "1 M DOL/BTFE",
   "recipe": "Rbtfe",
   "是否对照": false,
   "配方文字": "1.0 M LiTFSI；LiNO3 0（明确未添加）；DOL:BTFE = 1:1（体积比）",
   "表述编号": "ST0473",
   "证据句子": [
    "M0065"
   ],
   "标记": [
    "E/S默认",
    "条件冲突置空:rate",
    "温度默认"
   ]
  },
  "组分变化": "配方相同",
  "作者改动的组分": [],
  "特殊组分变化": [],
  "电解液相同但样品编号不同": false,
  "描述符": [],
  "物性": [
   {
    "物性": "离子电导率",
    "方向": "相近",
    "A": 3.6,
    "B": 3.6,
    "单位": "mS cm−1",
    "温度": null
   },
   {
    "物性": "黏度",
    "方向": "相近",
    "A": 1.5,
    "B": 1.5,
    "单位": "cP",
    "温度": null
   }
  ],
  "条件": [
   {
    "条件": "E/S",
    "方向": "变低",
    "A": 6.32,
    "B": 12.63
   },
   {
    "条件": "硫载量",
    "方向": "变高",
    "A": 7.0,
    "B": 3.5
   },
   {
    "条件": "正极含硫",
    "方向": "相近",
    "A": 49.0,
    "B": 49.0
   },
   {
    "条件": "温度",
    "方向": "相近",
    "A": 25.0,
    "B": 25.0
   },
   {
    "条件": "电池形式",
    "方向": "相同",
    "A": 0.0,
    "B": 0.0
   }
  ],
  "条件含默认值": [
   "E/S默认",
   "温度默认"
  ],
  "性能": {
   "方向": "相近",
   "倍数": 1.0,
   "倍数含义": "容量之比",
   "好于参照": null,
   "值A": 1175.0,
   "值B": 1175.0,
   "指标A": "硫比放电容量",
   "指标B": "硫比放电容量"
  },
  "表述文字": "【P049｜首圈容量｜同配方换条件】实验样 1 M DOL/BTFE（1.0 M LiTFSI；LiNO3 0（明确未添加）；DOL:BTFE = 1:1（体积比），测试 T3）相对 实验样 1 M DOL/BTFE（1.0 M LiTFSI；LiNO3 0（明确未添加）；DOL:BTFE = 1:1（体积比），测试 T2）｜组分变化：配方相同｜描述符：配方相同｜物性：离子电导率 相近；黏度 相近｜条件：E/S 变低；硫载量 变高（含默认值：E/S默认、温度默认）｜性能：首圈容量 相近"
 },
 {
  "编号": "PC00168",
  "论文": "P049",
  "类别": "首圈容量",
  "比较类型": "同配方换条件",
  "A": {
   "测试": "T8",
   "测试名": "1 M预锂化石墨/硫全电池C/10长循环",
   "配方": "Fbtfe",
   "配方名": "1 M DOL/BTFE",
   "recipe": "Rbtfe",
   "是否对照": false,
   "配方文字": "1.0 M LiTFSI；LiNO3 0（明确未添加）；DOL:BTFE = 1:1（体积比）",
   "表述编号": "ST0492",
   "证据句子": [
    "M0109"
   ],
   "标记": [
    "E/S默认",
    "前5圈替代",
    "基准未写明",
    "温度默认"
   ]
  },
  "B": {
   "测试": "T2",
   "测试名": "Li/S ~3.5 mg cm−2循环",
   "配方": "Fbtfe",
   "配方名": "1 M DOL/BTFE",
   "recipe": "Rbtfe",
   "是否对照": false,
   "配方文字": "1.0 M LiTFSI；LiNO3 0（明确未添加）；DOL:BTFE = 1:1（体积比）",
   "表述编号": "ST0473",
   "证据句子": [
    "M0065"
   ],
   "标记": [
    "E/S默认",
    "条件冲突置空:rate",
    "温度默认"
   ]
  },
  "组分变化": "配方相同",
  "作者改动的组分": [],
  "特殊组分变化": [],
  "电解液相同但样品编号不同": false,
  "描述符": [],
  "物性": [
   {
    "物性": "离子电导率",
    "方向": "相近",
    "A": 3.6,
    "B": 3.6,
    "单位": "mS cm−1",
    "温度": null
   },
   {
    "物性": "黏度",
    "方向": "相近",
    "A": 1.5,
    "B": 1.5,
    "单位": "cP",
    "温度": null
   }
  ],
  "条件": [
   {
    "条件": "E/S",
    "方向": "变高",
    "A": 14.74,
    "B": 12.63
   },
   {
    "条件": "硫载量",
    "方向": "变低",
    "A": 3.0,
    "B": 3.5
   },
   {
    "条件": "正极含硫",
    "方向": "相近",
    "A": 49.0,
    "B": 49.0
   },
   {
    "条件": "倍率",
    "方向": "一边未报告",
    "A": -2.3025850929940455,
    "B": null
   },
   {
    "条件": "温度",
    "方向": "相近",
    "A": 25.0,
    "B": 25.0
   },
   {
    "条件": "电池形式",
    "方向": "相同",
    "A": 0.0,
    "B": 0.0
   }
  ],
  "条件含默认值": [
   "E/S默认",
   "温度默认"
  ],
  "性能": {
   "方向": "变低",
   "倍数": 0.8085,
   "倍数含义": "容量之比",
   "好于参照": false,
   "值A": 950.0,
   "值B": 1175.0,
   "指标A": "比放电容量（基准未写明）",
   "指标B": "硫比放电容量"
  },
  "表述文字": "【P049｜首圈容量｜同配方换条件】实验样 1 M DOL/BTFE（1.0 M LiTFSI；LiNO3 0（明确未添加）；DOL:BTFE = 1:1（体积比），测试 T8）相对 实验样 1 M DOL/BTFE（1.0 M LiTFSI；LiNO3 0（明确未添加）；DOL:BTFE = 1:1（体积比），测试 T2）｜组分变化：配方相同｜描述符：配方相同｜物性：离子电导率 相近；黏度 相近｜条件：E/S 变高；硫载量 变低；倍率 一边未报告（含默认值：E/S默认、温度默认）｜性能：首圈容量 变低"
 },
 {
  "编号": "PC00169",
  "论文": "P049",
  "类别": "首圈容量",
  "比较类型": "同配方换条件",
  "A": {
   "测试": "T8",
   "测试名": "1 M预锂化石墨/硫全电池C/10长循环",
   "配方": "Fbtfe",
   "配方名": "1 M DOL/BTFE",
   "recipe": "Rbtfe",
   "是否对照": false,
   "配方文字": "1.0 M LiTFSI；LiNO3 0（明确未添加）；DOL:BTFE = 1:1（体积比）",
   "表述编号": "ST0492",
   "证据句子": [
    "M0109"
   ],
   "标记": [
    "E/S默认",
    "前5圈替代",
    "基准未写明",
    "温度默认"
   ]
  },
  "B": {
   "测试": "T3",
   "测试名": "Li/S ~7 mg cm−2循环",
   "配方": "Fbtfe",
   "配方名": "1 M DOL/BTFE",
   "recipe": "Rbtfe",
   "是否对照": false,
   "配方文字": "1.0 M LiTFSI；LiNO3 0（明确未添加）；DOL:BTFE = 1:1（体积比）",
   "表述编号": "ST0478",
   "证据句子": [
    "M0065"
   ],
   "标记": [
    "E/S默认",
    "条件冲突置空:rate",
    "温度默认"
   ]
  },
  "组分变化": "配方相同",
  "作者改动的组分": [],
  "特殊组分变化": [],
  "电解液相同但样品编号不同": false,
  "描述符": [],
  "物性": [
   {
    "物性": "离子电导率",
    "方向": "相近",
    "A": 3.6,
    "B": 3.6,
    "单位": "mS cm−1",
    "温度": null
   },
   {
    "物性": "黏度",
    "方向": "相近",
    "A": 1.5,
    "B": 1.5,
    "单位": "cP",
    "温度": null
   }
  ],
  "条件": [
   {
    "条件": "E/S",
    "方向": "变高",
    "A": 14.74,
    "B": 6.32
   },
   {
    "条件": "硫载量",
    "方向": "变低",
    "A": 3.0,
    "B": 7.0
   },
   {
    "条件": "正极含硫",
    "方向": "相近",
    "A": 49.0,
    "B": 49.0
   },
   {
    "条件": "倍率",
    "方向": "一边未报告",
    "A": -2.3025850929940455,
    "B": null
   },
   {
    "条件": "温度",
    "方向": "相近",
    "A": 25.0,
    "B": 25.0
   },
   {
    "条件": "电池形式",
    "方向": "相同",
    "A": 0.0,
    "B": 0.0
   }
  ],
  "条件含默认值": [
   "E/S默认",
   "温度默认"
  ],
  "性能": {
   "方向": "变低",
   "倍数": 0.8085,
   "倍数含义": "容量之比",
   "好于参照": false,
   "值A": 950.0,
   "值B": 1175.0,
   "指标A": "比放电容量（基准未写明）",
   "指标B": "硫比放电容量"
  },
  "表述文字": "【P049｜首圈容量｜同配方换条件】实验样 1 M DOL/BTFE（1.0 M LiTFSI；LiNO3 0（明确未添加）；DOL:BTFE = 1:1（体积比），测试 T8）相对 实验样 1 M DOL/BTFE（1.0 M LiTFSI；LiNO3 0（明确未添加）；DOL:BTFE = 1:1（体积比），测试 T3）｜组分变化：配方相同｜描述符：配方相同｜物性：离子电导率 相近；黏度 相近｜条件：E/S 变高；硫载量 变低；倍率 一边未报告（含默认值：E/S默认、温度默认）｜性能：首圈容量 变低"
 },
 {
  "编号": "PC00170",
  "论文": "P050",
  "类别": "首圈容量",
  "比较类型": "同配方换条件",
  "A": {
   "测试": "T_TEMP",
   "测试名": "温度梯度首圈",
   "配方": "F_ACN",
   "配方名": "ACN–TTE",
   "recipe": "R_ACN",
   "是否对照": false,
   "配方文字": "LiTFSI 1 mol ratio；ACN 2 mol ratio to LiTFSI；TTE（1:1 with ACN2LiTFSI solvate 体积份）",
   "表述编号": "ST0507",
   "证据句子": [
    "M0090"
   ],
   "标记": []
  },
  "B": {
   "测试": "T_CYC30",
   "测试名": "Fig1 bulk sulfur循环 30°C",
   "配方": "F_ACN",
   "配方名": "ACN–TTE",
   "recipe": "R_ACN",
   "是否对照": false,
   "配方文字": "LiTFSI 1 mol ratio；ACN 2 mol ratio to LiTFSI；TTE（1:1 with ACN2LiTFSI solvate 体积份）",
   "表述编号": "ST0500",
   "证据句子": [
    "M0048"
   ],
   "标记": []
  },
  "组分变化": "配方相同",
  "作者改动的组分": [],
  "特殊组分变化": [],
  "电解液相同但样品编号不同": false,
  "描述符": [],
  "物性": [
   {
    "物性": "离子电导率",
    "方向": "相近",
    "A": 27.0,
    "B": 27.0,
    "单位": "/35/43/55/58/  → 1.59/1.98/2.20/2.64/2.73/3.21 mS cm−1",
    "温度": 70.0
   }
  ],
  "条件": [
   {
    "条件": "E/S",
    "方向": "相近",
    "A": 10.0,
    "B": 10.0
   },
   {
    "条件": "硫载量",
    "方向": "相近",
    "A": 1.2,
    "B": 1.2
   },
   {
    "条件": "倍率",
    "方向": "相近",
    "A": 0.0333,
    "B": 0.0333
   },
   {
    "条件": "温度",
    "方向": "变高",
    "A": 70.0,
    "B": 30.0
   },
   {
    "条件": "电池形式",
    "方向": "相同",
    "A": 0.0,
    "B": 0.0
   }
  ],
  "条件含默认值": [],
  "性能": {
   "方向": "变高",
   "倍数": 2.5914,
   "倍数含义": "容量之比",
   "好于参照": true,
   "值A": 1503.0,
   "值B": 580.0,
   "指标A": "硫比放电容量",
   "指标B": "硫比放电容量"
  },
  "表述文字": "【P050｜首圈容量｜同配方换条件】实验样 ACN–TTE（LiTFSI 1 mol ratio；ACN 2 mol ratio to LiTFSI；TTE（1:1 with ACN2LiTFSI solvate 体积份），测试 T_TEMP）相对 实验样 ACN–TTE（LiTFSI 1 mol ratio；ACN 2 mol ratio to LiTFSI；TTE（1:1 with ACN2LiTFSI solvate 体积份），测试 T_CYC30）｜组分变化：配方相同｜描述符：配方相同｜物性：离子电导率 相近｜条件：温度 变高｜性能：首圈容量 变高"
 },
 {
  "编号": "PC00171",
  "论文": "P052",
  "类别": "每圈衰减率",
  "比较类型": "同测试换配方",
  "A": {
   "测试": "Tcycle",
   "测试名": "六配方C/10循环容量、CE及整体极化",
   "配方": "F50",
   "配方名": "DOL/TFEE 5/5",
   "recipe": "RF50",
   "是否对照": false,
   "配方文字": "1.0 M LiTFSI；DOL:TFEE = 5:5（体积比）",
   "表述编号": "ST0514",
   "证据句子": [
    "M0003",
    "M0077"
   ],
   "标记": [
    "每圈保持率换算",
    "温度默认"
   ]
  },
  "B": {
   "测试": "Tcycle",
   "测试名": "六配方C/10循环容量、CE及整体极化",
   "配方": "F20",
   "配方名": "DOL/TFEE 8/2",
   "recipe": "RF20",
   "是否对照": false,
   "配方文字": "1.0 M LiTFSI；DOL:TFEE = 8:2（体积比）",
   "表述编号": "ST0511",
   "证据句子": [
    "M0067"
   ],
   "标记": [
    "温度默认",
    "由容量换算"
   ]
  },
  "组分变化": "DOL 8 体积份 → 5 体积份；TFEE 2 体积份 → 5 体积份",
  "作者改动的组分": [
   "DOL",
   "TFEE"
  ],
  "特殊组分变化": [],
  "电解液相同但样品编号不同": false,
  "描述符": [
   {
    "描述符": "eo",
    "中文": "非氟醚氧",
    "组": "配位（醚氧）",
    "方向": "变低",
    "A": 1.4352,
    "B": 1.8209,
    "被动": false
   },
   {
    "描述符": "eo_a",
    "中文": "α 氟化醚氧",
    "组": "氟化/稀释",
    "方向": "变高",
    "A": 0.5648,
    "B": 0.1791,
    "被动": false
   },
   {
    "描述符": "fat",
    "中文": "溶剂 F 原子数",
    "组": "氟化/稀释",
    "方向": "变高",
    "A": 2.2591,
    "B": 0.7165,
    "被动": false
   },
   {
    "描述符": "ring",
    "中文": "溶剂环数",
    "组": "溶剂骨架",
    "方向": "变低",
    "A": 0.7176,
    "B": 0.9104,
    "被动": false
   },
   {
    "描述符": "rotb",
    "中文": "可旋转键数",
    "组": "溶剂骨架",
    "方向": "变高",
    "A": 1.9767,
    "B": 0.627,
    "被动": false
   },
   {
    "描述符": "mw",
    "中文": "溶剂分子量",
    "组": "溶剂骨架",
    "方向": "变高",
    "A": 127.1733,
    "B": 90.9192,
    "被动": false
   },
   {
    "描述符": "ffrac",
    "中文": "含氟溶剂比例",
    "组": "氟化/稀释",
    "方向": "变高",
    "A": 0.2824,
    "B": 0.0896,
    "被动": false
   },
   {
    "描述符": "lnsites",
    "中文": "每个 Li⁺ 的配位位点",
    "组": "配位（醚氧）",
    "方向": "变低",
    "A": 14.3495,
    "B": 22.9593,
    "被动": false
   },
   {
    "描述符": "dil",
    "中文": "稀释剂摩尔比例",
    "组": "氟化/稀释",
    "方向": "变高",
    "A": 0.2824,
    "B": 0.0896,
    "被动": false
   }
  ],
  "物性": [],
  "条件": [
   {
    "条件": "E/S",
    "方向": "相近",
    "A": 11.81,
    "B": 11.81
   },
   {
    "条件": "硫载量",
    "方向": "相近",
    "A": 2.0,
    "B": 2.0
   },
   {
    "条件": "倍率",
    "方向": "相近",
    "A": 0.1,
    "B": 0.1
   },
   {
    "条件": "温度",
    "方向": "相近",
    "A": 25.0,
    "B": 25.0
   },
   {
    "条件": "电池形式",
    "方向": "相同",
    "A": 0.0,
    "B": 0.0
   },
   {
    "条件": "圈数",
    "方向": "相近",
    "A": 100,
    "B": 100
   }
  ],
  "条件含默认值": [
   "温度默认"
  ],
  "性能": {
   "方向": "相近",
   "倍数": 0.9853,
   "倍数含义": "每圈衰减率之比",
   "好于参照": null,
   "值A": 0.5,
   "值B": 0.5075,
   "指标A": "每圈衰减率（%/圈，由容量保持率换算）",
   "指标B": "每圈衰减率（%/圈，由比放电容量（基准未写明）换算）"
  },
  "表述文字": "【P052｜每圈衰减率｜同测试换配方】实验样 DOL/TFEE 5/5（1.0 M LiTFSI；DOL:TFEE = 5:5（体积比），测试 Tcycle）相对 实验样 DOL/TFEE 8/2（1.0 M LiTFSI；DOL:TFEE = 8:2（体积比），测试 Tcycle）｜组分变化：DOL 8 体积份 → 5 体积份；TFEE 2 体积份 → 5 体积份｜描述符：非氟醚氧 变低；α 氟化醚氧 变高；溶剂 F 原子数 变高；溶剂环数 变低；可旋转键数 变高；溶剂分子量 变高；含氟溶剂比例 变高；每个 Li⁺ 的配位位点 变低；稀释剂摩尔比例 变高｜物性：两边没有都报告的｜条件：相同（含默认值：温度默认）｜性能：每圈衰减率 相近"
 },
 {
  "编号": "PC00172",
  "论文": "P052",
  "类别": "首圈容量",
  "比较类型": "同测试换配方",
  "A": {
   "测试": "Tcycle",
   "测试名": "六配方C/10循环容量、CE及整体极化",
   "配方": "F50",
   "配方名": "DOL/TFEE 5/5",
   "recipe": "RF50",
   "是否对照": false,
   "配方文字": "1.0 M LiTFSI；DOL:TFEE = 5:5（体积比）",
   "表述编号": "ST0515",
   "证据句子": [
    "M0067",
    "M0077"
   ],
   "标记": [
    "基准未写明",
    "温度默认"
   ]
  },
  "B": {
   "测试": "Tcycle",
   "测试名": "六配方C/10循环容量、CE及整体极化",
   "配方": "F20",
   "配方名": "DOL/TFEE 8/2",
   "recipe": "RF20",
   "是否对照": false,
   "配方文字": "1.0 M LiTFSI；DOL:TFEE = 8:2（体积比）",
   "表述编号": "ST0512",
   "证据句子": [
    "M0067",
    "M0077"
   ],
   "标记": [
    "基准未写明",
    "温度默认"
   ]
  },
  "组分变化": "DOL 8 体积份 → 5 体积份；TFEE 2 体积份 → 5 体积份",
  "作者改动的组分": [
   "DOL",
   "TFEE"
  ],
  "特殊组分变化": [],
  "电解液相同但样品编号不同": false,
  "描述符": [
   {
    "描述符": "eo",
    "中文": "非氟醚氧",
    "组": "配位（醚氧）",
    "方向": "变低",
    "A": 1.4352,
    "B": 1.8209,
    "被动": false
   },
   {
    "描述符": "eo_a",
    "中文": "α 氟化醚氧",
    "组": "氟化/稀释",
    "方向": "变高",
    "A": 0.5648,
    "B": 0.1791,
    "被动": false
   },
   {
    "描述符": "fat",
    "中文": "溶剂 F 原子数",
    "组": "氟化/稀释",
    "方向": "变高",
    "A": 2.2591,
    "B": 0.7165,
    "被动": false
   },
   {
    "描述符": "ring",
    "中文": "溶剂环数",
    "组": "溶剂骨架",
    "方向": "变低",
    "A": 0.7176,
    "B": 0.9104,
    "被动": false
   },
   {
    "描述符": "rotb",
    "中文": "可旋转键数",
    "组": "溶剂骨架",
    "方向": "变高",
    "A": 1.9767,
    "B": 0.627,
    "被动": false
   },
   {
    "描述符": "mw",
    "中文": "溶剂分子量",
    "组": "溶剂骨架",
    "方向": "变高",
    "A": 127.1733,
    "B": 90.9192,
    "被动": false
   },
   {
    "描述符": "ffrac",
    "中文": "含氟溶剂比例",
    "组": "氟化/稀释",
    "方向": "变高",
    "A": 0.2824,
    "B": 0.0896,
    "被动": false
   },
   {
    "描述符": "lnsites",
    "中文": "每个 Li⁺ 的配位位点",
    "组": "配位（醚氧）",
    "方向": "变低",
    "A": 14.3495,
    "B": 22.9593,
    "被动": false
   },
   {
    "描述符": "dil",
    "中文": "稀释剂摩尔比例",
    "组": "氟化/稀释",
    "方向": "变高",
    "A": 0.2824,
    "B": 0.0896,
    "被动": false
   }
  ],
  "物性": [],
  "条件": [
   {
    "条件": "E/S",
    "方向": "相近",
    "A": 11.81,
    "B": 11.81
   },
   {
    "条件": "硫载量",
    "方向": "相近",
    "A": 2.0,
    "B": 2.0
   },
   {
    "条件": "倍率",
    "方向": "相近",
    "A": 0.1,
    "B": 0.1
   },
   {
    "条件": "温度",
    "方向": "相近",
    "A": 25.0,
    "B": 25.0
   },
   {
    "条件": "电池形式",
    "方向": "相同",
    "A": 0.0,
    "B": 0.0
   }
  ],
  "条件含默认值": [
   "温度默认"
  ],
  "性能": {
   "方向": "变低",
   "倍数": 0.8493,
   "倍数含义": "容量之比",
   "好于参照": false,
   "值A": 1234.0,
   "值B": 1453.0,
   "指标A": "比放电容量（基准未写明）",
   "指标B": "比放电容量（基准未写明）"
  },
  "表述文字": "【P052｜首圈容量｜同测试换配方】实验样 DOL/TFEE 5/5（1.0 M LiTFSI；DOL:TFEE = 5:5（体积比），测试 Tcycle）相对 实验样 DOL/TFEE 8/2（1.0 M LiTFSI；DOL:TFEE = 8:2（体积比），测试 Tcycle）｜组分变化：DOL 8 体积份 → 5 体积份；TFEE 2 体积份 → 5 体积份｜描述符：非氟醚氧 变低；α 氟化醚氧 变高；溶剂 F 原子数 变高；溶剂环数 变低；可旋转键数 变高；溶剂分子量 变高；含氟溶剂比例 变高；每个 Li⁺ 的配位位点 变低；稀释剂摩尔比例 变高｜物性：两边没有都报告的｜条件：相同（含默认值：温度默认）｜性能：首圈容量 变低"
 },
 {
  "编号": "PC00173",
  "论文": "P059",
  "类别": "首圈容量",
  "比较类型": "同测试换配方",
  "A": {
   "测试": "T_cnt01",
   "测试名": "Li||CNT/S 0.1C循环",
   "配方": "B_TMU",
   "配方名": "B_TMU",
   "recipe": "R_B_TMU",
   "是否对照": false,
   "配方文字": "1.0 mol L−1 LiTFSI；0.30 mol L−1 LiNO3；DOL:TMU = 1:1（体积比）",
   "表述编号": "ST0623",
   "证据句子": [
    "M0109",
    "M0110"
   ],
   "标记": [
    "E/S默认",
    "基准未写明",
    "温度默认"
   ]
  },
  "B": {
   "测试": "T_cnt01",
   "测试名": "Li||CNT/S 0.1C循环",
   "配方": "B_DME",
   "配方名": "B_DME",
   "recipe": "R_B_DME",
   "是否对照": true,
   "配方文字": "1.0 mol L−1 LiTFSI；0.30 mol L−1 LiNO3；DOL:DME = 1:1（体积比）",
   "表述编号": "ST0621",
   "证据句子": [
    "M0109",
    "M0110"
   ],
   "标记": [
    "E/S默认",
    "基准未写明",
    "温度默认"
   ]
  },
  "组分变化": "加入 TMU（1 体积份）；去掉 DME",
  "作者改动的组分": [
   "DME",
   "TMU"
  ],
  "特殊组分变化": [],
  "电解液相同但样品编号不同": false,
  "描述符": [
   {
    "描述符": "eo",
    "中文": "非氟醚氧",
    "组": "配位（醚氧）",
    "方向": "变低",
    "A": 1.2649,
    "B": 2.0,
    "被动": false
   },
   {
    "描述符": "amide",
    "中文": "酰胺/脲羰基",
    "组": "其他（单独成组或数据少）",
    "方向": "变高（从无到有）",
    "A": 0.3675,
    "B": 0.0,
    "被动": false
   },
   {
    "描述符": "ring",
    "中文": "溶剂环数",
    "组": "溶剂骨架",
    "方向": "变高",
    "A": 0.6325,
    "B": 0.5984,
    "被动": false
   },
   {
    "描述符": "rotb",
    "中文": "可旋转键数",
    "组": "溶剂骨架",
    "方向": "变低（变为 0）",
    "A": 0.0,
    "B": 1.2049,
    "被动": false
   },
   {
    "描述符": "tpsa",
    "中文": "TPSA",
    "组": "其他（单独成组或数据少）",
    "方向": "变高",
    "A": 20.3308,
    "B": 18.46,
    "被动": false
   },
   {
    "描述符": "mw",
    "中文": "溶剂分子量",
    "组": "溶剂骨架",
    "方向": "变高",
    "A": 89.5471,
    "B": 80.5223,
    "被动": false
   },
   {
    "描述符": "lnsites",
    "中文": "每个 Li⁺ 的配位位点",
    "组": "配位（醚氧）",
    "方向": "变低",
    "A": 14.2454,
    "B": 18.4469,
    "被动": false
   }
  ],
  "物性": [],
  "条件": [
   {
    "条件": "E/S",
    "方向": "相近",
    "A": 14.74,
    "B": 14.74
   },
   {
    "条件": "硫载量",
    "方向": "相近",
    "A": 1.02,
    "B": 1.02
   },
   {
    "条件": "倍率",
    "方向": "相近",
    "A": 0.1,
    "B": 0.1
   },
   {
    "条件": "温度",
    "方向": "相近",
    "A": 25.0,
    "B": 25.0
   },
   {
    "条件": "电池形式",
    "方向": "相同",
    "A": 0.0,
    "B": 0.0
   }
  ],
  "条件含默认值": [
   "E/S默认",
   "温度默认"
  ],
  "性能": {
   "方向": "变高",
   "倍数": 1.2025,
   "倍数含义": "容量之比",
   "好于参照": true,
   "值A": 1134.0,
   "值B": 943.0,
   "指标A": "比放电容量（基准未写明）",
   "指标B": "比放电容量（基准未写明）"
  },
  "表述文字": "【P059｜首圈容量｜同测试换配方】实验样 B_TMU（1.0 mol L−1 LiTFSI；0.30 mol L−1 LiNO3；DOL:TMU = 1:1（体积比），测试 T_cnt01）相对 对比样 B_DME（1.0 mol L−1 LiTFSI；0.30 mol L−1 LiNO3；DOL:DME = 1:1（体积比），测试 T_cnt01）｜组分变化：加入 TMU（1 体积份）；去掉 DME｜描述符：非氟醚氧 变低；酰胺/脲羰基 变高（从无到有）；溶剂环数 变高；可旋转键数 变低（变为 0）；TPSA 变高；溶剂分子量 变高；每个 Li⁺ 的配位位点 变低｜物性：两边没有都报告的｜条件：相同（含默认值：E/S默认、温度默认）｜性能：首圈容量 变高"
 },
 {
  "编号": "PC00174",
  "论文": "P059",
  "类别": "首圈容量",
  "比较类型": "配方和条件都变",
  "A": {
   "测试": "T_pouch",
   "测试名": "TMU软包首圈",
   "配方": "U_TMU",
   "配方名": "U_TMU",
   "recipe": "R_U_TMU",
   "是否对照": false,
   "配方文字": "未知 mol L−1 LiTFSI；未知 mol L−1 LiNO3；LiPS_x 未知 未知；DOL:TMU = 未知:未知（体积比）",
   "表述编号": "ST0632",
   "证据句子": [
    "M0114"
   ],
   "标记": [
    "条件冲突置空:rate",
    "温度默认"
   ]
  },
  "B": {
   "测试": "T_cnt01",
   "测试名": "Li||CNT/S 0.1C循环",
   "配方": "B_DME",
   "配方名": "B_DME",
   "recipe": "R_B_DME",
   "是否对照": true,
   "配方文字": "1.0 mol L−1 LiTFSI；0.30 mol L−1 LiNO3；DOL:DME = 1:1（体积比）",
   "表述编号": "ST0621",
   "证据句子": [
    "M0109",
    "M0110"
   ],
   "标记": [
    "E/S默认",
    "基准未写明",
    "温度默认"
   ]
  },
  "组分变化": "DOL 1 体积份 → 未知 体积份；加入 TMU（未知 体积份）；LiTFSI 1.0 mol L−1 → 未知 mol L−1；LiNO3 0.30 mol L−1 → 未知 mol L−1；加入 LiPS_x（未知 未知）；去掉 DME",
  "作者改动的组分": [
   "DME",
   "DOL",
   "LiNO3",
   "LiPS_x",
   "LiTFSI",
   "TMU"
  ],
  "特殊组分变化": [
   {
    "组分": "LiPS_x",
    "类型": "描述符看不到"
   }
  ],
  "电解液相同但样品编号不同": false,
  "描述符": [
   {
    "描述符": "eo",
    "中文": "非氟醚氧",
    "组": "配位（醚氧）",
    "方向": "变低",
    "A": 1.0,
    "B": 2.0,
    "被动": false
   },
   {
    "描述符": "amide",
    "中文": "酰胺/脲羰基",
    "组": "其他（单独成组或数据少）",
    "方向": "变高（从无到有）",
    "A": 0.5,
    "B": 0.0,
    "被动": false
   },
   {
    "描述符": "ring",
    "中文": "溶剂环数",
    "组": "溶剂骨架",
    "方向": "变低",
    "A": 0.5,
    "B": 0.5984,
    "被动": false
   },
   {
    "描述符": "rotb",
    "中文": "可旋转键数",
    "组": "溶剂骨架",
    "方向": "变低（变为 0）",
    "A": 0.0,
    "B": 1.2049,
    "被动": false
   },
   {
    "描述符": "tpsa",
    "中文": "TPSA",
    "组": "其他（单独成组或数据少）",
    "方向": "变高",
    "A": 21.005,
    "B": 18.46,
    "被动": false
   },
   {
    "描述符": "mw",
    "中文": "溶剂分子量",
    "组": "溶剂骨架",
    "方向": "变高",
    "A": 95.1215,
    "B": 80.5223,
    "被动": false
   }
  ],
  "物性": [],
  "条件": [
   {
    "条件": "E/S",
    "方向": "变低",
    "A": 3.0,
    "B": 14.74
   },
   {
    "条件": "硫载量",
    "方向": "变高",
    "A": 2.5,
    "B": 1.02
   },
   {
    "条件": "倍率",
    "方向": "一边未报告",
    "A": null,
    "B": -2.3025850929940455
   },
   {
    "条件": "温度",
    "方向": "相近",
    "A": 25.0,
    "B": 25.0
   },
   {
    "条件": "电池形式",
    "方向": "扣式 → 软包",
    "A": 1.0,
    "B": 0.0
   }
  ],
  "条件含默认值": [
   "E/S默认",
   "温度默认"
  ],
  "性能": {
   "方向": "变高",
   "倍数": 1.6161,
   "倍数含义": "容量之比",
   "好于参照": true,
   "值A": 1524.0,
   "值B": 943.0,
   "指标A": "硫比放电容量",
   "指标B": "比放电容量（基准未写明）"
  },
  "表述文字": "【P059｜首圈容量｜配方和条件都变】实验样 U_TMU（未知 mol L−1 LiTFSI；未知 mol L−1 LiNO3；LiPS_x 未知 未知；DOL:TMU = 未知:未知（体积比），测试 T_pouch）相对 对比样 B_DME（1.0 mol L−1 LiTFSI；0.30 mol L−1 LiNO3；DOL:DME = 1:1（体积比），测试 T_cnt01）｜组分变化：DOL 1 体积份 → 未知 体积份；加入 TMU（未知 体积份）；LiTFSI 1.0 mol L−1 → 未知 mol L−1；LiNO3 0.30 mol L−1 → 未知 mol L−1；加入 LiPS_x（未知 未知）；去掉 DME（其中 LiPS_x：描述符看不到）｜描述符：非氟醚氧 变低；酰胺/脲羰基 变高（从无到有）；溶剂环数 变低；可旋转键数 变低（变为 0）；TPSA 变高；溶剂分子量 变高｜物性：两边没有都报告的｜条件：E/S 变低；硫载量 变高；倍率 一边未报告；电池形式 扣式 → 软包（含默认值：E/S默认、温度默认）｜性能：首圈容量 变高"
 },
 {
  "编号": "PC00175",
  "论文": "P059",
  "类别": "首圈容量",
  "比较类型": "配方和条件都变",
  "A": {
   "测试": "T_pouch70",
   "测试名": "TMU软包70%DoD循环",
   "配方": "U_TMU",
   "配方名": "U_TMU",
   "recipe": "R_U_TMU",
   "是否对照": false,
   "配方文字": "未知 mol L−1 LiTFSI；未知 mol L−1 LiNO3；LiPS_x 未知 未知；DOL:TMU = 未知:未知（体积比）",
   "表述编号": "ST0635",
   "证据句子": [
    "S0152",
    "S0153"
   ],
   "标记": [
    "条件冲突置空:rate",
    "温度默认"
   ]
  },
  "B": {
   "测试": "T_cnt01",
   "测试名": "Li||CNT/S 0.1C循环",
   "配方": "B_DME",
   "配方名": "B_DME",
   "recipe": "R_B_DME",
   "是否对照": true,
   "配方文字": "1.0 mol L−1 LiTFSI；0.30 mol L−1 LiNO3；DOL:DME = 1:1（体积比）",
   "表述编号": "ST0621",
   "证据句子": [
    "M0109",
    "M0110"
   ],
   "标记": [
    "E/S默认",
    "基准未写明",
    "温度默认"
   ]
  },
  "组分变化": "DOL 1 体积份 → 未知 体积份；加入 TMU（未知 体积份）；LiTFSI 1.0 mol L−1 → 未知 mol L−1；LiNO3 0.30 mol L−1 → 未知 mol L−1；加入 LiPS_x（未知 未知）；去掉 DME",
  "作者改动的组分": [
   "DME",
   "DOL",
   "LiNO3",
   "LiPS_x",
   "LiTFSI",
   "TMU"
  ],
  "特殊组分变化": [
   {
    "组分": "LiPS_x",
    "类型": "描述符看不到"
   }
  ],
  "电解液相同但样品编号不同": false,
  "描述符": [
   {
    "描述符": "eo",
    "中文": "非氟醚氧",
    "组": "配位（醚氧）",
    "方向": "变低",
    "A": 1.0,
    "B": 2.0,
    "被动": false
   },
   {
    "描述符": "amide",
    "中文": "酰胺/脲羰基",
    "组": "其他（单独成组或数据少）",
    "方向": "变高（从无到有）",
    "A": 0.5,
    "B": 0.0,
    "被动": false
   },
   {
    "描述符": "ring",
    "中文": "溶剂环数",
    "组": "溶剂骨架",
    "方向": "变低",
    "A": 0.5,
    "B": 0.5984,
    "被动": false
   },
   {
    "描述符": "rotb",
    "中文": "可旋转键数",
    "组": "溶剂骨架",
    "方向": "变低（变为 0）",
    "A": 0.0,
    "B": 1.2049,
    "被动": false
   },
   {
    "描述符": "tpsa",
    "中文": "TPSA",
    "组": "其他（单独成组或数据少）",
    "方向": "变高",
    "A": 21.005,
    "B": 18.46,
    "被动": false
   },
   {
    "描述符": "mw",
    "中文": "溶剂分子量",
    "组": "溶剂骨架",
    "方向": "变高",
    "A": 95.1215,
    "B": 80.5223,
    "被动": false
   }
  ],
  "物性": [],
  "条件": [
   {
    "条件": "E/S",
    "方向": "变低",
    "A": 3.0,
    "B": 14.74
   },
   {
    "条件": "硫载量",
    "方向": "一边未报告",
    "A": null,
    "B": 1.02
   },
   {
    "条件": "倍率",
    "方向": "一边未报告",
    "A": null,
    "B": -2.3025850929940455
   },
   {
    "条件": "温度",
    "方向": "相近",
    "A": 25.0,
    "B": 25.0
   },
   {
    "条件": "电池形式",
    "方向": "扣式 → 软包",
    "A": 1.0,
    "B": 0.0
   }
  ],
  "条件含默认值": [
   "E/S默认",
   "温度默认"
  ],
  "性能": {
   "方向": "变高",
   "倍数": 1.1145,
   "倍数含义": "容量之比",
   "好于参照": true,
   "值A": 1051.0,
   "值B": 943.0,
   "指标A": "硫比放电容量",
   "指标B": "比放电容量（基准未写明）"
  },
  "表述文字": "【P059｜首圈容量｜配方和条件都变】实验样 U_TMU（未知 mol L−1 LiTFSI；未知 mol L−1 LiNO3；LiPS_x 未知 未知；DOL:TMU = 未知:未知（体积比），测试 T_pouch70）相对 对比样 B_DME（1.0 mol L−1 LiTFSI；0.30 mol L−1 LiNO3；DOL:DME = 1:1（体积比），测试 T_cnt01）｜组分变化：DOL 1 体积份 → 未知 体积份；加入 TMU（未知 体积份）；LiTFSI 1.0 mol L−1 → 未知 mol L−1；LiNO3 0.30 mol L−1 → 未知 mol L−1；加入 LiPS_x（未知 未知）；去掉 DME（其中 LiPS_x：描述符看不到）｜描述符：非氟醚氧 变低；酰胺/脲羰基 变高（从无到有）；溶剂环数 变低；可旋转键数 变低（变为 0）；TPSA 变高；溶剂分子量 变高｜物性：两边没有都报告的｜条件：E/S 变低；硫载量 一边未报告；倍率 一边未报告；电池形式 扣式 → 软包（含默认值：E/S默认、温度默认）｜性能：首圈容量 变高"
 },
 {
  "编号": "PC00176",
  "论文": "P059",
  "类别": "首圈容量",
  "比较类型": "配方和条件都变",
  "A": {
   "测试": "T_pouch",
   "测试名": "TMU软包首圈",
   "配方": "U_TMU",
   "配方名": "U_TMU",
   "recipe": "R_U_TMU",
   "是否对照": false,
   "配方文字": "未知 mol L−1 LiTFSI；未知 mol L−1 LiNO3；LiPS_x 未知 未知；DOL:TMU = 未知:未知（体积比）",
   "表述编号": "ST0632",
   "证据句子": [
    "M0114"
   ],
   "标记": [
    "条件冲突置空:rate",
    "温度默认"
   ]
  },
  "B": {
   "测试": "T_cnt01",
   "测试名": "Li||CNT/S 0.1C循环",
   "配方": "B_TMU",
   "配方名": "B_TMU",
   "recipe": "R_B_TMU",
   "是否对照": false,
   "配方文字": "1.0 mol L−1 LiTFSI；0.30 mol L−1 LiNO3；DOL:TMU = 1:1（体积比）",
   "表述编号": "ST0623",
   "证据句子": [
    "M0109",
    "M0110"
   ],
   "标记": [
    "E/S默认",
    "基准未写明",
    "温度默认"
   ]
  },
  "组分变化": "DOL 1 体积份 → 未知 体积份；TMU 1 体积份 → 未知 体积份；LiTFSI 1.0 mol L−1 → 未知 mol L−1；LiNO3 0.30 mol L−1 → 未知 mol L−1；加入 LiPS_x（未知 未知）",
  "作者改动的组分": [
   "DOL",
   "LiNO3",
   "LiPS_x",
   "LiTFSI",
   "TMU"
  ],
  "特殊组分变化": [
   {
    "组分": "LiPS_x",
    "类型": "描述符看不到"
   }
  ],
  "电解液相同但样品编号不同": false,
  "描述符": [
   {
    "描述符": "eo",
    "中文": "非氟醚氧",
    "组": "配位（醚氧）",
    "方向": "变低",
    "A": 1.0,
    "B": 1.2649,
    "被动": false
   },
   {
    "描述符": "amide",
    "中文": "酰胺/脲羰基",
    "组": "其他（单独成组或数据少）",
    "方向": "变高",
    "A": 0.5,
    "B": 0.3675,
    "被动": false
   },
   {
    "描述符": "ring",
    "中文": "溶剂环数",
    "组": "溶剂骨架",
    "方向": "变低",
    "A": 0.5,
    "B": 0.6325,
    "被动": false
   },
   {
    "描述符": "tpsa",
    "中文": "TPSA",
    "组": "其他（单独成组或数据少）",
    "方向": "变高",
    "A": 21.005,
    "B": 20.3308,
    "被动": false
   },
   {
    "描述符": "mw",
    "中文": "溶剂分子量",
    "组": "溶剂骨架",
    "方向": "变高",
    "A": 95.1215,
    "B": 89.5471,
    "被动": false
   }
  ],
  "物性": [],
  "条件": [
   {
    "条件": "E/S",
    "方向": "变低",
    "A": 3.0,
    "B": 14.74
   },
   {
    "条件": "硫载量",
    "方向": "变高",
    "A": 2.5,
    "B": 1.02
   },
   {
    "条件": "倍率",
    "方向": "一边未报告",
    "A": null,
    "B": -2.3025850929940455
   },
   {
    "条件": "温度",
    "方向": "相近",
    "A": 25.0,
    "B": 25.0
   },
   {
    "条件": "电池形式",
    "方向": "扣式 → 软包",
    "A": 1.0,
    "B": 0.0
   }
  ],
  "条件含默认值": [
   "E/S默认",
   "温度默认"
  ],
  "性能": {
   "方向": "变高",
   "倍数": 1.3439,
   "倍数含义": "容量之比",
   "好于参照": true,
   "值A": 1524.0,
   "值B": 1134.0,
   "指标A": "硫比放电容量",
   "指标B": "比放电容量（基准未写明）"
  },
  "表述文字": "【P059｜首圈容量｜配方和条件都变】实验样 U_TMU（未知 mol L−1 LiTFSI；未知 mol L−1 LiNO3；LiPS_x 未知 未知；DOL:TMU = 未知:未知（体积比），测试 T_pouch）相对 实验样 B_TMU（1.0 mol L−1 LiTFSI；0.30 mol L−1 LiNO3；DOL:TMU = 1:1（体积比），测试 T_cnt01）｜组分变化：DOL 1 体积份 → 未知 体积份；TMU 1 体积份 → 未知 体积份；LiTFSI 1.0 mol L−1 → 未知 mol L−1；LiNO3 0.30 mol L−1 → 未知 mol L−1；加入 LiPS_x（未知 未知）（其中 LiPS_x：描述符看不到）｜描述符：非氟醚氧 变低；酰胺/脲羰基 变高；溶剂环数 变低；TPSA 变高；溶剂分子量 变高｜物性：两边没有都报告的｜条件：E/S 变低；硫载量 变高；倍率 一边未报告；电池形式 扣式 → 软包（含默认值：E/S默认、温度默认）｜性能：首圈容量 变高"
 },
 {
  "编号": "PC00177",
  "论文": "P059",
  "类别": "首圈容量",
  "比较类型": "配方和条件都变",
  "A": {
   "测试": "T_pouch70",
   "测试名": "TMU软包70%DoD循环",
   "配方": "U_TMU",
   "配方名": "U_TMU",
   "recipe": "R_U_TMU",
   "是否对照": false,
   "配方文字": "未知 mol L−1 LiTFSI；未知 mol L−1 LiNO3；LiPS_x 未知 未知；DOL:TMU = 未知:未知（体积比）",
   "表述编号": "ST0635",
   "证据句子": [
    "S0152",
    "S0153"
   ],
   "标记": [
    "条件冲突置空:rate",
    "温度默认"
   ]
  },
  "B": {
   "测试": "T_cnt01",
   "测试名": "Li||CNT/S 0.1C循环",
   "配方": "B_TMU",
   "配方名": "B_TMU",
   "recipe": "R_B_TMU",
   "是否对照": false,
   "配方文字": "1.0 mol L−1 LiTFSI；0.30 mol L−1 LiNO3；DOL:TMU = 1:1（体积比）",
   "表述编号": "ST0623",
   "证据句子": [
    "M0109",
    "M0110"
   ],
   "标记": [
    "E/S默认",
    "基准未写明",
    "温度默认"
   ]
  },
  "组分变化": "DOL 1 体积份 → 未知 体积份；TMU 1 体积份 → 未知 体积份；LiTFSI 1.0 mol L−1 → 未知 mol L−1；LiNO3 0.30 mol L−1 → 未知 mol L−1；加入 LiPS_x（未知 未知）",
  "作者改动的组分": [
   "DOL",
   "LiNO3",
   "LiPS_x",
   "LiTFSI",
   "TMU"
  ],
  "特殊组分变化": [
   {
    "组分": "LiPS_x",
    "类型": "描述符看不到"
   }
  ],
  "电解液相同但样品编号不同": false,
  "描述符": [
   {
    "描述符": "eo",
    "中文": "非氟醚氧",
    "组": "配位（醚氧）",
    "方向": "变低",
    "A": 1.0,
    "B": 1.2649,
    "被动": false
   },
   {
    "描述符": "amide",
    "中文": "酰胺/脲羰基",
    "组": "其他（单独成组或数据少）",
    "方向": "变高",
    "A": 0.5,
    "B": 0.3675,
