Repository: zhuonanli08/Li-S_Electrolyte_Conflicts

File: output/两两比较表述_313篇_v2_2026-11-07/样品对表述.json (part 12 of 15)
[
  "A": "T5FDLiTFSI",
  "B": "TDLiTFSI",
  "A是对照": false,
  "B是对照": true,
  "组分变化": "加入 F4EO2（1 TTE/F4EO2比例项；口径未报告）",
  "描述符": [
   {
    "描述符": "eo",
    "中文": "非氟醚氧",
    "组": "配位（醚氧）",
    "方向": "变高",
    "A": 1.3333,
    "B": 0.3874,
    "被动": false
   },
   {
    "描述符": "eo_a",
    "中文": "α 氟化醚氧",
    "组": "氟化/稀释",
    "方向": "变低",
    "A": 0.3333,
    "B": 0.8063,
    "被动": false
   },
   {
    "描述符": "fat",
    "中文": "溶剂 F 原子数",
    "组": "氟化/稀释",
    "方向": "变低",
    "A": 5.6667,
    "B": 6.4502,
    "被动": false
   },
   {
    "描述符": "ring",
    "中文": "溶剂环数",
    "组": "溶剂骨架",
    "方向": "变高",
    "A": 0.3333,
    "B": 0.1937,
    "被动": false
   },
   {
    "描述符": "rotb",
    "中文": "可旋转键数",
    "组": "溶剂骨架",
    "方向": "变高",
    "A": 4.3333,
    "B": 4.0314,
    "被动": false
   },
   {
    "描述符": "tpsa",
    "中文": "TPSA",
    "组": "其他（单独成组或数据少）",
    "方向": "变高",
    "A": 15.3833,
    "B": 11.0181,
    "被动": false
   },
   {
    "描述符": "mw",
    "中文": "溶剂分子量",
    "组": "溶剂骨架",
    "方向": "变高",
    "A": 209.4387,
    "B": 201.4637,
    "被动": false
   },
   {
    "描述符": "ffrac",
    "中文": "含氟溶剂比例",
    "组": "氟化/稀释",
    "方向": "变低",
    "A": 0.6667,
    "B": 0.8063,
    "被动": false
   }
  ],
  "物性": {
   "其他（未归类）": "变高"
  },
  "性能": [
   {
    "类别": "每圈衰减率",
    "测试": "Tcd",
    "方向": "变低",
    "倍数": 0.4053,
    "倍数含义": "每圈衰减率之比",
    "好于参照": true,
    "值A": 0.431,
    "值B": 1.0636,
    "指标A": "每圈衰减率（%/圈，由比放电容量（基准未写明）换算）",
    "指标B": "每圈衰减率（%/圈，由比放电容量（基准未写明）换算）"
   },
   {
    "类别": "首圈容量",
    "测试": "Tcd",
    "方向": "变高",
    "倍数": 1.537,
    "倍数含义": "容量之比",
    "好于参照": true,
    "值A": 1331.0,
    "值B": 866.0,
    "指标A": "比放电容量（基准未写明）",
    "指标B": "比放电容量（基准未写明）"
   }
  ],
  "比较编号": [
   "PC01373",
   "PC01379"
  ],
  "表述文字": "【样本】P350：实验样 T5FDLiTFSI（10 vol % in electrolyte DOL；F4EO2 1 TTE/F4EO2比例项；0.5 M LiTFSI；TTE（5 体积份））相对 对比样 TDLiTFSI（10 vol % in electrolyte DOL；0.5 M LiTFSI；TTE（5 体积份））｜组分变化：加入 F4EO2（1 TTE/F4EO2比例项；口径未报告）｜分子描述符：非氟醚氧 变高；α 氟化醚氧 变低；溶剂 F 原子数 变低；溶剂环数 变高；可旋转键数 变高；TPSA 变高；溶剂分子量 变高；含氟溶剂比例 变低｜物性：其他（未归类） 变高｜条件：相同（同一测试）｜性能：每圈衰减率 变低（测试 Tcd）；首圈容量 变高（测试 Tcd）"
 },
 {
  "论文": "P350",
  "A": "T10FDLiTFSI",
  "B": "TDLiTFSI",
  "A是对照": false,
  "B是对照": true,
  "组分变化": "TTE 5 TTE/F4EO2比例项；原文未明示质量或体积口径 → 10 TTE/F4EO2比例项；原文未明示质量或体积口径；加入 F4EO2（1 TTE/F4EO2比例项；口径未报告）",
  "描述符": [
   {
    "描述符": "eo",
    "中文": "非氟醚氧",
    "组": "配位（醚氧）",
    "方向": "变高",
    "A": 1.3333,
    "B": 0.3874,
    "被动": false
   },
   {
    "描述符": "eo_a",
    "中文": "α 氟化醚氧",
    "组": "氟化/稀释",
    "方向": "变低",
    "A": 0.3333,
    "B": 0.8063,
    "被动": false
   },
   {
    "描述符": "fat",
    "中文": "溶剂 F 原子数",
    "组": "氟化/稀释",
    "方向": "变低",
    "A": 5.6667,
    "B": 6.4502,
    "被动": false
   },
   {
    "描述符": "ring",
    "中文": "溶剂环数",
    "组": "溶剂骨架",
    "方向": "变高",
    "A": 0.3333,
    "B": 0.1937,
    "被动": false
   },
   {
    "描述符": "rotb",
    "中文": "可旋转键数",
    "组": "溶剂骨架",
    "方向": "变高",
    "A": 4.3333,
    "B": 4.0314,
    "被动": false
   },
   {
    "描述符": "tpsa",
    "中文": "TPSA",
    "组": "其他（单独成组或数据少）",
    "方向": "变高",
    "A": 15.3833,
    "B": 11.0181,
    "被动": false
   },
   {
    "描述符": "mw",
    "中文": "溶剂分子量",
    "组": "溶剂骨架",
    "方向": "变高",
    "A": 209.4387,
    "B": 201.4637,
    "被动": false
   },
   {
    "描述符": "ffrac",
    "中文": "含氟溶剂比例",
    "组": "氟化/稀释",
    "方向": "变低",
    "A": 0.6667,
    "B": 0.8063,
    "被动": false
   }
  ],
  "物性": {
   "其他（未归类）": "变高"
  },
  "性能": [
   {
    "类别": "首圈容量",
    "测试": "Tcd",
    "方向": "变高",
    "倍数": 1.2979,
    "倍数含义": "容量之比",
    "好于参照": true,
    "值A": 1124.0,
    "值B": 866.0,
    "指标A": "比放电容量（基准未写明）",
    "指标B": "比放电容量（基准未写明）"
   }
  ],
  "比较编号": [
   "PC01380"
  ],
  "表述文字": "【样本】P350：实验样 T10FDLiTFSI（10 vol % in electrolyte DOL；F4EO2 1 TTE/F4EO2比例项；0.5 M LiTFSI；TTE（10 体积份））相对 对比样 TDLiTFSI（10 vol % in electrolyte DOL；0.5 M LiTFSI；TTE（5 体积份））｜组分变化：TTE 5 TTE/F4EO2比例项；原文未明示质量或体积口径 → 10 TTE/F4EO2比例项；原文未明示质量或体积口径；加入 F4EO2（1 TTE/F4EO2比例项；口径未报告）｜分子描述符：非氟醚氧 变高；α 氟化醚氧 变低；溶剂 F 原子数 变低；溶剂环数 变高；可旋转键数 变高；TPSA 变高；溶剂分子量 变高；含氟溶剂比例 变低｜物性：其他（未归类） 变高｜条件：相同（同一测试）｜性能：首圈容量 变高（测试 Tcd）"
 },
 {
  "论文": "P350",
  "A": "T10FDLiTFSI",
  "B": "T5FDLiTFSI",
  "A是对照": false,
  "B是对照": false,
  "组分变化": "TTE 5 TTE/F4EO2比例项；原文未明示质量或体积口径 → 10 TTE/F4EO2比例项；原文未明示质量或体积口径",
  "描述符": [],
  "物性": {
   "其他（未归类）": "变低"
  },
  "性能": [
   {
    "类别": "首圈容量",
    "测试": "Tcd",
    "方向": "变低",
    "倍数": 0.8445,
    "倍数含义": "容量之比",
    "好于参照": false,
    "值A": 1124.0,
    "值B": 1331.0,
    "指标A": "比放电容量（基准未写明）",
    "指标B": "比放电容量（基准未写明）"
   }
  ],
  "比较编号": [
   "PC01384"
  ],
  "表述文字": "【样本】P350：实验样 T10FDLiTFSI（10 vol % in electrolyte DOL；F4EO2 1 TTE/F4EO2比例项；0.5 M LiTFSI；TTE（10 体积份））相对 实验样 T5FDLiTFSI（10 vol % in electrolyte DOL；F4EO2 1 TTE/F4EO2比例项；0.5 M LiTFSI；TTE（5 体积份））｜组分变化：TTE 5 TTE/F4EO2比例项；原文未明示质量或体积口径 → 10 TTE/F4EO2比例项；原文未明示质量或体积口径｜分子描述符：无变化｜物性：其他（未归类） 变低｜条件：相同（同一测试）｜性能：首圈容量 变低（测试 Tcd）"
 },
 {
  "论文": "P350",
  "A": "T20FDLiTFSI",
  "B": "TDLiTFSI",
  "A是对照": false,
  "B是对照": true,
  "组分变化": "TTE 5 TTE/F4EO2比例项；原文未明示质量或体积口径 → 20 TTE/F4EO2比例项；原文未明示质量或体积口径；加入 F4EO2（1 TTE/F4EO2比例项；口径未报告）",
  "描述符": [
   {
    "描述符": "eo",
    "中文": "非氟醚氧",
    "组": "配位（醚氧）",
    "方向": "变高",
    "A": 1.3333,
    "B": 0.3874,
    "被动": false
   },
   {
    "描述符": "eo_a",
    "中文": "α 氟化醚氧",
    "组": "氟化/稀释",
    "方向": "变低",
    "A": 0.3333,
    "B": 0.8063,
    "被动": false
   },
   {
    "描述符": "fat",
    "中文": "溶剂 F 原子数",
    "组": "氟化/稀释",
    "方向": "变低",
    "A": 5.6667,
    "B": 6.4502,
    "被动": false
   },
   {
    "描述符": "ring",
    "中文": "溶剂环数",
    "组": "溶剂骨架",
    "方向": "变高",
    "A": 0.3333,
    "B": 0.1937,
    "被动": false
   },
   {
    "描述符": "rotb",
    "中文": "可旋转键数",
    "组": "溶剂骨架",
    "方向": "变高",
    "A": 4.3333,
    "B": 4.0314,
    "被动": false
   },
   {
    "描述符": "tpsa",
    "中文": "TPSA",
    "组": "其他（单独成组或数据少）",
    "方向": "变高",
    "A": 15.3833,
    "B": 11.0181,
    "被动": false
   },
   {
    "描述符": "mw",
    "中文": "溶剂分子量",
    "组": "溶剂骨架",
    "方向": "变高",
    "A": 209.4387,
    "B": 201.4637,
    "被动": false
   },
   {
    "描述符": "ffrac",
    "中文": "含氟溶剂比例",
    "组": "氟化/稀释",
    "方向": "变低",
    "A": 0.6667,
    "B": 0.8063,
    "被动": false
   }
  ],
  "物性": {
   "其他（未归类）": "变高"
  },
  "性能": [
   {
    "类别": "首圈容量",
    "测试": "Tcd",
    "方向": "变高",
    "倍数": 1.1697,
    "倍数含义": "容量之比",
    "好于参照": true,
    "值A": 1013.0,
    "值B": 866.0,
    "指标A": "比放电容量（基准未写明）",
    "指标B": "比放电容量（基准未写明）"
   }
  ],
  "比较编号": [
   "PC01381"
  ],
  "表述文字": "【样本】P350：实验样 T20FDLiTFSI（10 vol % in electrolyte DOL；F4EO2 1 TTE/F4EO2比例项；0.5 M LiTFSI；TTE（20 体积份））相对 对比样 TDLiTFSI（10 vol % in electrolyte DOL；0.5 M LiTFSI；TTE（5 体积份））｜组分变化：TTE 5 TTE/F4EO2比例项；原文未明示质量或体积口径 → 20 TTE/F4EO2比例项；原文未明示质量或体积口径；加入 F4EO2（1 TTE/F4EO2比例项；口径未报告）｜分子描述符：非氟醚氧 变高；α 氟化醚氧 变低；溶剂 F 原子数 变低；溶剂环数 变高；可旋转键数 变高；TPSA 变高；溶剂分子量 变高；含氟溶剂比例 变低｜物性：其他（未归类） 变高｜条件：相同（同一测试）｜性能：首圈容量 变高（测试 Tcd）"
 },
 {
  "论文": "P350",
  "A": "T20FDLiTFSI",
  "B": "T5FDLiTFSI",
  "A是对照": false,
  "B是对照": false,
  "组分变化": "TTE 5 TTE/F4EO2比例项；原文未明示质量或体积口径 → 20 TTE/F4EO2比例项；原文未明示质量或体积口径",
  "描述符": [],
  "物性": {
   "其他（未归类）": "变低"
  },
  "性能": [
   {
    "类别": "首圈容量",
    "测试": "Tcd",
    "方向": "变低",
    "倍数": 0.7611,
    "倍数含义": "容量之比",
    "好于参照": false,
    "值A": 1013.0,
    "值B": 1331.0,
    "指标A": "比放电容量（基准未写明）",
    "指标B": "比放电容量（基准未写明）"
   }
  ],
  "比较编号": [
   "PC01385"
  ],
  "表述文字": "【样本】P350：实验样 T20FDLiTFSI（10 vol % in electrolyte DOL；F4EO2 1 TTE/F4EO2比例项；0.5 M LiTFSI；TTE（20 体积份））相对 实验样 T5FDLiTFSI（10 vol % in electrolyte DOL；F4EO2 1 TTE/F4EO2比例项；0.5 M LiTFSI；TTE（5 体积份））｜组分变化：TTE 5 TTE/F4EO2比例项；原文未明示质量或体积口径 → 20 TTE/F4EO2比例项；原文未明示质量或体积口径｜分子描述符：无变化｜物性：其他（未归类） 变低｜条件：相同（同一测试）｜性能：首圈容量 变低（测试 Tcd）"
 },
 {
  "论文": "P350",
  "A": "T20FDLiTFSI",
  "B": "T10FDLiTFSI",
  "A是对照": false,
  "B是对照": false,
  "组分变化": "TTE 10 TTE/F4EO2比例项；原文未明示质量或体积口径 → 20 TTE/F4EO2比例项；原文未明示质量或体积口径",
  "描述符": [],
  "物性": {
   "其他（未归类）": "变低"
  },
  "性能": [
   {
    "类别": "首圈容量",
    "测试": "Tcd",
    "方向": "变低",
    "倍数": 0.9012,
    "倍数含义": "容量之比",
    "好于参照": false,
    "值A": 1013.0,
    "值B": 1124.0,
    "指标A": "比放电容量（基准未写明）",
    "指标B": "比放电容量（基准未写明）"
   }
  ],
  "比较编号": [
   "PC01388"
  ],
  "表述文字": "【样本】P350：实验样 T20FDLiTFSI（10 vol % in electrolyte DOL；F4EO2 1 TTE/F4EO2比例项；0.5 M LiTFSI；TTE（20 体积份））相对 实验样 T10FDLiTFSI（10 vol % in electrolyte DOL；F4EO2 1 TTE/F4EO2比例项；0.5 M LiTFSI；TTE（10 体积份））｜组分变化：TTE 10 TTE/F4EO2比例项；原文未明示质量或体积口径 → 20 TTE/F4EO2比例项；原文未明示质量或体积口径｜分子描述符：无变化｜物性：其他（未归类） 变低｜条件：相同（同一测试）｜性能：首圈容量 变低（测试 Tcd）"
 },
 {
  "论文": "P350",
  "A": "T5FDLiTFSI-FSI",
  "B": "TDLiTFSI",
  "A是对照": false,
  "B是对照": true,
  "组分变化": "加入 F4EO2（1 TTE/F4EO2比例项；口径未报告）；LiTFSI 0.5 M → 0.25 M；加入 LiFSI（0.25 M）",
  "描述符": [
   {
    "描述符": "eo",
    "中文": "非氟醚氧",
    "组": "配位（醚氧）",
    "方向": "变高",
    "A": 1.3333,
    "B": 0.3874,
    "被动": false
   },
   {
    "描述符": "eo_a",
    "中文": "α 氟化醚氧",
    "组": "氟化/稀释",
    "方向": "变低",
    "A": 0.3333,
    "B": 0.8063,
    "被动": false
   },
   {
    "描述符": "fat",
    "中文": "溶剂 F 原子数",
    "组": "氟化/稀释",
    "方向": "变低",
    "A": 5.6667,
    "B": 6.4502,
    "被动": false
   },
   {
    "描述符": "ring",
    "中文": "溶剂环数",
    "组": "溶剂骨架",
    "方向": "变高",
    "A": 0.3333,
    "B": 0.1937,
    "被动": false
   },
   {
    "描述符": "rotb",
    "中文": "可旋转键数",
    "组": "溶剂骨架",
    "方向": "变高",
    "A": 4.3333,
    "B": 4.0314,
    "被动": false
   },
   {
    "描述符": "tpsa",
    "中文": "TPSA",
    "组": "其他（单独成组或数据少）",
    "方向": "变高",
    "A": 15.3833,
    "B": 11.0181,
    "被动": false
   },
   {
    "描述符": "mw",
    "中文": "溶剂分子量",
    "组": "溶剂骨架",
    "方向": "变高",
    "A": 209.4387,
    "B": 201.4637,
    "被动": false
   },
   {
    "描述符": "ffrac",
    "中文": "含氟溶剂比例",
    "组": "氟化/稀释",
    "方向": "变低",
    "A": 0.6667,
    "B": 0.8063,
    "被动": false
   },
   {
    "描述符": "anF",
    "中文": "阴离子 F（每升）",
    "组": "盐用量",
    "方向": "变低",
    "A": 2.0,
    "B": 3.0,
    "被动": false
   }
  ],
  "物性": {
   "其他（未归类）": "变高"
  },
  "性能": [
   {
    "类别": "每圈衰减率",
    "测试": "Tcd",
    "方向": "变高",
    "倍数": 1.6077,
    "倍数含义": "每圈衰减率之比",
    "好于参照": false,
    "值A": 1.7099,
    "值B": 1.0636,
    "指标A": "每圈衰减率（%/圈，由比放电容量（基准未写明）换算）",
    "指标B": "每圈衰减率（%/圈，由比放电容量（基准未写明）换算）"
   },
   {
    "类别": "首圈容量",
    "测试": "Tcd",
    "方向": "变高",
    "倍数": 1.1836,
    "倍数含义": "容量之比",
    "好于参照": true,
    "值A": 1025.0,
    "值B": 866.0,
    "指标A": "比放电容量（基准未写明）",
    "指标B": "比放电容量（基准未写明）"
   }
  ],
  "比较编号": [
   "PC01374",
   "PC01382"
  ],
  "表述文字": "【样本】P350：实验样 T5FDLiTFSI-FSI（10 vol % in electrolyte DOL；F4EO2 1 TTE/F4EO2比例项；0.25 M LiTFSI；0.25 M LiFSI；TTE（5 体积份））相对 对比样 TDLiTFSI（10 vol % in electrolyte DOL；0.5 M LiTFSI；TTE（5 体积份））｜组分变化：加入 F4EO2（1 TTE/F4EO2比例项；口径未报告）；LiTFSI 0.5 M → 0.25 M；加入 LiFSI（0.25 M）｜分子描述符：非氟醚氧 变高；α 氟化醚氧 变低；溶剂 F 原子数 变低；溶剂环数 变高；可旋转键数 变高；TPSA 变高；溶剂分子量 变高；含氟溶剂比例 变低；阴离子 F（每升） 变低｜物性：其他（未归类） 变高｜条件：相同（同一测试）｜性能：每圈衰减率 变高（测试 Tcd）；首圈容量 变高（测试 Tcd）"
 },
 {
  "论文": "P350",
  "A": "T5FDLiTFSI-FSI",
  "B": "T5FDLiTFSI",
  "A是对照": false,
  "B是对照": false,
  "组分变化": "LiTFSI 0.5 M → 0.25 M；加入 LiFSI（0.25 M）",
  "描述符": [
   {
    "描述符": "anF",
    "中文": "阴离子 F（每升）",
    "组": "盐用量",
    "方向": "变低",
    "A": 2.0,
    "B": 3.0,
    "被动": false
   }
  ],
  "物性": {
   "其他（未归类）": "相近"
  },
  "性能": [
   {
    "类别": "每圈衰减率",
    "测试": "Tcd",
    "方向": "变高",
    "倍数": 3.9671,
    "倍数含义": "每圈衰减率之比",
    "好于参照": false,
    "值A": 1.7099,
    "值B": 0.431,
    "指标A": "每圈衰减率（%/圈，由比放电容量（基准未写明）换算）",
    "指标B": "每圈衰减率（%/圈，由比放电容量（基准未写明）换算）"
   },
   {
    "类别": "首圈容量",
    "测试": "Tcd",
    "方向": "变低",
    "倍数": 0.7701,
    "倍数含义": "容量之比",
    "好于参照": false,
    "值A": 1025.0,
    "值B": 1331.0,
    "指标A": "比放电容量（基准未写明）",
    "指标B": "比放电容量（基准未写明）"
   }
  ],
  "比较编号": [
   "PC01376",
   "PC01386"
  ],
  "表述文字": "【样本】P350：实验样 T5FDLiTFSI-FSI（10 vol % in electrolyte DOL；F4EO2 1 TTE/F4EO2比例项；0.25 M LiTFSI；0.25 M LiFSI；TTE（5 体积份））相对 实验样 T5FDLiTFSI（10 vol % in electrolyte DOL；F4EO2 1 TTE/F4EO2比例项；0.5 M LiTFSI；TTE（5 体积份））｜组分变化：LiTFSI 0.5 M → 0.25 M；加入 LiFSI（0.25 M）｜分子描述符：阴离子 F（每升） 变低｜物性：其他（未归类） 相近｜条件：相同（同一测试）｜性能：每圈衰减率 变高（测试 Tcd）；首圈容量 变低（测试 Tcd）"
 },
 {
  "论文": "P350",
  "A": "T5FDLiTFSI-FSI",
  "B": "T10FDLiTFSI",
  "A是对照": false,
  "B是对照": false,
  "组分变化": "TTE 10 TTE/F4EO2比例项；原文未明示质量或体积口径 → 5 TTE/F4EO2比例项；原文未明示质量或体积口径；LiTFSI 0.5 M → 0.25 M；加入 LiFSI（0.25 M）",
  "描述符": [
   {
    "描述符": "anF",
    "中文": "阴离子 F（每升）",
    "组": "盐用量",
    "方向": "变低",
    "A": 2.0,
    "B": 3.0,
    "被动": false
   }
  ],
  "物性": {
   "其他（未归类）": "变高"
  },
  "性能": [
   {
    "类别": "首圈容量",
    "测试": "Tcd",
    "方向": "变低",
    "倍数": 0.9119,
    "倍数含义": "容量之比",
    "好于参照": false,
    "值A": 1025.0,
    "值B": 1124.0,
    "指标A": "比放电容量（基准未写明）",
    "指标B": "比放电容量（基准未写明）"
   }
  ],
  "比较编号": [
   "PC01389"
  ],
  "表述文字": "【样本】P350：实验样 T5FDLiTFSI-FSI（10 vol % in electrolyte DOL；F4EO2 1 TTE/F4EO2比例项；0.25 M LiTFSI；0.25 M LiFSI；TTE（5 体积份））相对 实验样 T10FDLiTFSI（10 vol % in electrolyte DOL；F4EO2 1 TTE/F4EO2比例项；0.5 M LiTFSI；TTE（10 体积份））｜组分变化：TTE 10 TTE/F4EO2比例项；原文未明示质量或体积口径 → 5 TTE/F4EO2比例项；原文未明示质量或体积口径；LiTFSI 0.5 M → 0.25 M；加入 LiFSI（0.25 M）｜分子描述符：阴离子 F（每升） 变低｜物性：其他（未归类） 变高｜条件：相同（同一测试）｜性能：首圈容量 变低（测试 Tcd）"
 },
 {
  "论文": "P350",
  "A": "T5FDLiTFSI-FSI",
  "B": "T20FDLiTFSI",
  "A是对照": false,
  "B是对照": false,
  "组分变化": "TTE 20 TTE/F4EO2比例项；原文未明示质量或体积口径 → 5 TTE/F4EO2比例项；原文未明示质量或体积口径；LiTFSI 0.5 M → 0.25 M；加入 LiFSI（0.25 M）",
  "描述符": [
   {
    "描述符": "anF",
    "中文": "阴离子 F（每升）",
    "组": "盐用量",
    "方向": "变低",
    "A": 2.0,
    "B": 3.0,
    "被动": false
   }
  ],
  "物性": {
   "其他（未归类）": "变高"
  },
  "性能": [
   {
    "类别": "首圈容量",
    "测试": "Tcd",
    "方向": "相近",
    "倍数": 1.0118,
    "倍数含义": "容量之比",
    "好于参照": null,
    "值A": 1025.0,
    "值B": 1013.0,
    "指标A": "比放电容量（基准未写明）",
    "指标B": "比放电容量（基准未写明）"
   }
  ],
  "比较编号": [
   "PC01391"
  ],
  "表述文字": "【样本】P350：实验样 T5FDLiTFSI-FSI（10 vol % in electrolyte DOL；F4EO2 1 TTE/F4EO2比例项；0.25 M LiTFSI；0.25 M LiFSI；TTE（5 体积份））相对 实验样 T20FDLiTFSI（10 vol % in electrolyte DOL；F4EO2 1 TTE/F4EO2比例项；0.5 M LiTFSI；TTE（20 体积份））｜组分变化：TTE 20 TTE/F4EO2比例项；原文未明示质量或体积口径 → 5 TTE/F4EO2比例项；原文未明示质量或体积口径；LiTFSI 0.5 M → 0.25 M；加入 LiFSI（0.25 M）｜分子描述符：阴离子 F（每升） 变低｜物性：其他（未归类） 变高｜条件：相同（同一测试）｜性能：首圈容量 相近（测试 Tcd）"
 },
 {
  "论文": "P350",
  "A": "T5FDLiFSI",
  "B": "TDLiTFSI",
  "A是对照": false,
  "B是对照": true,
  "组分变化": "加入 F4EO2（1 TTE/F4EO2比例项；口径未报告）；加入 LiFSI（0.5 M）；去掉 LiTFSI",
  "描述符": [
   {
    "描述符": "eo",
    "中文": "非氟醚氧",
    "组": "配位（醚氧）",
    "方向": "变高",
    "A": 1.3333,
    "B": 0.3874,
    "被动": false
   },
   {
    "描述符": "eo_a",
    "中文": "α 氟化醚氧",
    "组": "氟化/稀释",
    "方向": "变低",
    "A": 0.3333,
    "B": 0.8063,
    "被动": false
   },
   {
    "描述符": "fat",
    "中文": "溶剂 F 原子数",
    "组": "氟化/稀释",
    "方向": "变低",
    "A": 5.6667,
    "B": 6.4502,
    "被动": false
   },
   {
    "描述符": "ring",
    "中文": "溶剂环数",
    "组": "溶剂骨架",
    "方向": "变高",
    "A": 0.3333,
    "B": 0.1937,
    "被动": false
   },
   {
    "描述符": "rotb",
    "中文": "可旋转键数",
    "组": "溶剂骨架",
    "方向": "变高",
    "A": 4.3333,
    "B": 4.0314,
    "被动": false
   },
   {
    "描述符": "tpsa",
    "中文": "TPSA",
    "组": "其他（单独成组或数据少）",
    "方向": "变高",
    "A": 15.3833,
    "B": 11.0181,
    "被动": false
   },
   {
    "描述符": "mw",
    "中文": "溶剂分子量",
    "组": "溶剂骨架",
    "方向": "变高",
    "A": 209.4387,
    "B": 201.4637,
    "被动": false
   },
   {
    "描述符": "ffrac",
    "中文": "含氟溶剂比例",
    "组": "氟化/稀释",
    "方向": "变低",
    "A": 0.6667,
    "B": 0.8063,
    "被动": false
   },
   {
    "描述符": "anF",
    "中文": "阴离子 F（每升）",
    "组": "盐用量",
    "方向": "变低",
    "A": 1.0,
    "B": 3.0,
    "被动": false
   }
  ],
  "物性": {
   "其他（未归类）": "变高"
  },
  "性能": [
   {
    "类别": "每圈衰减率",
    "测试": "Tcd",
    "方向": "变高",
    "倍数": 2.0459,
    "倍数含义": "每圈衰减率之比",
    "好于参照": false,
    "值A": 2.176,
    "值B": 1.0636,
    "指标A": "每圈衰减率（%/圈，由比放电容量（基准未写明）换算）",
    "指标B": "每圈衰减率（%/圈，由比放电容量（基准未写明）换算）"
   },
   {
    "类别": "首圈容量",
    "测试": "Tcd",
    "方向": "变高",
    "倍数": 1.1339,
    "倍数含义": "容量之比",
    "好于参照": true,
    "值A": 982.0,
    "值B": 866.0,
    "指标A": "比放电容量（基准未写明）",
    "指标B": "比放电容量（基准未写明）"
   }
  ],
  "比较编号": [
   "PC01375",
   "PC01383"
  ],
  "表述文字": "【样本】P350：实验样 T5FDLiFSI（10 vol % in electrolyte DOL；F4EO2 1 TTE/F4EO2比例项；0.5 M LiFSI；TTE（5 体积份））相对 对比样 TDLiTFSI（10 vol % in electrolyte DOL；0.5 M LiTFSI；TTE（5 体积份））｜组分变化：加入 F4EO2（1 TTE/F4EO2比例项；口径未报告）；加入 LiFSI（0.5 M）；去掉 LiTFSI｜分子描述符：非氟醚氧 变高；α 氟化醚氧 变低；溶剂 F 原子数 变低；溶剂环数 变高；可旋转键数 变高；TPSA 变高；溶剂分子量 变高；含氟溶剂比例 变低；阴离子 F（每升） 变低｜物性：其他（未归类） 变高｜条件：相同（同一测试）｜性能：每圈衰减率 变高（测试 Tcd）；首圈容量 变高（测试 Tcd）"
 },
 {
  "论文": "P350",
  "A": "T5FDLiFSI",
  "B": "T5FDLiTFSI",
  "A是对照": false,
  "B是对照": false,
  "组分变化": "加入 LiFSI（0.5 M）；去掉 LiTFSI",
  "描述符": [
   {
    "描述符": "anF",
    "中文": "阴离子 F（每升）",
    "组": "盐用量",
    "方向": "变低",
    "A": 1.0,
    "B": 3.0,
    "被动": false
   }
  ],
  "物性": {
   "其他（未归类）": "变高"
  },
  "性能": [
   {
    "类别": "每圈衰减率",
    "测试": "Tcd",
    "方向": "变高",
    "倍数": 5.0485,
    "倍数含义": "每圈衰减率之比",
    "好于参照": false,
    "值A": 2.176,
    "值B": 0.431,
    "指标A": "每圈衰减率（%/圈，由比放电容量（基准未写明）换算）",
    "指标B": "每圈衰减率（%/圈，由比放电容量（基准未写明）换算）"
   },
   {
    "类别": "首圈容量",
    "测试": "Tcd",
    "方向": "变低",
    "倍数": 0.7378,
    "倍数含义": "容量之比",
    "好于参照": false,
    "值A": 982.0,
    "值B": 1331.0,
    "指标A": "比放电容量（基准未写明）",
    "指标B": "比放电容量（基准未写明）"
   }
  ],
  "比较编号": [
   "PC01377",
   "PC01387"
  ],
  "表述文字": "【样本】P350：实验样 T5FDLiFSI（10 vol % in electrolyte DOL；F4EO2 1 TTE/F4EO2比例项；0.5 M LiFSI；TTE（5 体积份））相对 实验样 T5FDLiTFSI（10 vol % in electrolyte DOL；F4EO2 1 TTE/F4EO2比例项；0.5 M LiTFSI；TTE（5 体积份））｜组分变化：加入 LiFSI（0.5 M）；去掉 LiTFSI｜分子描述符：阴离子 F（每升） 变低｜物性：其他（未归类） 变高｜条件：相同（同一测试）｜性能：每圈衰减率 变高（测试 Tcd）；首圈容量 变低（测试 Tcd）"
 },
 {
  "论文": "P350",
  "A": "T5FDLiFSI",
  "B": "T10FDLiTFSI",
  "A是对照": false,
  "B是对照": false,
  "组分变化": "TTE 10 TTE/F4EO2比例项；原文未明示质量或体积口径 → 5 TTE/F4EO2比例项；原文未明示质量或体积口径；加入 LiFSI（0.5 M）；去掉 LiTFSI",
  "描述符": [
   {
    "描述符": "anF",
    "中文": "阴离子 F（每升）",
    "组": "盐用量",
    "方向": "变低",
    "A": 1.0,
    "B": 3.0,
    "被动": false
   }
  ],
  "物性": {
   "其他（未归类）": "变高"
  },
  "性能": [
   {
    "类别": "首圈容量",
    "测试": "Tcd",
    "方向": "变低",
    "倍数": 0.8737,
    "倍数含义": "容量之比",
    "好于参照": false,
    "值A": 982.0,
    "值B": 1124.0,
    "指标A": "比放电容量（基准未写明）",
    "指标B": "比放电容量（基准未写明）"
   }
  ],
  "比较编号": [
   "PC01390"
  ],
  "表述文字": "【样本】P350：实验样 T5FDLiFSI（10 vol % in electrolyte DOL；F4EO2 1 TTE/F4EO2比例项；0.5 M LiFSI；TTE（5 体积份））相对 实验样 T10FDLiTFSI（10 vol % in electrolyte DOL；F4EO2 1 TTE/F4EO2比例项；0.5 M LiTFSI；TTE（10 体积份））｜组分变化：TTE 10 TTE/F4EO2比例项；原文未明示质量或体积口径 → 5 TTE/F4EO2比例项；原文未明示质量或体积口径；加入 LiFSI（0.5 M）；去掉 LiTFSI｜分子描述符：阴离子 F（每升） 变低｜物性：其他（未归类） 变高｜条件：相同（同一测试）｜性能：首圈容量 变低（测试 Tcd）"
 },
 {
  "论文": "P350",
  "A": "T5FDLiFSI",
  "B": "T20FDLiTFSI",
  "A是对照": false,
  "B是对照": false,
  "组分变化": "TTE 20 TTE/F4EO2比例项；原文未明示质量或体积口径 → 5 TTE/F4EO2比例项；原文未明示质量或体积口径；加入 LiFSI（0.5 M）；去掉 LiTFSI",
  "描述符": [
   {
    "描述符": "anF",
    "中文": "阴离子 F（每升）",
    "组": "盐用量",
    "方向": "变低",
    "A": 1.0,
    "B": 3.0,
    "被动": false
   }
  ],
  "物性": {
   "其他（未归类）": "变高"
  },
  "性能": [
   {
    "类别": "首圈容量",
    "测试": "Tcd",
    "方向": "相近",
    "倍数": 0.9694,
    "倍数含义": "容量之比",
    "好于参照": null,
    "值A": 982.0,
    "值B": 1013.0,
    "指标A": "比放电容量（基准未写明）",
    "指标B": "比放电容量（基准未写明）"
   }
  ],
  "比较编号": [
   "PC01392"
  ],
  "表述文字": "【样本】P350：实验样 T5FDLiFSI（10 vol % in electrolyte DOL；F4EO2 1 TTE/F4EO2比例项；0.5 M LiFSI；TTE（5 体积份））相对 实验样 T20FDLiTFSI（10 vol % in electrolyte DOL；F4EO2 1 TTE/F4EO2比例项；0.5 M LiTFSI；TTE（20 体积份））｜组分变化：TTE 20 TTE/F4EO2比例项；原文未明示质量或体积口径 → 5 TTE/F4EO2比例项；原文未明示质量或体积口径；加入 LiFSI（0.5 M）；去掉 LiTFSI｜分子描述符：阴离子 F（每升） 变低｜物性：其他（未归类） 变高｜条件：相同（同一测试）｜性能：首圈容量 相近（测试 Tcd）"
 },
 {
  "论文": "P350",
  "A": "T5FDLiFSI",
  "B": "T5FDLiTFSI-FSI",
  "A是对照": false,
  "B是对照": false,
  "组分变化": "LiFSI 0.25 M → 0.5 M；去掉 LiTFSI",
  "描述符": [
   {
    "描述符": "anF",
    "中文": "阴离子 F（每升）",
    "组": "盐用量",
    "方向": "变低",
    "A": 1.0,
    "B": 2.0,
    "被动": false
   }
  ],
  "物性": {
   "其他（未归类）": "变高"
  },
  "性能": [
   {
    "类别": "每圈衰减率",
    "测试": "Tcd",
    "方向": "变高",
    "倍数": 1.2726,
    "倍数含义": "每圈衰减率之比",
    "好于参照": false,
    "值A": 2.176,
    "值B": 1.7099,
    "指标A": "每圈衰减率（%/圈，由比放电容量（基准未写明）换算）",
    "指标B": "每圈衰减率（%/圈，由比放电容量（基准未写明）换算）"
   },
   {
    "类别": "首圈容量",
    "测试": "Tcd",
    "方向": "相近",
    "倍数": 0.958,
    "倍数含义": "容量之比",
    "好于参照": null,
    "值A": 982.0,
    "值B": 1025.0,
    "指标A": "比放电容量（基准未写明）",
    "指标B": "比放电容量（基准未写明）"
   }
  ],
  "比较编号": [
   "PC01378",
   "PC01393"
  ],
  "表述文字": "【样本】P350：实验样 T5FDLiFSI（10 vol % in electrolyte DOL；F4EO2 1 TTE/F4EO2比例项；0.5 M LiFSI；TTE（5 体积份））相对 实验样 T5FDLiTFSI-FSI（10 vol % in electrolyte DOL；F4EO2 1 TTE/F4EO2比例项；0.25 M LiTFSI；0.25 M LiFSI；TTE（5 体积份））｜组分变化：LiFSI 0.25 M → 0.5 M；去掉 LiTFSI｜分子描述符：阴离子 F（每升） 变低｜物性：其他（未归类） 变高｜条件：相同（同一测试）｜性能：每圈衰减率 变高（测试 Tcd）；首圈容量 相近（测试 Tcd）"
 },
 {
  "论文": "P351",
  "A": "7 wt% KFSI",
  "B": "SL基础液",
  "A是对照": false,
  "B是对照": true,
  "组分变化": "加入 ION_FSI（7 wt%）",
  "描述符": [],
  "物性": {
   "黏度": "变高",
   "离子电导率": "变低"
  },
  "性能": [
   {
    "类别": "LiCu_CE",
    "测试": "T2",
    "方向": "变高",
    "倍数": 0.096,
    "倍数含义": "损失（100 − CE）之比",
    "好于参照": true,
    "值A": 98.8,
    "值B": 87.5,
    "指标A": "Li‖Cu CE",
    "指标B": "Li‖Cu CE"
   }
  ],
  "比较编号": [
   "PC01394"
  ],
  "表述文字": "【样本】P351：实验样 7 wt% KFSI（7 wt% ION_FSI；LiTFSI:SULFOLANE:TTE = 1:2:2（摩尔比））相对 对比样 SL基础液（LiTFSI:SULFOLANE:TTE = 1:2:2（摩尔比））｜组分变化：加入 ION_FSI（7 wt%）｜分子描述符：无变化｜物性：黏度 变高；离子电导率 变低｜条件：同一测试，但 圈数 一边未报告｜性能：Li‖Cu CE 变高（测试 T2）"
 },
 {
  "论文": "P351",
  "A": "1 wt% LiFSI",
  "B": "SL基础液",
  "A是对照": false,
  "B是对照": true,
  "组分变化": "加入 LiFSI（基础液:LiFSI=100:1 质量比）",
  "描述符": [],
  "物性": {},
  "性能": [
   {
    "类别": "LiCu_CE",
    "测试": "T2",
    "方向": "变高",
    "倍数": 0.336,
    "倍数含义": "损失（100 − CE）之比",
    "好于参照": true,
    "值A": 95.8,
    "值B": 87.5,
    "指标A": "Li‖Cu CE",
    "指标B": "Li‖Cu CE"
   }
  ],
  "比较编号": [
   "PC01395"
  ],
  "表述文字": "【样本】P351：实验样 1 wt% LiFSI（LiFSI 基础液:LiFSI=100:1 质量比；LiTFSI:SULFOLANE:TTE = 1:2:2（摩尔比））相对 对比样 SL基础液（LiTFSI:SULFOLANE:TTE = 1:2:2（摩尔比））｜组分变化：加入 LiFSI（基础液:LiFSI=100:1 质量比）｜分子描述符：无变化｜物性：两边没有都报告的｜条件：同一测试，但 圈数 一边未报告｜性能：Li‖Cu CE 变高（测试 T2）"
 },
 {
  "论文": "P351",
  "A": "1 wt% LiFSI",
  "B": "7 wt% KFSI",
  "A是对照": false,
  "B是对照": false,
  "组分变化": "加入 LiFSI（基础液:LiFSI=100:1 质量比）；去掉 ION_FSI",
  "描述符": [],
  "物性": {},
  "性能": [
   {
    "类别": "LiCu_CE",
    "测试": "T2",
    "方向": "变低",
    "倍数": 3.5,
    "倍数含义": "损失（100 − CE）之比",
    "好于参照": false,
    "值A": 95.8,
    "值B": 98.8,
    "指标A": "Li‖Cu CE",
    "指标B": "Li‖Cu CE"
   }
  ],
  "比较编号": [
   "PC01396"
  ],
  "表述文字": "【样本】P351：实验样 1 wt% LiFSI（LiFSI 基础液:LiFSI=100:1 质量比；LiTFSI:SULFOLANE:TTE = 1:2:2（摩尔比））相对 实验样 7 wt% KFSI（7 wt% ION_FSI；LiTFSI:SULFOLANE:TTE = 1:2:2（摩尔比））｜组分变化：加入 LiFSI（基础液:LiFSI=100:1 质量比）；去掉 ION_FSI｜分子描述符：无变化｜物性：两边没有都报告的｜条件：相同（同一测试）｜性能：Li‖Cu CE 变低（测试 T2）"
 },
 {
  "论文": "P354",
  "A": "3.6 M LiFSI/DME",
  "B": "3 M LiFSI/DME",
  "A是对照": false,
  "B是对照": true,
  "组分变化": "LiFSI 3 M → 3.6 M",
  "描述符": [
   {
    "描述符": "lnsites",
    "中文": "每个 Li⁺ 的配位位点",
    "组": "配位（醚氧）",
    "方向": "变低",
    "A": 5.3508,
    "B": 6.4209,
    "被动": false
   },
   {
    "描述符": "li",
    "中文": "Li⁺ 总浓度",
    "组": "盐用量",
    "方向": "变高",
    "A": 3.6,
    "B": 3.0,
    "被动": false
   },
   {
    "描述符": "salt",
    "中文": "主盐浓度",
    "组": "盐用量",
    "方向": "变高",
    "A": 3.6,
    "B": 3.0,
    "被动": false
   },
   {
    "描述符": "anF",
    "中文": "阴离子 F（每升）",
    "组": "盐用量",
    "方向": "变高",
    "A": 7.2,
    "B": 6.0,
    "被动": false
   },
   {
    "描述符": "anSO2",
    "中文": "阴离子磺酰（每升）",
    "组": "盐用量",
    "方向": "变高",
    "A": 7.2,
    "B": 6.0,
    "被动": false
   }
  ],
  "物性": {
   "离子电导率": "变低",
   "黏度": "变高"
  },
  "性能": [
   {
    "类别": "每圈衰减率",
    "测试": "T4",
    "方向": "变高",
    "倍数": 1.8958,
    "倍数含义": "每圈衰减率之比",
    "好于参照": false,
    "值A": 1.9748,
    "值B": 1.0417,
    "指标A": "每圈衰减率（%/圈，由容量保持率换算）",
    "指标B": "每圈衰减率（%/圈，由容量保持率换算）"
   },
   {
    "类别": "首圈容量",
    "测试": "T4",
    "方向": "变高",
    "倍数": 1.0792,
    "倍数含义": "容量之比",
    "好于参照": true,
    "值A": 1578.8,
    "值B": 1462.9,
    "指标A": "硫比放电容量",
    "指标B": "硫比放电容量"
   }
  ],
  "比较编号": [
   "PC01408",
   "PC01423"
  ],
  "表述文字": "【样本】P354：实验样 3.6 M LiFSI/DME（3.6 M LiFSI；DME（单溶剂 体积份））相对 对比样 3 M LiFSI/DME（3 M LiFSI；DME（单溶剂 体积份））｜组分变化：LiFSI 3 M → 3.6 M｜分子描述符：每个 Li⁺ 的配位位点 变低；Li⁺ 总浓度 变高；主盐浓度 变高；阴离子 F（每升） 变高；阴离子磺酰（每升） 变高｜物性：离子电导率 变低；黏度 变高｜条件：相同（同一测试）｜性能：每圈衰减率 变高（测试 T4）；首圈容量 变高（测试 T4）"
 },
 {
  "论文": "P354",
  "A": "4 M LiFSI/DME",
  "B": "3 M LiFSI/DME",
  "A是对照": false,
  "B是对照": true,
  "组分变化": "LiFSI 3 M → 4 M",
  "描述符": [
   {
    "描述符": "lnsites",
    "中文": "每个 Li⁺ 的配位位点",
    "组": "配位（醚氧）",
    "方向": "变低",
    "A": 4.8157,
    "B": 6.4209,
    "被动": false
   },
   {
    "描述符": "li",
    "中文": "Li⁺ 总浓度",
    "组": "盐用量",
    "方向": "变高",
    "A": 4.0,
    "B": 3.0,
    "被动": false
   },
   {
    "描述符": "salt",
    "中文": "主盐浓度",
    "组": "盐用量",
    "方向": "变高",
    "A": 4.0,
    "B": 3.0,
    "被动": false
   },
   {
    "描述符": "anF",
    "中文": "阴离子 F（每升）",
    "组": "盐用量",
    "方向": "变高",
    "A": 8.0,
    "B": 6.0,
    "被动": false
   },
   {
    "描述符": "anSO2",
    "中文": "阴离子磺酰（每升）",
    "组": "盐用量",
    "方向": "变高",
    "A": 8.0,
    "B": 6.0,
    "被动": false
   }
  ],
  "物性": {
   "离子电导率": "变低",
   "黏度": "变高"
  },
  "性能": [
   {
    "类别": "每圈衰减率",
    "测试": "T4",
    "方向": "变高",
    "倍数": 1.78,
    "倍数含义": "每圈衰减率之比",
    "好于参照": false,
    "值A": 1.8542,
    "值B": 1.0417,
    "指标A": "每圈衰减率（%/圈，由容量保持率换算）",
    "指标B": "每圈衰减率（%/圈，由容量保持率换算）"
   },
   {
    "类别": "首圈容量",
    "测试": "T4",
    "方向": "相近",
    "倍数": 1.0085,
    "倍数含义": "容量之比",
    "好于参照": null,
    "值A": 1475.4,
    "值B": 1462.9,
    "指标A": "硫比放电容量",
    "指标B": "硫比放电容量"
   }
  ],
  "比较编号": [
   "PC01409",
   "PC01424"
  ],
  "表述文字": "【样本】P354：实验样 4 M LiFSI/DME（4 M LiFSI；DME（单溶剂 体积份））相对 对比样 3 M LiFSI/DME（3 M LiFSI；DME（单溶剂 体积份））｜组分变化：LiFSI 3 M → 4 M｜分子描述符：每个 Li⁺ 的配位位点 变低；Li⁺ 总浓度 变高；主盐浓度 变高；阴离子 F（每升） 变高；阴离子磺酰（每升） 变高｜物性：离子电导率 变低；黏度 变高｜条件：相同（同一测试）｜性能：每圈衰减率 变高（测试 T4）；首圈容量 相近（测试 T4）"
 },
 {
  "论文": "P354",
  "A": "4 M LiFSI/DME",
  "B": "3.6 M LiFSI/DME",
  "A是对照": false,
  "B是对照": false,
  "组分变化": "LiFSI 3.6 M → 4 M",
  "描述符": [
   {
    "描述符": "lnsites",
    "中文": "每个 Li⁺ 的配位位点",
    "组": "配位（醚氧）",
    "方向": "变低",
    "A": 4.8157,
    "B": 5.3508,
    "被动": false
   },
   {
    "描述符": "li",
    "中文": "Li⁺ 总浓度",
    "组": "盐用量",
    "方向": "变高",
    "A": 4.0,
    "B": 3.6,
    "被动": false
   },
   {
    "描述符": "salt",
    "中文": "主盐浓度",
    "组": "盐用量",
    "方向": "变高",
    "A": 4.0,
    "B": 3.6,
    "被动": false
   },
   {
    "描述符": "anF",
    "中文": "阴离子 F（每升）",
    "组": "盐用量",
    "方向": "变高",
    "A": 8.0,
    "B": 7.2,
    "被动": false
   },
   {
    "描述符": "anSO2",
    "中文": "阴离子磺酰（每升）",
    "组": "盐用量",
    "方向": "变高",
    "A": 8.0,
    "B": 7.2,
    "被动": false
   }
  ],
  "物性": {
   "离子电导率": "变低",
   "黏度": "变高"
  },
  "性能": [
   {
    "类别": "每圈衰减率",
    "测试": "T4",
    "方向": "变低",
    "倍数": 0.9389,
    "倍数含义": "每圈衰减率之比",
    "好于参照": true,
    "值A": 1.8542,
    "值B": 1.9748,
    "指标A": "每圈衰减率（%/圈，由容量保持率换算）",
    "指标B": "每圈衰减率（%/圈，由容量保持率换算）"
   },
   {
    "类别": "首圈容量",
    "测试": "T4",
    "方向": "变低",
    "倍数": 0.9345,
    "倍数含义": "容量之比",
    "好于参照": false,
    "值A": 1475.4,
    "值B": 1578.8,
    "指标A": "硫比放电容量",
    "指标B": "硫比放电容量"
   }
  ],
  "比较编号": [
   "PC01412",
   "PC01427"
  ],
  "表述文字": "【样本】P354：实验样 4 M LiFSI/DME（4 M LiFSI；DME（单溶剂 体积份））相对 实验样 3.6 M LiFSI/DME（3.6 M LiFSI；DME（单溶剂 体积份））｜组分变化：LiFSI 3.6 M → 4 M｜分子描述符：每个 Li⁺ 的配位位点 变低；Li⁺ 总浓度 变高；主盐浓度 变高；阴离子 F（每升） 变高；阴离子磺酰（每升） 变高｜物性：离子电导率 变低；黏度 变高｜条件：相同（同一测试）｜性能：每圈衰减率 变低（测试 T4）；首圈容量 变低（测试 T4）"
 },
 {
  "论文": "P355",
  "A": "82EF-31",
  "B": "LP57",
  "A是对照": false,
  "B是对照": true,
  "组分变化": "加入 LiTFSI（0.8 M）；加入 LiDFOB（0.2 M）；LiPF6 1 M → 0.05 M；EMC 7（EC:EMC=3:7） v/v → 3（EMC:FEC=3:1） v/v；加入 FEC（1（EMC:FEC=3:1） v/v）；去掉 EC",
  "描述符": [
   {
    "描述符": "fat",
    "中文": "溶剂 F 原子数",
    "组": "氟化/稀释",
    "方向": "变高（从无到有）",
    "A": 0.3257,
    "B": 0.0,
    "被动": false
   },
   {
    "描述符": "ring",
    "中文": "溶剂环数",
    "组": "溶剂骨架",
    "方向": "变低",
    "A": 0.3257,
    "B": 0.3996,
    "被动": false
   },
   {
    "描述符": "rotb",
    "中文": "可旋转键数",
    "组": "溶剂骨架",
    "方向": "变高",
    "A": 0.6743,
    "B": 0.6004,
    "被动": false
   },
   {
    "描述符": "mw",
    "中文": "溶剂分子量",
    "组": "溶剂骨架",
    "方向": "变高",
    "A": 104.7391,
    "B": 97.6946,
    "被动": false
   },
   {
    "描述符": "ffrac",
    "中文": "含氟溶剂比例",
    "组": "氟化/稀释",
    "方向": "变高（从无到有）",
    "A": 0.3257,
    "B": 0.0,
    "被动": false
   },
   {
    "描述符": "lnsites",
    "中文": "每个 Li⁺ 的配位位点",
    "组": "配位（醚氧）",
    "方向": "变低",
    "A": 10.2363,
    "B": 11.2659,
    "被动": false
   },
   {
    "描述符": "li",
    "中文": "Li⁺ 总浓度",
    "组": "盐用量",
    "方向": "变高",
    "A": 1.05,
    "B": 1.0,
    "被动": false
   },
   {
    "描述符": "salt",
    "中文": "主盐浓度",
    "组": "盐用量",
    "方向": "变高",
    "A": 1.05,
    "B": 1.0,
    "被动": false
   },
   {
    "描述符": "anF",
    "中文": "阴离子 F（每升）",
    "组": "盐用量",
    "方向": "变低",
    "A": 5.5,
    "B": 6.0,
    "被动": false
   },
   {
    "描述符": "anSO2",
    "中文": "阴离子磺酰（每升）",
    "组": "盐用量",
    "方向": "变高（从无到有）",
    "A": 1.6,
    "B": 0.0,
    "被动": false
   }
  ],
  "物性": {},
  "性能": [
   {
    "类别": "LiCu_CE",
    "测试": "T07",
    "方向": "变高",
    "倍数": 0.0874,
    "倍数含义": "损失（100 − CE）之比",
    "好于参照": true,
    "值A": 96.1,
    "值B": 55.4,
    "指标A": "Li‖Cu CE",
    "指标B": "Li‖Cu CE"
   }
  ],
  "比较编号": [
   "PC01433"
  ],
  "表述文字": "【样本】P355：实验样 82EF-31（0.8 M LiTFSI；0.2 M LiDFOB；0.05 M LiPF6；EMC:FEC = 3（EMC:FEC=3:1）:1（EMC:FEC=3:1）（体积比））相对 对比样 LP57（1 M LiPF6；EC:EMC = 3（EC:EMC=3:7）:7（EC:EMC=3:7）（体积比））｜组分变化：加入 LiTFSI（0.8 M）；加入 LiDFOB（0.2 M）；LiPF6 1 M → 0.05 M；EMC 7（EC:EMC=3:7） v/v → 3（EMC:FEC=3:1） v/v；加入 FEC（1（EMC:FEC=3:1） v/v）；去掉 EC｜分子描述符：溶剂 F 原子数 变高（从无到有）；溶剂环数 变低；可旋转键数 变高；溶剂分子量 变高；含氟溶剂比例 变高（从无到有）；每个 Li⁺ 的配位位点 变低；Li⁺ 总浓度 变高；主盐浓度 变高；阴离子 F（每升） 变低；阴离子磺酰（每升） 变高（从无到有）｜物性：两边没有都报告的｜条件：同一测试，但 圈数 变高｜性能：Li‖Cu CE 变高（测试 T07）"
 },
 {
  "论文": "P356",
  "A": "30 mM 6-AU",
  "B": "blank",
  "A是对照": false,
  "B是对照": true,
  "组分变化": "加入 AZAURACIL6（30 mM）",
  "描述符": [],
  "物性": {},
  "性能": [
   {
    "类别": "首圈容量",
    "测试": "T02",
    "方向": "变高",
    "倍数": 1.0616,
    "倍数含义": "容量之比",
    "好于参照": true,
    "值A": 1327.0,
    "值B": 1250.0,
    "指标A": "比放电容量（基准未写明）",
    "指标B": "比放电容量（基准未写明）"
   }
  ],
  "比较编号": [
   "PC01434"
  ],
  "表述文字": "【样本】P356：实验样 30 mM 6-AU（1 M LiTFSI；0.2 M LiNO3；30 mM AZAURACIL6；DME:DOL = 1:1（体积比））相对 对比样 blank（1 M LiTFSI；0.2 M LiNO3；DME:DOL = 1:1（体积比））｜组分变化：加入 AZAURACIL6（30 mM）｜分子描述符：无变化｜物性：两边没有都报告的｜条件：相同（同一测试）｜性能：首圈容量 变高（测试 T02）"
 },
 {
  "论文": "P366",
  "A": "2.0 wt% TBBT",
  "B": "STD",
  "A是对照": false,
  "B是对照": true,
  "组分变化": "加入 TBBT（2.0 wt%）",
  "描述符": [
   {
    "描述符": "lino3",
    "中文": "LiNO₃ 浓度",
    "组": "LiNO₃",
    "方向": "变高",
    "A": 0.3785,
    "B": 0.3708,
    "被动": true
   }
  ],
  "物性": {},
  "性能": [
   {
    "类别": "每圈衰减率",
    "测试": "T1",
    "方向": "变低",
    "倍数": 0.6463,
    "倍数含义": "每圈衰减率之比",
    "好于参照": true,
    "值A": 0.081,
    "值B": 0.1253,
    "指标A": "每圈衰减率（%/圈，由容量保持率换算）",
    "指标B": "每圈衰减率（%/圈，由容量保持率换算）"
   }
  ],
  "比较编号": [
   "PC01435"
  ],
  "表述文字": "【样本】P366：实验样 2.0 wt% TBBT（1 M LiTFSI；2 wt% LiNO3；2.0 wt% TBBT；DME:DOL = 1:1（体积比））相对 对比样 STD（1 M LiTFSI；2 wt% LiNO3；DME:DOL = 1:1（体积比））｜组分变化：加入 TBBT（2.0 wt%）｜分子描述符：LiNO₃ 浓度 变高（被动）｜物性：两边没有都报告的｜条件：相同（同一测试）｜性能：每圈衰减率 变低（测试 T1）"
 },
 {
  "论文": "P368",
  "A": "1,2,4,5-benzenetetrathiol (tetrathiol)",
  "B": "blank",
  "A是对照": false,
  "B是对照": true,
  "组分变化": "加入 BENZENETETRATHIOL（~0.5 mg mL−1）",
  "描述符": [
   {
    "描述符": "ring",
    "中文": "溶剂环数",
    "组": "溶剂骨架",
    "方向": "变低",
    "A": 0.5,
    "B": 0.5984,
    "被动": false
   },
   {
    "描述符": "rotb",
    "中文": "可旋转键数",
    "组": "溶剂骨架",
    "方向": "变高",
    "A": 1.5,
    "B": 1.2049,
    "被动": false
   },
   {
    "描述符": "mw",
    "中文": "溶剂分子量",
    "组": "溶剂骨架",
    "方向": "变高",
    "A": 82.1005,
    "B": 80.5223,
    "被动": false
   }
  ],
  "物性": {},
  "性能": [
   {
    "类别": "每圈衰减率",
    "测试": "T5",
    "方向": "变低",
    "倍数": 0.5085,
    "倍数含义": "每圈衰减率之比",
    "好于参照": true,
    "值A": 0.06,
    "值B": 0.118,
    "指标A": "每圈衰减率（%/圈，由容量保持率换算）",
    "指标B": "每圈衰减率（%/圈，由容量保持率换算）"
   }
  ],
  "比较编号": [
   "PC01438"
  ],
  "表述文字": "【样本】P368：实验样 1,2,4,5-benzenetetrathiol (tetrathiol)（1 M LiTFSI；2 wt% LiNO3；BENZENETETRATHIOL ~0.5 mg mL−1；DOL:DME = 1（DOL:DME=1:1）:1（DOL:DME=1:1）（体积比））相对 对比样 blank（1 M LiTFSI；2 wt% LiNO3；DOL:DME = 1（DOL:DME=1:1）:1（DOL:DME=1:1）（体积比））｜组分变化：加入 BENZENETETRATHIOL（~0.5 mg mL−1）｜分子描述符：溶剂环数 变低；可旋转键数 变高；溶剂分子量 变高｜物性：两边没有都报告的｜条件：相同（同一测试）｜性能：每圈衰减率 变低（测试 T5）"
 },
 {
  "论文": "P369",
  "A": "1.5 M LiFSI DMMS",
  "B": "1.5 M LiFSI DME",
  "A是对照": false,
  "B是对照": true,
  "组分变化": "加入 DMMS（单一溶剂）；去掉 DME",
  "描述符": [
   {
    "描述符": "rotb",
    "中文": "可旋转键数",
    "组": "溶剂骨架",
    "方向": "变低",
    "A": 2.0,
    "B": 3.0,
    "被动": false
   },
   {
    "描述符": "mw",
    "中文": "溶剂分子量",
    "组": "溶剂骨架",
    "方向": "变高",
    "A": 120.224,
    "B": 90.122,
    "被动": false
   },
   {
    "描述符": "lnsites",
    "中文": "每个 Li⁺ 的配位位点",
    "组": "配位（醚氧）",
    "方向": "变低",
    "A": 9.5821,
    "B": 12.8419,
    "被动": false
   }
  ],
  "物性": {
   "离子电导率": "变低",
   "密度": "相近",
   "Li⁺迁移数": "变高"
  },
  "性能": [
   {
    "类别": "LiCu_CE",
    "测试": "T11",
    "方向": "变高",
    "倍数": 0.2353,
    "倍数含义": "损失（100 − CE）之比",
    "好于参照": true,
    "值A": 99.6,
    "值B": 98.3,
    "指标A": "Li‖Cu CE",
    "指标B": "Li‖Cu CE"
   }
  ],
  "比较编号": [
   "PC01441"
  ],
  "表述文字": "【样本】P369：实验样 1.5 M LiFSI DMMS（1.5 M LiFSI；DMMS（单一溶剂 体积份））相对 对比样 1.5 M LiFSI DME（1.5 M LiFSI；DME（单一溶剂 体积份））｜组分变化：加入 DMMS（单一溶剂）；去掉 DME｜分子描述符：可旋转键数 变低；溶剂分子量 变高；每个 Li⁺ 的配位位点 变低｜物性：离子电导率 变低；密度 相近；Li⁺迁移数 变高｜条件：相同（同一测试）｜性能：Li‖Cu CE 变高（测试 T11）"
 },
 {
  "论文": "P371",
  "A": "DD电解液",
  "B": "DEE电解液",
  "A是对照": false,
  "B是对照": false,
  "组分变化": "LiTFSI 1.2（344 mg加入1 mL溶剂） M → 1 M；加入 DOL（未报告（DOL/DME混合比例未知） 未报告）；加入 DME（未报告（DOL/DME混合比例未知） 未报告）；去掉 DEE",
  "描述符": [
   {
    "描述符": "eo",
    "中文": "非氟醚氧",
    "组": "配位（醚氧）",
    "方向": "变高",
    "A": 2.0,
    "B": 1.0,
    "被动": false
   },
   {
    "描述符": "ring",
    "中文": "溶剂环数",
    "组": "溶剂骨架",
    "方向": "变高（从无到有）",
    "A": 0.5984,
    "B": 0.0,
    "被动": false
   },
   {
    "描述符": "rotb",
    "中文": "可旋转键数",
    "组": "溶剂骨架",
    "方向": "变低",
    "A": 1.2049,
    "B": 2.0,
    "被动": false
   },
   {
    "描述符": "tpsa",
    "中文": "TPSA",
    "组": "其他（单独成组或数据少）",
    "方向": "变高",
    "A": 18.46,
    "B": 9.23,
    "被动": false
   },
   {
    "描述符": "mw",
    "中文": "溶剂分子量",
    "组": "溶剂骨架",
    "方向": "变高",
    "A": 80.5223,
    "B": 74.123,
    "被动": false
   },
   {
    "描述符": "lnsites",
    "中文": "每个 Li⁺ 的配位位点",
    "组": "配位（醚氧）",
    "方向": "变高",
    "A": 23.9809,
    "B": 8.0249,
    "被动": false
   },
   {
    "描述符": "li",
    "中文": "Li⁺ 总浓度",
    "组": "盐用量",
    "方向": "变低",
    "A": 1.0,
    "B": 1.2,
    "被动": false
   },
   {
    "描述符": "salt",
    "中文": "主盐浓度",
    "组": "盐用量",
    "方向": "变低",
    "A": 1.0,
    "B": 1.2,
    "被动": false
   },
   {
    "描述符": "anF",
    "中文": "阴离子 F（每升）",
    "组": "盐用量",
    "方向": "变低",
    "A": 6.0,
    "B": 7.2,
    "被动": false
   },
   {
    "描述符": "anSO2",
    "中文": "阴离子磺酰（每升）",
    "组": "盐用量",
    "方向": "变低",
    "A": 2.0,
    "B": 2.4,
    "被动": false
   }
  ],
  "物性": {},
  "性能": [
   {
    "类别": "LiCu_CE",
    "测试": "Taur",
    "方向": "变高",
    "倍数": 0.6718,
    "倍数含义": "损失（100 − CE）之比",
    "好于参照": true,
    "值A": 96.93,
    "值B": 95.43,
    "指标A": "Li‖Cu CE",
    "指标B": "Li‖Cu CE"
   }
  ],
  "比较编号": [
   "PC01442"
  ],
  "表述文字": "【样本】P371：实验样 DD电解液（1 M LiTFSI；DOL:DME = 未报告（DOL/DME混合比例未知）:未报告（DOL/DME混合比例未知）（体积比））相对 实验样 DEE电解液（1.2（344 mg加入1 mL溶剂） M LiTFSI；DEE（1 体积份））｜组分变化：LiTFSI 1.2（344 mg加入1 mL溶剂） M → 1 M；加入 DOL（未报告（DOL/DME混合比例未知） 未报告）；加入 DME（未报告（DOL/DME混合比例未知） 未报告）；去掉 DEE｜分子描述符：非氟醚氧 变高；溶剂环数 变高（从无到有）；可旋转键数 变低；TPSA 变高；溶剂分子量 变高；每个 Li⁺ 的配位位点 变高；Li⁺ 总浓度 变低；主盐浓度 变低；阴离子 F（每升） 变低；阴离子磺酰（每升） 变低｜物性：两边没有都报告的｜条件：相同（同一测试）｜性能：Li‖Cu CE 变高（测试 Taur）"
 },
 {
  "论文": "P371",
  "A": "DD电解液",
  "B": "F4DEE电解液",
  "A是对照": false,
  "B是对照": false,
  "组分变化": "LiTFSI 1.2（344 mg加入1 mL溶剂） M → 1 M；加入 DOL（未报告（DOL/DME混合比例未知） 未报告）；加入 DME（未报告（DOL/DME混合比例未知） 未报告）；去掉 F4DEE",
  "描述符": [
   {
    "描述符": "eo",
    "中文": "非氟醚氧",
    "组": "配位（醚氧）",
    "方向": "变高（从无到有）",
    "A": 2.0,
    "B": 0.0,
    "被动": false
   },
   {
    "描述符": "eo_b",
    "中文": "β 氟化醚氧",
    "组": "其他（单独成组或数据少）",
    "方向": "变低（变为 0）",
    "A": 0.0,
    "B": 2.0,
    "被动": false
   },
   {
    "描述符": "fat",
    "中文": "溶剂 F 原子数",
    "组": "氟化/稀释",
    "方向": "变低（变为 0）",
    "A": 0.0,
    "B": 4.0,
    "被动": false
   },
   {
    "描述符": "ring",
    "中文": "溶剂环数",
    "组": "溶剂骨架",
    "方向": "变高（从无到有）",
    "A": 0.5984,
    "B": 0.0,
    "被动": false
   },
   {
    "描述符": "rotb",
    "中文": "可旋转键数",
    "组": "溶剂骨架",
    "方向": "变低",
    "A": 1.2049,
    "B": 7.0,
    "被动": false
   },
   {
    "描述符": "mw",
    "中文": "溶剂分子量",
    "组": "溶剂骨架",
    "方向": "变低",
    "A": 80.5223,
    "B": 190.136,
    "被动": false
   },
   {
    "描述符": "ffrac",
    "中文": "含氟溶剂比例",
    "组": "氟化/稀释",
    "方向": "变低（变为 0）",
    "A": 0.0,
    "B": 1.0,
    "被动": false
   },
   {
    "描述符": "dil",
    "中文": "稀释剂摩尔比例",
    "组": "氟化/稀释",
    "方向": "变低（变为 0）",
    "A": 0.0,
    "B": 1.0,
    "被动": false
   },
   {
    "描述符": "li",
    "中文": "Li⁺ 总浓度",
    "组": "盐用量",
    "方向": "变低",
    "A": 1.0,
    "B": 1.2,
    "被动": false
   },
   {
    "描述符": "salt",
    "中文": "主盐浓度",
    "组": "盐用量",
    "方向": "变低",
    "A": 1.0,
    "B": 1.2,
    "被动": false
   },
   {
    "描述符": "anF",
    "中文": "阴离子 F（每升）",
    "组": "盐用量",
    "方向": "变低",
    "A": 6.0,
    "B": 7.2,
    "被动": false
   },
   {
    "描述符": "anSO2",
    "中文": "阴离子磺酰（每升）",
    "组": "盐用量",
    "方向": "变低",
    "A": 2.0,
    "B": 2.4,
    "被动": false
   }
  ],
  "物性": {},
  "性能": [
   {
    "类别": "LiCu_CE",
    "测试": "Taur",
    "方向": "变低",
    "倍数": 1.6776,
    "倍数含义": "损失（100 − CE）之比",
    "好于参照": false,
    "值A": 96.93,
    "值B": 98.17,
    "指标A": "Li‖Cu CE",
    "指标B": "Li‖Cu CE"
   }
  ],
  "比较编号": [
   "PC01444"
  ],
  "表述文字": "【样本】P371：实验样 DD电解液（1 M LiTFSI；DOL:DME = 未报告（DOL/DME混合比例未知）:未报告（DOL/DME混合比例未知）（体积比））相对 实验样 F4DEE电解液（1.2（344 mg加入1 mL溶剂） M LiTFSI；F4DEE（1 体积份））｜组分变化：LiTFSI 1.2（344 mg加入1 mL溶剂） M → 1 M；加入 DOL（未报告（DOL/DME混合比例未知） 未报告）；加入 DME（未报告（DOL/DME混合比例未知） 未报告）；去掉 F4DEE｜分子描述符：非氟醚氧 变高（从无到有）；β 氟化醚氧 变低（变为 0）；溶剂 F 原子数 变低（变为 0）；溶剂环数 变高（从无到有）；可旋转键数 变低；溶剂分子量 变低；含氟溶剂比例 变低（变为 0）；稀释剂摩尔比例 变低（变为 0）；Li⁺ 总浓度 变低；主盐浓度 变低；阴离子 F（每升） 变低；阴离子磺酰（每升） 变低｜物性：两边没有都报告的｜条件：相同（同一测试）｜性能：Li‖Cu CE 变低（测试 Taur）"
 },
 {
  "论文": "P371",
  "A": "DD电解液",
  "B": "F4DMB电解液",
  "A是对照": false,
  "B是对照": false,
  "组分变化": "LiTFSI 1.2（344 mg加入1 mL溶剂） M → 1 M；加入 DOL（未报告（DOL/DME混合比例未知） 未报告）；加入 DME（未报告（DOL/DME混合比例未知） 未报告）；去掉 F4DMB",
  "描述符": [
   {
    "描述符": "eo",
    "中文": "非氟醚氧",
    "组": "配位（醚氧）",
    "方向": "变高（从无到有）",
    "A": 2.0,
    "B": 0.0,
    "被动": false
   },
   {
    "描述符": "eo_b",
    "中文": "β 氟化醚氧",
    "组": "其他（单独成组或数据少）",
    "方向": "变低（变为 0）",
    "A": 0.0,
    "B": 2.0,
    "被动": false
   },
   {
    "描述符": "fat",
    "中文": "溶剂 F 原子数",
    "组": "氟化/稀释",
    "方向": "变低（变为 0）",
    "A": 0.0,
    "B": 4.0,
    "被动": false
   },
   {
    "描述符": "ring",
    "中文": "溶剂环数",
    "组": "溶剂骨架",
    "方向": "变高（从无到有）",
    "A": 0.5984,
    "B": 0.0,
    "被动": false
   },
   {
    "描述符": "rotb",
    "中文": "可旋转键数",
    "组": "溶剂骨架",
    "方向": "变低",
    "A": 1.2049,
    "B": 5.0,
    "被动": false
   },
   {
    "描述符": "mw",
    "中文": "溶剂分子量",
    "组": "溶剂骨架",
    "方向": "变低",
    "A": 80.5223,
    "B": 190.136,
    "被动": false
   },
   {
    "描述符": "ffrac",
    "中文": "含氟溶剂比例",
    "组": "氟化/稀释",
    "方向": "变低（变为 0）",
    "A": 0.0,
    "B": 1.0,
    "被动": false
   },
   {
    "描述符": "salt",
    "中文": "主盐浓度",
    "组": "盐用量",
    "方向": "变低",
    "A": 1.0,
    "B": 1.2,
    "被动": false
   },
   {
    "描述符": "anF",
    "中文": "阴离子 F（每升）",
    "组": "盐用量",
    "方向": "变低",
    "A": 6.0,
    "B": 7.2,
    "被动": false
   },
   {
    "描述符": "anSO2",
    "中文": "阴离子磺酰（每升）",
    "组": "盐用量",
    "方向": "变低",
    "A": 2.0,
    "B": 2.4,
    "被动": false
   }
  ],
  "物性": {},
  "性能": [
   {
    "类别": "LiCu_CE",
    "测试": "Taur",
    "方向": "变低",
    "倍数": 1.7151,
    "倍数含义": "损失（100 − CE）之比",
    "好于参照": false,
