Repository: zhuonanli08/Li-S_Electrolyte_Conflicts

File: output/两两比较表述_313篇_v2_2026-11-07/比较表述.json (part 12 of 111)
[
    "被动": false
   },
   {
    "描述符": "ring",
    "中文": "溶剂环数",
    "组": "溶剂骨架",
    "方向": "变低",
    "A": 0.5,
    "B": 0.6325,
    "被动": false
   },
   {
    "描述符": "tpsa",
    "中文": "TPSA",
    "组": "其他（单独成组或数据少）",
    "方向": "变高",
    "A": 21.005,
    "B": 20.3308,
    "被动": false
   },
   {
    "描述符": "mw",
    "中文": "溶剂分子量",
    "组": "溶剂骨架",
    "方向": "变高",
    "A": 95.1215,
    "B": 89.5471,
    "被动": false
   }
  ],
  "物性": [],
  "条件": [
   {
    "条件": "E/S",
    "方向": "变低",
    "A": 3.0,
    "B": 14.74
   },
   {
    "条件": "硫载量",
    "方向": "一边未报告",
    "A": null,
    "B": 1.02
   },
   {
    "条件": "倍率",
    "方向": "一边未报告",
    "A": null,
    "B": -2.3025850929940455
   },
   {
    "条件": "温度",
    "方向": "相近",
    "A": 25.0,
    "B": 25.0
   },
   {
    "条件": "电池形式",
    "方向": "扣式 → 软包",
    "A": 1.0,
    "B": 0.0
   }
  ],
  "条件含默认值": [
   "E/S默认",
   "温度默认"
  ],
  "性能": {
   "方向": "变低",
   "倍数": 0.9268,
   "倍数含义": "容量之比",
   "好于参照": false,
   "值A": 1051.0,
   "值B": 1134.0,
   "指标A": "硫比放电容量",
   "指标B": "比放电容量（基准未写明）"
  },
  "表述文字": "【P059｜首圈容量｜配方和条件都变】实验样 U_TMU（未知 mol L−1 LiTFSI；未知 mol L−1 LiNO3；LiPS_x 未知 未知；DOL:TMU = 未知:未知（体积比），测试 T_pouch70）相对 实验样 B_TMU（1.0 mol L−1 LiTFSI；0.30 mol L−1 LiNO3；DOL:TMU = 1:1（体积比），测试 T_cnt01）｜组分变化：DOL 1 体积份 → 未知 体积份；TMU 1 体积份 → 未知 体积份；LiTFSI 1.0 mol L−1 → 未知 mol L−1；LiNO3 0.30 mol L−1 → 未知 mol L−1；加入 LiPS_x（未知 未知）（其中 LiPS_x：描述符看不到）｜描述符：非氟醚氧 变低；酰胺/脲羰基 变高；溶剂环数 变低；TPSA 变高；溶剂分子量 变高｜物性：两边没有都报告的｜条件：E/S 变低；硫载量 一边未报告；倍率 一边未报告；电池形式 扣式 → 软包（含默认值：E/S默认、温度默认）｜性能：首圈容量 变低"
 },
 {
  "编号": "PC00178",
  "论文": "P059",
  "类别": "首圈容量",
  "比较类型": "同配方换条件",
  "A": {
   "测试": "T_pouch70",
   "测试名": "TMU软包70%DoD循环",
   "配方": "U_TMU",
   "配方名": "U_TMU",
   "recipe": "R_U_TMU",
   "是否对照": false,
   "配方文字": "未知 mol L−1 LiTFSI；未知 mol L−1 LiNO3；LiPS_x 未知 未知；DOL:TMU = 未知:未知（体积比）",
   "表述编号": "ST0635",
   "证据句子": [
    "S0152",
    "S0153"
   ],
   "标记": [
    "条件冲突置空:rate",
    "温度默认"
   ]
  },
  "B": {
   "测试": "T_pouch",
   "测试名": "TMU软包首圈",
   "配方": "U_TMU",
   "配方名": "U_TMU",
   "recipe": "R_U_TMU",
   "是否对照": false,
   "配方文字": "未知 mol L−1 LiTFSI；未知 mol L−1 LiNO3；LiPS_x 未知 未知；DOL:TMU = 未知:未知（体积比）",
   "表述编号": "ST0632",
   "证据句子": [
    "M0114"
   ],
   "标记": [
    "条件冲突置空:rate",
    "温度默认"
   ]
  },
  "组分变化": "配方相同",
  "作者改动的组分": [],
  "特殊组分变化": [],
  "电解液相同但样品编号不同": false,
  "描述符": [],
  "物性": [],
  "条件": [
   {
    "条件": "E/S",
    "方向": "相近",
    "A": 3.0,
    "B": 3.0
   },
   {
    "条件": "硫载量",
    "方向": "一边未报告",
    "A": null,
    "B": 2.5
   },
   {
    "条件": "温度",
    "方向": "相近",
    "A": 25.0,
    "B": 25.0
   },
   {
    "条件": "电池形式",
    "方向": "相同",
    "A": 1.0,
    "B": 1.0
   }
  ],
  "条件含默认值": [
   "温度默认"
  ],
  "性能": {
   "方向": "变低",
   "倍数": 0.6896,
   "倍数含义": "容量之比",
   "好于参照": false,
   "值A": 1051.0,
   "值B": 1524.0,
   "指标A": "硫比放电容量",
   "指标B": "硫比放电容量"
  },
  "表述文字": "【P059｜首圈容量｜同配方换条件】实验样 U_TMU（未知 mol L−1 LiTFSI；未知 mol L−1 LiNO3；LiPS_x 未知 未知；DOL:TMU = 未知:未知（体积比），测试 T_pouch70）相对 实验样 U_TMU（未知 mol L−1 LiTFSI；未知 mol L−1 LiNO3；LiPS_x 未知 未知；DOL:TMU = 未知:未知（体积比），测试 T_pouch）｜组分变化：配方相同｜描述符：配方相同｜物性：两边没有都报告的｜条件：硫载量 一边未报告（含默认值：温度默认）｜性能：首圈容量 变低"
 },
 {
  "编号": "PC00179",
  "论文": "P060",
  "类别": "每圈衰减率",
  "比较类型": "同测试换配方",
  "A": {
   "测试": "Tcycle",
   "测试名": "DMTS梯度循环容量/CE",
   "配方": "F50",
   "配方名": "50% DMTS Li–S电解液",
   "recipe": "R50",
   "是否对照": false,
   "配方文字": "0.6（基础电解液；添加DMTS后最终浓度未报告） M LiTFSI；2（基础电解液；添加DMTS后最终含量未报告） wt% LiNO3；50 vol% DMTS；DOL:DME = 1:1（体积比）",
   "表述编号": "ST0647",
   "证据句子": [
    "M0054",
    "M0055"
   ],
   "标记": [
    "LiNO3按质量分数换算"
   ]
  },
  "B": {
   "测试": "Tcycle",
   "测试名": "DMTS梯度循环容量/CE",
   "配方": "F25",
   "配方名": "25% DMTS Li–S电解液",
   "recipe": "R25",
   "是否对照": false,
   "配方文字": "0.6（基础电解液；添加DMTS后最终浓度未报告） M LiTFSI；2（基础电解液；添加DMTS后最终含量未报告） wt% LiNO3；25 vol% DMTS；DOL:DME = 1:1（体积比）",
   "表述编号": "ST0642",
   "证据句子": [
    "M0054",
    "M0055"
   ],
   "标记": [
    "LiNO3按质量分数换算"
   ]
  },
  "组分变化": "DMTS 25 vol%（原文未明百分数分母） → 50 vol%（原文未明百分数分母）",
  "作者改动的组分": [
   "DMTS"
  ],
  "特殊组分变化": [
   {
    "组分": "DMTS",
    "类型": "成膜/活性溶剂"
   }
  ],
  "电解液相同但样品编号不同": false,
  "描述符": [
   {
    "描述符": "eo",
    "中文": "非氟醚氧",
    "组": "配位（醚氧）",
    "方向": "变低",
    "A": 1.1147,
    "B": 1.5813,
    "被动": false
   },
   {
    "描述符": "thio",
    "中文": "硫醚/多硫 S",
    "组": "其他（单独成组或数据少）",
    "方向": "变高",
    "A": 1.328,
    "B": 0.628,
    "被动": false
   },
   {
    "描述符": "ring",
    "中文": "溶剂环数",
    "组": "溶剂骨架",
    "方向": "变低",
    "A": 0.3335,
    "B": 0.4731,
    "被动": false
   },
   {
    "描述符": "rotb",
    "中文": "可旋转键数",
    "组": "溶剂骨架",
    "方向": "变高",
    "A": 1.5568,
    "B": 1.3713,
    "被动": false
   },
   {
    "描述符": "tpsa",
    "中文": "TPSA",
    "组": "其他（单独成组或数据少）",
    "方向": "变低",
    "A": 10.2885,
    "B": 14.5959,
    "被动": false
   },
   {
    "描述符": "mw",
    "中文": "溶剂分子量",
    "组": "溶剂骨架",
    "方向": "变高",
    "A": 100.7733,
    "B": 90.0987,
    "被动": false
   },
   {
    "描述符": "lnsites",
    "中文": "每个 Li⁺ 的配位位点",
    "组": "配位（醚氧）",
    "方向": "变低",
    "A": 12.3377,
    "B": 18.8466,
    "被动": false
   },
   {
    "描述符": "dil",
    "中文": "稀释剂摩尔比例",
    "组": "氟化/稀释",
    "方向": "变高",
    "A": 0.4427,
    "B": 0.2093,
    "被动": false
   },
   {
    "描述符": "li",
    "中文": "Li⁺ 总浓度",
    "组": "盐用量",
    "方向": "变高",
    "A": 0.9719,
    "B": 0.9543,
    "被动": true
   },
   {
    "描述符": "lino3",
    "中文": "LiNO₃ 浓度",
    "组": "LiNO₃",
    "方向": "变高",
    "A": 0.3719,
    "B": 0.3543,
    "被动": true
   }
  ],
  "物性": [],
  "条件": [
   {
    "条件": "E/S",
    "方向": "相近",
    "A": 35.37,
    "B": 35.37
   },
   {
    "条件": "硫载量",
    "方向": "相近",
    "A": 1.0,
    "B": 1.0
   },
   {
    "条件": "正极含硫",
    "方向": "相近",
    "A": 48.0,
    "B": 48.0
   },
   {
    "条件": "倍率",
    "方向": "相近",
    "A": 0.5,
    "B": 0.5
   },
   {
    "条件": "温度",
    "方向": "相近",
    "A": 25.0,
    "B": 25.0
   },
   {
    "条件": "电池形式",
    "方向": "相同",
    "A": 0.0,
    "B": 0.0
   },
   {
    "条件": "圈数",
    "方向": "相近",
    "A": 100,
    "B": 100
   }
  ],
  "条件含默认值": [],
  "性能": {
   "方向": "变高",
   "倍数": 1.7474,
   "倍数含义": "每圈衰减率之比",
   "好于参照": false,
   "值A": 0.996,
   "值B": 0.57,
   "指标A": "每圈衰减率（%/圈，由容量保持率换算）",
   "指标B": "每圈衰减率（%/圈，由容量保持率换算）"
  },
  "表述文字": "【P060｜每圈衰减率｜同测试换配方】实验样 50% DMTS Li–S电解液（0.6（基础电解液；添加DMTS后最终浓度未报告） M LiTFSI；2（基础电解液；添加DMTS后最终含量未报告） wt% LiNO3；50 vol% DMTS；DOL:DME = 1:1（体积比），测试 Tcycle）相对 实验样 25% DMTS Li–S电解液（0.6（基础电解液；添加DMTS后最终浓度未报告） M LiTFSI；2（基础电解液；添加DMTS后最终含量未报告） wt% LiNO3；25 vol% DMTS；DOL:DME = 1:1（体积比），测试 Tcycle）｜组分变化：DMTS 25 vol%（原文未明百分数分母） → 50 vol%（原文未明百分数分母）（其中 DMTS：成膜/活性溶剂）｜描述符：非氟醚氧 变低；硫醚/多硫 S 变高；溶剂环数 变低；可旋转键数 变高；TPSA 变低；溶剂分子量 变高；每个 Li⁺ 的配位位点 变低；稀释剂摩尔比例 变高；Li⁺ 总浓度 变高（被动）；LiNO₃ 浓度 变高（被动）｜物性：两边没有都报告的｜条件：相同｜性能：每圈衰减率 变高"
 },
 {
  "编号": "PC00180",
  "论文": "P060",
  "类别": "每圈衰减率",
  "比较类型": "同测试换配方",
  "A": {
   "测试": "Tcycle",
   "测试名": "DMTS梯度循环容量/CE",
   "配方": "F25",
   "配方名": "25% DMTS Li–S电解液",
   "recipe": "R25",
   "是否对照": false,
   "配方文字": "0.6（基础电解液；添加DMTS后最终浓度未报告） M LiTFSI；2（基础电解液；添加DMTS后最终含量未报告） wt% LiNO3；25 vol% DMTS；DOL:DME = 1:1（体积比）",
   "表述编号": "ST0642",
   "证据句子": [
    "M0054",
    "M0055"
   ],
   "标记": [
    "LiNO3按质量分数换算"
   ]
  },
  "B": {
   "测试": "Tcycle",
   "测试名": "DMTS梯度循环容量/CE",
   "配方": "F5",
   "配方名": "5% DMTS Li–S电解液",
   "recipe": "R5",
   "是否对照": false,
   "配方文字": "0.6（基础电解液；添加DMTS后最终浓度未报告） M LiTFSI；2（基础电解液；添加DMTS后最终含量未报告） wt% LiNO3；5 vol% DMTS；DOL:DME = 1:1（体积比）",
   "表述编号": "ST0646",
   "证据句子": [
    "M0052",
    "M0053",
    "M0064"
   ],
   "标记": [
    "LiNO3按质量分数换算",
    "由容量换算"
   ]
  },
  "组分变化": "DMTS 5 vol%（原文未明百分数分母） → 25 vol%（原文未明百分数分母）",
  "作者改动的组分": [
   "DMTS"
  ],
  "特殊组分变化": [
   {
    "组分": "DMTS",
    "类型": "成膜/活性溶剂"
   }
  ],
  "电解液相同但样品编号不同": false,
  "描述符": [
   {
    "描述符": "eo",
    "中文": "非氟醚氧",
    "组": "配位（醚氧）",
    "方向": "变低",
    "A": 1.5813,
    "B": 1.9198,
    "被动": false
   },
   {
    "描述符": "thio",
    "中文": "硫醚/多硫 S",
    "组": "其他（单独成组或数据少）",
    "方向": "变高",
    "A": 0.628,
    "B": 0.1204,
    "被动": false
   },
   {
    "描述符": "ring",
    "中文": "溶剂环数",
    "组": "溶剂骨架",
    "方向": "变低",
    "A": 0.4731,
    "B": 0.5744,
    "被动": false
   },
   {
    "描述符": "rotb",
    "中文": "可旋转键数",
    "组": "溶剂骨架",
    "方向": "变高",
    "A": 1.3713,
    "B": 1.2368,
    "被动": false
   },
   {
    "描述符": "tpsa",
    "中文": "TPSA",
    "组": "其他（单独成组或数据少）",
    "方向": "变低",
    "A": 14.5959,
    "B": 17.7193,
    "被动": false
   },
   {
    "描述符": "mw",
    "中文": "溶剂分子量",
    "组": "溶剂骨架",
    "方向": "变高",
    "A": 90.0987,
    "B": 82.3579,
    "被动": false
   },
   {
    "描述符": "lnsites",
    "中文": "每个 Li⁺ 的配位位点",
    "组": "配位（醚氧）",
    "方向": "变低",
    "A": 18.8466,
    "B": 24.2286,
    "被动": false
   },
   {
    "描述符": "dil",
    "中文": "稀释剂摩尔比例",
    "组": "氟化/稀释",
    "方向": "变高",
    "A": 0.2093,
    "B": 0.0401,
    "被动": false
   },
   {
    "描述符": "li",
    "中文": "Li⁺ 总浓度",
    "组": "盐用量",
    "方向": "变高",
    "A": 0.9543,
    "B": 0.9403,
    "被动": true
   },
   {
    "描述符": "lino3",
    "中文": "LiNO₃ 浓度",
    "组": "LiNO₃",
    "方向": "变高",
    "A": 0.3543,
    "B": 0.3403,
    "被动": true
   }
  ],
  "物性": [],
  "条件": [
   {
    "条件": "E/S",
    "方向": "相近",
    "A": 35.37,
    "B": 35.37
   },
   {
    "条件": "硫载量",
    "方向": "相近",
    "A": 1.0,
    "B": 1.0
   },
   {
    "条件": "正极含硫",
    "方向": "相近",
    "A": 48.0,
    "B": 48.0
   },
   {
    "条件": "倍率",
    "方向": "相近",
    "A": 0.5,
    "B": 0.5
   },
   {
    "条件": "温度",
    "方向": "相近",
    "A": 25.0,
    "B": 25.0
   },
   {
    "条件": "电池形式",
    "方向": "相同",
    "A": 0.0,
    "B": 0.0
   },
   {
    "条件": "圈数",
    "方向": "相近",
    "A": 100,
    "B": 100
   }
  ],
  "条件含默认值": [],
  "性能": {
   "方向": "变高",
   "倍数": 3.44,
   "倍数含义": "每圈衰减率之比",
   "好于参照": false,
   "值A": 0.57,
   "值B": 0.1657,
   "指标A": "每圈衰减率（%/圈，由容量保持率换算）",
   "指标B": "每圈衰减率（%/圈，由硫比放电容量换算）"
  },
  "表述文字": "【P060｜每圈衰减率｜同测试换配方】实验样 25% DMTS Li–S电解液（0.6（基础电解液；添加DMTS后最终浓度未报告） M LiTFSI；2（基础电解液；添加DMTS后最终含量未报告） wt% LiNO3；25 vol% DMTS；DOL:DME = 1:1（体积比），测试 Tcycle）相对 实验样 5% DMTS Li–S电解液（0.6（基础电解液；添加DMTS后最终浓度未报告） M LiTFSI；2（基础电解液；添加DMTS后最终含量未报告） wt% LiNO3；5 vol% DMTS；DOL:DME = 1:1（体积比），测试 Tcycle）｜组分变化：DMTS 5 vol%（原文未明百分数分母） → 25 vol%（原文未明百分数分母）（其中 DMTS：成膜/活性溶剂）｜描述符：非氟醚氧 变低；硫醚/多硫 S 变高；溶剂环数 变低；可旋转键数 变高；TPSA 变低；溶剂分子量 变高；每个 Li⁺ 的配位位点 变低；稀释剂摩尔比例 变高；Li⁺ 总浓度 变高（被动）；LiNO₃ 浓度 变高（被动）｜物性：两边没有都报告的｜条件：相同｜性能：每圈衰减率 变高"
 },
 {
  "编号": "PC00181",
  "论文": "P060",
  "类别": "每圈衰减率",
  "比较类型": "同测试换配方",
  "A": {
   "测试": "Tcycle",
   "测试名": "DMTS梯度循环容量/CE",
   "配方": "F50",
   "配方名": "50% DMTS Li–S电解液",
   "recipe": "R50",
   "是否对照": false,
   "配方文字": "0.6（基础电解液；添加DMTS后最终浓度未报告） M LiTFSI；2（基础电解液；添加DMTS后最终含量未报告） wt% LiNO3；50 vol% DMTS；DOL:DME = 1:1（体积比）",
   "表述编号": "ST0647",
   "证据句子": [
    "M0054",
    "M0055"
   ],
   "标记": [
    "LiNO3按质量分数换算"
   ]
  },
  "B": {
   "测试": "Tcycle",
   "测试名": "DMTS梯度循环容量/CE",
   "配方": "F5",
   "配方名": "5% DMTS Li–S电解液",
   "recipe": "R5",
   "是否对照": false,
   "配方文字": "0.6（基础电解液；添加DMTS后最终浓度未报告） M LiTFSI；2（基础电解液；添加DMTS后最终含量未报告） wt% LiNO3；5 vol% DMTS；DOL:DME = 1:1（体积比）",
   "表述编号": "ST0646",
   "证据句子": [
    "M0052",
    "M0053",
    "M0064"
   ],
   "标记": [
    "LiNO3按质量分数换算",
    "由容量换算"
   ]
  },
  "组分变化": "DMTS 5 vol%（原文未明百分数分母） → 50 vol%（原文未明百分数分母）",
  "作者改动的组分": [
   "DMTS"
  ],
  "特殊组分变化": [
   {
    "组分": "DMTS",
    "类型": "成膜/活性溶剂"
   }
  ],
  "电解液相同但样品编号不同": false,
  "描述符": [
   {
    "描述符": "eo",
    "中文": "非氟醚氧",
    "组": "配位（醚氧）",
    "方向": "变低",
    "A": 1.1147,
    "B": 1.9198,
    "被动": false
   },
   {
    "描述符": "thio",
    "中文": "硫醚/多硫 S",
    "组": "其他（单独成组或数据少）",
    "方向": "变高",
    "A": 1.328,
    "B": 0.1204,
    "被动": false
   },
   {
    "描述符": "ring",
    "中文": "溶剂环数",
    "组": "溶剂骨架",
    "方向": "变低",
    "A": 0.3335,
    "B": 0.5744,
    "被动": false
   },
   {
    "描述符": "rotb",
    "中文": "可旋转键数",
    "组": "溶剂骨架",
    "方向": "变高",
    "A": 1.5568,
    "B": 1.2368,
    "被动": false
   },
   {
    "描述符": "tpsa",
    "中文": "TPSA",
    "组": "其他（单独成组或数据少）",
    "方向": "变低",
    "A": 10.2885,
    "B": 17.7193,
    "被动": false
   },
   {
    "描述符": "mw",
    "中文": "溶剂分子量",
    "组": "溶剂骨架",
    "方向": "变高",
    "A": 100.7733,
    "B": 82.3579,
    "被动": false
   },
   {
    "描述符": "lnsites",
    "中文": "每个 Li⁺ 的配位位点",
    "组": "配位（醚氧）",
    "方向": "变低",
    "A": 12.3377,
    "B": 24.2286,
    "被动": false
   },
   {
    "描述符": "dil",
    "中文": "稀释剂摩尔比例",
    "组": "氟化/稀释",
    "方向": "变高",
    "A": 0.4427,
    "B": 0.0401,
    "被动": false
   },
   {
    "描述符": "li",
    "中文": "Li⁺ 总浓度",
    "组": "盐用量",
    "方向": "变高",
    "A": 0.9719,
    "B": 0.9403,
    "被动": true
   },
   {
    "描述符": "lino3",
    "中文": "LiNO₃ 浓度",
    "组": "LiNO₃",
    "方向": "变高",
    "A": 0.3719,
    "B": 0.3403,
    "被动": true
   }
  ],
  "物性": [],
  "条件": [
   {
    "条件": "E/S",
    "方向": "相近",
    "A": 35.37,
    "B": 35.37
   },
   {
    "条件": "硫载量",
    "方向": "相近",
    "A": 1.0,
    "B": 1.0
   },
   {
    "条件": "正极含硫",
    "方向": "相近",
    "A": 48.0,
    "B": 48.0
   },
   {
    "条件": "倍率",
    "方向": "相近",
    "A": 0.5,
    "B": 0.5
   },
   {
    "条件": "温度",
    "方向": "相近",
    "A": 25.0,
    "B": 25.0
   },
   {
    "条件": "电池形式",
    "方向": "相同",
    "A": 0.0,
    "B": 0.0
   },
   {
    "条件": "圈数",
    "方向": "相近",
    "A": 100,
    "B": 100
   }
  ],
  "条件含默认值": [],
  "性能": {
   "方向": "变高",
   "倍数": 6.0109,
   "倍数含义": "每圈衰减率之比",
   "好于参照": false,
   "值A": 0.996,
   "值B": 0.1657,
   "指标A": "每圈衰减率（%/圈，由容量保持率换算）",
   "指标B": "每圈衰减率（%/圈，由硫比放电容量换算）"
  },
  "表述文字": "【P060｜每圈衰减率｜同测试换配方】实验样 50% DMTS Li–S电解液（0.6（基础电解液；添加DMTS后最终浓度未报告） M LiTFSI；2（基础电解液；添加DMTS后最终含量未报告） wt% LiNO3；50 vol% DMTS；DOL:DME = 1:1（体积比），测试 Tcycle）相对 实验样 5% DMTS Li–S电解液（0.6（基础电解液；添加DMTS后最终浓度未报告） M LiTFSI；2（基础电解液；添加DMTS后最终含量未报告） wt% LiNO3；5 vol% DMTS；DOL:DME = 1:1（体积比），测试 Tcycle）｜组分变化：DMTS 5 vol%（原文未明百分数分母） → 50 vol%（原文未明百分数分母）（其中 DMTS：成膜/活性溶剂）｜描述符：非氟醚氧 变低；硫醚/多硫 S 变高；溶剂环数 变低；可旋转键数 变高；TPSA 变低；溶剂分子量 变高；每个 Li⁺ 的配位位点 变低；稀释剂摩尔比例 变高；Li⁺ 总浓度 变高（被动）；LiNO₃ 浓度 变高（被动）｜物性：两边没有都报告的｜条件：相同｜性能：每圈衰减率 变高"
 },
 {
  "编号": "PC00182",
  "论文": "P060",
  "类别": "首圈容量",
  "比较类型": "同测试换配方",
  "A": {
   "测试": "Tcycle",
   "测试名": "DMTS梯度循环容量/CE",
   "配方": "F10",
   "配方名": "10% DMTS Li–S电解液",
   "recipe": "R10",
   "是否对照": false,
   "配方文字": "0.6（基础电解液；添加DMTS后最终浓度未报告） M LiTFSI；2（基础电解液；添加DMTS后最终含量未报告） wt% LiNO3；10 vol% DMTS；DOL:DME = 1:1（体积比）",
   "表述编号": "ST0639",
   "证据句子": [
    "M0021",
    "M0044",
    "M0045",
    "M0046",
    "M0064"
   ],
   "标记": [
    "LiNO3按质量分数换算"
   ]
  },
  "B": {
   "测试": "Tcycle",
   "测试名": "DMTS梯度循环容量/CE",
   "配方": "F0",
   "配方名": "0% DMTS Li–S电解液",
   "recipe": "R0",
   "是否对照": true,
   "配方文字": "0.6 M LiTFSI；2 wt% LiNO3；DOL:DME = 1:1（体积比）",
   "表述编号": "ST0637",
   "证据句子": [
    "M0021",
    "M0044",
    "M0045",
    "M0046",
    "M0064"
   ],
   "标记": [
    "LiNO3按质量分数换算"
   ]
  },
  "组分变化": "LiTFSI 0.6 M → 0.6（基础电解液；添加DMTS后最终浓度未报告） M；LiNO3 2 wt% → 2（基础电解液；添加DMTS后最终含量未报告） wt%；加入 DMTS（10 vol%（原文未明百分数分母））",
  "作者改动的组分": [
   "DMTS",
   "LiNO3",
   "LiTFSI"
  ],
  "特殊组分变化": [
   {
    "组分": "DMTS",
    "类型": "成膜/活性溶剂"
   }
  ],
  "电解液相同但样品编号不同": false,
  "描述符": [
   {
    "描述符": "eo",
    "中文": "非氟醚氧",
    "组": "配位（醚氧）",
    "方向": "变低",
    "A": 1.8378,
    "B": 2.0,
    "被动": false
   },
   {
    "描述符": "thio",
    "中文": "硫醚/多硫 S",
    "组": "其他（单独成组或数据少）",
    "方向": "变高（从无到有）",
    "A": 0.2433,
    "B": 0.0,
    "被动": false
   },
   {
    "描述符": "ring",
    "中文": "溶剂环数",
    "组": "溶剂骨架",
    "方向": "变低",
    "A": 0.5499,
    "B": 0.5984,
    "被动": false
   },
   {
    "描述符": "rotb",
    "中文": "可旋转键数",
    "组": "溶剂骨架",
    "方向": "变高",
    "A": 1.2694,
    "B": 1.2049,
    "被动": false
   },
   {
    "描述符": "tpsa",
    "中文": "TPSA",
    "组": "其他（单独成组或数据少）",
    "方向": "变低",
    "A": 16.9631,
    "B": 18.46,
    "被动": false
   },
   {
    "描述符": "mw",
    "中文": "溶剂分子量",
    "组": "溶剂骨架",
    "方向": "变高",
    "A": 84.2321,
    "B": 80.5223,
    "被动": false
   },
   {
    "描述符": "lnsites",
    "中文": "每个 Li⁺ 的配位位点",
    "组": "配位（醚氧）",
    "方向": "变低",
    "A": 22.8681,
    "B": 25.5993,
    "被动": false
   },
   {
    "描述符": "dil",
    "中文": "稀释剂摩尔比例",
    "组": "氟化/稀释",
    "方向": "变高（从无到有）",
    "A": 0.0811,
    "B": 0.0,
    "被动": false
   },
   {
    "描述符": "lino3",
    "中文": "LiNO₃ 浓度",
    "组": "LiNO₃",
    "方向": "变高",
    "A": 0.3438,
    "B": 0.3368,
    "被动": false
   }
  ],
  "物性": [],
  "条件": [
   {
    "条件": "E/S",
    "方向": "相近",
    "A": 35.37,
    "B": 35.37
   },
   {
    "条件": "硫载量",
    "方向": "相近",
    "A": 1.0,
    "B": 1.0
   },
   {
    "条件": "正极含硫",
    "方向": "相近",
    "A": 48.0,
    "B": 48.0
   },
   {
    "条件": "倍率",
    "方向": "相近",
    "A": 0.5,
    "B": 0.5
   },
   {
    "条件": "温度",
    "方向": "相近",
    "A": 25.0,
    "B": 25.0
   },
   {
    "条件": "电池形式",
    "方向": "相同",
    "A": 0.0,
    "B": 0.0
   }
  ],
  "条件含默认值": [],
  "性能": {
   "方向": "变高",
   "倍数": 1.7131,
   "倍数含义": "容量之比",
   "好于参照": true,
   "值A": 1648.0,
   "值B": 962.0,
   "指标A": "硫比放电容量",
   "指标B": "硫比放电容量"
  },
  "表述文字": "【P060｜首圈容量｜同测试换配方】实验样 10% DMTS Li–S电解液（0.6（基础电解液；添加DMTS后最终浓度未报告） M LiTFSI；2（基础电解液；添加DMTS后最终含量未报告） wt% LiNO3；10 vol% DMTS；DOL:DME = 1:1（体积比），测试 Tcycle）相对 对比样 0% DMTS Li–S电解液（0.6 M LiTFSI；2 wt% LiNO3；DOL:DME = 1:1（体积比），测试 Tcycle）｜组分变化：LiTFSI 0.6 M → 0.6（基础电解液；添加DMTS后最终浓度未报告） M；LiNO3 2 wt% → 2（基础电解液；添加DMTS后最终含量未报告） wt%；加入 DMTS（10 vol%（原文未明百分数分母））（其中 DMTS：成膜/活性溶剂）｜描述符：非氟醚氧 变低；硫醚/多硫 S 变高（从无到有）；溶剂环数 变低；可旋转键数 变高；TPSA 变低；溶剂分子量 变高；每个 Li⁺ 的配位位点 变低；稀释剂摩尔比例 变高（从无到有）；LiNO₃ 浓度 变高｜物性：两边没有都报告的｜条件：相同｜性能：首圈容量 变高"
 },
 {
  "编号": "PC00183",
  "论文": "P060",
  "类别": "首圈容量",
  "比较类型": "同测试换配方",
  "A": {
   "测试": "Tcycle",
   "测试名": "DMTS梯度循环容量/CE",
   "配方": "F5",
   "配方名": "5% DMTS Li–S电解液",
   "recipe": "R5",
   "是否对照": false,
   "配方文字": "0.6（基础电解液；添加DMTS后最终浓度未报告） M LiTFSI；2（基础电解液；添加DMTS后最终含量未报告） wt% LiNO3；5 vol% DMTS；DOL:DME = 1:1（体积比）",
   "表述编号": "ST0645",
   "证据句子": [
    "M0021",
    "M0044",
    "M0045",
    "M0046",
    "M0064"
   ],
   "标记": [
    "LiNO3按质量分数换算"
   ]
  },
  "B": {
   "测试": "Tcycle",
   "测试名": "DMTS梯度循环容量/CE",
   "配方": "F0",
   "配方名": "0% DMTS Li–S电解液",
   "recipe": "R0",
   "是否对照": true,
   "配方文字": "0.6 M LiTFSI；2 wt% LiNO3；DOL:DME = 1:1（体积比）",
   "表述编号": "ST0637",
   "证据句子": [
    "M0021",
    "M0044",
    "M0045",
    "M0046",
    "M0064"
   ],
   "标记": [
    "LiNO3按质量分数换算"
   ]
  },
  "组分变化": "LiTFSI 0.6 M → 0.6（基础电解液；添加DMTS后最终浓度未报告） M；LiNO3 2 wt% → 2（基础电解液；添加DMTS后最终含量未报告） wt%；加入 DMTS（5 vol%（原文未明百分数分母））",
  "作者改动的组分": [
   "DMTS",
   "LiNO3",
   "LiTFSI"
  ],
  "特殊组分变化": [
   {
    "组分": "DMTS",
    "类型": "成膜/活性溶剂"
   }
  ],
  "电解液相同但样品编号不同": false,
  "描述符": [
   {
    "描述符": "eo",
    "中文": "非氟醚氧",
    "组": "配位（醚氧）",
    "方向": "变低",
    "A": 1.9198,
    "B": 2.0,
    "被动": false
   },
   {
    "描述符": "thio",
    "中文": "硫醚/多硫 S",
    "组": "其他（单独成组或数据少）",
    "方向": "变高（从无到有）",
    "A": 0.1204,
    "B": 0.0,
    "被动": false
   },
   {
    "描述符": "ring",
    "中文": "溶剂环数",
    "组": "溶剂骨架",
    "方向": "变低",
    "A": 0.5744,
    "B": 0.5984,
    "被动": false
   },
   {
    "描述符": "rotb",
    "中文": "可旋转键数",
    "组": "溶剂骨架",
    "方向": "变高",
    "A": 1.2368,
    "B": 1.2049,
    "被动": false
   },
   {
    "描述符": "tpsa",
    "中文": "TPSA",
    "组": "其他（单独成组或数据少）",
    "方向": "变低",
    "A": 17.7193,
    "B": 18.46,
    "被动": false
   },
   {
    "描述符": "mw",
    "中文": "溶剂分子量",
    "组": "溶剂骨架",
    "方向": "变高",
    "A": 82.3579,
    "B": 80.5223,
    "被动": false
   },
   {
    "描述符": "lnsites",
    "中文": "每个 Li⁺ 的配位位点",
    "组": "配位（醚氧）",
    "方向": "变低",
    "A": 24.2286,
    "B": 25.5993,
    "被动": false
   },
   {
    "描述符": "dil",
    "中文": "稀释剂摩尔比例",
    "组": "氟化/稀释",
    "方向": "变高（从无到有）",
    "A": 0.0401,
    "B": 0.0,
    "被动": false
   },
   {
    "描述符": "lino3",
    "中文": "LiNO₃ 浓度",
    "组": "LiNO₃",
    "方向": "变高",
    "A": 0.3403,
    "B": 0.3368,
    "被动": false
   }
  ],
  "物性": [],
  "条件": [
   {
    "条件": "E/S",
    "方向": "相近",
    "A": 35.37,
    "B": 35.37
   },
   {
    "条件": "硫载量",
    "方向": "相近",
    "A": 1.0,
    "B": 1.0
   },
   {
    "条件": "正极含硫",
    "方向": "相近",
    "A": 48.0,
    "B": 48.0
   },
   {
    "条件": "倍率",
    "方向": "相近",
    "A": 0.5,
    "B": 0.5
   },
   {
    "条件": "温度",
    "方向": "相近",
    "A": 25.0,
    "B": 25.0
   },
   {
    "条件": "电池形式",
    "方向": "相同",
    "A": 0.0,
    "B": 0.0
   }
  ],
  "条件含默认值": [],
  "性能": {
   "方向": "变高",
   "倍数": 1.2547,
   "倍数含义": "容量之比",
   "好于参照": true,
   "值A": 1207.0,
   "值B": 962.0,
   "指标A": "硫比放电容量",
   "指标B": "硫比放电容量"
  },
  "表述文字": "【P060｜首圈容量｜同测试换配方】实验样 5% DMTS Li–S电解液（0.6（基础电解液；添加DMTS后最终浓度未报告） M LiTFSI；2（基础电解液；添加DMTS后最终含量未报告） wt% LiNO3；5 vol% DMTS；DOL:DME = 1:1（体积比），测试 Tcycle）相对 对比样 0% DMTS Li–S电解液（0.6 M LiTFSI；2 wt% LiNO3；DOL:DME = 1:1（体积比），测试 Tcycle）｜组分变化：LiTFSI 0.6 M → 0.6（基础电解液；添加DMTS后最终浓度未报告） M；LiNO3 2 wt% → 2（基础电解液；添加DMTS后最终含量未报告） wt%；加入 DMTS（5 vol%（原文未明百分数分母））（其中 DMTS：成膜/活性溶剂）｜描述符：非氟醚氧 变低；硫醚/多硫 S 变高（从无到有）；溶剂环数 变低；可旋转键数 变高；TPSA 变低；溶剂分子量 变高；每个 Li⁺ 的配位位点 变低；稀释剂摩尔比例 变高（从无到有）；LiNO₃ 浓度 变高｜物性：两边没有都报告的｜条件：相同｜性能：首圈容量 变高"
 },
 {
  "编号": "PC00184",
  "论文": "P060",
  "类别": "首圈容量",
  "比较类型": "同测试换配方",
  "A": {
   "测试": "Tcycle",
   "测试名": "DMTS梯度循环容量/CE",
   "配方": "F5",
   "配方名": "5% DMTS Li–S电解液",
   "recipe": "R5",
   "是否对照": false,
   "配方文字": "0.6（基础电解液；添加DMTS后最终浓度未报告） M LiTFSI；2（基础电解液；添加DMTS后最终含量未报告） wt% LiNO3；5 vol% DMTS；DOL:DME = 1:1（体积比）",
   "表述编号": "ST0645",
   "证据句子": [
    "M0021",
    "M0044",
    "M0045",
    "M0046",
    "M0064"
   ],
   "标记": [
    "LiNO3按质量分数换算"
   ]
  },
  "B": {
   "测试": "Tcycle",
   "测试名": "DMTS梯度循环容量/CE",
   "配方": "F10",
   "配方名": "10% DMTS Li–S电解液",
   "recipe": "R10",
   "是否对照": false,
   "配方文字": "0.6（基础电解液；添加DMTS后最终浓度未报告） M LiTFSI；2（基础电解液；添加DMTS后最终含量未报告） wt% LiNO3；10 vol% DMTS；DOL:DME = 1:1（体积比）",
   "表述编号": "ST0639",
   "证据句子": [
    "M0021",
    "M0044",
    "M0045",
    "M0046",
    "M0064"
   ],
   "标记": [
    "LiNO3按质量分数换算"
   ]
  },
  "组分变化": "DMTS 10 vol%（原文未明百分数分母） → 5 vol%（原文未明百分数分母）",
  "作者改动的组分": [
   "DMTS"
  ],
  "特殊组分变化": [
   {
    "组分": "DMTS",
    "类型": "成膜/活性溶剂"
   }
  ],
  "电解液相同但样品编号不同": false,
  "描述符": [
   {
    "描述符": "eo",
    "中文": "非氟醚氧",
    "组": "配位（醚氧）",
    "方向": "变高",
    "A": 1.9198,
    "B": 1.8378,
    "被动": false
   },
   {
    "描述符": "thio",
    "中文": "硫醚/多硫 S",
    "组": "其他（单独成组或数据少）",
    "方向": "变低",
    "A": 0.1204,
    "B": 0.2433,
    "被动": false
   },
   {
    "描述符": "ring",
    "中文": "溶剂环数",
    "组": "溶剂骨架",
    "方向": "变高",
    "A": 0.5744,
    "B": 0.5499,
    "被动": false
   },
   {
    "描述符": "rotb",
    "中文": "可旋转键数",
    "组": "溶剂骨架",
    "方向": "变低",
    "A": 1.2368,
    "B": 1.2694,
    "被动": false
   },
   {
    "描述符": "tpsa",
    "中文": "TPSA",
    "组": "其他（单独成组或数据少）",
    "方向": "变高",
    "A": 17.7193,
    "B": 16.9631,
    "被动": false
   },
   {
    "描述符": "mw",
    "中文": "溶剂分子量",
    "组": "溶剂骨架",
    "方向": "变低",
    "A": 82.3579,
    "B": 84.2321,
    "被动": false
   },
   {
    "描述符": "lnsites",
    "中文": "每个 Li⁺ 的配位位点",
    "组": "配位（醚氧）",
    "方向": "变高",
    "A": 24.2286,
    "B": 22.8681,
    "被动": false
   },
   {
    "描述符": "dil",
    "中文": "稀释剂摩尔比例",
    "组": "氟化/稀释",
    "方向": "变低",
    "A": 0.0401,
    "B": 0.0811,
    "被动": false
   },
   {
    "描述符": "lino3",
    "中文": "LiNO₃ 浓度",
    "组": "LiNO₃",
    "方向": "变低",
    "A": 0.3403,
    "B": 0.3438,
    "被动": true
   }
  ],
  "物性": [],
  "条件": [
   {
    "条件": "E/S",
    "方向": "相近",
    "A": 35.37,
    "B": 35.37
   },
   {
    "条件": "硫载量",
    "方向": "相近",
    "A": 1.0,
    "B": 1.0
   },
   {
    "条件": "正极含硫",
    "方向": "相近",
    "A": 48.0,
    "B": 48.0
   },
   {
    "条件": "倍率",
    "方向": "相近",
    "A": 0.5,
    "B": 0.5
   },
   {
    "条件": "温度",
    "方向": "相近",
    "A": 25.0,
    "B": 25.0
   },
   {
    "条件": "电池形式",
    "方向": "相同",
    "A": 0.0,
    "B": 0.0
   }
  ],
  "条件含默认值": [],
  "性能": {
   "方向": "变低",
   "倍数": 0.7324,
   "倍数含义": "容量之比",
   "好于参照": false,
   "值A": 1207.0,
   "值B": 1648.0,
   "指标A": "硫比放电容量",
   "指标B": "硫比放电容量"
  },
  "表述文字": "【P060｜首圈容量｜同测试换配方】实验样 5% DMTS Li–S电解液（0.6（基础电解液；添加DMTS后最终浓度未报告） M LiTFSI；2（基础电解液；添加DMTS后最终含量未报告） wt% LiNO3；5 vol% DMTS；DOL:DME = 1:1（体积比），测试 Tcycle）相对 实验样 10% DMTS Li–S电解液（0.6（基础电解液；添加DMTS后最终浓度未报告） M LiTFSI；2（基础电解液；添加DMTS后最终含量未报告） wt% LiNO3；10 vol% DMTS；DOL:DME = 1:1（体积比），测试 Tcycle）｜组分变化：DMTS 10 vol%（原文未明百分数分母） → 5 vol%（原文未明百分数分母）（其中 DMTS：成膜/活性溶剂）｜描述符：非氟醚氧 变高；硫醚/多硫 S 变低；溶剂环数 变高；可旋转键数 变低；TPSA 变高；溶剂分子量 变低；每个 Li⁺ 的配位位点 变高；稀释剂摩尔比例 变低；LiNO₃ 浓度 变低（被动）｜物性：两边没有都报告的｜条件：相同｜性能：首圈容量 变低"
 },
 {
  "编号": "PC00185",
  "论文": "P070",
  "类别": "每圈衰减率",
  "比较类型": "同测试换配方",
  "A": {
   "测试": "T10",
   "测试名": "0.2C循环",
   "配方": "B02",
   "配方名": "TFEG电池液",
   "recipe": "R_B02",
   "是否对照": false,
   "配方文字": "1 M LiTFSI；2 wt% LiNO3；DME:TFEG = 1:2（体积比）",
   "表述编号": "ST0741",
   "证据句子": [
    "M0175",
    "M0176"
   ],
   "标记": []
  },
  "B": {
   "测试": "T10",
   "测试名": "0.2C循环",
   "配方": "B01",
   "配方名": "baseline电池液",
   "recipe": "R_B01",
   "是否对照": true,
   "配方文字": "1 M LiTFSI；2 wt% LiNO3；DME:DOL = 1:1（体积比）",
   "表述编号": "ST0738",
   "证据句子": [
    "M0175",
    "M0176"
   ],
   "标记": [
    "LiNO3按质量分数换算"
   ]
  },
  "组分变化": "加入 TFEG（2 体积比份）；去掉 DOL",
  "作者改动的组分": [
   "DOL",
   "TFEG"
  ],
  "特殊组分变化": [],
  "电解液相同但样品编号不同": false,
  "描述符": [
   {
    "描述符": "eo",
    "中文": "非氟醚氧",
    "组": "配位（醚氧）",
    "方向": "变低",
    "A": 1.3333,
    "B": 2.0,
    "被动": false
   },
   {
    "描述符": "eo_b",
    "中文": "β 氟化醚氧",
    "组": "其他（单独成组或数据少）",
    "方向": "变高（从无到有）",
    "A": 0.6667,
    "B": 0.0,
    "被动": false
   },
   {
    "描述符": "fat",
    "中文": "溶剂 F 原子数",
    "组": "氟化/稀释",
    "方向": "变高（从无到有）",
    "A": 2.0,
    "B": 0.0,
    "被动": false
   },
   {
    "描述符": "ring",
    "中文": "溶剂环数",
    "组": "溶剂骨架",
    "方向": "变低（变为 0）",
    "A": 0.0,
    "B": 0.5984,
    "被动": false
   },
   {
    "描述符": "rotb",
    "中文": "可旋转键数",
    "组": "溶剂骨架",
    "方向": "变高",
    "A": 3.6667,
    "B": 1.2049,
    "被动": false
   },
   {
    "描述符": "mw",
    "中文": "溶剂分子量",
    "组": "溶剂骨架",
    "方向": "变高",
    "A": 135.4533,
    "B": 80.5223,
    "被动": false
   },
   {
    "描述符": "ffrac",
    "中文": "含氟溶剂比例",
    "组": "氟化/稀释",
    "方向": "变高（从无到有）",
    "A": 0.6667,
    "B": 0.0,
    "被动": false
   }
  ],
  "物性": [],
  "条件": [
   {
    "条件": "正极含硫",
    "方向": "相近",
    "A": 48.75,
    "B": 48.75
   },
   {
    "条件": "倍率",
    "方向": "相近",
    "A": 0.2,
    "B": 0.2
   },
   {
    "条件": "温度",
    "方向": "相近",
    "A": 25.0,
    "B": 25.0
   },
   {
    "条件": "电池形式",
    "方向": "相同",
    "A": 0.0,
    "B": 0.0
   },
   {
    "条件": "圈数",
    "方向": "相近",
    "A": 50,
    "B": 50
   }
  ],
  "条件含默认值": [],
  "性能": {
   "方向": "变高",
   "倍数": 1.1016,
   "倍数含义": "每圈衰减率之比",
   "好于参照": false,
   "值A": 1.106,
   "值B": 1.004,
   "指标A": "每圈衰减率（%/圈，由容量保持率换算）",
   "指标B": "每圈衰减率（%/圈，由容量保持率换算）"
  },
  "表述文字": "【P070｜每圈衰减率｜同测试换配方】实验样 TFEG电池液（1 M LiTFSI；2 wt% LiNO3；DME:TFEG = 1:2（体积比），测试 T10）相对 对比样 baseline电池液（1 M LiTFSI；2 wt% LiNO3；DME:DOL = 1:1（体积比），测试 T10）｜组分变化：加入 TFEG（2 体积比份）；去掉 DOL｜描述符：非氟醚氧 变低；β 氟化醚氧 变高（从无到有）；溶剂 F 原子数 变高（从无到有）；溶剂环数 变低（变为 0）；可旋转键数 变高；溶剂分子量 变高；含氟溶剂比例 变高（从无到有）｜物性：两边没有都报告的｜条件：相同｜性能：每圈衰减率 变高"
 },
 {
  "编号": "PC00186",
  "论文": "P070",
  "类别": "每圈衰减率",
  "比较类型": "同配方换条件",
  "A": {
   "测试": "T11",
   "测试名": "0.5C循环",
   "配方": "B01",
   "配方名": "baseline电池液",
   "recipe": "R_B01",
   "是否对照": true,
   "配方文字": "1 M LiTFSI；2 wt% LiNO3；DME:DOL = 1:1（体积比）",
   "表述编号": "ST0744",
   "证据句子": [
    "M0189"
   ],
   "标记": [
    "LiNO3按质量分数换算"
   ]
  },
  "B": {
   "测试": "T10",
   "测试名": "0.2C循环",
   "配方": "B01",
   "配方名": "baseline电池液",
   "recipe": "R_B01",
   "是否对照": true,
   "配方文字": "1 M LiTFSI；2 wt% LiNO3；DME:DOL = 1:1（体积比）",
   "表述编号": "ST0738",
   "证据句子": [
    "M0175",
    "M0176"
   ],
   "标记": [
    "LiNO3按质量分数换算"
   ]
  },
  "组分变化": "配方相同",
  "作者改动的组分": [],
  "特殊组分变化": [],
  "电解液相同但样品编号不同": false,
  "描述符": [],
  "物性": [],
  "条件": [
   {
    "条件": "正极含硫",
    "方向": "相近",
    "A": 48.75,
    "B": 48.75
   },
   {
    "条件": "倍率",
    "方向": "变高",
    "A": 0.5,
    "B": 0.2
   },
   {
    "条件": "温度",
    "方向": "相近",
    "A": 25.0,
    "B": 25.0
   },
   {
    "条件": "电池形式",
    "方向": "相同",
    "A": 0.0,
    "B": 0.0
   },
   {
    "条件": "圈数",
    "方向": "相近",
    "A": 50,
    "B": 50
   }
  ],
  "条件含默认值": [],
  "性能": {
   "方向": "变低",
   "倍数": 0.8964,
   "倍数含义": "每圈衰减率之比",
   "好于参照": true,
   "值A": 0.9,
   "值B": 1.004,
   "指标A": "每圈衰减率（%/圈，由容量保持率换算）",
   "指标B": "每圈衰减率（%/圈，由容量保持率换算）"
  },
  "表述文字": "【P070｜每圈衰减率｜同配方换条件】对比样 baseline电池液（1 M LiTFSI；2 wt% LiNO3；DME:DOL = 1:1（体积比），测试 T11）相对 对比样 baseline电池液（1 M LiTFSI；2 wt% LiNO3；DME:DOL = 1:1（体积比），测试 T10）｜组分变化：配方相同｜描述符：配方相同｜物性：两边没有都报告的｜条件：倍率 变高｜性能：每圈衰减率 变低"
 },
 {
  "编号": "PC00187",
  "论文": "P070",
  "类别": "每圈衰减率",
  "比较类型": "配方和条件都变",
  "A": {
   "测试": "T11",
   "测试名": "0.5C循环",
   "配方": "B02",
   "配方名": "TFEG电池液",
   "recipe": "R_B02",
   "是否对照": false,
   "配方文字": "1 M LiTFSI；2 wt% LiNO3；DME:TFEG = 1:2（体积比）",
   "表述编号": "ST0746",
   "证据句子": [
    "M0189"
   ],
   "标记": []
  },
  "B": {
   "测试": "T10",
   "测试名": "0.2C循环",
   "配方": "B01",
   "配方名": "baseline电池液",
   "recipe": "R_B01",
   "是否对照": true,
   "配方文字": "1 M LiTFSI；2 wt% LiNO3；DME:DOL = 1:1（体积比）",
   "表述编号": "ST0738",
   "证据句子": [
    "M0175",
    "M0176"
   ],
   "标记": [
    "LiNO3按质量分数换算"
   ]
  },
  "组分变化": "加入 TFEG（2 体积比份）；去掉 DOL",
  "作者改动的组分": [
   "DOL",
   "TFEG"
  ],
  "特殊组分变化": [],
  "电解液相同但样品编号不同": false,
  "描述符": [
   {
    "描述符": "eo",
    "中文": "非氟醚氧",
    "组": "配位（醚氧）",
    "方向": "变低",
    "A": 1.3333,
    "B": 2.0,
    "被动": false
   },
   {
    "描述符": "eo_b",
    "中文": "β 氟化醚氧",
    "组": "其他（单独成组或数据少）",
    "方向": "变高（从无到有）",
    "A": 0.6667,
    "B": 0.0,
    "被动": false
   },
   {
    "描述符": "fat",
    "中文": "溶剂 F 原子数",
    "组": "氟化/稀释",
    "方向": "变高（从无到有）",
    "A": 2.0,
    "B": 0.0,
    "被动": false
   },
   {
    "描述符": "ring",
    "中文": "溶剂环数",
    "组": "溶剂骨架",
    "方向": "变低（变为 0）",
    "A": 0.0,
    "B": 0.5984,
    "被动": false
   },
   {
    "描述符": "rotb",
    "中文": "可旋转键数",
    "组": "溶剂骨架",
    "方向": "变高",
    "A": 3.6667,
    "B": 1.2049,
    "被动": false
   },
   {
    "描述符": "mw",
    "中文": "溶剂分子量",
    "组": "溶剂骨架",
    "方向": "变高",
    "A": 135.4533,
    "B": 80.5223,
    "被动": false
   },
   {
    "描述符": "ffrac",
    "中文": "含氟溶剂比例",
    "组": "氟化/稀释",
    "方向": "变高（从无到有）",
    "A": 0.6667,
    "B": 0.0,
    "被动": false
   }
  ],
  "物性": [],
  "条件": [
   {
    "条件": "正极含硫",
    "方向": "相近",
    "A": 48.75,
    "B": 48.75
   },
   {
    "条件": "倍率",
    "方向": "变高",
    "A": 0.5,
    "B": 0.2
   },
   {
    "条件": "温度",
    "方向": "相近",
    "A": 25.0,
    "B": 25.0
   },
   {
    "条件": "电池形式",
    "方向": "相同",
    "A": 0.0,
    "B": 0.0
   },
   {
    "条件": "圈数",
    "方向": "相近",
    "A": 50,
    "B": 50
   }
  ],
  "条件含默认值": [],
  "性能": {
   "方向": "变低",
   "倍数": 0.5976,
   "倍数含义": "每圈衰减率之比",
   "好于参照": true,
   "值A": 0.6,
   "值B": 1.004,
   "指标A": "每圈衰减率（%/圈，由容量保持率换算）",
   "指标B": "每圈衰减率（%/圈，由容量保持率换算）"
  },
  "表述文字": "【P070｜每圈衰减率｜配方和条件都变】实验样 TFEG电池液（1 M LiTFSI；2 wt% LiNO3；DME:TFEG = 1:2（体积比），测试 T11）相对 对比样 baseline电池液（1 M LiTFSI；2 wt% LiNO3；DME:DOL = 1:1（体积比），测试 T10）｜组分变化：加入 TFEG（2 体积比份）；去掉 DOL｜描述符：非氟醚氧 变低；β 氟化醚氧 变高（从无到有）；溶剂 F 原子数 变高（从无到有）；溶剂环数 变低（变为 0）；可旋转键数 变高；溶剂分子量 变高；含氟溶剂比例 变高（从无到有）｜物性：两边没有都报告的｜条件：倍率 变高｜性能：每圈衰减率 变低"
 },
 {
  "编号": "PC00188",
  "论文": "P070",
  "类别": "每圈衰减率",
  "比较类型": "配方和条件都变",
  "A": {
   "测试": "T10",
   "测试名": "0.2C循环",
   "配方": "B02",
   "配方名": "TFEG电池液",
   "recipe": "R_B02",
   "是否对照": false,
   "配方文字": "1 M LiTFSI；2 wt% LiNO3；DME:TFEG = 1:2（体积比）",
   "表述编号": "ST0741",
   "证据句子": [
    "M0175",
    "M0176"
   ],
   "标记": []
  },
  "B": {
   "测试": "T11",
   "测试名": "0.5C循环",
   "配方": "B01",
   "配方名": "baseline电池液",
   "recipe": "R_B01",
   "是否对照": true,
   "配方文字": "1 M LiTFSI；2 wt% LiNO3；DME:DOL = 1:1（体积比）",
   "表述编号": "ST0744",
   "证据句子": [
    "M0189"
   ],
   "标记": [
    "LiNO3按质量分数换算"
   ]
  },
  "组分变化": "加入 TFEG（2 体积比份）；去掉 DOL",
  "作者改动的组分": [
   "DOL",
   "TFEG"
  ],
  "特殊组分变化": [],
  "电解液相同但样品编号不同": false,
  "描述符": [
   {
    "描述符": "eo",
    "中文": "非氟醚氧",
    "组": "配位（醚氧）",
    "方向": "变低",
    "A": 1.3333,
    "B": 2.0,
    "被动": false
   },
   {
    "描述符": "eo_b",
    "中文": "β 氟化醚氧",
    "组": "其他（单独成组或数据少）",
    "方向": "变高（从无到有）",
    "A": 0.6667,
    "B": 0.0,
    "被动": false
   },
   {
    "描述符": "fat",
    "中文": "溶剂 F 原子数",
    "组": "氟化/稀释",
    "方向": "变高（从无到有）",
    "A": 2.0,
    "B": 0.0,
    "被动": false
   },
   {
    "描述符": "ring",
    "中文": "溶剂环数",
    "组": "溶剂骨架",
    "方向": "变低（变为 0）",
    "A": 0.0,
    "B": 0.5984,
    "被动": false
   },
   {
    "描述符": "rotb",
    "中文": "可旋转键数",
    "组": "溶剂骨架",
    "方向": "变高",
    "A": 3.6667,
    "B": 1.2049,
    "被动": false
   },
   {
    "描述符": "mw",
    "中文": "溶剂分子量",
    "组": "溶剂骨架",
    "方向": "变高",
    "A": 135.4533,
    "B": 80.5223,
    "被动": false
   },
   {
    "描述符": "ffrac",
    "中文": "含氟溶剂比例",
    "组": "氟化/稀释",
    "方向": "变高（从无到有）",
    "A": 0.6667,
    "B": 0.0,
    "被动": false
   }
  ],
  "物性": [],
  "条件": [
   {
    "条件": "正极含硫",
    "方向": "相近",
    "A": 48.75,
    "B": 48.75
   },
   {
    "条件": "倍率",
    "方向": "变低",
    "A": 0.2,
    "B": 0.5
   },
   {
    "条件": "温度",
    "方向": "相近",
    "A": 25.0,
    "B": 25.0
   },
   {
    "条件": "电池形式",
    "方向": "相同",
    "A": 0.0,
    "B": 0.0
   },
   {
    "条件": "圈数",
    "方向": "相近",
    "A": 50,
    "B": 50
   }
  ],
  "条件含默认值": [],
  "性能": {
   "方向": "变高",
   "倍数": 1.2289,
   "倍数含义": "每圈衰减率之比",
   "好于参照": false,
   "值A": 1.106,
   "值B": 0.9,
   "指标A": "每圈衰减率（%/圈，由容量保持率换算）",
   "指标B": "每圈衰减率（%/圈，由容量保持率换算）"
  },
  "表述文字": "【P070｜每圈衰减率｜配方和条件都变】实验样 TFEG电池液（1 M LiTFSI；2 wt% LiNO3；DME:TFEG = 1:2（体积比），测试 T10）相对 对比样 baseline电池液（1 M LiTFSI；2 wt% LiNO3；DME:DOL = 1:1（体积比），测试 T11）｜组分变化：加入 TFEG（2 体积比份）；去掉 DOL｜描述符：非氟醚氧 变低；β 氟化醚氧 变高（从无到有）；溶剂 F 原子数 变高（从无到有）；溶剂环数 变低（变为 0）；可旋转键数 变高；溶剂分子量 变高；含氟溶剂比例 变高（从无到有）｜物性：两边没有都报告的｜条件：倍率 变低｜性能：每圈衰减率 变高"
 },
 {
  "编号": "PC00189",
  "论文": "P070",
  "类别": "每圈衰减率",
  "比较类型": "同配方换条件",
  "A": {
   "测试": "T11",
   "测试名": "0.5C循环",
   "配方": "B02",
   "配方名": "TFEG电池液",
   "recipe": "R_B02",
   "是否对照": false,
   "配方文字": "1 M LiTFSI；2 wt% LiNO3；DME:TFEG = 1:2（体积比）",
   "表述编号": "ST0746",
   "证据句子": [
    "M0189"
   ],
   "标记": []
  },
  "B": {
   "测试": "T10",
   "测试名": "0.2C循环",
   "配方": "B02",
   "配方名": "TFEG电池液",
   "recipe": "R_B02",
   "是否对照": false,
   "配方文字": "1 M LiTFSI；2 wt% LiNO3；DME:TFEG = 1:2（体积比）",
   "表述编号": "ST0741",
   "证据句子": [
    "M0175",
    "M0176"
   ],
   "标记": []
  },
  "组分变化": "配方相同",
  "作者改动的组分": [],
  "特殊组分变化": [],
  "电解液相同但样品编号不同": false,
  "描述符": [],
  "物性": [],
  "条件": [
   {
    "条件": "正极含硫",
    "方向": "相近",
    "A": 48.75,
    "B": 48.75
   },
   {
    "条件": "倍率",
    "方向": "变高",
    "A": 0.5,
    "B": 0.2
   },
   {
    "条件": "温度",
    "方向": "相近",
    "A": 25.0,
    "B": 25.0
   },
   {
    "条件": "电池形式",
    "方向": "相同",
    "A": 0.0,
    "B": 0.0
   },
   {
    "条件": "圈数",
    "方向": "相近",
    "A": 50,
    "B": 50
   }
  ],
  "条件含默认值": [],
  "性能": {
   "方向": "变低",
   "倍数": 0.5425,
   "倍数含义": "每圈衰减率之比",
   "好于参照": true,
   "值A": 0.6,
   "值B": 1.106,
   "指标A": "每圈衰减率（%/圈，由容量保持率换算）",
   "指标B": "每圈衰减率（%/圈，由容量保持率换算）"
  },
  "表述文字": "【P070｜每圈衰减率｜同配方换条件】实验样 TFEG电池液（1 M LiTFSI；2 wt% LiNO3；DME:TFEG = 1:2（体积比），测试 T11）相对 实验样 TFEG电池液（1 M LiTFSI；2 wt% LiNO3；DME:TFEG = 1:2（体积比），测试 T10）｜组分变化：配方相同｜描述符：配方相同｜物性：两边没有都报告的｜条件：倍率 变高｜性能：每圈衰减率 变低"
 },
 {
  "编号": "PC00190",
  "论文": "P070",
  "类别": "每圈衰减率",
  "比较类型": "同测试换配方",
  "A": {
   "测试": "T11",
   "测试名": "0.5C循环",
   "配方": "B02",
   "配方名": "TFEG电池液",
   "recipe": "R_B02",
   "是否对照": false,
   "配方文字": "1 M LiTFSI；2 wt% LiNO3；DME:TFEG = 1:2（体积比）",
   "表述编号": "ST0746",
   "证据句子": [
    "M0189"
   ],
   "标记": []
  },
  "B": {
   "测试": "T11",
   "测试名": "0.5C循环",
   "配方": "B01",
   "配方名": "baseline电池液",
   "recipe": "R_B01",
   "是否对照": true,
   "配方文字": "1 M LiTFSI；2 wt% LiNO3；DME:DOL = 1:1（体积比）",
   "表述编号": "ST0744",
   "证据句子": [
    "M0189"
   ],
   "标记": [
    "LiNO3按质量分数换算"
   ]
  },
  "组分变化": "加入 TFEG（2 体积比份）；去掉 DOL",
  "作者改动的组分": [
   "DOL",
   "TFEG"
  ],
  "特殊组分变化": [],
  "电解液相同但样品编号不同": false,
  "描述符": [
   {
    "描述符": "eo",
    "中文": "非氟醚氧",
    "组": "配位（醚氧）",
    "方向": "变低",
    "A": 1.3333,
    "B": 2.0,
    "被动": false
   },
   {
    "描述符": "eo_b",
    "中文": "β 氟化醚氧",
    "组": "其他（单独成组或数据少）",
    "方向": "变高（从无到有）",
    "A": 0.6667,
    "B": 0.0,
    "被动": false
   },
   {
    "描述符": "fat",
    "中文": "溶剂 F 原子数",
    "组": "氟化/稀释",
    "方向": "变高（从无到有）",
    "A": 2.0,
    "B": 0.0,
    "被动": false
   },
   {
    "描述符": "ring",
    "中文": "溶剂环数",
    "组": "溶剂骨架",
    "方向": "变低（变为 0）",
    "A": 0.0,
    "B": 0.5984,
    "被动": false
   },
   {
    "描述符": "rotb",
    "中文": "可旋转键数",
    "组": "溶剂骨架",
    "方向": "变高",
    "A": 3.6667,
    "B": 1.2049,
    "被动": false
   },
   {
    "描述符": "mw",
    "中文": "溶剂分子量",
    "组": "溶剂骨架",
    "方向": "变高",
    "A": 135.4533,
    "B": 80.5223,
    "被动": false
   },
   {
    "描述符": "ffrac",
    "中文": "含氟溶剂比例",
    "组": "氟化/稀释",
    "方向": "变高（从无到有）",
    "A": 0.6667,
    "B": 0.0,
    "被动": false
   }
  ],
  "物性": [],
  "条件": [
   {
    "条件": "正极含硫",
    "方向": "相近",
    "A": 48.75,
    "B": 48.75
   },
   {
    "条件": "倍率",
    "方向": "相近",
    "A": 0.5,
    "B": 0.5
   },
   {
    "条件": "温度",
    "方向": "相近",
    "A": 25.0,
    "B": 25.0
   },
   {
    "条件": "电池形式",
    "方向": "相同",
    "A": 0.0,
    "B": 0.0
   },
   {
    "条件": "圈数",
    "方向": "相近",
    "A": 50,
    "B": 50
   }
  ],
  "条件含默认值": [],
  "性能": {
   "方向": "变低",
   "倍数": 0.6667,
   "倍数含义": "每圈衰减率之比",
   "好于参照": true,
   "值A": 0.6,
   "值B": 0.9,
   "指标A": "每圈衰减率（%/圈，由容量保持率换算）",
   "指标B": "每圈衰减率（%/圈，由容量保持率换算）"
  },
  "表述文字": "【P070｜每圈衰减率｜同测试换配方】实验样 TFEG电池液（1 M LiTFSI；2 wt% LiNO3；DME:TFEG = 1:2（体积比），测试 T11）相对 对比样 baseline电池液（1 M LiTFSI；2 wt% LiNO3；DME:DOL = 1:1（体积比），测试 T11）｜组分变化：加入 TFEG（2 体积比份）；去掉 DOL｜描述符：非氟醚氧 变低；β 氟化醚氧 变高（从无到有）；溶剂 F 原子数 变高（从无到有）；溶剂环数 变低（变为 0）；可旋转键数 变高；溶剂分子量 变高；含氟溶剂比例 变高（从无到有）｜物性：两边没有都报告的｜条件：相同｜性能：每圈衰减率 变低"
 },
 {
  "编号": "PC00191",
  "论文": "P070",
  "类别": "首圈容量",
  "比较类型": "同测试换配方",
  "A": {
   "测试": "T10",
   "测试名": "0.2C循环",
   "配方": "B02",
   "配方名": "TFEG电池液",
   "recipe": "R_B02",
   "是否对照": false,
   "配方文字": "1 M LiTFSI；2 wt% LiNO3；DME:TFEG = 1:2（体积比）",
   "表述编号": "ST0742",
   "证据句子": [
    "M0174",
    "M0181"
   ],
   "标记": [
    "基准未写明"
   ]
  },
  "B": {
   "测试": "T10",
   "测试名": "0.2C循环",
   "配方": "B01",
   "配方名": "baseline电池液",
   "recipe": "R_B01",
   "是否对照": true,
   "配方文字": "1 M LiTFSI；2 wt% LiNO3；DME:DOL = 1:1（体积比）",
   "表述编号": "ST0739",
   "证据句子": [
    "M0174",
    "M0181"
   ],
   "标记": [
    "LiNO3按质量分数换算",
    "基准未写明"
   ]
  },
  "组分变化": "加入 TFEG（2 体积比份）；去掉 DOL",
  "作者改动的组分": [
   "DOL",
   "TFEG"
  ],
  "特殊组分变化": [],
  "电解液相同但样品编号不同": false,
  "描述符": [
   {
    "描述符": "eo",
    "中文": "非氟醚氧",
    "组": "配位（醚氧）",
    "方向": "变低",
    "A": 1.3333,
    "B": 2.0,
    "被动": false
   },
   {
    "描述符": "eo_b",
    "中文": "β 氟化醚氧",
    "组": "其他（单独成组或数据少）",
    "方向": "变高（从无到有）",
    "A": 0.6667,
    "B": 0.0,
    "被动": false
   },
   {
    "描述符": "fat",
    "中文": "溶剂 F 原子数",
    "组": "氟化/稀释",
    "方向": "变高（从无到有）",
    "A": 2.0,
    "B": 0.0,
    "被动": false
   },
   {
    "描述符": "ring",
    "中文": "溶剂环数",
    "组": "溶剂骨架",
    "方向": "变低（变为 0）",
    "A": 0.0,
    "B": 0.5984,
    "被动": false
   },
   {
    "描述符": "rotb",
    "中文": "可旋转键数",
    "组": "溶剂骨架",
    "方向": "变高",
    "A": 3.6667,
    "B": 1.2049,
    "被动": false
   },
   {
    "描述符": "mw",
    "中文": "溶剂分子量",
    "组": "溶剂骨架",
    "方向": "变高",
    "A": 135.4533,
    "B": 80.5223,
    "被动": false
   },
   {
    "描述符": "ffrac",
    "中文": "含氟溶剂比例",
    "组": "氟化/稀释",
    "方向": "变高（从无到有）",
    "A": 0.6667,
    "B": 0.0,
    "被动": false
   }
  ],
  "物性": [],
  "条件": [
   {
    "条件": "正极含硫",
    "方向": "相近",
    "A": 48.75,
    "B": 48.75
   },
   {
    "条件": "倍率",
    "方向": "相近",
    "A": 0.2,
    "B": 0.2
   },
   {
    "条件": "温度",
    "方向": "相近",
    "A": 25.0,
    "B": 25.0
   },
   {
    "条件": "电池形式",
    "方向": "相同",
    "A": 0.0,
    "B": 0.0
   }
  ],
  "条件含默认值": [],
  "性能": {
   "方向": "变高",
   "倍数": 1.4356,
   "倍数含义": "容量之比",
   "好于参照": true,
   "值A": 870.0,
   "值B": 606.0,
   "指标A": "比放电容量（基准未写明）",
   "指标B": "比放电容量（基准未写明）"
  },
