Repository: zhuonanli08/Li-S_Electrolyte_Conflicts

File: output/两两比较表述_313篇_v2_2026-11-07/样品对表述.json (part 13 of 15)
[
    "值A": 96.93,
    "值B": 98.21,
    "指标A": "Li‖Cu CE",
    "指标B": "Li‖Cu CE"
   }
  ],
  "比较编号": [
   "PC01445"
  ],
  "表述文字": "【样本】P371：实验样 DD电解液（1 M LiTFSI；DOL:DME = 未报告（DOL/DME混合比例未知）:未报告（DOL/DME混合比例未知）（体积比））相对 实验样 F4DMB电解液（1.2（344 mg加入1 mL溶剂） M LiTFSI；F4DMB（1 体积份））｜组分变化：LiTFSI 1.2（344 mg加入1 mL溶剂） M → 1 M；加入 DOL（未报告（DOL/DME混合比例未知） 未报告）；加入 DME（未报告（DOL/DME混合比例未知） 未报告）；去掉 F4DMB｜分子描述符：非氟醚氧 变高（从无到有）；β 氟化醚氧 变低（变为 0）；溶剂 F 原子数 变低（变为 0）；溶剂环数 变高（从无到有）；可旋转键数 变低；溶剂分子量 变低；含氟溶剂比例 变低（变为 0）；主盐浓度 变低；阴离子 F（每升） 变低；阴离子磺酰（每升） 变低｜物性：两边没有都报告的｜条件：相同（同一测试）｜性能：Li‖Cu CE 变低（测试 Taur）"
 },
 {
  "论文": "P371",
  "A": "DD电解液",
  "B": "F5DEE电解液",
  "A是对照": false,
  "B是对照": false,
  "组分变化": "LiTFSI 1.2（344 mg加入1 mL溶剂） M → 1 M；加入 DOL（未报告（DOL/DME混合比例未知） 未报告）；加入 DME（未报告（DOL/DME混合比例未知） 未报告）；去掉 F5DEE",
  "描述符": [
   {
    "描述符": "eo",
    "中文": "非氟醚氧",
    "组": "配位（醚氧）",
    "方向": "变高（从无到有）",
    "A": 2.0,
    "B": 0.0,
    "被动": false
   },
   {
    "描述符": "eo_b",
    "中文": "β 氟化醚氧",
    "组": "其他（单独成组或数据少）",
    "方向": "变低（变为 0）",
    "A": 0.0,
    "B": 2.0,
    "被动": false
   },
   {
    "描述符": "fat",
    "中文": "溶剂 F 原子数",
    "组": "氟化/稀释",
    "方向": "变低（变为 0）",
    "A": 0.0,
    "B": 5.0,
    "被动": false
   },
   {
    "描述符": "ring",
    "中文": "溶剂环数",
    "组": "溶剂骨架",
    "方向": "变高（从无到有）",
    "A": 0.5984,
    "B": 0.0,
    "被动": false
   },
   {
    "描述符": "rotb",
    "中文": "可旋转键数",
    "组": "溶剂骨架",
    "方向": "变低",
    "A": 1.2049,
    "B": 6.0,
    "被动": false
   },
   {
    "描述符": "mw",
    "中文": "溶剂分子量",
    "组": "溶剂骨架",
    "方向": "变低",
    "A": 80.5223,
    "B": 208.126,
    "被动": false
   },
   {
    "描述符": "ffrac",
    "中文": "含氟溶剂比例",
    "组": "氟化/稀释",
    "方向": "变低（变为 0）",
    "A": 0.0,
    "B": 1.0,
    "被动": false
   },
   {
    "描述符": "salt",
    "中文": "主盐浓度",
    "组": "盐用量",
    "方向": "变低",
    "A": 1.0,
    "B": 1.2,
    "被动": false
   },
   {
    "描述符": "anF",
    "中文": "阴离子 F（每升）",
    "组": "盐用量",
    "方向": "变低",
    "A": 6.0,
    "B": 7.2,
    "被动": false
   },
   {
    "描述符": "anSO2",
    "中文": "阴离子磺酰（每升）",
    "组": "盐用量",
    "方向": "变低",
    "A": 2.0,
    "B": 2.4,
    "被动": false
   }
  ],
  "物性": {},
  "性能": [
   {
    "类别": "LiCu_CE",
    "测试": "Taur",
    "方向": "变低",
    "倍数": 1.5584,
    "倍数含义": "损失（100 − CE）之比",
    "好于参照": false,
    "值A": 96.93,
    "值B": 98.03,
    "指标A": "Li‖Cu CE",
    "指标B": "Li‖Cu CE"
   }
  ],
  "比较编号": [
   "PC01446"
  ],
  "表述文字": "【样本】P371：实验样 DD电解液（1 M LiTFSI；DOL:DME = 未报告（DOL/DME混合比例未知）:未报告（DOL/DME混合比例未知）（体积比））相对 实验样 F5DEE电解液（1.2（344 mg加入1 mL溶剂） M LiTFSI；F5DEE（1 体积份））｜组分变化：LiTFSI 1.2（344 mg加入1 mL溶剂） M → 1 M；加入 DOL（未报告（DOL/DME混合比例未知） 未报告）；加入 DME（未报告（DOL/DME混合比例未知） 未报告）；去掉 F5DEE｜分子描述符：非氟醚氧 变高（从无到有）；β 氟化醚氧 变低（变为 0）；溶剂 F 原子数 变低（变为 0）；溶剂环数 变高（从无到有）；可旋转键数 变低；溶剂分子量 变低；含氟溶剂比例 变低（变为 0）；主盐浓度 变低；阴离子 F（每升） 变低；阴离子磺酰（每升） 变低｜物性：两边没有都报告的｜条件：相同（同一测试）｜性能：Li‖Cu CE 变低（测试 Taur）"
 },
 {
  "论文": "P371",
  "A": "DD电解液",
  "B": "F6DEE电解液",
  "A是对照": false,
  "B是对照": false,
  "组分变化": "LiTFSI 饱和，<1.2 M → 1 M；加入 DOL（未报告（DOL/DME混合比例未知） 未报告）；加入 DME（未报告（DOL/DME混合比例未知） 未报告）；去掉 DTFEG",
  "描述符": [
   {
    "描述符": "eo",
    "中文": "非氟醚氧",
    "组": "配位（醚氧）",
    "方向": "变高（从无到有）",
    "A": 2.0,
    "B": 0.0,
    "被动": false
   },
   {
    "描述符": "eo_b",
    "中文": "β 氟化醚氧",
    "组": "其他（单独成组或数据少）",
    "方向": "变低（变为 0）",
    "A": 0.0,
    "B": 2.0,
    "被动": false
   },
   {
    "描述符": "fat",
    "中文": "溶剂 F 原子数",
    "组": "氟化/稀释",
    "方向": "变低（变为 0）",
    "A": 0.0,
    "B": 6.0,
    "被动": false
   },
   {
    "描述符": "ring",
    "中文": "溶剂环数",
    "组": "溶剂骨架",
    "方向": "变高（从无到有）",
    "A": 0.5984,
    "B": 0.0,
    "被动": false
   },
   {
    "描述符": "rotb",
    "中文": "可旋转键数",
    "组": "溶剂骨架",
    "方向": "变低",
    "A": 1.2049,
    "B": 5.0,
    "被动": false
   },
   {
    "描述符": "mw",
    "中文": "溶剂分子量",
    "组": "溶剂骨架",
    "方向": "变低",
    "A": 80.5223,
    "B": 226.116,
    "被动": false
   },
   {
    "描述符": "ffrac",
    "中文": "含氟溶剂比例",
    "组": "氟化/稀释",
    "方向": "变低（变为 0）",
    "A": 0.0,
    "B": 1.0,
    "被动": false
   }
  ],
  "物性": {},
  "性能": [
   {
    "类别": "LiCu_CE",
    "测试": "Taur",
    "方向": "变低",
    "倍数": 1.0514,
    "倍数含义": "损失（100 − CE）之比",
    "好于参照": false,
    "值A": 96.93,
    "值B": 97.08,
    "指标A": "Li‖Cu CE",
    "指标B": "Li‖Cu CE"
   }
  ],
  "比较编号": [
   "PC01447"
  ],
  "表述文字": "【样本】P371：实验样 DD电解液（1 M LiTFSI；DOL:DME = 未报告（DOL/DME混合比例未知）:未报告（DOL/DME混合比例未知）（体积比））相对 实验样 F6DEE电解液（饱和，<1.2 M LiTFSI；DTFEG（单一溶剂 体积份））｜组分变化：LiTFSI 饱和，<1.2 M → 1 M；加入 DOL（未报告（DOL/DME混合比例未知） 未报告）；加入 DME（未报告（DOL/DME混合比例未知） 未报告）；去掉 DTFEG｜分子描述符：非氟醚氧 变高（从无到有）；β 氟化醚氧 变低（变为 0）；溶剂 F 原子数 变低（变为 0）；溶剂环数 变高（从无到有）；可旋转键数 变低；溶剂分子量 变低；含氟溶剂比例 变低（变为 0）｜物性：两边没有都报告的｜条件：相同（同一测试）｜性能：Li‖Cu CE 变低（测试 Taur）"
 },
 {
  "论文": "P371",
  "A": "DEE电解液",
  "B": "F4DMB电解液",
  "A是对照": false,
  "B是对照": false,
  "组分变化": "加入 DEE（1 mL）；去掉 F4DMB",
  "描述符": [
   {
    "描述符": "eo",
    "中文": "非氟醚氧",
    "组": "配位（醚氧）",
    "方向": "变高（从无到有）",
    "A": 1.0,
    "B": 0.0,
    "被动": false
   },
   {
    "描述符": "eo_b",
    "中文": "β 氟化醚氧",
    "组": "其他（单独成组或数据少）",
    "方向": "变低（变为 0）",
    "A": 0.0,
    "B": 2.0,
    "被动": false
   },
   {
    "描述符": "fat",
    "中文": "溶剂 F 原子数",
    "组": "氟化/稀释",
    "方向": "变低（变为 0）",
    "A": 0.0,
    "B": 4.0,
    "被动": false
   },
   {
    "描述符": "rotb",
    "中文": "可旋转键数",
    "组": "溶剂骨架",
    "方向": "变低",
    "A": 2.0,
    "B": 5.0,
    "被动": false
   },
   {
    "描述符": "tpsa",
    "中文": "TPSA",
    "组": "其他（单独成组或数据少）",
    "方向": "变低",
    "A": 9.23,
    "B": 18.46,
    "被动": false
   },
   {
    "描述符": "mw",
    "中文": "溶剂分子量",
    "组": "溶剂骨架",
    "方向": "变低",
    "A": 74.123,
    "B": 190.136,
    "被动": false
   },
   {
    "描述符": "ffrac",
    "中文": "含氟溶剂比例",
    "组": "氟化/稀释",
    "方向": "变低（变为 0）",
    "A": 0.0,
    "B": 1.0,
    "被动": false
   }
  ],
  "物性": {},
  "性能": [
   {
    "类别": "LiCu_CE",
    "测试": "Taur",
    "方向": "变低",
    "倍数": 2.5531,
    "倍数含义": "损失（100 − CE）之比",
    "好于参照": false,
    "值A": 95.43,
    "值B": 98.21,
    "指标A": "Li‖Cu CE",
    "指标B": "Li‖Cu CE"
   }
  ],
  "比较编号": [
   "PC01451"
  ],
  "表述文字": "【样本】P371：实验样 DEE电解液（1.2（344 mg加入1 mL溶剂） M LiTFSI；DEE（1 体积份））相对 实验样 F4DMB电解液（1.2（344 mg加入1 mL溶剂） M LiTFSI；F4DMB（1 体积份））｜组分变化：加入 DEE（1 mL）；去掉 F4DMB｜分子描述符：非氟醚氧 变高（从无到有）；β 氟化醚氧 变低（变为 0）；溶剂 F 原子数 变低（变为 0）；可旋转键数 变低；TPSA 变低；溶剂分子量 变低；含氟溶剂比例 变低（变为 0）｜物性：两边没有都报告的｜条件：相同（同一测试）｜性能：Li‖Cu CE 变低（测试 Taur）"
 },
 {
  "论文": "P371",
  "A": "DEE电解液",
  "B": "F6DEE电解液",
  "A是对照": false,
  "B是对照": false,
  "组分变化": "LiTFSI 饱和，<1.2 M → 1.2（344 mg加入1 mL溶剂） M；加入 DEE（1 mL）；去掉 DTFEG",
  "描述符": [
   {
    "描述符": "eo",
    "中文": "非氟醚氧",
    "组": "配位（醚氧）",
    "方向": "变高（从无到有）",
    "A": 1.0,
    "B": 0.0,
    "被动": false
   },
   {
    "描述符": "eo_b",
    "中文": "β 氟化醚氧",
    "组": "其他（单独成组或数据少）",
    "方向": "变低（变为 0）",
    "A": 0.0,
    "B": 2.0,
    "被动": false
   },
   {
    "描述符": "fat",
    "中文": "溶剂 F 原子数",
    "组": "氟化/稀释",
    "方向": "变低（变为 0）",
    "A": 0.0,
    "B": 6.0,
    "被动": false
   },
   {
    "描述符": "rotb",
    "中文": "可旋转键数",
    "组": "溶剂骨架",
    "方向": "变低",
    "A": 2.0,
    "B": 5.0,
    "被动": false
   },
   {
    "描述符": "tpsa",
    "中文": "TPSA",
    "组": "其他（单独成组或数据少）",
    "方向": "变低",
    "A": 9.23,
    "B": 18.46,
    "被动": false
   },
   {
    "描述符": "mw",
    "中文": "溶剂分子量",
    "组": "溶剂骨架",
    "方向": "变低",
    "A": 74.123,
    "B": 226.116,
    "被动": false
   },
   {
    "描述符": "ffrac",
    "中文": "含氟溶剂比例",
    "组": "氟化/稀释",
    "方向": "变低（变为 0）",
    "A": 0.0,
    "B": 1.0,
    "被动": false
   }
  ],
  "物性": {},
  "性能": [
   {
    "类别": "LiCu_CE",
    "测试": "Taur",
    "方向": "变低",
    "倍数": 1.5651,
    "倍数含义": "损失（100 − CE）之比",
    "好于参照": false,
    "值A": 95.43,
    "值B": 97.08,
    "指标A": "Li‖Cu CE",
    "指标B": "Li‖Cu CE"
   }
  ],
  "比较编号": [
   "PC01453"
  ],
  "表述文字": "【样本】P371：实验样 DEE电解液（1.2（344 mg加入1 mL溶剂） M LiTFSI；DEE（1 体积份））相对 实验样 F6DEE电解液（饱和，<1.2 M LiTFSI；DTFEG（单一溶剂 体积份））｜组分变化：LiTFSI 饱和，<1.2 M → 1.2（344 mg加入1 mL溶剂） M；加入 DEE（1 mL）；去掉 DTFEG｜分子描述符：非氟醚氧 变高（从无到有）；β 氟化醚氧 变低（变为 0）；溶剂 F 原子数 变低（变为 0）；可旋转键数 变低；TPSA 变低；溶剂分子量 变低；含氟溶剂比例 变低（变为 0）｜物性：两边没有都报告的｜条件：相同（同一测试）｜性能：Li‖Cu CE 变低（测试 Taur）"
 },
 {
  "论文": "P371",
  "A": "F3DEE电解液",
  "B": "DD电解液",
  "A是对照": false,
  "B是对照": false,
  "组分变化": "LiTFSI 1 M → 1.2（344 mg加入1 mL溶剂） M；加入 F3DEE（1 mL）；去掉 DOL；去掉 DME",
  "描述符": [
   {
    "描述符": "eo",
    "中文": "非氟醚氧",
    "组": "配位（醚氧）",
    "方向": "变低",
    "A": 1.0,
    "B": 2.0,
    "被动": false
   },
   {
    "描述符": "eo_b",
    "中文": "β 氟化醚氧",
    "组": "其他（单独成组或数据少）",
    "方向": "变高（从无到有）",
    "A": 1.0,
    "B": 0.0,
    "被动": false
   },
   {
    "描述符": "fat",
    "中文": "溶剂 F 原子数",
    "组": "氟化/稀释",
    "方向": "变高（从无到有）",
    "A": 3.0,
    "B": 0.0,
    "被动": false
   },
   {
    "描述符": "ring",
    "中文": "溶剂环数",
    "组": "溶剂骨架",
    "方向": "变低（变为 0）",
    "A": 0.0,
    "B": 0.5984,
    "被动": false
   },
   {
    "描述符": "rotb",
    "中文": "可旋转键数",
    "组": "溶剂骨架",
    "方向": "变高",
    "A": 5.0,
    "B": 1.2049,
    "被动": false
   },
   {
    "描述符": "mw",
    "中文": "溶剂分子量",
    "组": "溶剂骨架",
    "方向": "变高",
    "A": 172.146,
    "B": 80.5223,
    "被动": false
   },
   {
    "描述符": "ffrac",
    "中文": "含氟溶剂比例",
    "组": "氟化/稀释",
    "方向": "变高（从无到有）",
    "A": 1.0,
    "B": 0.0,
    "被动": false
   },
   {
    "描述符": "salt",
    "中文": "主盐浓度",
    "组": "盐用量",
    "方向": "变高",
    "A": 1.2,
    "B": 1.0,
    "被动": false
   },
   {
    "描述符": "anF",
    "中文": "阴离子 F（每升）",
    "组": "盐用量",
    "方向": "变高",
    "A": 7.2,
    "B": 6.0,
    "被动": false
   },
   {
    "描述符": "anSO2",
    "中文": "阴离子磺酰（每升）",
    "组": "盐用量",
    "方向": "变高",
    "A": 2.4,
    "B": 2.0,
    "被动": false
   }
  ],
  "物性": {},
  "性能": [
   {
    "类别": "LiCu_CE",
    "测试": "Taur",
    "方向": "变低",
    "倍数": 2.987,
    "倍数含义": "损失（100 − CE）之比",
    "好于参照": false,
    "值A": 90.83,
    "值B": 96.93,
    "指标A": "Li‖Cu CE",
    "指标B": "Li‖Cu CE"
   }
  ],
  "比较编号": [
   "PC01443"
  ],
  "表述文字": "【样本】P371：实验样 F3DEE电解液（1.2（344 mg加入1 mL溶剂） M LiTFSI；F3DEE（1 体积份））相对 实验样 DD电解液（1 M LiTFSI；DOL:DME = 未报告（DOL/DME混合比例未知）:未报告（DOL/DME混合比例未知）（体积比））｜组分变化：LiTFSI 1 M → 1.2（344 mg加入1 mL溶剂） M；加入 F3DEE（1 mL）；去掉 DOL；去掉 DME｜分子描述符：非氟醚氧 变低；β 氟化醚氧 变高（从无到有）；溶剂 F 原子数 变高（从无到有）；溶剂环数 变低（变为 0）；可旋转键数 变高；溶剂分子量 变高；含氟溶剂比例 变高（从无到有）；主盐浓度 变高；阴离子 F（每升） 变高；阴离子磺酰（每升） 变高｜物性：两边没有都报告的｜条件：相同（同一测试）｜性能：Li‖Cu CE 变低（测试 Taur）"
 },
 {
  "论文": "P371",
  "A": "F3DEE电解液",
  "B": "DEE电解液",
  "A是对照": false,
  "B是对照": false,
  "组分变化": "加入 F3DEE（1 mL）；去掉 DEE",
  "描述符": [
   {
    "描述符": "eo_b",
    "中文": "β 氟化醚氧",
    "组": "其他（单独成组或数据少）",
    "方向": "变高（从无到有）",
    "A": 1.0,
    "B": 0.0,
    "被动": false
   },
   {
    "描述符": "fat",
    "中文": "溶剂 F 原子数",
    "组": "氟化/稀释",
    "方向": "变高（从无到有）",
    "A": 3.0,
    "B": 0.0,
    "被动": false
   },
   {
    "描述符": "rotb",
    "中文": "可旋转键数",
    "组": "溶剂骨架",
    "方向": "变高",
    "A": 5.0,
    "B": 2.0,
    "被动": false
   },
   {
    "描述符": "tpsa",
    "中文": "TPSA",
    "组": "其他（单独成组或数据少）",
    "方向": "变高",
    "A": 18.46,
    "B": 9.23,
    "被动": false
   },
   {
    "描述符": "mw",
    "中文": "溶剂分子量",
    "组": "溶剂骨架",
    "方向": "变高",
    "A": 172.146,
    "B": 74.123,
    "被动": false
   },
   {
    "描述符": "ffrac",
    "中文": "含氟溶剂比例",
    "组": "氟化/稀释",
    "方向": "变高（从无到有）",
    "A": 1.0,
    "B": 0.0,
    "被动": false
   }
  ],
  "物性": {},
  "性能": [
   {
    "类别": "LiCu_CE",
    "测试": "Taur",
    "方向": "变低",
    "倍数": 2.0066,
    "倍数含义": "损失（100 − CE）之比",
    "好于参照": false,
    "值A": 90.83,
    "值B": 95.43,
    "指标A": "Li‖Cu CE",
    "指标B": "Li‖Cu CE"
   }
  ],
  "比较编号": [
   "PC01449"
  ],
  "表述文字": "【样本】P371：实验样 F3DEE电解液（1.2（344 mg加入1 mL溶剂） M LiTFSI；F3DEE（1 体积份））相对 实验样 DEE电解液（1.2（344 mg加入1 mL溶剂） M LiTFSI；DEE（1 体积份））｜组分变化：加入 F3DEE（1 mL）；去掉 DEE｜分子描述符：β 氟化醚氧 变高（从无到有）；溶剂 F 原子数 变高（从无到有）；可旋转键数 变高；TPSA 变高；溶剂分子量 变高；含氟溶剂比例 变高（从无到有）｜物性：两边没有都报告的｜条件：相同（同一测试）｜性能：Li‖Cu CE 变低（测试 Taur）"
 },
 {
  "论文": "P371",
  "A": "F3DEE电解液",
  "B": "F4DEE电解液",
  "A是对照": false,
  "B是对照": false,
  "组分变化": "加入 F3DEE（1 mL）；去掉 F4DEE",
  "描述符": [
   {
    "描述符": "eo",
    "中文": "非氟醚氧",
    "组": "配位（醚氧）",
    "方向": "变高（从无到有）",
    "A": 1.0,
    "B": 0.0,
    "被动": false
   },
   {
    "描述符": "eo_b",
    "中文": "β 氟化醚氧",
    "组": "其他（单独成组或数据少）",
    "方向": "变低",
    "A": 1.0,
    "B": 2.0,
    "被动": false
   },
   {
    "描述符": "fat",
    "中文": "溶剂 F 原子数",
    "组": "氟化/稀释",
    "方向": "变低",
    "A": 3.0,
    "B": 4.0,
    "被动": false
   },
   {
    "描述符": "rotb",
    "中文": "可旋转键数",
    "组": "溶剂骨架",
    "方向": "变低",
    "A": 5.0,
    "B": 7.0,
    "被动": false
   },
   {
    "描述符": "mw",
    "中文": "溶剂分子量",
    "组": "溶剂骨架",
    "方向": "变低",
    "A": 172.146,
    "B": 190.136,
    "被动": false
   }
  ],
  "物性": {},
  "性能": [
   {
    "类别": "LiCu_CE",
    "测试": "Taur",
    "方向": "变低",
    "倍数": 5.0109,
    "倍数含义": "损失（100 − CE）之比",
    "好于参照": false,
    "值A": 90.83,
    "值B": 98.17,
    "指标A": "Li‖Cu CE",
    "指标B": "Li‖Cu CE"
   }
  ],
  "比较编号": [
   "PC01455"
  ],
  "表述文字": "【样本】P371：实验样 F3DEE电解液（1.2（344 mg加入1 mL溶剂） M LiTFSI；F3DEE（1 体积份））相对 实验样 F4DEE电解液（1.2（344 mg加入1 mL溶剂） M LiTFSI；F4DEE（1 体积份））｜组分变化：加入 F3DEE（1 mL）；去掉 F4DEE｜分子描述符：非氟醚氧 变高（从无到有）；β 氟化醚氧 变低；溶剂 F 原子数 变低；可旋转键数 变低；溶剂分子量 变低｜物性：两边没有都报告的｜条件：相同（同一测试）｜性能：Li‖Cu CE 变低（测试 Taur）"
 },
 {
  "论文": "P371",
  "A": "F3DEE电解液",
  "B": "F4DMB电解液",
  "A是对照": false,
  "B是对照": false,
  "组分变化": "加入 F3DEE（1 mL）；去掉 F4DMB",
  "描述符": [
   {
    "描述符": "eo",
    "中文": "非氟醚氧",
    "组": "配位（醚氧）",
    "方向": "变高（从无到有）",
    "A": 1.0,
    "B": 0.0,
    "被动": false
   },
   {
    "描述符": "eo_b",
    "中文": "β 氟化醚氧",
    "组": "其他（单独成组或数据少）",
    "方向": "变低",
    "A": 1.0,
    "B": 2.0,
    "被动": false
   },
   {
    "描述符": "fat",
    "中文": "溶剂 F 原子数",
    "组": "氟化/稀释",
    "方向": "变低",
    "A": 3.0,
    "B": 4.0,
    "被动": false
   },
   {
    "描述符": "mw",
    "中文": "溶剂分子量",
    "组": "溶剂骨架",
    "方向": "变低",
    "A": 172.146,
    "B": 190.136,
    "被动": false
   }
  ],
  "物性": {},
  "性能": [
   {
    "类别": "LiCu_CE",
    "测试": "Taur",
    "方向": "变低",
    "倍数": 5.1229,
    "倍数含义": "损失（100 − CE）之比",
    "好于参照": false,
    "值A": 90.83,
    "值B": 98.21,
    "指标A": "Li‖Cu CE",
    "指标B": "Li‖Cu CE"
   }
  ],
  "比较编号": [
   "PC01456"
  ],
  "表述文字": "【样本】P371：实验样 F3DEE电解液（1.2（344 mg加入1 mL溶剂） M LiTFSI；F3DEE（1 体积份））相对 实验样 F4DMB电解液（1.2（344 mg加入1 mL溶剂） M LiTFSI；F4DMB（1 体积份））｜组分变化：加入 F3DEE（1 mL）；去掉 F4DMB｜分子描述符：非氟醚氧 变高（从无到有）；β 氟化醚氧 变低；溶剂 F 原子数 变低；溶剂分子量 变低｜物性：两边没有都报告的｜条件：相同（同一测试）｜性能：Li‖Cu CE 变低（测试 Taur）"
 },
 {
  "论文": "P371",
  "A": "F3DEE电解液",
  "B": "F5DEE电解液",
  "A是对照": false,
  "B是对照": false,
  "组分变化": "加入 F3DEE（1 mL）；去掉 F5DEE",
  "描述符": [
   {
    "描述符": "eo",
    "中文": "非氟醚氧",
    "组": "配位（醚氧）",
    "方向": "变高（从无到有）",
    "A": 1.0,
    "B": 0.0,
    "被动": false
   },
   {
    "描述符": "eo_b",
    "中文": "β 氟化醚氧",
    "组": "其他（单独成组或数据少）",
    "方向": "变低",
    "A": 1.0,
    "B": 2.0,
    "被动": false
   },
   {
    "描述符": "fat",
    "中文": "溶剂 F 原子数",
    "组": "氟化/稀释",
    "方向": "变低",
    "A": 3.0,
    "B": 5.0,
    "被动": false
   },
   {
    "描述符": "rotb",
    "中文": "可旋转键数",
    "组": "溶剂骨架",
    "方向": "变低",
    "A": 5.0,
    "B": 6.0,
    "被动": false
   },
   {
    "描述符": "mw",
    "中文": "溶剂分子量",
    "组": "溶剂骨架",
    "方向": "变低",
    "A": 172.146,
    "B": 208.126,
    "被动": false
   }
  ],
  "物性": {},
  "性能": [
   {
    "类别": "LiCu_CE",
    "测试": "Taur",
    "方向": "变低",
    "倍数": 4.6548,
    "倍数含义": "损失（100 − CE）之比",
    "好于参照": false,
    "值A": 90.83,
    "值B": 98.03,
    "指标A": "Li‖Cu CE",
    "指标B": "Li‖Cu CE"
   }
  ],
  "比较编号": [
   "PC01457"
  ],
  "表述文字": "【样本】P371：实验样 F3DEE电解液（1.2（344 mg加入1 mL溶剂） M LiTFSI；F3DEE（1 体积份））相对 实验样 F5DEE电解液（1.2（344 mg加入1 mL溶剂） M LiTFSI；F5DEE（1 体积份））｜组分变化：加入 F3DEE（1 mL）；去掉 F5DEE｜分子描述符：非氟醚氧 变高（从无到有）；β 氟化醚氧 变低；溶剂 F 原子数 变低；可旋转键数 变低；溶剂分子量 变低｜物性：两边没有都报告的｜条件：相同（同一测试）｜性能：Li‖Cu CE 变低（测试 Taur）"
 },
 {
  "论文": "P371",
  "A": "F3DEE电解液",
  "B": "F6DEE电解液",
  "A是对照": false,
  "B是对照": false,
  "组分变化": "LiTFSI 饱和，<1.2 M → 1.2（344 mg加入1 mL溶剂） M；加入 F3DEE（1 mL）；去掉 DTFEG",
  "描述符": [
   {
    "描述符": "eo",
    "中文": "非氟醚氧",
    "组": "配位（醚氧）",
    "方向": "变高（从无到有）",
    "A": 1.0,
    "B": 0.0,
    "被动": false
   },
   {
    "描述符": "eo_b",
    "中文": "β 氟化醚氧",
    "组": "其他（单独成组或数据少）",
    "方向": "变低",
    "A": 1.0,
    "B": 2.0,
    "被动": false
   },
   {
    "描述符": "fat",
    "中文": "溶剂 F 原子数",
    "组": "氟化/稀释",
    "方向": "变低",
    "A": 3.0,
    "B": 6.0,
    "被动": false
   },
   {
    "描述符": "mw",
    "中文": "溶剂分子量",
    "组": "溶剂骨架",
    "方向": "变低",
    "A": 172.146,
    "B": 226.116,
    "被动": false
   }
  ],
  "物性": {},
  "性能": [
   {
    "类别": "LiCu_CE",
    "测试": "Taur",
    "方向": "变低",
    "倍数": 3.1404,
    "倍数含义": "损失（100 − CE）之比",
    "好于参照": false,
    "值A": 90.83,
    "值B": 97.08,
    "指标A": "Li‖Cu CE",
    "指标B": "Li‖Cu CE"
   }
  ],
  "比较编号": [
   "PC01458"
  ],
  "表述文字": "【样本】P371：实验样 F3DEE电解液（1.2（344 mg加入1 mL溶剂） M LiTFSI；F3DEE（1 体积份））相对 实验样 F6DEE电解液（饱和，<1.2 M LiTFSI；DTFEG（单一溶剂 体积份））｜组分变化：LiTFSI 饱和，<1.2 M → 1.2（344 mg加入1 mL溶剂） M；加入 F3DEE（1 mL）；去掉 DTFEG｜分子描述符：非氟醚氧 变高（从无到有）；β 氟化醚氧 变低；溶剂 F 原子数 变低；溶剂分子量 变低｜物性：两边没有都报告的｜条件：相同（同一测试）｜性能：Li‖Cu CE 变低（测试 Taur）"
 },
 {
  "论文": "P371",
  "A": "F4DEE电解液",
  "B": "DEE电解液",
  "A是对照": false,
  "B是对照": false,
  "组分变化": "加入 F4DEE（1 mL）；去掉 DEE",
  "描述符": [
   {
    "描述符": "eo",
    "中文": "非氟醚氧",
    "组": "配位（醚氧）",
    "方向": "变低（变为 0）",
    "A": 0.0,
    "B": 1.0,
    "被动": false
   },
   {
    "描述符": "eo_b",
    "中文": "β 氟化醚氧",
    "组": "其他（单独成组或数据少）",
    "方向": "变高（从无到有）",
    "A": 2.0,
    "B": 0.0,
    "被动": false
   },
   {
    "描述符": "fat",
    "中文": "溶剂 F 原子数",
    "组": "氟化/稀释",
    "方向": "变高（从无到有）",
    "A": 4.0,
    "B": 0.0,
    "被动": false
   },
   {
    "描述符": "rotb",
    "中文": "可旋转键数",
    "组": "溶剂骨架",
    "方向": "变高",
    "A": 7.0,
    "B": 2.0,
    "被动": false
   },
   {
    "描述符": "tpsa",
    "中文": "TPSA",
    "组": "其他（单独成组或数据少）",
    "方向": "变高",
    "A": 18.46,
    "B": 9.23,
    "被动": false
   },
   {
    "描述符": "mw",
    "中文": "溶剂分子量",
    "组": "溶剂骨架",
    "方向": "变高",
    "A": 190.136,
    "B": 74.123,
    "被动": false
   },
   {
    "描述符": "ffrac",
    "中文": "含氟溶剂比例",
    "组": "氟化/稀释",
    "方向": "变高（从无到有）",
    "A": 1.0,
    "B": 0.0,
    "被动": false
   },
   {
    "描述符": "dil",
    "中文": "稀释剂摩尔比例",
    "组": "氟化/稀释",
    "方向": "变高（从无到有）",
    "A": 1.0,
    "B": 0.0,
    "被动": false
   }
  ],
  "物性": {},
  "性能": [
   {
    "类别": "LiCu_CE",
    "测试": "Taur",
    "方向": "变高",
    "倍数": 0.4004,
    "倍数含义": "损失（100 − CE）之比",
    "好于参照": true,
    "值A": 98.17,
    "值B": 95.43,
    "指标A": "Li‖Cu CE",
    "指标B": "Li‖Cu CE"
   },
   {
    "类别": "首圈容量",
    "测试": "Trt0",
    "方向": "变高",
    "倍数": 1.8297,
    "倍数含义": "容量之比",
    "好于参照": true,
    "值A": 1160.0,
    "值B": 634.0,
    "指标A": "硫比放电容量",
    "指标B": "硫比放电容量"
   }
  ],
  "比较编号": [
   "PC01450",
   "PC01498"
  ],
  "表述文字": "【样本】P371：实验样 F4DEE电解液（1.2（344 mg加入1 mL溶剂） M LiTFSI；F4DEE（1 体积份））相对 实验样 DEE电解液（1.2（344 mg加入1 mL溶剂） M LiTFSI；DEE（1 体积份））｜组分变化：加入 F4DEE（1 mL）；去掉 DEE｜分子描述符：非氟醚氧 变低（变为 0）；β 氟化醚氧 变高（从无到有）；溶剂 F 原子数 变高（从无到有）；可旋转键数 变高；TPSA 变高；溶剂分子量 变高；含氟溶剂比例 变高（从无到有）；稀释剂摩尔比例 变高（从无到有）｜物性：两边没有都报告的｜条件：相同（同一测试）｜性能：Li‖Cu CE 变高（测试 Taur）；首圈容量 变高（测试 Trt0）"
 },
 {
  "论文": "P371",
  "A": "F4DEE电解液",
  "B": "F4DMB电解液",
  "A是对照": false,
  "B是对照": false,
  "组分变化": "加入 F4DEE（1 mL）；去掉 F4DMB",
  "描述符": [
   {
    "描述符": "rotb",
    "中文": "可旋转键数",
    "组": "溶剂骨架",
    "方向": "变高",
    "A": 7.0,
    "B": 5.0,
    "被动": false
   }
  ],
  "物性": {},
  "性能": [
   {
    "类别": "LiCu_CE",
    "测试": "Taur",
    "方向": "相近",
    "倍数": 1.0223,
    "倍数含义": "损失（100 − CE）之比",
    "好于参照": null,
    "值A": 98.17,
    "值B": 98.21,
    "指标A": "Li‖Cu CE",
    "指标B": "Li‖Cu CE"
   }
  ],
  "比较编号": [
   "PC01460"
  ],
  "表述文字": "【样本】P371：实验样 F4DEE电解液（1.2（344 mg加入1 mL溶剂） M LiTFSI；F4DEE（1 体积份））相对 实验样 F4DMB电解液（1.2（344 mg加入1 mL溶剂） M LiTFSI；F4DMB（1 体积份））｜组分变化：加入 F4DEE（1 mL）；去掉 F4DMB｜分子描述符：可旋转键数 变高｜物性：两边没有都报告的｜条件：相同（同一测试）｜性能：Li‖Cu CE 相近（测试 Taur）"
 },
 {
  "论文": "P371",
  "A": "F4DEE电解液",
  "B": "F6DEE电解液",
  "A是对照": false,
  "B是对照": false,
  "组分变化": "LiTFSI 饱和，<1.2 M → 1.2（344 mg加入1 mL溶剂） M；加入 F4DEE（1 mL）；去掉 DTFEG",
  "描述符": [
   {
    "描述符": "fat",
    "中文": "溶剂 F 原子数",
    "组": "氟化/稀释",
    "方向": "变低",
    "A": 4.0,
    "B": 6.0,
    "被动": false
   },
   {
    "描述符": "rotb",
    "中文": "可旋转键数",
    "组": "溶剂骨架",
    "方向": "变高",
    "A": 7.0,
    "B": 5.0,
    "被动": false
   },
   {
    "描述符": "mw",
    "中文": "溶剂分子量",
    "组": "溶剂骨架",
    "方向": "变低",
    "A": 190.136,
    "B": 226.116,
    "被动": false
   }
  ],
  "物性": {},
  "性能": [
   {
    "类别": "LiCu_CE",
    "测试": "Taur",
    "方向": "变高",
    "倍数": 0.6267,
    "倍数含义": "损失（100 − CE）之比",
    "好于参照": true,
    "值A": 98.17,
    "值B": 97.08,
    "指标A": "Li‖Cu CE",
    "指标B": "Li‖Cu CE"
   }
  ],
  "比较编号": [
   "PC01462"
  ],
  "表述文字": "【样本】P371：实验样 F4DEE电解液（1.2（344 mg加入1 mL溶剂） M LiTFSI；F4DEE（1 体积份））相对 实验样 F6DEE电解液（饱和，<1.2 M LiTFSI；DTFEG（单一溶剂 体积份））｜组分变化：LiTFSI 饱和，<1.2 M → 1.2（344 mg加入1 mL溶剂） M；加入 F4DEE（1 mL）；去掉 DTFEG｜分子描述符：溶剂 F 原子数 变低；可旋转键数 变高；溶剂分子量 变低｜物性：两边没有都报告的｜条件：相同（同一测试）｜性能：Li‖Cu CE 变高（测试 Taur）"
 },
 {
  "论文": "P371",
  "A": "F4DMB电解液",
  "B": "DDN电解液",
  "A是对照": false,
  "B是对照": true,
  "组分变化": "LiTFSI 1 M → 1.2（344 mg加入1 mL溶剂） M；加入 F4DMB（1 mL）；去掉 DOL；去掉 DME；去掉 LiNO3",
  "描述符": [
   {
    "描述符": "eo",
    "中文": "非氟醚氧",
    "组": "配位（醚氧）",
    "方向": "变低（变为 0）",
    "A": 0.0,
    "B": 2.0,
    "被动": false
   },
   {
    "描述符": "eo_b",
    "中文": "β 氟化醚氧",
    "组": "其他（单独成组或数据少）",
    "方向": "变高（从无到有）",
    "A": 2.0,
    "B": 0.0,
    "被动": false
   },
   {
    "描述符": "fat",
    "中文": "溶剂 F 原子数",
    "组": "氟化/稀释",
    "方向": "变高（从无到有）",
    "A": 4.0,
    "B": 0.0,
    "被动": false
   },
   {
    "描述符": "ring",
    "中文": "溶剂环数",
    "组": "溶剂骨架",
    "方向": "变低（变为 0）",
    "A": 0.0,
    "B": 0.5984,
    "被动": false
   },
   {
    "描述符": "rotb",
    "中文": "可旋转键数",
    "组": "溶剂骨架",
    "方向": "变高",
    "A": 5.0,
    "B": 1.2049,
    "被动": false
   },
   {
    "描述符": "mw",
    "中文": "溶剂分子量",
    "组": "溶剂骨架",
    "方向": "变高",
    "A": 190.136,
    "B": 80.5223,
    "被动": false
   },
   {
    "描述符": "ffrac",
    "中文": "含氟溶剂比例",
    "组": "氟化/稀释",
    "方向": "变高（从无到有）",
    "A": 1.0,
    "B": 0.0,
    "被动": false
   },
   {
    "描述符": "salt",
    "中文": "主盐浓度",
    "组": "盐用量",
    "方向": "变高",
    "A": 1.2,
    "B": 1.0,
    "被动": false
   },
   {
    "描述符": "anF",
    "中文": "阴离子 F（每升）",
    "组": "盐用量",
    "方向": "变高",
    "A": 7.2,
    "B": 6.0,
    "被动": false
   },
   {
    "描述符": "anSO2",
    "中文": "阴离子磺酰（每升）",
    "组": "盐用量",
    "方向": "变高",
    "A": 2.4,
    "B": 2.0,
    "被动": false
   },
   {
    "描述符": "lino3",
    "中文": "LiNO₃ 浓度",
    "组": "LiNO₃",
    "方向": "变低（变为 0）",
    "A": 0.0,
    "B": 0.1835,
    "被动": false
   }
  ],
  "物性": {},
  "性能": [
   {
    "类别": "每圈衰减率",
    "测试": "Tlean",
    "方向": "变低",
    "倍数": 0.2874,
    "倍数含义": "每圈衰减率之比",
    "好于参照": true,
    "值A": 0.142,
    "值B": 0.494,
    "指标A": "每圈衰减率（%/圈，由容量保持率换算）",
    "指标B": "每圈衰减率（%/圈，由容量保持率换算）"
   }
  ],
  "比较编号": [
   "PC01470"
  ],
  "表述文字": "【样本】P371：实验样 F4DMB电解液（1.2（344 mg加入1 mL溶剂） M LiTFSI；F4DMB（1 体积份））相对 对比样 DDN电解液（1 M LiTFSI；1 wt% LiNO3；DOL:DME = 未报告（DOL/DME混合比例未知）:未报告（DOL/DME混合比例未知）（体积比））｜组分变化：LiTFSI 1 M → 1.2（344 mg加入1 mL溶剂） M；加入 F4DMB（1 mL）；去掉 DOL；去掉 DME；去掉 LiNO3｜分子描述符：非氟醚氧 变低（变为 0）；β 氟化醚氧 变高（从无到有）；溶剂 F 原子数 变高（从无到有）；溶剂环数 变低（变为 0）；可旋转键数 变高；溶剂分子量 变高；含氟溶剂比例 变高（从无到有）；主盐浓度 变高；阴离子 F（每升） 变高；阴离子磺酰（每升） 变高；LiNO₃ 浓度 变低（变为 0）｜物性：两边没有都报告的｜条件：相同（同一测试）｜性能：每圈衰减率 变低（测试 Tlean）"
 },
 {
  "论文": "P371",
  "A": "F5DEE电解液",
  "B": "DEE电解液",
  "A是对照": false,
  "B是对照": false,
  "组分变化": "加入 F5DEE（1 mL）；去掉 DEE",
  "描述符": [
   {
    "描述符": "eo",
    "中文": "非氟醚氧",
    "组": "配位（醚氧）",
    "方向": "变低（变为 0）",
    "A": 0.0,
    "B": 1.0,
    "被动": false
   },
   {
    "描述符": "eo_b",
    "中文": "β 氟化醚氧",
    "组": "其他（单独成组或数据少）",
    "方向": "变高（从无到有）",
    "A": 2.0,
    "B": 0.0,
    "被动": false
   },
   {
    "描述符": "fat",
    "中文": "溶剂 F 原子数",
    "组": "氟化/稀释",
    "方向": "变高（从无到有）",
    "A": 5.0,
    "B": 0.0,
    "被动": false
   },
   {
    "描述符": "rotb",
    "中文": "可旋转键数",
    "组": "溶剂骨架",
    "方向": "变高",
    "A": 6.0,
    "B": 2.0,
    "被动": false
   },
   {
    "描述符": "tpsa",
    "中文": "TPSA",
    "组": "其他（单独成组或数据少）",
    "方向": "变高",
    "A": 18.46,
    "B": 9.23,
    "被动": false
   },
   {
    "描述符": "mw",
    "中文": "溶剂分子量",
    "组": "溶剂骨架",
    "方向": "变高",
    "A": 208.126,
    "B": 74.123,
    "被动": false
   },
   {
    "描述符": "ffrac",
    "中文": "含氟溶剂比例",
    "组": "氟化/稀释",
    "方向": "变高（从无到有）",
    "A": 1.0,
    "B": 0.0,
    "被动": false
   }
  ],
  "物性": {},
  "性能": [
   {
    "类别": "LiCu_CE",
    "测试": "Taur",
    "方向": "变高",
    "倍数": 0.4311,
    "倍数含义": "损失（100 − CE）之比",
    "好于参照": true,
    "值A": 98.03,
    "值B": 95.43,
    "指标A": "Li‖Cu CE",
    "指标B": "Li‖Cu CE"
   },
   {
    "类别": "首圈容量",
    "测试": "Trt0",
    "方向": "变低",
    "倍数": 0.6956,
    "倍数含义": "容量之比",
    "好于参照": false,
    "值A": 441.0,
    "值B": 634.0,
    "指标A": "硫比放电容量",
    "指标B": "硫比放电容量"
   }
  ],
  "比较编号": [
   "PC01452",
   "PC01499"
  ],
  "表述文字": "【样本】P371：实验样 F5DEE电解液（1.2（344 mg加入1 mL溶剂） M LiTFSI；F5DEE（1 体积份））相对 实验样 DEE电解液（1.2（344 mg加入1 mL溶剂） M LiTFSI；DEE（1 体积份））｜组分变化：加入 F5DEE（1 mL）；去掉 DEE｜分子描述符：非氟醚氧 变低（变为 0）；β 氟化醚氧 变高（从无到有）；溶剂 F 原子数 变高（从无到有）；可旋转键数 变高；TPSA 变高；溶剂分子量 变高；含氟溶剂比例 变高（从无到有）｜物性：两边没有都报告的｜条件：相同（同一测试）｜性能：Li‖Cu CE 变高（测试 Taur）；首圈容量 变低（测试 Trt0）"
 },
 {
  "论文": "P371",
  "A": "F5DEE电解液",
  "B": "F4DEE电解液",
  "A是对照": false,
  "B是对照": false,
  "组分变化": "加入 F5DEE（1 mL）；去掉 F4DEE",
  "描述符": [
   {
    "描述符": "fat",
    "中文": "溶剂 F 原子数",
    "组": "氟化/稀释",
    "方向": "变高",
    "A": 5.0,
    "B": 4.0,
    "被动": false
   },
   {
    "描述符": "rotb",
    "中文": "可旋转键数",
    "组": "溶剂骨架",
    "方向": "变低",
    "A": 6.0,
    "B": 7.0,
    "被动": false
   },
   {
    "描述符": "mw",
    "中文": "溶剂分子量",
    "组": "溶剂骨架",
    "方向": "变高",
    "A": 208.126,
    "B": 190.136,
    "被动": false
   }
  ],
  "物性": {},
  "性能": [
   {
    "类别": "LiCu_CE",
    "测试": "Taur",
    "方向": "变低",
    "倍数": 1.0765,
    "倍数含义": "损失（100 − CE）之比",
    "好于参照": false,
    "值A": 98.03,
    "值B": 98.17,
    "指标A": "Li‖Cu CE",
    "指标B": "Li‖Cu CE"
   },
   {
    "类别": "首圈容量",
    "测试": "Trt0",
    "方向": "变低",
    "倍数": 0.3802,
    "倍数含义": "容量之比",
    "好于参照": false,
    "值A": 441.0,
    "值B": 1160.0,
    "指标A": "硫比放电容量",
    "指标B": "硫比放电容量"
   }
  ],
  "比较编号": [
   "PC01461",
   "PC01500"
  ],
  "表述文字": "【样本】P371：实验样 F5DEE电解液（1.2（344 mg加入1 mL溶剂） M LiTFSI；F5DEE（1 体积份））相对 实验样 F4DEE电解液（1.2（344 mg加入1 mL溶剂） M LiTFSI；F4DEE（1 体积份））｜组分变化：加入 F5DEE（1 mL）；去掉 F4DEE｜分子描述符：溶剂 F 原子数 变高；可旋转键数 变低；溶剂分子量 变高｜物性：两边没有都报告的｜条件：相同（同一测试）｜性能：Li‖Cu CE 变低（测试 Taur）；首圈容量 变低（测试 Trt0）"
 },
 {
  "论文": "P371",
  "A": "F5DEE电解液",
  "B": "F4DMB电解液",
  "A是对照": false,
  "B是对照": false,
  "组分变化": "加入 F5DEE（1 mL）；去掉 F4DMB",
  "描述符": [
   {
    "描述符": "fat",
    "中文": "溶剂 F 原子数",
    "组": "氟化/稀释",
    "方向": "变高",
    "A": 5.0,
    "B": 4.0,
    "被动": false
   },
   {
    "描述符": "rotb",
    "中文": "可旋转键数",
    "组": "溶剂骨架",
    "方向": "变高",
    "A": 6.0,
    "B": 5.0,
    "被动": false
   },
   {
    "描述符": "mw",
    "中文": "溶剂分子量",
    "组": "溶剂骨架",
    "方向": "变高",
    "A": 208.126,
    "B": 190.136,
    "被动": false
   }
  ],
  "物性": {},
  "性能": [
   {
    "类别": "LiCu_CE",
    "测试": "Taur",
    "方向": "变低",
    "倍数": 1.1006,
    "倍数含义": "损失（100 − CE）之比",
    "好于参照": false,
    "值A": 98.03,
    "值B": 98.21,
    "指标A": "Li‖Cu CE",
    "指标B": "Li‖Cu CE"
   }
  ],
  "比较编号": [
   "PC01464"
  ],
  "表述文字": "【样本】P371：实验样 F5DEE电解液（1.2（344 mg加入1 mL溶剂） M LiTFSI；F5DEE（1 体积份））相对 实验样 F4DMB电解液（1.2（344 mg加入1 mL溶剂） M LiTFSI；F4DMB（1 体积份））｜组分变化：加入 F5DEE（1 mL）；去掉 F4DMB｜分子描述符：溶剂 F 原子数 变高；可旋转键数 变高；溶剂分子量 变高｜物性：两边没有都报告的｜条件：相同（同一测试）｜性能：Li‖Cu CE 变低（测试 Taur）"
 },
 {
  "论文": "P371",
  "A": "F5DEE电解液",
  "B": "F6DEE电解液",
  "A是对照": false,
  "B是对照": false,
  "组分变化": "LiTFSI 饱和，<1.2 M → 1.2（344 mg加入1 mL溶剂） M；加入 F5DEE（1 mL）；去掉 DTFEG",
  "描述符": [
   {
    "描述符": "fat",
    "中文": "溶剂 F 原子数",
    "组": "氟化/稀释",
    "方向": "变低",
    "A": 5.0,
    "B": 6.0,
    "被动": false
   },
   {
    "描述符": "rotb",
    "中文": "可旋转键数",
    "组": "溶剂骨架",
    "方向": "变高",
    "A": 6.0,
    "B": 5.0,
    "被动": false
   },
   {
    "描述符": "mw",
    "中文": "溶剂分子量",
    "组": "溶剂骨架",
    "方向": "变低",
    "A": 208.126,
    "B": 226.116,
    "被动": false
   }
  ],
  "物性": {},
  "性能": [
   {
    "类别": "LiCu_CE",
    "测试": "Taur",
    "方向": "变高",
    "倍数": 0.6747,
    "倍数含义": "损失（100 − CE）之比",
    "好于参照": true,
    "值A": 98.03,
    "值B": 97.08,
    "指标A": "Li‖Cu CE",
    "指标B": "Li‖Cu CE"
   }
  ],
  "比较编号": [
   "PC01467"
  ],
  "表述文字": "【样本】P371：实验样 F5DEE电解液（1.2（344 mg加入1 mL溶剂） M LiTFSI；F5DEE（1 体积份））相对 实验样 F6DEE电解液（饱和，<1.2 M LiTFSI；DTFEG（单一溶剂 体积份））｜组分变化：LiTFSI 饱和，<1.2 M → 1.2（344 mg加入1 mL溶剂） M；加入 F5DEE（1 mL）；去掉 DTFEG｜分子描述符：溶剂 F 原子数 变低；可旋转键数 变高；溶剂分子量 变低｜物性：两边没有都报告的｜条件：相同（同一测试）｜性能：Li‖Cu CE 变高（测试 Taur）"
 },
 {
  "论文": "P371",
  "A": "F6DEE电解液",
  "B": "F4DMB电解液",
  "A是对照": false,
  "B是对照": false,
  "组分变化": "LiTFSI 1.2（344 mg加入1 mL溶剂） M → 饱和，<1.2 M；加入 DTFEG（单一溶剂 不适用）；去掉 F4DMB",
  "描述符": [
   {
    "描述符": "fat",
    "中文": "溶剂 F 原子数",
    "组": "氟化/稀释",
    "方向": "变高",
    "A": 6.0,
    "B": 4.0,
    "被动": false
   },
   {
    "描述符": "mw",
    "中文": "溶剂分子量",
    "组": "溶剂骨架",
    "方向": "变高",
    "A": 226.116,
    "B": 190.136,
    "被动": false
   }
  ],
  "物性": {},
  "性能": [
   {
    "类别": "LiCu_CE",
    "测试": "Taur",
    "方向": "变低",
    "倍数": 1.6313,
    "倍数含义": "损失（100 − CE）之比",
    "好于参照": false,
    "值A": 97.08,
    "值B": 98.21,
    "指标A": "Li‖Cu CE",
    "指标B": "Li‖Cu CE"
   },
   {
    "类别": "首圈容量",
    "测试": "T600",
    "方向": "变低",
    "倍数": 0.5387,
    "倍数含义": "容量之比",
    "好于参照": false,
    "值A": 842.0,
    "值B": 1563.0,
    "指标A": "硫比放电容量",
    "指标B": "硫比放电容量"
   }
  ],
  "比较编号": [
   "PC01465",
   "PC01473"
  ],
  "表述文字": "【样本】P371：实验样 F6DEE电解液（饱和，<1.2 M LiTFSI；DTFEG（单一溶剂 体积份））相对 实验样 F4DMB电解液（1.2（344 mg加入1 mL溶剂） M LiTFSI；F4DMB（1 体积份））｜组分变化：LiTFSI 1.2（344 mg加入1 mL溶剂） M → 饱和，<1.2 M；加入 DTFEG（单一溶剂 不适用）；去掉 F4DMB｜分子描述符：溶剂 F 原子数 变高；溶剂分子量 变高｜物性：两边没有都报告的｜条件：相同（同一测试）｜性能：Li‖Cu CE 变低（测试 Taur）；首圈容量 变低（测试 T600）"
 },
 {
  "论文": "P377",
  "A": "O-SEI / TXA 无LiNO3 Li–S电池及五圈表征",
  "B": "R-SEI / DOL 无LiNO3 Li–S电池及五圈表征",
  "A是对照": false,
  "B是对照": true,
  "组分变化": "加入 TRIOXANE（1 摩尔比份；TXA:DME=1:2；该混合物:HFE=4:1体积比）；DME 2 体积比份；DOL:DME:HFE=2:2:1 → 2 摩尔比份；TXA:DME=1:2；该混合物:HFE=4:1体积比；TTE 1 体积比份；DOL:DME:HFE=2:2:1 → 1 体积比份；TXA/DME混合物:HFE=4:1；去掉 DOL",
  "描述符": [
   {
    "描述符": "eo",
    "中文": "非氟醚氧",
    "组": "配位（醚氧）",
    "方向": "变高",
    "A": 1.75,
    "B": 1.6,
    "被动": false
   },
   {
    "描述符": "eo_a",
    "中文": "α 氟化醚氧",
    "组": "氟化/稀释",
    "方向": "变高",
    "A": 0.25,
    "B": 0.2,
    "被动": false
   },
   {
    "描述符": "fat",
    "中文": "溶剂 F 原子数",
    "组": "氟化/稀释",
    "方向": "变高",
    "A": 2.0,
    "B": 1.6,
    "被动": false
   },
   {
    "描述符": "ring",
    "中文": "溶剂环数",
    "组": "溶剂骨架",
    "方向": "变低",
    "A": 0.25,
    "B": 0.4,
    "被动": false
   },
   {
    "描述符": "rotb",
    "中文": "可旋转键数",
    "组": "溶剂骨架",
    "方向": "变高",
    "A": 2.75,
    "B": 2.2,
    "被动": false
   },
   {
    "描述符": "tpsa",
    "中文": "TPSA",
    "组": "其他（单独成组或数据少）",
    "方向": "变高",
    "A": 18.46,
    "B": 16.614,
    "被动": false
   },
   {
    "描述符": "mw",
    "中文": "溶剂分子量",
    "组": "溶剂骨架",
    "方向": "变高",
    "A": 125.598,
    "B": 112.0944,
    "被动": false
   },
   {
    "描述符": "ffrac",
    "中文": "含氟溶剂比例",
    "组": "氟化/稀释",
    "方向": "变高",
    "A": 0.25,
    "B": 0.2,
    "被动": false
   }
  ],
  "物性": {},
  "性能": [
   {
    "类别": "每圈衰减率",
    "测试": "T05",
    "方向": "变低",
    "倍数": 0.5938,
    "倍数含义": "每圈衰减率之比",
    "好于参照": true,
    "值A": 1.9,
    "值B": 3.2,
    "指标A": "每圈衰减率（%/圈，由容量保持率换算）",
    "指标B": "每圈衰减率（%/圈，由容量保持率换算）"
   }
  ],
  "比较编号": [
   "PC01501"
  ],
  "表述文字": "【样本】P377：实验样 O-SEI / TXA 无LiNO3 Li–S电池及五圈表征（1.0 M LiTFSI；LiNO3 0（明确不添加）；TRIOXANE:DME:TTE = 1:2:1（体积比））相对 对比样 R-SEI / DOL 无LiNO3 Li–S电池及五圈表征（1.0 M LiTFSI；LiNO3 0（明确不添加）；DOL:DME:TTE = 2:2:1（体积比））｜组分变化：加入 TRIOXANE（1 摩尔比份；TXA:DME=1:2；该混合物:HFE=4:1体积比）；DME 2 体积比份；DOL:DME:HFE=2:2:1 → 2 摩尔比份；TXA:DME=1:2；该混合物:HFE=4:1体积比；TTE 1 体积比份；DOL:DME:HFE=2:2:1 → 1 体积比份；TXA/DME混合物:HFE=4:1；去掉 DOL｜分子描述符：非氟醚氧 变高；α 氟化醚氧 变高；溶剂 F 原子数 变高；溶剂环数 变低；可旋转键数 变高；TPSA 变高；溶剂分子量 变高；含氟溶剂比例 变高｜物性：两边没有都报告的｜条件：相同（同一测试）｜性能：每圈衰减率 变低（测试 T05）"
 },
 {
  "论文": "P377",
  "A": "R-SEI / DOL 含LiNO3 Li–S full cells；用量未报告",
  "B": "O-SEI / TXA 含LiNO3 Li–S full cells；用量未报告",
  "A是对照": false,
  "B是对照": false,
  "组分变化": "加入 DOL（2 体积比份；DOL:DME:HFE=2:2:1）；DME 2 摩尔比份；TXA:DME=1:2；该混合物:HFE=4:1体积比 → 2 体积比份；DOL:DME:HFE=2:2:1；TTE 1 体积比份；TXA/DME混合物:HFE=4:1 → 1 体积比份；DOL:DME:HFE=2:2:1；去掉 TRIOXANE",
  "描述符": [
   {
    "描述符": "eo",
    "中文": "非氟醚氧",
    "组": "配位（醚氧）",
    "方向": "变低",
    "A": 1.6,
    "B": 1.75,
    "被动": false
   },
   {
    "描述符": "eo_a",
    "中文": "α 氟化醚氧",
    "组": "氟化/稀释",
    "方向": "变低",
    "A": 0.2,
    "B": 0.25,
    "被动": false
   },
   {
    "描述符": "fat",
    "中文": "溶剂 F 原子数",
    "组": "氟化/稀释",
    "方向": "变低",
    "A": 1.6,
    "B": 2.0,
    "被动": false
   },
   {
    "描述符": "ring",
    "中文": "溶剂环数",
    "组": "溶剂骨架",
    "方向": "变高",
    "A": 0.4,
    "B": 0.25,
    "被动": false
   },
   {
    "描述符": "rotb",
    "中文": "可旋转键数",
    "组": "溶剂骨架",
    "方向": "变低",
    "A": 2.2,
    "B": 2.75,
    "被动": false
   },
   {
    "描述符": "tpsa",
    "中文": "TPSA",
    "组": "其他（单独成组或数据少）",
    "方向": "变低",
    "A": 16.614,
    "B": 18.46,
    "被动": false
   },
   {
    "描述符": "mw",
    "中文": "溶剂分子量",
    "组": "溶剂骨架",
    "方向": "变低",
    "A": 112.0944,
    "B": 125.598,
    "被动": false
   },
   {
    "描述符": "ffrac",
    "中文": "含氟溶剂比例",
    "组": "氟化/稀释",
    "方向": "变低",
    "A": 0.2,
    "B": 0.25,
    "被动": false
   }
  ],
  "物性": {},
  "性能": [
   {
    "类别": "每圈衰减率",
    "测试": "T07",
    "方向": "变高",
    "倍数": 2.3077,
    "倍数含义": "每圈衰减率之比",
    "好于参照": false,
    "值A": 0.3846,
    "值B": 0.1667,
    "指标A": "每圈衰减率（%/圈，由容量保持率换算）",
    "指标B": "每圈衰减率（%/圈，由容量保持率换算）"
   }
  ],
  "比较编号": [
   "PC01510"
  ],
  "表述文字": "【样本】P377：实验样 R-SEI / DOL 含LiNO3 Li–S full cells；用量未报告（1.0 M LiTFSI；LiNO3 已加入；用量未报告；DOL:DME:TTE = 2:2:1（体积比））相对 实验样 O-SEI / TXA 含LiNO3 Li–S full cells；用量未报告（1.0 M LiTFSI；LiNO3 已加入；用量未报告；TRIOXANE:DME:TTE = 1:2:1（体积比））｜组分变化：加入 DOL（2 体积比份；DOL:DME:HFE=2:2:1）；DME 2 摩尔比份；TXA:DME=1:2；该混合物:HFE=4:1体积比 → 2 体积比份；DOL:DME:HFE=2:2:1；TTE 1 体积比份；TXA/DME混合物:HFE=4:1 → 1 体积比份；DOL:DME:HFE=2:2:1；去掉 TRIOXANE｜分子描述符：非氟醚氧 变低；α 氟化醚氧 变低；溶剂 F 原子数 变低；溶剂环数 变高；可旋转键数 变低；TPSA 变低；溶剂分子量 变低；含氟溶剂比例 变低｜物性：两边没有都报告的｜条件：同一测试，但 圈数 变低｜性能：每圈衰减率 变高（测试 T07）"
 },
 {
  "论文": "P378",
  "A": "Li-S CoPc",
  "B": "Li-S control",
  "A是对照": false,
  "B是对照": true,
  "组分变化": "加入 MED_TRIAL（1 mg mL−1）",
  "描述符": [
   {
    "描述符": "ring",
    "中文": "溶剂环数",
    "组": "溶剂骨架",
    "方向": "变低",
    "A": 0.5,
    "B": 0.5984,
    "被动": false
   },
   {
    "描述符": "rotb",
    "中文": "可旋转键数",
    "组": "溶剂骨架",
    "方向": "变高",
    "A": 1.5,
    "B": 1.2049,
    "被动": false
   },
   {
    "描述符": "mw",
    "中文": "溶剂分子量",
    "组": "溶剂骨架",
    "方向": "变高",
    "A": 82.1005,
    "B": 80.5223,
    "被动": false
   }
  ],
  "物性": {},
  "性能": [
   {
    "类别": "首圈容量",
    "测试": "T15",
    "方向": "相近",
    "倍数": 0.9685,
    "倍数含义": "容量之比",
    "好于参照": null,
    "值A": 983.0,
    "值B": 1015.0,
    "指标A": "比放电容量（基准未写明）",
    "指标B": "比放电容量（基准未写明）"
   }
  ],
  "比较编号": [
   "PC01517"
  ],
  "表述文字": "【样本】P378：实验样 Li-S CoPc（1 M LiTFSI；10 mM Li2S6；2 wt.% LiNO3；MED_TRIAL 1 mg mL−1；DOL:DME = 未知:未知（体积比））相对 对比样 Li-S control（1 M LiTFSI；10 mM Li2S6；2 wt.% LiNO3；DOL:DME = 未知:未知（体积比））｜组分变化：加入 MED_TRIAL（1 mg mL−1）｜分子描述符：溶剂环数 变低；可旋转键数 变高；溶剂分子量 变高｜物性：两边没有都报告的｜条件：相同（同一测试）｜性能：首圈容量 相近（测试 T15）"
 },
 {
  "论文": "P380",
  "A": "0.1 wt% Cu-2-T",
  "B": "Blank",
  "A是对照": false,
  "B是对照": true,
  "组分变化": "加入 CU2T（0.1 wt%）",
  "描述符": [
   {
    "描述符": "ring",
    "中文": "溶剂环数",
    "组": "溶剂骨架",
    "方向": "变低",
    "A": 0.5,
    "B": 0.5984,
    "被动": false
   },
   {
    "描述符": "rotb",
    "中文": "可旋转键数",
    "组": "溶剂骨架",
    "方向": "变高",
    "A": 1.5,
    "B": 1.2049,
    "被动": false
   },
   {
    "描述符": "mw",
    "中文": "溶剂分子量",
    "组": "溶剂骨架",
    "方向": "变高",
    "A": 82.1005,
    "B": 80.5223,
    "被动": false
   },
   {
    "描述符": "lnsites",
    "中文": "每个 Li⁺ 的配位位点",
    "组": "配位（醚氧）",
    "方向": "变高",
    "A": 23.9809,
    "B": 17.4944,
    "被动": false
   },
   {
    "描述符": "li",
    "中文": "Li⁺ 总浓度",
    "组": "盐用量",
    "方向": "变低",
    "A": 1.0,
    "B": 1.3708,
    "被动": true
   }
  ],
  "物性": {},
  "性能": [
   {
    "类别": "每圈衰减率",
    "测试": "Tcycle",
    "方向": "变低",
    "倍数": 0.7119,
    "倍数含义": "每圈衰减率之比",
    "好于参照": true,
    "值A": 0.346,
    "值B": 0.486,
    "指标A": "每圈衰减率（%/圈，由容量保持率换算）",
    "指标B": "每圈衰减率（%/圈，由容量保持率换算）"
   },
   {
    "类别": "首圈容量",
    "测试": "Tcycle",
    "方向": "相近",
    "倍数": 1.0389,
    "倍数含义": "容量之比",
    "好于参照": null,
    "值A": 1006.5,
    "值B": 968.8,
    "指标A": "硫比放电容量",
    "指标B": "硫比放电容量"
   }
  ],
  "比较编号": [
   "PC01520",
   "PC01565"
  ],
  "表述文字": "【样本】P380：实验样 0.1 wt% Cu-2-T（1 mol L−1 LiTFSI；2 wt% LiNO3；0.1 wt% CU2T；DME:DOL = 与DOL混合，比例未报告:与DME混合，比例未报告（体积比））相对 对比样 Blank（1 mol L−1 LiTFSI；2 wt% LiNO3；DME:DOL = 与DOL混合，比例未报告:与DME混合，比例未报告（体积比））｜组分变化：加入 CU2T（0.1 wt%）｜分子描述符：溶剂环数 变低；可旋转键数 变高；溶剂分子量 变高；每个 Li⁺ 的配位位点 变高；Li⁺ 总浓度 变低（被动）｜物性：两边没有都报告的｜条件：相同（同一测试）｜性能：每圈衰减率 变低（测试 Tcycle）；首圈容量 相近（测试 Tcycle）"
 },
 {
  "论文": "P380",
  "A": "0.25 wt% Cu-2-T",
  "B": "Blank",
  "A是对照": false,
  "B是对照": true,
  "组分变化": "加入 CU2T（0.25 wt%）",
  "描述符": [
   {
    "描述符": "ring",
    "中文": "溶剂环数",
    "组": "溶剂骨架",
    "方向": "变低",
    "A": 0.5,
    "B": 0.5984,
    "被动": false
   },
   {
    "描述符": "rotb",
    "中文": "可旋转键数",
    "组": "溶剂骨架",
    "方向": "变高",
    "A": 1.5,
    "B": 1.2049,
    "被动": false
   },
   {
    "描述符": "mw",
    "中文": "溶剂分子量",
    "组": "溶剂骨架",
    "方向": "变高",
    "A": 82.1005,
    "B": 80.5223,
    "被动": false
   },
   {
    "描述符": "lnsites",
    "中文": "每个 Li⁺ 的配位位点",
    "组": "配位（醚氧）",
    "方向": "变高",
    "A": 23.9809,
    "B": 17.4944,
    "被动": false
   },
   {
    "描述符": "li",
    "中文": "Li⁺ 总浓度",
    "组": "盐用量",
    "方向": "变低",
    "A": 1.0,
    "B": 1.3708,
    "被动": true
   }
  ],
  "物性": {
   "Li⁺迁移数": "变高"
  },
  "性能": [
   {
    "类别": "每圈衰减率",
    "测试": "Tcycle",
    "方向": "变低",
    "倍数": 0.2819,
    "倍数含义": "每圈衰减率之比",
    "好于参照": true,
    "值A": 0.137,
    "值B": 0.486,
    "指标A": "每圈衰减率（%/圈，由容量保持率换算）",
    "指标B": "每圈衰减率（%/圈，由容量保持率换算）"
   },
   {
    "类别": "首圈容量",
    "测试": "Tcycle",
    "方向": "相近",
    "倍数": 1.0351,
    "倍数含义": "容量之比",
    "好于参照": null,
    "值A": 1002.8,
    "值B": 968.8,
    "指标A": "硫比放电容量",
    "指标B": "硫比放电容量"
   }
  ],
  "比较编号": [
   "PC01521",
   "PC01566"
  ],
  "表述文字": "【样本】P380：实验样 0.25 wt% Cu-2-T（1 mol L−1 LiTFSI；2 wt% LiNO3；0.25 wt% CU2T；DME:DOL = 与DOL混合，比例未报告:与DME混合，比例未报告（体积比））相对 对比样 Blank（1 mol L−1 LiTFSI；2 wt% LiNO3；DME:DOL = 与DOL混合，比例未报告:与DME混合，比例未报告（体积比））｜组分变化：加入 CU2T（0.25 wt%）｜分子描述符：溶剂环数 变低；可旋转键数 变高；溶剂分子量 变高；每个 Li⁺ 的配位位点 变高；Li⁺ 总浓度 变低（被动）｜物性：Li⁺迁移数 变高｜条件：相同（同一测试）｜性能：每圈衰减率 变低（测试 Tcycle）；首圈容量 相近（测试 Tcycle）"
 },
 {
  "论文": "P380",
  "A": "0.25 wt% Cu-2-T",
  "B": "0.1 wt% Cu-2-T",
  "A是对照": false,
  "B是对照": false,
  "组分变化": "CU2T 0.1 wt% → 0.25 wt%",
  "描述符": [],
  "物性": {},
  "性能": [
   {
    "类别": "每圈衰减率",
    "测试": "Tcycle",
    "方向": "变低",
    "倍数": 0.396,
    "倍数含义": "每圈衰减率之比",
    "好于参照": true,
    "值A": 0.137,
    "值B": 0.346,
    "指标A": "每圈衰减率（%/圈，由容量保持率换算）",
    "指标B": "每圈衰减率（%/圈，由容量保持率换算）"
   },
   {
    "类别": "首圈容量",
    "测试": "Tcycle",
    "方向": "相近",
    "倍数": 0.9963,
    "倍数含义": "容量之比",
    "好于参照": null,
    "值A": 1002.8,
    "值B": 1006.5,
    "指标A": "硫比放电容量",
    "指标B": "硫比放电容量"
   }
  ],
  "比较编号": [
   "PC01529",
   "PC01571"
  ],
  "表述文字": "【样本】P380：实验样 0.25 wt% Cu-2-T（1 mol L−1 LiTFSI；2 wt% LiNO3；0.25 wt% CU2T；DME:DOL = 与DOL混合，比例未报告:与DME混合，比例未报告（体积比））相对 实验样 0.1 wt% Cu-2-T（1 mol L−1 LiTFSI；2 wt% LiNO3；0.1 wt% CU2T；DME:DOL = 与DOL混合，比例未报告:与DME混合，比例未报告（体积比））｜组分变化：CU2T 0.1 wt% → 0.25 wt%｜分子描述符：无变化｜物性：两边没有都报告的｜条件：相同（同一测试）｜性能：每圈衰减率 变低（测试 Tcycle）；首圈容量 相近（测试 Tcycle）"
 },
 {
  "论文": "P380",
  "A": "0.4 wt% Cu-2-T",
  "B": "Blank",
  "A是对照": false,
  "B是对照": true,
  "组分变化": "加入 CU2T（0.4 wt%）",
  "描述符": [
   {
    "描述符": "ring",
    "中文": "溶剂环数",
    "组": "溶剂骨架",
    "方向": "变低",
    "A": 0.5,
    "B": 0.5984,
    "被动": false
   },
   {
    "描述符": "rotb",
    "中文": "可旋转键数",
    "组": "溶剂骨架",
    "方向": "变高",
    "A": 1.5,
    "B": 1.2049,
    "被动": false
   },
   {
    "描述符": "mw",
    "中文": "溶剂分子量",
    "组": "溶剂骨架",
    "方向": "变高",
    "A": 82.1005,
    "B": 80.5223,
    "被动": false
   },
