Repository: zhuonanli08/Li-S_Electrolyte_Conflicts

File: output/两两比较表述_313篇_v2_2026-11-07/比较表述.json (part 13 of 111)
[
  "表述文字": "【P070｜首圈容量｜同测试换配方】实验样 TFEG电池液（1 M LiTFSI；2 wt% LiNO3；DME:TFEG = 1:2（体积比），测试 T10）相对 对比样 baseline电池液（1 M LiTFSI；2 wt% LiNO3；DME:DOL = 1:1（体积比），测试 T10）｜组分变化：加入 TFEG（2 体积比份）；去掉 DOL｜描述符：非氟醚氧 变低；β 氟化醚氧 变高（从无到有）；溶剂 F 原子数 变高（从无到有）；溶剂环数 变低（变为 0）；可旋转键数 变高；溶剂分子量 变高；含氟溶剂比例 变高（从无到有）｜物性：两边没有都报告的｜条件：相同｜性能：首圈容量 变高"
 },
 {
  "编号": "PC00192",
  "论文": "P070",
  "类别": "首圈容量",
  "比较类型": "同配方换条件",
  "A": {
   "测试": "T11",
   "测试名": "0.5C循环",
   "配方": "B01",
   "配方名": "baseline电池液",
   "recipe": "R_B01",
   "是否对照": true,
   "配方文字": "1 M LiTFSI；2 wt% LiNO3；DME:DOL = 1:1（体积比）",
   "表述编号": "ST0745",
   "证据句子": [
    "M0178",
    "M0179",
    "M0188"
   ],
   "标记": [
    "LiNO3按质量分数换算",
    "基准未写明"
   ]
  },
  "B": {
   "测试": "T10",
   "测试名": "0.2C循环",
   "配方": "B01",
   "配方名": "baseline电池液",
   "recipe": "R_B01",
   "是否对照": true,
   "配方文字": "1 M LiTFSI；2 wt% LiNO3；DME:DOL = 1:1（体积比）",
   "表述编号": "ST0739",
   "证据句子": [
    "M0174",
    "M0181"
   ],
   "标记": [
    "LiNO3按质量分数换算",
    "基准未写明"
   ]
  },
  "组分变化": "配方相同",
  "作者改动的组分": [],
  "特殊组分变化": [],
  "电解液相同但样品编号不同": false,
  "描述符": [],
  "物性": [],
  "条件": [
   {
    "条件": "正极含硫",
    "方向": "相近",
    "A": 48.75,
    "B": 48.75
   },
   {
    "条件": "倍率",
    "方向": "变高",
    "A": 0.5,
    "B": 0.2
   },
   {
    "条件": "温度",
    "方向": "相近",
    "A": 25.0,
    "B": 25.0
   },
   {
    "条件": "电池形式",
    "方向": "相同",
    "A": 0.0,
    "B": 0.0
   }
  ],
  "条件含默认值": [],
  "性能": {
   "方向": "变低",
   "倍数": 0.934,
   "倍数含义": "容量之比",
   "好于参照": false,
   "值A": 566.0,
   "值B": 606.0,
   "指标A": "比放电容量（基准未写明）",
   "指标B": "比放电容量（基准未写明）"
  },
  "表述文字": "【P070｜首圈容量｜同配方换条件】对比样 baseline电池液（1 M LiTFSI；2 wt% LiNO3；DME:DOL = 1:1（体积比），测试 T11）相对 对比样 baseline电池液（1 M LiTFSI；2 wt% LiNO3；DME:DOL = 1:1（体积比），测试 T10）｜组分变化：配方相同｜描述符：配方相同｜物性：两边没有都报告的｜条件：倍率 变高｜性能：首圈容量 变低"
 },
 {
  "编号": "PC00193",
  "论文": "P070",
  "类别": "首圈容量",
  "比较类型": "配方和条件都变",
  "A": {
   "测试": "T11",
   "测试名": "0.5C循环",
   "配方": "B02",
   "配方名": "TFEG电池液",
   "recipe": "R_B02",
   "是否对照": false,
   "配方文字": "1 M LiTFSI；2 wt% LiNO3；DME:TFEG = 1:2（体积比）",
   "表述编号": "ST0747",
   "证据句子": [
    "M0178",
    "M0179",
    "M0188"
   ],
   "标记": [
    "基准未写明"
   ]
  },
  "B": {
   "测试": "T10",
   "测试名": "0.2C循环",
   "配方": "B01",
   "配方名": "baseline电池液",
   "recipe": "R_B01",
   "是否对照": true,
   "配方文字": "1 M LiTFSI；2 wt% LiNO3；DME:DOL = 1:1（体积比）",
   "表述编号": "ST0739",
   "证据句子": [
    "M0174",
    "M0181"
   ],
   "标记": [
    "LiNO3按质量分数换算",
    "基准未写明"
   ]
  },
  "组分变化": "加入 TFEG（2 体积比份）；去掉 DOL",
  "作者改动的组分": [
   "DOL",
   "TFEG"
  ],
  "特殊组分变化": [],
  "电解液相同但样品编号不同": false,
  "描述符": [
   {
    "描述符": "eo",
    "中文": "非氟醚氧",
    "组": "配位（醚氧）",
    "方向": "变低",
    "A": 1.3333,
    "B": 2.0,
    "被动": false
   },
   {
    "描述符": "eo_b",
    "中文": "β 氟化醚氧",
    "组": "其他（单独成组或数据少）",
    "方向": "变高（从无到有）",
    "A": 0.6667,
    "B": 0.0,
    "被动": false
   },
   {
    "描述符": "fat",
    "中文": "溶剂 F 原子数",
    "组": "氟化/稀释",
    "方向": "变高（从无到有）",
    "A": 2.0,
    "B": 0.0,
    "被动": false
   },
   {
    "描述符": "ring",
    "中文": "溶剂环数",
    "组": "溶剂骨架",
    "方向": "变低（变为 0）",
    "A": 0.0,
    "B": 0.5984,
    "被动": false
   },
   {
    "描述符": "rotb",
    "中文": "可旋转键数",
    "组": "溶剂骨架",
    "方向": "变高",
    "A": 3.6667,
    "B": 1.2049,
    "被动": false
   },
   {
    "描述符": "mw",
    "中文": "溶剂分子量",
    "组": "溶剂骨架",
    "方向": "变高",
    "A": 135.4533,
    "B": 80.5223,
    "被动": false
   },
   {
    "描述符": "ffrac",
    "中文": "含氟溶剂比例",
    "组": "氟化/稀释",
    "方向": "变高（从无到有）",
    "A": 0.6667,
    "B": 0.0,
    "被动": false
   }
  ],
  "物性": [],
  "条件": [
   {
    "条件": "正极含硫",
    "方向": "相近",
    "A": 48.75,
    "B": 48.75
   },
   {
    "条件": "倍率",
    "方向": "变高",
    "A": 0.5,
    "B": 0.2
   },
   {
    "条件": "温度",
    "方向": "相近",
    "A": 25.0,
    "B": 25.0
   },
   {
    "条件": "电池形式",
    "方向": "相同",
    "A": 0.0,
    "B": 0.0
   }
  ],
  "条件含默认值": [],
  "性能": {
   "方向": "变高",
   "倍数": 1.0809,
   "倍数含义": "容量之比",
   "好于参照": true,
   "值A": 655.0,
   "值B": 606.0,
   "指标A": "比放电容量（基准未写明）",
   "指标B": "比放电容量（基准未写明）"
  },
  "表述文字": "【P070｜首圈容量｜配方和条件都变】实验样 TFEG电池液（1 M LiTFSI；2 wt% LiNO3；DME:TFEG = 1:2（体积比），测试 T11）相对 对比样 baseline电池液（1 M LiTFSI；2 wt% LiNO3；DME:DOL = 1:1（体积比），测试 T10）｜组分变化：加入 TFEG（2 体积比份）；去掉 DOL｜描述符：非氟醚氧 变低；β 氟化醚氧 变高（从无到有）；溶剂 F 原子数 变高（从无到有）；溶剂环数 变低（变为 0）；可旋转键数 变高；溶剂分子量 变高；含氟溶剂比例 变高（从无到有）｜物性：两边没有都报告的｜条件：倍率 变高｜性能：首圈容量 变高"
 },
 {
  "编号": "PC00194",
  "论文": "P070",
  "类别": "首圈容量",
  "比较类型": "配方和条件都变",
  "A": {
   "测试": "T10",
   "测试名": "0.2C循环",
   "配方": "B02",
   "配方名": "TFEG电池液",
   "recipe": "R_B02",
   "是否对照": false,
   "配方文字": "1 M LiTFSI；2 wt% LiNO3；DME:TFEG = 1:2（体积比）",
   "表述编号": "ST0742",
   "证据句子": [
    "M0174",
    "M0181"
   ],
   "标记": [
    "基准未写明"
   ]
  },
  "B": {
   "测试": "T11",
   "测试名": "0.5C循环",
   "配方": "B01",
   "配方名": "baseline电池液",
   "recipe": "R_B01",
   "是否对照": true,
   "配方文字": "1 M LiTFSI；2 wt% LiNO3；DME:DOL = 1:1（体积比）",
   "表述编号": "ST0745",
   "证据句子": [
    "M0178",
    "M0179",
    "M0188"
   ],
   "标记": [
    "LiNO3按质量分数换算",
    "基准未写明"
   ]
  },
  "组分变化": "加入 TFEG（2 体积比份）；去掉 DOL",
  "作者改动的组分": [
   "DOL",
   "TFEG"
  ],
  "特殊组分变化": [],
  "电解液相同但样品编号不同": false,
  "描述符": [
   {
    "描述符": "eo",
    "中文": "非氟醚氧",
    "组": "配位（醚氧）",
    "方向": "变低",
    "A": 1.3333,
    "B": 2.0,
    "被动": false
   },
   {
    "描述符": "eo_b",
    "中文": "β 氟化醚氧",
    "组": "其他（单独成组或数据少）",
    "方向": "变高（从无到有）",
    "A": 0.6667,
    "B": 0.0,
    "被动": false
   },
   {
    "描述符": "fat",
    "中文": "溶剂 F 原子数",
    "组": "氟化/稀释",
    "方向": "变高（从无到有）",
    "A": 2.0,
    "B": 0.0,
    "被动": false
   },
   {
    "描述符": "ring",
    "中文": "溶剂环数",
    "组": "溶剂骨架",
    "方向": "变低（变为 0）",
    "A": 0.0,
    "B": 0.5984,
    "被动": false
   },
   {
    "描述符": "rotb",
    "中文": "可旋转键数",
    "组": "溶剂骨架",
    "方向": "变高",
    "A": 3.6667,
    "B": 1.2049,
    "被动": false
   },
   {
    "描述符": "mw",
    "中文": "溶剂分子量",
    "组": "溶剂骨架",
    "方向": "变高",
    "A": 135.4533,
    "B": 80.5223,
    "被动": false
   },
   {
    "描述符": "ffrac",
    "中文": "含氟溶剂比例",
    "组": "氟化/稀释",
    "方向": "变高（从无到有）",
    "A": 0.6667,
    "B": 0.0,
    "被动": false
   }
  ],
  "物性": [],
  "条件": [
   {
    "条件": "正极含硫",
    "方向": "相近",
    "A": 48.75,
    "B": 48.75
   },
   {
    "条件": "倍率",
    "方向": "变低",
    "A": 0.2,
    "B": 0.5
   },
   {
    "条件": "温度",
    "方向": "相近",
    "A": 25.0,
    "B": 25.0
   },
   {
    "条件": "电池形式",
    "方向": "相同",
    "A": 0.0,
    "B": 0.0
   }
  ],
  "条件含默认值": [],
  "性能": {
   "方向": "变高",
   "倍数": 1.5371,
   "倍数含义": "容量之比",
   "好于参照": true,
   "值A": 870.0,
   "值B": 566.0,
   "指标A": "比放电容量（基准未写明）",
   "指标B": "比放电容量（基准未写明）"
  },
  "表述文字": "【P070｜首圈容量｜配方和条件都变】实验样 TFEG电池液（1 M LiTFSI；2 wt% LiNO3；DME:TFEG = 1:2（体积比），测试 T10）相对 对比样 baseline电池液（1 M LiTFSI；2 wt% LiNO3；DME:DOL = 1:1（体积比），测试 T11）｜组分变化：加入 TFEG（2 体积比份）；去掉 DOL｜描述符：非氟醚氧 变低；β 氟化醚氧 变高（从无到有）；溶剂 F 原子数 变高（从无到有）；溶剂环数 变低（变为 0）；可旋转键数 变高；溶剂分子量 变高；含氟溶剂比例 变高（从无到有）｜物性：两边没有都报告的｜条件：倍率 变低｜性能：首圈容量 变高"
 },
 {
  "编号": "PC00195",
  "论文": "P070",
  "类别": "首圈容量",
  "比较类型": "同配方换条件",
  "A": {
   "测试": "T11",
   "测试名": "0.5C循环",
   "配方": "B02",
   "配方名": "TFEG电池液",
   "recipe": "R_B02",
   "是否对照": false,
   "配方文字": "1 M LiTFSI；2 wt% LiNO3；DME:TFEG = 1:2（体积比）",
   "表述编号": "ST0747",
   "证据句子": [
    "M0178",
    "M0179",
    "M0188"
   ],
   "标记": [
    "基准未写明"
   ]
  },
  "B": {
   "测试": "T10",
   "测试名": "0.2C循环",
   "配方": "B02",
   "配方名": "TFEG电池液",
   "recipe": "R_B02",
   "是否对照": false,
   "配方文字": "1 M LiTFSI；2 wt% LiNO3；DME:TFEG = 1:2（体积比）",
   "表述编号": "ST0742",
   "证据句子": [
    "M0174",
    "M0181"
   ],
   "标记": [
    "基准未写明"
   ]
  },
  "组分变化": "配方相同",
  "作者改动的组分": [],
  "特殊组分变化": [],
  "电解液相同但样品编号不同": false,
  "描述符": [],
  "物性": [],
  "条件": [
   {
    "条件": "正极含硫",
    "方向": "相近",
    "A": 48.75,
    "B": 48.75
   },
   {
    "条件": "倍率",
    "方向": "变高",
    "A": 0.5,
    "B": 0.2
   },
   {
    "条件": "温度",
    "方向": "相近",
    "A": 25.0,
    "B": 25.0
   },
   {
    "条件": "电池形式",
    "方向": "相同",
    "A": 0.0,
    "B": 0.0
   }
  ],
  "条件含默认值": [],
  "性能": {
   "方向": "变低",
   "倍数": 0.7529,
   "倍数含义": "容量之比",
   "好于参照": false,
   "值A": 655.0,
   "值B": 870.0,
   "指标A": "比放电容量（基准未写明）",
   "指标B": "比放电容量（基准未写明）"
  },
  "表述文字": "【P070｜首圈容量｜同配方换条件】实验样 TFEG电池液（1 M LiTFSI；2 wt% LiNO3；DME:TFEG = 1:2（体积比），测试 T11）相对 实验样 TFEG电池液（1 M LiTFSI；2 wt% LiNO3；DME:TFEG = 1:2（体积比），测试 T10）｜组分变化：配方相同｜描述符：配方相同｜物性：两边没有都报告的｜条件：倍率 变高｜性能：首圈容量 变低"
 },
 {
  "编号": "PC00196",
  "论文": "P070",
  "类别": "首圈容量",
  "比较类型": "同测试换配方",
  "A": {
   "测试": "T11",
   "测试名": "0.5C循环",
   "配方": "B02",
   "配方名": "TFEG电池液",
   "recipe": "R_B02",
   "是否对照": false,
   "配方文字": "1 M LiTFSI；2 wt% LiNO3；DME:TFEG = 1:2（体积比）",
   "表述编号": "ST0747",
   "证据句子": [
    "M0178",
    "M0179",
    "M0188"
   ],
   "标记": [
    "基准未写明"
   ]
  },
  "B": {
   "测试": "T11",
   "测试名": "0.5C循环",
   "配方": "B01",
   "配方名": "baseline电池液",
   "recipe": "R_B01",
   "是否对照": true,
   "配方文字": "1 M LiTFSI；2 wt% LiNO3；DME:DOL = 1:1（体积比）",
   "表述编号": "ST0745",
   "证据句子": [
    "M0178",
    "M0179",
    "M0188"
   ],
   "标记": [
    "LiNO3按质量分数换算",
    "基准未写明"
   ]
  },
  "组分变化": "加入 TFEG（2 体积比份）；去掉 DOL",
  "作者改动的组分": [
   "DOL",
   "TFEG"
  ],
  "特殊组分变化": [],
  "电解液相同但样品编号不同": false,
  "描述符": [
   {
    "描述符": "eo",
    "中文": "非氟醚氧",
    "组": "配位（醚氧）",
    "方向": "变低",
    "A": 1.3333,
    "B": 2.0,
    "被动": false
   },
   {
    "描述符": "eo_b",
    "中文": "β 氟化醚氧",
    "组": "其他（单独成组或数据少）",
    "方向": "变高（从无到有）",
    "A": 0.6667,
    "B": 0.0,
    "被动": false
   },
   {
    "描述符": "fat",
    "中文": "溶剂 F 原子数",
    "组": "氟化/稀释",
    "方向": "变高（从无到有）",
    "A": 2.0,
    "B": 0.0,
    "被动": false
   },
   {
    "描述符": "ring",
    "中文": "溶剂环数",
    "组": "溶剂骨架",
    "方向": "变低（变为 0）",
    "A": 0.0,
    "B": 0.5984,
    "被动": false
   },
   {
    "描述符": "rotb",
    "中文": "可旋转键数",
    "组": "溶剂骨架",
    "方向": "变高",
    "A": 3.6667,
    "B": 1.2049,
    "被动": false
   },
   {
    "描述符": "mw",
    "中文": "溶剂分子量",
    "组": "溶剂骨架",
    "方向": "变高",
    "A": 135.4533,
    "B": 80.5223,
    "被动": false
   },
   {
    "描述符": "ffrac",
    "中文": "含氟溶剂比例",
    "组": "氟化/稀释",
    "方向": "变高（从无到有）",
    "A": 0.6667,
    "B": 0.0,
    "被动": false
   }
  ],
  "物性": [],
  "条件": [
   {
    "条件": "正极含硫",
    "方向": "相近",
    "A": 48.75,
    "B": 48.75
   },
   {
    "条件": "倍率",
    "方向": "相近",
    "A": 0.5,
    "B": 0.5
   },
   {
    "条件": "温度",
    "方向": "相近",
    "A": 25.0,
    "B": 25.0
   },
   {
    "条件": "电池形式",
    "方向": "相同",
    "A": 0.0,
    "B": 0.0
   }
  ],
  "条件含默认值": [],
  "性能": {
   "方向": "变高",
   "倍数": 1.1572,
   "倍数含义": "容量之比",
   "好于参照": true,
   "值A": 655.0,
   "值B": 566.0,
   "指标A": "比放电容量（基准未写明）",
   "指标B": "比放电容量（基准未写明）"
  },
  "表述文字": "【P070｜首圈容量｜同测试换配方】实验样 TFEG电池液（1 M LiTFSI；2 wt% LiNO3；DME:TFEG = 1:2（体积比），测试 T11）相对 对比样 baseline电池液（1 M LiTFSI；2 wt% LiNO3；DME:DOL = 1:1（体积比），测试 T11）｜组分变化：加入 TFEG（2 体积比份）；去掉 DOL｜描述符：非氟醚氧 变低；β 氟化醚氧 变高（从无到有）；溶剂 F 原子数 变高（从无到有）；溶剂环数 变低（变为 0）；可旋转键数 变高；溶剂分子量 变高；含氟溶剂比例 变高（从无到有）｜物性：两边没有都报告的｜条件：相同｜性能：首圈容量 变高"
 },
 {
  "编号": "PC00197",
  "论文": "P072",
  "类别": "LiCu_CE",
  "比较类型": "同测试换配方",
  "A": {
   "测试": "T12",
   "测试名": "LiCu循环CE",
   "配方": "F4",
   "配方名": "12 M LiFSI/DME",
   "recipe": "R4",
   "是否对照": false,
   "配方文字": "12 mol/L 溶剂 LiFSI；DME（单一溶剂 体积份）",
   "表述编号": "ST0750",
   "证据句子": [
    "M0131"
   ],
   "标记": []
  },
  "B": {
   "测试": "T12",
   "测试名": "LiCu循环CE",
   "配方": "F1",
   "配方名": "1 M LiFSI/DME",
   "recipe": "R1",
   "是否对照": false,
   "配方文字": "1 mol/L 溶剂 LiFSI；DME（单一溶剂 体积份）",
   "表述编号": "ST0748",
   "证据句子": [
    "M0142"
   ],
   "标记": []
  },
  "组分变化": "LiFSI 1 mol/L 溶剂（非溶液） → 12 mol/L 溶剂（非溶液）",
  "作者改动的组分": [
   "LiFSI"
  ],
  "特殊组分变化": [],
  "电解液相同但样品编号不同": false,
  "描述符": [
   {
    "描述符": "lnsites",
    "中文": "每个 Li⁺ 的配位位点",
    "组": "配位（醚氧）",
    "方向": "变低",
    "A": 1.6052,
    "B": 19.2628,
    "被动": false
   },
   {
    "描述符": "li",
    "中文": "Li⁺ 总浓度",
    "组": "盐用量",
    "方向": "变高",
    "A": 12.0,
    "B": 1.0,
    "被动": false
   },
   {
    "描述符": "salt",
    "中文": "主盐浓度",
    "组": "盐用量",
    "方向": "变高",
    "A": 12.0,
    "B": 1.0,
    "被动": false
   },
   {
    "描述符": "anF",
    "中文": "阴离子 F（每升）",
    "组": "盐用量",
    "方向": "变高",
    "A": 24.0,
    "B": 2.0,
    "被动": false
   },
   {
    "描述符": "anSO2",
    "中文": "阴离子磺酰（每升）",
    "组": "盐用量",
    "方向": "变高",
    "A": 24.0,
    "B": 2.0,
    "被动": false
   }
  ],
  "物性": [],
  "条件": [
   {
    "条件": "温度",
    "方向": "相近",
    "A": 25.0,
    "B": 25.0
   },
   {
    "条件": "电流密度",
    "方向": "相近",
    "A": 1.0,
    "B": 1.0
   },
   {
    "条件": "测试方法",
    "方向": "相同",
    "A": 0.0,
    "B": 0.0
   },
   {
    "条件": "圈数",
    "方向": "相近",
    "A": 250,
    "B": 250
   }
  ],
  "条件含默认值": [],
  "性能": {
   "方向": "变高",
   "倍数": 0.0333,
   "倍数含义": "损失（100 − CE）之比",
   "好于参照": true,
   "值A": 99.2,
   "值B": 76.0,
   "指标A": "Li‖Cu CE",
   "指标B": "Li‖Cu CE"
  },
  "表述文字": "【P072｜Li‖Cu CE｜同测试换配方】实验样 12 M LiFSI/DME（12 mol/L 溶剂 LiFSI；DME（单一溶剂 体积份），测试 T12）相对 实验样 1 M LiFSI/DME（1 mol/L 溶剂 LiFSI；DME（单一溶剂 体积份），测试 T12）｜组分变化：LiFSI 1 mol/L 溶剂（非溶液） → 12 mol/L 溶剂（非溶液）｜描述符：每个 Li⁺ 的配位位点 变低；Li⁺ 总浓度 变高；主盐浓度 变高；阴离子 F（每升） 变高；阴离子磺酰（每升） 变高｜物性：两边没有都报告的｜条件：相同｜性能：Li‖Cu CE 变高"
 },
 {
  "编号": "PC00198",
  "论文": "P072",
  "类别": "LiCu_CE",
  "比较类型": "同测试换配方",
  "A": {
   "测试": "T12",
   "测试名": "LiCu循环CE",
   "配方": "F1",
   "配方名": "1 M LiFSI/DME",
   "recipe": "R1",
   "是否对照": false,
   "配方文字": "1 mol/L 溶剂 LiFSI；DME（单一溶剂 体积份）",
   "表述编号": "ST0748",
   "证据句子": [
    "M0142"
   ],
   "标记": []
  },
  "B": {
   "测试": "T12",
   "测试名": "LiCu循环CE",
   "配方": "F5",
   "配方名": "1 M LiTFSI/DOL+DME",
   "recipe": "R5",
   "是否对照": true,
   "配方文字": "1 mol/L 溶剂 LiTFSI；DOL:DME = 1:1（体积比）",
   "表述编号": "ST0751",
   "证据句子": [
    "M0142"
   ],
   "标记": []
  },
  "组分变化": "加入 LiFSI（1 mol/L 溶剂（非溶液））；DME 1 体积份；DOL:DME=1:1 → 单一溶剂 组成；去掉 LiTFSI；去掉 DOL",
  "作者改动的组分": [
   "DME",
   "DOL",
   "LiFSI",
   "LiTFSI"
  ],
  "特殊组分变化": [],
  "电解液相同但样品编号不同": false,
  "描述符": [
   {
    "描述符": "ring",
    "中文": "溶剂环数",
    "组": "溶剂骨架",
    "方向": "变低（变为 0）",
    "A": 0.0,
    "B": 0.5984,
    "被动": false
   },
   {
    "描述符": "rotb",
    "中文": "可旋转键数",
    "组": "溶剂骨架",
    "方向": "变高",
    "A": 3.0,
    "B": 1.2049,
    "被动": false
   },
   {
    "描述符": "mw",
    "中文": "溶剂分子量",
    "组": "溶剂骨架",
    "方向": "变高",
    "A": 90.122,
    "B": 80.5223,
    "被动": false
   },
   {
    "描述符": "lnsites",
    "中文": "每个 Li⁺ 的配位位点",
    "组": "配位（醚氧）",
    "方向": "变低",
    "A": 19.2628,
    "B": 23.9809,
    "被动": false
   },
   {
    "描述符": "anF",
    "中文": "阴离子 F（每升）",
    "组": "盐用量",
    "方向": "变低",
    "A": 2.0,
    "B": 6.0,
    "被动": false
   }
  ],
  "物性": [],
  "条件": [
   {
    "条件": "温度",
    "方向": "相近",
    "A": 25.0,
    "B": 25.0
   },
   {
    "条件": "电流密度",
    "方向": "相近",
    "A": 1.0,
    "B": 1.0
   },
   {
    "条件": "测试方法",
    "方向": "相同",
    "A": 0.0,
    "B": 0.0
   },
   {
    "条件": "圈数",
    "方向": "相近",
    "A": 250,
    "B": 250
   }
  ],
  "条件含默认值": [],
  "性能": {
   "方向": "变低",
   "倍数": 1.2,
   "倍数含义": "损失（100 − CE）之比",
   "好于参照": false,
   "值A": 76.0,
   "值B": 80.0,
   "指标A": "Li‖Cu CE",
   "指标B": "Li‖Cu CE"
  },
  "表述文字": "【P072｜Li‖Cu CE｜同测试换配方】实验样 1 M LiFSI/DME（1 mol/L 溶剂 LiFSI；DME（单一溶剂 体积份），测试 T12）相对 对比样 1 M LiTFSI/DOL+DME（1 mol/L 溶剂 LiTFSI；DOL:DME = 1:1（体积比），测试 T12）｜组分变化：加入 LiFSI（1 mol/L 溶剂（非溶液））；DME 1 体积份；DOL:DME=1:1 → 单一溶剂 组成；去掉 LiTFSI；去掉 DOL｜描述符：溶剂环数 变低（变为 0）；可旋转键数 变高；溶剂分子量 变高；每个 Li⁺ 的配位位点 变低；阴离子 F（每升） 变低｜物性：两边没有都报告的｜条件：相同｜性能：Li‖Cu CE 变低"
 },
 {
  "编号": "PC00199",
  "论文": "P072",
  "类别": "LiCu_CE",
  "比较类型": "配方和条件都变",
  "A": {
   "测试": "T13",
   "测试名": "12M LiCu多电流CE",
   "配方": "F4",
   "配方名": "12 M LiFSI/DME",
   "recipe": "R4",
   "是否对照": false,
   "配方文字": "12 mol/L 溶剂 LiFSI；DME（单一溶剂 体积份）",
   "表述编号": "ST0752",
   "证据句子": [
    "M0139"
   ],
   "标记": []
  },
  "B": {
   "测试": "T12",
   "测试名": "LiCu循环CE",
   "配方": "F1",
   "配方名": "1 M LiFSI/DME",
   "recipe": "R1",
   "是否对照": false,
   "配方文字": "1 mol/L 溶剂 LiFSI；DME（单一溶剂 体积份）",
   "表述编号": "ST0748",
   "证据句子": [
    "M0142"
   ],
   "标记": []
  },
  "组分变化": "LiFSI 1 mol/L 溶剂（非溶液） → 12 mol/L 溶剂（非溶液）",
  "作者改动的组分": [
   "LiFSI"
  ],
  "特殊组分变化": [],
  "电解液相同但样品编号不同": false,
  "描述符": [
   {
    "描述符": "lnsites",
    "中文": "每个 Li⁺ 的配位位点",
    "组": "配位（醚氧）",
    "方向": "变低",
    "A": 1.6052,
    "B": 19.2628,
    "被动": false
   },
   {
    "描述符": "li",
    "中文": "Li⁺ 总浓度",
    "组": "盐用量",
    "方向": "变高",
    "A": 12.0,
    "B": 1.0,
    "被动": false
   },
   {
    "描述符": "salt",
    "中文": "主盐浓度",
    "组": "盐用量",
    "方向": "变高",
    "A": 12.0,
    "B": 1.0,
    "被动": false
   },
   {
    "描述符": "anF",
    "中文": "阴离子 F（每升）",
    "组": "盐用量",
    "方向": "变高",
    "A": 24.0,
    "B": 2.0,
    "被动": false
   },
   {
    "描述符": "anSO2",
    "中文": "阴离子磺酰（每升）",
    "组": "盐用量",
    "方向": "变高",
    "A": 24.0,
    "B": 2.0,
    "被动": false
   }
  ],
  "物性": [],
  "条件": [
   {
    "条件": "温度",
    "方向": "相近",
    "A": 25.0,
    "B": 25.0
   },
   {
    "条件": "电流密度",
    "方向": "变高",
    "A": 10.0,
    "B": 1.0
   },
   {
    "条件": "测试方法",
    "方向": "相同",
    "A": 0.0,
    "B": 0.0
   },
   {
    "条件": "圈数",
    "方向": "一边未报告",
    "A": null,
    "B": 250
   }
  ],
  "条件含默认值": [],
  "性能": {
   "方向": "变高",
   "倍数": 0.2083,
   "倍数含义": "损失（100 − CE）之比",
   "好于参照": true,
   "值A": 95.0,
   "值B": 76.0,
   "指标A": "Li‖Cu CE",
   "指标B": "Li‖Cu CE"
  },
  "表述文字": "【P072｜Li‖Cu CE｜配方和条件都变】实验样 12 M LiFSI/DME（12 mol/L 溶剂 LiFSI；DME（单一溶剂 体积份），测试 T13）相对 实验样 1 M LiFSI/DME（1 mol/L 溶剂 LiFSI；DME（单一溶剂 体积份），测试 T12）｜组分变化：LiFSI 1 mol/L 溶剂（非溶液） → 12 mol/L 溶剂（非溶液）｜描述符：每个 Li⁺ 的配位位点 变低；Li⁺ 总浓度 变高；主盐浓度 变高；阴离子 F（每升） 变高；阴离子磺酰（每升） 变高｜物性：两边没有都报告的｜条件：电流密度 变高；圈数 一边未报告｜性能：Li‖Cu CE 变高"
 },
 {
  "编号": "PC00200",
  "论文": "P072",
  "类别": "LiCu_CE",
  "比较类型": "同测试换配方",
  "A": {
   "测试": "T12",
   "测试名": "LiCu循环CE",
   "配方": "F4",
   "配方名": "12 M LiFSI/DME",
   "recipe": "R4",
   "是否对照": false,
   "配方文字": "12 mol/L 溶剂 LiFSI；DME（单一溶剂 体积份）",
   "表述编号": "ST0750",
   "证据句子": [
    "M0131"
   ],
   "标记": []
  },
  "B": {
   "测试": "T12",
   "测试名": "LiCu循环CE",
   "配方": "F5",
   "配方名": "1 M LiTFSI/DOL+DME",
   "recipe": "R5",
   "是否对照": true,
   "配方文字": "1 mol/L 溶剂 LiTFSI；DOL:DME = 1:1（体积比）",
   "表述编号": "ST0751",
   "证据句子": [
    "M0142"
   ],
   "标记": []
  },
  "组分变化": "加入 LiFSI（12 mol/L 溶剂（非溶液））；DME 1 体积份；DOL:DME=1:1 → 单一溶剂 组成；去掉 LiTFSI；去掉 DOL",
  "作者改动的组分": [
   "DME",
   "DOL",
   "LiFSI",
   "LiTFSI"
  ],
  "特殊组分变化": [],
  "电解液相同但样品编号不同": false,
  "描述符": [
   {
    "描述符": "ring",
    "中文": "溶剂环数",
    "组": "溶剂骨架",
    "方向": "变低（变为 0）",
    "A": 0.0,
    "B": 0.5984,
    "被动": false
   },
   {
    "描述符": "rotb",
    "中文": "可旋转键数",
    "组": "溶剂骨架",
    "方向": "变高",
    "A": 3.0,
    "B": 1.2049,
    "被动": false
   },
   {
    "描述符": "mw",
    "中文": "溶剂分子量",
    "组": "溶剂骨架",
    "方向": "变高",
    "A": 90.122,
    "B": 80.5223,
    "被动": false
   },
   {
    "描述符": "lnsites",
    "中文": "每个 Li⁺ 的配位位点",
    "组": "配位（醚氧）",
    "方向": "变低",
    "A": 1.6052,
    "B": 23.9809,
    "被动": false
   },
   {
    "描述符": "li",
    "中文": "Li⁺ 总浓度",
    "组": "盐用量",
    "方向": "变高",
    "A": 12.0,
    "B": 1.0,
    "被动": false
   },
   {
    "描述符": "salt",
    "中文": "主盐浓度",
    "组": "盐用量",
    "方向": "变高",
    "A": 12.0,
    "B": 1.0,
    "被动": false
   },
   {
    "描述符": "anF",
    "中文": "阴离子 F（每升）",
    "组": "盐用量",
    "方向": "变高",
    "A": 24.0,
    "B": 6.0,
    "被动": false
   },
   {
    "描述符": "anSO2",
    "中文": "阴离子磺酰（每升）",
    "组": "盐用量",
    "方向": "变高",
    "A": 24.0,
    "B": 2.0,
    "被动": false
   }
  ],
  "物性": [
   {
    "物性": "黏度",
    "方向": "变高",
    "A": 79.6,
    "B": 39.9,
    "单位": "mPa s",
    "温度": null
   }
  ],
  "条件": [
   {
    "条件": "温度",
    "方向": "相近",
    "A": 25.0,
    "B": 25.0
   },
   {
    "条件": "电流密度",
    "方向": "相近",
    "A": 1.0,
    "B": 1.0
   },
   {
    "条件": "测试方法",
    "方向": "相同",
    "A": 0.0,
    "B": 0.0
   },
   {
    "条件": "圈数",
    "方向": "相近",
    "A": 250,
    "B": 250
   }
  ],
  "条件含默认值": [],
  "性能": {
   "方向": "变高",
   "倍数": 0.04,
   "倍数含义": "损失（100 − CE）之比",
   "好于参照": true,
   "值A": 99.2,
   "值B": 80.0,
   "指标A": "Li‖Cu CE",
   "指标B": "Li‖Cu CE"
  },
  "表述文字": "【P072｜Li‖Cu CE｜同测试换配方】实验样 12 M LiFSI/DME（12 mol/L 溶剂 LiFSI；DME（单一溶剂 体积份），测试 T12）相对 对比样 1 M LiTFSI/DOL+DME（1 mol/L 溶剂 LiTFSI；DOL:DME = 1:1（体积比），测试 T12）｜组分变化：加入 LiFSI（12 mol/L 溶剂（非溶液））；DME 1 体积份；DOL:DME=1:1 → 单一溶剂 组成；去掉 LiTFSI；去掉 DOL｜描述符：溶剂环数 变低（变为 0）；可旋转键数 变高；溶剂分子量 变高；每个 Li⁺ 的配位位点 变低；Li⁺ 总浓度 变高；主盐浓度 变高；阴离子 F（每升） 变高；阴离子磺酰（每升） 变高｜物性：黏度 变高｜条件：相同｜性能：Li‖Cu CE 变高"
 },
 {
  "编号": "PC00201",
  "论文": "P072",
  "类别": "LiCu_CE",
  "比较类型": "同配方换条件",
  "A": {
   "测试": "T13",
   "测试名": "12M LiCu多电流CE",
   "配方": "F4",
   "配方名": "12 M LiFSI/DME",
   "recipe": "R4",
   "是否对照": false,
   "配方文字": "12 mol/L 溶剂 LiFSI；DME（单一溶剂 体积份）",
   "表述编号": "ST0752",
   "证据句子": [
    "M0139"
   ],
   "标记": []
  },
  "B": {
   "测试": "T12",
   "测试名": "LiCu循环CE",
   "配方": "F4",
   "配方名": "12 M LiFSI/DME",
   "recipe": "R4",
   "是否对照": false,
   "配方文字": "12 mol/L 溶剂 LiFSI；DME（单一溶剂 体积份）",
   "表述编号": "ST0750",
   "证据句子": [
    "M0131"
   ],
   "标记": []
  },
  "组分变化": "配方相同",
  "作者改动的组分": [],
  "特殊组分变化": [],
  "电解液相同但样品编号不同": false,
  "描述符": [],
  "物性": [
   {
    "物性": "黏度",
    "方向": "相近",
    "A": 79.6,
    "B": 79.6,
    "单位": "mPa s",
    "温度": null
   },
   {
    "物性": "其他（未归类）",
    "方向": "相近",
    "A": 2.0,
    "B": 2.0,
    "单位": "cm × 1cm",
    "温度": null
   }
  ],
  "条件": [
   {
    "条件": "温度",
    "方向": "相近",
    "A": 25.0,
    "B": 25.0
   },
   {
    "条件": "电流密度",
    "方向": "变高",
    "A": 10.0,
    "B": 1.0
   },
   {
    "条件": "测试方法",
    "方向": "相同",
    "A": 0.0,
    "B": 0.0
   },
   {
    "条件": "圈数",
    "方向": "一边未报告",
    "A": null,
    "B": 250
   }
  ],
  "条件含默认值": [],
  "性能": {
   "方向": "变低",
   "倍数": 6.25,
   "倍数含义": "损失（100 − CE）之比",
   "好于参照": false,
   "值A": 95.0,
   "值B": 99.2,
   "指标A": "Li‖Cu CE",
   "指标B": "Li‖Cu CE"
  },
  "表述文字": "【P072｜Li‖Cu CE｜同配方换条件】实验样 12 M LiFSI/DME（12 mol/L 溶剂 LiFSI；DME（单一溶剂 体积份），测试 T13）相对 实验样 12 M LiFSI/DME（12 mol/L 溶剂 LiFSI；DME（单一溶剂 体积份），测试 T12）｜组分变化：配方相同｜描述符：配方相同｜物性：黏度 相近；其他（未归类） 相近｜条件：电流密度 变高；圈数 一边未报告｜性能：Li‖Cu CE 变低"
 },
 {
  "编号": "PC00202",
  "论文": "P072",
  "类别": "LiCu_CE",
  "比较类型": "配方和条件都变",
  "A": {
   "测试": "T13",
   "测试名": "12M LiCu多电流CE",
   "配方": "F4",
   "配方名": "12 M LiFSI/DME",
   "recipe": "R4",
   "是否对照": false,
   "配方文字": "12 mol/L 溶剂 LiFSI；DME（单一溶剂 体积份）",
   "表述编号": "ST0752",
   "证据句子": [
    "M0139"
   ],
   "标记": []
  },
  "B": {
   "测试": "T12",
   "测试名": "LiCu循环CE",
   "配方": "F5",
   "配方名": "1 M LiTFSI/DOL+DME",
   "recipe": "R5",
   "是否对照": true,
   "配方文字": "1 mol/L 溶剂 LiTFSI；DOL:DME = 1:1（体积比）",
   "表述编号": "ST0751",
   "证据句子": [
    "M0142"
   ],
   "标记": []
  },
  "组分变化": "加入 LiFSI（12 mol/L 溶剂（非溶液））；DME 1 体积份；DOL:DME=1:1 → 单一溶剂 组成；去掉 LiTFSI；去掉 DOL",
  "作者改动的组分": [
   "DME",
   "DOL",
   "LiFSI",
   "LiTFSI"
  ],
  "特殊组分变化": [],
  "电解液相同但样品编号不同": false,
  "描述符": [
   {
    "描述符": "ring",
    "中文": "溶剂环数",
    "组": "溶剂骨架",
    "方向": "变低（变为 0）",
    "A": 0.0,
    "B": 0.5984,
    "被动": false
   },
   {
    "描述符": "rotb",
    "中文": "可旋转键数",
    "组": "溶剂骨架",
    "方向": "变高",
    "A": 3.0,
    "B": 1.2049,
    "被动": false
   },
   {
    "描述符": "mw",
    "中文": "溶剂分子量",
    "组": "溶剂骨架",
    "方向": "变高",
    "A": 90.122,
    "B": 80.5223,
    "被动": false
   },
   {
    "描述符": "lnsites",
    "中文": "每个 Li⁺ 的配位位点",
    "组": "配位（醚氧）",
    "方向": "变低",
    "A": 1.6052,
    "B": 23.9809,
    "被动": false
   },
   {
    "描述符": "li",
    "中文": "Li⁺ 总浓度",
    "组": "盐用量",
    "方向": "变高",
    "A": 12.0,
    "B": 1.0,
    "被动": false
   },
   {
    "描述符": "salt",
    "中文": "主盐浓度",
    "组": "盐用量",
    "方向": "变高",
    "A": 12.0,
    "B": 1.0,
    "被动": false
   },
   {
    "描述符": "anF",
    "中文": "阴离子 F（每升）",
    "组": "盐用量",
    "方向": "变高",
    "A": 24.0,
    "B": 6.0,
    "被动": false
   },
   {
    "描述符": "anSO2",
    "中文": "阴离子磺酰（每升）",
    "组": "盐用量",
    "方向": "变高",
    "A": 24.0,
    "B": 2.0,
    "被动": false
   }
  ],
  "物性": [
   {
    "物性": "黏度",
    "方向": "变高",
    "A": 79.6,
    "B": 39.9,
    "单位": "mPa s",
    "温度": null
   }
  ],
  "条件": [
   {
    "条件": "温度",
    "方向": "相近",
    "A": 25.0,
    "B": 25.0
   },
   {
    "条件": "电流密度",
    "方向": "变高",
    "A": 10.0,
    "B": 1.0
   },
   {
    "条件": "测试方法",
    "方向": "相同",
    "A": 0.0,
    "B": 0.0
   },
   {
    "条件": "圈数",
    "方向": "一边未报告",
    "A": null,
    "B": 250
   }
  ],
  "条件含默认值": [],
  "性能": {
   "方向": "变高",
   "倍数": 0.25,
   "倍数含义": "损失（100 − CE）之比",
   "好于参照": true,
   "值A": 95.0,
   "值B": 80.0,
   "指标A": "Li‖Cu CE",
   "指标B": "Li‖Cu CE"
  },
  "表述文字": "【P072｜Li‖Cu CE｜配方和条件都变】实验样 12 M LiFSI/DME（12 mol/L 溶剂 LiFSI；DME（单一溶剂 体积份），测试 T13）相对 对比样 1 M LiTFSI/DOL+DME（1 mol/L 溶剂 LiTFSI；DOL:DME = 1:1（体积比），测试 T12）｜组分变化：加入 LiFSI（12 mol/L 溶剂（非溶液））；DME 1 体积份；DOL:DME=1:1 → 单一溶剂 组成；去掉 LiTFSI；去掉 DOL｜描述符：溶剂环数 变低（变为 0）；可旋转键数 变高；溶剂分子量 变高；每个 Li⁺ 的配位位点 变低；Li⁺ 总浓度 变高；主盐浓度 变高；阴离子 F（每升） 变高；阴离子磺酰（每升） 变高｜物性：黏度 变高｜条件：电流密度 变高；圈数 一边未报告｜性能：Li‖Cu CE 变高"
 },
 {
  "编号": "PC00203",
  "论文": "P083",
  "类别": "每圈衰减率",
  "比较类型": "同配方换条件",
  "A": {
   "测试": "T14",
   "测试名": "Al2O3隔膜1 C循环",
   "配方": "C0",
   "配方名": "0 M LiNO3 / Al2O3隔膜体系",
   "recipe": "R0",
   "是否对照": false,
   "配方文字": "1 M LiTFSI；0 M LiNO3；DOL:DME = 1（DOL:DME=1:1）:1（DOL:DME=1:1）（体积比）",
   "表述编号": "ST0788",
   "证据句子": [
    "M0193"
   ],
   "标记": [
    "温度默认"
   ]
  },
  "B": {
   "测试": "T13",
   "测试名": "普通隔膜1 C循环",
   "配方": "F0",
   "配方名": "0 M LiNO3 / 普通隔膜基线实验体系",
   "recipe": "R0",
   "是否对照": true,
   "配方文字": "1 M LiTFSI；0 M LiNO3；DOL:DME = 1（DOL:DME=1:1）:1（DOL:DME=1:1）（体积比）",
   "表述编号": "ST0785",
   "证据句子": [
    "M0193"
   ],
   "标记": [
    "温度默认"
   ]
  },
  "组分变化": "配方相同",
  "作者改动的组分": [],
  "特殊组分变化": [],
  "电解液相同但样品编号不同": true,
  "描述符": [],
  "物性": [],
  "条件": [
   {
    "条件": "E/S",
    "方向": "相近",
    "A": 83.33,
    "B": 83.33
   },
   {
    "条件": "硫载量",
    "方向": "相近",
    "A": 1.06,
    "B": 1.06
   },
   {
    "条件": "倍率",
    "方向": "相近",
    "A": 1.0,
    "B": 1.0
   },
   {
    "条件": "温度",
    "方向": "相近",
    "A": 25.0,
    "B": 25.0
   },
   {
    "条件": "电池形式",
    "方向": "相同",
    "A": 0.0,
    "B": 0.0
   },
   {
    "条件": "圈数",
    "方向": "相近",
    "A": 100,
    "B": 100
   }
  ],
  "条件含默认值": [
   "温度默认"
  ],
  "性能": {
   "方向": "变低",
   "倍数": 0.7347,
   "倍数含义": "每圈衰减率之比",
   "好于参照": true,
   "值A": 0.36,
   "值B": 0.49,
   "指标A": "每圈衰减率（%/圈，由容量保持率换算）",
   "指标B": "每圈衰减率（%/圈，由容量保持率换算）"
  },
  "表述文字": "【P083｜每圈衰减率｜同配方换条件】实验样 0 M LiNO3 / Al2O3隔膜体系（1 M LiTFSI；0 M LiNO3；DOL:DME = 1（DOL:DME=1:1）:1（DOL:DME=1:1）（体积比），测试 T14）相对 对比样 0 M LiNO3 / 普通隔膜基线实验体系（1 M LiTFSI；0 M LiNO3；DOL:DME = 1（DOL:DME=1:1）:1（DOL:DME=1:1）（体积比），测试 T13）｜组分变化：配方相同｜描述符：配方相同｜物性：两边没有都报告的｜条件：相同（含默认值：温度默认）｜性能：每圈衰减率 变低"
 },
 {
  "编号": "PC00204",
  "论文": "P085",
  "类别": "LiCu_CE",
  "比较类型": "同测试换配方",
  "A": {
   "测试": "T04",
   "测试名": "Li沉积/剥离CE浓度梯度",
   "配方": "F04",
   "配方名": "4 M LiFSI/DBE",
   "recipe": "R04",
   "是否对照": false,
   "配方文字": "4 mol L⁻¹ LiFSI；DBE（单一溶剂 体积份）",
   "表述编号": "ST0802",
   "证据句子": [
    "M0041",
    "MP005"
   ],
   "标记": []
  },
  "B": {
   "测试": "T04",
   "测试名": "Li沉积/剥离CE浓度梯度",
   "配方": "F01",
   "配方名": "1 M LiFSI/DBE",
   "recipe": "R01",
   "是否对照": false,
   "配方文字": "1 mol L⁻¹ LiFSI；DBE（单一溶剂 体积份）",
   "表述编号": "ST0798",
   "证据句子": [
    "M0040"
   ],
   "标记": []
  },
  "组分变化": "LiFSI 1 mol L⁻¹ → 4 mol L⁻¹",
  "作者改动的组分": [
   "LiFSI"
  ],
  "特殊组分变化": [],
  "电解液相同但样品编号不同": false,
  "描述符": [
   {
    "描述符": "lnsites",
    "中文": "每个 Li⁺ 的配位位点",
    "组": "配位（醚氧）",
    "方向": "变低",
    "A": 1.4751,
    "B": 5.9003,
    "被动": false
   },
   {
    "描述符": "li",
    "中文": "Li⁺ 总浓度",
    "组": "盐用量",
    "方向": "变高",
    "A": 4.0,
    "B": 1.0,
    "被动": false
   },
   {
    "描述符": "salt",
    "中文": "主盐浓度",
    "组": "盐用量",
    "方向": "变高",
    "A": 4.0,
    "B": 1.0,
    "被动": false
   },
   {
    "描述符": "anF",
    "中文": "阴离子 F（每升）",
    "组": "盐用量",
    "方向": "变高",
    "A": 8.0,
    "B": 2.0,
    "被动": false
   },
   {
    "描述符": "anSO2",
    "中文": "阴离子磺酰（每升）",
    "组": "盐用量",
    "方向": "变高",
    "A": 8.0,
    "B": 2.0,
    "被动": false
   }
  ],
  "物性": [
   {
    "物性": "离子电导率",
    "方向": "变高",
    "A": 0.31,
    "B": 0.13,
    "单位": "mS cm⁻¹",
    "温度": null
   },
   {
    "物性": "黏度",
    "方向": "变高",
    "A": 63.3,
    "B": 1.81,
    "单位": "cP",
    "温度": null
   },
   {
    "物性": "电化学稳定性",
    "方向": "变高",
    "A": 4.4,
    "B": 3.9,
    "单位": "V",
    "温度": null
   }
  ],
  "条件": [
   {
    "条件": "温度",
    "方向": "相近",
    "A": 25.0,
    "B": 25.0
   },
   {
    "条件": "电流密度",
    "方向": "相近",
    "A": 0.5,
    "B": 0.5
   },
   {
    "条件": "沉积容量",
    "方向": "相近",
    "A": 1.0,
    "B": 1.0
   },
   {
    "条件": "测试方法",
    "方向": "相同",
    "A": 0.0,
    "B": 0.0
   },
   {
    "条件": "圈数",
    "方向": "一边未报告",
    "A": 60,
    "B": null
   }
  ],
  "条件含默认值": [],
  "性能": {
   "方向": "变高",
   "倍数": 0.0242,
   "倍数含义": "损失（100 − CE）之比",
   "好于参照": true,
   "值A": 99.2,
   "值B": 67.0,
   "指标A": "Li‖Cu CE",
   "指标B": "Li‖Cu CE"
  },
  "表述文字": "【P085｜Li‖Cu CE｜同测试换配方】实验样 4 M LiFSI/DBE（4 mol L⁻¹ LiFSI；DBE（单一溶剂 体积份），测试 T04）相对 实验样 1 M LiFSI/DBE（1 mol L⁻¹ LiFSI；DBE（单一溶剂 体积份），测试 T04）｜组分变化：LiFSI 1 mol L⁻¹ → 4 mol L⁻¹｜描述符：每个 Li⁺ 的配位位点 变低；Li⁺ 总浓度 变高；主盐浓度 变高；阴离子 F（每升） 变高；阴离子磺酰（每升） 变高｜物性：离子电导率 变高；黏度 变高；电化学稳定性 变高｜条件：圈数 一边未报告｜性能：Li‖Cu CE 变高"
 },
 {
  "编号": "PC00205",
  "论文": "P088",
  "类别": "每圈衰减率",
  "比较类型": "同测试换配方",
  "A": {
   "测试": "T6",
   "测试名": "扣式循环",
   "配方": "F1",
   "配方名": "0.5 M LiTFSI electrolyte",
   "recipe": "R1",
   "是否对照": false,
   "配方文字": "0.5 M LiTFSI；1 volume ratio DOL:DME = 1:1 DOL；1 volume ratio DOL:DME = 1:1 DME；0.4 M LiNO3",
   "表述编号": "ST0820",
   "证据句子": [
    "M0113",
    "M0114"
   ],
   "标记": []
  },
  "B": {
   "测试": "T6",
   "测试名": "扣式循环",
   "配方": "F2",
   "配方名": "1 M LiTFSI electrolyte",
   "recipe": "R2",
   "是否对照": true,
   "配方文字": "1 M LiTFSI；1 volume ratio DOL:DME = 1:1 DOL；1 volume ratio DOL:DME = 1:1 DME；0.4 M LiNO3",
   "表述编号": "ST0822",
   "证据句子": [
    "M0113",
    "M0114"
   ],
   "标记": []
  },
  "组分变化": "LiTFSI 1 M → 0.5 M",
  "作者改动的组分": [
   "LiTFSI"
  ],
  "特殊组分变化": [],
  "电解液相同但样品编号不同": false,
  "描述符": [
   {
    "描述符": "lnsites",
    "中文": "每个 Li⁺ 的配位位点",
    "组": "配位（醚氧）",
    "方向": "变高",
    "A": 26.6455,
    "B": 17.1292,
    "被动": false
   },
   {
    "描述符": "li",
    "中文": "Li⁺ 总浓度",
    "组": "盐用量",
    "方向": "变低",
    "A": 0.9,
    "B": 1.4,
    "被动": false
   },
   {
    "描述符": "salt",
    "中文": "主盐浓度",
    "组": "盐用量",
    "方向": "变低",
    "A": 0.5,
    "B": 1.0,
    "被动": false
   },
   {
    "描述符": "anF",
    "中文": "阴离子 F（每升）",
    "组": "盐用量",
    "方向": "变低",
    "A": 3.0,
    "B": 6.0,
    "被动": false
   },
   {
    "描述符": "anSO2",
    "中文": "阴离子磺酰（每升）",
    "组": "盐用量",
    "方向": "变低",
    "A": 1.0,
    "B": 2.0,
    "被动": false
   }
  ],
  "物性": [
   {
    "物性": "黏度",
    "方向": "变低",
    "A": 0.72,
    "B": 1.54,
    "单位": "cP",
    "温度": null
   },
   {
    "物性": "离子电导率",
    "方向": "变高",
    "A": 0.005695,
    "B": 0.0038250000000000003,
    "单位": "S cm−1",
    "温度": null
   }
  ],
  "条件": [
   {
    "条件": "E/S",
    "方向": "相近",
    "A": 9.5,
    "B": 9.5
   },
   {
    "条件": "硫载量",
    "方向": "相近",
    "A": 3.1,
    "B": 3.1
   },
   {
    "条件": "正极含硫",
    "方向": "相近",
    "A": 40.0,
    "B": 40.0
   },
   {
    "条件": "倍率",
    "方向": "相近",
    "A": 0.5,
    "B": 0.5
   },
   {
    "条件": "温度",
    "方向": "相近",
    "A": 30.0,
    "B": 30.0
   },
   {
    "条件": "电池形式",
    "方向": "相同",
    "A": 0.0,
    "B": 0.0
   },
   {
    "条件": "圈数",
    "方向": "相近",
    "A": 80,
    "B": 80
   }
  ],
  "条件含默认值": [],
  "性能": {
   "方向": "变低",
   "倍数": 0.1852,
   "倍数含义": "每圈衰减率之比",
   "好于参照": true,
   "值A": 0.0625,
   "值B": 0.3375,
   "指标A": "每圈衰减率（%/圈，由容量保持率换算）",
   "指标B": "每圈衰减率（%/圈，由容量保持率换算）"
  },
  "表述文字": "【P088｜每圈衰减率｜同测试换配方】实验样 0.5 M LiTFSI electrolyte（0.5 M LiTFSI；1 volume ratio DOL:DME = 1:1 DOL；1 volume ratio DOL:DME = 1:1 DME；0.4 M LiNO3，测试 T6）相对 对比样 1 M LiTFSI electrolyte（1 M LiTFSI；1 volume ratio DOL:DME = 1:1 DOL；1 volume ratio DOL:DME = 1:1 DME；0.4 M LiNO3，测试 T6）｜组分变化：LiTFSI 1 M → 0.5 M｜描述符：每个 Li⁺ 的配位位点 变高；Li⁺ 总浓度 变低；主盐浓度 变低；阴离子 F（每升） 变低；阴离子磺酰（每升） 变低｜物性：黏度 变低；离子电导率 变高｜条件：相同｜性能：每圈衰减率 变低"
 },
 {
  "编号": "PC00206",
  "论文": "P095",
  "类别": "首圈容量",
  "比较类型": "同测试换配方",
  "A": {
   "测试": "T1",
   "测试名": "低载量初始放电",
   "配方": "E_DMA",
   "配方名": "DOL–DMA",
   "recipe": "R_E_DMA",
   "是否对照": false,
   "配方文字": "LiTFSI 1 m；LiNO3 0 未加入；DOL:DMAC = 1:1（体积比）",
   "表述编号": "ST0839",
   "证据句子": [
    "M0088"
   ],
   "标记": [
    "温度默认"
   ]
  },
  "B": {
   "测试": "T1",
   "测试名": "低载量初始放电",
   "配方": "E_DME",
   "配方名": "DOL–DME",
   "recipe": "R_E_DME",
   "是否对照": true,
   "配方文字": "LiTFSI 1 m；LiNO3 0 未加入；DOL:DME = 1:1（体积比）",
   "表述编号": "ST0840",
   "证据句子": [
    "M0088"
   ],
   "标记": [
    "温度默认"
   ]
  },
  "组分变化": "加入 DMAC（1 体积比份）；去掉 DME",
  "作者改动的组分": [
   "DMAC",
   "DME"
  ],
  "特殊组分变化": [],
  "电解液相同但样品编号不同": false,
  "描述符": [
   {
    "描述符": "eo",
    "中文": "非氟醚氧",
    "组": "配位（醚氧）",
    "方向": "变低",
    "A": 1.0,
    "B": 2.0,
    "被动": false
   },
   {
    "描述符": "amide",
    "中文": "酰胺/脲羰基",
    "组": "其他（单独成组或数据少）",
    "方向": "变高（从无到有）",
    "A": 0.5,
    "B": 0.0,
    "被动": false
   },
   {
    "描述符": "rotb",
    "中文": "可旋转键数",
    "组": "溶剂骨架",
    "方向": "变低（变为 0）",
    "A": 0.0,
    "B": 1.5,
    "被动": false
   },
   {
    "描述符": "tpsa",
    "中文": "TPSA",
    "组": "其他（单独成组或数据少）",
    "方向": "变高",
    "A": 19.385,
    "B": 18.46,
    "被动": false
   },
   {
    "描述符": "mw",
    "中文": "溶剂分子量",
    "组": "溶剂骨架",
    "方向": "变低",
    "A": 80.6005,
    "B": 82.1005,
    "被动": false
   }
  ],
  "物性": [],
  "条件": [
   {
    "条件": "E/S",
    "方向": "相近",
    "A": 20.0,
    "B": 20.0
   },
   {
    "条件": "硫载量",
    "方向": "相近",
    "A": 2.0,
    "B": 2.0
   },
   {
    "条件": "倍率",
    "方向": "相近",
    "A": 0.1,
    "B": 0.1
   },
   {
    "条件": "温度",
    "方向": "相近",
    "A": 25.0,
    "B": 25.0
   }
  ],
  "条件含默认值": [
   "温度默认"
  ],
  "性能": {
   "方向": "变高",
   "倍数": 1.1364,
   "倍数含义": "容量之比",
   "好于参照": true,
   "值A": 1250.0,
   "值B": 1100.0,
   "指标A": "硫比放电容量",
   "指标B": "硫比放电容量"
  },
  "表述文字": "【P095｜首圈容量｜同测试换配方】实验样 DOL–DMA（LiTFSI 1 m；LiNO3 0 未加入；DOL:DMAC = 1:1（体积比），测试 T1）相对 对比样 DOL–DME（LiTFSI 1 m；LiNO3 0 未加入；DOL:DME = 1:1（体积比），测试 T1）｜组分变化：加入 DMAC（1 体积比份）；去掉 DME｜描述符：非氟醚氧 变低；酰胺/脲羰基 变高（从无到有）；可旋转键数 变低（变为 0）；TPSA 变高；溶剂分子量 变低｜物性：两边没有都报告的｜条件：相同（含默认值：温度默认）｜性能：首圈容量 变高"
 },
 {
  "编号": "PC00207",
  "论文": "P095",
  "类别": "首圈容量",
  "比较类型": "同测试换配方",
  "A": {
   "测试": "T1",
   "测试名": "低载量初始放电",
   "配方": "E_DMSO",
   "配方名": "DOL–DMSO",
   "recipe": "R_E_DMSO",
   "是否对照": false,
   "配方文字": "LiTFSI 1 m；LiNO3 0 未加入；DOL:DMSO = 1:1（体积比）",
   "表述编号": "ST0841",
   "证据句子": [
    "M0088"
   ],
   "标记": [
    "温度默认"
   ]
  },
  "B": {
   "测试": "T1",
   "测试名": "低载量初始放电",
   "配方": "E_DMA",
   "配方名": "DOL–DMA",
   "recipe": "R_E_DMA",
   "是否对照": false,
   "配方文字": "LiTFSI 1 m；LiNO3 0 未加入；DOL:DMAC = 1:1（体积比）",
   "表述编号": "ST0839",
   "证据句子": [
    "M0088"
   ],
   "标记": [
    "温度默认"
   ]
  },
  "组分变化": "加入 DMSO（1 体积比份）；去掉 DMAC",
  "作者改动的组分": [
   "DMAC",
   "DMSO"
  ],
  "特殊组分变化": [],
  "电解液相同但样品编号不同": false,
  "描述符": [
   {
    "描述符": "sulfone",
    "中文": "砜/亚砜",
    "组": "其他（单独成组或数据少）",
    "方向": "变高（从无到有）",
    "A": 0.5,
    "B": 0.0,
    "被动": false
   },
   {
    "描述符": "amide",
    "中文": "酰胺/脲羰基",
    "组": "其他（单独成组或数据少）",
    "方向": "变低（变为 0）",
    "A": 0.0,
    "B": 0.5,
    "被动": false
   },
   {
    "描述符": "tpsa",
    "中文": "TPSA",
    "组": "其他（单独成组或数据少）",
    "方向": "变低",
    "A": 17.765,
    "B": 19.385,
    "被动": false
   },
   {
    "描述符": "mw",
    "中文": "溶剂分子量",
    "组": "溶剂骨架",
    "方向": "变低",
    "A": 76.1075,
    "B": 80.6005,
    "被动": false
   }
  ],
  "物性": [],
  "条件": [
   {
    "条件": "E/S",
    "方向": "相近",
    "A": 20.0,
    "B": 20.0
   },
   {
    "条件": "硫载量",
    "方向": "相近",
    "A": 2.0,
    "B": 2.0
   },
   {
    "条件": "倍率",
    "方向": "相近",
    "A": 0.1,
    "B": 0.1
   },
   {
    "条件": "温度",
    "方向": "相近",
    "A": 25.0,
    "B": 25.0
   }
  ],
  "条件含默认值": [
   "温度默认"
  ],
  "性能": {
   "方向": "相近",
   "倍数": 1.0,
   "倍数含义": "容量之比",
   "好于参照": null,
   "值A": 1250.0,
   "值B": 1250.0,
   "指标A": "硫比放电容量",
   "指标B": "硫比放电容量"
  },
  "表述文字": "【P095｜首圈容量｜同测试换配方】实验样 DOL–DMSO（LiTFSI 1 m；LiNO3 0 未加入；DOL:DMSO = 1:1（体积比），测试 T1）相对 实验样 DOL–DMA（LiTFSI 1 m；LiNO3 0 未加入；DOL:DMAC = 1:1（体积比），测试 T1）｜组分变化：加入 DMSO（1 体积比份）；去掉 DMAC｜描述符：砜/亚砜 变高（从无到有）；酰胺/脲羰基 变低（变为 0）；TPSA 变低；溶剂分子量 变低｜物性：两边没有都报告的｜条件：相同（含默认值：温度默认）｜性能：首圈容量 相近"
 },
 {
  "编号": "PC00208",
  "论文": "P095",
  "类别": "首圈容量",
  "比较类型": "同测试换配方",
  "A": {
   "测试": "T1",
   "测试名": "低载量初始放电",
   "配方": "E_MeIm",
   "配方名": "DOL–MeIm",
   "recipe": "R_E_MeIm",
   "是否对照": false,
   "配方文字": "LiTFSI 1 m；LiNO3 0 未加入；DOL:MEIM = 1:1（体积比）",
   "表述编号": "ST0842",
   "证据句子": [
    "M0094"
   ],
   "标记": [
    "温度默认"
   ]
  },
  "B": {
   "测试": "T1",
   "测试名": "低载量初始放电",
   "配方": "E_DMA",
   "配方名": "DOL–DMA",
   "recipe": "R_E_DMA",
   "是否对照": false,
   "配方文字": "LiTFSI 1 m；LiNO3 0 未加入；DOL:DMAC = 1:1（体积比）",
   "表述编号": "ST0839",
   "证据句子": [
    "M0088"
   ],
   "标记": [
    "温度默认"
   ]
  },
  "组分变化": "加入 MEIM（1 体积比份）；去掉 DMAC",
  "作者改动的组分": [
   "DMAC",
   "MEIM"
  ],
  "特殊组分变化": [],
  "电解液相同但样品编号不同": false,
  "描述符": [
   {
    "描述符": "amide",
    "中文": "酰胺/脲羰基",
    "组": "其他（单独成组或数据少）",
    "方向": "变低（变为 0）",
    "A": 0.0,
    "B": 0.5,
    "被动": false
   },
   {
    "描述符": "ring",
    "中文": "溶剂环数",
    "组": "溶剂骨架",
    "方向": "变高",
    "A": 1.0,
    "B": 0.5,
    "被动": false
   },
   {
    "描述符": "tpsa",
    "中文": "TPSA",
    "组": "其他（单独成组或数据少）",
    "方向": "变低",
    "A": 18.14,
    "B": 19.385,
    "被动": false
   },
   {
    "描述符": "mw",
    "中文": "溶剂分子量",
    "组": "溶剂骨架",
    "方向": "变低",
    "A": 78.0925,
    "B": 80.6005,
    "被动": false
   }
  ],
  "物性": [],
  "条件": [
   {
    "条件": "E/S",
    "方向": "相近",
    "A": 20.0,
    "B": 20.0
   },
   {
    "条件": "硫载量",
    "方向": "相近",
    "A": 2.0,
    "B": 2.0
   },
   {
    "条件": "倍率",
    "方向": "相近",
    "A": 0.1,
    "B": 0.1
   },
   {
    "条件": "温度",
    "方向": "相近",
    "A": 25.0,
    "B": 25.0
   }
  ],
  "条件含默认值": [
   "温度默认"
  ],
  "性能": {
   "方向": "变低",
   "倍数": 0.12,
   "倍数含义": "容量之比",
   "好于参照": false,
   "值A": 150.0,
   "值B": 1250.0,
   "指标A": "硫比放电容量",
   "指标B": "硫比放电容量"
  },
  "表述文字": "【P095｜首圈容量｜同测试换配方】实验样 DOL–MeIm（LiTFSI 1 m；LiNO3 0 未加入；DOL:MEIM = 1:1（体积比），测试 T1）相对 实验样 DOL–DMA（LiTFSI 1 m；LiNO3 0 未加入；DOL:DMAC = 1:1（体积比），测试 T1）｜组分变化：加入 MEIM（1 体积比份）；去掉 DMAC｜描述符：酰胺/脲羰基 变低（变为 0）；溶剂环数 变高；TPSA 变低；溶剂分子量 变低｜物性：两边没有都报告的｜条件：相同（含默认值：温度默认）｜性能：首圈容量 变低"
 },
 {
  "编号": "PC00209",
  "论文": "P095",
  "类别": "首圈容量",
  "比较类型": "同配方换条件",
  "A": {
   "测试": "T2",
   "测试名": "高载量初始放电",
   "配方": "E_DMA",
   "配方名": "DOL–DMA",
   "recipe": "R_E_DMA",
   "是否对照": false,
   "配方文字": "LiTFSI 1 m；LiNO3 0 未加入；DOL:DMAC = 1:1（体积比）",
   "表述编号": "ST0843",
   "证据句子": [
    "M0089",
    "M0091"
   ],
   "标记": [
    "温度默认"
   ]
  },
  "B": {
   "测试": "T1",
   "测试名": "低载量初始放电",
   "配方": "E_DMA",
   "配方名": "DOL–DMA",
   "recipe": "R_E_DMA",
   "是否对照": false,
   "配方文字": "LiTFSI 1 m；LiNO3 0 未加入；DOL:DMAC = 1:1（体积比）",
   "表述编号": "ST0839",
   "证据句子": [
    "M0088"
   ],
   "标记": [
    "温度默认"
   ]
  },
  "组分变化": "配方相同",
  "作者改动的组分": [],
  "特殊组分变化": [],
  "电解液相同但样品编号不同": false,
  "描述符": [],
  "物性": [],
  "条件": [
   {
    "条件": "E/S",
    "方向": "变低",
    "A": 10.0,
    "B": 20.0
   },
   {
    "条件": "硫载量",
    "方向": "变高",
    "A": 6.0,
    "B": 2.0
   },
   {
    "条件": "正极含硫",
    "方向": "一边未报告",
    "A": 75.0,
    "B": null
   },
   {
    "条件": "倍率",
    "方向": "相近",
    "A": 0.1,
    "B": 0.1
   },
   {
    "条件": "温度",
    "方向": "相近",
    "A": 25.0,
    "B": 25.0
   }
  ],
  "条件含默认值": [
   "温度默认"
  ],
  "性能": {
   "方向": "变低",
   "倍数": 0.536,
   "倍数含义": "容量之比",
   "好于参照": false,
   "值A": 670.0,
   "值B": 1250.0,
   "指标A": "硫比放电容量",
   "指标B": "硫比放电容量"
  },
  "表述文字": "【P095｜首圈容量｜同配方换条件】实验样 DOL–DMA（LiTFSI 1 m；LiNO3 0 未加入；DOL:DMAC = 1:1（体积比），测试 T2）相对 实验样 DOL–DMA（LiTFSI 1 m；LiNO3 0 未加入；DOL:DMAC = 1:1（体积比），测试 T1）｜组分变化：配方相同｜描述符：配方相同｜物性：两边没有都报告的｜条件：E/S 变低；硫载量 变高；正极含硫 一边未报告（含默认值：温度默认）｜性能：首圈容量 变低"
 },
 {
  "编号": "PC00210",
  "论文": "P095",
  "类别": "首圈容量",
  "比较类型": "配方和条件都变",
  "A": {
   "测试": "T1",
   "测试名": "低载量初始放电",
   "配方": "E_DMA",
   "配方名": "DOL–DMA",
   "recipe": "R_E_DMA",
   "是否对照": false,
