Repository: zhuonanli08/Li-S_Electrolyte_Conflicts

File: output/两两比较表述_313篇_v2_2026-11-07/样品对表述.json (part 14 of 15)
[
   {
    "描述符": "lnsites",
    "中文": "每个 Li⁺ 的配位位点",
    "组": "配位（醚氧）",
    "方向": "变高",
    "A": 23.9809,
    "B": 17.4944,
    "被动": false
   },
   {
    "描述符": "li",
    "中文": "Li⁺ 总浓度",
    "组": "盐用量",
    "方向": "变低",
    "A": 1.0,
    "B": 1.3708,
    "被动": true
   }
  ],
  "物性": {},
  "性能": [
   {
    "类别": "每圈衰减率",
    "测试": "Tcycle",
    "方向": "变低",
    "倍数": 0.4733,
    "倍数含义": "每圈衰减率之比",
    "好于参照": true,
    "值A": 0.23,
    "值B": 0.486,
    "指标A": "每圈衰减率（%/圈，由容量保持率换算）",
    "指标B": "每圈衰减率（%/圈，由容量保持率换算）"
   },
   {
    "类别": "首圈容量",
    "测试": "Tcycle",
    "方向": "相近",
    "倍数": 1.0372,
    "倍数含义": "容量之比",
    "好于参照": null,
    "值A": 1004.8,
    "值B": 968.8,
    "指标A": "硫比放电容量",
    "指标B": "硫比放电容量"
   }
  ],
  "比较编号": [
   "PC01522",
   "PC01567"
  ],
  "表述文字": "【样本】P380：实验样 0.4 wt% Cu-2-T（1 mol L−1 LiTFSI；2 wt% LiNO3；0.4 wt% CU2T；DME:DOL = 与DOL混合，比例未报告:与DME混合，比例未报告（体积比））相对 对比样 Blank（1 mol L−1 LiTFSI；2 wt% LiNO3；DME:DOL = 与DOL混合，比例未报告:与DME混合，比例未报告（体积比））｜组分变化：加入 CU2T（0.4 wt%）｜分子描述符：溶剂环数 变低；可旋转键数 变高；溶剂分子量 变高；每个 Li⁺ 的配位位点 变高；Li⁺ 总浓度 变低（被动）｜物性：两边没有都报告的｜条件：相同（同一测试）｜性能：每圈衰减率 变低（测试 Tcycle）；首圈容量 相近（测试 Tcycle）"
 },
 {
  "论文": "P380",
  "A": "0.4 wt% Cu-2-T",
  "B": "0.1 wt% Cu-2-T",
  "A是对照": false,
  "B是对照": false,
  "组分变化": "CU2T 0.1 wt% → 0.4 wt%",
  "描述符": [],
  "物性": {},
  "性能": [
   {
    "类别": "每圈衰减率",
    "测试": "Tcycle",
    "方向": "变低",
    "倍数": 0.6647,
    "倍数含义": "每圈衰减率之比",
    "好于参照": true,
    "值A": 0.23,
    "值B": 0.346,
    "指标A": "每圈衰减率（%/圈，由容量保持率换算）",
    "指标B": "每圈衰减率（%/圈，由容量保持率换算）"
   },
   {
    "类别": "首圈容量",
    "测试": "Tcycle",
    "方向": "相近",
    "倍数": 0.9983,
    "倍数含义": "容量之比",
    "好于参照": null,
    "值A": 1004.8,
    "值B": 1006.5,
    "指标A": "硫比放电容量",
    "指标B": "硫比放电容量"
   }
  ],
  "比较编号": [
   "PC01530",
   "PC01572"
  ],
  "表述文字": "【样本】P380：实验样 0.4 wt% Cu-2-T（1 mol L−1 LiTFSI；2 wt% LiNO3；0.4 wt% CU2T；DME:DOL = 与DOL混合，比例未报告:与DME混合，比例未报告（体积比））相对 实验样 0.1 wt% Cu-2-T（1 mol L−1 LiTFSI；2 wt% LiNO3；0.1 wt% CU2T；DME:DOL = 与DOL混合，比例未报告:与DME混合，比例未报告（体积比））｜组分变化：CU2T 0.1 wt% → 0.4 wt%｜分子描述符：无变化｜物性：两边没有都报告的｜条件：相同（同一测试）｜性能：每圈衰减率 变低（测试 Tcycle）；首圈容量 相近（测试 Tcycle）"
 },
 {
  "论文": "P380",
  "A": "0.4 wt% Cu-2-T",
  "B": "0.25 wt% Cu-2-T",
  "A是对照": false,
  "B是对照": false,
  "组分变化": "CU2T 0.25 wt% → 0.4 wt%",
  "描述符": [],
  "物性": {},
  "性能": [
   {
    "类别": "每圈衰减率",
    "测试": "Tcycle",
    "方向": "变高",
    "倍数": 1.6788,
    "倍数含义": "每圈衰减率之比",
    "好于参照": false,
    "值A": 0.23,
    "值B": 0.137,
    "指标A": "每圈衰减率（%/圈，由容量保持率换算）",
    "指标B": "每圈衰减率（%/圈，由容量保持率换算）"
   },
   {
    "类别": "首圈容量",
    "测试": "Tcycle",
    "方向": "相近",
    "倍数": 1.002,
    "倍数含义": "容量之比",
    "好于参照": null,
    "值A": 1004.8,
    "值B": 1002.8,
    "指标A": "硫比放电容量",
    "指标B": "硫比放电容量"
   }
  ],
  "比较编号": [
   "PC01537",
   "PC01576"
  ],
  "表述文字": "【样本】P380：实验样 0.4 wt% Cu-2-T（1 mol L−1 LiTFSI；2 wt% LiNO3；0.4 wt% CU2T；DME:DOL = 与DOL混合，比例未报告:与DME混合，比例未报告（体积比））相对 实验样 0.25 wt% Cu-2-T（1 mol L−1 LiTFSI；2 wt% LiNO3；0.25 wt% CU2T；DME:DOL = 与DOL混合，比例未报告:与DME混合，比例未报告（体积比））｜组分变化：CU2T 0.25 wt% → 0.4 wt%｜分子描述符：无变化｜物性：两边没有都报告的｜条件：相同（同一测试）｜性能：每圈衰减率 变高（测试 Tcycle）；首圈容量 相近（测试 Tcycle）"
 },
 {
  "论文": "P381",
  "A": "TD",
  "B": "TT",
  "A是对照": false,
  "B是对照": true,
  "组分变化": "TEP 485.7 mg → 267.5 mg；加入 DBE（573 mg）；去掉 TTE",
  "描述符": [
   {
    "描述符": "eo",
    "中文": "非氟醚氧",
    "组": "配位（醚氧）",
    "方向": "变高（从无到有）",
    "A": 0.5,
    "B": 0.0,
    "被动": false
   },
   {
    "描述符": "eo_a",
    "中文": "α 氟化醚氧",
    "组": "氟化/稀释",
    "方向": "变低（变为 0）",
    "A": 0.0,
    "B": 0.5,
    "被动": false
   },
   {
    "描述符": "fat",
    "中文": "溶剂 F 原子数",
    "组": "氟化/稀释",
    "方向": "变低（变为 0）",
    "A": 0.0,
    "B": 4.0,
    "被动": false
   },
   {
    "描述符": "rotb",
    "中文": "可旋转键数",
    "组": "溶剂骨架",
    "方向": "变高",
    "A": 6.0,
    "B": 5.5,
    "被动": false
   },
   {
    "描述符": "mw",
    "中文": "溶剂分子量",
    "组": "溶剂骨架",
    "方向": "变低",
    "A": 156.1935,
    "B": 207.113,
    "被动": false
   },
   {
    "描述符": "ffrac",
    "中文": "含氟溶剂比例",
    "组": "氟化/稀释",
    "方向": "变低（变为 0）",
    "A": 0.0,
    "B": 0.5,
    "被动": false
   }
  ],
  "物性": {
   "密度": "变低"
  },
  "性能": [
   {
    "类别": "LiCu_CE",
    "测试": "T01",
    "方向": "变高",
    "倍数": 0.5,
    "倍数含义": "损失（100 − CE）之比",
    "好于参照": true,
    "值A": 99.4,
    "值B": 98.8,
    "指标A": "Li‖Cu CE",
    "指标B": "Li‖Cu CE"
   }
  ],
  "比较编号": [
   "PC01586"
  ],
  "表述文字": "【样本】P381：实验样 TD（LiFSI 374 mg；TEP 267.5 mg；DBE 573 mg）相对 对比样 TT（LiFSI 374 mg；TEP 485.7 mg；TTE 2075 mg）｜组分变化：TEP 485.7 mg → 267.5 mg；加入 DBE（573 mg）；去掉 TTE｜分子描述符：非氟醚氧 变高（从无到有）；α 氟化醚氧 变低（变为 0）；溶剂 F 原子数 变低（变为 0）；可旋转键数 变高；溶剂分子量 变低；含氟溶剂比例 变低（变为 0）｜物性：密度 变低｜条件：相同（同一测试）｜性能：Li‖Cu CE 变高（测试 T01）"
 },
 {
  "论文": "P381",
  "A": "2D4",
  "B": "TD",
  "A是对照": false,
  "B是对照": false,
  "组分变化": "DBE 573 mg → 764 mg；去掉 TEP",
  "描述符": [
   {
    "描述符": "eo",
    "中文": "非氟醚氧",
    "组": "配位（醚氧）",
    "方向": "变高",
    "A": 1.0,
    "B": 0.5,
    "被动": false
   },
   {
    "描述符": "tpsa",
    "中文": "TPSA",
    "组": "其他（单独成组或数据少）",
    "方向": "变低",
    "A": 9.23,
    "B": 26.995,
    "被动": false
   },
   {
    "描述符": "mw",
    "中文": "溶剂分子量",
    "组": "溶剂骨架",
    "方向": "变低",
    "A": 130.231,
    "B": 156.1935,
    "被动": false
   }
  ],
  "物性": {
   "密度": "相近"
  },
  "性能": [
   {
    "类别": "LiCu_CE",
    "测试": "T01",
    "方向": "变低",
    "倍数": 2.1667,
    "倍数含义": "损失（100 − CE）之比",
    "好于参照": false,
    "值A": 98.7,
    "值B": 99.4,
    "指标A": "Li‖Cu CE",
    "指标B": "Li‖Cu CE"
   }
  ],
  "比较编号": [
   "PC01587"
  ],
  "表述文字": "【样本】P381：实验样 2D4（LiFSI 374 mg；DBE（764 体积份））相对 实验样 TD（LiFSI 374 mg；TEP 267.5 mg；DBE 573 mg）｜组分变化：DBE 573 mg → 764 mg；去掉 TEP｜分子描述符：非氟醚氧 变高；TPSA 变低；溶剂分子量 变低｜物性：密度 相近｜条件：相同（同一测试）｜性能：Li‖Cu CE 变低（测试 T01）"
 },
 {
  "论文": "P381",
  "A": "2D4",
  "B": "TT",
  "A是对照": false,
  "B是对照": true,
  "组分变化": "加入 DBE（764 mg）；去掉 TEP；去掉 TTE",
  "描述符": [
   {
    "描述符": "eo",
    "中文": "非氟醚氧",
    "组": "配位（醚氧）",
    "方向": "变高（从无到有）",
    "A": 1.0,
    "B": 0.0,
    "被动": false
   },
   {
    "描述符": "eo_a",
    "中文": "α 氟化醚氧",
    "组": "氟化/稀释",
    "方向": "变低（变为 0）",
    "A": 0.0,
    "B": 0.5,
    "被动": false
   },
   {
    "描述符": "fat",
    "中文": "溶剂 F 原子数",
    "组": "氟化/稀释",
    "方向": "变低（变为 0）",
    "A": 0.0,
    "B": 4.0,
    "被动": false
   },
   {
    "描述符": "rotb",
    "中文": "可旋转键数",
    "组": "溶剂骨架",
    "方向": "变高",
    "A": 6.0,
    "B": 5.5,
    "被动": false
   },
   {
    "描述符": "tpsa",
    "中文": "TPSA",
    "组": "其他（单独成组或数据少）",
    "方向": "变低",
    "A": 9.23,
    "B": 26.995,
    "被动": false
   },
   {
    "描述符": "mw",
    "中文": "溶剂分子量",
    "组": "溶剂骨架",
    "方向": "变低",
    "A": 130.231,
    "B": 207.113,
    "被动": false
   },
   {
    "描述符": "ffrac",
    "中文": "含氟溶剂比例",
    "组": "氟化/稀释",
    "方向": "变低（变为 0）",
    "A": 0.0,
    "B": 0.5,
    "被动": false
   }
  ],
  "物性": {
   "密度": "变低"
  },
  "性能": [
   {
    "类别": "LiCu_CE",
    "测试": "T01",
    "方向": "变低",
    "倍数": 1.0833,
    "倍数含义": "损失（100 − CE）之比",
    "好于参照": false,
    "值A": 98.7,
    "值B": 98.8,
    "指标A": "Li‖Cu CE",
    "指标B": "Li‖Cu CE"
   }
  ],
  "比较编号": [
   "PC01588"
  ],
  "表述文字": "【样本】P381：实验样 2D4（LiFSI 374 mg；DBE（764 体积份））相对 对比样 TT（LiFSI 374 mg；TEP 485.7 mg；TTE 2075 mg）｜组分变化：加入 DBE（764 mg）；去掉 TEP；去掉 TTE｜分子描述符：非氟醚氧 变高（从无到有）；α 氟化醚氧 变低（变为 0）；溶剂 F 原子数 变低（变为 0）；可旋转键数 变高；TPSA 变低；溶剂分子量 变低；含氟溶剂比例 变低（变为 0）｜物性：密度 变低｜条件：相同（同一测试）｜性能：Li‖Cu CE 变低（测试 T01）"
 },
 {
  "论文": "P384",
  "A": "SSE_REF",
  "B": "DME/DOL",
  "A是对照": false,
  "B是对照": true,
  "组分变化": "LiTFSI 0.5 M → 2.5 M，在SL中先溶解；加入 SULFOLANE（1 体积比 SL:TTE=1:1.5）；加入 TTE（1.5 体积比 SL:TTE=1:1.5）；去掉 LiNO3；去掉 DME；去掉 DOL",
  "描述符": [
   {
    "描述符": "eo",
    "中文": "非氟醚氧",
    "组": "配位（醚氧）",
    "方向": "变低（变为 0）",
    "A": 0.0,
    "B": 2.0,
    "被动": false
   },
   {
    "描述符": "eo_a",
    "中文": "α 氟化醚氧",
    "组": "氟化/稀释",
    "方向": "变高（从无到有）",
    "A": 0.4869,
    "B": 0.0,
    "被动": false
   },
   {
    "描述符": "sulfone",
    "中文": "砜/亚砜",
    "组": "其他（单独成组或数据少）",
    "方向": "变高（从无到有）",
    "A": 0.5131,
    "B": 0.0,
    "被动": false
   },
   {
    "描述符": "fat",
    "中文": "溶剂 F 原子数",
    "组": "氟化/稀释",
    "方向": "变高（从无到有）",
    "A": 3.8948,
    "B": 0.0,
    "被动": false
   },
   {
    "描述符": "ring",
    "中文": "溶剂环数",
    "组": "溶剂骨架",
    "方向": "变低",
    "A": 0.5131,
    "B": 0.5984,
    "被动": false
   },
   {
    "描述符": "rotb",
    "中文": "可旋转键数",
    "组": "溶剂骨架",
    "方向": "变高",
    "A": 2.4343,
    "B": 1.2049,
    "被动": false
   },
   {
    "描述符": "tpsa",
    "中文": "TPSA",
    "组": "其他（单独成组或数据少）",
    "方向": "变高",
    "A": 22.0125,
    "B": 18.46,
    "被动": false
   },
   {
    "描述符": "mw",
    "中文": "溶剂分子量",
    "组": "溶剂骨架",
    "方向": "变高",
    "A": 174.6502,
    "B": 80.5223,
    "被动": false
   },
   {
    "描述符": "ffrac",
    "中文": "含氟溶剂比例",
    "组": "氟化/稀释",
    "方向": "变高（从无到有）",
    "A": 0.4869,
    "B": 0.0,
    "被动": false
   },
   {
    "描述符": "lnsites",
    "中文": "每个 Li⁺ 的配位位点",
    "组": "配位（醚氧）",
    "方向": "变低",
    "A": 1.6786,
    "B": 23.9809,
    "被动": false
   },
   {
    "描述符": "dil",
    "中文": "稀释剂摩尔比例",
    "组": "氟化/稀释",
    "方向": "变高（从无到有）",
    "A": 0.4869,
    "B": 0.0,
    "被动": false
   },
   {
    "描述符": "li",
    "中文": "Li⁺ 总浓度",
    "组": "盐用量",
    "方向": "变高",
    "A": 2.5,
    "B": 1.0,
    "被动": false
   },
   {
    "描述符": "salt",
    "中文": "主盐浓度",
    "组": "盐用量",
    "方向": "变高",
    "A": 2.5,
    "B": 0.5,
    "被动": false
   },
   {
    "描述符": "anF",
    "中文": "阴离子 F（每升）",
    "组": "盐用量",
    "方向": "变高",
    "A": 15.0,
    "B": 3.0,
    "被动": false
   },
   {
    "描述符": "anSO2",
    "中文": "阴离子磺酰（每升）",
    "组": "盐用量",
    "方向": "变高",
    "A": 5.0,
    "B": 1.0,
    "被动": false
   },
   {
    "描述符": "lino3",
    "中文": "LiNO₃ 浓度",
    "组": "LiNO₃",
    "方向": "变低（变为 0）",
    "A": 0.0,
    "B": 0.5,
    "被动": false
   }
  ],
  "物性": {
   "离子电导率": "变低",
   "润湿性": "变高"
  },
  "性能": [
   {
    "类别": "LiCu_CE",
    "测试": "T06",
    "方向": "变低",
    "倍数": 8.7292,
    "倍数含义": "损失（100 − CE）之比",
    "好于参照": false,
    "值A": 58.1,
    "值B": 95.2,
    "指标A": "Li‖Cu CE",
    "指标B": "Li‖Cu CE"
   }
  ],
  "比较编号": [
   "PC01592"
  ],
  "表述文字": "【样本】P384：实验样 SSE_REF（2.5 M LiTFSI；SULFOLANE:TTE = 1:1.5（体积比））相对 对比样 DME/DOL（0.5 M LiTFSI；0.5 M LiNO3；DME:DOL = 1:1（体积比））｜组分变化：LiTFSI 0.5 M → 2.5 M，在SL中先溶解；加入 SULFOLANE（1 体积比 SL:TTE=1:1.5）；加入 TTE（1.5 体积比 SL:TTE=1:1.5）；去掉 LiNO3；去掉 DME；去掉 DOL｜分子描述符：非氟醚氧 变低（变为 0）；α 氟化醚氧 变高（从无到有）；砜/亚砜 变高（从无到有）；溶剂 F 原子数 变高（从无到有）；溶剂环数 变低；可旋转键数 变高；TPSA 变高；溶剂分子量 变高；含氟溶剂比例 变高（从无到有）；每个 Li⁺ 的配位位点 变低；稀释剂摩尔比例 变高（从无到有）；Li⁺ 总浓度 变高；主盐浓度 变高；阴离子 F（每升） 变高；阴离子磺酰（每升） 变高；LiNO₃ 浓度 变低（变为 0）｜物性：离子电导率 变低；润湿性 变高｜条件：相同（同一测试）｜性能：Li‖Cu CE 变低（测试 T06）"
 },
 {
  "论文": "P384",
  "A": "SSE_REF",
  "B": "SSE_LiFSI",
  "A是对照": false,
  "B是对照": false,
  "组分变化": "LiTFSI 2 M，在SL中先溶解 → 2.5 M，在SL中先溶解；去掉 LiFSI",
  "描述符": [
   {
    "描述符": "anF",
    "中文": "阴离子 F（每升）",
    "组": "盐用量",
    "方向": "变高",
    "A": 15.0,
    "B": 13.0,
    "被动": false
   }
  ],
  "物性": {
   "离子电导率": "变低",
   "润湿性": "变高"
  },
  "性能": [
   {
    "类别": "LiCu_CE",
    "测试": "T06",
    "方向": "变低",
    "倍数": 34.9167,
    "倍数含义": "损失（100 − CE）之比",
    "好于参照": false,
    "值A": 58.1,
    "值B": 98.8,
    "指标A": "Li‖Cu CE",
    "指标B": "Li‖Cu CE"
   }
  ],
  "比较编号": [
   "PC01594"
  ],
  "表述文字": "【样本】P384：实验样 SSE_REF（2.5 M LiTFSI；SULFOLANE:TTE = 1:1.5（体积比））相对 实验样 SSE_LiFSI（2 M LiTFSI；0.5 M LiFSI；SULFOLANE:TTE = 1:1.5（体积比））｜组分变化：LiTFSI 2 M，在SL中先溶解 → 2.5 M，在SL中先溶解；去掉 LiFSI｜分子描述符：阴离子 F（每升） 变高｜物性：离子电导率 变低；润湿性 变高｜条件：相同（同一测试）｜性能：Li‖Cu CE 变低（测试 T06）"
 },
 {
  "论文": "P384",
  "A": "SSE_LiFSI",
  "B": "DME/DOL",
  "A是对照": false,
  "B是对照": true,
  "组分变化": "LiTFSI 0.5 M → 2 M，在SL中先溶解；加入 LiFSI（0.5 M，在SL中先溶解）；加入 SULFOLANE（1 体积比 SL:TTE=1:1.5）；加入 TTE（1.5 体积比 SL:TTE=1:1.5）；去掉 LiNO3；去掉 DME；去掉 DOL",
  "描述符": [
   {
    "描述符": "eo",
    "中文": "非氟醚氧",
    "组": "配位（醚氧）",
    "方向": "变低（变为 0）",
    "A": 0.0,
    "B": 2.0,
    "被动": false
   },
   {
    "描述符": "eo_a",
    "中文": "α 氟化醚氧",
    "组": "氟化/稀释",
    "方向": "变高（从无到有）",
    "A": 0.4869,
    "B": 0.0,
    "被动": false
   },
   {
    "描述符": "sulfone",
    "中文": "砜/亚砜",
    "组": "其他（单独成组或数据少）",
    "方向": "变高（从无到有）",
    "A": 0.5131,
    "B": 0.0,
    "被动": false
   },
   {
    "描述符": "fat",
    "中文": "溶剂 F 原子数",
    "组": "氟化/稀释",
    "方向": "变高（从无到有）",
    "A": 3.8948,
    "B": 0.0,
    "被动": false
   },
   {
    "描述符": "ring",
    "中文": "溶剂环数",
    "组": "溶剂骨架",
    "方向": "变低",
    "A": 0.5131,
    "B": 0.5984,
    "被动": false
   },
   {
    "描述符": "rotb",
    "中文": "可旋转键数",
    "组": "溶剂骨架",
    "方向": "变高",
    "A": 2.4343,
    "B": 1.2049,
    "被动": false
   },
   {
    "描述符": "tpsa",
    "中文": "TPSA",
    "组": "其他（单独成组或数据少）",
    "方向": "变高",
    "A": 22.0125,
    "B": 18.46,
    "被动": false
   },
   {
    "描述符": "mw",
    "中文": "溶剂分子量",
    "组": "溶剂骨架",
    "方向": "变高",
    "A": 174.6502,
    "B": 80.5223,
    "被动": false
   },
   {
    "描述符": "ffrac",
    "中文": "含氟溶剂比例",
    "组": "氟化/稀释",
    "方向": "变高（从无到有）",
    "A": 0.4869,
    "B": 0.0,
    "被动": false
   },
   {
    "描述符": "lnsites",
    "中文": "每个 Li⁺ 的配位位点",
    "组": "配位（醚氧）",
    "方向": "变低",
    "A": 1.6786,
    "B": 23.9809,
    "被动": false
   },
   {
    "描述符": "dil",
    "中文": "稀释剂摩尔比例",
    "组": "氟化/稀释",
    "方向": "变高（从无到有）",
    "A": 0.4869,
    "B": 0.0,
    "被动": false
   },
   {
    "描述符": "li",
    "中文": "Li⁺ 总浓度",
    "组": "盐用量",
    "方向": "变高",
    "A": 2.5,
    "B": 1.0,
    "被动": false
   },
   {
    "描述符": "salt",
    "中文": "主盐浓度",
    "组": "盐用量",
    "方向": "变高",
    "A": 2.5,
    "B": 0.5,
    "被动": false
   },
   {
    "描述符": "anF",
    "中文": "阴离子 F（每升）",
    "组": "盐用量",
    "方向": "变高",
    "A": 13.0,
    "B": 3.0,
    "被动": false
   },
   {
    "描述符": "anSO2",
    "中文": "阴离子磺酰（每升）",
    "组": "盐用量",
    "方向": "变高",
    "A": 5.0,
    "B": 1.0,
    "被动": false
   },
   {
    "描述符": "lino3",
    "中文": "LiNO₃ 浓度",
    "组": "LiNO₃",
    "方向": "变低（变为 0）",
    "A": 0.0,
    "B": 0.5,
    "被动": false
   }
  ],
  "物性": {
   "离子电导率": "变低",
   "润湿性": "变高",
   "黏度": "变高"
  },
  "性能": [
   {
    "类别": "LiCu_CE",
    "测试": "T06",
    "方向": "变高",
    "倍数": 0.25,
    "倍数含义": "损失（100 − CE）之比",
    "好于参照": true,
    "值A": 98.8,
    "值B": 95.2,
    "指标A": "Li‖Cu CE",
    "指标B": "Li‖Cu CE"
   }
  ],
  "比较编号": [
   "PC01593"
  ],
  "表述文字": "【样本】P384：实验样 SSE_LiFSI（2 M LiTFSI；0.5 M LiFSI；SULFOLANE:TTE = 1:1.5（体积比））相对 对比样 DME/DOL（0.5 M LiTFSI；0.5 M LiNO3；DME:DOL = 1:1（体积比））｜组分变化：LiTFSI 0.5 M → 2 M，在SL中先溶解；加入 LiFSI（0.5 M，在SL中先溶解）；加入 SULFOLANE（1 体积比 SL:TTE=1:1.5）；加入 TTE（1.5 体积比 SL:TTE=1:1.5）；去掉 LiNO3；去掉 DME；去掉 DOL｜分子描述符：非氟醚氧 变低（变为 0）；α 氟化醚氧 变高（从无到有）；砜/亚砜 变高（从无到有）；溶剂 F 原子数 变高（从无到有）；溶剂环数 变低；可旋转键数 变高；TPSA 变高；溶剂分子量 变高；含氟溶剂比例 变高（从无到有）；每个 Li⁺ 的配位位点 变低；稀释剂摩尔比例 变高（从无到有）；Li⁺ 总浓度 变高；主盐浓度 变高；阴离子 F（每升） 变高；阴离子磺酰（每升） 变高；LiNO₃ 浓度 变低（变为 0）｜物性：离子电导率 变低；润湿性 变高；黏度 变高｜条件：相同（同一测试）｜性能：Li‖Cu CE 变高（测试 T06）"
 },
 {
  "论文": "P386",
  "A": "2 M-PPEO-CF3",
  "B": "2 M-DME",
  "A是对照": false,
  "B是对照": true,
  "组分变化": "加入 PPEO_CF3（单一溶剂）；去掉 DME",
  "描述符": [
   {
    "描述符": "eo",
    "中文": "非氟醚氧",
    "组": "配位（醚氧）",
    "方向": "变低",
    "A": 1.0,
    "B": 2.0,
    "被动": false
   },
   {
    "描述符": "eo_b",
    "中文": "β 氟化醚氧",
    "组": "其他（单独成组或数据少）",
    "方向": "变高（从无到有）",
    "A": 1.0,
    "B": 0.0,
    "被动": false
   },
   {
    "描述符": "fat",
    "中文": "溶剂 F 原子数",
    "组": "氟化/稀释",
    "方向": "变高（从无到有）",
    "A": 3.0,
    "B": 0.0,
    "被动": false
   },
   {
    "描述符": "rotb",
    "中文": "可旋转键数",
    "组": "溶剂骨架",
    "方向": "变高",
    "A": 6.0,
    "B": 3.0,
    "被动": false
   },
   {
    "描述符": "mw",
    "中文": "溶剂分子量",
    "组": "溶剂骨架",
    "方向": "变高",
    "A": 186.173,
    "B": 90.122,
    "被动": false
   },
   {
    "描述符": "ffrac",
    "中文": "含氟溶剂比例",
    "组": "氟化/稀释",
    "方向": "变高（从无到有）",
    "A": 1.0,
    "B": 0.0,
    "被动": false
   }
  ],
  "物性": {
   "密度": "变高",
   "润湿性": "相近"
  },
  "性能": [
   {
    "类别": "LiCu_CE",
    "测试": "Tce25",
    "方向": "变高",
    "倍数": 0.3333,
    "倍数含义": "损失（100 − CE）之比",
    "好于参照": true,
    "值A": 99.68,
    "值B": 99.04,
    "指标A": "Li‖Cu CE",
    "指标B": "Li‖Cu CE"
   },
   {
    "类别": "LiCu_CE",
    "测试": "Tce50",
    "方向": "变高",
    "倍数": 0.0801,
    "倍数含义": "损失（100 − CE）之比",
    "好于参照": true,
    "值A": 99.61,
    "值B": 95.13,
    "指标A": "Li‖Cu CE",
    "指标B": "Li‖Cu CE"
   },
   {
    "类别": "LiCu_CE",
    "测试": "Tcurate",
    "方向": "变高",
    "倍数": 0.12,
    "倍数含义": "损失（100 − CE）之比",
    "好于参照": true,
    "值A": 99.4,
    "值B": 95.0,
    "指标A": "Li‖Cu CE",
    "指标B": "Li‖Cu CE"
   }
  ],
  "比较编号": [
   "PC01607",
   "PC01637",
   "PC01670"
  ],
  "表述文字": "【样本】P386：实验样 2 M-PPEO-CF3（2 M LiFSI；PPEO_CF3（单一溶剂 体积份））相对 对比样 2 M-DME（2 M LiFSI；DME（单一溶剂 体积份））｜组分变化：加入 PPEO_CF3（单一溶剂）；去掉 DME｜分子描述符：非氟醚氧 变低；β 氟化醚氧 变高（从无到有）；溶剂 F 原子数 变高（从无到有）；可旋转键数 变高；溶剂分子量 变高；含氟溶剂比例 变高（从无到有）｜物性：密度 变高；润湿性 相近｜条件：相同（同一测试）｜性能：Li‖Cu CE 变高（测试 Tce25）；Li‖Cu CE 变高（测试 Tce50）；Li‖Cu CE 变高（测试 Tcurate）"
 },
 {
  "论文": "P386",
  "A": "2 M-PXEO-CF3",
  "B": "2 M-DME",
  "A是对照": false,
  "B是对照": true,
  "组分变化": "加入 PXEO_CF3（单一溶剂）；去掉 DME",
  "描述符": [
   {
    "描述符": "eo",
    "中文": "非氟醚氧",
    "组": "配位（醚氧）",
    "方向": "变低",
    "A": 1.0,
    "B": 2.0,
    "被动": false
   },
   {
    "描述符": "eo_b",
    "中文": "β 氟化醚氧",
    "组": "其他（单独成组或数据少）",
    "方向": "变高（从无到有）",
    "A": 1.0,
    "B": 0.0,
    "被动": false
   },
   {
    "描述符": "fat",
    "中文": "溶剂 F 原子数",
    "组": "氟化/稀释",
    "方向": "变高（从无到有）",
    "A": 3.0,
    "B": 0.0,
    "被动": false
   },
   {
    "描述符": "rotb",
    "中文": "可旋转键数",
    "组": "溶剂骨架",
    "方向": "变高",
    "A": 5.0,
    "B": 3.0,
    "被动": false
   },
   {
    "描述符": "mw",
    "中文": "溶剂分子量",
    "组": "溶剂骨架",
    "方向": "变高",
    "A": 186.173,
    "B": 90.122,
    "被动": false
   },
   {
    "描述符": "ffrac",
    "中文": "含氟溶剂比例",
    "组": "氟化/稀释",
    "方向": "变高（从无到有）",
    "A": 1.0,
    "B": 0.0,
    "被动": false
   }
  ],
  "物性": {
   "密度": "相近"
  },
  "性能": [
   {
    "类别": "LiCu_CE",
    "测试": "Tce25",
    "方向": "变高",
    "倍数": 0.3021,
    "倍数含义": "损失（100 − CE）之比",
    "好于参照": true,
    "值A": 99.71,
    "值B": 99.04,
    "指标A": "Li‖Cu CE",
    "指标B": "Li‖Cu CE"
   },
   {
    "类别": "LiCu_CE",
    "测试": "Tce50",
    "方向": "变高",
    "倍数": 0.078,
    "倍数含义": "损失（100 − CE）之比",
    "好于参照": true,
    "值A": 99.62,
    "值B": 95.13,
    "指标A": "Li‖Cu CE",
    "指标B": "Li‖Cu CE"
   },
   {
    "类别": "LiCu_CE",
    "测试": "Tcurate",
    "方向": "变高",
    "倍数": 0.16,
    "倍数含义": "损失（100 − CE）之比",
    "好于参照": true,
    "值A": 99.2,
    "值B": 95.0,
    "指标A": "Li‖Cu CE",
    "指标B": "Li‖Cu CE"
   }
  ],
  "比较编号": [
   "PC01608",
   "PC01638",
   "PC01671"
  ],
  "表述文字": "【样本】P386：实验样 2 M-PXEO-CF3（2 M LiFSI；PXEO_CF3（单一溶剂 体积份））相对 对比样 2 M-DME（2 M LiFSI；DME（单一溶剂 体积份））｜组分变化：加入 PXEO_CF3（单一溶剂）；去掉 DME｜分子描述符：非氟醚氧 变低；β 氟化醚氧 变高（从无到有）；溶剂 F 原子数 变高（从无到有）；可旋转键数 变高；溶剂分子量 变高；含氟溶剂比例 变高（从无到有）｜物性：密度 相近｜条件：相同（同一测试）｜性能：Li‖Cu CE 变高（测试 Tce25）；Li‖Cu CE 变高（测试 Tce50）；Li‖Cu CE 变高（测试 Tcurate）"
 },
 {
  "论文": "P386",
  "A": "2 M-PXEO-CF3",
  "B": "2 M-PPEO-CF3",
  "A是对照": false,
  "B是对照": false,
  "组分变化": "加入 PXEO_CF3（单一溶剂）；去掉 PPEO_CF3",
  "描述符": [
   {
    "描述符": "rotb",
    "中文": "可旋转键数",
    "组": "溶剂骨架",
    "方向": "变低",
    "A": 5.0,
    "B": 6.0,
    "被动": false
   }
  ],
  "物性": {
   "密度": "相近"
  },
  "性能": [
   {
    "类别": "LiCu_CE",
    "测试": "Tce25",
    "方向": "变高",
    "倍数": 0.9063,
    "倍数含义": "损失（100 − CE）之比",
    "好于参照": true,
    "值A": 99.71,
    "值B": 99.68,
    "指标A": "Li‖Cu CE",
    "指标B": "Li‖Cu CE"
   },
   {
    "类别": "LiCu_CE",
    "测试": "Tce50",
    "方向": "相近",
    "倍数": 0.9744,
    "倍数含义": "损失（100 − CE）之比",
    "好于参照": null,
    "值A": 99.62,
    "值B": 99.61,
    "指标A": "Li‖Cu CE",
    "指标B": "Li‖Cu CE"
   },
   {
    "类别": "LiCu_CE",
    "测试": "Tcem20",
    "方向": "相近",
    "倍数": 0.9863,
    "倍数含义": "损失（100 − CE）之比",
    "好于参照": null,
    "值A": 98.56,
    "值B": 98.54,
    "指标A": "Li‖Cu CE",
    "指标B": "Li‖Cu CE"
   },
   {
    "类别": "LiCu_CE",
    "测试": "Tcurate",
    "方向": "变低",
    "倍数": 1.3333,
    "倍数含义": "损失（100 − CE）之比",
    "好于参照": false,
    "值A": 99.2,
    "值B": 99.4,
    "指标A": "Li‖Cu CE",
    "指标B": "Li‖Cu CE"
   }
  ],
  "比较编号": [
   "PC01618",
   "PC01645",
   "PC01658",
   "PC01672"
  ],
  "表述文字": "【样本】P386：实验样 2 M-PXEO-CF3（2 M LiFSI；PXEO_CF3（单一溶剂 体积份））相对 实验样 2 M-PPEO-CF3（2 M LiFSI；PPEO_CF3（单一溶剂 体积份））｜组分变化：加入 PXEO_CF3（单一溶剂）；去掉 PPEO_CF3｜分子描述符：可旋转键数 变低｜物性：密度 相近｜条件：相同（同一测试）｜性能：Li‖Cu CE 变高（测试 Tce25）；Li‖Cu CE 相近（测试 Tce50）；Li‖Cu CE 相近（测试 Tcem20）；Li‖Cu CE 变低（测试 Tcurate）"
 },
 {
  "论文": "P388",
  "A": "1 M LiFSI MA/FEC",
  "B": "1 M LiFSI MP/FEC",
  "A是对照": false,
  "B是对照": true,
  "组分变化": "加入 ETOAC（未单列；主溶剂）；去掉 MP",
  "描述符": [],
  "物性": {
   "其他（未归类）": "变低",
   "离子电导率": "相近"
  },
  "性能": [
   {
    "类别": "LiCu_CE",
    "测试": "T07",
    "方向": "变高",
    "倍数": 0.8387,
    "倍数含义": "损失（100 − CE）之比",
    "好于参照": true,
    "值A": 97.4,
    "值B": 96.9,
    "指标A": "Li‖Cu CE",
    "指标B": "Li‖Cu CE"
   },
   {
    "类别": "LiCu_CE",
    "测试": "T08",
    "方向": "变高",
    "倍数": 0.9118,
    "倍数含义": "损失（100 − CE）之比",
    "好于参照": true,
    "值A": 96.9,
    "值B": 96.6,
    "指标A": "Li‖Cu CE",
    "指标B": "Li‖Cu CE"
   },
   {
    "类别": "LiCu_CE",
    "测试": "T09",
    "方向": "变高",
    "倍数": 0.2794,
    "倍数含义": "损失（100 − CE）之比",
    "好于参照": true,
    "值A": 87.9,
    "值B": 56.7,
    "指标A": "Li‖Cu CE",
    "指标B": "Li‖Cu CE"
   }
  ],
  "比较编号": [
   "PC01673",
   "PC01733",
   "PC01757"
  ],
  "表述文字": "【样本】P388：实验样 1 M LiFSI MA/FEC（1 M LiFSI；ETOAC 未单列；主溶剂；10 vol% FEC）相对 对比样 1 M LiFSI MP/FEC（1 M LiFSI；MP 未单列；主溶剂；10 vol% FEC）｜组分变化：加入 ETOAC（未单列；主溶剂）；去掉 MP｜分子描述符：无变化｜物性：其他（未归类） 变低；离子电导率 相近｜条件：相同（同一测试）｜性能：Li‖Cu CE 变高（测试 T07）；Li‖Cu CE 变高（测试 T08）；Li‖Cu CE 变高（测试 T09）"
 },
 {
  "论文": "P388",
  "A": "1 M LiFSI MTFP/FEC",
  "B": "1 M LiFSI MP/FEC",
  "A是对照": false,
  "B是对照": true,
  "组分变化": "加入 MTFP（未单列；主溶剂）；去掉 MP",
  "描述符": [
   {
    "描述符": "fat",
    "中文": "溶剂 F 原子数",
    "组": "氟化/稀释",
    "方向": "变高",
    "A": 2.0,
    "B": 0.5,
    "被动": false
   },
   {
    "描述符": "mw",
    "中文": "溶剂分子量",
    "组": "溶剂骨架",
    "方向": "变高",
    "A": 124.064,
    "B": 97.079,
    "被动": false
   },
   {
    "描述符": "ffrac",
    "中文": "含氟溶剂比例",
    "组": "氟化/稀释",
    "方向": "变高",
    "A": 1.0,
    "B": 0.5,
    "被动": false
   }
  ],
  "物性": {
   "其他（未归类）": "变低",
   "离子电导率": "相近"
  },
  "性能": [
   {
    "类别": "LiCu_CE",
    "测试": "T07",
    "方向": "变高",
    "倍数": 0.2258,
    "倍数含义": "损失（100 − CE）之比",
    "好于参照": true,
    "值A": 99.3,
    "值B": 96.9,
    "指标A": "Li‖Cu CE",
    "指标B": "Li‖Cu CE"
   },
   {
    "类别": "LiCu_CE",
    "测试": "T08",
    "方向": "变高",
    "倍数": 0.2941,
    "倍数含义": "损失（100 − CE）之比",
    "好于参照": true,
    "值A": 99.0,
    "值B": 96.6,
    "指标A": "Li‖Cu CE",
    "指标B": "Li‖Cu CE"
   },
   {
    "类别": "LiCu_CE",
    "测试": "T09",
    "方向": "变高",
    "倍数": 0.0554,
    "倍数含义": "损失（100 − CE）之比",
    "好于参照": true,
    "值A": 97.6,
    "值B": 56.7,
    "指标A": "Li‖Cu CE",
    "指标B": "Li‖Cu CE"
   }
  ],
  "比较编号": [
   "PC01674",
   "PC01734",
   "PC01758"
  ],
  "表述文字": "【样本】P388：实验样 1 M LiFSI MTFP/FEC（1 M LiFSI；MTFP 未单列；主溶剂；10 vol% FEC）相对 对比样 1 M LiFSI MP/FEC（1 M LiFSI；MP 未单列；主溶剂；10 vol% FEC）｜组分变化：加入 MTFP（未单列；主溶剂）；去掉 MP｜分子描述符：溶剂 F 原子数 变高；溶剂分子量 变高；含氟溶剂比例 变高｜物性：其他（未归类） 变低；离子电导率 相近｜条件：相同（同一测试）｜性能：Li‖Cu CE 变高（测试 T07）；Li‖Cu CE 变高（测试 T08）；Li‖Cu CE 变高（测试 T09）"
 },
 {
  "论文": "P388",
  "A": "1 M LiFSI MTFP/FEC",
  "B": "1 M LiFSI MA/FEC",
  "A是对照": false,
  "B是对照": false,
  "组分变化": "加入 MTFP（未单列；主溶剂）；去掉 ETOAC",
  "描述符": [
   {
    "描述符": "fat",
    "中文": "溶剂 F 原子数",
    "组": "氟化/稀释",
    "方向": "变高",
    "A": 2.0,
    "B": 0.5,
    "被动": false
   },
   {
    "描述符": "mw",
    "中文": "溶剂分子量",
    "组": "溶剂骨架",
    "方向": "变高",
    "A": 124.064,
    "B": 97.079,
    "被动": false
   },
   {
    "描述符": "ffrac",
    "中文": "含氟溶剂比例",
    "组": "氟化/稀释",
    "方向": "变高",
    "A": 1.0,
    "B": 0.5,
    "被动": false
   }
  ],
  "物性": {
   "其他（未归类）": "变高",
   "离子电导率": "相近"
  },
  "性能": [
   {
    "类别": "LiCu_CE",
    "测试": "T07",
    "方向": "变高",
    "倍数": 0.2692,
    "倍数含义": "损失（100 − CE）之比",
    "好于参照": true,
    "值A": 99.3,
    "值B": 97.4,
    "指标A": "Li‖Cu CE",
    "指标B": "Li‖Cu CE"
   },
   {
    "类别": "LiCu_CE",
    "测试": "T08",
    "方向": "变高",
    "倍数": 0.3226,
    "倍数含义": "损失（100 − CE）之比",
    "好于参照": true,
    "值A": 99.0,
    "值B": 96.9,
    "指标A": "Li‖Cu CE",
    "指标B": "Li‖Cu CE"
   },
   {
    "类别": "LiCu_CE",
    "测试": "T09",
    "方向": "变高",
    "倍数": 0.1983,
    "倍数含义": "损失（100 − CE）之比",
    "好于参照": true,
    "值A": 97.6,
    "值B": 87.9,
    "指标A": "Li‖Cu CE",
    "指标B": "Li‖Cu CE"
   }
  ],
  "比较编号": [
   "PC01687",
   "PC01742",
   "PC01763"
  ],
  "表述文字": "【样本】P388：实验样 1 M LiFSI MTFP/FEC（1 M LiFSI；MTFP 未单列；主溶剂；10 vol% FEC）相对 实验样 1 M LiFSI MA/FEC（1 M LiFSI；ETOAC 未单列；主溶剂；10 vol% FEC）｜组分变化：加入 MTFP（未单列；主溶剂）；去掉 ETOAC｜分子描述符：溶剂 F 原子数 变高；溶剂分子量 变高；含氟溶剂比例 变高｜物性：其他（未归类） 变高；离子电导率 相近｜条件：相同（同一测试）｜性能：Li‖Cu CE 变高（测试 T07）；Li‖Cu CE 变高（测试 T08）；Li‖Cu CE 变高（测试 T09）"
 },
 {
  "论文": "P388",
  "A": "1 M LiFSI MA（无FEC对照）",
  "B": "1 M LiFSI MP/FEC",
  "A是对照": false,
  "B是对照": true,
  "组分变化": "加入 ETOAC（单溶剂；用量未单列）；去掉 MP；去掉 FEC",
  "描述符": [
   {
    "描述符": "carbonate",
    "中文": "碳酸酯",
    "组": "羰基/碳酸酯",
    "方向": "变低（变为 0）",
    "A": 0.0,
    "B": 0.5,
    "被动": false
   },
   {
    "描述符": "carbonyl",
    "中文": "其他羰基（酯、酮）",
    "组": "羰基/碳酸酯",
    "方向": "变高",
    "A": 1.0,
    "B": 0.5,
    "被动": false
   },
   {
    "描述符": "fat",
    "中文": "溶剂 F 原子数",
    "组": "氟化/稀释",
    "方向": "变低（变为 0）",
    "A": 0.0,
    "B": 0.5,
    "被动": false
   },
   {
    "描述符": "ring",
    "中文": "溶剂环数",
    "组": "溶剂骨架",
    "方向": "变低（变为 0）",
    "A": 0.0,
    "B": 0.5,
    "被动": false
   },
   {
    "描述符": "rotb",
    "中文": "可旋转键数",
    "组": "溶剂骨架",
    "方向": "变高",
    "A": 1.0,
    "B": 0.5,
    "被动": false
   },
   {
    "描述符": "tpsa",
    "中文": "TPSA",
    "组": "其他（单独成组或数据少）",
    "方向": "变低",
    "A": 26.3,
    "B": 30.915,
    "被动": false
   },
   {
    "描述符": "mw",
    "中文": "溶剂分子量",
    "组": "溶剂骨架",
    "方向": "变低",
    "A": 88.106,
    "B": 97.079,
    "被动": false
   },
   {
    "描述符": "ffrac",
    "中文": "含氟溶剂比例",
    "组": "氟化/稀释",
    "方向": "变低（变为 0）",
    "A": 0.0,
    "B": 0.5,
    "被动": false
   }
  ],
  "物性": {},
  "性能": [
   {
    "类别": "LiCu_CE",
    "测试": "T07",
    "方向": "变低",
    "倍数": 28.4194,
    "倍数含义": "损失（100 − CE）之比",
    "好于参照": false,
    "值A": 11.9,
    "值B": 96.9,
    "指标A": "Li‖Cu CE",
    "指标B": "Li‖Cu CE"
   }
  ],
  "比较编号": [
   "PC01675"
  ],
  "表述文字": "【样本】P388：实验样 1 M LiFSI MA（无FEC对照）（1 M LiFSI；ETOAC（单溶剂；用量未单列 体积份））相对 对比样 1 M LiFSI MP/FEC（1 M LiFSI；MP 未单列；主溶剂；10 vol% FEC）｜组分变化：加入 ETOAC（单溶剂；用量未单列）；去掉 MP；去掉 FEC｜分子描述符：碳酸酯 变低（变为 0）；其他羰基（酯、酮） 变高；溶剂 F 原子数 变低（变为 0）；溶剂环数 变低（变为 0）；可旋转键数 变高；TPSA 变低；溶剂分子量 变低；含氟溶剂比例 变低（变为 0）｜物性：两边没有都报告的｜条件：相同（同一测试）｜性能：Li‖Cu CE 变低（测试 T07）"
 },
 {
  "论文": "P388",
  "A": "1 M LiFSI MA（无FEC对照）",
  "B": "1 M LiFSI MA/FEC",
  "A是对照": false,
  "B是对照": false,
  "组分变化": "ETOAC 未单列；主溶剂 → 单溶剂；用量未单列；去掉 FEC",
  "描述符": [
   {
    "描述符": "carbonate",
    "中文": "碳酸酯",
    "组": "羰基/碳酸酯",
    "方向": "变低（变为 0）",
    "A": 0.0,
    "B": 0.5,
    "被动": false
   },
   {
    "描述符": "carbonyl",
    "中文": "其他羰基（酯、酮）",
    "组": "羰基/碳酸酯",
    "方向": "变高",
    "A": 1.0,
    "B": 0.5,
    "被动": false
   },
   {
    "描述符": "fat",
    "中文": "溶剂 F 原子数",
    "组": "氟化/稀释",
    "方向": "变低（变为 0）",
    "A": 0.0,
    "B": 0.5,
    "被动": false
   },
   {
    "描述符": "ring",
    "中文": "溶剂环数",
    "组": "溶剂骨架",
    "方向": "变低（变为 0）",
    "A": 0.0,
    "B": 0.5,
    "被动": false
   },
   {
    "描述符": "rotb",
    "中文": "可旋转键数",
    "组": "溶剂骨架",
    "方向": "变高",
    "A": 1.0,
    "B": 0.5,
    "被动": false
   },
   {
    "描述符": "tpsa",
    "中文": "TPSA",
    "组": "其他（单独成组或数据少）",
    "方向": "变低",
    "A": 26.3,
    "B": 30.915,
    "被动": false
   },
   {
    "描述符": "mw",
    "中文": "溶剂分子量",
    "组": "溶剂骨架",
    "方向": "变低",
    "A": 88.106,
    "B": 97.079,
    "被动": false
   },
   {
    "描述符": "ffrac",
    "中文": "含氟溶剂比例",
    "组": "氟化/稀释",
    "方向": "变低（变为 0）",
    "A": 0.0,
    "B": 0.5,
    "被动": false
   }
  ],
  "物性": {},
  "性能": [
   {
    "类别": "LiCu_CE",
    "测试": "T07",
    "方向": "变低",
    "倍数": 33.8846,
    "倍数含义": "损失（100 − CE）之比",
    "好于参照": false,
    "值A": 11.9,
    "值B": 97.4,
    "指标A": "Li‖Cu CE",
    "指标B": "Li‖Cu CE"
   }
  ],
  "比较编号": [
   "PC01688"
  ],
  "表述文字": "【样本】P388：实验样 1 M LiFSI MA（无FEC对照）（1 M LiFSI；ETOAC（单溶剂；用量未单列 体积份））相对 实验样 1 M LiFSI MA/FEC（1 M LiFSI；ETOAC 未单列；主溶剂；10 vol% FEC）｜组分变化：ETOAC 未单列；主溶剂 → 单溶剂；用量未单列；去掉 FEC｜分子描述符：碳酸酯 变低（变为 0）；其他羰基（酯、酮） 变高；溶剂 F 原子数 变低（变为 0）；溶剂环数 变低（变为 0）；可旋转键数 变高；TPSA 变低；溶剂分子量 变低；含氟溶剂比例 变低（变为 0）｜物性：两边没有都报告的｜条件：相同（同一测试）｜性能：Li‖Cu CE 变低（测试 T07）"
 },
 {
  "论文": "P388",
  "A": "1 M LiFSI MA（无FEC对照）",
  "B": "1 M LiFSI MTFP/FEC",
  "A是对照": false,
  "B是对照": false,
  "组分变化": "加入 ETOAC（单溶剂；用量未单列）；去掉 MTFP；去掉 FEC",
  "描述符": [
   {
    "描述符": "carbonate",
    "中文": "碳酸酯",
    "组": "羰基/碳酸酯",
    "方向": "变低（变为 0）",
    "A": 0.0,
    "B": 0.5,
    "被动": false
   },
   {
    "描述符": "carbonyl",
    "中文": "其他羰基（酯、酮）",
    "组": "羰基/碳酸酯",
    "方向": "变高",
    "A": 1.0,
    "B": 0.5,
    "被动": false
   },
   {
    "描述符": "fat",
    "中文": "溶剂 F 原子数",
    "组": "氟化/稀释",
    "方向": "变低（变为 0）",
    "A": 0.0,
    "B": 2.0,
    "被动": false
   },
   {
    "描述符": "ring",
    "中文": "溶剂环数",
    "组": "溶剂骨架",
    "方向": "变低（变为 0）",
    "A": 0.0,
    "B": 0.5,
    "被动": false
   },
   {
    "描述符": "rotb",
    "中文": "可旋转键数",
    "组": "溶剂骨架",
    "方向": "变高",
    "A": 1.0,
    "B": 0.5,
    "被动": false
   },
   {
    "描述符": "tpsa",
    "中文": "TPSA",
    "组": "其他（单独成组或数据少）",
    "方向": "变低",
    "A": 26.3,
    "B": 30.915,
    "被动": false
   },
   {
    "描述符": "mw",
    "中文": "溶剂分子量",
    "组": "溶剂骨架",
    "方向": "变低",
    "A": 88.106,
    "B": 124.064,
    "被动": false
   },
   {
    "描述符": "ffrac",
    "中文": "含氟溶剂比例",
    "组": "氟化/稀释",
    "方向": "变低（变为 0）",
    "A": 0.0,
    "B": 1.0,
    "被动": false
   }
  ],
  "物性": {},
  "性能": [
   {
    "类别": "LiCu_CE",
    "测试": "T07",
    "方向": "变低",
    "倍数": 125.8571,
    "倍数含义": "损失（100 − CE）之比",
    "好于参照": false,
    "值A": 11.9,
    "值B": 99.3,
    "指标A": "Li‖Cu CE",
    "指标B": "Li‖Cu CE"
   }
  ],
  "比较编号": [
   "PC01700"
  ],
  "表述文字": "【样本】P388：实验样 1 M LiFSI MA（无FEC对照）（1 M LiFSI；ETOAC（单溶剂；用量未单列 体积份））相对 实验样 1 M LiFSI MTFP/FEC（1 M LiFSI；MTFP 未单列；主溶剂；10 vol% FEC）｜组分变化：加入 ETOAC（单溶剂；用量未单列）；去掉 MTFP；去掉 FEC｜分子描述符：碳酸酯 变低（变为 0）；其他羰基（酯、酮） 变高；溶剂 F 原子数 变低（变为 0）；溶剂环数 变低（变为 0）；可旋转键数 变高；TPSA 变低；溶剂分子量 变低；含氟溶剂比例 变低（变为 0）｜物性：两边没有都报告的｜条件：相同（同一测试）｜性能：Li‖Cu CE 变低（测试 T07）"
 },
 {
  "论文": "P388",
  "A": "1 M LiFSI MTFP（无FEC对照）",
  "B": "1 M LiFSI MP/FEC",
  "A是对照": false,
  "B是对照": true,
  "组分变化": "加入 MTFP（单溶剂；用量未单列）；去掉 MP；去掉 FEC",
  "描述符": [
   {
    "描述符": "carbonate",
    "中文": "碳酸酯",
    "组": "羰基/碳酸酯",
    "方向": "变低（变为 0）",
    "A": 0.0,
    "B": 0.5,
    "被动": false
   },
   {
    "描述符": "carbonyl",
    "中文": "其他羰基（酯、酮）",
    "组": "羰基/碳酸酯",
    "方向": "变高",
    "A": 1.0,
    "B": 0.5,
    "被动": false
   },
   {
    "描述符": "fat",
    "中文": "溶剂 F 原子数",
    "组": "氟化/稀释",
    "方向": "变高",
    "A": 3.0,
    "B": 0.5,
    "被动": false
   },
   {
    "描述符": "ring",
    "中文": "溶剂环数",
    "组": "溶剂骨架",
    "方向": "变低（变为 0）",
    "A": 0.0,
    "B": 0.5,
    "被动": false
   },
   {
    "描述符": "rotb",
    "中文": "可旋转键数",
    "组": "溶剂骨架",
    "方向": "变高",
    "A": 1.0,
    "B": 0.5,
    "被动": false
   },
   {
    "描述符": "tpsa",
    "中文": "TPSA",
    "组": "其他（单独成组或数据少）",
    "方向": "变低",
    "A": 26.3,
    "B": 30.915,
    "被动": false
   },
   {
    "描述符": "mw",
    "中文": "溶剂分子量",
    "组": "溶剂骨架",
    "方向": "变高",
    "A": 142.076,
    "B": 97.079,
    "被动": false
   },
   {
    "描述符": "ffrac",
    "中文": "含氟溶剂比例",
    "组": "氟化/稀释",
    "方向": "变高",
    "A": 1.0,
    "B": 0.5,
    "被动": false
   }
  ],
  "物性": {},
  "性能": [
   {
    "类别": "LiCu_CE",
    "测试": "T07",
    "方向": "变低",
    "倍数": 5.5484,
    "倍数含义": "损失（100 − CE）之比",
    "好于参照": false,
    "值A": 82.8,
    "值B": 96.9,
    "指标A": "Li‖Cu CE",
    "指标B": "Li‖Cu CE"
   }
  ],
  "比较编号": [
   "PC01676"
  ],
  "表述文字": "【样本】P388：实验样 1 M LiFSI MTFP（无FEC对照）（1 M LiFSI；MTFP（单溶剂；用量未单列 体积份））相对 对比样 1 M LiFSI MP/FEC（1 M LiFSI；MP 未单列；主溶剂；10 vol% FEC）｜组分变化：加入 MTFP（单溶剂；用量未单列）；去掉 MP；去掉 FEC｜分子描述符：碳酸酯 变低（变为 0）；其他羰基（酯、酮） 变高；溶剂 F 原子数 变高；溶剂环数 变低（变为 0）；可旋转键数 变高；TPSA 变低；溶剂分子量 变高；含氟溶剂比例 变高｜物性：两边没有都报告的｜条件：相同（同一测试）｜性能：Li‖Cu CE 变低（测试 T07）"
 },
 {
  "论文": "P388",
  "A": "1 M LiFSI MTFP（无FEC对照）",
  "B": "1 M LiFSI MA/FEC",
  "A是对照": false,
  "B是对照": false,
  "组分变化": "加入 MTFP（单溶剂；用量未单列）；去掉 ETOAC；去掉 FEC",
  "描述符": [
   {
    "描述符": "carbonate",
    "中文": "碳酸酯",
    "组": "羰基/碳酸酯",
    "方向": "变低（变为 0）",
    "A": 0.0,
    "B": 0.5,
    "被动": false
   },
   {
    "描述符": "carbonyl",
    "中文": "其他羰基（酯、酮）",
    "组": "羰基/碳酸酯",
    "方向": "变高",
    "A": 1.0,
    "B": 0.5,
    "被动": false
   },
   {
    "描述符": "fat",
    "中文": "溶剂 F 原子数",
    "组": "氟化/稀释",
    "方向": "变高",
    "A": 3.0,
    "B": 0.5,
    "被动": false
   },
   {
    "描述符": "ring",
    "中文": "溶剂环数",
    "组": "溶剂骨架",
    "方向": "变低（变为 0）",
    "A": 0.0,
    "B": 0.5,
    "被动": false
   },
   {
    "描述符": "rotb",
    "中文": "可旋转键数",
    "组": "溶剂骨架",
    "方向": "变高",
    "A": 1.0,
    "B": 0.5,
    "被动": false
   },
   {
    "描述符": "tpsa",
    "中文": "TPSA",
    "组": "其他（单独成组或数据少）",
    "方向": "变低",
    "A": 26.3,
    "B": 30.915,
    "被动": false
   },
   {
    "描述符": "mw",
    "中文": "溶剂分子量",
    "组": "溶剂骨架",
    "方向": "变高",
    "A": 142.076,
    "B": 97.079,
    "被动": false
   },
   {
    "描述符": "ffrac",
    "中文": "含氟溶剂比例",
    "组": "氟化/稀释",
    "方向": "变高",
    "A": 1.0,
    "B": 0.5,
    "被动": false
   }
  ],
  "物性": {},
  "性能": [
   {
    "类别": "LiCu_CE",
    "测试": "T07",
    "方向": "变低",
    "倍数": 6.6154,
    "倍数含义": "损失（100 − CE）之比",
    "好于参照": false,
    "值A": 82.8,
    "值B": 97.4,
    "指标A": "Li‖Cu CE",
    "指标B": "Li‖Cu CE"
   }
  ],
  "比较编号": [
   "PC01689"
  ],
  "表述文字": "【样本】P388：实验样 1 M LiFSI MTFP（无FEC对照）（1 M LiFSI；MTFP（单溶剂；用量未单列 体积份））相对 实验样 1 M LiFSI MA/FEC（1 M LiFSI；ETOAC 未单列；主溶剂；10 vol% FEC）｜组分变化：加入 MTFP（单溶剂；用量未单列）；去掉 ETOAC；去掉 FEC｜分子描述符：碳酸酯 变低（变为 0）；其他羰基（酯、酮） 变高；溶剂 F 原子数 变高；溶剂环数 变低（变为 0）；可旋转键数 变高；TPSA 变低；溶剂分子量 变高；含氟溶剂比例 变高｜物性：两边没有都报告的｜条件：相同（同一测试）｜性能：Li‖Cu CE 变低（测试 T07）"
 },
 {
  "论文": "P388",
  "A": "1 M LiFSI MTFP（无FEC对照）",
  "B": "1 M LiFSI MTFP/FEC",
  "A是对照": false,
  "B是对照": false,
  "组分变化": "MTFP 未单列；主溶剂 → 单溶剂；用量未单列；去掉 FEC",
  "描述符": [
   {
    "描述符": "carbonate",
    "中文": "碳酸酯",
    "组": "羰基/碳酸酯",
    "方向": "变低（变为 0）",
    "A": 0.0,
    "B": 0.5,
    "被动": false
   },
   {
    "描述符": "carbonyl",
    "中文": "其他羰基（酯、酮）",
    "组": "羰基/碳酸酯",
    "方向": "变高",
    "A": 1.0,
    "B": 0.5,
    "被动": false
   },
   {
    "描述符": "fat",
    "中文": "溶剂 F 原子数",
    "组": "氟化/稀释",
    "方向": "变高",
    "A": 3.0,
    "B": 2.0,
    "被动": false
   },
   {
    "描述符": "ring",
    "中文": "溶剂环数",
    "组": "溶剂骨架",
    "方向": "变低（变为 0）",
    "A": 0.0,
    "B": 0.5,
    "被动": false
   },
   {
    "描述符": "rotb",
    "中文": "可旋转键数",
    "组": "溶剂骨架",
    "方向": "变高",
    "A": 1.0,
    "B": 0.5,
    "被动": false
   },
   {
    "描述符": "tpsa",
    "中文": "TPSA",
    "组": "其他（单独成组或数据少）",
    "方向": "变低",
    "A": 26.3,
    "B": 30.915,
    "被动": false
   },
   {
    "描述符": "mw",
    "中文": "溶剂分子量",
    "组": "溶剂骨架",
    "方向": "变高",
    "A": 142.076,
    "B": 124.064,
    "被动": false
   }
  ],
  "物性": {},
  "性能": [
   {
    "类别": "LiCu_CE",
    "测试": "T07",
    "方向": "变低",
    "倍数": 24.5714,
    "倍数含义": "损失（100 − CE）之比",
    "好于参照": false,
    "值A": 82.8,
    "值B": 99.3,
    "指标A": "Li‖Cu CE",
    "指标B": "Li‖Cu CE"
   }
  ],
  "比较编号": [
   "PC01701"
  ],
  "表述文字": "【样本】P388：实验样 1 M LiFSI MTFP（无FEC对照）（1 M LiFSI；MTFP（单溶剂；用量未单列 体积份））相对 实验样 1 M LiFSI MTFP/FEC（1 M LiFSI；MTFP 未单列；主溶剂；10 vol% FEC）｜组分变化：MTFP 未单列；主溶剂 → 单溶剂；用量未单列；去掉 FEC｜分子描述符：碳酸酯 变低（变为 0）；其他羰基（酯、酮） 变高；溶剂 F 原子数 变高；溶剂环数 变低（变为 0）；可旋转键数 变高；TPSA 变低；溶剂分子量 变高｜物性：两边没有都报告的｜条件：相同（同一测试）｜性能：Li‖Cu CE 变低（测试 T07）"
 },
 {
  "论文": "P388",
  "A": "1 M LiFSI MTFP（无FEC对照）",
  "B": "1 M LiFSI MA（无FEC对照）",
  "A是对照": false,
  "B是对照": false,
  "组分变化": "加入 MTFP（单溶剂；用量未单列）；去掉 ETOAC",
  "描述符": [
   {
    "描述符": "fat",
    "中文": "溶剂 F 原子数",
    "组": "氟化/稀释",
    "方向": "变高（从无到有）",
    "A": 3.0,
    "B": 0.0,
    "被动": false
   },
   {
    "描述符": "mw",
    "中文": "溶剂分子量",
    "组": "溶剂骨架",
    "方向": "变高",
    "A": 142.076,
    "B": 88.106,
    "被动": false
   },
   {
    "描述符": "ffrac",
    "中文": "含氟溶剂比例",
    "组": "氟化/稀释",
    "方向": "变高（从无到有）",
    "A": 1.0,
    "B": 0.0,
    "被动": false
   }
  ],
  "物性": {},
  "性能": [
   {
    "类别": "LiCu_CE",
    "测试": "T07",
    "方向": "变高",
    "倍数": 0.1952,
    "倍数含义": "损失（100 − CE）之比",
    "好于参照": true,
    "值A": 82.8,
    "值B": 11.9,
    "指标A": "Li‖Cu CE",
    "指标B": "Li‖Cu CE"
   }
  ],
  "比较编号": [
   "PC01712"
  ],
  "表述文字": "【样本】P388：实验样 1 M LiFSI MTFP（无FEC对照）（1 M LiFSI；MTFP（单溶剂；用量未单列 体积份））相对 实验样 1 M LiFSI MA（无FEC对照）（1 M LiFSI；ETOAC（单溶剂；用量未单列 体积份））｜组分变化：加入 MTFP（单溶剂；用量未单列）；去掉 ETOAC｜分子描述符：溶剂 F 原子数 变高（从无到有）；溶剂分子量 变高；含氟溶剂比例 变高（从无到有）｜物性：两边没有都报告的｜条件：相同（同一测试）｜性能：Li‖Cu CE 变高（测试 T07）"
 },
 {
  "论文": "P388",
  "A": "1 M LiFSI MTFP/EC",
  "B": "1 M LiFSI MP/FEC",
  "A是对照": false,
  "B是对照": true,
  "组分变化": "加入 MTFP（未单列；主溶剂）；加入 EC（10（FEC共溶剂替换实验） vol%）；去掉 MP；去掉 FEC",
  "描述符": [
   {
    "描述符": "fat",
    "中文": "溶剂 F 原子数",
    "组": "氟化/稀释",
    "方向": "变高",
    "A": 1.5,
    "B": 0.5,
    "被动": false
   },
   {
    "描述符": "mw",
    "中文": "溶剂分子量",
    "组": "溶剂骨架",
    "方向": "变高",
    "A": 115.069,
    "B": 97.079,
    "被动": false
   }
  ],
  "物性": {},
  "性能": [
   {
    "类别": "LiCu_CE",
    "测试": "T09",
    "方向": "变高",
    "倍数": 0.1755,
    "倍数含义": "损失（100 − CE）之比",
    "好于参照": true,
    "值A": 92.4,
    "值B": 56.7,
    "指标A": "Li‖Cu CE",
    "指标B": "Li‖Cu CE"
   }
  ],
  "比较编号": [
   "PC01759"
  ],
  "表述文字": "【样本】P388：实验样 1 M LiFSI MTFP/EC（1 M LiFSI；MTFP 未单列；主溶剂；10（FEC共溶剂替换实验） vol% EC）相对 对比样 1 M LiFSI MP/FEC（1 M LiFSI；MP 未单列；主溶剂；10 vol% FEC）｜组分变化：加入 MTFP（未单列；主溶剂）；加入 EC（10（FEC共溶剂替换实验） vol%）；去掉 MP；去掉 FEC｜分子描述符：溶剂 F 原子数 变高；溶剂分子量 变高｜物性：两边没有都报告的｜条件：相同（同一测试）｜性能：Li‖Cu CE 变高（测试 T09）"
 },
 {
  "论文": "P388",
  "A": "1 M LiFSI MTFP/EC",
  "B": "1 M LiFSI MA/FEC",
  "A是对照": false,
  "B是对照": false,
  "组分变化": "加入 MTFP（未单列；主溶剂）；加入 EC（10（FEC共溶剂替换实验） vol%）；去掉 ETOAC；去掉 FEC",
  "描述符": [
   {
    "描述符": "fat",
    "中文": "溶剂 F 原子数",
    "组": "氟化/稀释",
    "方向": "变高",
    "A": 1.5,
    "B": 0.5,
    "被动": false
   },
   {
    "描述符": "mw",
    "中文": "溶剂分子量",
    "组": "溶剂骨架",
    "方向": "变高",
    "A": 115.069,
    "B": 97.079,
    "被动": false
   }
  ],
  "物性": {},
  "性能": [
   {
    "类别": "LiCu_CE",
    "测试": "T09",
    "方向": "变高",
    "倍数": 0.6281,
    "倍数含义": "损失（100 − CE）之比",
    "好于参照": true,
    "值A": 92.4,
    "值B": 87.9,
    "指标A": "Li‖Cu CE",
    "指标B": "Li‖Cu CE"
   }
  ],
  "比较编号": [
   "PC01764"
  ],
  "表述文字": "【样本】P388：实验样 1 M LiFSI MTFP/EC（1 M LiFSI；MTFP 未单列；主溶剂；10（FEC共溶剂替换实验） vol% EC）相对 实验样 1 M LiFSI MA/FEC（1 M LiFSI；ETOAC 未单列；主溶剂；10 vol% FEC）｜组分变化：加入 MTFP（未单列；主溶剂）；加入 EC（10（FEC共溶剂替换实验） vol%）；去掉 ETOAC；去掉 FEC｜分子描述符：溶剂 F 原子数 变高；溶剂分子量 变高｜物性：两边没有都报告的｜条件：相同（同一测试）｜性能：Li‖Cu CE 变高（测试 T09）"
 },
 {
  "论文": "P388",
  "A": "1 M LiFSI MTFP/EC",
  "B": "1 M LiFSI MTFP/FEC",
  "A是对照": false,
  "B是对照": false,
  "组分变化": "加入 EC（10（FEC共溶剂替换实验） vol%）；去掉 FEC",
  "描述符": [
   {
    "描述符": "fat",
    "中文": "溶剂 F 原子数",
    "组": "氟化/稀释",
    "方向": "变低",
    "A": 1.5,
    "B": 2.0,
    "被动": false
   },
   {
    "描述符": "mw",
    "中文": "溶剂分子量",
    "组": "溶剂骨架",
    "方向": "变低",
    "A": 115.069,
    "B": 124.064,
    "被动": false
   },
   {
    "描述符": "ffrac",
    "中文": "含氟溶剂比例",
    "组": "氟化/稀释",
    "方向": "变低",
    "A": 0.5,
    "B": 1.0,
    "被动": false
   }
  ],
  "物性": {},
  "性能": [
   {
    "类别": "LiCu_CE",
    "测试": "T09",
    "方向": "变低",
    "倍数": 3.1667,
    "倍数含义": "损失（100 − CE）之比",
    "好于参照": false,
    "值A": 92.4,
    "值B": 97.6,
    "指标A": "Li‖Cu CE",
    "指标B": "Li‖Cu CE"
   }
  ],
  "比较编号": [
   "PC01768"
  ],
  "表述文字": "【样本】P388：实验样 1 M LiFSI MTFP/EC（1 M LiFSI；MTFP 未单列；主溶剂；10（FEC共溶剂替换实验） vol% EC）相对 实验样 1 M LiFSI MTFP/FEC（1 M LiFSI；MTFP 未单列；主溶剂；10 vol% FEC）｜组分变化：加入 EC（10（FEC共溶剂替换实验） vol%）；去掉 FEC｜分子描述符：溶剂 F 原子数 变低；溶剂分子量 变低；含氟溶剂比例 变低｜物性：两边没有都报告的｜条件：相同（同一测试）｜性能：Li‖Cu CE 变低（测试 T09）"
 },
 {
  "论文": "P388",
  "A": "1 M LiFSI MTFP/PC",
  "B": "1 M LiFSI MP/FEC",
  "A是对照": false,
  "B是对照": true,
  "组分变化": "加入 MTFP（未单列；主溶剂）；加入 PC（10（FEC共溶剂替换实验） vol%）；去掉 MP；去掉 FEC",
  "描述符": [
   {
    "描述符": "fat",
    "中文": "溶剂 F 原子数",
    "组": "氟化/稀释",
    "方向": "变高",
    "A": 1.5,
    "B": 0.5,
    "被动": false
   },
   {
    "描述符": "mw",
    "中文": "溶剂分子量",
    "组": "溶剂骨架",
