Repository: zhuonanli08/Li-S_Electrolyte_Conflicts

File: output/两两比较表述_313篇_v2_2026-11-07/比较表述.json (part 14 of 111)
[
   "配方文字": "LiTFSI 1 m；LiNO3 0 未加入；DOL:DMAC = 1:1（体积比）",
   "表述编号": "ST0839",
   "证据句子": [
    "M0088"
   ],
   "标记": [
    "温度默认"
   ]
  },
  "B": {
   "测试": "T2",
   "测试名": "高载量初始放电",
   "配方": "E_DME",
   "配方名": "DOL–DME",
   "recipe": "R_E_DME",
   "是否对照": true,
   "配方文字": "LiTFSI 1 m；LiNO3 0 未加入；DOL:DME = 1:1（体积比）",
   "表述编号": "ST0844",
   "证据句子": [
    "M0089"
   ],
   "标记": [
    "温度默认"
   ]
  },
  "组分变化": "加入 DMAC（1 体积比份）；去掉 DME",
  "作者改动的组分": [
   "DMAC",
   "DME"
  ],
  "特殊组分变化": [],
  "电解液相同但样品编号不同": false,
  "描述符": [
   {
    "描述符": "eo",
    "中文": "非氟醚氧",
    "组": "配位（醚氧）",
    "方向": "变低",
    "A": 1.0,
    "B": 2.0,
    "被动": false
   },
   {
    "描述符": "amide",
    "中文": "酰胺/脲羰基",
    "组": "其他（单独成组或数据少）",
    "方向": "变高（从无到有）",
    "A": 0.5,
    "B": 0.0,
    "被动": false
   },
   {
    "描述符": "rotb",
    "中文": "可旋转键数",
    "组": "溶剂骨架",
    "方向": "变低（变为 0）",
    "A": 0.0,
    "B": 1.5,
    "被动": false
   },
   {
    "描述符": "tpsa",
    "中文": "TPSA",
    "组": "其他（单独成组或数据少）",
    "方向": "变高",
    "A": 19.385,
    "B": 18.46,
    "被动": false
   },
   {
    "描述符": "mw",
    "中文": "溶剂分子量",
    "组": "溶剂骨架",
    "方向": "变低",
    "A": 80.6005,
    "B": 82.1005,
    "被动": false
   }
  ],
  "物性": [],
  "条件": [
   {
    "条件": "E/S",
    "方向": "变高",
    "A": 20.0,
    "B": 10.0
   },
   {
    "条件": "硫载量",
    "方向": "变低",
    "A": 2.0,
    "B": 6.0
   },
   {
    "条件": "正极含硫",
    "方向": "一边未报告",
    "A": null,
    "B": 75.0
   },
   {
    "条件": "倍率",
    "方向": "相近",
    "A": 0.1,
    "B": 0.1
   },
   {
    "条件": "温度",
    "方向": "相近",
    "A": 25.0,
    "B": 25.0
   }
  ],
  "条件含默认值": [
   "温度默认"
  ],
  "性能": {
   "方向": "变高",
   "倍数": 2.3148,
   "倍数含义": "容量之比",
   "好于参照": true,
   "值A": 1250.0,
   "值B": 540.0,
   "指标A": "硫比放电容量",
   "指标B": "硫比放电容量"
  },
  "表述文字": "【P095｜首圈容量｜配方和条件都变】实验样 DOL–DMA（LiTFSI 1 m；LiNO3 0 未加入；DOL:DMAC = 1:1（体积比），测试 T1）相对 对比样 DOL–DME（LiTFSI 1 m；LiNO3 0 未加入；DOL:DME = 1:1（体积比），测试 T2）｜组分变化：加入 DMAC（1 体积比份）；去掉 DME｜描述符：非氟醚氧 变低；酰胺/脲羰基 变高（从无到有）；可旋转键数 变低（变为 0）；TPSA 变高；溶剂分子量 变低｜物性：两边没有都报告的｜条件：E/S 变高；硫载量 变低；正极含硫 一边未报告（含默认值：温度默认）｜性能：首圈容量 变高"
 },
 {
  "编号": "PC00211",
  "论文": "P095",
  "类别": "首圈容量",
  "比较类型": "配方和条件都变",
  "A": {
   "测试": "T2",
   "测试名": "高载量初始放电",
   "配方": "E_DMSO",
   "配方名": "DOL–DMSO",
   "recipe": "R_E_DMSO",
   "是否对照": false,
   "配方文字": "LiTFSI 1 m；LiNO3 0 未加入；DOL:DMSO = 1:1（体积比）",
   "表述编号": "ST0845",
   "证据句子": [
    "M0089",
    "M0091"
   ],
   "标记": [
    "温度默认"
   ]
  },
  "B": {
   "测试": "T1",
   "测试名": "低载量初始放电",
   "配方": "E_DMA",
   "配方名": "DOL–DMA",
   "recipe": "R_E_DMA",
   "是否对照": false,
   "配方文字": "LiTFSI 1 m；LiNO3 0 未加入；DOL:DMAC = 1:1（体积比）",
   "表述编号": "ST0839",
   "证据句子": [
    "M0088"
   ],
   "标记": [
    "温度默认"
   ]
  },
  "组分变化": "加入 DMSO（1 体积比份）；去掉 DMAC",
  "作者改动的组分": [
   "DMAC",
   "DMSO"
  ],
  "特殊组分变化": [],
  "电解液相同但样品编号不同": false,
  "描述符": [
   {
    "描述符": "sulfone",
    "中文": "砜/亚砜",
    "组": "其他（单独成组或数据少）",
    "方向": "变高（从无到有）",
    "A": 0.5,
    "B": 0.0,
    "被动": false
   },
   {
    "描述符": "amide",
    "中文": "酰胺/脲羰基",
    "组": "其他（单独成组或数据少）",
    "方向": "变低（变为 0）",
    "A": 0.0,
    "B": 0.5,
    "被动": false
   },
   {
    "描述符": "tpsa",
    "中文": "TPSA",
    "组": "其他（单独成组或数据少）",
    "方向": "变低",
    "A": 17.765,
    "B": 19.385,
    "被动": false
   },
   {
    "描述符": "mw",
    "中文": "溶剂分子量",
    "组": "溶剂骨架",
    "方向": "变低",
    "A": 76.1075,
    "B": 80.6005,
    "被动": false
   }
  ],
  "物性": [],
  "条件": [
   {
    "条件": "E/S",
    "方向": "变低",
    "A": 10.0,
    "B": 20.0
   },
   {
    "条件": "硫载量",
    "方向": "变高",
    "A": 6.0,
    "B": 2.0
   },
   {
    "条件": "正极含硫",
    "方向": "一边未报告",
    "A": 75.0,
    "B": null
   },
   {
    "条件": "倍率",
    "方向": "相近",
    "A": 0.1,
    "B": 0.1
   },
   {
    "条件": "温度",
    "方向": "相近",
    "A": 25.0,
    "B": 25.0
   }
  ],
  "条件含默认值": [
   "温度默认"
  ],
  "性能": {
   "方向": "变低",
   "倍数": 0.456,
   "倍数含义": "容量之比",
   "好于参照": false,
   "值A": 570.0,
   "值B": 1250.0,
   "指标A": "硫比放电容量",
   "指标B": "硫比放电容量"
  },
  "表述文字": "【P095｜首圈容量｜配方和条件都变】实验样 DOL–DMSO（LiTFSI 1 m；LiNO3 0 未加入；DOL:DMSO = 1:1（体积比），测试 T2）相对 实验样 DOL–DMA（LiTFSI 1 m；LiNO3 0 未加入；DOL:DMAC = 1:1（体积比），测试 T1）｜组分变化：加入 DMSO（1 体积比份）；去掉 DMAC｜描述符：砜/亚砜 变高（从无到有）；酰胺/脲羰基 变低（变为 0）；TPSA 变低；溶剂分子量 变低｜物性：两边没有都报告的｜条件：E/S 变低；硫载量 变高；正极含硫 一边未报告（含默认值：温度默认）｜性能：首圈容量 变低"
 },
 {
  "编号": "PC00212",
  "论文": "P095",
  "类别": "首圈容量",
  "比较类型": "配方和条件都变",
  "A": {
   "测试": "T2",
   "测试名": "高载量初始放电",
   "配方": "E_MeIm",
   "配方名": "DOL–MeIm",
   "recipe": "R_E_MeIm",
   "是否对照": false,
   "配方文字": "LiTFSI 1 m；LiNO3 0 未加入；DOL:MEIM = 1:1（体积比）",
   "表述编号": "ST0846",
   "证据句子": [
    "M0094"
   ],
   "标记": [
    "温度默认"
   ]
  },
  "B": {
   "测试": "T1",
   "测试名": "低载量初始放电",
   "配方": "E_DMA",
   "配方名": "DOL–DMA",
   "recipe": "R_E_DMA",
   "是否对照": false,
   "配方文字": "LiTFSI 1 m；LiNO3 0 未加入；DOL:DMAC = 1:1（体积比）",
   "表述编号": "ST0839",
   "证据句子": [
    "M0088"
   ],
   "标记": [
    "温度默认"
   ]
  },
  "组分变化": "加入 MEIM（1 体积比份）；去掉 DMAC",
  "作者改动的组分": [
   "DMAC",
   "MEIM"
  ],
  "特殊组分变化": [],
  "电解液相同但样品编号不同": false,
  "描述符": [
   {
    "描述符": "amide",
    "中文": "酰胺/脲羰基",
    "组": "其他（单独成组或数据少）",
    "方向": "变低（变为 0）",
    "A": 0.0,
    "B": 0.5,
    "被动": false
   },
   {
    "描述符": "ring",
    "中文": "溶剂环数",
    "组": "溶剂骨架",
    "方向": "变高",
    "A": 1.0,
    "B": 0.5,
    "被动": false
   },
   {
    "描述符": "tpsa",
    "中文": "TPSA",
    "组": "其他（单独成组或数据少）",
    "方向": "变低",
    "A": 18.14,
    "B": 19.385,
    "被动": false
   },
   {
    "描述符": "mw",
    "中文": "溶剂分子量",
    "组": "溶剂骨架",
    "方向": "变低",
    "A": 78.0925,
    "B": 80.6005,
    "被动": false
   }
  ],
  "物性": [],
  "条件": [
   {
    "条件": "E/S",
    "方向": "变低",
    "A": 10.0,
    "B": 20.0
   },
   {
    "条件": "硫载量",
    "方向": "变高",
    "A": 6.0,
    "B": 2.0
   },
   {
    "条件": "正极含硫",
    "方向": "一边未报告",
    "A": 75.0,
    "B": null
   },
   {
    "条件": "倍率",
    "方向": "相近",
    "A": 0.1,
    "B": 0.1
   },
   {
    "条件": "温度",
    "方向": "相近",
    "A": 25.0,
    "B": 25.0
   }
  ],
  "条件含默认值": [
   "温度默认"
  ],
  "性能": {
   "方向": "变低",
   "倍数": 0.376,
   "倍数含义": "容量之比",
   "好于参照": false,
   "值A": 470.0,
   "值B": 1250.0,
   "指标A": "硫比放电容量",
   "指标B": "硫比放电容量"
  },
  "表述文字": "【P095｜首圈容量｜配方和条件都变】实验样 DOL–MeIm（LiTFSI 1 m；LiNO3 0 未加入；DOL:MEIM = 1:1（体积比），测试 T2）相对 实验样 DOL–DMA（LiTFSI 1 m；LiNO3 0 未加入；DOL:DMAC = 1:1（体积比），测试 T1）｜组分变化：加入 MEIM（1 体积比份）；去掉 DMAC｜描述符：酰胺/脲羰基 变低（变为 0）；溶剂环数 变高；TPSA 变低；溶剂分子量 变低｜物性：两边没有都报告的｜条件：E/S 变低；硫载量 变高；正极含硫 一边未报告（含默认值：温度默认）｜性能：首圈容量 变低"
 },
 {
  "编号": "PC00213",
  "论文": "P095",
  "类别": "首圈容量",
  "比较类型": "同测试换配方",
  "A": {
   "测试": "T1",
   "测试名": "低载量初始放电",
   "配方": "E_DMSO",
   "配方名": "DOL–DMSO",
   "recipe": "R_E_DMSO",
   "是否对照": false,
   "配方文字": "LiTFSI 1 m；LiNO3 0 未加入；DOL:DMSO = 1:1（体积比）",
   "表述编号": "ST0841",
   "证据句子": [
    "M0088"
   ],
   "标记": [
    "温度默认"
   ]
  },
  "B": {
   "测试": "T1",
   "测试名": "低载量初始放电",
   "配方": "E_DME",
   "配方名": "DOL–DME",
   "recipe": "R_E_DME",
   "是否对照": true,
   "配方文字": "LiTFSI 1 m；LiNO3 0 未加入；DOL:DME = 1:1（体积比）",
   "表述编号": "ST0840",
   "证据句子": [
    "M0088"
   ],
   "标记": [
    "温度默认"
   ]
  },
  "组分变化": "加入 DMSO（1 体积比份）；去掉 DME",
  "作者改动的组分": [
   "DME",
   "DMSO"
  ],
  "特殊组分变化": [],
  "电解液相同但样品编号不同": false,
  "描述符": [
   {
    "描述符": "eo",
    "中文": "非氟醚氧",
    "组": "配位（醚氧）",
    "方向": "变低",
    "A": 1.0,
    "B": 2.0,
    "被动": false
   },
   {
    "描述符": "sulfone",
    "中文": "砜/亚砜",
    "组": "其他（单独成组或数据少）",
    "方向": "变高（从无到有）",
    "A": 0.5,
    "B": 0.0,
    "被动": false
   },
   {
    "描述符": "rotb",
    "中文": "可旋转键数",
    "组": "溶剂骨架",
    "方向": "变低（变为 0）",
    "A": 0.0,
    "B": 1.5,
    "被动": false
   },
   {
    "描述符": "tpsa",
    "中文": "TPSA",
    "组": "其他（单独成组或数据少）",
    "方向": "变低",
    "A": 17.765,
    "B": 18.46,
    "被动": false
   },
   {
    "描述符": "mw",
    "中文": "溶剂分子量",
    "组": "溶剂骨架",
    "方向": "变低",
    "A": 76.1075,
    "B": 82.1005,
    "被动": false
   }
  ],
  "物性": [],
  "条件": [
   {
    "条件": "E/S",
    "方向": "相近",
    "A": 20.0,
    "B": 20.0
   },
   {
    "条件": "硫载量",
    "方向": "相近",
    "A": 2.0,
    "B": 2.0
   },
   {
    "条件": "倍率",
    "方向": "相近",
    "A": 0.1,
    "B": 0.1
   },
   {
    "条件": "温度",
    "方向": "相近",
    "A": 25.0,
    "B": 25.0
   }
  ],
  "条件含默认值": [
   "温度默认"
  ],
  "性能": {
   "方向": "变高",
   "倍数": 1.1364,
   "倍数含义": "容量之比",
   "好于参照": true,
   "值A": 1250.0,
   "值B": 1100.0,
   "指标A": "硫比放电容量",
   "指标B": "硫比放电容量"
  },
  "表述文字": "【P095｜首圈容量｜同测试换配方】实验样 DOL–DMSO（LiTFSI 1 m；LiNO3 0 未加入；DOL:DMSO = 1:1（体积比），测试 T1）相对 对比样 DOL–DME（LiTFSI 1 m；LiNO3 0 未加入；DOL:DME = 1:1（体积比），测试 T1）｜组分变化：加入 DMSO（1 体积比份）；去掉 DME｜描述符：非氟醚氧 变低；砜/亚砜 变高（从无到有）；可旋转键数 变低（变为 0）；TPSA 变低；溶剂分子量 变低｜物性：两边没有都报告的｜条件：相同（含默认值：温度默认）｜性能：首圈容量 变高"
 },
 {
  "编号": "PC00214",
  "论文": "P095",
  "类别": "首圈容量",
  "比较类型": "同测试换配方",
  "A": {
   "测试": "T1",
   "测试名": "低载量初始放电",
   "配方": "E_MeIm",
   "配方名": "DOL–MeIm",
   "recipe": "R_E_MeIm",
   "是否对照": false,
   "配方文字": "LiTFSI 1 m；LiNO3 0 未加入；DOL:MEIM = 1:1（体积比）",
   "表述编号": "ST0842",
   "证据句子": [
    "M0094"
   ],
   "标记": [
    "温度默认"
   ]
  },
  "B": {
   "测试": "T1",
   "测试名": "低载量初始放电",
   "配方": "E_DME",
   "配方名": "DOL–DME",
   "recipe": "R_E_DME",
   "是否对照": true,
   "配方文字": "LiTFSI 1 m；LiNO3 0 未加入；DOL:DME = 1:1（体积比）",
   "表述编号": "ST0840",
   "证据句子": [
    "M0088"
   ],
   "标记": [
    "温度默认"
   ]
  },
  "组分变化": "加入 MEIM（1 体积比份）；去掉 DME",
  "作者改动的组分": [
   "DME",
   "MEIM"
  ],
  "特殊组分变化": [],
  "电解液相同但样品编号不同": false,
  "描述符": [
   {
    "描述符": "eo",
    "中文": "非氟醚氧",
    "组": "配位（醚氧）",
    "方向": "变低",
    "A": 1.0,
    "B": 2.0,
    "被动": false
   },
   {
    "描述符": "ring",
    "中文": "溶剂环数",
    "组": "溶剂骨架",
    "方向": "变高",
    "A": 1.0,
    "B": 0.5,
    "被动": false
   },
   {
    "描述符": "rotb",
    "中文": "可旋转键数",
    "组": "溶剂骨架",
    "方向": "变低（变为 0）",
    "A": 0.0,
    "B": 1.5,
    "被动": false
   },
   {
    "描述符": "tpsa",
    "中文": "TPSA",
    "组": "其他（单独成组或数据少）",
    "方向": "变低",
    "A": 18.14,
    "B": 18.46,
    "被动": false
   },
   {
    "描述符": "mw",
    "中文": "溶剂分子量",
    "组": "溶剂骨架",
    "方向": "变低",
    "A": 78.0925,
    "B": 82.1005,
    "被动": false
   }
  ],
  "物性": [],
  "条件": [
   {
    "条件": "E/S",
    "方向": "相近",
    "A": 20.0,
    "B": 20.0
   },
   {
    "条件": "硫载量",
    "方向": "相近",
    "A": 2.0,
    "B": 2.0
   },
   {
    "条件": "倍率",
    "方向": "相近",
    "A": 0.1,
    "B": 0.1
   },
   {
    "条件": "温度",
    "方向": "相近",
    "A": 25.0,
    "B": 25.0
   }
  ],
  "条件含默认值": [
   "温度默认"
  ],
  "性能": {
   "方向": "变低",
   "倍数": 0.1364,
   "倍数含义": "容量之比",
   "好于参照": false,
   "值A": 150.0,
   "值B": 1100.0,
   "指标A": "硫比放电容量",
   "指标B": "硫比放电容量"
  },
  "表述文字": "【P095｜首圈容量｜同测试换配方】实验样 DOL–MeIm（LiTFSI 1 m；LiNO3 0 未加入；DOL:MEIM = 1:1（体积比），测试 T1）相对 对比样 DOL–DME（LiTFSI 1 m；LiNO3 0 未加入；DOL:DME = 1:1（体积比），测试 T1）｜组分变化：加入 MEIM（1 体积比份）；去掉 DME｜描述符：非氟醚氧 变低；溶剂环数 变高；可旋转键数 变低（变为 0）；TPSA 变低；溶剂分子量 变低｜物性：两边没有都报告的｜条件：相同（含默认值：温度默认）｜性能：首圈容量 变低"
 },
 {
  "编号": "PC00215",
  "论文": "P095",
  "类别": "首圈容量",
  "比较类型": "配方和条件都变",
  "A": {
   "测试": "T2",
   "测试名": "高载量初始放电",
   "配方": "E_DMA",
   "配方名": "DOL–DMA",
   "recipe": "R_E_DMA",
   "是否对照": false,
   "配方文字": "LiTFSI 1 m；LiNO3 0 未加入；DOL:DMAC = 1:1（体积比）",
   "表述编号": "ST0843",
   "证据句子": [
    "M0089",
    "M0091"
   ],
   "标记": [
    "温度默认"
   ]
  },
  "B": {
   "测试": "T1",
   "测试名": "低载量初始放电",
   "配方": "E_DME",
   "配方名": "DOL–DME",
   "recipe": "R_E_DME",
   "是否对照": true,
   "配方文字": "LiTFSI 1 m；LiNO3 0 未加入；DOL:DME = 1:1（体积比）",
   "表述编号": "ST0840",
   "证据句子": [
    "M0088"
   ],
   "标记": [
    "温度默认"
   ]
  },
  "组分变化": "加入 DMAC（1 体积比份）；去掉 DME",
  "作者改动的组分": [
   "DMAC",
   "DME"
  ],
  "特殊组分变化": [],
  "电解液相同但样品编号不同": false,
  "描述符": [
   {
    "描述符": "eo",
    "中文": "非氟醚氧",
    "组": "配位（醚氧）",
    "方向": "变低",
    "A": 1.0,
    "B": 2.0,
    "被动": false
   },
   {
    "描述符": "amide",
    "中文": "酰胺/脲羰基",
    "组": "其他（单独成组或数据少）",
    "方向": "变高（从无到有）",
    "A": 0.5,
    "B": 0.0,
    "被动": false
   },
   {
    "描述符": "rotb",
    "中文": "可旋转键数",
    "组": "溶剂骨架",
    "方向": "变低（变为 0）",
    "A": 0.0,
    "B": 1.5,
    "被动": false
   },
   {
    "描述符": "tpsa",
    "中文": "TPSA",
    "组": "其他（单独成组或数据少）",
    "方向": "变高",
    "A": 19.385,
    "B": 18.46,
    "被动": false
   },
   {
    "描述符": "mw",
    "中文": "溶剂分子量",
    "组": "溶剂骨架",
    "方向": "变低",
    "A": 80.6005,
    "B": 82.1005,
    "被动": false
   }
  ],
  "物性": [],
  "条件": [
   {
    "条件": "E/S",
    "方向": "变低",
    "A": 10.0,
    "B": 20.0
   },
   {
    "条件": "硫载量",
    "方向": "变高",
    "A": 6.0,
    "B": 2.0
   },
   {
    "条件": "正极含硫",
    "方向": "一边未报告",
    "A": 75.0,
    "B": null
   },
   {
    "条件": "倍率",
    "方向": "相近",
    "A": 0.1,
    "B": 0.1
   },
   {
    "条件": "温度",
    "方向": "相近",
    "A": 25.0,
    "B": 25.0
   }
  ],
  "条件含默认值": [
   "温度默认"
  ],
  "性能": {
   "方向": "变低",
   "倍数": 0.6091,
   "倍数含义": "容量之比",
   "好于参照": false,
   "值A": 670.0,
   "值B": 1100.0,
   "指标A": "硫比放电容量",
   "指标B": "硫比放电容量"
  },
  "表述文字": "【P095｜首圈容量｜配方和条件都变】实验样 DOL–DMA（LiTFSI 1 m；LiNO3 0 未加入；DOL:DMAC = 1:1（体积比），测试 T2）相对 对比样 DOL–DME（LiTFSI 1 m；LiNO3 0 未加入；DOL:DME = 1:1（体积比），测试 T1）｜组分变化：加入 DMAC（1 体积比份）；去掉 DME｜描述符：非氟醚氧 变低；酰胺/脲羰基 变高（从无到有）；可旋转键数 变低（变为 0）；TPSA 变高；溶剂分子量 变低｜物性：两边没有都报告的｜条件：E/S 变低；硫载量 变高；正极含硫 一边未报告（含默认值：温度默认）｜性能：首圈容量 变低"
 },
 {
  "编号": "PC00216",
  "论文": "P095",
  "类别": "首圈容量",
  "比较类型": "同配方换条件",
  "A": {
   "测试": "T2",
   "测试名": "高载量初始放电",
   "配方": "E_DME",
   "配方名": "DOL–DME",
   "recipe": "R_E_DME",
   "是否对照": true,
   "配方文字": "LiTFSI 1 m；LiNO3 0 未加入；DOL:DME = 1:1（体积比）",
   "表述编号": "ST0844",
   "证据句子": [
    "M0089"
   ],
   "标记": [
    "温度默认"
   ]
  },
  "B": {
   "测试": "T1",
   "测试名": "低载量初始放电",
   "配方": "E_DME",
   "配方名": "DOL–DME",
   "recipe": "R_E_DME",
   "是否对照": true,
   "配方文字": "LiTFSI 1 m；LiNO3 0 未加入；DOL:DME = 1:1（体积比）",
   "表述编号": "ST0840",
   "证据句子": [
    "M0088"
   ],
   "标记": [
    "温度默认"
   ]
  },
  "组分变化": "配方相同",
  "作者改动的组分": [],
  "特殊组分变化": [],
  "电解液相同但样品编号不同": false,
  "描述符": [],
  "物性": [],
  "条件": [
   {
    "条件": "E/S",
    "方向": "变低",
    "A": 10.0,
    "B": 20.0
   },
   {
    "条件": "硫载量",
    "方向": "变高",
    "A": 6.0,
    "B": 2.0
   },
   {
    "条件": "正极含硫",
    "方向": "一边未报告",
    "A": 75.0,
    "B": null
   },
   {
    "条件": "倍率",
    "方向": "相近",
    "A": 0.1,
    "B": 0.1
   },
   {
    "条件": "温度",
    "方向": "相近",
    "A": 25.0,
    "B": 25.0
   }
  ],
  "条件含默认值": [
   "温度默认"
  ],
  "性能": {
   "方向": "变低",
   "倍数": 0.4909,
   "倍数含义": "容量之比",
   "好于参照": false,
   "值A": 540.0,
   "值B": 1100.0,
   "指标A": "硫比放电容量",
   "指标B": "硫比放电容量"
  },
  "表述文字": "【P095｜首圈容量｜同配方换条件】对比样 DOL–DME（LiTFSI 1 m；LiNO3 0 未加入；DOL:DME = 1:1（体积比），测试 T2）相对 对比样 DOL–DME（LiTFSI 1 m；LiNO3 0 未加入；DOL:DME = 1:1（体积比），测试 T1）｜组分变化：配方相同｜描述符：配方相同｜物性：两边没有都报告的｜条件：E/S 变低；硫载量 变高；正极含硫 一边未报告（含默认值：温度默认）｜性能：首圈容量 变低"
 },
 {
  "编号": "PC00217",
  "论文": "P095",
  "类别": "首圈容量",
  "比较类型": "配方和条件都变",
  "A": {
   "测试": "T2",
   "测试名": "高载量初始放电",
   "配方": "E_DMSO",
   "配方名": "DOL–DMSO",
   "recipe": "R_E_DMSO",
   "是否对照": false,
   "配方文字": "LiTFSI 1 m；LiNO3 0 未加入；DOL:DMSO = 1:1（体积比）",
   "表述编号": "ST0845",
   "证据句子": [
    "M0089",
    "M0091"
   ],
   "标记": [
    "温度默认"
   ]
  },
  "B": {
   "测试": "T1",
   "测试名": "低载量初始放电",
   "配方": "E_DME",
   "配方名": "DOL–DME",
   "recipe": "R_E_DME",
   "是否对照": true,
   "配方文字": "LiTFSI 1 m；LiNO3 0 未加入；DOL:DME = 1:1（体积比）",
   "表述编号": "ST0840",
   "证据句子": [
    "M0088"
   ],
   "标记": [
    "温度默认"
   ]
  },
  "组分变化": "加入 DMSO（1 体积比份）；去掉 DME",
  "作者改动的组分": [
   "DME",
   "DMSO"
  ],
  "特殊组分变化": [],
  "电解液相同但样品编号不同": false,
  "描述符": [
   {
    "描述符": "eo",
    "中文": "非氟醚氧",
    "组": "配位（醚氧）",
    "方向": "变低",
    "A": 1.0,
    "B": 2.0,
    "被动": false
   },
   {
    "描述符": "sulfone",
    "中文": "砜/亚砜",
    "组": "其他（单独成组或数据少）",
    "方向": "变高（从无到有）",
    "A": 0.5,
    "B": 0.0,
    "被动": false
   },
   {
    "描述符": "rotb",
    "中文": "可旋转键数",
    "组": "溶剂骨架",
    "方向": "变低（变为 0）",
    "A": 0.0,
    "B": 1.5,
    "被动": false
   },
   {
    "描述符": "tpsa",
    "中文": "TPSA",
    "组": "其他（单独成组或数据少）",
    "方向": "变低",
    "A": 17.765,
    "B": 18.46,
    "被动": false
   },
   {
    "描述符": "mw",
    "中文": "溶剂分子量",
    "组": "溶剂骨架",
    "方向": "变低",
    "A": 76.1075,
    "B": 82.1005,
    "被动": false
   }
  ],
  "物性": [],
  "条件": [
   {
    "条件": "E/S",
    "方向": "变低",
    "A": 10.0,
    "B": 20.0
   },
   {
    "条件": "硫载量",
    "方向": "变高",
    "A": 6.0,
    "B": 2.0
   },
   {
    "条件": "正极含硫",
    "方向": "一边未报告",
    "A": 75.0,
    "B": null
   },
   {
    "条件": "倍率",
    "方向": "相近",
    "A": 0.1,
    "B": 0.1
   },
   {
    "条件": "温度",
    "方向": "相近",
    "A": 25.0,
    "B": 25.0
   }
  ],
  "条件含默认值": [
   "温度默认"
  ],
  "性能": {
   "方向": "变低",
   "倍数": 0.5182,
   "倍数含义": "容量之比",
   "好于参照": false,
   "值A": 570.0,
   "值B": 1100.0,
   "指标A": "硫比放电容量",
   "指标B": "硫比放电容量"
  },
  "表述文字": "【P095｜首圈容量｜配方和条件都变】实验样 DOL–DMSO（LiTFSI 1 m；LiNO3 0 未加入；DOL:DMSO = 1:1（体积比），测试 T2）相对 对比样 DOL–DME（LiTFSI 1 m；LiNO3 0 未加入；DOL:DME = 1:1（体积比），测试 T1）｜组分变化：加入 DMSO（1 体积比份）；去掉 DME｜描述符：非氟醚氧 变低；砜/亚砜 变高（从无到有）；可旋转键数 变低（变为 0）；TPSA 变低；溶剂分子量 变低｜物性：两边没有都报告的｜条件：E/S 变低；硫载量 变高；正极含硫 一边未报告（含默认值：温度默认）｜性能：首圈容量 变低"
 },
 {
  "编号": "PC00218",
  "论文": "P095",
  "类别": "首圈容量",
  "比较类型": "配方和条件都变",
  "A": {
   "测试": "T2",
   "测试名": "高载量初始放电",
   "配方": "E_MeIm",
   "配方名": "DOL–MeIm",
   "recipe": "R_E_MeIm",
   "是否对照": false,
   "配方文字": "LiTFSI 1 m；LiNO3 0 未加入；DOL:MEIM = 1:1（体积比）",
   "表述编号": "ST0846",
   "证据句子": [
    "M0094"
   ],
   "标记": [
    "温度默认"
   ]
  },
  "B": {
   "测试": "T1",
   "测试名": "低载量初始放电",
   "配方": "E_DME",
   "配方名": "DOL–DME",
   "recipe": "R_E_DME",
   "是否对照": true,
   "配方文字": "LiTFSI 1 m；LiNO3 0 未加入；DOL:DME = 1:1（体积比）",
   "表述编号": "ST0840",
   "证据句子": [
    "M0088"
   ],
   "标记": [
    "温度默认"
   ]
  },
  "组分变化": "加入 MEIM（1 体积比份）；去掉 DME",
  "作者改动的组分": [
   "DME",
   "MEIM"
  ],
  "特殊组分变化": [],
  "电解液相同但样品编号不同": false,
  "描述符": [
   {
    "描述符": "eo",
    "中文": "非氟醚氧",
    "组": "配位（醚氧）",
    "方向": "变低",
    "A": 1.0,
    "B": 2.0,
    "被动": false
   },
   {
    "描述符": "ring",
    "中文": "溶剂环数",
    "组": "溶剂骨架",
    "方向": "变高",
    "A": 1.0,
    "B": 0.5,
    "被动": false
   },
   {
    "描述符": "rotb",
    "中文": "可旋转键数",
    "组": "溶剂骨架",
    "方向": "变低（变为 0）",
    "A": 0.0,
    "B": 1.5,
    "被动": false
   },
   {
    "描述符": "tpsa",
    "中文": "TPSA",
    "组": "其他（单独成组或数据少）",
    "方向": "变低",
    "A": 18.14,
    "B": 18.46,
    "被动": false
   },
   {
    "描述符": "mw",
    "中文": "溶剂分子量",
    "组": "溶剂骨架",
    "方向": "变低",
    "A": 78.0925,
    "B": 82.1005,
    "被动": false
   }
  ],
  "物性": [],
  "条件": [
   {
    "条件": "E/S",
    "方向": "变低",
    "A": 10.0,
    "B": 20.0
   },
   {
    "条件": "硫载量",
    "方向": "变高",
    "A": 6.0,
    "B": 2.0
   },
   {
    "条件": "正极含硫",
    "方向": "一边未报告",
    "A": 75.0,
    "B": null
   },
   {
    "条件": "倍率",
    "方向": "相近",
    "A": 0.1,
    "B": 0.1
   },
   {
    "条件": "温度",
    "方向": "相近",
    "A": 25.0,
    "B": 25.0
   }
  ],
  "条件含默认值": [
   "温度默认"
  ],
  "性能": {
   "方向": "变低",
   "倍数": 0.4273,
   "倍数含义": "容量之比",
   "好于参照": false,
   "值A": 470.0,
   "值B": 1100.0,
   "指标A": "硫比放电容量",
   "指标B": "硫比放电容量"
  },
  "表述文字": "【P095｜首圈容量｜配方和条件都变】实验样 DOL–MeIm（LiTFSI 1 m；LiNO3 0 未加入；DOL:MEIM = 1:1（体积比），测试 T2）相对 对比样 DOL–DME（LiTFSI 1 m；LiNO3 0 未加入；DOL:DME = 1:1（体积比），测试 T1）｜组分变化：加入 MEIM（1 体积比份）；去掉 DME｜描述符：非氟醚氧 变低；溶剂环数 变高；可旋转键数 变低（变为 0）；TPSA 变低；溶剂分子量 变低｜物性：两边没有都报告的｜条件：E/S 变低；硫载量 变高；正极含硫 一边未报告（含默认值：温度默认）｜性能：首圈容量 变低"
 },
 {
  "编号": "PC00219",
  "论文": "P095",
  "类别": "首圈容量",
  "比较类型": "同测试换配方",
  "A": {
   "测试": "T1",
   "测试名": "低载量初始放电",
   "配方": "E_MeIm",
   "配方名": "DOL–MeIm",
   "recipe": "R_E_MeIm",
   "是否对照": false,
   "配方文字": "LiTFSI 1 m；LiNO3 0 未加入；DOL:MEIM = 1:1（体积比）",
   "表述编号": "ST0842",
   "证据句子": [
    "M0094"
   ],
   "标记": [
    "温度默认"
   ]
  },
  "B": {
   "测试": "T1",
   "测试名": "低载量初始放电",
   "配方": "E_DMSO",
   "配方名": "DOL–DMSO",
   "recipe": "R_E_DMSO",
   "是否对照": false,
   "配方文字": "LiTFSI 1 m；LiNO3 0 未加入；DOL:DMSO = 1:1（体积比）",
   "表述编号": "ST0841",
   "证据句子": [
    "M0088"
   ],
   "标记": [
    "温度默认"
   ]
  },
  "组分变化": "加入 MEIM（1 体积比份）；去掉 DMSO",
  "作者改动的组分": [
   "DMSO",
   "MEIM"
  ],
  "特殊组分变化": [],
  "电解液相同但样品编号不同": false,
  "描述符": [
   {
    "描述符": "sulfone",
    "中文": "砜/亚砜",
    "组": "其他（单独成组或数据少）",
    "方向": "变低（变为 0）",
    "A": 0.0,
    "B": 0.5,
    "被动": false
   },
   {
    "描述符": "ring",
    "中文": "溶剂环数",
    "组": "溶剂骨架",
    "方向": "变高",
    "A": 1.0,
    "B": 0.5,
    "被动": false
   },
   {
    "描述符": "tpsa",
    "中文": "TPSA",
    "组": "其他（单独成组或数据少）",
    "方向": "变高",
    "A": 18.14,
    "B": 17.765,
    "被动": false
   },
   {
    "描述符": "mw",
    "中文": "溶剂分子量",
    "组": "溶剂骨架",
    "方向": "变高",
    "A": 78.0925,
    "B": 76.1075,
    "被动": false
   }
  ],
  "物性": [],
  "条件": [
   {
    "条件": "E/S",
    "方向": "相近",
    "A": 20.0,
    "B": 20.0
   },
   {
    "条件": "硫载量",
    "方向": "相近",
    "A": 2.0,
    "B": 2.0
   },
   {
    "条件": "倍率",
    "方向": "相近",
    "A": 0.1,
    "B": 0.1
   },
   {
    "条件": "温度",
    "方向": "相近",
    "A": 25.0,
    "B": 25.0
   }
  ],
  "条件含默认值": [
   "温度默认"
  ],
  "性能": {
   "方向": "变低",
   "倍数": 0.12,
   "倍数含义": "容量之比",
   "好于参照": false,
   "值A": 150.0,
   "值B": 1250.0,
   "指标A": "硫比放电容量",
   "指标B": "硫比放电容量"
  },
  "表述文字": "【P095｜首圈容量｜同测试换配方】实验样 DOL–MeIm（LiTFSI 1 m；LiNO3 0 未加入；DOL:MEIM = 1:1（体积比），测试 T1）相对 实验样 DOL–DMSO（LiTFSI 1 m；LiNO3 0 未加入；DOL:DMSO = 1:1（体积比），测试 T1）｜组分变化：加入 MEIM（1 体积比份）；去掉 DMSO｜描述符：砜/亚砜 变低（变为 0）；溶剂环数 变高；TPSA 变高；溶剂分子量 变高｜物性：两边没有都报告的｜条件：相同（含默认值：温度默认）｜性能：首圈容量 变低"
 },
 {
  "编号": "PC00220",
  "论文": "P095",
  "类别": "首圈容量",
  "比较类型": "配方和条件都变",
  "A": {
   "测试": "T1",
   "测试名": "低载量初始放电",
   "配方": "E_DMSO",
   "配方名": "DOL–DMSO",
   "recipe": "R_E_DMSO",
   "是否对照": false,
   "配方文字": "LiTFSI 1 m；LiNO3 0 未加入；DOL:DMSO = 1:1（体积比）",
   "表述编号": "ST0841",
   "证据句子": [
    "M0088"
   ],
   "标记": [
    "温度默认"
   ]
  },
  "B": {
   "测试": "T2",
   "测试名": "高载量初始放电",
   "配方": "E_DMA",
   "配方名": "DOL–DMA",
   "recipe": "R_E_DMA",
   "是否对照": false,
   "配方文字": "LiTFSI 1 m；LiNO3 0 未加入；DOL:DMAC = 1:1（体积比）",
   "表述编号": "ST0843",
   "证据句子": [
    "M0089",
    "M0091"
   ],
   "标记": [
    "温度默认"
   ]
  },
  "组分变化": "加入 DMSO（1 体积比份）；去掉 DMAC",
  "作者改动的组分": [
   "DMAC",
   "DMSO"
  ],
  "特殊组分变化": [],
  "电解液相同但样品编号不同": false,
  "描述符": [
   {
    "描述符": "sulfone",
    "中文": "砜/亚砜",
    "组": "其他（单独成组或数据少）",
    "方向": "变高（从无到有）",
    "A": 0.5,
    "B": 0.0,
    "被动": false
   },
   {
    "描述符": "amide",
    "中文": "酰胺/脲羰基",
    "组": "其他（单独成组或数据少）",
    "方向": "变低（变为 0）",
    "A": 0.0,
    "B": 0.5,
    "被动": false
   },
   {
    "描述符": "tpsa",
    "中文": "TPSA",
    "组": "其他（单独成组或数据少）",
    "方向": "变低",
    "A": 17.765,
    "B": 19.385,
    "被动": false
   },
   {
    "描述符": "mw",
    "中文": "溶剂分子量",
    "组": "溶剂骨架",
    "方向": "变低",
    "A": 76.1075,
    "B": 80.6005,
    "被动": false
   }
  ],
  "物性": [],
  "条件": [
   {
    "条件": "E/S",
    "方向": "变高",
    "A": 20.0,
    "B": 10.0
   },
   {
    "条件": "硫载量",
    "方向": "变低",
    "A": 2.0,
    "B": 6.0
   },
   {
    "条件": "正极含硫",
    "方向": "一边未报告",
    "A": null,
    "B": 75.0
   },
   {
    "条件": "倍率",
    "方向": "相近",
    "A": 0.1,
    "B": 0.1
   },
   {
    "条件": "温度",
    "方向": "相近",
    "A": 25.0,
    "B": 25.0
   }
  ],
  "条件含默认值": [
   "温度默认"
  ],
  "性能": {
   "方向": "变高",
   "倍数": 1.8657,
   "倍数含义": "容量之比",
   "好于参照": true,
   "值A": 1250.0,
   "值B": 670.0,
   "指标A": "硫比放电容量",
   "指标B": "硫比放电容量"
  },
  "表述文字": "【P095｜首圈容量｜配方和条件都变】实验样 DOL–DMSO（LiTFSI 1 m；LiNO3 0 未加入；DOL:DMSO = 1:1（体积比），测试 T1）相对 实验样 DOL–DMA（LiTFSI 1 m；LiNO3 0 未加入；DOL:DMAC = 1:1（体积比），测试 T2）｜组分变化：加入 DMSO（1 体积比份）；去掉 DMAC｜描述符：砜/亚砜 变高（从无到有）；酰胺/脲羰基 变低（变为 0）；TPSA 变低；溶剂分子量 变低｜物性：两边没有都报告的｜条件：E/S 变高；硫载量 变低；正极含硫 一边未报告（含默认值：温度默认）｜性能：首圈容量 变高"
 },
 {
  "编号": "PC00221",
  "论文": "P095",
  "类别": "首圈容量",
  "比较类型": "配方和条件都变",
  "A": {
   "测试": "T1",
   "测试名": "低载量初始放电",
   "配方": "E_DMSO",
   "配方名": "DOL–DMSO",
   "recipe": "R_E_DMSO",
   "是否对照": false,
   "配方文字": "LiTFSI 1 m；LiNO3 0 未加入；DOL:DMSO = 1:1（体积比）",
   "表述编号": "ST0841",
   "证据句子": [
    "M0088"
   ],
   "标记": [
    "温度默认"
   ]
  },
  "B": {
   "测试": "T2",
   "测试名": "高载量初始放电",
   "配方": "E_DME",
   "配方名": "DOL–DME",
   "recipe": "R_E_DME",
   "是否对照": true,
   "配方文字": "LiTFSI 1 m；LiNO3 0 未加入；DOL:DME = 1:1（体积比）",
   "表述编号": "ST0844",
   "证据句子": [
    "M0089"
   ],
   "标记": [
    "温度默认"
   ]
  },
  "组分变化": "加入 DMSO（1 体积比份）；去掉 DME",
  "作者改动的组分": [
   "DME",
   "DMSO"
  ],
  "特殊组分变化": [],
  "电解液相同但样品编号不同": false,
  "描述符": [
   {
    "描述符": "eo",
    "中文": "非氟醚氧",
    "组": "配位（醚氧）",
    "方向": "变低",
    "A": 1.0,
    "B": 2.0,
    "被动": false
   },
   {
    "描述符": "sulfone",
    "中文": "砜/亚砜",
    "组": "其他（单独成组或数据少）",
    "方向": "变高（从无到有）",
    "A": 0.5,
    "B": 0.0,
    "被动": false
   },
   {
    "描述符": "rotb",
    "中文": "可旋转键数",
    "组": "溶剂骨架",
    "方向": "变低（变为 0）",
    "A": 0.0,
    "B": 1.5,
    "被动": false
   },
   {
    "描述符": "tpsa",
    "中文": "TPSA",
    "组": "其他（单独成组或数据少）",
    "方向": "变低",
    "A": 17.765,
    "B": 18.46,
    "被动": false
   },
   {
    "描述符": "mw",
    "中文": "溶剂分子量",
    "组": "溶剂骨架",
    "方向": "变低",
    "A": 76.1075,
    "B": 82.1005,
    "被动": false
   }
  ],
  "物性": [],
  "条件": [
   {
    "条件": "E/S",
    "方向": "变高",
    "A": 20.0,
    "B": 10.0
   },
   {
    "条件": "硫载量",
    "方向": "变低",
    "A": 2.0,
    "B": 6.0
   },
   {
    "条件": "正极含硫",
    "方向": "一边未报告",
    "A": null,
    "B": 75.0
   },
   {
    "条件": "倍率",
    "方向": "相近",
    "A": 0.1,
    "B": 0.1
   },
   {
    "条件": "温度",
    "方向": "相近",
    "A": 25.0,
    "B": 25.0
   }
  ],
  "条件含默认值": [
   "温度默认"
  ],
  "性能": {
   "方向": "变高",
   "倍数": 2.3148,
   "倍数含义": "容量之比",
   "好于参照": true,
   "值A": 1250.0,
   "值B": 540.0,
   "指标A": "硫比放电容量",
   "指标B": "硫比放电容量"
  },
  "表述文字": "【P095｜首圈容量｜配方和条件都变】实验样 DOL–DMSO（LiTFSI 1 m；LiNO3 0 未加入；DOL:DMSO = 1:1（体积比），测试 T1）相对 对比样 DOL–DME（LiTFSI 1 m；LiNO3 0 未加入；DOL:DME = 1:1（体积比），测试 T2）｜组分变化：加入 DMSO（1 体积比份）；去掉 DME｜描述符：非氟醚氧 变低；砜/亚砜 变高（从无到有）；可旋转键数 变低（变为 0）；TPSA 变低；溶剂分子量 变低｜物性：两边没有都报告的｜条件：E/S 变高；硫载量 变低；正极含硫 一边未报告（含默认值：温度默认）｜性能：首圈容量 变高"
 },
 {
  "编号": "PC00222",
  "论文": "P095",
  "类别": "首圈容量",
  "比较类型": "同配方换条件",
  "A": {
   "测试": "T2",
   "测试名": "高载量初始放电",
   "配方": "E_DMSO",
   "配方名": "DOL–DMSO",
   "recipe": "R_E_DMSO",
   "是否对照": false,
   "配方文字": "LiTFSI 1 m；LiNO3 0 未加入；DOL:DMSO = 1:1（体积比）",
   "表述编号": "ST0845",
   "证据句子": [
    "M0089",
    "M0091"
   ],
   "标记": [
    "温度默认"
   ]
  },
  "B": {
   "测试": "T1",
   "测试名": "低载量初始放电",
   "配方": "E_DMSO",
   "配方名": "DOL–DMSO",
   "recipe": "R_E_DMSO",
   "是否对照": false,
   "配方文字": "LiTFSI 1 m；LiNO3 0 未加入；DOL:DMSO = 1:1（体积比）",
   "表述编号": "ST0841",
   "证据句子": [
    "M0088"
   ],
   "标记": [
    "温度默认"
   ]
  },
  "组分变化": "配方相同",
  "作者改动的组分": [],
  "特殊组分变化": [],
  "电解液相同但样品编号不同": false,
  "描述符": [],
  "物性": [],
  "条件": [
   {
    "条件": "E/S",
    "方向": "变低",
    "A": 10.0,
    "B": 20.0
   },
   {
    "条件": "硫载量",
    "方向": "变高",
    "A": 6.0,
    "B": 2.0
   },
   {
    "条件": "正极含硫",
    "方向": "一边未报告",
    "A": 75.0,
    "B": null
   },
   {
    "条件": "倍率",
    "方向": "相近",
    "A": 0.1,
    "B": 0.1
   },
   {
    "条件": "温度",
    "方向": "相近",
    "A": 25.0,
    "B": 25.0
   }
  ],
  "条件含默认值": [
   "温度默认"
  ],
  "性能": {
   "方向": "变低",
   "倍数": 0.456,
   "倍数含义": "容量之比",
   "好于参照": false,
   "值A": 570.0,
   "值B": 1250.0,
   "指标A": "硫比放电容量",
   "指标B": "硫比放电容量"
  },
  "表述文字": "【P095｜首圈容量｜同配方换条件】实验样 DOL–DMSO（LiTFSI 1 m；LiNO3 0 未加入；DOL:DMSO = 1:1（体积比），测试 T2）相对 实验样 DOL–DMSO（LiTFSI 1 m；LiNO3 0 未加入；DOL:DMSO = 1:1（体积比），测试 T1）｜组分变化：配方相同｜描述符：配方相同｜物性：两边没有都报告的｜条件：E/S 变低；硫载量 变高；正极含硫 一边未报告（含默认值：温度默认）｜性能：首圈容量 变低"
 },
 {
  "编号": "PC00223",
  "论文": "P095",
  "类别": "首圈容量",
  "比较类型": "配方和条件都变",
  "A": {
   "测试": "T2",
   "测试名": "高载量初始放电",
   "配方": "E_MeIm",
   "配方名": "DOL–MeIm",
   "recipe": "R_E_MeIm",
   "是否对照": false,
   "配方文字": "LiTFSI 1 m；LiNO3 0 未加入；DOL:MEIM = 1:1（体积比）",
   "表述编号": "ST0846",
   "证据句子": [
    "M0094"
   ],
   "标记": [
    "温度默认"
   ]
  },
  "B": {
   "测试": "T1",
   "测试名": "低载量初始放电",
   "配方": "E_DMSO",
   "配方名": "DOL–DMSO",
   "recipe": "R_E_DMSO",
   "是否对照": false,
   "配方文字": "LiTFSI 1 m；LiNO3 0 未加入；DOL:DMSO = 1:1（体积比）",
   "表述编号": "ST0841",
   "证据句子": [
    "M0088"
   ],
   "标记": [
    "温度默认"
   ]
  },
  "组分变化": "加入 MEIM（1 体积比份）；去掉 DMSO",
  "作者改动的组分": [
   "DMSO",
   "MEIM"
  ],
  "特殊组分变化": [],
  "电解液相同但样品编号不同": false,
  "描述符": [
   {
    "描述符": "sulfone",
    "中文": "砜/亚砜",
    "组": "其他（单独成组或数据少）",
    "方向": "变低（变为 0）",
    "A": 0.0,
    "B": 0.5,
    "被动": false
   },
   {
    "描述符": "ring",
    "中文": "溶剂环数",
    "组": "溶剂骨架",
    "方向": "变高",
    "A": 1.0,
    "B": 0.5,
    "被动": false
   },
   {
    "描述符": "tpsa",
    "中文": "TPSA",
    "组": "其他（单独成组或数据少）",
    "方向": "变高",
    "A": 18.14,
    "B": 17.765,
    "被动": false
   },
   {
    "描述符": "mw",
    "中文": "溶剂分子量",
    "组": "溶剂骨架",
    "方向": "变高",
    "A": 78.0925,
    "B": 76.1075,
    "被动": false
   }
  ],
  "物性": [],
  "条件": [
   {
    "条件": "E/S",
    "方向": "变低",
    "A": 10.0,
    "B": 20.0
   },
   {
    "条件": "硫载量",
    "方向": "变高",
    "A": 6.0,
    "B": 2.0
   },
   {
    "条件": "正极含硫",
    "方向": "一边未报告",
    "A": 75.0,
    "B": null
   },
   {
    "条件": "倍率",
    "方向": "相近",
    "A": 0.1,
    "B": 0.1
   },
   {
    "条件": "温度",
    "方向": "相近",
    "A": 25.0,
    "B": 25.0
   }
  ],
  "条件含默认值": [
   "温度默认"
  ],
  "性能": {
   "方向": "变低",
   "倍数": 0.376,
   "倍数含义": "容量之比",
   "好于参照": false,
   "值A": 470.0,
   "值B": 1250.0,
   "指标A": "硫比放电容量",
   "指标B": "硫比放电容量"
  },
  "表述文字": "【P095｜首圈容量｜配方和条件都变】实验样 DOL–MeIm（LiTFSI 1 m；LiNO3 0 未加入；DOL:MEIM = 1:1（体积比），测试 T2）相对 实验样 DOL–DMSO（LiTFSI 1 m；LiNO3 0 未加入；DOL:DMSO = 1:1（体积比），测试 T1）｜组分变化：加入 MEIM（1 体积比份）；去掉 DMSO｜描述符：砜/亚砜 变低（变为 0）；溶剂环数 变高；TPSA 变高；溶剂分子量 变高｜物性：两边没有都报告的｜条件：E/S 变低；硫载量 变高；正极含硫 一边未报告（含默认值：温度默认）｜性能：首圈容量 变低"
 },
 {
  "编号": "PC00224",
  "论文": "P095",
  "类别": "首圈容量",
  "比较类型": "配方和条件都变",
  "A": {
   "测试": "T1",
   "测试名": "低载量初始放电",
   "配方": "E_MeIm",
   "配方名": "DOL–MeIm",
   "recipe": "R_E_MeIm",
   "是否对照": false,
   "配方文字": "LiTFSI 1 m；LiNO3 0 未加入；DOL:MEIM = 1:1（体积比）",
   "表述编号": "ST0842",
   "证据句子": [
    "M0094"
   ],
   "标记": [
    "温度默认"
   ]
  },
  "B": {
   "测试": "T2",
   "测试名": "高载量初始放电",
   "配方": "E_DMA",
   "配方名": "DOL–DMA",
   "recipe": "R_E_DMA",
   "是否对照": false,
   "配方文字": "LiTFSI 1 m；LiNO3 0 未加入；DOL:DMAC = 1:1（体积比）",
   "表述编号": "ST0843",
   "证据句子": [
    "M0089",
    "M0091"
   ],
   "标记": [
    "温度默认"
   ]
  },
  "组分变化": "加入 MEIM（1 体积比份）；去掉 DMAC",
  "作者改动的组分": [
   "DMAC",
   "MEIM"
  ],
  "特殊组分变化": [],
  "电解液相同但样品编号不同": false,
  "描述符": [
   {
    "描述符": "amide",
    "中文": "酰胺/脲羰基",
    "组": "其他（单独成组或数据少）",
    "方向": "变低（变为 0）",
    "A": 0.0,
    "B": 0.5,
    "被动": false
   },
   {
    "描述符": "ring",
    "中文": "溶剂环数",
    "组": "溶剂骨架",
    "方向": "变高",
    "A": 1.0,
    "B": 0.5,
    "被动": false
   },
   {
    "描述符": "tpsa",
    "中文": "TPSA",
    "组": "其他（单独成组或数据少）",
    "方向": "变低",
    "A": 18.14,
    "B": 19.385,
    "被动": false
   },
   {
    "描述符": "mw",
    "中文": "溶剂分子量",
    "组": "溶剂骨架",
    "方向": "变低",
    "A": 78.0925,
    "B": 80.6005,
    "被动": false
   }
  ],
  "物性": [],
  "条件": [
   {
    "条件": "E/S",
    "方向": "变高",
    "A": 20.0,
    "B": 10.0
   },
   {
    "条件": "硫载量",
    "方向": "变低",
    "A": 2.0,
    "B": 6.0
   },
   {
    "条件": "正极含硫",
    "方向": "一边未报告",
    "A": null,
    "B": 75.0
   },
   {
    "条件": "倍率",
    "方向": "相近",
    "A": 0.1,
    "B": 0.1
   },
   {
    "条件": "温度",
    "方向": "相近",
    "A": 25.0,
    "B": 25.0
   }
  ],
  "条件含默认值": [
   "温度默认"
  ],
  "性能": {
   "方向": "变低",
   "倍数": 0.2239,
   "倍数含义": "容量之比",
   "好于参照": false,
   "值A": 150.0,
   "值B": 670.0,
   "指标A": "硫比放电容量",
   "指标B": "硫比放电容量"
  },
  "表述文字": "【P095｜首圈容量｜配方和条件都变】实验样 DOL–MeIm（LiTFSI 1 m；LiNO3 0 未加入；DOL:MEIM = 1:1（体积比），测试 T1）相对 实验样 DOL–DMA（LiTFSI 1 m；LiNO3 0 未加入；DOL:DMAC = 1:1（体积比），测试 T2）｜组分变化：加入 MEIM（1 体积比份）；去掉 DMAC｜描述符：酰胺/脲羰基 变低（变为 0）；溶剂环数 变高；TPSA 变低；溶剂分子量 变低｜物性：两边没有都报告的｜条件：E/S 变高；硫载量 变低；正极含硫 一边未报告（含默认值：温度默认）｜性能：首圈容量 变低"
 },
 {
  "编号": "PC00225",
  "论文": "P095",
  "类别": "首圈容量",
  "比较类型": "配方和条件都变",
  "A": {
   "测试": "T1",
   "测试名": "低载量初始放电",
   "配方": "E_MeIm",
   "配方名": "DOL–MeIm",
   "recipe": "R_E_MeIm",
   "是否对照": false,
   "配方文字": "LiTFSI 1 m；LiNO3 0 未加入；DOL:MEIM = 1:1（体积比）",
   "表述编号": "ST0842",
   "证据句子": [
    "M0094"
   ],
   "标记": [
    "温度默认"
   ]
  },
  "B": {
   "测试": "T2",
   "测试名": "高载量初始放电",
   "配方": "E_DME",
   "配方名": "DOL–DME",
   "recipe": "R_E_DME",
   "是否对照": true,
   "配方文字": "LiTFSI 1 m；LiNO3 0 未加入；DOL:DME = 1:1（体积比）",
   "表述编号": "ST0844",
   "证据句子": [
    "M0089"
   ],
   "标记": [
    "温度默认"
   ]
  },
  "组分变化": "加入 MEIM（1 体积比份）；去掉 DME",
  "作者改动的组分": [
   "DME",
   "MEIM"
  ],
  "特殊组分变化": [],
  "电解液相同但样品编号不同": false,
  "描述符": [
   {
    "描述符": "eo",
    "中文": "非氟醚氧",
    "组": "配位（醚氧）",
    "方向": "变低",
    "A": 1.0,
    "B": 2.0,
    "被动": false
   },
   {
    "描述符": "ring",
    "中文": "溶剂环数",
    "组": "溶剂骨架",
    "方向": "变高",
    "A": 1.0,
    "B": 0.5,
    "被动": false
   },
   {
    "描述符": "rotb",
    "中文": "可旋转键数",
    "组": "溶剂骨架",
    "方向": "变低（变为 0）",
    "A": 0.0,
    "B": 1.5,
    "被动": false
   },
   {
    "描述符": "tpsa",
    "中文": "TPSA",
    "组": "其他（单独成组或数据少）",
    "方向": "变低",
    "A": 18.14,
    "B": 18.46,
    "被动": false
   },
   {
    "描述符": "mw",
    "中文": "溶剂分子量",
    "组": "溶剂骨架",
    "方向": "变低",
    "A": 78.0925,
    "B": 82.1005,
    "被动": false
   }
  ],
  "物性": [],
  "条件": [
   {
    "条件": "E/S",
    "方向": "变高",
    "A": 20.0,
    "B": 10.0
   },
   {
    "条件": "硫载量",
    "方向": "变低",
    "A": 2.0,
    "B": 6.0
   },
   {
    "条件": "正极含硫",
    "方向": "一边未报告",
    "A": null,
    "B": 75.0
   },
   {
    "条件": "倍率",
    "方向": "相近",
    "A": 0.1,
    "B": 0.1
   },
   {
    "条件": "温度",
    "方向": "相近",
    "A": 25.0,
    "B": 25.0
   }
  ],
  "条件含默认值": [
   "温度默认"
  ],
  "性能": {
   "方向": "变低",
   "倍数": 0.2778,
   "倍数含义": "容量之比",
   "好于参照": false,
   "值A": 150.0,
   "值B": 540.0,
   "指标A": "硫比放电容量",
   "指标B": "硫比放电容量"
  },
  "表述文字": "【P095｜首圈容量｜配方和条件都变】实验样 DOL–MeIm（LiTFSI 1 m；LiNO3 0 未加入；DOL:MEIM = 1:1（体积比），测试 T1）相对 对比样 DOL–DME（LiTFSI 1 m；LiNO3 0 未加入；DOL:DME = 1:1（体积比），测试 T2）｜组分变化：加入 MEIM（1 体积比份）；去掉 DME｜描述符：非氟醚氧 变低；溶剂环数 变高；可旋转键数 变低（变为 0）；TPSA 变低；溶剂分子量 变低｜物性：两边没有都报告的｜条件：E/S 变高；硫载量 变低；正极含硫 一边未报告（含默认值：温度默认）｜性能：首圈容量 变低"
 },
 {
  "编号": "PC00226",
  "论文": "P095",
  "类别": "首圈容量",
  "比较类型": "配方和条件都变",
  "A": {
   "测试": "T1",
   "测试名": "低载量初始放电",
   "配方": "E_MeIm",
   "配方名": "DOL–MeIm",
   "recipe": "R_E_MeIm",
   "是否对照": false,
   "配方文字": "LiTFSI 1 m；LiNO3 0 未加入；DOL:MEIM = 1:1（体积比）",
   "表述编号": "ST0842",
   "证据句子": [
    "M0094"
   ],
   "标记": [
    "温度默认"
   ]
  },
  "B": {
   "测试": "T2",
   "测试名": "高载量初始放电",
   "配方": "E_DMSO",
   "配方名": "DOL–DMSO",
   "recipe": "R_E_DMSO",
   "是否对照": false,
   "配方文字": "LiTFSI 1 m；LiNO3 0 未加入；DOL:DMSO = 1:1（体积比）",
   "表述编号": "ST0845",
   "证据句子": [
    "M0089",
    "M0091"
   ],
   "标记": [
    "温度默认"
   ]
  },
  "组分变化": "加入 MEIM（1 体积比份）；去掉 DMSO",
  "作者改动的组分": [
   "DMSO",
   "MEIM"
  ],
  "特殊组分变化": [],
  "电解液相同但样品编号不同": false,
  "描述符": [
   {
    "描述符": "sulfone",
    "中文": "砜/亚砜",
    "组": "其他（单独成组或数据少）",
    "方向": "变低（变为 0）",
    "A": 0.0,
    "B": 0.5,
    "被动": false
   },
   {
    "描述符": "ring",
    "中文": "溶剂环数",
    "组": "溶剂骨架",
    "方向": "变高",
    "A": 1.0,
    "B": 0.5,
    "被动": false
   },
   {
    "描述符": "tpsa",
    "中文": "TPSA",
    "组": "其他（单独成组或数据少）",
    "方向": "变高",
    "A": 18.14,
    "B": 17.765,
    "被动": false
   },
   {
    "描述符": "mw",
    "中文": "溶剂分子量",
    "组": "溶剂骨架",
    "方向": "变高",
    "A": 78.0925,
    "B": 76.1075,
    "被动": false
   }
  ],
  "物性": [],
  "条件": [
   {
    "条件": "E/S",
    "方向": "变高",
    "A": 20.0,
    "B": 10.0
   },
   {
    "条件": "硫载量",
    "方向": "变低",
    "A": 2.0,
    "B": 6.0
   },
   {
    "条件": "正极含硫",
    "方向": "一边未报告",
    "A": null,
    "B": 75.0
   },
   {
    "条件": "倍率",
    "方向": "相近",
    "A": 0.1,
    "B": 0.1
   },
   {
    "条件": "温度",
    "方向": "相近",
    "A": 25.0,
    "B": 25.0
   }
  ],
  "条件含默认值": [
   "温度默认"
  ],
  "性能": {
   "方向": "变低",
   "倍数": 0.2632,
   "倍数含义": "容量之比",
   "好于参照": false,
   "值A": 150.0,
   "值B": 570.0,
   "指标A": "硫比放电容量",
   "指标B": "硫比放电容量"
  },
  "表述文字": "【P095｜首圈容量｜配方和条件都变】实验样 DOL–MeIm（LiTFSI 1 m；LiNO3 0 未加入；DOL:MEIM = 1:1（体积比），测试 T1）相对 实验样 DOL–DMSO（LiTFSI 1 m；LiNO3 0 未加入；DOL:DMSO = 1:1（体积比），测试 T2）｜组分变化：加入 MEIM（1 体积比份）；去掉 DMSO｜描述符：砜/亚砜 变低（变为 0）；溶剂环数 变高；TPSA 变高；溶剂分子量 变高｜物性：两边没有都报告的｜条件：E/S 变高；硫载量 变低；正极含硫 一边未报告（含默认值：温度默认）｜性能：首圈容量 变低"
 },
 {
  "编号": "PC00227",
  "论文": "P095",
  "类别": "首圈容量",
  "比较类型": "同配方换条件",
  "A": {
   "测试": "T2",
   "测试名": "高载量初始放电",
   "配方": "E_MeIm",
   "配方名": "DOL–MeIm",
   "recipe": "R_E_MeIm",
   "是否对照": false,
   "配方文字": "LiTFSI 1 m；LiNO3 0 未加入；DOL:MEIM = 1:1（体积比）",
   "表述编号": "ST0846",
   "证据句子": [
    "M0094"
   ],
   "标记": [
    "温度默认"
   ]
  },
  "B": {
   "测试": "T1",
   "测试名": "低载量初始放电",
   "配方": "E_MeIm",
   "配方名": "DOL–MeIm",
   "recipe": "R_E_MeIm",
   "是否对照": false,
   "配方文字": "LiTFSI 1 m；LiNO3 0 未加入；DOL:MEIM = 1:1（体积比）",
   "表述编号": "ST0842",
   "证据句子": [
    "M0094"
   ],
   "标记": [
    "温度默认"
   ]
  },
  "组分变化": "配方相同",
  "作者改动的组分": [],
  "特殊组分变化": [],
  "电解液相同但样品编号不同": false,
  "描述符": [],
  "物性": [],
  "条件": [
   {
    "条件": "E/S",
    "方向": "变低",
    "A": 10.0,
    "B": 20.0
   },
   {
    "条件": "硫载量",
    "方向": "变高",
    "A": 6.0,
    "B": 2.0
   },
   {
    "条件": "正极含硫",
    "方向": "一边未报告",
    "A": 75.0,
    "B": null
   },
   {
    "条件": "倍率",
    "方向": "相近",
    "A": 0.1,
    "B": 0.1
   },
   {
    "条件": "温度",
    "方向": "相近",
    "A": 25.0,
    "B": 25.0
   }
  ],
  "条件含默认值": [
   "温度默认"
  ],
  "性能": {
   "方向": "变高",
   "倍数": 3.1333,
   "倍数含义": "容量之比",
   "好于参照": true,
   "值A": 470.0,
   "值B": 150.0,
   "指标A": "硫比放电容量",
   "指标B": "硫比放电容量"
  },
  "表述文字": "【P095｜首圈容量｜同配方换条件】实验样 DOL–MeIm（LiTFSI 1 m；LiNO3 0 未加入；DOL:MEIM = 1:1（体积比），测试 T2）相对 实验样 DOL–MeIm（LiTFSI 1 m；LiNO3 0 未加入；DOL:MEIM = 1:1（体积比），测试 T1）｜组分变化：配方相同｜描述符：配方相同｜物性：两边没有都报告的｜条件：E/S 变低；硫载量 变高；正极含硫 一边未报告（含默认值：温度默认）｜性能：首圈容量 变高"
 },
 {
  "编号": "PC00228",
  "论文": "P095",
  "类别": "首圈容量",
  "比较类型": "同测试换配方",
  "A": {
   "测试": "T2",
   "测试名": "高载量初始放电",
   "配方": "E_DMA",
   "配方名": "DOL–DMA",
   "recipe": "R_E_DMA",
   "是否对照": false,
   "配方文字": "LiTFSI 1 m；LiNO3 0 未加入；DOL:DMAC = 1:1（体积比）",
   "表述编号": "ST0843",
   "证据句子": [
    "M0089",
    "M0091"
   ],
   "标记": [
    "温度默认"
   ]
  },
  "B": {
   "测试": "T2",
   "测试名": "高载量初始放电",
   "配方": "E_DME",
   "配方名": "DOL–DME",
   "recipe": "R_E_DME",
   "是否对照": true,
   "配方文字": "LiTFSI 1 m；LiNO3 0 未加入；DOL:DME = 1:1（体积比）",
   "表述编号": "ST0844",
   "证据句子": [
    "M0089"
   ],
   "标记": [
    "温度默认"
   ]
  },
  "组分变化": "加入 DMAC（1 体积比份）；去掉 DME",
  "作者改动的组分": [
   "DMAC",
   "DME"
  ],
  "特殊组分变化": [],
  "电解液相同但样品编号不同": false,
  "描述符": [
   {
    "描述符": "eo",
    "中文": "非氟醚氧",
    "组": "配位（醚氧）",
    "方向": "变低",
    "A": 1.0,
    "B": 2.0,
    "被动": false
   },
   {
    "描述符": "amide",
    "中文": "酰胺/脲羰基",
    "组": "其他（单独成组或数据少）",
    "方向": "变高（从无到有）",
    "A": 0.5,
    "B": 0.0,
    "被动": false
   },
   {
    "描述符": "rotb",
    "中文": "可旋转键数",
    "组": "溶剂骨架",
    "方向": "变低（变为 0）",
    "A": 0.0,
    "B": 1.5,
    "被动": false
   },
   {
    "描述符": "tpsa",
    "中文": "TPSA",
    "组": "其他（单独成组或数据少）",
    "方向": "变高",
    "A": 19.385,
    "B": 18.46,
    "被动": false
   },
   {
    "描述符": "mw",
    "中文": "溶剂分子量",
    "组": "溶剂骨架",
    "方向": "变低",
    "A": 80.6005,
    "B": 82.1005,
    "被动": false
   }
  ],
  "物性": [],
  "条件": [
   {
    "条件": "E/S",
    "方向": "相近",
    "A": 10.0,
    "B": 10.0
   },
   {
    "条件": "硫载量",
    "方向": "相近",
    "A": 6.0,
    "B": 6.0
   },
   {
    "条件": "正极含硫",
    "方向": "相近",
    "A": 75.0,
    "B": 75.0
   },
   {
    "条件": "倍率",
    "方向": "相近",
    "A": 0.1,
    "B": 0.1
   },
   {
    "条件": "温度",
    "方向": "相近",
    "A": 25.0,
    "B": 25.0
   }
  ],
  "条件含默认值": [
   "温度默认"
  ],
  "性能": {
   "方向": "变高",
   "倍数": 1.2407,
   "倍数含义": "容量之比",
   "好于参照": true,
   "值A": 670.0,
   "值B": 540.0,
   "指标A": "硫比放电容量",
   "指标B": "硫比放电容量"
  },
  "表述文字": "【P095｜首圈容量｜同测试换配方】实验样 DOL–DMA（LiTFSI 1 m；LiNO3 0 未加入；DOL:DMAC = 1:1（体积比），测试 T2）相对 对比样 DOL–DME（LiTFSI 1 m；LiNO3 0 未加入；DOL:DME = 1:1（体积比），测试 T2）｜组分变化：加入 DMAC（1 体积比份）；去掉 DME｜描述符：非氟醚氧 变低；酰胺/脲羰基 变高（从无到有）；可旋转键数 变低（变为 0）；TPSA 变高；溶剂分子量 变低｜物性：两边没有都报告的｜条件：相同（含默认值：温度默认）｜性能：首圈容量 变高"
 },
 {
  "编号": "PC00229",
  "论文": "P095",
  "类别": "首圈容量",
  "比较类型": "同测试换配方",
  "A": {
   "测试": "T2",
   "测试名": "高载量初始放电",
   "配方": "E_DMSO",
   "配方名": "DOL–DMSO",
   "recipe": "R_E_DMSO",
