Repository: zhuonanli08/Li-S_Electrolyte_Conflicts

File: output/两两比较表述_313篇_v2_2026-11-07/样品对表述.json (part 15 of 15)
[
    "方向": "变高",
    "A": 122.0825,
    "B": 97.079,
    "被动": false
   }
  ],
  "物性": {},
  "性能": [
   {
    "类别": "LiCu_CE",
    "测试": "T09",
    "方向": "变高",
    "倍数": 0.679,
    "倍数含义": "损失（100 − CE）之比",
    "好于参照": true,
    "值A": 70.6,
    "值B": 56.7,
    "指标A": "Li‖Cu CE",
    "指标B": "Li‖Cu CE"
   }
  ],
  "比较编号": [
   "PC01760"
  ],
  "表述文字": "【样本】P388：实验样 1 M LiFSI MTFP/PC（1 M LiFSI；MTFP 未单列；主溶剂；10（FEC共溶剂替换实验） vol% PC）相对 对比样 1 M LiFSI MP/FEC（1 M LiFSI；MP 未单列；主溶剂；10 vol% FEC）｜组分变化：加入 MTFP（未单列；主溶剂）；加入 PC（10（FEC共溶剂替换实验） vol%）；去掉 MP；去掉 FEC｜分子描述符：溶剂 F 原子数 变高；溶剂分子量 变高｜物性：两边没有都报告的｜条件：相同（同一测试）｜性能：Li‖Cu CE 变高（测试 T09）"
 },
 {
  "论文": "P388",
  "A": "1 M LiFSI MTFP/PC",
  "B": "1 M LiFSI MA/FEC",
  "A是对照": false,
  "B是对照": false,
  "组分变化": "加入 MTFP（未单列；主溶剂）；加入 PC（10（FEC共溶剂替换实验） vol%）；去掉 ETOAC；去掉 FEC",
  "描述符": [
   {
    "描述符": "fat",
    "中文": "溶剂 F 原子数",
    "组": "氟化/稀释",
    "方向": "变高",
    "A": 1.5,
    "B": 0.5,
    "被动": false
   },
   {
    "描述符": "mw",
    "中文": "溶剂分子量",
    "组": "溶剂骨架",
    "方向": "变高",
    "A": 122.0825,
    "B": 97.079,
    "被动": false
   }
  ],
  "物性": {},
  "性能": [
   {
    "类别": "LiCu_CE",
    "测试": "T09",
    "方向": "变低",
    "倍数": 2.4298,
    "倍数含义": "损失（100 − CE）之比",
    "好于参照": false,
    "值A": 70.6,
    "值B": 87.9,
    "指标A": "Li‖Cu CE",
    "指标B": "Li‖Cu CE"
   }
  ],
  "比较编号": [
   "PC01765"
  ],
  "表述文字": "【样本】P388：实验样 1 M LiFSI MTFP/PC（1 M LiFSI；MTFP 未单列；主溶剂；10（FEC共溶剂替换实验） vol% PC）相对 实验样 1 M LiFSI MA/FEC（1 M LiFSI；ETOAC 未单列；主溶剂；10 vol% FEC）｜组分变化：加入 MTFP（未单列；主溶剂）；加入 PC（10（FEC共溶剂替换实验） vol%）；去掉 ETOAC；去掉 FEC｜分子描述符：溶剂 F 原子数 变高；溶剂分子量 变高｜物性：两边没有都报告的｜条件：相同（同一测试）｜性能：Li‖Cu CE 变低（测试 T09）"
 },
 {
  "论文": "P388",
  "A": "1 M LiFSI MTFP/PC",
  "B": "1 M LiFSI MTFP/FEC",
  "A是对照": false,
  "B是对照": false,
  "组分变化": "加入 PC（10（FEC共溶剂替换实验） vol%）；去掉 FEC",
  "描述符": [
   {
    "描述符": "fat",
    "中文": "溶剂 F 原子数",
    "组": "氟化/稀释",
    "方向": "变低",
    "A": 1.5,
    "B": 2.0,
    "被动": false
   },
   {
    "描述符": "mw",
    "中文": "溶剂分子量",
    "组": "溶剂骨架",
    "方向": "变低",
    "A": 122.0825,
    "B": 124.064,
    "被动": false
   },
   {
    "描述符": "ffrac",
    "中文": "含氟溶剂比例",
    "组": "氟化/稀释",
    "方向": "变低",
    "A": 0.5,
    "B": 1.0,
    "被动": false
   }
  ],
  "物性": {},
  "性能": [
   {
    "类别": "LiCu_CE",
    "测试": "T09",
    "方向": "变低",
    "倍数": 12.25,
    "倍数含义": "损失（100 − CE）之比",
    "好于参照": false,
    "值A": 70.6,
    "值B": 97.6,
    "指标A": "Li‖Cu CE",
    "指标B": "Li‖Cu CE"
   }
  ],
  "比较编号": [
   "PC01769"
  ],
  "表述文字": "【样本】P388：实验样 1 M LiFSI MTFP/PC（1 M LiFSI；MTFP 未单列；主溶剂；10（FEC共溶剂替换实验） vol% PC）相对 实验样 1 M LiFSI MTFP/FEC（1 M LiFSI；MTFP 未单列；主溶剂；10 vol% FEC）｜组分变化：加入 PC（10（FEC共溶剂替换实验） vol%）；去掉 FEC｜分子描述符：溶剂 F 原子数 变低；溶剂分子量 变低；含氟溶剂比例 变低｜物性：两边没有都报告的｜条件：相同（同一测试）｜性能：Li‖Cu CE 变低（测试 T09）"
 },
 {
  "论文": "P388",
  "A": "1 M LiFSI MTFP/PC",
  "B": "1 M LiFSI MTFP/EC",
  "A是对照": false,
  "B是对照": false,
  "组分变化": "加入 PC（10（FEC共溶剂替换实验） vol%）；去掉 EC",
  "描述符": [
   {
    "描述符": "mw",
    "中文": "溶剂分子量",
    "组": "溶剂骨架",
    "方向": "变高",
    "A": 122.0825,
    "B": 115.069,
    "被动": false
   }
  ],
  "物性": {},
  "性能": [
   {
    "类别": "LiCu_CE",
    "测试": "T09",
    "方向": "变低",
    "倍数": 3.8684,
    "倍数含义": "损失（100 − CE）之比",
    "好于参照": false,
    "值A": 70.6,
    "值B": 92.4,
    "指标A": "Li‖Cu CE",
    "指标B": "Li‖Cu CE"
   }
  ],
  "比较编号": [
   "PC01772"
  ],
  "表述文字": "【样本】P388：实验样 1 M LiFSI MTFP/PC（1 M LiFSI；MTFP 未单列；主溶剂；10（FEC共溶剂替换实验） vol% PC）相对 实验样 1 M LiFSI MTFP/EC（1 M LiFSI；MTFP 未单列；主溶剂；10（FEC共溶剂替换实验） vol% EC）｜组分变化：加入 PC（10（FEC共溶剂替换实验） vol%）；去掉 EC｜分子描述符：溶剂分子量 变高｜物性：两边没有都报告的｜条件：相同（同一测试）｜性能：Li‖Cu CE 变低（测试 T09）"
 },
 {
  "论文": "P388",
  "A": "1 M LiPF6 MTFP/FEC",
  "B": "1 M LiFSI MP/FEC",
  "A是对照": false,
  "B是对照": true,
  "组分变化": "加入 LiPF6（1 M）；加入 MTFP（未单列；主溶剂）；FEC 10 vol% → 10（相同MTFP/FEC共溶剂体系） vol%；去掉 LiFSI；去掉 MP",
  "描述符": [
   {
    "描述符": "fat",
    "中文": "溶剂 F 原子数",
    "组": "氟化/稀释",
    "方向": "变高",
    "A": 2.0,
    "B": 0.5,
    "被动": false
   },
   {
    "描述符": "mw",
    "中文": "溶剂分子量",
    "组": "溶剂骨架",
    "方向": "变高",
    "A": 124.064,
    "B": 97.079,
    "被动": false
   },
   {
    "描述符": "ffrac",
    "中文": "含氟溶剂比例",
    "组": "氟化/稀释",
    "方向": "变高",
    "A": 1.0,
    "B": 0.5,
    "被动": false
   },
   {
    "描述符": "anF",
    "中文": "阴离子 F（每升）",
    "组": "盐用量",
    "方向": "变高",
    "A": 6.0,
    "B": 2.0,
    "被动": false
   },
   {
    "描述符": "anSO2",
    "中文": "阴离子磺酰（每升）",
    "组": "盐用量",
    "方向": "变低（变为 0）",
    "A": 0.0,
    "B": 2.0,
    "被动": false
   }
  ],
  "物性": {},
  "性能": [
   {
    "类别": "LiCu_CE",
    "测试": "T09",
    "方向": "变高",
    "倍数": 0.1755,
    "倍数含义": "损失（100 − CE）之比",
    "好于参照": true,
    "值A": 92.4,
    "值B": 56.7,
    "指标A": "Li‖Cu CE",
    "指标B": "Li‖Cu CE"
   }
  ],
  "比较编号": [
   "PC01761"
  ],
  "表述文字": "【样本】P388：实验样 1 M LiPF6 MTFP/FEC（1 M LiPF6；MTFP 未单列；主溶剂；10（相同MTFP/FEC共溶剂体系） vol% FEC）相对 对比样 1 M LiFSI MP/FEC（1 M LiFSI；MP 未单列；主溶剂；10 vol% FEC）｜组分变化：加入 LiPF6（1 M）；加入 MTFP（未单列；主溶剂）；FEC 10 vol% → 10（相同MTFP/FEC共溶剂体系） vol%；去掉 LiFSI；去掉 MP｜分子描述符：溶剂 F 原子数 变高；溶剂分子量 变高；含氟溶剂比例 变高；阴离子 F（每升） 变高；阴离子磺酰（每升） 变低（变为 0）｜物性：两边没有都报告的｜条件：相同（同一测试）｜性能：Li‖Cu CE 变高（测试 T09）"
 },
 {
  "论文": "P388",
  "A": "1 M LiPF6 MTFP/FEC",
  "B": "1 M LiFSI MA/FEC",
  "A是对照": false,
  "B是对照": false,
  "组分变化": "加入 LiPF6（1 M）；加入 MTFP（未单列；主溶剂）；FEC 10 vol% → 10（相同MTFP/FEC共溶剂体系） vol%；去掉 LiFSI；去掉 ETOAC",
  "描述符": [
   {
    "描述符": "fat",
    "中文": "溶剂 F 原子数",
    "组": "氟化/稀释",
    "方向": "变高",
    "A": 2.0,
    "B": 0.5,
    "被动": false
   },
   {
    "描述符": "mw",
    "中文": "溶剂分子量",
    "组": "溶剂骨架",
    "方向": "变高",
    "A": 124.064,
    "B": 97.079,
    "被动": false
   },
   {
    "描述符": "ffrac",
    "中文": "含氟溶剂比例",
    "组": "氟化/稀释",
    "方向": "变高",
    "A": 1.0,
    "B": 0.5,
    "被动": false
   },
   {
    "描述符": "anF",
    "中文": "阴离子 F（每升）",
    "组": "盐用量",
    "方向": "变高",
    "A": 6.0,
    "B": 2.0,
    "被动": false
   },
   {
    "描述符": "anSO2",
    "中文": "阴离子磺酰（每升）",
    "组": "盐用量",
    "方向": "变低（变为 0）",
    "A": 0.0,
    "B": 2.0,
    "被动": false
   }
  ],
  "物性": {},
  "性能": [
   {
    "类别": "LiCu_CE",
    "测试": "T09",
    "方向": "变高",
    "倍数": 0.6281,
    "倍数含义": "损失（100 − CE）之比",
    "好于参照": true,
    "值A": 92.4,
    "值B": 87.9,
    "指标A": "Li‖Cu CE",
    "指标B": "Li‖Cu CE"
   }
  ],
  "比较编号": [
   "PC01766"
  ],
  "表述文字": "【样本】P388：实验样 1 M LiPF6 MTFP/FEC（1 M LiPF6；MTFP 未单列；主溶剂；10（相同MTFP/FEC共溶剂体系） vol% FEC）相对 实验样 1 M LiFSI MA/FEC（1 M LiFSI；ETOAC 未单列；主溶剂；10 vol% FEC）｜组分变化：加入 LiPF6（1 M）；加入 MTFP（未单列；主溶剂）；FEC 10 vol% → 10（相同MTFP/FEC共溶剂体系） vol%；去掉 LiFSI；去掉 ETOAC｜分子描述符：溶剂 F 原子数 变高；溶剂分子量 变高；含氟溶剂比例 变高；阴离子 F（每升） 变高；阴离子磺酰（每升） 变低（变为 0）｜物性：两边没有都报告的｜条件：相同（同一测试）｜性能：Li‖Cu CE 变高（测试 T09）"
 },
 {
  "论文": "P388",
  "A": "1 M LiPF6 MTFP/FEC",
  "B": "1 M LiFSI MTFP/FEC",
  "A是对照": false,
  "B是对照": false,
  "组分变化": "加入 LiPF6（1 M）；FEC 10 vol% → 10（相同MTFP/FEC共溶剂体系） vol%；去掉 LiFSI",
  "描述符": [
   {
    "描述符": "anF",
    "中文": "阴离子 F（每升）",
    "组": "盐用量",
    "方向": "变高",
    "A": 6.0,
    "B": 2.0,
    "被动": false
   },
   {
    "描述符": "anSO2",
    "中文": "阴离子磺酰（每升）",
    "组": "盐用量",
    "方向": "变低（变为 0）",
    "A": 0.0,
    "B": 2.0,
    "被动": false
   }
  ],
  "物性": {},
  "性能": [
   {
    "类别": "LiCu_CE",
    "测试": "T09",
    "方向": "变低",
    "倍数": 3.1667,
    "倍数含义": "损失（100 − CE）之比",
    "好于参照": false,
    "值A": 92.4,
    "值B": 97.6,
    "指标A": "Li‖Cu CE",
    "指标B": "Li‖Cu CE"
   }
  ],
  "比较编号": [
   "PC01770"
  ],
  "表述文字": "【样本】P388：实验样 1 M LiPF6 MTFP/FEC（1 M LiPF6；MTFP 未单列；主溶剂；10（相同MTFP/FEC共溶剂体系） vol% FEC）相对 实验样 1 M LiFSI MTFP/FEC（1 M LiFSI；MTFP 未单列；主溶剂；10 vol% FEC）｜组分变化：加入 LiPF6（1 M）；FEC 10 vol% → 10（相同MTFP/FEC共溶剂体系） vol%；去掉 LiFSI｜分子描述符：阴离子 F（每升） 变高；阴离子磺酰（每升） 变低（变为 0）｜物性：两边没有都报告的｜条件：相同（同一测试）｜性能：Li‖Cu CE 变低（测试 T09）"
 },
 {
  "论文": "P388",
  "A": "1 M LiPF6 MTFP/FEC",
  "B": "1 M LiFSI MTFP/EC",
  "A是对照": false,
  "B是对照": false,
  "组分变化": "加入 LiPF6（1 M）；加入 FEC（10（相同MTFP/FEC共溶剂体系） vol%）；去掉 LiFSI；去掉 EC",
  "描述符": [
   {
    "描述符": "fat",
    "中文": "溶剂 F 原子数",
    "组": "氟化/稀释",
    "方向": "变高",
    "A": 2.0,
    "B": 1.5,
    "被动": false
   },
   {
    "描述符": "mw",
    "中文": "溶剂分子量",
    "组": "溶剂骨架",
    "方向": "变高",
    "A": 124.064,
    "B": 115.069,
    "被动": false
   },
   {
    "描述符": "ffrac",
    "中文": "含氟溶剂比例",
    "组": "氟化/稀释",
    "方向": "变高",
    "A": 1.0,
    "B": 0.5,
    "被动": false
   },
   {
    "描述符": "anF",
    "中文": "阴离子 F（每升）",
    "组": "盐用量",
    "方向": "变高",
    "A": 6.0,
    "B": 2.0,
    "被动": false
   },
   {
    "描述符": "anSO2",
    "中文": "阴离子磺酰（每升）",
    "组": "盐用量",
    "方向": "变低（变为 0）",
    "A": 0.0,
    "B": 2.0,
    "被动": false
   }
  ],
  "物性": {},
  "性能": [
   {
    "类别": "LiCu_CE",
    "测试": "T09",
    "方向": "相近",
    "倍数": 1.0,
    "倍数含义": "损失（100 − CE）之比",
    "好于参照": null,
    "值A": 92.4,
    "值B": 92.4,
    "指标A": "Li‖Cu CE",
    "指标B": "Li‖Cu CE"
   }
  ],
  "比较编号": [
   "PC01773"
  ],
  "表述文字": "【样本】P388：实验样 1 M LiPF6 MTFP/FEC（1 M LiPF6；MTFP 未单列；主溶剂；10（相同MTFP/FEC共溶剂体系） vol% FEC）相对 实验样 1 M LiFSI MTFP/EC（1 M LiFSI；MTFP 未单列；主溶剂；10（FEC共溶剂替换实验） vol% EC）｜组分变化：加入 LiPF6（1 M）；加入 FEC（10（相同MTFP/FEC共溶剂体系） vol%）；去掉 LiFSI；去掉 EC｜分子描述符：溶剂 F 原子数 变高；溶剂分子量 变高；含氟溶剂比例 变高；阴离子 F（每升） 变高；阴离子磺酰（每升） 变低（变为 0）｜物性：两边没有都报告的｜条件：相同（同一测试）｜性能：Li‖Cu CE 相近（测试 T09）"
 },
 {
  "论文": "P388",
  "A": "1 M LiPF6 MTFP/FEC",
  "B": "1 M LiFSI MTFP/PC",
  "A是对照": false,
  "B是对照": false,
  "组分变化": "加入 LiPF6（1 M）；加入 FEC（10（相同MTFP/FEC共溶剂体系） vol%）；去掉 LiFSI；去掉 PC",
  "描述符": [
   {
    "描述符": "fat",
    "中文": "溶剂 F 原子数",
    "组": "氟化/稀释",
    "方向": "变高",
    "A": 2.0,
    "B": 1.5,
    "被动": false
   },
   {
    "描述符": "mw",
    "中文": "溶剂分子量",
    "组": "溶剂骨架",
    "方向": "变高",
    "A": 124.064,
    "B": 122.0825,
    "被动": false
   },
   {
    "描述符": "ffrac",
    "中文": "含氟溶剂比例",
    "组": "氟化/稀释",
    "方向": "变高",
    "A": 1.0,
    "B": 0.5,
    "被动": false
   },
   {
    "描述符": "anF",
    "中文": "阴离子 F（每升）",
    "组": "盐用量",
    "方向": "变高",
    "A": 6.0,
    "B": 2.0,
    "被动": false
   },
   {
    "描述符": "anSO2",
    "中文": "阴离子磺酰（每升）",
    "组": "盐用量",
    "方向": "变低（变为 0）",
    "A": 0.0,
    "B": 2.0,
    "被动": false
   }
  ],
  "物性": {},
  "性能": [
   {
    "类别": "LiCu_CE",
    "测试": "T09",
    "方向": "变高",
    "倍数": 0.2585,
    "倍数含义": "损失（100 − CE）之比",
    "好于参照": true,
    "值A": 92.4,
    "值B": 70.6,
    "指标A": "Li‖Cu CE",
    "指标B": "Li‖Cu CE"
   }
  ],
  "比较编号": [
   "PC01775"
  ],
  "表述文字": "【样本】P388：实验样 1 M LiPF6 MTFP/FEC（1 M LiPF6；MTFP 未单列；主溶剂；10（相同MTFP/FEC共溶剂体系） vol% FEC）相对 实验样 1 M LiFSI MTFP/PC（1 M LiFSI；MTFP 未单列；主溶剂；10（FEC共溶剂替换实验） vol% PC）｜组分变化：加入 LiPF6（1 M）；加入 FEC（10（相同MTFP/FEC共溶剂体系） vol%）；去掉 LiFSI；去掉 PC｜分子描述符：溶剂 F 原子数 变高；溶剂分子量 变高；含氟溶剂比例 变高；阴离子 F（每升） 变高；阴离子磺酰（每升） 变低（变为 0）｜物性：两边没有都报告的｜条件：相同（同一测试）｜性能：Li‖Cu CE 变高（测试 T09）"
 },
 {
  "论文": "P388",
  "A": "1 M LiBF4 MTFP/FEC",
  "B": "1 M LiFSI MP/FEC",
  "A是对照": false,
  "B是对照": true,
  "组分变化": "加入 LiBF4（1 M）；加入 MTFP（未单列；主溶剂）；FEC 10 vol% → 10（相同MTFP/FEC共溶剂体系） vol%；去掉 LiFSI；去掉 MP",
  "描述符": [
   {
    "描述符": "fat",
    "中文": "溶剂 F 原子数",
    "组": "氟化/稀释",
    "方向": "变高",
    "A": 2.0,
    "B": 0.5,
    "被动": false
   },
   {
    "描述符": "mw",
    "中文": "溶剂分子量",
    "组": "溶剂骨架",
    "方向": "变高",
    "A": 124.064,
    "B": 97.079,
    "被动": false
   },
   {
    "描述符": "ffrac",
    "中文": "含氟溶剂比例",
    "组": "氟化/稀释",
    "方向": "变高",
    "A": 1.0,
    "B": 0.5,
    "被动": false
   },
   {
    "描述符": "anF",
    "中文": "阴离子 F（每升）",
    "组": "盐用量",
    "方向": "变高",
    "A": 4.0,
    "B": 2.0,
    "被动": false
   },
   {
    "描述符": "anSO2",
    "中文": "阴离子磺酰（每升）",
    "组": "盐用量",
    "方向": "变低（变为 0）",
    "A": 0.0,
    "B": 2.0,
    "被动": false
   }
  ],
  "物性": {},
  "性能": [
   {
    "类别": "LiCu_CE",
    "测试": "T09",
    "方向": "变低",
    "倍数": 1.2148,
    "倍数含义": "损失（100 − CE）之比",
    "好于参照": false,
    "值A": 47.4,
    "值B": 56.7,
    "指标A": "Li‖Cu CE",
    "指标B": "Li‖Cu CE"
   }
  ],
  "比较编号": [
   "PC01762"
  ],
  "表述文字": "【样本】P388：实验样 1 M LiBF4 MTFP/FEC（1 M LiBF4；MTFP 未单列；主溶剂；10（相同MTFP/FEC共溶剂体系） vol% FEC）相对 对比样 1 M LiFSI MP/FEC（1 M LiFSI；MP 未单列；主溶剂；10 vol% FEC）｜组分变化：加入 LiBF4（1 M）；加入 MTFP（未单列；主溶剂）；FEC 10 vol% → 10（相同MTFP/FEC共溶剂体系） vol%；去掉 LiFSI；去掉 MP｜分子描述符：溶剂 F 原子数 变高；溶剂分子量 变高；含氟溶剂比例 变高；阴离子 F（每升） 变高；阴离子磺酰（每升） 变低（变为 0）｜物性：两边没有都报告的｜条件：相同（同一测试）｜性能：Li‖Cu CE 变低（测试 T09）"
 },
 {
  "论文": "P388",
  "A": "1 M LiBF4 MTFP/FEC",
  "B": "1 M LiFSI MA/FEC",
  "A是对照": false,
  "B是对照": false,
  "组分变化": "加入 LiBF4（1 M）；加入 MTFP（未单列；主溶剂）；FEC 10 vol% → 10（相同MTFP/FEC共溶剂体系） vol%；去掉 LiFSI；去掉 ETOAC",
  "描述符": [
   {
    "描述符": "fat",
    "中文": "溶剂 F 原子数",
    "组": "氟化/稀释",
    "方向": "变高",
    "A": 2.0,
    "B": 0.5,
    "被动": false
   },
   {
    "描述符": "mw",
    "中文": "溶剂分子量",
    "组": "溶剂骨架",
    "方向": "变高",
    "A": 124.064,
    "B": 97.079,
    "被动": false
   },
   {
    "描述符": "ffrac",
    "中文": "含氟溶剂比例",
    "组": "氟化/稀释",
    "方向": "变高",
    "A": 1.0,
    "B": 0.5,
    "被动": false
   },
   {
    "描述符": "anF",
    "中文": "阴离子 F（每升）",
    "组": "盐用量",
    "方向": "变高",
    "A": 4.0,
    "B": 2.0,
    "被动": false
   },
   {
    "描述符": "anSO2",
    "中文": "阴离子磺酰（每升）",
    "组": "盐用量",
    "方向": "变低（变为 0）",
    "A": 0.0,
    "B": 2.0,
    "被动": false
   }
  ],
  "物性": {},
  "性能": [
   {
    "类别": "LiCu_CE",
    "测试": "T09",
    "方向": "变低",
    "倍数": 4.3471,
    "倍数含义": "损失（100 − CE）之比",
    "好于参照": false,
    "值A": 47.4,
    "值B": 87.9,
    "指标A": "Li‖Cu CE",
    "指标B": "Li‖Cu CE"
   }
  ],
  "比较编号": [
   "PC01767"
  ],
  "表述文字": "【样本】P388：实验样 1 M LiBF4 MTFP/FEC（1 M LiBF4；MTFP 未单列；主溶剂；10（相同MTFP/FEC共溶剂体系） vol% FEC）相对 实验样 1 M LiFSI MA/FEC（1 M LiFSI；ETOAC 未单列；主溶剂；10 vol% FEC）｜组分变化：加入 LiBF4（1 M）；加入 MTFP（未单列；主溶剂）；FEC 10 vol% → 10（相同MTFP/FEC共溶剂体系） vol%；去掉 LiFSI；去掉 ETOAC｜分子描述符：溶剂 F 原子数 变高；溶剂分子量 变高；含氟溶剂比例 变高；阴离子 F（每升） 变高；阴离子磺酰（每升） 变低（变为 0）｜物性：两边没有都报告的｜条件：相同（同一测试）｜性能：Li‖Cu CE 变低（测试 T09）"
 },
 {
  "论文": "P388",
  "A": "1 M LiBF4 MTFP/FEC",
  "B": "1 M LiFSI MTFP/FEC",
  "A是对照": false,
  "B是对照": false,
  "组分变化": "加入 LiBF4（1 M）；FEC 10 vol% → 10（相同MTFP/FEC共溶剂体系） vol%；去掉 LiFSI",
  "描述符": [
   {
    "描述符": "anF",
    "中文": "阴离子 F（每升）",
    "组": "盐用量",
    "方向": "变高",
    "A": 4.0,
    "B": 2.0,
    "被动": false
   },
   {
    "描述符": "anSO2",
    "中文": "阴离子磺酰（每升）",
    "组": "盐用量",
    "方向": "变低（变为 0）",
    "A": 0.0,
    "B": 2.0,
    "被动": false
   }
  ],
  "物性": {},
  "性能": [
   {
    "类别": "LiCu_CE",
    "测试": "T09",
    "方向": "变低",
    "倍数": 21.9167,
    "倍数含义": "损失（100 − CE）之比",
    "好于参照": false,
    "值A": 47.4,
    "值B": 97.6,
    "指标A": "Li‖Cu CE",
    "指标B": "Li‖Cu CE"
   }
  ],
  "比较编号": [
   "PC01771"
  ],
  "表述文字": "【样本】P388：实验样 1 M LiBF4 MTFP/FEC（1 M LiBF4；MTFP 未单列；主溶剂；10（相同MTFP/FEC共溶剂体系） vol% FEC）相对 实验样 1 M LiFSI MTFP/FEC（1 M LiFSI；MTFP 未单列；主溶剂；10 vol% FEC）｜组分变化：加入 LiBF4（1 M）；FEC 10 vol% → 10（相同MTFP/FEC共溶剂体系） vol%；去掉 LiFSI｜分子描述符：阴离子 F（每升） 变高；阴离子磺酰（每升） 变低（变为 0）｜物性：两边没有都报告的｜条件：相同（同一测试）｜性能：Li‖Cu CE 变低（测试 T09）"
 },
 {
  "论文": "P388",
  "A": "1 M LiBF4 MTFP/FEC",
  "B": "1 M LiFSI MTFP/EC",
  "A是对照": false,
  "B是对照": false,
  "组分变化": "加入 LiBF4（1 M）；加入 FEC（10（相同MTFP/FEC共溶剂体系） vol%）；去掉 LiFSI；去掉 EC",
  "描述符": [
   {
    "描述符": "fat",
    "中文": "溶剂 F 原子数",
    "组": "氟化/稀释",
    "方向": "变高",
    "A": 2.0,
    "B": 1.5,
    "被动": false
   },
   {
    "描述符": "mw",
    "中文": "溶剂分子量",
    "组": "溶剂骨架",
    "方向": "变高",
    "A": 124.064,
    "B": 115.069,
    "被动": false
   },
   {
    "描述符": "ffrac",
    "中文": "含氟溶剂比例",
    "组": "氟化/稀释",
    "方向": "变高",
    "A": 1.0,
    "B": 0.5,
    "被动": false
   },
   {
    "描述符": "anF",
    "中文": "阴离子 F（每升）",
    "组": "盐用量",
    "方向": "变高",
    "A": 4.0,
    "B": 2.0,
    "被动": false
   },
   {
    "描述符": "anSO2",
    "中文": "阴离子磺酰（每升）",
    "组": "盐用量",
    "方向": "变低（变为 0）",
    "A": 0.0,
    "B": 2.0,
    "被动": false
   }
  ],
  "物性": {},
  "性能": [
   {
    "类别": "LiCu_CE",
    "测试": "T09",
    "方向": "变低",
    "倍数": 6.9211,
    "倍数含义": "损失（100 − CE）之比",
    "好于参照": false,
    "值A": 47.4,
    "值B": 92.4,
    "指标A": "Li‖Cu CE",
    "指标B": "Li‖Cu CE"
   }
  ],
  "比较编号": [
   "PC01774"
  ],
  "表述文字": "【样本】P388：实验样 1 M LiBF4 MTFP/FEC（1 M LiBF4；MTFP 未单列；主溶剂；10（相同MTFP/FEC共溶剂体系） vol% FEC）相对 实验样 1 M LiFSI MTFP/EC（1 M LiFSI；MTFP 未单列；主溶剂；10（FEC共溶剂替换实验） vol% EC）｜组分变化：加入 LiBF4（1 M）；加入 FEC（10（相同MTFP/FEC共溶剂体系） vol%）；去掉 LiFSI；去掉 EC｜分子描述符：溶剂 F 原子数 变高；溶剂分子量 变高；含氟溶剂比例 变高；阴离子 F（每升） 变高；阴离子磺酰（每升） 变低（变为 0）｜物性：两边没有都报告的｜条件：相同（同一测试）｜性能：Li‖Cu CE 变低（测试 T09）"
 },
 {
  "论文": "P388",
  "A": "1 M LiBF4 MTFP/FEC",
  "B": "1 M LiFSI MTFP/PC",
  "A是对照": false,
  "B是对照": false,
  "组分变化": "加入 LiBF4（1 M）；加入 FEC（10（相同MTFP/FEC共溶剂体系） vol%）；去掉 LiFSI；去掉 PC",
  "描述符": [
   {
    "描述符": "fat",
    "中文": "溶剂 F 原子数",
    "组": "氟化/稀释",
    "方向": "变高",
    "A": 2.0,
    "B": 1.5,
    "被动": false
   },
   {
    "描述符": "mw",
    "中文": "溶剂分子量",
    "组": "溶剂骨架",
    "方向": "变高",
    "A": 124.064,
    "B": 122.0825,
    "被动": false
   },
   {
    "描述符": "ffrac",
    "中文": "含氟溶剂比例",
    "组": "氟化/稀释",
    "方向": "变高",
    "A": 1.0,
    "B": 0.5,
    "被动": false
   },
   {
    "描述符": "anF",
    "中文": "阴离子 F（每升）",
    "组": "盐用量",
    "方向": "变高",
    "A": 4.0,
    "B": 2.0,
    "被动": false
   },
   {
    "描述符": "anSO2",
    "中文": "阴离子磺酰（每升）",
    "组": "盐用量",
    "方向": "变低（变为 0）",
    "A": 0.0,
    "B": 2.0,
    "被动": false
   }
  ],
  "物性": {},
  "性能": [
   {
    "类别": "LiCu_CE",
    "测试": "T09",
    "方向": "变低",
    "倍数": 1.7891,
    "倍数含义": "损失（100 − CE）之比",
    "好于参照": false,
    "值A": 47.4,
    "值B": 70.6,
    "指标A": "Li‖Cu CE",
    "指标B": "Li‖Cu CE"
   }
  ],
  "比较编号": [
   "PC01776"
  ],
  "表述文字": "【样本】P388：实验样 1 M LiBF4 MTFP/FEC（1 M LiBF4；MTFP 未单列；主溶剂；10（相同MTFP/FEC共溶剂体系） vol% FEC）相对 实验样 1 M LiFSI MTFP/PC（1 M LiFSI；MTFP 未单列；主溶剂；10（FEC共溶剂替换实验） vol% PC）｜组分变化：加入 LiBF4（1 M）；加入 FEC（10（相同MTFP/FEC共溶剂体系） vol%）；去掉 LiFSI；去掉 PC｜分子描述符：溶剂 F 原子数 变高；溶剂分子量 变高；含氟溶剂比例 变高；阴离子 F（每升） 变高；阴离子磺酰（每升） 变低（变为 0）｜物性：两边没有都报告的｜条件：相同（同一测试）｜性能：Li‖Cu CE 变低（测试 T09）"
 },
 {
  "论文": "P388",
  "A": "1 M LiBF4 MTFP/FEC",
  "B": "1 M LiPF6 MTFP/FEC",
  "A是对照": false,
  "B是对照": false,
  "组分变化": "加入 LiBF4（1 M）；去掉 LiPF6",
  "描述符": [
   {
    "描述符": "anF",
    "中文": "阴离子 F（每升）",
    "组": "盐用量",
    "方向": "变低",
    "A": 4.0,
    "B": 6.0,
    "被动": false
   }
  ],
  "物性": {},
  "性能": [
   {
    "类别": "LiCu_CE",
    "测试": "T09",
    "方向": "变低",
    "倍数": 6.9211,
    "倍数含义": "损失（100 − CE）之比",
    "好于参照": false,
    "值A": 47.4,
    "值B": 92.4,
    "指标A": "Li‖Cu CE",
    "指标B": "Li‖Cu CE"
   }
  ],
  "比较编号": [
   "PC01777"
  ],
  "表述文字": "【样本】P388：实验样 1 M LiBF4 MTFP/FEC（1 M LiBF4；MTFP 未单列；主溶剂；10（相同MTFP/FEC共溶剂体系） vol% FEC）相对 实验样 1 M LiPF6 MTFP/FEC（1 M LiPF6；MTFP 未单列；主溶剂；10（相同MTFP/FEC共溶剂体系） vol% FEC）｜组分变化：加入 LiBF4（1 M）；去掉 LiPF6｜分子描述符：阴离子 F（每升） 变低｜物性：两边没有都报告的｜条件：相同（同一测试）｜性能：Li‖Cu CE 变低（测试 T09）"
 },
 {
  "论文": "P389",
  "A": "HME-EPSE",
  "B": "DOL/DME",
  "A是对照": false,
  "B是对照": true,
  "组分变化": "DOL 1 体积比 → 37.5 体积比；DME 1 体积比 → 37.5 体积比；加入 HME（25 体积比）",
  "描述符": [
   {
    "描述符": "eo",
    "中文": "非氟醚氧",
    "组": "配位（醚氧）",
    "方向": "变低",
    "A": 1.8444,
    "B": 2.0,
    "被动": false
   },
   {
    "描述符": "ring",
    "中文": "溶剂环数",
    "组": "溶剂骨架",
    "方向": "变低",
    "A": 0.5053,
    "B": 0.5984,
    "被动": false
   },
   {
    "描述符": "rotb",
    "中文": "可旋转键数",
    "组": "溶剂骨架",
    "方向": "变高",
    "A": 1.7952,
    "B": 1.2049,
    "被动": false
   },
   {
    "描述符": "tpsa",
    "中文": "TPSA",
    "组": "其他（单独成组或数据少）",
    "方向": "变低",
    "A": 17.0242,
    "B": 18.46,
    "被动": false
   },
   {
    "描述符": "mw",
    "中文": "溶剂分子量",
    "组": "溶剂骨架",
    "方向": "变高",
    "A": 86.0728,
    "B": 80.5223,
    "被动": false
   },
   {
    "描述符": "lnsites",
    "中文": "每个 Li⁺ 的配位位点",
    "组": "配位（醚氧）",
    "方向": "变低",
    "A": 14.4822,
    "B": 17.4944,
    "被动": false
   },
   {
    "描述符": "li",
    "中文": "Li⁺ 总浓度",
    "组": "盐用量",
    "方向": "变低",
    "A": 1.3563,
    "B": 1.3708,
    "被动": true
   },
   {
    "描述符": "lino3",
    "中文": "LiNO₃ 浓度",
    "组": "LiNO₃",
    "方向": "变低",
    "A": 0.3563,
    "B": 0.3708,
    "被动": true
   }
  ],
  "物性": {},
  "性能": [
   {
    "类别": "每圈衰减率",
    "测试": "T7",
    "方向": "变低",
    "倍数": 0.4171,
    "倍数含义": "每圈衰减率之比",
    "好于参照": true,
    "值A": 0.2174,
    "值B": 0.5213,
    "指标A": "每圈衰减率（%/圈，由容量保持率换算）",
    "指标B": "每圈衰减率（%/圈，由硫比放电容量换算）"
   },
   {
    "类别": "每圈衰减率",
    "测试": "T8",
    "方向": "变低",
    "倍数": 0.4375,
    "倍数含义": "每圈衰减率之比",
    "好于参照": true,
    "值A": 0.875,
    "值B": 2.0,
    "指标A": "每圈衰减率（%/圈，由容量保持率换算）",
    "指标B": "每圈衰减率（%/圈，由容量保持率换算）"
   },
   {
    "类别": "首圈容量",
    "测试": "T7",
    "方向": "相近",
    "倍数": 1.0,
    "倍数含义": "容量之比",
    "好于参照": null,
    "值A": 1010.0,
    "值B": 1010.0,
    "指标A": "硫比放电容量",
    "指标B": "硫比放电容量"
   },
   {
    "类别": "首圈容量",
    "测试": "T8",
    "方向": "变低",
    "倍数": 0.8923,
    "倍数含义": "容量之比",
    "好于参照": false,
    "值A": 737.0,
    "值B": 826.0,
    "指标A": "硫比放电容量",
    "指标B": "硫比放电容量"
   }
  ],
  "比较编号": [
   "PC01784",
   "PC01785",
   "PC01797",
   "PC01802"
  ],
  "表述文字": "【样本】P389：实验样 HME-EPSE（1.0 M LiTFSI；2.0 wt.% LiNO3；DOL:DME:HME = 37.5:37.5:25（体积比））相对 对比样 DOL/DME（1.0 M LiTFSI；2.0 wt.% LiNO3；DOL:DME = 1:1（体积比））｜组分变化：DOL 1 体积比 → 37.5 体积比；DME 1 体积比 → 37.5 体积比；加入 HME（25 体积比）｜分子描述符：非氟醚氧 变低；溶剂环数 变低；可旋转键数 变高；TPSA 变低；溶剂分子量 变高；每个 Li⁺ 的配位位点 变低；Li⁺ 总浓度 变低（被动）；LiNO₃ 浓度 变低（被动）｜物性：两边没有都报告的｜条件：相同（同一测试）｜性能：每圈衰减率 变低（测试 T7）；每圈衰减率 变低（测试 T8）；首圈容量 相近（测试 T7）；首圈容量 变低（测试 T8）"
 },
 {
  "论文": "P392",
  "A": "0.1 M PhSeBr",
  "B": "0 M PhSeBr",
  "A是对照": false,
  "B是对照": true,
  "组分变化": "PHSEBR 0 M → 0.1 M",
  "描述符": [],
  "物性": {},
  "性能": [
   {
    "类别": "每圈衰减率",
    "测试": "T02",
    "方向": "变低",
    "倍数": 0.3173,
    "倍数含义": "每圈衰减率之比",
    "好于参照": true,
    "值A": 0.0727,
    "值B": 0.229,
    "指标A": "每圈衰减率（%/圈，由容量保持率换算）",
    "指标B": "每圈衰减率（%/圈，由容量保持率换算）"
   },
   {
    "类别": "首圈容量",
    "测试": "T02",
    "方向": "变高",
    "倍数": 1.3498,
    "倍数含义": "容量之比",
    "好于参照": true,
    "值A": 1489.6,
    "值B": 1103.6,
    "指标A": "硫比放电容量",
    "指标B": "硫比放电容量"
   }
  ],
  "比较编号": [
   "PC01803",
   "PC01813"
  ],
  "表述文字": "【样本】P392：实验样 0.1 M PhSeBr（1 M LiTFSI；0.15（同时标作1 wt%） M LiNO3；0.1 M PHSEBR；DME:DOL = 1:1（体积比））相对 对比样 0 M PhSeBr（1 M LiTFSI；0.15（同时标作1 wt%） M LiNO3；0 M PHSEBR；DME:DOL = 1:1（体积比））｜组分变化：PHSEBR 0 M → 0.1 M｜分子描述符：无变化｜物性：两边没有都报告的｜条件：相同（同一测试）｜性能：每圈衰减率 变低（测试 T02）；首圈容量 变高（测试 T02）"
 },
 {
  "论文": "P510",
  "A": "DcH40LiTFSI",
  "B": "DDLiTFSI",
  "A是对照": false,
  "B是对照": true,
  "组分变化": "LiTFSI 1 M → 1.97 M；DOL 50 vol% → 60 vol%；加入 CYCLOHEXANE（40 vol%）；去掉 DME",
  "描述符": [
   {
    "描述符": "eo",
    "中文": "非氟醚氧",
    "组": "配位（醚氧）",
    "方向": "变低",
    "A": 1.3991,
    "B": 2.0,
    "被动": false
   },
   {
    "描述符": "ring",
    "中文": "溶剂环数",
    "组": "溶剂骨架",
    "方向": "变高",
    "A": 1.0,
    "B": 0.5984,
    "被动": false
   },
   {
    "描述符": "rotb",
    "中文": "可旋转键数",
    "组": "溶剂骨架",
    "方向": "变低（变为 0）",
    "A": 0.0,
    "B": 1.2049,
    "被动": false
   },
   {
    "描述符": "tpsa",
    "中文": "TPSA",
    "组": "其他（单独成组或数据少）",
    "方向": "变低",
    "A": 12.9134,
    "B": 18.46,
    "被动": false
   },
   {
    "描述符": "mw",
    "中文": "溶剂分子量",
    "组": "溶剂骨架",
    "方向": "变低",
    "A": 77.1086,
    "B": 80.5223,
    "被动": false
   },
   {
    "描述符": "lnsites",
    "中文": "每个 Li⁺ 的配位位点",
    "组": "配位（醚氧）",
    "方向": "变低",
    "A": 8.7408,
    "B": 23.9809,
    "被动": false
   },
   {
    "描述符": "dil",
    "中文": "稀释剂摩尔比例",
    "组": "氟化/稀释",
    "方向": "变高（从无到有）",
    "A": 0.3005,
    "B": 0.0,
    "被动": false
   },
   {
    "描述符": "li",
    "中文": "Li⁺ 总浓度",
    "组": "盐用量",
    "方向": "变高",
    "A": 1.97,
    "B": 1.0,
    "被动": false
   },
   {
    "描述符": "salt",
    "中文": "主盐浓度",
    "组": "盐用量",
    "方向": "变高",
    "A": 1.97,
    "B": 1.0,
    "被动": false
   },
   {
    "描述符": "anF",
    "中文": "阴离子 F（每升）",
    "组": "盐用量",
    "方向": "变高",
    "A": 11.82,
    "B": 6.0,
    "被动": false
   },
   {
    "描述符": "anSO2",
    "中文": "阴离子磺酰（每升）",
    "组": "盐用量",
    "方向": "变高",
    "A": 3.94,
    "B": 2.0,
    "被动": false
   }
  ],
  "物性": {
   "离子电导率": "变高",
   "Li⁺迁移数": "变高"
  },
  "性能": [
   {
    "类别": "每圈衰减率",
    "测试": "T25",
    "方向": "变低",
    "倍数": 0.4074,
    "倍数含义": "每圈衰减率之比",
    "好于参照": true,
    "值A": 0.88,
    "值B": 2.16,
    "指标A": "每圈衰减率（%/圈，由容量损失率换算）",
    "指标B": "每圈衰减率（%/圈，由容量损失率换算）"
   },
   {
    "类别": "首圈容量",
    "测试": "T25",
    "方向": "变高",
    "倍数": 1.2339,
    "倍数含义": "容量之比",
    "好于参照": true,
    "值A": 1150.0,
    "值B": 932.0,
    "指标A": "比放电容量（基准未写明）",
    "指标B": "比放电容量（基准未写明）"
   }
  ],
  "比较编号": [
   "PC01832",
   "PC01838"
  ],
  "表述文字": "【样本】P510：实验样 DcH40LiTFSI（1.97 M LiTFSI；60 vol% DOL；40 vol% CYCLOHEXANE）相对 对比样 DDLiTFSI（1 M LiTFSI；50 vol% DOL；50 vol% DME）｜组分变化：LiTFSI 1 M → 1.97 M；DOL 50 vol% → 60 vol%；加入 CYCLOHEXANE（40 vol%）；去掉 DME｜分子描述符：非氟醚氧 变低；溶剂环数 变高；可旋转键数 变低（变为 0）；TPSA 变低；溶剂分子量 变低；每个 Li⁺ 的配位位点 变低；稀释剂摩尔比例 变高（从无到有）；Li⁺ 总浓度 变高；主盐浓度 变高；阴离子 F（每升） 变高；阴离子磺酰（每升） 变高｜物性：离子电导率 变高；Li⁺迁移数 变高｜条件：相同（同一测试）｜性能：每圈衰减率 变低（测试 T25）；首圈容量 变高（测试 T25）"
 },
 {
  "论文": "P510",
  "A": "DDLiTFSI (2 M)",
  "B": "DDLiTFSI",
  "A是对照": false,
  "B是对照": true,
  "组分变化": "LiTFSI 1 M → 2 M；DOL 50 vol% → 未报告；DME 50 vol% → 未报告",
  "描述符": [
   {
    "描述符": "lnsites",
    "中文": "每个 Li⁺ 的配位位点",
    "组": "配位（醚氧）",
    "方向": "变低",
    "A": 11.9905,
    "B": 23.9809,
    "被动": false
   },
   {
    "描述符": "li",
    "中文": "Li⁺ 总浓度",
    "组": "盐用量",
    "方向": "变高",
    "A": 2.0,
    "B": 1.0,
    "被动": false
   },
   {
    "描述符": "salt",
    "中文": "主盐浓度",
    "组": "盐用量",
    "方向": "变高",
    "A": 2.0,
    "B": 1.0,
    "被动": false
   },
   {
    "描述符": "anF",
    "中文": "阴离子 F（每升）",
    "组": "盐用量",
    "方向": "变高",
    "A": 12.0,
    "B": 6.0,
    "被动": false
   },
   {
    "描述符": "anSO2",
    "中文": "阴离子磺酰（每升）",
    "组": "盐用量",
    "方向": "变高",
    "A": 4.0,
    "B": 2.0,
    "被动": false
   }
  ],
  "物性": {},
  "性能": [
   {
    "类别": "LiCu_CE",
    "测试": "Tcu1",
    "方向": "变高",
    "倍数": 0.4867,
    "倍数含义": "损失（100 − CE）之比",
    "好于参照": true,
    "值A": 63.5,
    "值B": 25.0,
    "指标A": "Li‖Cu CE",
    "指标B": "Li‖Cu CE"
   },
   {
    "类别": "LiCu_CE",
    "测试": "Tcu2",
    "方向": "变高",
    "倍数": 0.9333,
    "倍数含义": "损失（100 − CE）之比",
    "好于参照": true,
    "值A": 12.5,
    "值B": 6.25,
    "指标A": "Li‖Cu CE",
    "指标B": "Li‖Cu CE"
   }
  ],
  "比较编号": [
   "PC01817",
   "PC01829"
  ],
  "表述文字": "【样本】P510：实验样 DDLiTFSI (2 M)（2 M LiTFSI；DOL:DME = 未报告:未报告（体积比））相对 对比样 DDLiTFSI（1 M LiTFSI；50 vol% DOL；50 vol% DME）｜组分变化：LiTFSI 1 M → 2 M；DOL 50 vol% → 未报告；DME 50 vol% → 未报告｜分子描述符：每个 Li⁺ 的配位位点 变低；Li⁺ 总浓度 变高；主盐浓度 变高；阴离子 F（每升） 变高；阴离子磺酰（每升） 变高｜物性：两边没有都报告的｜条件：相同（同一测试）｜性能：Li‖Cu CE 变高（测试 Tcu1）；Li‖Cu CE 变高（测试 Tcu2）"
 },
 {
  "论文": "P510",
  "A": "DDLiTFSI (2 M)",
  "B": "DnH40LiTFSI",
  "A是对照": false,
  "B是对照": false,
  "组分变化": "LiTFSI 2.33 M → 2 M；DOL 60 vol% → 未报告；加入 DME（未报告）；去掉 NHEXANE",
  "描述符": [
   {
    "描述符": "eo",
    "中文": "非氟醚氧",
    "组": "配位（醚氧）",
    "方向": "变高",
    "A": 2.0,
    "B": 1.4748,
    "被动": false
   },
   {
    "描述符": "ring",
    "中文": "溶剂环数",
    "组": "溶剂骨架",
    "方向": "变低",
    "A": 0.5984,
    "B": 0.7374,
    "被动": false
   },
   {
    "描述符": "rotb",
    "中文": "可旋转键数",
    "组": "溶剂骨架",
    "方向": "变高",
    "A": 1.2049,
    "B": 0.7878,
    "被动": false
   },
   {
    "描述符": "tpsa",
    "中文": "TPSA",
    "组": "其他（单独成组或数据少）",
    "方向": "变高",
    "A": 18.46,
    "B": 13.6122,
    "被动": false
   },
   {
    "描述符": "mw",
    "中文": "溶剂分子量",
    "组": "溶剂骨架",
    "方向": "变高",
    "A": 80.5223,
    "B": 77.2563,
    "被动": false
   },
   {
    "描述符": "lnsites",
    "中文": "每个 Li⁺ 的配位位点",
    "组": "配位（醚氧）",
    "方向": "变高",
    "A": 11.9905,
    "B": 7.3903,
    "被动": false
   },
   {
    "描述符": "dil",
    "中文": "稀释剂摩尔比例",
    "组": "氟化/稀释",
    "方向": "变低（变为 0）",
    "A": 0.0,
    "B": 0.2626,
    "被动": false
   },
   {
    "描述符": "li",
    "中文": "Li⁺ 总浓度",
    "组": "盐用量",
    "方向": "变低",
    "A": 2.0,
    "B": 2.33,
    "被动": false
   },
   {
    "描述符": "salt",
    "中文": "主盐浓度",
    "组": "盐用量",
    "方向": "变低",
    "A": 2.0,
    "B": 2.33,
    "被动": false
   },
   {
    "描述符": "anF",
    "中文": "阴离子 F（每升）",
    "组": "盐用量",
    "方向": "变低",
    "A": 12.0,
    "B": 13.98,
    "被动": false
   },
   {
    "描述符": "anSO2",
    "中文": "阴离子磺酰（每升）",
    "组": "盐用量",
    "方向": "变低",
    "A": 4.0,
    "B": 4.66,
    "被动": false
   }
  ],
  "物性": {},
  "性能": [
   {
    "类别": "LiCu_CE",
    "测试": "Tcu1",
    "方向": "变低",
    "倍数": 182.5,
    "倍数含义": "损失（100 − CE）之比",
    "好于参照": false,
    "值A": 63.5,
    "值B": 99.8,
    "指标A": "Li‖Cu CE",
    "指标B": "Li‖Cu CE"
   },
   {
    "类别": "LiCu_CE",
    "测试": "Tcu2",
    "方向": "变低",
    "倍数": 44.8718,
    "倍数含义": "损失（100 − CE）之比",
    "好于参照": false,
    "值A": 12.5,
    "值B": 98.05,
    "指标A": "Li‖Cu CE",
    "指标B": "Li‖Cu CE"
   }
  ],
  "比较编号": [
   "PC01822",
   "PC01831"
  ],
  "表述文字": "【样本】P510：实验样 DDLiTFSI (2 M)（2 M LiTFSI；DOL:DME = 未报告:未报告（体积比））相对 实验样 DnH40LiTFSI（2.33 M LiTFSI；60 vol% DOL；40 vol% NHEXANE）｜组分变化：LiTFSI 2.33 M → 2 M；DOL 60 vol% → 未报告；加入 DME（未报告）；去掉 NHEXANE｜分子描述符：非氟醚氧 变高；溶剂环数 变低；可旋转键数 变高；TPSA 变高；溶剂分子量 变高；每个 Li⁺ 的配位位点 变高；稀释剂摩尔比例 变低（变为 0）；Li⁺ 总浓度 变低；主盐浓度 变低；阴离子 F（每升） 变低；阴离子磺酰（每升） 变低｜物性：两边没有都报告的｜条件：相同（同一测试）｜性能：Li‖Cu CE 变低（测试 Tcu1）；Li‖Cu CE 变低（测试 Tcu2）"
 },
 {
  "论文": "P510",
  "A": "DDMB40LiTFSI",
  "B": "DcH40LiTFSI",
  "A是对照": false,
  "B是对照": false,
  "组分变化": "LiTFSI 1.97 M → 1.33 M；加入 DMB23（40 vol%）；去掉 CYCLOHEXANE",
  "描述符": [
   {
    "描述符": "eo",
    "中文": "非氟醚氧",
    "组": "配位（醚氧）",
    "方向": "变高",
    "A": 1.4742,
    "B": 1.3991,
    "被动": false
   },
   {
    "描述符": "ring",
    "中文": "溶剂环数",
    "组": "溶剂骨架",
    "方向": "变低",
    "A": 0.7371,
    "B": 1.0,
    "被动": false
   },
   {
    "描述符": "rotb",
    "中文": "可旋转键数",
    "组": "溶剂骨架",
    "方向": "变高（从无到有）",
    "A": 0.2629,
    "B": 0.0,
    "被动": false
   },
   {
    "描述符": "tpsa",
    "中文": "TPSA",
    "组": "其他（单独成组或数据少）",
    "方向": "变高",
    "A": 13.6068,
    "B": 12.9134,
    "被动": false
   },
   {
    "描述符": "lnsites",
    "中文": "每个 Li⁺ 的配位位点",
    "组": "配位（醚氧）",
    "方向": "变高",
    "A": 12.947,
    "B": 8.7408,
    "被动": false
   },
   {
    "描述符": "dil",
    "中文": "稀释剂摩尔比例",
    "组": "氟化/稀释",
    "方向": "变低",
    "A": 0.2629,
    "B": 0.3005,
    "被动": false
   },
   {
    "描述符": "li",
    "中文": "Li⁺ 总浓度",
    "组": "盐用量",
    "方向": "变低",
    "A": 1.33,
    "B": 1.97,
    "被动": false
   },
   {
    "描述符": "salt",
    "中文": "主盐浓度",
    "组": "盐用量",
    "方向": "变低",
    "A": 1.33,
    "B": 1.97,
    "被动": false
   },
   {
    "描述符": "anF",
    "中文": "阴离子 F（每升）",
    "组": "盐用量",
    "方向": "变低",
    "A": 7.98,
    "B": 11.82,
    "被动": false
   },
   {
    "描述符": "anSO2",
    "中文": "阴离子磺酰（每升）",
    "组": "盐用量",
    "方向": "变低",
    "A": 2.66,
    "B": 3.94,
    "被动": false
   }
  ],
  "物性": {
   "离子电导率": "变低",
   "Li⁺迁移数": "相近"
  },
  "性能": [
   {
    "类别": "每圈衰减率",
    "测试": "T25",
    "方向": "变高",
    "倍数": 1.4545,
    "倍数含义": "每圈衰减率之比",
    "好于参照": false,
    "值A": 1.28,
    "值B": 0.88,
    "指标A": "每圈衰减率（%/圈，由容量损失率换算）",
    "指标B": "每圈衰减率（%/圈，由容量损失率换算）"
   },
   {
    "类别": "首圈容量",
    "测试": "T25",
    "方向": "变低",
    "倍数": 0.94,
    "倍数含义": "容量之比",
    "好于参照": false,
    "值A": 1081.0,
    "值B": 1150.0,
    "指标A": "比放电容量（基准未写明）",
    "指标B": "比放电容量（基准未写明）"
   }
  ],
  "比较编号": [
   "PC01833",
   "PC01839"
  ],
  "表述文字": "【样本】P510：实验样 DDMB40LiTFSI（1.33 M LiTFSI；60 vol% DOL；40 vol% DMB23）相对 实验样 DcH40LiTFSI（1.97 M LiTFSI；60 vol% DOL；40 vol% CYCLOHEXANE）｜组分变化：LiTFSI 1.97 M → 1.33 M；加入 DMB23（40 vol%）；去掉 CYCLOHEXANE｜分子描述符：非氟醚氧 变高；溶剂环数 变低；可旋转键数 变高（从无到有）；TPSA 变高；每个 Li⁺ 的配位位点 变高；稀释剂摩尔比例 变低；Li⁺ 总浓度 变低；主盐浓度 变低；阴离子 F（每升） 变低；阴离子磺酰（每升） 变低｜物性：离子电导率 变低；Li⁺迁移数 相近｜条件：相同（同一测试）｜性能：每圈衰减率 变高（测试 T25）；首圈容量 变低（测试 T25）"
 },
 {
  "论文": "P510",
  "A": "DDMB40LiTFSI",
  "B": "DDLiTFSI",
  "A是对照": false,
  "B是对照": true,
  "组分变化": "LiTFSI 1 M → 1.33 M；DOL 50 vol% → 60 vol%；加入 DMB23（40 vol%）；去掉 DME",
  "描述符": [
   {
    "描述符": "eo",
    "中文": "非氟醚氧",
    "组": "配位（醚氧）",
    "方向": "变低",
    "A": 1.4742,
    "B": 2.0,
    "被动": false
   },
   {
    "描述符": "ring",
    "中文": "溶剂环数",
    "组": "溶剂骨架",
    "方向": "变高",
    "A": 0.7371,
    "B": 0.5984,
    "被动": false
   },
   {
    "描述符": "rotb",
    "中文": "可旋转键数",
    "组": "溶剂骨架",
    "方向": "变低",
    "A": 0.2629,
    "B": 1.2049,
    "被动": false
   },
   {
    "描述符": "tpsa",
    "中文": "TPSA",
    "组": "其他（单独成组或数据少）",
    "方向": "变低",
    "A": 13.6068,
    "B": 18.46,
    "被动": false
   },
   {
    "描述符": "mw",
    "中文": "溶剂分子量",
    "组": "溶剂骨架",
    "方向": "变低",
    "A": 77.2599,
    "B": 80.5223,
    "被动": false
   },
   {
    "描述符": "lnsites",
    "中文": "每个 Li⁺ 的配位位点",
    "组": "配位（醚氧）",
    "方向": "变低",
    "A": 12.947,
    "B": 23.9809,
    "被动": false
   },
   {
    "描述符": "dil",
    "中文": "稀释剂摩尔比例",
    "组": "氟化/稀释",
    "方向": "变高（从无到有）",
    "A": 0.2629,
    "B": 0.0,
    "被动": false
   },
   {
    "描述符": "li",
    "中文": "Li⁺ 总浓度",
    "组": "盐用量",
    "方向": "变高",
    "A": 1.33,
    "B": 1.0,
    "被动": false
   },
   {
    "描述符": "salt",
    "中文": "主盐浓度",
    "组": "盐用量",
    "方向": "变高",
    "A": 1.33,
    "B": 1.0,
    "被动": false
   },
   {
    "描述符": "anF",
    "中文": "阴离子 F（每升）",
    "组": "盐用量",
    "方向": "变高",
    "A": 7.98,
    "B": 6.0,
    "被动": false
   },
   {
    "描述符": "anSO2",
    "中文": "阴离子磺酰（每升）",
    "组": "盐用量",
    "方向": "变高",
    "A": 2.66,
    "B": 2.0,
    "被动": false
   }
  ],
  "物性": {
   "黏度": "变高",
   "离子电导率": "变高",
   "Li⁺迁移数": "变高"
  },
  "性能": [
   {
    "类别": "每圈衰减率",
    "测试": "T25",
    "方向": "变低",
    "倍数": 0.5926,
    "倍数含义": "每圈衰减率之比",
    "好于参照": true,
    "值A": 1.28,
    "值B": 2.16,
    "指标A": "每圈衰减率（%/圈，由容量损失率换算）",
    "指标B": "每圈衰减率（%/圈，由容量损失率换算）"
   },
   {
    "类别": "首圈容量",
    "测试": "T25",
    "方向": "变高",
    "倍数": 1.1599,
    "倍数含义": "容量之比",
    "好于参照": true,
    "值A": 1081.0,
    "值B": 932.0,
    "指标A": "比放电容量（基准未写明）",
    "指标B": "比放电容量（基准未写明）"
   }
  ],
  "比较编号": [
   "PC01835",
   "PC01841"
  ],
  "表述文字": "【样本】P510：实验样 DDMB40LiTFSI（1.33 M LiTFSI；60 vol% DOL；40 vol% DMB23）相对 对比样 DDLiTFSI（1 M LiTFSI；50 vol% DOL；50 vol% DME）｜组分变化：LiTFSI 1 M → 1.33 M；DOL 50 vol% → 60 vol%；加入 DMB23（40 vol%）；去掉 DME｜分子描述符：非氟醚氧 变低；溶剂环数 变高；可旋转键数 变低；TPSA 变低；溶剂分子量 变低；每个 Li⁺ 的配位位点 变低；稀释剂摩尔比例 变高（从无到有）；Li⁺ 总浓度 变高；主盐浓度 变高；阴离子 F（每升） 变高；阴离子磺酰（每升） 变高｜物性：黏度 变高；离子电导率 变高；Li⁺迁移数 变高｜条件：相同（同一测试）｜性能：每圈衰减率 变低（测试 T25）；首圈容量 变高（测试 T25）"
 },
 {
  "论文": "P510",
  "A": "DnH40LiTFSI",
  "B": "DcH40LiTFSI",
  "A是对照": false,
  "B是对照": false,
  "组分变化": "LiTFSI 1.97 M → 2.33 M；加入 NHEXANE（40 vol%）；去掉 CYCLOHEXANE",
  "描述符": [
   {
    "描述符": "eo",
    "中文": "非氟醚氧",
    "组": "配位（醚氧）",
    "方向": "变高",
    "A": 1.4748,
    "B": 1.3991,
    "被动": false
   },
   {
    "描述符": "ring",
    "中文": "溶剂环数",
    "组": "溶剂骨架",
    "方向": "变低",
    "A": 0.7374,
    "B": 1.0,
    "被动": false
   },
   {
    "描述符": "rotb",
    "中文": "可旋转键数",
    "组": "溶剂骨架",
    "方向": "变高（从无到有）",
    "A": 0.7878,
    "B": 0.0,
    "被动": false
   },
   {
    "描述符": "tpsa",
    "中文": "TPSA",
    "组": "其他（单独成组或数据少）",
    "方向": "变高",
    "A": 13.6122,
    "B": 12.9134,
    "被动": false
   },
   {
    "描述符": "lnsites",
    "中文": "每个 Li⁺ 的配位位点",
    "组": "配位（醚氧）",
    "方向": "变低",
    "A": 7.3903,
    "B": 8.7408,
    "被动": false
   },
   {
    "描述符": "dil",
    "中文": "稀释剂摩尔比例",
    "组": "氟化/稀释",
    "方向": "变低",
    "A": 0.2626,
    "B": 0.3005,
    "被动": false
   },
   {
    "描述符": "li",
    "中文": "Li⁺ 总浓度",
    "组": "盐用量",
    "方向": "变高",
    "A": 2.33,
    "B": 1.97,
    "被动": false
   },
   {
    "描述符": "salt",
    "中文": "主盐浓度",
    "组": "盐用量",
    "方向": "变高",
    "A": 2.33,
    "B": 1.97,
    "被动": false
   },
   {
    "描述符": "anF",
    "中文": "阴离子 F（每升）",
    "组": "盐用量",
    "方向": "变高",
    "A": 13.98,
    "B": 11.82,
    "被动": false
   },
   {
    "描述符": "anSO2",
    "中文": "阴离子磺酰（每升）",
    "组": "盐用量",
    "方向": "变高",
    "A": 4.66,
    "B": 3.94,
    "被动": false
   }
  ],
  "物性": {
   "离子电导率": "变高",
   "Li⁺迁移数": "相近"
  },
  "性能": [
   {
    "类别": "每圈衰减率",
    "测试": "T25",
    "方向": "变低",
    "倍数": 0.7727,
    "倍数含义": "每圈衰减率之比",
    "好于参照": true,
    "值A": 0.68,
    "值B": 0.88,
    "指标A": "每圈衰减率（%/圈，由容量损失率换算）",
    "指标B": "每圈衰减率（%/圈，由容量损失率换算）"
   },
   {
    "类别": "首圈容量",
    "测试": "T25",
    "方向": "变高",
    "倍数": 1.0991,
    "倍数含义": "容量之比",
    "好于参照": true,
    "值A": 1264.0,
    "值B": 1150.0,
    "指标A": "比放电容量（基准未写明）",
    "指标B": "比放电容量（基准未写明）"
   }
  ],
  "比较编号": [
   "PC01834",
   "PC01840"
  ],
  "表述文字": "【样本】P510：实验样 DnH40LiTFSI（2.33 M LiTFSI；60 vol% DOL；40 vol% NHEXANE）相对 实验样 DcH40LiTFSI（1.97 M LiTFSI；60 vol% DOL；40 vol% CYCLOHEXANE）｜组分变化：LiTFSI 1.97 M → 2.33 M；加入 NHEXANE（40 vol%）；去掉 CYCLOHEXANE｜分子描述符：非氟醚氧 变高；溶剂环数 变低；可旋转键数 变高（从无到有）；TPSA 变高；每个 Li⁺ 的配位位点 变低；稀释剂摩尔比例 变低；Li⁺ 总浓度 变高；主盐浓度 变高；阴离子 F（每升） 变高；阴离子磺酰（每升） 变高｜物性：离子电导率 变高；Li⁺迁移数 相近｜条件：相同（同一测试）｜性能：每圈衰减率 变低（测试 T25）；首圈容量 变高（测试 T25）"
 },
 {
  "论文": "P510",
  "A": "DnH40LiTFSI",
  "B": "DDLiTFSI",
  "A是对照": false,
  "B是对照": true,
  "组分变化": "LiTFSI 1 M → 2.33 M；DOL 50 vol% → 60 vol%；加入 NHEXANE（40 vol%）；去掉 DME",
  "描述符": [
   {
    "描述符": "eo",
    "中文": "非氟醚氧",
    "组": "配位（醚氧）",
    "方向": "变低",
    "A": 1.4748,
    "B": 2.0,
    "被动": false
   },
   {
    "描述符": "ring",
    "中文": "溶剂环数",
    "组": "溶剂骨架",
    "方向": "变高",
    "A": 0.7374,
    "B": 0.5984,
    "被动": false
   },
   {
    "描述符": "rotb",
    "中文": "可旋转键数",
    "组": "溶剂骨架",
    "方向": "变低",
    "A": 0.7878,
    "B": 1.2049,
    "被动": false
   },
   {
    "描述符": "tpsa",
    "中文": "TPSA",
    "组": "其他（单独成组或数据少）",
    "方向": "变低",
    "A": 13.6122,
    "B": 18.46,
    "被动": false
   },
   {
    "描述符": "mw",
    "中文": "溶剂分子量",
    "组": "溶剂骨架",
    "方向": "变低",
    "A": 77.2563,
    "B": 80.5223,
    "被动": false
   },
   {
    "描述符": "lnsites",
    "中文": "每个 Li⁺ 的配位位点",
    "组": "配位（醚氧）",
    "方向": "变低",
    "A": 7.3903,
    "B": 23.9809,
    "被动": false
   },
   {
    "描述符": "dil",
    "中文": "稀释剂摩尔比例",
    "组": "氟化/稀释",
    "方向": "变高（从无到有）",
    "A": 0.2626,
    "B": 0.0,
    "被动": false
   },
   {
    "描述符": "li",
    "中文": "Li⁺ 总浓度",
    "组": "盐用量",
    "方向": "变高",
    "A": 2.33,
    "B": 1.0,
    "被动": false
   },
   {
    "描述符": "salt",
    "中文": "主盐浓度",
    "组": "盐用量",
    "方向": "变高",
    "A": 2.33,
    "B": 1.0,
    "被动": false
   },
   {
    "描述符": "anF",
    "中文": "阴离子 F（每升）",
    "组": "盐用量",
    "方向": "变高",
    "A": 13.98,
    "B": 6.0,
    "被动": false
   },
   {
    "描述符": "anSO2",
    "中文": "阴离子磺酰（每升）",
    "组": "盐用量",
    "方向": "变高",
    "A": 4.66,
    "B": 2.0,
    "被动": false
   }
  ],
  "物性": {
   "黏度": "变高",
   "离子电导率": "变高",
   "Li⁺迁移数": "变高"
  },
  "性能": [
   {
    "类别": "LiCu_CE",
    "测试": "Tcu1",
    "方向": "变高",
    "倍数": 0.0027,
    "倍数含义": "损失（100 − CE）之比",
    "好于参照": true,
    "值A": 99.8,
    "值B": 25.0,
    "指标A": "Li‖Cu CE",
    "指标B": "Li‖Cu CE"
   },
   {
    "类别": "LiCu_CE",
    "测试": "Tcu2",
    "方向": "变高",
    "倍数": 0.0208,
    "倍数含义": "损失（100 − CE）之比",
    "好于参照": true,
    "值A": 98.05,
    "值B": 6.25,
    "指标A": "Li‖Cu CE",
    "指标B": "Li‖Cu CE"
   },
   {
    "类别": "每圈衰减率",
    "测试": "T25",
    "方向": "变低",
    "倍数": 0.3148,
    "倍数含义": "每圈衰减率之比",
    "好于参照": true,
    "值A": 0.68,
    "值B": 2.16,
    "指标A": "每圈衰减率（%/圈，由容量损失率换算）",
    "指标B": "每圈衰减率（%/圈，由容量损失率换算）"
   },
   {
    "类别": "首圈容量",
    "测试": "T25",
    "方向": "变高",
    "倍数": 1.3562,
    "倍数含义": "容量之比",
    "好于参照": true,
    "值A": 1264.0,
    "值B": 932.0,
    "指标A": "比放电容量（基准未写明）",
    "指标B": "比放电容量（基准未写明）"
   }
  ],
  "比较编号": [
   "PC01818",
   "PC01830",
   "PC01836",
   "PC01842"
  ],
  "表述文字": "【样本】P510：实验样 DnH40LiTFSI（2.33 M LiTFSI；60 vol% DOL；40 vol% NHEXANE）相对 对比样 DDLiTFSI（1 M LiTFSI；50 vol% DOL；50 vol% DME）｜组分变化：LiTFSI 1 M → 2.33 M；DOL 50 vol% → 60 vol%；加入 NHEXANE（40 vol%）；去掉 DME｜分子描述符：非氟醚氧 变低；溶剂环数 变高；可旋转键数 变低；TPSA 变低；溶剂分子量 变低；每个 Li⁺ 的配位位点 变低；稀释剂摩尔比例 变高（从无到有）；Li⁺ 总浓度 变高；主盐浓度 变高；阴离子 F（每升） 变高；阴离子磺酰（每升） 变高｜物性：黏度 变高；离子电导率 变高；Li⁺迁移数 变高｜条件：相同（同一测试）｜性能：Li‖Cu CE 变高（测试 Tcu1）；Li‖Cu CE 变高（测试 Tcu2）；每圈衰减率 变低（测试 T25）；首圈容量 变高（测试 T25）"
 },
 {
  "论文": "P510",
  "A": "DnH40LiTFSI",
  "B": "DDMB40LiTFSI",
  "A是对照": false,
  "B是对照": false,
  "组分变化": "LiTFSI 1.33 M → 2.33 M；加入 NHEXANE（40 vol%）；去掉 DMB23",
  "描述符": [
   {
    "描述符": "rotb",
    "中文": "可旋转键数",
    "组": "溶剂骨架",
    "方向": "变高",
    "A": 0.7878,
    "B": 0.2629,
    "被动": false
   },
   {
    "描述符": "lnsites",
    "中文": "每个 Li⁺ 的配位位点",
    "组": "配位（醚氧）",
    "方向": "变低",
    "A": 7.3903,
    "B": 12.947,
    "被动": false
   },
   {
    "描述符": "li",
    "中文": "Li⁺ 总浓度",
    "组": "盐用量",
    "方向": "变高",
    "A": 2.33,
    "B": 1.33,
    "被动": false
   },
   {
    "描述符": "salt",
    "中文": "主盐浓度",
    "组": "盐用量",
    "方向": "变高",
    "A": 2.33,
    "B": 1.33,
    "被动": false
   },
   {
    "描述符": "anF",
    "中文": "阴离子 F（每升）",
    "组": "盐用量",
    "方向": "变高",
    "A": 13.98,
    "B": 7.98,
    "被动": false
   },
   {
    "描述符": "anSO2",
    "中文": "阴离子磺酰（每升）",
    "组": "盐用量",
    "方向": "变高",
    "A": 4.66,
    "B": 2.66,
    "被动": false
   }
  ],
  "物性": {
   "黏度": "变高",
   "离子电导率": "变高",
   "Li⁺迁移数": "变高"
  },
  "性能": [
   {
    "类别": "每圈衰减率",
    "测试": "T25",
    "方向": "变低",
    "倍数": 0.5312,
    "倍数含义": "每圈衰减率之比",
    "好于参照": true,
    "值A": 0.68,
    "值B": 1.28,
    "指标A": "每圈衰减率（%/圈，由容量损失率换算）",
    "指标B": "每圈衰减率（%/圈，由容量损失率换算）"
   },
   {
    "类别": "首圈容量",
    "测试": "T25",
    "方向": "变高",
    "倍数": 1.1693,
    "倍数含义": "容量之比",
    "好于参照": true,
    "值A": 1264.0,
    "值B": 1081.0,
    "指标A": "比放电容量（基准未写明）",
    "指标B": "比放电容量（基准未写明）"
   }
  ],
  "比较编号": [
   "PC01837",
   "PC01843"
  ],
  "表述文字": "【样本】P510：实验样 DnH40LiTFSI（2.33 M LiTFSI；60 vol% DOL；40 vol% NHEXANE）相对 实验样 DDMB40LiTFSI（1.33 M LiTFSI；60 vol% DOL；40 vol% DMB23）｜组分变化：LiTFSI 1.33 M → 2.33 M；加入 NHEXANE（40 vol%）；去掉 DMB23｜分子描述符：可旋转键数 变高；每个 Li⁺ 的配位位点 变低；Li⁺ 总浓度 变高；主盐浓度 变高；阴离子 F（每升） 变高；阴离子磺酰（每升） 变高｜物性：黏度 变高；离子电导率 变高；Li⁺迁移数 变高｜条件：相同（同一测试）｜性能：每圈衰减率 变低（测试 T25）；首圈容量 变高（测试 T25）"
 },
 {
  "论文": "P536",
  "A": "PBQ 70 mM",
  "B": "MCBQ 70 mM",
  "A是对照": false,
  "B是对照": false,
  "组分变化": "加入 PBQ（70 mM）；去掉 MCBQ",
  "描述符": [],
  "物性": {},
  "性能": [
   {
    "类别": "首圈容量",
    "测试": "Tinit01",
    "方向": "变低",
    "倍数": 0.8399,
    "倍数含义": "容量之比",
    "好于参照": false,
    "值A": 965.0,
    "值B": 1149.0,
    "指标A": "硫比放电容量",
    "指标B": "硫比放电容量"
   }
  ],
  "比较编号": [
   "PC01845"
  ],
  "表述文字": "【样本】P536：实验样 PBQ 70 mM（1.0 M LiTFSI；0.1 M LiNO3；70 mM PBQ；DOL:DME = 1:1（体积比））相对 实验样 MCBQ 70 mM（1.0 M LiTFSI；0.1 M LiNO3；70 mM MCBQ；DOL:DME = 1:1（体积比））｜组分变化：加入 PBQ（70 mM）；去掉 MCBQ｜分子描述符：无变化｜物性：两边没有都报告的｜条件：相同（同一测试）｜性能：首圈容量 变低（测试 Tinit01）"
 },
 {
  "论文": "P594",
  "A": "TMA",
  "B": "TMA-free",
  "A是对照": false,
  "B是对照": true,
  "组分变化": "加入 TMABr（1 wt%）",
  "描述符": [],
  "物性": {
   "润湿性": "变低",
   "Li⁺迁移数": "变高",
   "离子电导率": "变高"
  },
  "性能": [
   {
    "类别": "LiCu_CE",
    "测试": "Taur",
    "方向": "变高",
    "倍数": 0.5728,
    "倍数含义": "损失（100 − CE）之比",
    "好于参照": true,
    "值A": 97.09,
    "值B": 94.92,
    "指标A": "Li‖Cu CE",
    "指标B": "Li‖Cu CE"
   }
  ],
  "比较编号": [
   "PC01851"
  ],
  "表述文字": "【样本】P594：实验样 TMA（1 M LiPF6；10 vol% FEC；1 wt% TMABr；EC:DEC = 1(EC:DEC):1(EC:DEC)（体积比））相对 对比样 TMA-free（1 M LiPF6；10 vol% FEC；EC:DEC = 1(EC:DEC):1(EC:DEC)（体积比））｜组分变化：加入 TMABr（1 wt%）｜分子描述符：无变化｜物性：润湿性 变低；Li⁺迁移数 变高；离子电导率 变高｜条件：相同（同一测试）｜性能：Li‖Cu CE 变高（测试 Taur）"
 },
 {
  "论文": "P609",
  "A": "LiFSI-ULE",
  "B": "Commercial",
  "A是对照": false,
  "B是对照": true,
  "组分变化": "加入 LiFSI（0.4 M）；DME 1 体积比 → 单一溶剂；去掉 LiTFSI；去掉 DOL",
  "描述符": [
   {
    "描述符": "ring",
    "中文": "溶剂环数",
    "组": "溶剂骨架",
    "方向": "变低（变为 0）",
    "A": 0.0,
    "B": 0.5984,
    "被动": false
   },
   {
    "描述符": "rotb",
    "中文": "可旋转键数",
    "组": "溶剂骨架",
    "方向": "变高",
    "A": 3.0,
    "B": 1.2049,
    "被动": false
   },
   {
    "描述符": "mw",
    "中文": "溶剂分子量",
    "组": "溶剂骨架",
    "方向": "变高",
    "A": 90.122,
    "B": 80.5223,
    "被动": false
   },
   {
    "描述符": "lnsites",
    "中文": "每个 Li⁺ 的配位位点",
    "组": "配位（醚氧）",
    "方向": "变高",
    "A": 38.5256,
    "B": 21.8008,
    "被动": false
   },
   {
    "描述符": "li",
    "中文": "Li⁺ 总浓度",
    "组": "盐用量",
    "方向": "变低",
    "A": 0.5,
    "B": 1.1,
    "被动": false
   },
   {
    "描述符": "salt",
    "中文": "主盐浓度",
    "组": "盐用量",
    "方向": "变低",
    "A": 0.4,
    "B": 1.0,
    "被动": false
   },
   {
    "描述符": "anF",
    "中文": "阴离子 F（每升）",
    "组": "盐用量",
    "方向": "变低",
    "A": 0.8,
    "B": 6.0,
    "被动": false
   },
   {
    "描述符": "anSO2",
    "中文": "阴离子磺酰（每升）",
    "组": "盐用量",
    "方向": "变低",
    "A": 0.8,
    "B": 2.0,
    "被动": false
   }
  ],
  "物性": {
   "密度": "变低",
   "离子电导率": "变低"
  },
  "性能": [
   {
    "类别": "每圈衰减率",
    "测试": "T06",
    "方向": "变低",
    "倍数": 0.2819,
    "倍数含义": "每圈衰减率之比",
    "好于参照": true,
    "值A": 0.0884,
    "值B": 0.3136,
    "指标A": "每圈衰减率（%/圈，由容量保持率换算）",
    "指标B": "每圈衰减率（%/圈，由容量保持率换算）"
   },
   {
    "类别": "首圈容量",
    "测试": "T06",
    "方向": "变高",
    "倍数": 1.1847,
    "倍数含义": "容量之比",
    "好于参照": true,
    "值A": 1084.0,
    "值B": 915.0,
    "指标A": "硫比放电容量",
    "指标B": "硫比放电容量"
   }
  ],
  "比较编号": [
   "PC01861",
   "PC01871"
  ],
  "表述文字": "【样本】P609：实验样 LiFSI-ULE（0.4 M LiFSI；0.1 M LiNO3；DME（单一溶剂 体积份））相对 对比样 Commercial（1 M LiTFSI；0.1 M LiNO3；DME:DOL = 1:1（体积比））｜组分变化：加入 LiFSI（0.4 M）；DME 1 体积比 → 单一溶剂；去掉 LiTFSI；去掉 DOL｜分子描述符：溶剂环数 变低（变为 0）；可旋转键数 变高；溶剂分子量 变高；每个 Li⁺ 的配位位点 变高；Li⁺ 总浓度 变低；主盐浓度 变低；阴离子 F（每升） 变低；阴离子磺酰（每升） 变低｜物性：密度 变低；离子电导率 变低｜条件：相同（同一测试）｜性能：每圈衰减率 变低（测试 T06）；首圈容量 变高（测试 T06）"
 },
 {
  "论文": "P609",
  "A": "LiTFSI-ULE",
  "B": "Commercial",
  "A是对照": false,
  "B是对照": true,
  "组分变化": "LiTFSI 1 M → 0.4 M；DME 1 体积比 → 单一溶剂；去掉 DOL",
  "描述符": [
   {
    "描述符": "ring",
    "中文": "溶剂环数",
    "组": "溶剂骨架",
    "方向": "变低（变为 0）",
    "A": 0.0,
    "B": 0.5984,
    "被动": false
   },
   {
    "描述符": "rotb",
    "中文": "可旋转键数",
    "组": "溶剂骨架",
    "方向": "变高",
    "A": 3.0,
    "B": 1.2049,
    "被动": false
   },
   {
    "描述符": "mw",
    "中文": "溶剂分子量",
    "组": "溶剂骨架",
    "方向": "变高",
    "A": 90.122,
    "B": 80.5223,
    "被动": false
   },
   {
    "描述符": "lnsites",
    "中文": "每个 Li⁺ 的配位位点",
    "组": "配位（醚氧）",
    "方向": "变高",
    "A": 38.5256,
    "B": 21.8008,
    "被动": false
   },
   {
    "描述符": "li",
    "中文": "Li⁺ 总浓度",
    "组": "盐用量",
    "方向": "变低",
    "A": 0.5,
    "B": 1.1,
    "被动": false
   },
   {
    "描述符": "salt",
    "中文": "主盐浓度",
    "组": "盐用量",
    "方向": "变低",
    "A": 0.4,
    "B": 1.0,
    "被动": false
   },
   {
    "描述符": "anF",
    "中文": "阴离子 F（每升）",
    "组": "盐用量",
    "方向": "变低",
    "A": 2.4,
    "B": 6.0,
    "被动": false
   },
   {
    "描述符": "anSO2",
    "中文": "阴离子磺酰（每升）",
    "组": "盐用量",
    "方向": "变低",
    "A": 0.8,
    "B": 2.0,
    "被动": false
   }
  ],
  "物性": {
   "密度": "变低",
   "离子电导率": "变低"
  },
  "性能": [
   {
    "类别": "每圈衰减率",
    "测试": "T06",
    "方向": "变低",
    "倍数": 0.6419,
    "倍数含义": "每圈衰减率之比",
    "好于参照": true,
    "值A": 0.2013,
    "值B": 0.3136,
    "指标A": "每圈衰减率（%/圈，由容量保持率换算）",
    "指标B": "每圈衰减率（%/圈，由容量保持率换算）"
   },
   {
    "类别": "首圈容量",
    "测试": "T06",
    "方向": "相近",
    "倍数": 1.0,
    "倍数含义": "容量之比",
    "好于参照": null,
    "值A": 915.0,
    "值B": 915.0,
    "指标A": "硫比放电容量",
    "指标B": "硫比放电容量"
   }
  ],
  "比较编号": [
   "PC01862",
   "PC01872"
  ],
  "表述文字": "【样本】P609：实验样 LiTFSI-ULE（0.4 M LiTFSI；0.1 M LiNO3；DME（单一溶剂 体积份））相对 对比样 Commercial（1 M LiTFSI；0.1 M LiNO3；DME:DOL = 1:1（体积比））｜组分变化：LiTFSI 1 M → 0.4 M；DME 1 体积比 → 单一溶剂；去掉 DOL｜分子描述符：溶剂环数 变低（变为 0）；可旋转键数 变高；溶剂分子量 变高；每个 Li⁺ 的配位位点 变高；Li⁺ 总浓度 变低；主盐浓度 变低；阴离子 F（每升） 变低；阴离子磺酰（每升） 变低｜物性：密度 变低；离子电导率 变低｜条件：相同（同一测试）｜性能：每圈衰减率 变低（测试 T06）；首圈容量 相近（测试 T06）"
 },
 {
  "论文": "P609",
  "A": "LiTFSI-ULE",
  "B": "LiFSI-ULE",
  "A是对照": false,
  "B是对照": false,
  "组分变化": "加入 LiTFSI（0.4 M）；去掉 LiFSI",
  "描述符": [
   {
    "描述符": "anF",
    "中文": "阴离子 F（每升）",
    "组": "盐用量",
    "方向": "变高",
    "A": 2.4,
    "B": 0.8,
    "被动": false
   }
  ],
  "物性": {
   "密度": "相近",
   "离子电导率": "变低",
   "Li⁺迁移数": "相近",
   "多硫化物溶解度": "变低"
  },
  "性能": [
   {
    "类别": "每圈衰减率",
    "测试": "T06",
    "方向": "变高",
    "倍数": 2.2771,
    "倍数含义": "每圈衰减率之比",
    "好于参照": false,
    "值A": 0.2013,
    "值B": 0.0884,
    "指标A": "每圈衰减率（%/圈，由容量保持率换算）",
    "指标B": "每圈衰减率（%/圈，由容量保持率换算）"
   },
   {
    "类别": "首圈容量",
    "测试": "T06",
    "方向": "变低",
    "倍数": 0.8441,
    "倍数含义": "容量之比",
    "好于参照": false,
    "值A": 915.0,
    "值B": 1084.0,
    "指标A": "硫比放电容量",
    "指标B": "硫比放电容量"
   }
  ],
  "比较编号": [
   "PC01865",
   "PC01874"
  ],
  "表述文字": "【样本】P609：实验样 LiTFSI-ULE（0.4 M LiTFSI；0.1 M LiNO3；DME（单一溶剂 体积份））相对 实验样 LiFSI-ULE（0.4 M LiFSI；0.1 M LiNO3；DME（单一溶剂 体积份））｜组分变化：加入 LiTFSI（0.4 M）；去掉 LiFSI｜分子描述符：阴离子 F（每升） 变高｜物性：密度 相近；离子电导率 变低；Li⁺迁移数 相近；多硫化物溶解度 变低｜条件：相同（同一测试）｜性能：每圈衰减率 变高（测试 T06）；首圈容量 变低（测试 T06）"
 },
 {
  "论文": "P633",
  "A": "DEE/DME (2:3)",
  "B": "DOL/DME (1:1)",
  "A是对照": false,
  "B是对照": true,
  "组分变化": "加入 DEE（2 体积份）；DME 1 体积份 → 3 体积份；去掉 DOL",
  "描述符": [
   {
    "描述符": "eo",
    "中文": "非氟醚氧",
    "组": "配位（醚氧）",
    "方向": "变低",
    "A": 1.6,
    "B": 2.0,
    "被动": false
   },
   {
    "描述符": "ring",
    "中文": "溶剂环数",
    "组": "溶剂骨架",
    "方向": "变低（变为 0）",
    "A": 0.0,
    "B": 0.5984,
    "被动": false
   },
   {
    "描述符": "rotb",
    "中文": "可旋转键数",
    "组": "溶剂骨架",
    "方向": "变高",
    "A": 2.6,
    "B": 1.2049,
    "被动": false
   },
   {
    "描述符": "tpsa",
    "中文": "TPSA",
    "组": "其他（单独成组或数据少）",
    "方向": "变低",
    "A": 14.7683,
    "B": 18.46,
    "被动": false
   },
   {
    "描述符": "mw",
    "中文": "溶剂分子量",
    "组": "溶剂骨架",
    "方向": "变高",
    "A": 83.723,
    "B": 80.5223,
    "被动": false
   },
   {
    "描述符": "lnsites",
    "中文": "每个 Li⁺ 的配位位点",
    "组": "配位（醚氧）",
    "方向": "变低",
    "A": 12.8414,
    "B": 19.9841,
    "被动": false
   }
  ],
  "物性": {
   "润湿性": "变低"
  },
  "性能": [
   {
    "类别": "每圈衰减率",
    "测试": "T17",
    "方向": "变低",
    "倍数": 0.4154,
    "倍数含义": "每圈衰减率之比",
    "好于参照": true,
    "值A": 0.09,
    "值B": 0.2167,
    "指标A": "每圈衰减率（%/圈，由容量保持率换算）",
    "指标B": "每圈衰减率（%/圈，由容量保持率换算）"
   },
   {
    "类别": "每圈衰减率",
    "测试": "T19",
    "方向": "变低",
    "倍数": 0.3972,
    "倍数含义": "每圈衰减率之比",
    "好于参照": true,
    "值A": 0.0662,
    "值B": 0.1667,
    "指标A": "每圈衰减率（%/圈，由容量保持率换算）",
    "指标B": "每圈衰减率（%/圈，由容量保持率换算）"
   },
   {
    "类别": "每圈衰减率",
    "测试": "T20",
    "方向": "变低",
    "倍数": 0.66,
    "倍数含义": "每圈衰减率之比",
    "好于参照": true,
    "值A": 0.55,
    "值B": 0.8333,
    "指标A": "每圈衰减率（%/圈，由容量保持率换算）",
    "指标B": "每圈衰减率（%/圈，由容量保持率换算）"
   }
  ],
  "比较编号": [
   "PC01877",
   "PC01886",
   "PC01891"
  ],
  "表述文字": "【样本】P633：实验样 DEE/DME (2:3)（1.0 M LiFSI；0.2 M LiNO3；DEE:DME = 2:3（体积比））相对 对比样 DOL/DME (1:1)（1.0 M LiFSI；0.2 M LiNO3；DOL:DME = 1:1（体积比））｜组分变化：加入 DEE（2 体积份）；DME 1 体积份 → 3 体积份；去掉 DOL｜分子描述符：非氟醚氧 变低；溶剂环数 变低（变为 0）；可旋转键数 变高；TPSA 变低；溶剂分子量 变高；每个 Li⁺ 的配位位点 变低｜物性：润湿性 变低｜条件：相同（同一测试）｜性能：每圈衰减率 变低（测试 T17）；每圈衰减率 变低（测试 T19）；每圈衰减率 变低（测试 T20）"
 }
]
