Repository: zhuonanli08/Li-S_Electrolyte_Conflicts

File: output/两两比较表述_313篇_v2_2026-11-07/比较表述.json (part 15 of 111)
[
   "是否对照": false,
   "配方文字": "LiTFSI 1 m；LiNO3 0 未加入；DOL:DMSO = 1:1（体积比）",
   "表述编号": "ST0845",
   "证据句子": [
    "M0089",
    "M0091"
   ],
   "标记": [
    "温度默认"
   ]
  },
  "B": {
   "测试": "T2",
   "测试名": "高载量初始放电",
   "配方": "E_DMA",
   "配方名": "DOL–DMA",
   "recipe": "R_E_DMA",
   "是否对照": false,
   "配方文字": "LiTFSI 1 m；LiNO3 0 未加入；DOL:DMAC = 1:1（体积比）",
   "表述编号": "ST0843",
   "证据句子": [
    "M0089",
    "M0091"
   ],
   "标记": [
    "温度默认"
   ]
  },
  "组分变化": "加入 DMSO（1 体积比份）；去掉 DMAC",
  "作者改动的组分": [
   "DMAC",
   "DMSO"
  ],
  "特殊组分变化": [],
  "电解液相同但样品编号不同": false,
  "描述符": [
   {
    "描述符": "sulfone",
    "中文": "砜/亚砜",
    "组": "其他（单独成组或数据少）",
    "方向": "变高（从无到有）",
    "A": 0.5,
    "B": 0.0,
    "被动": false
   },
   {
    "描述符": "amide",
    "中文": "酰胺/脲羰基",
    "组": "其他（单独成组或数据少）",
    "方向": "变低（变为 0）",
    "A": 0.0,
    "B": 0.5,
    "被动": false
   },
   {
    "描述符": "tpsa",
    "中文": "TPSA",
    "组": "其他（单独成组或数据少）",
    "方向": "变低",
    "A": 17.765,
    "B": 19.385,
    "被动": false
   },
   {
    "描述符": "mw",
    "中文": "溶剂分子量",
    "组": "溶剂骨架",
    "方向": "变低",
    "A": 76.1075,
    "B": 80.6005,
    "被动": false
   }
  ],
  "物性": [],
  "条件": [
   {
    "条件": "E/S",
    "方向": "相近",
    "A": 10.0,
    "B": 10.0
   },
   {
    "条件": "硫载量",
    "方向": "相近",
    "A": 6.0,
    "B": 6.0
   },
   {
    "条件": "正极含硫",
    "方向": "相近",
    "A": 75.0,
    "B": 75.0
   },
   {
    "条件": "倍率",
    "方向": "相近",
    "A": 0.1,
    "B": 0.1
   },
   {
    "条件": "温度",
    "方向": "相近",
    "A": 25.0,
    "B": 25.0
   }
  ],
  "条件含默认值": [
   "温度默认"
  ],
  "性能": {
   "方向": "变低",
   "倍数": 0.8507,
   "倍数含义": "容量之比",
   "好于参照": false,
   "值A": 570.0,
   "值B": 670.0,
   "指标A": "硫比放电容量",
   "指标B": "硫比放电容量"
  },
  "表述文字": "【P095｜首圈容量｜同测试换配方】实验样 DOL–DMSO（LiTFSI 1 m；LiNO3 0 未加入；DOL:DMSO = 1:1（体积比），测试 T2）相对 实验样 DOL–DMA（LiTFSI 1 m；LiNO3 0 未加入；DOL:DMAC = 1:1（体积比），测试 T2）｜组分变化：加入 DMSO（1 体积比份）；去掉 DMAC｜描述符：砜/亚砜 变高（从无到有）；酰胺/脲羰基 变低（变为 0）；TPSA 变低；溶剂分子量 变低｜物性：两边没有都报告的｜条件：相同（含默认值：温度默认）｜性能：首圈容量 变低"
 },
 {
  "编号": "PC00230",
  "论文": "P095",
  "类别": "首圈容量",
  "比较类型": "同测试换配方",
  "A": {
   "测试": "T2",
   "测试名": "高载量初始放电",
   "配方": "E_MeIm",
   "配方名": "DOL–MeIm",
   "recipe": "R_E_MeIm",
   "是否对照": false,
   "配方文字": "LiTFSI 1 m；LiNO3 0 未加入；DOL:MEIM = 1:1（体积比）",
   "表述编号": "ST0846",
   "证据句子": [
    "M0094"
   ],
   "标记": [
    "温度默认"
   ]
  },
  "B": {
   "测试": "T2",
   "测试名": "高载量初始放电",
   "配方": "E_DMA",
   "配方名": "DOL–DMA",
   "recipe": "R_E_DMA",
   "是否对照": false,
   "配方文字": "LiTFSI 1 m；LiNO3 0 未加入；DOL:DMAC = 1:1（体积比）",
   "表述编号": "ST0843",
   "证据句子": [
    "M0089",
    "M0091"
   ],
   "标记": [
    "温度默认"
   ]
  },
  "组分变化": "加入 MEIM（1 体积比份）；去掉 DMAC",
  "作者改动的组分": [
   "DMAC",
   "MEIM"
  ],
  "特殊组分变化": [],
  "电解液相同但样品编号不同": false,
  "描述符": [
   {
    "描述符": "amide",
    "中文": "酰胺/脲羰基",
    "组": "其他（单独成组或数据少）",
    "方向": "变低（变为 0）",
    "A": 0.0,
    "B": 0.5,
    "被动": false
   },
   {
    "描述符": "ring",
    "中文": "溶剂环数",
    "组": "溶剂骨架",
    "方向": "变高",
    "A": 1.0,
    "B": 0.5,
    "被动": false
   },
   {
    "描述符": "tpsa",
    "中文": "TPSA",
    "组": "其他（单独成组或数据少）",
    "方向": "变低",
    "A": 18.14,
    "B": 19.385,
    "被动": false
   },
   {
    "描述符": "mw",
    "中文": "溶剂分子量",
    "组": "溶剂骨架",
    "方向": "变低",
    "A": 78.0925,
    "B": 80.6005,
    "被动": false
   }
  ],
  "物性": [],
  "条件": [
   {
    "条件": "E/S",
    "方向": "相近",
    "A": 10.0,
    "B": 10.0
   },
   {
    "条件": "硫载量",
    "方向": "相近",
    "A": 6.0,
    "B": 6.0
   },
   {
    "条件": "正极含硫",
    "方向": "相近",
    "A": 75.0,
    "B": 75.0
   },
   {
    "条件": "倍率",
    "方向": "相近",
    "A": 0.1,
    "B": 0.1
   },
   {
    "条件": "温度",
    "方向": "相近",
    "A": 25.0,
    "B": 25.0
   }
  ],
  "条件含默认值": [
   "温度默认"
  ],
  "性能": {
   "方向": "变低",
   "倍数": 0.7015,
   "倍数含义": "容量之比",
   "好于参照": false,
   "值A": 470.0,
   "值B": 670.0,
   "指标A": "硫比放电容量",
   "指标B": "硫比放电容量"
  },
  "表述文字": "【P095｜首圈容量｜同测试换配方】实验样 DOL–MeIm（LiTFSI 1 m；LiNO3 0 未加入；DOL:MEIM = 1:1（体积比），测试 T2）相对 实验样 DOL–DMA（LiTFSI 1 m；LiNO3 0 未加入；DOL:DMAC = 1:1（体积比），测试 T2）｜组分变化：加入 MEIM（1 体积比份）；去掉 DMAC｜描述符：酰胺/脲羰基 变低（变为 0）；溶剂环数 变高；TPSA 变低；溶剂分子量 变低｜物性：两边没有都报告的｜条件：相同（含默认值：温度默认）｜性能：首圈容量 变低"
 },
 {
  "编号": "PC00231",
  "论文": "P095",
  "类别": "首圈容量",
  "比较类型": "同测试换配方",
  "A": {
   "测试": "T2",
   "测试名": "高载量初始放电",
   "配方": "E_DMSO",
   "配方名": "DOL–DMSO",
   "recipe": "R_E_DMSO",
   "是否对照": false,
   "配方文字": "LiTFSI 1 m；LiNO3 0 未加入；DOL:DMSO = 1:1（体积比）",
   "表述编号": "ST0845",
   "证据句子": [
    "M0089",
    "M0091"
   ],
   "标记": [
    "温度默认"
   ]
  },
  "B": {
   "测试": "T2",
   "测试名": "高载量初始放电",
   "配方": "E_DME",
   "配方名": "DOL–DME",
   "recipe": "R_E_DME",
   "是否对照": true,
   "配方文字": "LiTFSI 1 m；LiNO3 0 未加入；DOL:DME = 1:1（体积比）",
   "表述编号": "ST0844",
   "证据句子": [
    "M0089"
   ],
   "标记": [
    "温度默认"
   ]
  },
  "组分变化": "加入 DMSO（1 体积比份）；去掉 DME",
  "作者改动的组分": [
   "DME",
   "DMSO"
  ],
  "特殊组分变化": [],
  "电解液相同但样品编号不同": false,
  "描述符": [
   {
    "描述符": "eo",
    "中文": "非氟醚氧",
    "组": "配位（醚氧）",
    "方向": "变低",
    "A": 1.0,
    "B": 2.0,
    "被动": false
   },
   {
    "描述符": "sulfone",
    "中文": "砜/亚砜",
    "组": "其他（单独成组或数据少）",
    "方向": "变高（从无到有）",
    "A": 0.5,
    "B": 0.0,
    "被动": false
   },
   {
    "描述符": "rotb",
    "中文": "可旋转键数",
    "组": "溶剂骨架",
    "方向": "变低（变为 0）",
    "A": 0.0,
    "B": 1.5,
    "被动": false
   },
   {
    "描述符": "tpsa",
    "中文": "TPSA",
    "组": "其他（单独成组或数据少）",
    "方向": "变低",
    "A": 17.765,
    "B": 18.46,
    "被动": false
   },
   {
    "描述符": "mw",
    "中文": "溶剂分子量",
    "组": "溶剂骨架",
    "方向": "变低",
    "A": 76.1075,
    "B": 82.1005,
    "被动": false
   }
  ],
  "物性": [],
  "条件": [
   {
    "条件": "E/S",
    "方向": "相近",
    "A": 10.0,
    "B": 10.0
   },
   {
    "条件": "硫载量",
    "方向": "相近",
    "A": 6.0,
    "B": 6.0
   },
   {
    "条件": "正极含硫",
    "方向": "相近",
    "A": 75.0,
    "B": 75.0
   },
   {
    "条件": "倍率",
    "方向": "相近",
    "A": 0.1,
    "B": 0.1
   },
   {
    "条件": "温度",
    "方向": "相近",
    "A": 25.0,
    "B": 25.0
   }
  ],
  "条件含默认值": [
   "温度默认"
  ],
  "性能": {
   "方向": "变高",
   "倍数": 1.0556,
   "倍数含义": "容量之比",
   "好于参照": true,
   "值A": 570.0,
   "值B": 540.0,
   "指标A": "硫比放电容量",
   "指标B": "硫比放电容量"
  },
  "表述文字": "【P095｜首圈容量｜同测试换配方】实验样 DOL–DMSO（LiTFSI 1 m；LiNO3 0 未加入；DOL:DMSO = 1:1（体积比），测试 T2）相对 对比样 DOL–DME（LiTFSI 1 m；LiNO3 0 未加入；DOL:DME = 1:1（体积比），测试 T2）｜组分变化：加入 DMSO（1 体积比份）；去掉 DME｜描述符：非氟醚氧 变低；砜/亚砜 变高（从无到有）；可旋转键数 变低（变为 0）；TPSA 变低；溶剂分子量 变低｜物性：两边没有都报告的｜条件：相同（含默认值：温度默认）｜性能：首圈容量 变高"
 },
 {
  "编号": "PC00232",
  "论文": "P095",
  "类别": "首圈容量",
  "比较类型": "同测试换配方",
  "A": {
   "测试": "T2",
   "测试名": "高载量初始放电",
   "配方": "E_MeIm",
   "配方名": "DOL–MeIm",
   "recipe": "R_E_MeIm",
   "是否对照": false,
   "配方文字": "LiTFSI 1 m；LiNO3 0 未加入；DOL:MEIM = 1:1（体积比）",
   "表述编号": "ST0846",
   "证据句子": [
    "M0094"
   ],
   "标记": [
    "温度默认"
   ]
  },
  "B": {
   "测试": "T2",
   "测试名": "高载量初始放电",
   "配方": "E_DME",
   "配方名": "DOL–DME",
   "recipe": "R_E_DME",
   "是否对照": true,
   "配方文字": "LiTFSI 1 m；LiNO3 0 未加入；DOL:DME = 1:1（体积比）",
   "表述编号": "ST0844",
   "证据句子": [
    "M0089"
   ],
   "标记": [
    "温度默认"
   ]
  },
  "组分变化": "加入 MEIM（1 体积比份）；去掉 DME",
  "作者改动的组分": [
   "DME",
   "MEIM"
  ],
  "特殊组分变化": [],
  "电解液相同但样品编号不同": false,
  "描述符": [
   {
    "描述符": "eo",
    "中文": "非氟醚氧",
    "组": "配位（醚氧）",
    "方向": "变低",
    "A": 1.0,
    "B": 2.0,
    "被动": false
   },
   {
    "描述符": "ring",
    "中文": "溶剂环数",
    "组": "溶剂骨架",
    "方向": "变高",
    "A": 1.0,
    "B": 0.5,
    "被动": false
   },
   {
    "描述符": "rotb",
    "中文": "可旋转键数",
    "组": "溶剂骨架",
    "方向": "变低（变为 0）",
    "A": 0.0,
    "B": 1.5,
    "被动": false
   },
   {
    "描述符": "tpsa",
    "中文": "TPSA",
    "组": "其他（单独成组或数据少）",
    "方向": "变低",
    "A": 18.14,
    "B": 18.46,
    "被动": false
   },
   {
    "描述符": "mw",
    "中文": "溶剂分子量",
    "组": "溶剂骨架",
    "方向": "变低",
    "A": 78.0925,
    "B": 82.1005,
    "被动": false
   }
  ],
  "物性": [],
  "条件": [
   {
    "条件": "E/S",
    "方向": "相近",
    "A": 10.0,
    "B": 10.0
   },
   {
    "条件": "硫载量",
    "方向": "相近",
    "A": 6.0,
    "B": 6.0
   },
   {
    "条件": "正极含硫",
    "方向": "相近",
    "A": 75.0,
    "B": 75.0
   },
   {
    "条件": "倍率",
    "方向": "相近",
    "A": 0.1,
    "B": 0.1
   },
   {
    "条件": "温度",
    "方向": "相近",
    "A": 25.0,
    "B": 25.0
   }
  ],
  "条件含默认值": [
   "温度默认"
  ],
  "性能": {
   "方向": "变低",
   "倍数": 0.8704,
   "倍数含义": "容量之比",
   "好于参照": false,
   "值A": 470.0,
   "值B": 540.0,
   "指标A": "硫比放电容量",
   "指标B": "硫比放电容量"
  },
  "表述文字": "【P095｜首圈容量｜同测试换配方】实验样 DOL–MeIm（LiTFSI 1 m；LiNO3 0 未加入；DOL:MEIM = 1:1（体积比），测试 T2）相对 对比样 DOL–DME（LiTFSI 1 m；LiNO3 0 未加入；DOL:DME = 1:1（体积比），测试 T2）｜组分变化：加入 MEIM（1 体积比份）；去掉 DME｜描述符：非氟醚氧 变低；溶剂环数 变高；可旋转键数 变低（变为 0）；TPSA 变低；溶剂分子量 变低｜物性：两边没有都报告的｜条件：相同（含默认值：温度默认）｜性能：首圈容量 变低"
 },
 {
  "编号": "PC00233",
  "论文": "P095",
  "类别": "首圈容量",
  "比较类型": "同测试换配方",
  "A": {
   "测试": "T2",
   "测试名": "高载量初始放电",
   "配方": "E_MeIm",
   "配方名": "DOL–MeIm",
   "recipe": "R_E_MeIm",
   "是否对照": false,
   "配方文字": "LiTFSI 1 m；LiNO3 0 未加入；DOL:MEIM = 1:1（体积比）",
   "表述编号": "ST0846",
   "证据句子": [
    "M0094"
   ],
   "标记": [
    "温度默认"
   ]
  },
  "B": {
   "测试": "T2",
   "测试名": "高载量初始放电",
   "配方": "E_DMSO",
   "配方名": "DOL–DMSO",
   "recipe": "R_E_DMSO",
   "是否对照": false,
   "配方文字": "LiTFSI 1 m；LiNO3 0 未加入；DOL:DMSO = 1:1（体积比）",
   "表述编号": "ST0845",
   "证据句子": [
    "M0089",
    "M0091"
   ],
   "标记": [
    "温度默认"
   ]
  },
  "组分变化": "加入 MEIM（1 体积比份）；去掉 DMSO",
  "作者改动的组分": [
   "DMSO",
   "MEIM"
  ],
  "特殊组分变化": [],
  "电解液相同但样品编号不同": false,
  "描述符": [
   {
    "描述符": "sulfone",
    "中文": "砜/亚砜",
    "组": "其他（单独成组或数据少）",
    "方向": "变低（变为 0）",
    "A": 0.0,
    "B": 0.5,
    "被动": false
   },
   {
    "描述符": "ring",
    "中文": "溶剂环数",
    "组": "溶剂骨架",
    "方向": "变高",
    "A": 1.0,
    "B": 0.5,
    "被动": false
   },
   {
    "描述符": "tpsa",
    "中文": "TPSA",
    "组": "其他（单独成组或数据少）",
    "方向": "变高",
    "A": 18.14,
    "B": 17.765,
    "被动": false
   },
   {
    "描述符": "mw",
    "中文": "溶剂分子量",
    "组": "溶剂骨架",
    "方向": "变高",
    "A": 78.0925,
    "B": 76.1075,
    "被动": false
   }
  ],
  "物性": [],
  "条件": [
   {
    "条件": "E/S",
    "方向": "相近",
    "A": 10.0,
    "B": 10.0
   },
   {
    "条件": "硫载量",
    "方向": "相近",
    "A": 6.0,
    "B": 6.0
   },
   {
    "条件": "正极含硫",
    "方向": "相近",
    "A": 75.0,
    "B": 75.0
   },
   {
    "条件": "倍率",
    "方向": "相近",
    "A": 0.1,
    "B": 0.1
   },
   {
    "条件": "温度",
    "方向": "相近",
    "A": 25.0,
    "B": 25.0
   }
  ],
  "条件含默认值": [
   "温度默认"
  ],
  "性能": {
   "方向": "变低",
   "倍数": 0.8246,
   "倍数含义": "容量之比",
   "好于参照": false,
   "值A": 470.0,
   "值B": 570.0,
   "指标A": "硫比放电容量",
   "指标B": "硫比放电容量"
  },
  "表述文字": "【P095｜首圈容量｜同测试换配方】实验样 DOL–MeIm（LiTFSI 1 m；LiNO3 0 未加入；DOL:MEIM = 1:1（体积比），测试 T2）相对 实验样 DOL–DMSO（LiTFSI 1 m；LiNO3 0 未加入；DOL:DMSO = 1:1（体积比），测试 T2）｜组分变化：加入 MEIM（1 体积比份）；去掉 DMSO｜描述符：砜/亚砜 变低（变为 0）；溶剂环数 变高；TPSA 变高；溶剂分子量 变高｜物性：两边没有都报告的｜条件：相同（含默认值：温度默认）｜性能：首圈容量 变低"
 },
 {
  "编号": "PC00234",
  "论文": "P096",
  "类别": "LiCu_CE",
  "比较类型": "同测试换配方",
  "A": {
   "测试": "T06",
   "测试名": "LiCu CE循环",
   "配方": "F3",
   "配方名": "DME50",
   "recipe": "RCP3",
   "是否对照": false,
   "配方文字": "1 M LiFSI；OFE:DME = 50:50（体积比）",
   "表述编号": "ST0848",
   "证据句子": [
    "M0116",
    "M0119"
   ],
   "标记": [
    "温度默认"
   ]
  },
  "B": {
   "测试": "T06",
   "测试名": "LiCu CE循环",
   "配方": "F1",
   "配方名": "DME5",
   "recipe": "RCP1",
   "是否对照": false,
   "配方文字": "1 M LiFSI；OFE:DME = 95:5（体积比）",
   "表述编号": "ST0847",
   "证据句子": [
    "M0116",
    "M0119"
   ],
   "标记": [
    "温度默认"
   ]
  },
  "组分变化": "OFE 95 体积比份（OFE:DME） → 50 体积比份（OFE:DME）；DME 5 体积比份（OFE:DME） → 50 体积比份（OFE:DME）",
  "作者改动的组分": [
   "DME",
   "OFE"
  ],
  "特殊组分变化": [],
  "电解液相同但样品编号不同": false,
  "描述符": [
   {
    "描述符": "eo",
    "中文": "非氟醚氧",
    "组": "配位（醚氧）",
    "方向": "变高",
    "A": 1.3167,
    "B": 0.1841,
    "被动": false
   },
   {
    "描述符": "eo_a",
    "中文": "α 氟化醚氧",
    "组": "氟化/稀释",
    "方向": "变低",
    "A": 0.3417,
    "B": 0.9079,
    "被动": false
   },
   {
    "描述符": "fat",
    "中文": "溶剂 F 原子数",
    "组": "氟化/稀释",
    "方向": "变低",
    "A": 4.1001,
    "B": 10.8951,
    "被动": false
   },
   {
    "描述符": "rotb",
    "中文": "可旋转键数",
    "组": "溶剂骨架",
    "方向": "变低",
    "A": 4.3667,
    "B": 6.6317,
    "被动": false
   },
   {
    "描述符": "tpsa",
    "中文": "TPSA",
    "组": "其他（单独成组或数据少）",
    "方向": "变高",
    "A": 15.3063,
    "B": 10.0798,
    "被动": false
   },
   {
    "描述符": "mw",
    "中文": "溶剂分子量",
    "组": "溶剂骨架",
    "方向": "变低",
    "A": 172.7942,
    "B": 309.8061,
    "被动": false
   },
   {
    "描述符": "ffrac",
    "中文": "含氟溶剂比例",
    "组": "氟化/稀释",
    "方向": "变低",
    "A": 0.3417,
    "B": 0.9079,
    "被动": false
   },
   {
    "描述符": "lnsites",
    "中文": "每个 Li⁺ 的配位位点",
    "组": "配位（醚氧）",
    "方向": "变高",
    "A": 9.6314,
    "B": 0.9631,
    "被动": false
   },
   {
    "描述符": "dil",
    "中文": "稀释剂摩尔比例",
    "组": "氟化/稀释",
    "方向": "变低",
    "A": 0.3417,
    "B": 0.9079,
    "被动": false
   }
  ],
  "物性": [
   {
    "物性": "离子电导率",
    "方向": "变高",
    "A": 5.23,
    "B": 1.24,
    "单位": "mS cm−1",
    "温度": null
   },
   {
    "物性": "Li⁺迁移数",
    "方向": "变低",
    "A": 0.17,
    "B": 0.28,
    "单位": "",
    "温度": null
   },
   {
    "物性": "黏度",
    "方向": "变高",
    "A": 3.3,
    "B": 2.4,
    "单位": "mPa s",
    "温度": null
   }
  ],
  "条件": [
   {
    "条件": "温度",
    "方向": "相近",
    "A": 25.0,
    "B": 25.0
   },
   {
    "条件": "电流密度",
    "方向": "相近",
    "A": 1.0,
    "B": 1.0
   },
   {
    "条件": "沉积容量",
    "方向": "相近",
    "A": 1.0,
    "B": 1.0
   },
   {
    "条件": "测试方法",
    "方向": "相同",
    "A": 0.0,
    "B": 0.0
   },
   {
    "条件": "圈数",
    "方向": "相近",
    "A": 250,
    "B": 250
   }
  ],
  "条件含默认值": [
   "温度默认"
  ],
  "性能": {
   "方向": "变低",
   "倍数": 24.2857,
   "倍数含义": "损失（100 − CE）之比",
   "好于参照": false,
   "值A": 83.0,
   "值B": 99.3,
   "指标A": "Li‖Cu CE",
   "指标B": "Li‖Cu CE"
  },
  "表述文字": "【P096｜Li‖Cu CE｜同测试换配方】实验样 DME50（1 M LiFSI；OFE:DME = 50:50（体积比），测试 T06）相对 实验样 DME5（1 M LiFSI；OFE:DME = 95:5（体积比），测试 T06）｜组分变化：OFE 95 体积比份（OFE:DME） → 50 体积比份（OFE:DME）；DME 5 体积比份（OFE:DME） → 50 体积比份（OFE:DME）｜描述符：非氟醚氧 变高；α 氟化醚氧 变低；溶剂 F 原子数 变低；可旋转键数 变低；TPSA 变高；溶剂分子量 变低；含氟溶剂比例 变低；每个 Li⁺ 的配位位点 变高；稀释剂摩尔比例 变低｜物性：离子电导率 变高；Li⁺迁移数 变低；黏度 变高｜条件：相同（含默认值：温度默认）｜性能：Li‖Cu CE 变低"
 },
 {
  "编号": "PC00235",
  "论文": "P096",
  "类别": "LiCu_CE",
  "比较类型": "同配方换条件",
  "A": {
   "测试": "T07",
   "测试名": "LiCu不同电流",
   "配方": "F1",
   "配方名": "DME5",
   "recipe": "RCP1",
   "是否对照": false,
   "配方文字": "1 M LiFSI；OFE:DME = 95:5（体积比）",
   "表述编号": "ST0849",
   "证据句子": [
    "M0118"
   ],
   "标记": [
    "温度默认"
   ]
  },
  "B": {
   "测试": "T06",
   "测试名": "LiCu CE循环",
   "配方": "F1",
   "配方名": "DME5",
   "recipe": "RCP1",
   "是否对照": false,
   "配方文字": "1 M LiFSI；OFE:DME = 95:5（体积比）",
   "表述编号": "ST0847",
   "证据句子": [
    "M0116",
    "M0119"
   ],
   "标记": [
    "温度默认"
   ]
  },
  "组分变化": "配方相同",
  "作者改动的组分": [],
  "特殊组分变化": [],
  "电解液相同但样品编号不同": false,
  "描述符": [],
  "物性": [
   {
    "物性": "离子电导率",
    "方向": "相近",
    "A": 1.24,
    "B": 1.24,
    "单位": "mS cm−1",
    "温度": null
   },
   {
    "物性": "Li⁺迁移数",
    "方向": "相近",
    "A": 0.28,
    "B": 0.28,
    "单位": "",
    "温度": null
   },
   {
    "物性": "黏度",
    "方向": "相近",
    "A": 2.4,
    "B": 2.4,
    "单位": "mPa s",
    "温度": null
   }
  ],
  "条件": [
   {
    "条件": "温度",
    "方向": "相近",
    "A": 25.0,
    "B": 25.0
   },
   {
    "条件": "电流密度",
    "方向": "变高",
    "A": 8.0,
    "B": 1.0
   },
   {
    "条件": "沉积容量",
    "方向": "相近",
    "A": 1.0,
    "B": 1.0
   },
   {
    "条件": "测试方法",
    "方向": "相同",
    "A": 0.0,
    "B": 0.0
   },
   {
    "条件": "圈数",
    "方向": "一边未报告",
    "A": null,
    "B": 250
   }
  ],
  "条件含默认值": [
   "温度默认"
  ],
  "性能": {
   "方向": "变低",
   "倍数": 7.5714,
   "倍数含义": "损失（100 − CE）之比",
   "好于参照": false,
   "值A": 94.7,
   "值B": 99.3,
   "指标A": "Li‖Cu CE",
   "指标B": "Li‖Cu CE"
  },
  "表述文字": "【P096｜Li‖Cu CE｜同配方换条件】实验样 DME5（1 M LiFSI；OFE:DME = 95:5（体积比），测试 T07）相对 实验样 DME5（1 M LiFSI；OFE:DME = 95:5（体积比），测试 T06）｜组分变化：配方相同｜描述符：配方相同｜物性：离子电导率 相近；Li⁺迁移数 相近；黏度 相近｜条件：电流密度 变高；圈数 一边未报告（含默认值：温度默认）｜性能：Li‖Cu CE 变低"
 },
 {
  "编号": "PC00236",
  "论文": "P096",
  "类别": "LiCu_CE",
  "比较类型": "配方和条件都变",
  "A": {
   "测试": "T06",
   "测试名": "LiCu CE循环",
   "配方": "F3",
   "配方名": "DME50",
   "recipe": "RCP3",
   "是否对照": false,
   "配方文字": "1 M LiFSI；OFE:DME = 50:50（体积比）",
   "表述编号": "ST0848",
   "证据句子": [
    "M0116",
    "M0119"
   ],
   "标记": [
    "温度默认"
   ]
  },
  "B": {
   "测试": "T07",
   "测试名": "LiCu不同电流",
   "配方": "F1",
   "配方名": "DME5",
   "recipe": "RCP1",
   "是否对照": false,
   "配方文字": "1 M LiFSI；OFE:DME = 95:5（体积比）",
   "表述编号": "ST0849",
   "证据句子": [
    "M0118"
   ],
   "标记": [
    "温度默认"
   ]
  },
  "组分变化": "OFE 95 体积比份（OFE:DME） → 50 体积比份（OFE:DME）；DME 5 体积比份（OFE:DME） → 50 体积比份（OFE:DME）",
  "作者改动的组分": [
   "DME",
   "OFE"
  ],
  "特殊组分变化": [],
  "电解液相同但样品编号不同": false,
  "描述符": [
   {
    "描述符": "eo",
    "中文": "非氟醚氧",
    "组": "配位（醚氧）",
    "方向": "变高",
    "A": 1.3167,
    "B": 0.1841,
    "被动": false
   },
   {
    "描述符": "eo_a",
    "中文": "α 氟化醚氧",
    "组": "氟化/稀释",
    "方向": "变低",
    "A": 0.3417,
    "B": 0.9079,
    "被动": false
   },
   {
    "描述符": "fat",
    "中文": "溶剂 F 原子数",
    "组": "氟化/稀释",
    "方向": "变低",
    "A": 4.1001,
    "B": 10.8951,
    "被动": false
   },
   {
    "描述符": "rotb",
    "中文": "可旋转键数",
    "组": "溶剂骨架",
    "方向": "变低",
    "A": 4.3667,
    "B": 6.6317,
    "被动": false
   },
   {
    "描述符": "tpsa",
    "中文": "TPSA",
    "组": "其他（单独成组或数据少）",
    "方向": "变高",
    "A": 15.3063,
    "B": 10.0798,
    "被动": false
   },
   {
    "描述符": "mw",
    "中文": "溶剂分子量",
    "组": "溶剂骨架",
    "方向": "变低",
    "A": 172.7942,
    "B": 309.8061,
    "被动": false
   },
   {
    "描述符": "ffrac",
    "中文": "含氟溶剂比例",
    "组": "氟化/稀释",
    "方向": "变低",
    "A": 0.3417,
    "B": 0.9079,
    "被动": false
   },
   {
    "描述符": "lnsites",
    "中文": "每个 Li⁺ 的配位位点",
    "组": "配位（醚氧）",
    "方向": "变高",
    "A": 9.6314,
    "B": 0.9631,
    "被动": false
   },
   {
    "描述符": "dil",
    "中文": "稀释剂摩尔比例",
    "组": "氟化/稀释",
    "方向": "变低",
    "A": 0.3417,
    "B": 0.9079,
    "被动": false
   }
  ],
  "物性": [
   {
    "物性": "离子电导率",
    "方向": "变高",
    "A": 5.23,
    "B": 1.24,
    "单位": "mS cm−1",
    "温度": null
   },
   {
    "物性": "Li⁺迁移数",
    "方向": "变低",
    "A": 0.17,
    "B": 0.28,
    "单位": "",
    "温度": null
   },
   {
    "物性": "黏度",
    "方向": "变高",
    "A": 3.3,
    "B": 2.4,
    "单位": "mPa s",
    "温度": null
   }
  ],
  "条件": [
   {
    "条件": "温度",
    "方向": "相近",
    "A": 25.0,
    "B": 25.0
   },
   {
    "条件": "电流密度",
    "方向": "变低",
    "A": 1.0,
    "B": 8.0
   },
   {
    "条件": "沉积容量",
    "方向": "相近",
    "A": 1.0,
    "B": 1.0
   },
   {
    "条件": "测试方法",
    "方向": "相同",
    "A": 0.0,
    "B": 0.0
   },
   {
    "条件": "圈数",
    "方向": "一边未报告",
    "A": 250,
    "B": null
   }
  ],
  "条件含默认值": [
   "温度默认"
  ],
  "性能": {
   "方向": "变低",
   "倍数": 3.2075,
   "倍数含义": "损失（100 − CE）之比",
   "好于参照": false,
   "值A": 83.0,
   "值B": 94.7,
   "指标A": "Li‖Cu CE",
   "指标B": "Li‖Cu CE"
  },
  "表述文字": "【P096｜Li‖Cu CE｜配方和条件都变】实验样 DME50（1 M LiFSI；OFE:DME = 50:50（体积比），测试 T06）相对 实验样 DME5（1 M LiFSI；OFE:DME = 95:5（体积比），测试 T07）｜组分变化：OFE 95 体积比份（OFE:DME） → 50 体积比份（OFE:DME）；DME 5 体积比份（OFE:DME） → 50 体积比份（OFE:DME）｜描述符：非氟醚氧 变高；α 氟化醚氧 变低；溶剂 F 原子数 变低；可旋转键数 变低；TPSA 变高；溶剂分子量 变低；含氟溶剂比例 变低；每个 Li⁺ 的配位位点 变高；稀释剂摩尔比例 变低｜物性：离子电导率 变高；Li⁺迁移数 变低；黏度 变高｜条件：电流密度 变低；圈数 一边未报告（含默认值：温度默认）｜性能：Li‖Cu CE 变低"
 },
 {
  "编号": "PC00237",
  "论文": "P097",
  "类别": "LiCu_CE",
  "比较类型": "同测试换配方",
  "A": {
   "测试": "T1",
   "测试名": "Cu上Li沉积CE与20圈滞后",
   "配方": "F2",
   "配方名": "LiFSI/TEP-1TTE",
   "recipe": "R2",
   "是否对照": false,
   "配方文字": "2.1 M LiFSI；TEP:TTE = 1:1（体积比）",
   "表述编号": "ST0869",
   "证据句子": [
    "M0049"
   ],
   "标记": [
    "温度默认"
   ]
  },
  "B": {
   "测试": "T1",
   "测试名": "Cu上Li沉积CE与20圈滞后",
   "配方": "F1",
   "配方名": "LiFSI/TEP-0TTE",
   "recipe": "R1",
   "是否对照": false,
   "配方文字": "3.8 M LiFSI；TEP（1 体积份）",
   "表述编号": "ST0868",
   "证据句子": [
    "M0049"
   ],
   "标记": [
    "温度默认"
   ]
  },
  "组分变化": "LiFSI 3.8 M → 2.1 M；加入 TTE（1 体积份）",
  "作者改动的组分": [
   "LiFSI",
   "TTE"
  ],
  "特殊组分变化": [],
  "电解液相同但样品编号不同": false,
  "描述符": [
   {
    "描述符": "eo_a",
    "中文": "α 氟化醚氧",
    "组": "氟化/稀释",
    "方向": "变高（从无到有）",
    "A": 0.5302,
    "B": 0.0,
    "被动": false
   },
   {
    "描述符": "fat",
    "中文": "溶剂 F 原子数",
    "组": "氟化/稀释",
    "方向": "变高（从无到有）",
    "A": 4.2417,
    "B": 0.0,
    "被动": false
   },
   {
    "描述符": "rotb",
    "中文": "可旋转键数",
    "组": "溶剂骨架",
    "方向": "变低",
    "A": 5.4698,
    "B": 6.0,
    "被动": false
   },
   {
    "描述符": "tpsa",
    "中文": "TPSA",
    "组": "其他（单独成组或数据少）",
    "方向": "变低",
    "A": 25.9214,
    "B": 44.76,
    "被动": false
   },
   {
    "描述符": "mw",
    "中文": "溶剂分子量",
    "组": "溶剂骨架",
    "方向": "变高",
    "A": 208.6212,
    "B": 182.156,
    "被动": false
   },
   {
    "描述符": "ffrac",
    "中文": "含氟溶剂比例",
    "组": "氟化/稀释",
    "方向": "变高（从无到有）",
    "A": 0.5302,
    "B": 0.0,
    "被动": false
   },
   {
    "描述符": "lnsites",
    "中文": "每个 Li⁺ 的配位位点",
    "组": "配位（醚氧）",
    "方向": "变低",
    "A": 1.3999,
    "B": 1.5473,
    "被动": false
   },
   {
    "描述符": "dil",
    "中文": "稀释剂摩尔比例",
    "组": "氟化/稀释",
    "方向": "变高（从无到有）",
    "A": 0.5302,
    "B": 0.0,
    "被动": false
   },
   {
    "描述符": "li",
    "中文": "Li⁺ 总浓度",
    "组": "盐用量",
    "方向": "变低",
    "A": 2.1,
    "B": 3.8,
    "被动": false
   },
   {
    "描述符": "salt",
    "中文": "主盐浓度",
    "组": "盐用量",
    "方向": "变低",
    "A": 2.1,
    "B": 3.8,
    "被动": false
   },
   {
    "描述符": "anF",
    "中文": "阴离子 F（每升）",
    "组": "盐用量",
    "方向": "变低",
    "A": 4.2,
    "B": 7.6,
    "被动": false
   },
   {
    "描述符": "anSO2",
    "中文": "阴离子磺酰（每升）",
    "组": "盐用量",
    "方向": "变低",
    "A": 4.2,
    "B": 7.6,
    "被动": false
   }
  ],
  "物性": [],
  "条件": [
   {
    "条件": "温度",
    "方向": "相近",
    "A": 25.0,
    "B": 25.0
   },
   {
    "条件": "电流密度",
    "方向": "相近",
    "A": 0.2,
    "B": 0.2
   },
   {
    "条件": "测试方法",
    "方向": "相同",
    "A": 0.0,
    "B": 0.0
   }
  ],
  "条件含默认值": [
   "温度默认"
  ],
  "性能": {
   "方向": "相近",
   "倍数": 1.0,
   "倍数含义": "损失（100 − CE）之比",
   "好于参照": null,
   "值A": 99.0,
   "值B": 99.0,
   "指标A": "Li‖Cu CE",
   "指标B": "Li‖Cu CE"
  },
  "表述文字": "【P097｜Li‖Cu CE｜同测试换配方】实验样 LiFSI/TEP-1TTE（2.1 M LiFSI；TEP:TTE = 1:1（体积比），测试 T1）相对 实验样 LiFSI/TEP-0TTE（3.8 M LiFSI；TEP（1 体积份），测试 T1）｜组分变化：LiFSI 3.8 M → 2.1 M；加入 TTE（1 体积份）｜描述符：α 氟化醚氧 变高（从无到有）；溶剂 F 原子数 变高（从无到有）；可旋转键数 变低；TPSA 变低；溶剂分子量 变高；含氟溶剂比例 变高（从无到有）；每个 Li⁺ 的配位位点 变低；稀释剂摩尔比例 变高（从无到有）；Li⁺ 总浓度 变低；主盐浓度 变低；阴离子 F（每升） 变低；阴离子磺酰（每升） 变低｜物性：两边没有都报告的｜条件：相同（含默认值：温度默认）｜性能：Li‖Cu CE 相近"
 },
 {
  "编号": "PC00238",
  "论文": "P097",
  "类别": "LiCu_CE",
  "比较类型": "同测试换配方",
  "A": {
   "测试": "T1",
   "测试名": "Cu上Li沉积CE与20圈滞后",
   "配方": "F3",
   "配方名": "LiFSI/TEP-2TTE",
   "recipe": "R3",
   "是否对照": false,
   "配方文字": "1.6 M LiFSI；TEP:TTE = 1:2（体积比）",
   "表述编号": "ST0870",
   "证据句子": [
    "M0049"
   ],
   "标记": [
    "温度默认"
   ]
  },
  "B": {
   "测试": "T1",
   "测试名": "Cu上Li沉积CE与20圈滞后",
   "配方": "F1",
   "配方名": "LiFSI/TEP-0TTE",
   "recipe": "R1",
   "是否对照": false,
   "配方文字": "3.8 M LiFSI；TEP（1 体积份）",
   "表述编号": "ST0868",
   "证据句子": [
    "M0049"
   ],
   "标记": [
    "温度默认"
   ]
  },
  "组分变化": "LiFSI 3.8 M → 1.6 M；加入 TTE（2 体积份）",
  "作者改动的组分": [
   "LiFSI",
   "TTE"
  ],
  "特殊组分变化": [],
  "电解液相同但样品编号不同": false,
  "描述符": [
   {
    "描述符": "eo_a",
    "中文": "α 氟化醚氧",
    "组": "氟化/稀释",
    "方向": "变高（从无到有）",
    "A": 0.693,
    "B": 0.0,
    "被动": false
   },
   {
    "描述符": "fat",
    "中文": "溶剂 F 原子数",
    "组": "氟化/稀释",
    "方向": "变高（从无到有）",
    "A": 5.544,
    "B": 0.0,
    "被动": false
   },
   {
    "描述符": "rotb",
    "中文": "可旋转键数",
    "组": "溶剂骨架",
    "方向": "变低",
    "A": 5.307,
    "B": 6.0,
    "被动": false
   },
   {
    "描述符": "tpsa",
    "中文": "TPSA",
    "组": "其他（单独成组或数据少）",
    "方向": "变低",
    "A": 20.1379,
    "B": 44.76,
    "被动": false
   },
   {
    "描述符": "mw",
    "中文": "溶剂分子量",
    "组": "溶剂骨架",
    "方向": "变高",
    "A": 216.7462,
    "B": 182.156,
    "被动": false
   },
   {
    "描述符": "ffrac",
    "中文": "含氟溶剂比例",
    "组": "氟化/稀释",
    "方向": "变高（从无到有）",
    "A": 0.693,
    "B": 0.0,
    "被动": false
   },
   {
    "描述符": "lnsites",
    "中文": "每个 Li⁺ 的配位位点",
    "组": "配位（醚氧）",
    "方向": "变低",
    "A": 1.2249,
    "B": 1.5473,
    "被动": false
   },
   {
    "描述符": "dil",
    "中文": "稀释剂摩尔比例",
    "组": "氟化/稀释",
    "方向": "变高（从无到有）",
    "A": 0.693,
    "B": 0.0,
    "被动": false
   },
   {
    "描述符": "li",
    "中文": "Li⁺ 总浓度",
    "组": "盐用量",
    "方向": "变低",
    "A": 1.6,
    "B": 3.8,
    "被动": false
   },
   {
    "描述符": "salt",
    "中文": "主盐浓度",
    "组": "盐用量",
    "方向": "变低",
    "A": 1.6,
    "B": 3.8,
    "被动": false
   },
   {
    "描述符": "anF",
    "中文": "阴离子 F（每升）",
    "组": "盐用量",
    "方向": "变低",
    "A": 3.2,
    "B": 7.6,
    "被动": false
   },
   {
    "描述符": "anSO2",
    "中文": "阴离子磺酰（每升）",
    "组": "盐用量",
    "方向": "变低",
    "A": 3.2,
    "B": 7.6,
    "被动": false
   }
  ],
  "物性": [],
  "条件": [
   {
    "条件": "温度",
    "方向": "相近",
    "A": 25.0,
    "B": 25.0
   },
   {
    "条件": "电流密度",
    "方向": "相近",
    "A": 0.2,
    "B": 0.2
   },
   {
    "条件": "测试方法",
    "方向": "相同",
    "A": 0.0,
    "B": 0.0
   }
  ],
  "条件含默认值": [
   "温度默认"
  ],
  "性能": {
   "方向": "相近",
   "倍数": 1.0,
   "倍数含义": "损失（100 − CE）之比",
   "好于参照": null,
   "值A": 99.0,
   "值B": 99.0,
   "指标A": "Li‖Cu CE",
   "指标B": "Li‖Cu CE"
  },
  "表述文字": "【P097｜Li‖Cu CE｜同测试换配方】实验样 LiFSI/TEP-2TTE（1.6 M LiFSI；TEP:TTE = 1:2（体积比），测试 T1）相对 实验样 LiFSI/TEP-0TTE（3.8 M LiFSI；TEP（1 体积份），测试 T1）｜组分变化：LiFSI 3.8 M → 1.6 M；加入 TTE（2 体积份）｜描述符：α 氟化醚氧 变高（从无到有）；溶剂 F 原子数 变高（从无到有）；可旋转键数 变低；TPSA 变低；溶剂分子量 变高；含氟溶剂比例 变高（从无到有）；每个 Li⁺ 的配位位点 变低；稀释剂摩尔比例 变高（从无到有）；Li⁺ 总浓度 变低；主盐浓度 变低；阴离子 F（每升） 变低；阴离子磺酰（每升） 变低｜物性：两边没有都报告的｜条件：相同（含默认值：温度默认）｜性能：Li‖Cu CE 相近"
 },
 {
  "编号": "PC00239",
  "论文": "P097",
  "类别": "LiCu_CE",
  "比较类型": "同测试换配方",
  "A": {
   "测试": "T1",
   "测试名": "Cu上Li沉积CE与20圈滞后",
   "配方": "F4",
   "配方名": "IFR",
   "recipe": "R4",
   "是否对照": false,
   "配方文字": "1.1 M LiFSI；TEP:TTE = 1:3（体积比）",
   "表述编号": "ST0871",
   "证据句子": [
    "M0049"
   ],
   "标记": [
    "温度默认"
   ]
  },
  "B": {
   "测试": "T1",
   "测试名": "Cu上Li沉积CE与20圈滞后",
   "配方": "F1",
   "配方名": "LiFSI/TEP-0TTE",
   "recipe": "R1",
   "是否对照": false,
   "配方文字": "3.8 M LiFSI；TEP（1 体积份）",
   "表述编号": "ST0868",
   "证据句子": [
    "M0049"
   ],
   "标记": [
    "温度默认"
   ]
  },
  "组分变化": "LiFSI 3.8 M → 1.1 M；加入 TTE（3 体积份）",
  "作者改动的组分": [
   "LiFSI",
   "TTE"
  ],
  "特殊组分变化": [],
  "电解液相同但样品编号不同": false,
  "描述符": [
   {
    "描述符": "eo_a",
    "中文": "α 氟化醚氧",
    "组": "氟化/稀释",
    "方向": "变高（从无到有）",
    "A": 0.772,
    "B": 0.0,
    "被动": false
   },
   {
    "描述符": "fat",
    "中文": "溶剂 F 原子数",
    "组": "氟化/稀释",
    "方向": "变高（从无到有）",
    "A": 6.176,
    "B": 0.0,
    "被动": false
   },
   {
    "描述符": "rotb",
    "中文": "可旋转键数",
    "组": "溶剂骨架",
    "方向": "变低",
    "A": 5.228,
    "B": 6.0,
    "被动": false
   },
   {
    "描述符": "tpsa",
    "中文": "TPSA",
    "组": "其他（单独成组或数据少）",
    "方向": "变低",
    "A": 17.3309,
    "B": 44.76,
    "被动": false
   },
   {
    "描述符": "mw",
    "中文": "溶剂分子量",
    "组": "溶剂骨架",
    "方向": "变高",
    "A": 220.6895,
    "B": 182.156,
    "被动": false
   },
   {
    "描述符": "ffrac",
    "中文": "含氟溶剂比例",
    "组": "氟化/稀释",
    "方向": "变高（从无到有）",
    "A": 0.772,
    "B": 0.0,
    "被动": false
   },
   {
    "描述符": "lnsites",
    "中文": "每个 Li⁺ 的配位位点",
    "组": "配位（醚氧）",
    "方向": "变低",
    "A": 1.3363,
    "B": 1.5473,
    "被动": false
   },
   {
    "描述符": "dil",
    "中文": "稀释剂摩尔比例",
    "组": "氟化/稀释",
    "方向": "变高（从无到有）",
    "A": 0.772,
    "B": 0.0,
    "被动": false
   },
   {
    "描述符": "li",
    "中文": "Li⁺ 总浓度",
    "组": "盐用量",
    "方向": "变低",
    "A": 1.1,
    "B": 3.8,
    "被动": false
   },
   {
    "描述符": "salt",
    "中文": "主盐浓度",
    "组": "盐用量",
    "方向": "变低",
    "A": 1.1,
    "B": 3.8,
    "被动": false
   },
   {
    "描述符": "anF",
    "中文": "阴离子 F（每升）",
    "组": "盐用量",
    "方向": "变低",
    "A": 2.2,
    "B": 7.6,
    "被动": false
   },
   {
    "描述符": "anSO2",
    "中文": "阴离子磺酰（每升）",
    "组": "盐用量",
    "方向": "变低",
    "A": 2.2,
    "B": 7.6,
    "被动": false
   }
  ],
  "物性": [
   {
    "物性": "离子电导率",
    "方向": "变高",
    "A": 1.25,
    "B": 0.64,
    "单位": "mS cm-1",
    "温度": null
   }
  ],
  "条件": [
   {
    "条件": "温度",
    "方向": "相近",
    "A": 25.0,
    "B": 25.0
   },
   {
    "条件": "电流密度",
    "方向": "相近",
    "A": 0.2,
    "B": 0.2
   },
   {
    "条件": "测试方法",
    "方向": "相同",
    "A": 0.0,
    "B": 0.0
   }
  ],
  "条件含默认值": [
   "温度默认"
  ],
  "性能": {
   "方向": "相近",
   "倍数": 1.0,
   "倍数含义": "损失（100 − CE）之比",
   "好于参照": null,
   "值A": 99.0,
   "值B": 99.0,
   "指标A": "Li‖Cu CE",
   "指标B": "Li‖Cu CE"
  },
  "表述文字": "【P097｜Li‖Cu CE｜同测试换配方】实验样 IFR（1.1 M LiFSI；TEP:TTE = 1:3（体积比），测试 T1）相对 实验样 LiFSI/TEP-0TTE（3.8 M LiFSI；TEP（1 体积份），测试 T1）｜组分变化：LiFSI 3.8 M → 1.1 M；加入 TTE（3 体积份）｜描述符：α 氟化醚氧 变高（从无到有）；溶剂 F 原子数 变高（从无到有）；可旋转键数 变低；TPSA 变低；溶剂分子量 变高；含氟溶剂比例 变高（从无到有）；每个 Li⁺ 的配位位点 变低；稀释剂摩尔比例 变高（从无到有）；Li⁺ 总浓度 变低；主盐浓度 变低；阴离子 F（每升） 变低；阴离子磺酰（每升） 变低｜物性：离子电导率 变高｜条件：相同（含默认值：温度默认）｜性能：Li‖Cu CE 相近"
 },
 {
  "编号": "PC00240",
  "论文": "P097",
  "类别": "LiCu_CE",
  "比较类型": "配方和条件都变",
  "A": {
   "测试": "T2",
   "测试名": "Cu CE FEC对照",
   "配方": "F4",
   "配方名": "IFR",
   "recipe": "R4",
   "是否对照": false,
   "配方文字": "1.1 M LiFSI；TEP:TTE = 1:3（体积比）",
   "表述编号": "ST0882",
   "证据句子": [
    "M0051"
   ],
   "标记": [
    "温度默认"
   ]
  },
  "B": {
   "测试": "T1",
   "测试名": "Cu上Li沉积CE与20圈滞后",
   "配方": "F1",
   "配方名": "LiFSI/TEP-0TTE",
   "recipe": "R1",
   "是否对照": false,
   "配方文字": "3.8 M LiFSI；TEP（1 体积份）",
   "表述编号": "ST0868",
   "证据句子": [
    "M0049"
   ],
   "标记": [
    "温度默认"
   ]
  },
  "组分变化": "LiFSI 3.8 M → 1.1 M；加入 TTE（3 体积份）",
  "作者改动的组分": [
   "LiFSI",
   "TTE"
  ],
  "特殊组分变化": [],
  "电解液相同但样品编号不同": false,
  "描述符": [
   {
    "描述符": "eo_a",
    "中文": "α 氟化醚氧",
    "组": "氟化/稀释",
    "方向": "变高（从无到有）",
    "A": 0.772,
    "B": 0.0,
    "被动": false
   },
   {
    "描述符": "fat",
    "中文": "溶剂 F 原子数",
    "组": "氟化/稀释",
    "方向": "变高（从无到有）",
    "A": 6.176,
    "B": 0.0,
    "被动": false
   },
   {
    "描述符": "rotb",
    "中文": "可旋转键数",
    "组": "溶剂骨架",
    "方向": "变低",
    "A": 5.228,
    "B": 6.0,
    "被动": false
   },
   {
    "描述符": "tpsa",
    "中文": "TPSA",
    "组": "其他（单独成组或数据少）",
    "方向": "变低",
    "A": 17.3309,
    "B": 44.76,
    "被动": false
   },
   {
    "描述符": "mw",
    "中文": "溶剂分子量",
    "组": "溶剂骨架",
    "方向": "变高",
    "A": 220.6895,
    "B": 182.156,
    "被动": false
   },
   {
    "描述符": "ffrac",
    "中文": "含氟溶剂比例",
    "组": "氟化/稀释",
    "方向": "变高（从无到有）",
    "A": 0.772,
    "B": 0.0,
    "被动": false
   },
   {
    "描述符": "lnsites",
    "中文": "每个 Li⁺ 的配位位点",
    "组": "配位（醚氧）",
    "方向": "变低",
    "A": 1.3363,
    "B": 1.5473,
    "被动": false
   },
   {
    "描述符": "dil",
    "中文": "稀释剂摩尔比例",
    "组": "氟化/稀释",
    "方向": "变高（从无到有）",
    "A": 0.772,
    "B": 0.0,
    "被动": false
   },
   {
    "描述符": "li",
    "中文": "Li⁺ 总浓度",
    "组": "盐用量",
    "方向": "变低",
    "A": 1.1,
    "B": 3.8,
    "被动": false
   },
   {
    "描述符": "salt",
    "中文": "主盐浓度",
    "组": "盐用量",
    "方向": "变低",
    "A": 1.1,
    "B": 3.8,
    "被动": false
   },
   {
    "描述符": "anF",
    "中文": "阴离子 F（每升）",
    "组": "盐用量",
    "方向": "变低",
    "A": 2.2,
    "B": 7.6,
    "被动": false
   },
   {
    "描述符": "anSO2",
    "中文": "阴离子磺酰（每升）",
    "组": "盐用量",
    "方向": "变低",
    "A": 2.2,
    "B": 7.6,
    "被动": false
   }
  ],
  "物性": [
   {
    "物性": "离子电导率",
    "方向": "变高",
    "A": 1.25,
    "B": 0.64,
    "单位": "mS cm-1",
    "温度": null
   }
  ],
  "条件": [
   {
    "条件": "温度",
    "方向": "相近",
    "A": 25.0,
    "B": 25.0
   },
   {
    "条件": "电流密度",
    "方向": "变高",
    "A": 1.0,
    "B": 0.2
   },
   {
    "条件": "沉积容量",
    "方向": "一边未报告",
    "A": 0.0,
    "B": null
   },
   {
    "条件": "测试方法",
    "方向": "相同",
    "A": 0.0,
    "B": 0.0
   },
   {
    "条件": "圈数",
    "方向": "一边未报告",
    "A": 200,
    "B": null
   }
  ],
  "条件含默认值": [
   "温度默认"
  ],
  "性能": {
   "方向": "变低",
   "倍数": 1.7,
   "倍数含义": "损失（100 − CE）之比",
   "好于参照": false,
   "值A": 98.3,
   "值B": 99.0,
   "指标A": "Li‖Cu CE",
   "指标B": "Li‖Cu CE"
  },
  "表述文字": "【P097｜Li‖Cu CE｜配方和条件都变】实验样 IFR（1.1 M LiFSI；TEP:TTE = 1:3（体积比），测试 T2）相对 实验样 LiFSI/TEP-0TTE（3.8 M LiFSI；TEP（1 体积份），测试 T1）｜组分变化：LiFSI 3.8 M → 1.1 M；加入 TTE（3 体积份）｜描述符：α 氟化醚氧 变高（从无到有）；溶剂 F 原子数 变高（从无到有）；可旋转键数 变低；TPSA 变低；溶剂分子量 变高；含氟溶剂比例 变高（从无到有）；每个 Li⁺ 的配位位点 变低；稀释剂摩尔比例 变高（从无到有）；Li⁺ 总浓度 变低；主盐浓度 变低；阴离子 F（每升） 变低；阴离子磺酰（每升） 变低｜物性：离子电导率 变高｜条件：电流密度 变高；沉积容量 一边未报告；圈数 一边未报告（含默认值：温度默认）｜性能：Li‖Cu CE 变低"
 },
 {
  "编号": "PC00241",
  "论文": "P097",
  "类别": "LiCu_CE",
  "比较类型": "配方和条件都变",
  "A": {
   "测试": "T3",
   "测试名": "Cu高容量CE",
   "配方": "F4",
   "配方名": "IFR",
   "recipe": "R4",
   "是否对照": false,
   "配方文字": "1.1 M LiFSI；TEP:TTE = 1:3（体积比）",
   "表述编号": "ST0884",
   "证据句子": [
    "M0052"
   ],
   "标记": [
    "温度默认"
   ]
  },
  "B": {
   "测试": "T1",
   "测试名": "Cu上Li沉积CE与20圈滞后",
   "配方": "F1",
   "配方名": "LiFSI/TEP-0TTE",
   "recipe": "R1",
   "是否对照": false,
   "配方文字": "3.8 M LiFSI；TEP（1 体积份）",
   "表述编号": "ST0868",
   "证据句子": [
    "M0049"
   ],
   "标记": [
    "温度默认"
   ]
  },
  "组分变化": "LiFSI 3.8 M → 1.1 M；加入 TTE（3 体积份）",
  "作者改动的组分": [
   "LiFSI",
   "TTE"
  ],
  "特殊组分变化": [],
  "电解液相同但样品编号不同": false,
  "描述符": [
   {
    "描述符": "eo_a",
    "中文": "α 氟化醚氧",
    "组": "氟化/稀释",
    "方向": "变高（从无到有）",
    "A": 0.772,
    "B": 0.0,
    "被动": false
   },
   {
    "描述符": "fat",
    "中文": "溶剂 F 原子数",
    "组": "氟化/稀释",
    "方向": "变高（从无到有）",
    "A": 6.176,
    "B": 0.0,
    "被动": false
   },
   {
    "描述符": "rotb",
    "中文": "可旋转键数",
    "组": "溶剂骨架",
    "方向": "变低",
    "A": 5.228,
    "B": 6.0,
    "被动": false
   },
   {
    "描述符": "tpsa",
    "中文": "TPSA",
    "组": "其他（单独成组或数据少）",
    "方向": "变低",
    "A": 17.3309,
    "B": 44.76,
    "被动": false
   },
   {
    "描述符": "mw",
    "中文": "溶剂分子量",
    "组": "溶剂骨架",
    "方向": "变高",
    "A": 220.6895,
    "B": 182.156,
    "被动": false
   },
   {
    "描述符": "ffrac",
    "中文": "含氟溶剂比例",
    "组": "氟化/稀释",
    "方向": "变高（从无到有）",
    "A": 0.772,
    "B": 0.0,
    "被动": false
   },
   {
    "描述符": "lnsites",
    "中文": "每个 Li⁺ 的配位位点",
    "组": "配位（醚氧）",
    "方向": "变低",
    "A": 1.3363,
    "B": 1.5473,
    "被动": false
   },
   {
    "描述符": "dil",
    "中文": "稀释剂摩尔比例",
    "组": "氟化/稀释",
    "方向": "变高（从无到有）",
    "A": 0.772,
    "B": 0.0,
    "被动": false
   },
   {
    "描述符": "li",
    "中文": "Li⁺ 总浓度",
    "组": "盐用量",
    "方向": "变低",
    "A": 1.1,
    "B": 3.8,
    "被动": false
   },
   {
    "描述符": "salt",
    "中文": "主盐浓度",
    "组": "盐用量",
    "方向": "变低",
    "A": 1.1,
    "B": 3.8,
    "被动": false
   },
   {
    "描述符": "anF",
    "中文": "阴离子 F（每升）",
    "组": "盐用量",
    "方向": "变低",
    "A": 2.2,
    "B": 7.6,
    "被动": false
   },
   {
    "描述符": "anSO2",
    "中文": "阴离子磺酰（每升）",
    "组": "盐用量",
    "方向": "变低",
    "A": 2.2,
    "B": 7.6,
    "被动": false
   }
  ],
  "物性": [
   {
    "物性": "离子电导率",
    "方向": "变高",
    "A": 1.25,
    "B": 0.64,
    "单位": "mS cm-1",
    "温度": null
   }
  ],
  "条件": [
   {
    "条件": "温度",
    "方向": "相近",
    "A": 25.0,
    "B": 25.0
   },
   {
    "条件": "电流密度",
    "方向": "变高",
    "A": 1.0,
    "B": 0.2
   },
   {
    "条件": "沉积容量",
    "方向": "一边未报告",
    "A": 1.0986122886681098,
    "B": null
   },
   {
    "条件": "测试方法",
    "方向": "相同",
    "A": 0.0,
    "B": 0.0
   },
   {
    "条件": "圈数",
    "方向": "一边未报告",
    "A": 50,
    "B": null
   }
  ],
  "条件含默认值": [
   "温度默认"
  ],
  "性能": {
   "方向": "变低",
   "倍数": 1.4,
   "倍数含义": "损失（100 − CE）之比",
   "好于参照": false,
   "值A": 98.6,
   "值B": 99.0,
   "指标A": "Li‖Cu CE",
   "指标B": "Li‖Cu CE"
  },
  "表述文字": "【P097｜Li‖Cu CE｜配方和条件都变】实验样 IFR（1.1 M LiFSI；TEP:TTE = 1:3（体积比），测试 T3）相对 实验样 LiFSI/TEP-0TTE（3.8 M LiFSI；TEP（1 体积份），测试 T1）｜组分变化：LiFSI 3.8 M → 1.1 M；加入 TTE（3 体积份）｜描述符：α 氟化醚氧 变高（从无到有）；溶剂 F 原子数 变高（从无到有）；可旋转键数 变低；TPSA 变低；溶剂分子量 变高；含氟溶剂比例 变高（从无到有）；每个 Li⁺ 的配位位点 变低；稀释剂摩尔比例 变高（从无到有）；Li⁺ 总浓度 变低；主盐浓度 变低；阴离子 F（每升） 变低；阴离子磺酰（每升） 变低｜物性：离子电导率 变高｜条件：电流密度 变高；沉积容量 一边未报告；圈数 一边未报告（含默认值：温度默认）｜性能：Li‖Cu CE 变低"
 },
 {
  "编号": "PC00242",
  "论文": "P097",
  "类别": "LiCu_CE",
  "比较类型": "同测试换配方",
  "A": {
   "测试": "T1",
   "测试名": "Cu上Li沉积CE与20圈滞后",
   "配方": "F3",
   "配方名": "LiFSI/TEP-2TTE",
   "recipe": "R3",
   "是否对照": false,
   "配方文字": "1.6 M LiFSI；TEP:TTE = 1:2（体积比）",
   "表述编号": "ST0870",
   "证据句子": [
    "M0049"
   ],
   "标记": [
    "温度默认"
   ]
  },
  "B": {
   "测试": "T1",
   "测试名": "Cu上Li沉积CE与20圈滞后",
   "配方": "F2",
   "配方名": "LiFSI/TEP-1TTE",
   "recipe": "R2",
   "是否对照": false,
   "配方文字": "2.1 M LiFSI；TEP:TTE = 1:1（体积比）",
   "表述编号": "ST0869",
   "证据句子": [
    "M0049"
   ],
   "标记": [
    "温度默认"
   ]
  },
  "组分变化": "LiFSI 2.1 M → 1.6 M；TTE 1 体积份 → 2 体积份",
  "作者改动的组分": [
   "LiFSI",
   "TTE"
  ],
  "特殊组分变化": [],
  "电解液相同但样品编号不同": false,
  "描述符": [
   {
    "描述符": "eo_a",
    "中文": "α 氟化醚氧",
    "组": "氟化/稀释",
    "方向": "变高",
    "A": 0.693,
    "B": 0.5302,
    "被动": false
   },
   {
    "描述符": "fat",
    "中文": "溶剂 F 原子数",
    "组": "氟化/稀释",
    "方向": "变高",
    "A": 5.544,
    "B": 4.2417,
    "被动": false
   },
   {
    "描述符": "rotb",
    "中文": "可旋转键数",
    "组": "溶剂骨架",
    "方向": "变低",
    "A": 5.307,
    "B": 5.4698,
    "被动": false
   },
   {
    "描述符": "tpsa",
    "中文": "TPSA",
    "组": "其他（单独成组或数据少）",
    "方向": "变低",
    "A": 20.1379,
    "B": 25.9214,
    "被动": false
   },
   {
    "描述符": "mw",
    "中文": "溶剂分子量",
    "组": "溶剂骨架",
    "方向": "变高",
    "A": 216.7462,
    "B": 208.6212,
    "被动": false
   },
   {
    "描述符": "ffrac",
    "中文": "含氟溶剂比例",
    "组": "氟化/稀释",
    "方向": "变高",
    "A": 0.693,
    "B": 0.5302,
    "被动": false
   },
   {
    "描述符": "lnsites",
    "中文": "每个 Li⁺ 的配位位点",
    "组": "配位（醚氧）",
    "方向": "变低",
    "A": 1.2249,
    "B": 1.3999,
    "被动": false
   },
   {
    "描述符": "dil",
    "中文": "稀释剂摩尔比例",
    "组": "氟化/稀释",
    "方向": "变高",
    "A": 0.693,
    "B": 0.5302,
    "被动": false
   },
   {
    "描述符": "li",
    "中文": "Li⁺ 总浓度",
    "组": "盐用量",
    "方向": "变低",
    "A": 1.6,
    "B": 2.1,
    "被动": false
   },
   {
    "描述符": "salt",
    "中文": "主盐浓度",
    "组": "盐用量",
    "方向": "变低",
    "A": 1.6,
    "B": 2.1,
    "被动": false
   },
   {
    "描述符": "anF",
    "中文": "阴离子 F（每升）",
    "组": "盐用量",
    "方向": "变低",
    "A": 3.2,
    "B": 4.2,
    "被动": false
   },
   {
    "描述符": "anSO2",
    "中文": "阴离子磺酰（每升）",
    "组": "盐用量",
    "方向": "变低",
    "A": 3.2,
    "B": 4.2,
    "被动": false
   }
  ],
  "物性": [
   {
    "物性": "Li⁺溶剂化结构",
    "方向": "相近",
    "A": 741.0,
    "B": 741.0,
    "单位": "cm-1",
    "温度": null
   }
  ],
  "条件": [
   {
    "条件": "温度",
    "方向": "相近",
    "A": 25.0,
    "B": 25.0
   },
   {
    "条件": "电流密度",
    "方向": "相近",
    "A": 0.2,
    "B": 0.2
   },
   {
    "条件": "测试方法",
    "方向": "相同",
    "A": 0.0,
    "B": 0.0
   }
  ],
  "条件含默认值": [
   "温度默认"
  ],
  "性能": {
   "方向": "相近",
   "倍数": 1.0,
   "倍数含义": "损失（100 − CE）之比",
   "好于参照": null,
   "值A": 99.0,
   "值B": 99.0,
   "指标A": "Li‖Cu CE",
   "指标B": "Li‖Cu CE"
  },
  "表述文字": "【P097｜Li‖Cu CE｜同测试换配方】实验样 LiFSI/TEP-2TTE（1.6 M LiFSI；TEP:TTE = 1:2（体积比），测试 T1）相对 实验样 LiFSI/TEP-1TTE（2.1 M LiFSI；TEP:TTE = 1:1（体积比），测试 T1）｜组分变化：LiFSI 2.1 M → 1.6 M；TTE 1 体积份 → 2 体积份｜描述符：α 氟化醚氧 变高；溶剂 F 原子数 变高；可旋转键数 变低；TPSA 变低；溶剂分子量 变高；含氟溶剂比例 变高；每个 Li⁺ 的配位位点 变低；稀释剂摩尔比例 变高；Li⁺ 总浓度 变低；主盐浓度 变低；阴离子 F（每升） 变低；阴离子磺酰（每升） 变低｜物性：Li⁺溶剂化结构 相近｜条件：相同（含默认值：温度默认）｜性能：Li‖Cu CE 相近"
 },
 {
  "编号": "PC00243",
  "论文": "P097",
  "类别": "LiCu_CE",
  "比较类型": "同测试换配方",
  "A": {
   "测试": "T1",
   "测试名": "Cu上Li沉积CE与20圈滞后",
   "配方": "F4",
   "配方名": "IFR",
   "recipe": "R4",
   "是否对照": false,
   "配方文字": "1.1 M LiFSI；TEP:TTE = 1:3（体积比）",
   "表述编号": "ST0871",
   "证据句子": [
    "M0049"
   ],
   "标记": [
    "温度默认"
   ]
  },
  "B": {
   "测试": "T1",
   "测试名": "Cu上Li沉积CE与20圈滞后",
   "配方": "F2",
   "配方名": "LiFSI/TEP-1TTE",
   "recipe": "R2",
   "是否对照": false,
   "配方文字": "2.1 M LiFSI；TEP:TTE = 1:1（体积比）",
   "表述编号": "ST0869",
   "证据句子": [
    "M0049"
   ],
   "标记": [
    "温度默认"
   ]
  },
  "组分变化": "LiFSI 2.1 M → 1.1 M；TTE 1 体积份 → 3 体积份",
  "作者改动的组分": [
   "LiFSI",
   "TTE"
  ],
  "特殊组分变化": [],
  "电解液相同但样品编号不同": false,
  "描述符": [
   {
    "描述符": "eo_a",
    "中文": "α 氟化醚氧",
    "组": "氟化/稀释",
    "方向": "变高",
    "A": 0.772,
    "B": 0.5302,
    "被动": false
   },
   {
    "描述符": "fat",
    "中文": "溶剂 F 原子数",
    "组": "氟化/稀释",
    "方向": "变高",
    "A": 6.176,
    "B": 4.2417,
    "被动": false
   },
   {
    "描述符": "rotb",
    "中文": "可旋转键数",
    "组": "溶剂骨架",
    "方向": "变低",
    "A": 5.228,
    "B": 5.4698,
