Repository: zhuonanli08/Li-S_Electrolyte_Conflicts

File: output/两两比较表述_313篇_v2_2026-11-07/比较表述.json (part 16 of 111)
[
    "被动": false
   },
   {
    "描述符": "tpsa",
    "中文": "TPSA",
    "组": "其他（单独成组或数据少）",
    "方向": "变低",
    "A": 17.3309,
    "B": 25.9214,
    "被动": false
   },
   {
    "描述符": "mw",
    "中文": "溶剂分子量",
    "组": "溶剂骨架",
    "方向": "变高",
    "A": 220.6895,
    "B": 208.6212,
    "被动": false
   },
   {
    "描述符": "ffrac",
    "中文": "含氟溶剂比例",
    "组": "氟化/稀释",
    "方向": "变高",
    "A": 0.772,
    "B": 0.5302,
    "被动": false
   },
   {
    "描述符": "lnsites",
    "中文": "每个 Li⁺ 的配位位点",
    "组": "配位（醚氧）",
    "方向": "变低",
    "A": 1.3363,
    "B": 1.3999,
    "被动": false
   },
   {
    "描述符": "dil",
    "中文": "稀释剂摩尔比例",
    "组": "氟化/稀释",
    "方向": "变高",
    "A": 0.772,
    "B": 0.5302,
    "被动": false
   },
   {
    "描述符": "li",
    "中文": "Li⁺ 总浓度",
    "组": "盐用量",
    "方向": "变低",
    "A": 1.1,
    "B": 2.1,
    "被动": false
   },
   {
    "描述符": "salt",
    "中文": "主盐浓度",
    "组": "盐用量",
    "方向": "变低",
    "A": 1.1,
    "B": 2.1,
    "被动": false
   },
   {
    "描述符": "anF",
    "中文": "阴离子 F（每升）",
    "组": "盐用量",
    "方向": "变低",
    "A": 2.2,
    "B": 4.2,
    "被动": false
   },
   {
    "描述符": "anSO2",
    "中文": "阴离子磺酰（每升）",
    "组": "盐用量",
    "方向": "变低",
    "A": 2.2,
    "B": 4.2,
    "被动": false
   }
  ],
  "物性": [
   {
    "物性": "Li⁺溶剂化结构",
    "方向": "相近",
    "A": 741.0,
    "B": 741.0,
    "单位": "cm-1",
    "温度": null
   }
  ],
  "条件": [
   {
    "条件": "温度",
    "方向": "相近",
    "A": 25.0,
    "B": 25.0
   },
   {
    "条件": "电流密度",
    "方向": "相近",
    "A": 0.2,
    "B": 0.2
   },
   {
    "条件": "测试方法",
    "方向": "相同",
    "A": 0.0,
    "B": 0.0
   }
  ],
  "条件含默认值": [
   "温度默认"
  ],
  "性能": {
   "方向": "相近",
   "倍数": 1.0,
   "倍数含义": "损失（100 − CE）之比",
   "好于参照": null,
   "值A": 99.0,
   "值B": 99.0,
   "指标A": "Li‖Cu CE",
   "指标B": "Li‖Cu CE"
  },
  "表述文字": "【P097｜Li‖Cu CE｜同测试换配方】实验样 IFR（1.1 M LiFSI；TEP:TTE = 1:3（体积比），测试 T1）相对 实验样 LiFSI/TEP-1TTE（2.1 M LiFSI；TEP:TTE = 1:1（体积比），测试 T1）｜组分变化：LiFSI 2.1 M → 1.1 M；TTE 1 体积份 → 3 体积份｜描述符：α 氟化醚氧 变高；溶剂 F 原子数 变高；可旋转键数 变低；TPSA 变低；溶剂分子量 变高；含氟溶剂比例 变高；每个 Li⁺ 的配位位点 变低；稀释剂摩尔比例 变高；Li⁺ 总浓度 变低；主盐浓度 变低；阴离子 F（每升） 变低；阴离子磺酰（每升） 变低｜物性：Li⁺溶剂化结构 相近｜条件：相同（含默认值：温度默认）｜性能：Li‖Cu CE 相近"
 },
 {
  "编号": "PC00244",
  "论文": "P097",
  "类别": "LiCu_CE",
  "比较类型": "配方和条件都变",
  "A": {
   "测试": "T2",
   "测试名": "Cu CE FEC对照",
   "配方": "F4",
   "配方名": "IFR",
   "recipe": "R4",
   "是否对照": false,
   "配方文字": "1.1 M LiFSI；TEP:TTE = 1:3（体积比）",
   "表述编号": "ST0882",
   "证据句子": [
    "M0051"
   ],
   "标记": [
    "温度默认"
   ]
  },
  "B": {
   "测试": "T1",
   "测试名": "Cu上Li沉积CE与20圈滞后",
   "配方": "F2",
   "配方名": "LiFSI/TEP-1TTE",
   "recipe": "R2",
   "是否对照": false,
   "配方文字": "2.1 M LiFSI；TEP:TTE = 1:1（体积比）",
   "表述编号": "ST0869",
   "证据句子": [
    "M0049"
   ],
   "标记": [
    "温度默认"
   ]
  },
  "组分变化": "LiFSI 2.1 M → 1.1 M；TTE 1 体积份 → 3 体积份",
  "作者改动的组分": [
   "LiFSI",
   "TTE"
  ],
  "特殊组分变化": [],
  "电解液相同但样品编号不同": false,
  "描述符": [
   {
    "描述符": "eo_a",
    "中文": "α 氟化醚氧",
    "组": "氟化/稀释",
    "方向": "变高",
    "A": 0.772,
    "B": 0.5302,
    "被动": false
   },
   {
    "描述符": "fat",
    "中文": "溶剂 F 原子数",
    "组": "氟化/稀释",
    "方向": "变高",
    "A": 6.176,
    "B": 4.2417,
    "被动": false
   },
   {
    "描述符": "rotb",
    "中文": "可旋转键数",
    "组": "溶剂骨架",
    "方向": "变低",
    "A": 5.228,
    "B": 5.4698,
    "被动": false
   },
   {
    "描述符": "tpsa",
    "中文": "TPSA",
    "组": "其他（单独成组或数据少）",
    "方向": "变低",
    "A": 17.3309,
    "B": 25.9214,
    "被动": false
   },
   {
    "描述符": "mw",
    "中文": "溶剂分子量",
    "组": "溶剂骨架",
    "方向": "变高",
    "A": 220.6895,
    "B": 208.6212,
    "被动": false
   },
   {
    "描述符": "ffrac",
    "中文": "含氟溶剂比例",
    "组": "氟化/稀释",
    "方向": "变高",
    "A": 0.772,
    "B": 0.5302,
    "被动": false
   },
   {
    "描述符": "lnsites",
    "中文": "每个 Li⁺ 的配位位点",
    "组": "配位（醚氧）",
    "方向": "变低",
    "A": 1.3363,
    "B": 1.3999,
    "被动": false
   },
   {
    "描述符": "dil",
    "中文": "稀释剂摩尔比例",
    "组": "氟化/稀释",
    "方向": "变高",
    "A": 0.772,
    "B": 0.5302,
    "被动": false
   },
   {
    "描述符": "li",
    "中文": "Li⁺ 总浓度",
    "组": "盐用量",
    "方向": "变低",
    "A": 1.1,
    "B": 2.1,
    "被动": false
   },
   {
    "描述符": "salt",
    "中文": "主盐浓度",
    "组": "盐用量",
    "方向": "变低",
    "A": 1.1,
    "B": 2.1,
    "被动": false
   },
   {
    "描述符": "anF",
    "中文": "阴离子 F（每升）",
    "组": "盐用量",
    "方向": "变低",
    "A": 2.2,
    "B": 4.2,
    "被动": false
   },
   {
    "描述符": "anSO2",
    "中文": "阴离子磺酰（每升）",
    "组": "盐用量",
    "方向": "变低",
    "A": 2.2,
    "B": 4.2,
    "被动": false
   }
  ],
  "物性": [
   {
    "物性": "Li⁺溶剂化结构",
    "方向": "相近",
    "A": 741.0,
    "B": 741.0,
    "单位": "cm-1",
    "温度": null
   }
  ],
  "条件": [
   {
    "条件": "温度",
    "方向": "相近",
    "A": 25.0,
    "B": 25.0
   },
   {
    "条件": "电流密度",
    "方向": "变高",
    "A": 1.0,
    "B": 0.2
   },
   {
    "条件": "沉积容量",
    "方向": "一边未报告",
    "A": 0.0,
    "B": null
   },
   {
    "条件": "测试方法",
    "方向": "相同",
    "A": 0.0,
    "B": 0.0
   },
   {
    "条件": "圈数",
    "方向": "一边未报告",
    "A": 200,
    "B": null
   }
  ],
  "条件含默认值": [
   "温度默认"
  ],
  "性能": {
   "方向": "变低",
   "倍数": 1.7,
   "倍数含义": "损失（100 − CE）之比",
   "好于参照": false,
   "值A": 98.3,
   "值B": 99.0,
   "指标A": "Li‖Cu CE",
   "指标B": "Li‖Cu CE"
  },
  "表述文字": "【P097｜Li‖Cu CE｜配方和条件都变】实验样 IFR（1.1 M LiFSI；TEP:TTE = 1:3（体积比），测试 T2）相对 实验样 LiFSI/TEP-1TTE（2.1 M LiFSI；TEP:TTE = 1:1（体积比），测试 T1）｜组分变化：LiFSI 2.1 M → 1.1 M；TTE 1 体积份 → 3 体积份｜描述符：α 氟化醚氧 变高；溶剂 F 原子数 变高；可旋转键数 变低；TPSA 变低；溶剂分子量 变高；含氟溶剂比例 变高；每个 Li⁺ 的配位位点 变低；稀释剂摩尔比例 变高；Li⁺ 总浓度 变低；主盐浓度 变低；阴离子 F（每升） 变低；阴离子磺酰（每升） 变低｜物性：Li⁺溶剂化结构 相近｜条件：电流密度 变高；沉积容量 一边未报告；圈数 一边未报告（含默认值：温度默认）｜性能：Li‖Cu CE 变低"
 },
 {
  "编号": "PC00245",
  "论文": "P097",
  "类别": "LiCu_CE",
  "比较类型": "配方和条件都变",
  "A": {
   "测试": "T3",
   "测试名": "Cu高容量CE",
   "配方": "F4",
   "配方名": "IFR",
   "recipe": "R4",
   "是否对照": false,
   "配方文字": "1.1 M LiFSI；TEP:TTE = 1:3（体积比）",
   "表述编号": "ST0884",
   "证据句子": [
    "M0052"
   ],
   "标记": [
    "温度默认"
   ]
  },
  "B": {
   "测试": "T1",
   "测试名": "Cu上Li沉积CE与20圈滞后",
   "配方": "F2",
   "配方名": "LiFSI/TEP-1TTE",
   "recipe": "R2",
   "是否对照": false,
   "配方文字": "2.1 M LiFSI；TEP:TTE = 1:1（体积比）",
   "表述编号": "ST0869",
   "证据句子": [
    "M0049"
   ],
   "标记": [
    "温度默认"
   ]
  },
  "组分变化": "LiFSI 2.1 M → 1.1 M；TTE 1 体积份 → 3 体积份",
  "作者改动的组分": [
   "LiFSI",
   "TTE"
  ],
  "特殊组分变化": [],
  "电解液相同但样品编号不同": false,
  "描述符": [
   {
    "描述符": "eo_a",
    "中文": "α 氟化醚氧",
    "组": "氟化/稀释",
    "方向": "变高",
    "A": 0.772,
    "B": 0.5302,
    "被动": false
   },
   {
    "描述符": "fat",
    "中文": "溶剂 F 原子数",
    "组": "氟化/稀释",
    "方向": "变高",
    "A": 6.176,
    "B": 4.2417,
    "被动": false
   },
   {
    "描述符": "rotb",
    "中文": "可旋转键数",
    "组": "溶剂骨架",
    "方向": "变低",
    "A": 5.228,
    "B": 5.4698,
    "被动": false
   },
   {
    "描述符": "tpsa",
    "中文": "TPSA",
    "组": "其他（单独成组或数据少）",
    "方向": "变低",
    "A": 17.3309,
    "B": 25.9214,
    "被动": false
   },
   {
    "描述符": "mw",
    "中文": "溶剂分子量",
    "组": "溶剂骨架",
    "方向": "变高",
    "A": 220.6895,
    "B": 208.6212,
    "被动": false
   },
   {
    "描述符": "ffrac",
    "中文": "含氟溶剂比例",
    "组": "氟化/稀释",
    "方向": "变高",
    "A": 0.772,
    "B": 0.5302,
    "被动": false
   },
   {
    "描述符": "lnsites",
    "中文": "每个 Li⁺ 的配位位点",
    "组": "配位（醚氧）",
    "方向": "变低",
    "A": 1.3363,
    "B": 1.3999,
    "被动": false
   },
   {
    "描述符": "dil",
    "中文": "稀释剂摩尔比例",
    "组": "氟化/稀释",
    "方向": "变高",
    "A": 0.772,
    "B": 0.5302,
    "被动": false
   },
   {
    "描述符": "li",
    "中文": "Li⁺ 总浓度",
    "组": "盐用量",
    "方向": "变低",
    "A": 1.1,
    "B": 2.1,
    "被动": false
   },
   {
    "描述符": "salt",
    "中文": "主盐浓度",
    "组": "盐用量",
    "方向": "变低",
    "A": 1.1,
    "B": 2.1,
    "被动": false
   },
   {
    "描述符": "anF",
    "中文": "阴离子 F（每升）",
    "组": "盐用量",
    "方向": "变低",
    "A": 2.2,
    "B": 4.2,
    "被动": false
   },
   {
    "描述符": "anSO2",
    "中文": "阴离子磺酰（每升）",
    "组": "盐用量",
    "方向": "变低",
    "A": 2.2,
    "B": 4.2,
    "被动": false
   }
  ],
  "物性": [
   {
    "物性": "Li⁺溶剂化结构",
    "方向": "相近",
    "A": 741.0,
    "B": 741.0,
    "单位": "cm-1",
    "温度": null
   }
  ],
  "条件": [
   {
    "条件": "温度",
    "方向": "相近",
    "A": 25.0,
    "B": 25.0
   },
   {
    "条件": "电流密度",
    "方向": "变高",
    "A": 1.0,
    "B": 0.2
   },
   {
    "条件": "沉积容量",
    "方向": "一边未报告",
    "A": 1.0986122886681098,
    "B": null
   },
   {
    "条件": "测试方法",
    "方向": "相同",
    "A": 0.0,
    "B": 0.0
   },
   {
    "条件": "圈数",
    "方向": "一边未报告",
    "A": 50,
    "B": null
   }
  ],
  "条件含默认值": [
   "温度默认"
  ],
  "性能": {
   "方向": "变低",
   "倍数": 1.4,
   "倍数含义": "损失（100 − CE）之比",
   "好于参照": false,
   "值A": 98.6,
   "值B": 99.0,
   "指标A": "Li‖Cu CE",
   "指标B": "Li‖Cu CE"
  },
  "表述文字": "【P097｜Li‖Cu CE｜配方和条件都变】实验样 IFR（1.1 M LiFSI；TEP:TTE = 1:3（体积比），测试 T3）相对 实验样 LiFSI/TEP-1TTE（2.1 M LiFSI；TEP:TTE = 1:1（体积比），测试 T1）｜组分变化：LiFSI 2.1 M → 1.1 M；TTE 1 体积份 → 3 体积份｜描述符：α 氟化醚氧 变高；溶剂 F 原子数 变高；可旋转键数 变低；TPSA 变低；溶剂分子量 变高；含氟溶剂比例 变高；每个 Li⁺ 的配位位点 变低；稀释剂摩尔比例 变高；Li⁺ 总浓度 变低；主盐浓度 变低；阴离子 F（每升） 变低；阴离子磺酰（每升） 变低｜物性：Li⁺溶剂化结构 相近｜条件：电流密度 变高；沉积容量 一边未报告；圈数 一边未报告（含默认值：温度默认）｜性能：Li‖Cu CE 变低"
 },
 {
  "编号": "PC00246",
  "论文": "P097",
  "类别": "LiCu_CE",
  "比较类型": "同测试换配方",
  "A": {
   "测试": "T1",
   "测试名": "Cu上Li沉积CE与20圈滞后",
   "配方": "F4",
   "配方名": "IFR",
   "recipe": "R4",
   "是否对照": false,
   "配方文字": "1.1 M LiFSI；TEP:TTE = 1:3（体积比）",
   "表述编号": "ST0871",
   "证据句子": [
    "M0049"
   ],
   "标记": [
    "温度默认"
   ]
  },
  "B": {
   "测试": "T1",
   "测试名": "Cu上Li沉积CE与20圈滞后",
   "配方": "F3",
   "配方名": "LiFSI/TEP-2TTE",
   "recipe": "R3",
   "是否对照": false,
   "配方文字": "1.6 M LiFSI；TEP:TTE = 1:2（体积比）",
   "表述编号": "ST0870",
   "证据句子": [
    "M0049"
   ],
   "标记": [
    "温度默认"
   ]
  },
  "组分变化": "LiFSI 1.6 M → 1.1 M；TTE 2 体积份 → 3 体积份",
  "作者改动的组分": [
   "LiFSI",
   "TTE"
  ],
  "特殊组分变化": [],
  "电解液相同但样品编号不同": false,
  "描述符": [
   {
    "描述符": "eo_a",
    "中文": "α 氟化醚氧",
    "组": "氟化/稀释",
    "方向": "变高",
    "A": 0.772,
    "B": 0.693,
    "被动": false
   },
   {
    "描述符": "fat",
    "中文": "溶剂 F 原子数",
    "组": "氟化/稀释",
    "方向": "变高",
    "A": 6.176,
    "B": 5.544,
    "被动": false
   },
   {
    "描述符": "rotb",
    "中文": "可旋转键数",
    "组": "溶剂骨架",
    "方向": "变低",
    "A": 5.228,
    "B": 5.307,
    "被动": false
   },
   {
    "描述符": "tpsa",
    "中文": "TPSA",
    "组": "其他（单独成组或数据少）",
    "方向": "变低",
    "A": 17.3309,
    "B": 20.1379,
    "被动": false
   },
   {
    "描述符": "mw",
    "中文": "溶剂分子量",
    "组": "溶剂骨架",
    "方向": "变高",
    "A": 220.6895,
    "B": 216.7462,
    "被动": false
   },
   {
    "描述符": "ffrac",
    "中文": "含氟溶剂比例",
    "组": "氟化/稀释",
    "方向": "变高",
    "A": 0.772,
    "B": 0.693,
    "被动": false
   },
   {
    "描述符": "lnsites",
    "中文": "每个 Li⁺ 的配位位点",
    "组": "配位（醚氧）",
    "方向": "变高",
    "A": 1.3363,
    "B": 1.2249,
    "被动": false
   },
   {
    "描述符": "dil",
    "中文": "稀释剂摩尔比例",
    "组": "氟化/稀释",
    "方向": "变高",
    "A": 0.772,
    "B": 0.693,
    "被动": false
   },
   {
    "描述符": "li",
    "中文": "Li⁺ 总浓度",
    "组": "盐用量",
    "方向": "变低",
    "A": 1.1,
    "B": 1.6,
    "被动": false
   },
   {
    "描述符": "salt",
    "中文": "主盐浓度",
    "组": "盐用量",
    "方向": "变低",
    "A": 1.1,
    "B": 1.6,
    "被动": false
   },
   {
    "描述符": "anF",
    "中文": "阴离子 F（每升）",
    "组": "盐用量",
    "方向": "变低",
    "A": 2.2,
    "B": 3.2,
    "被动": false
   },
   {
    "描述符": "anSO2",
    "中文": "阴离子磺酰（每升）",
    "组": "盐用量",
    "方向": "变低",
    "A": 2.2,
    "B": 3.2,
    "被动": false
   }
  ],
  "物性": [
   {
    "物性": "Li⁺溶剂化结构",
    "方向": "相近",
    "A": 741.0,
    "B": 741.0,
    "单位": "cm-1",
    "温度": null
   }
  ],
  "条件": [
   {
    "条件": "温度",
    "方向": "相近",
    "A": 25.0,
    "B": 25.0
   },
   {
    "条件": "电流密度",
    "方向": "相近",
    "A": 0.2,
    "B": 0.2
   },
   {
    "条件": "测试方法",
    "方向": "相同",
    "A": 0.0,
    "B": 0.0
   }
  ],
  "条件含默认值": [
   "温度默认"
  ],
  "性能": {
   "方向": "相近",
   "倍数": 1.0,
   "倍数含义": "损失（100 − CE）之比",
   "好于参照": null,
   "值A": 99.0,
   "值B": 99.0,
   "指标A": "Li‖Cu CE",
   "指标B": "Li‖Cu CE"
  },
  "表述文字": "【P097｜Li‖Cu CE｜同测试换配方】实验样 IFR（1.1 M LiFSI；TEP:TTE = 1:3（体积比），测试 T1）相对 实验样 LiFSI/TEP-2TTE（1.6 M LiFSI；TEP:TTE = 1:2（体积比），测试 T1）｜组分变化：LiFSI 1.6 M → 1.1 M；TTE 2 体积份 → 3 体积份｜描述符：α 氟化醚氧 变高；溶剂 F 原子数 变高；可旋转键数 变低；TPSA 变低；溶剂分子量 变高；含氟溶剂比例 变高；每个 Li⁺ 的配位位点 变高；稀释剂摩尔比例 变高；Li⁺ 总浓度 变低；主盐浓度 变低；阴离子 F（每升） 变低；阴离子磺酰（每升） 变低｜物性：Li⁺溶剂化结构 相近｜条件：相同（含默认值：温度默认）｜性能：Li‖Cu CE 相近"
 },
 {
  "编号": "PC00247",
  "论文": "P097",
  "类别": "LiCu_CE",
  "比较类型": "配方和条件都变",
  "A": {
   "测试": "T2",
   "测试名": "Cu CE FEC对照",
   "配方": "F4",
   "配方名": "IFR",
   "recipe": "R4",
   "是否对照": false,
   "配方文字": "1.1 M LiFSI；TEP:TTE = 1:3（体积比）",
   "表述编号": "ST0882",
   "证据句子": [
    "M0051"
   ],
   "标记": [
    "温度默认"
   ]
  },
  "B": {
   "测试": "T1",
   "测试名": "Cu上Li沉积CE与20圈滞后",
   "配方": "F3",
   "配方名": "LiFSI/TEP-2TTE",
   "recipe": "R3",
   "是否对照": false,
   "配方文字": "1.6 M LiFSI；TEP:TTE = 1:2（体积比）",
   "表述编号": "ST0870",
   "证据句子": [
    "M0049"
   ],
   "标记": [
    "温度默认"
   ]
  },
  "组分变化": "LiFSI 1.6 M → 1.1 M；TTE 2 体积份 → 3 体积份",
  "作者改动的组分": [
   "LiFSI",
   "TTE"
  ],
  "特殊组分变化": [],
  "电解液相同但样品编号不同": false,
  "描述符": [
   {
    "描述符": "eo_a",
    "中文": "α 氟化醚氧",
    "组": "氟化/稀释",
    "方向": "变高",
    "A": 0.772,
    "B": 0.693,
    "被动": false
   },
   {
    "描述符": "fat",
    "中文": "溶剂 F 原子数",
    "组": "氟化/稀释",
    "方向": "变高",
    "A": 6.176,
    "B": 5.544,
    "被动": false
   },
   {
    "描述符": "rotb",
    "中文": "可旋转键数",
    "组": "溶剂骨架",
    "方向": "变低",
    "A": 5.228,
    "B": 5.307,
    "被动": false
   },
   {
    "描述符": "tpsa",
    "中文": "TPSA",
    "组": "其他（单独成组或数据少）",
    "方向": "变低",
    "A": 17.3309,
    "B": 20.1379,
    "被动": false
   },
   {
    "描述符": "mw",
    "中文": "溶剂分子量",
    "组": "溶剂骨架",
    "方向": "变高",
    "A": 220.6895,
    "B": 216.7462,
    "被动": false
   },
   {
    "描述符": "ffrac",
    "中文": "含氟溶剂比例",
    "组": "氟化/稀释",
    "方向": "变高",
    "A": 0.772,
    "B": 0.693,
    "被动": false
   },
   {
    "描述符": "lnsites",
    "中文": "每个 Li⁺ 的配位位点",
    "组": "配位（醚氧）",
    "方向": "变高",
    "A": 1.3363,
    "B": 1.2249,
    "被动": false
   },
   {
    "描述符": "dil",
    "中文": "稀释剂摩尔比例",
    "组": "氟化/稀释",
    "方向": "变高",
    "A": 0.772,
    "B": 0.693,
    "被动": false
   },
   {
    "描述符": "li",
    "中文": "Li⁺ 总浓度",
    "组": "盐用量",
    "方向": "变低",
    "A": 1.1,
    "B": 1.6,
    "被动": false
   },
   {
    "描述符": "salt",
    "中文": "主盐浓度",
    "组": "盐用量",
    "方向": "变低",
    "A": 1.1,
    "B": 1.6,
    "被动": false
   },
   {
    "描述符": "anF",
    "中文": "阴离子 F（每升）",
    "组": "盐用量",
    "方向": "变低",
    "A": 2.2,
    "B": 3.2,
    "被动": false
   },
   {
    "描述符": "anSO2",
    "中文": "阴离子磺酰（每升）",
    "组": "盐用量",
    "方向": "变低",
    "A": 2.2,
    "B": 3.2,
    "被动": false
   }
  ],
  "物性": [
   {
    "物性": "Li⁺溶剂化结构",
    "方向": "相近",
    "A": 741.0,
    "B": 741.0,
    "单位": "cm-1",
    "温度": null
   }
  ],
  "条件": [
   {
    "条件": "温度",
    "方向": "相近",
    "A": 25.0,
    "B": 25.0
   },
   {
    "条件": "电流密度",
    "方向": "变高",
    "A": 1.0,
    "B": 0.2
   },
   {
    "条件": "沉积容量",
    "方向": "一边未报告",
    "A": 0.0,
    "B": null
   },
   {
    "条件": "测试方法",
    "方向": "相同",
    "A": 0.0,
    "B": 0.0
   },
   {
    "条件": "圈数",
    "方向": "一边未报告",
    "A": 200,
    "B": null
   }
  ],
  "条件含默认值": [
   "温度默认"
  ],
  "性能": {
   "方向": "变低",
   "倍数": 1.7,
   "倍数含义": "损失（100 − CE）之比",
   "好于参照": false,
   "值A": 98.3,
   "值B": 99.0,
   "指标A": "Li‖Cu CE",
   "指标B": "Li‖Cu CE"
  },
  "表述文字": "【P097｜Li‖Cu CE｜配方和条件都变】实验样 IFR（1.1 M LiFSI；TEP:TTE = 1:3（体积比），测试 T2）相对 实验样 LiFSI/TEP-2TTE（1.6 M LiFSI；TEP:TTE = 1:2（体积比），测试 T1）｜组分变化：LiFSI 1.6 M → 1.1 M；TTE 2 体积份 → 3 体积份｜描述符：α 氟化醚氧 变高；溶剂 F 原子数 变高；可旋转键数 变低；TPSA 变低；溶剂分子量 变高；含氟溶剂比例 变高；每个 Li⁺ 的配位位点 变高；稀释剂摩尔比例 变高；Li⁺ 总浓度 变低；主盐浓度 变低；阴离子 F（每升） 变低；阴离子磺酰（每升） 变低｜物性：Li⁺溶剂化结构 相近｜条件：电流密度 变高；沉积容量 一边未报告；圈数 一边未报告（含默认值：温度默认）｜性能：Li‖Cu CE 变低"
 },
 {
  "编号": "PC00248",
  "论文": "P097",
  "类别": "LiCu_CE",
  "比较类型": "配方和条件都变",
  "A": {
   "测试": "T3",
   "测试名": "Cu高容量CE",
   "配方": "F4",
   "配方名": "IFR",
   "recipe": "R4",
   "是否对照": false,
   "配方文字": "1.1 M LiFSI；TEP:TTE = 1:3（体积比）",
   "表述编号": "ST0884",
   "证据句子": [
    "M0052"
   ],
   "标记": [
    "温度默认"
   ]
  },
  "B": {
   "测试": "T1",
   "测试名": "Cu上Li沉积CE与20圈滞后",
   "配方": "F3",
   "配方名": "LiFSI/TEP-2TTE",
   "recipe": "R3",
   "是否对照": false,
   "配方文字": "1.6 M LiFSI；TEP:TTE = 1:2（体积比）",
   "表述编号": "ST0870",
   "证据句子": [
    "M0049"
   ],
   "标记": [
    "温度默认"
   ]
  },
  "组分变化": "LiFSI 1.6 M → 1.1 M；TTE 2 体积份 → 3 体积份",
  "作者改动的组分": [
   "LiFSI",
   "TTE"
  ],
  "特殊组分变化": [],
  "电解液相同但样品编号不同": false,
  "描述符": [
   {
    "描述符": "eo_a",
    "中文": "α 氟化醚氧",
    "组": "氟化/稀释",
    "方向": "变高",
    "A": 0.772,
    "B": 0.693,
    "被动": false
   },
   {
    "描述符": "fat",
    "中文": "溶剂 F 原子数",
    "组": "氟化/稀释",
    "方向": "变高",
    "A": 6.176,
    "B": 5.544,
    "被动": false
   },
   {
    "描述符": "rotb",
    "中文": "可旋转键数",
    "组": "溶剂骨架",
    "方向": "变低",
    "A": 5.228,
    "B": 5.307,
    "被动": false
   },
   {
    "描述符": "tpsa",
    "中文": "TPSA",
    "组": "其他（单独成组或数据少）",
    "方向": "变低",
    "A": 17.3309,
    "B": 20.1379,
    "被动": false
   },
   {
    "描述符": "mw",
    "中文": "溶剂分子量",
    "组": "溶剂骨架",
    "方向": "变高",
    "A": 220.6895,
    "B": 216.7462,
    "被动": false
   },
   {
    "描述符": "ffrac",
    "中文": "含氟溶剂比例",
    "组": "氟化/稀释",
    "方向": "变高",
    "A": 0.772,
    "B": 0.693,
    "被动": false
   },
   {
    "描述符": "lnsites",
    "中文": "每个 Li⁺ 的配位位点",
    "组": "配位（醚氧）",
    "方向": "变高",
    "A": 1.3363,
    "B": 1.2249,
    "被动": false
   },
   {
    "描述符": "dil",
    "中文": "稀释剂摩尔比例",
    "组": "氟化/稀释",
    "方向": "变高",
    "A": 0.772,
    "B": 0.693,
    "被动": false
   },
   {
    "描述符": "li",
    "中文": "Li⁺ 总浓度",
    "组": "盐用量",
    "方向": "变低",
    "A": 1.1,
    "B": 1.6,
    "被动": false
   },
   {
    "描述符": "salt",
    "中文": "主盐浓度",
    "组": "盐用量",
    "方向": "变低",
    "A": 1.1,
    "B": 1.6,
    "被动": false
   },
   {
    "描述符": "anF",
    "中文": "阴离子 F（每升）",
    "组": "盐用量",
    "方向": "变低",
    "A": 2.2,
    "B": 3.2,
    "被动": false
   },
   {
    "描述符": "anSO2",
    "中文": "阴离子磺酰（每升）",
    "组": "盐用量",
    "方向": "变低",
    "A": 2.2,
    "B": 3.2,
    "被动": false
   }
  ],
  "物性": [
   {
    "物性": "Li⁺溶剂化结构",
    "方向": "相近",
    "A": 741.0,
    "B": 741.0,
    "单位": "cm-1",
    "温度": null
   }
  ],
  "条件": [
   {
    "条件": "温度",
    "方向": "相近",
    "A": 25.0,
    "B": 25.0
   },
   {
    "条件": "电流密度",
    "方向": "变高",
    "A": 1.0,
    "B": 0.2
   },
   {
    "条件": "沉积容量",
    "方向": "一边未报告",
    "A": 1.0986122886681098,
    "B": null
   },
   {
    "条件": "测试方法",
    "方向": "相同",
    "A": 0.0,
    "B": 0.0
   },
   {
    "条件": "圈数",
    "方向": "一边未报告",
    "A": 50,
    "B": null
   }
  ],
  "条件含默认值": [
   "温度默认"
  ],
  "性能": {
   "方向": "变低",
   "倍数": 1.4,
   "倍数含义": "损失（100 − CE）之比",
   "好于参照": false,
   "值A": 98.6,
   "值B": 99.0,
   "指标A": "Li‖Cu CE",
   "指标B": "Li‖Cu CE"
  },
  "表述文字": "【P097｜Li‖Cu CE｜配方和条件都变】实验样 IFR（1.1 M LiFSI；TEP:TTE = 1:3（体积比），测试 T3）相对 实验样 LiFSI/TEP-2TTE（1.6 M LiFSI；TEP:TTE = 1:2（体积比），测试 T1）｜组分变化：LiFSI 1.6 M → 1.1 M；TTE 2 体积份 → 3 体积份｜描述符：α 氟化醚氧 变高；溶剂 F 原子数 变高；可旋转键数 变低；TPSA 变低；溶剂分子量 变高；含氟溶剂比例 变高；每个 Li⁺ 的配位位点 变高；稀释剂摩尔比例 变高；Li⁺ 总浓度 变低；主盐浓度 变低；阴离子 F（每升） 变低；阴离子磺酰（每升） 变低｜物性：Li⁺溶剂化结构 相近｜条件：电流密度 变高；沉积容量 一边未报告；圈数 一边未报告（含默认值：温度默认）｜性能：Li‖Cu CE 变低"
 },
 {
  "编号": "PC00249",
  "论文": "P097",
  "类别": "LiCu_CE",
  "比较类型": "同配方换条件",
  "A": {
   "测试": "T2",
   "测试名": "Cu CE FEC对照",
   "配方": "F4",
   "配方名": "IFR",
   "recipe": "R4",
   "是否对照": false,
   "配方文字": "1.1 M LiFSI；TEP:TTE = 1:3（体积比）",
   "表述编号": "ST0882",
   "证据句子": [
    "M0051"
   ],
   "标记": [
    "温度默认"
   ]
  },
  "B": {
   "测试": "T1",
   "测试名": "Cu上Li沉积CE与20圈滞后",
   "配方": "F4",
   "配方名": "IFR",
   "recipe": "R4",
   "是否对照": false,
   "配方文字": "1.1 M LiFSI；TEP:TTE = 1:3（体积比）",
   "表述编号": "ST0871",
   "证据句子": [
    "M0049"
   ],
   "标记": [
    "温度默认"
   ]
  },
  "组分变化": "配方相同",
  "作者改动的组分": [],
  "特殊组分变化": [],
  "电解液相同但样品编号不同": false,
  "描述符": [],
  "物性": [
   {
    "物性": "Li⁺溶剂化结构",
    "方向": "相近",
    "A": 741.0,
    "B": 741.0,
    "单位": "cm-1",
    "温度": null
   },
   {
    "物性": "离子电导率",
    "方向": "相近",
    "A": 1.25,
    "B": 1.25,
    "单位": "mS cm-1",
    "温度": null
   },
   {
    "物性": "其他（未归类）",
    "方向": "相近",
    "A": 44.5,
    "B": 44.5,
    "单位": "wt% S活化后83.7%",
    "温度": null
   }
  ],
  "条件": [
   {
    "条件": "温度",
    "方向": "相近",
    "A": 25.0,
    "B": 25.0
   },
   {
    "条件": "电流密度",
    "方向": "变高",
    "A": 1.0,
    "B": 0.2
   },
   {
    "条件": "沉积容量",
    "方向": "一边未报告",
    "A": 0.0,
    "B": null
   },
   {
    "条件": "测试方法",
    "方向": "相同",
    "A": 0.0,
    "B": 0.0
   },
   {
    "条件": "圈数",
    "方向": "一边未报告",
    "A": 200,
    "B": null
   }
  ],
  "条件含默认值": [
   "温度默认"
  ],
  "性能": {
   "方向": "变低",
   "倍数": 1.7,
   "倍数含义": "损失（100 − CE）之比",
   "好于参照": false,
   "值A": 98.3,
   "值B": 99.0,
   "指标A": "Li‖Cu CE",
   "指标B": "Li‖Cu CE"
  },
  "表述文字": "【P097｜Li‖Cu CE｜同配方换条件】实验样 IFR（1.1 M LiFSI；TEP:TTE = 1:3（体积比），测试 T2）相对 实验样 IFR（1.1 M LiFSI；TEP:TTE = 1:3（体积比），测试 T1）｜组分变化：配方相同｜描述符：配方相同｜物性：Li⁺溶剂化结构 相近；离子电导率 相近；其他（未归类） 相近｜条件：电流密度 变高；沉积容量 一边未报告；圈数 一边未报告（含默认值：温度默认）｜性能：Li‖Cu CE 变低"
 },
 {
  "编号": "PC00250",
  "论文": "P097",
  "类别": "LiCu_CE",
  "比较类型": "同配方换条件",
  "A": {
   "测试": "T3",
   "测试名": "Cu高容量CE",
   "配方": "F4",
   "配方名": "IFR",
   "recipe": "R4",
   "是否对照": false,
   "配方文字": "1.1 M LiFSI；TEP:TTE = 1:3（体积比）",
   "表述编号": "ST0884",
   "证据句子": [
    "M0052"
   ],
   "标记": [
    "温度默认"
   ]
  },
  "B": {
   "测试": "T1",
   "测试名": "Cu上Li沉积CE与20圈滞后",
   "配方": "F4",
   "配方名": "IFR",
   "recipe": "R4",
   "是否对照": false,
   "配方文字": "1.1 M LiFSI；TEP:TTE = 1:3（体积比）",
   "表述编号": "ST0871",
   "证据句子": [
    "M0049"
   ],
   "标记": [
    "温度默认"
   ]
  },
  "组分变化": "配方相同",
  "作者改动的组分": [],
  "特殊组分变化": [],
  "电解液相同但样品编号不同": false,
  "描述符": [],
  "物性": [
   {
    "物性": "Li⁺溶剂化结构",
    "方向": "相近",
    "A": 741.0,
    "B": 741.0,
    "单位": "cm-1",
    "温度": null
   },
   {
    "物性": "离子电导率",
    "方向": "相近",
    "A": 1.25,
    "B": 1.25,
    "单位": "mS cm-1",
    "温度": null
   },
   {
    "物性": "其他（未归类）",
    "方向": "相近",
    "A": 44.5,
    "B": 44.5,
    "单位": "wt% S活化后83.7%",
    "温度": null
   }
  ],
  "条件": [
   {
    "条件": "温度",
    "方向": "相近",
    "A": 25.0,
    "B": 25.0
   },
   {
    "条件": "电流密度",
    "方向": "变高",
    "A": 1.0,
    "B": 0.2
   },
   {
    "条件": "沉积容量",
    "方向": "一边未报告",
    "A": 1.0986122886681098,
    "B": null
   },
   {
    "条件": "测试方法",
    "方向": "相同",
    "A": 0.0,
    "B": 0.0
   },
   {
    "条件": "圈数",
    "方向": "一边未报告",
    "A": 50,
    "B": null
   }
  ],
  "条件含默认值": [
   "温度默认"
  ],
  "性能": {
   "方向": "变低",
   "倍数": 1.4,
   "倍数含义": "损失（100 − CE）之比",
   "好于参照": false,
   "值A": 98.6,
   "值B": 99.0,
   "指标A": "Li‖Cu CE",
   "指标B": "Li‖Cu CE"
  },
  "表述文字": "【P097｜Li‖Cu CE｜同配方换条件】实验样 IFR（1.1 M LiFSI；TEP:TTE = 1:3（体积比），测试 T3）相对 实验样 IFR（1.1 M LiFSI；TEP:TTE = 1:3（体积比），测试 T1）｜组分变化：配方相同｜描述符：配方相同｜物性：Li⁺溶剂化结构 相近；离子电导率 相近；其他（未归类） 相近｜条件：电流密度 变高；沉积容量 一边未报告；圈数 一边未报告（含默认值：温度默认）｜性能：Li‖Cu CE 变低"
 },
 {
  "编号": "PC00251",
  "论文": "P097",
  "类别": "LiCu_CE",
  "比较类型": "同配方换条件",
  "A": {
   "测试": "T3",
   "测试名": "Cu高容量CE",
   "配方": "F4",
   "配方名": "IFR",
   "recipe": "R4",
   "是否对照": false,
   "配方文字": "1.1 M LiFSI；TEP:TTE = 1:3（体积比）",
   "表述编号": "ST0884",
   "证据句子": [
    "M0052"
   ],
   "标记": [
    "温度默认"
   ]
  },
  "B": {
   "测试": "T2",
   "测试名": "Cu CE FEC对照",
   "配方": "F4",
   "配方名": "IFR",
   "recipe": "R4",
   "是否对照": false,
   "配方文字": "1.1 M LiFSI；TEP:TTE = 1:3（体积比）",
   "表述编号": "ST0882",
   "证据句子": [
    "M0051"
   ],
   "标记": [
    "温度默认"
   ]
  },
  "组分变化": "配方相同",
  "作者改动的组分": [],
  "特殊组分变化": [],
  "电解液相同但样品编号不同": false,
  "描述符": [],
  "物性": [
   {
    "物性": "Li⁺溶剂化结构",
    "方向": "相近",
    "A": 741.0,
    "B": 741.0,
    "单位": "cm-1",
    "温度": null
   },
   {
    "物性": "离子电导率",
    "方向": "相近",
    "A": 1.25,
    "B": 1.25,
    "单位": "mS cm-1",
    "温度": null
   },
   {
    "物性": "其他（未归类）",
    "方向": "相近",
    "A": 44.5,
    "B": 44.5,
    "单位": "wt% S活化后83.7%",
    "温度": null
   }
  ],
  "条件": [
   {
    "条件": "温度",
    "方向": "相近",
    "A": 25.0,
    "B": 25.0
   },
   {
    "条件": "电流密度",
    "方向": "相近",
    "A": 1.0,
    "B": 1.0
   },
   {
    "条件": "沉积容量",
    "方向": "变高",
    "A": 3.0,
    "B": 1.0
   },
   {
    "条件": "测试方法",
    "方向": "相同",
    "A": 0.0,
    "B": 0.0
   },
   {
    "条件": "圈数",
    "方向": "变低",
    "A": 50,
    "B": 200
   }
  ],
  "条件含默认值": [
   "温度默认"
  ],
  "性能": {
   "方向": "变高",
   "倍数": 0.8235,
   "倍数含义": "损失（100 − CE）之比",
   "好于参照": true,
   "值A": 98.6,
   "值B": 98.3,
   "指标A": "Li‖Cu CE",
   "指标B": "Li‖Cu CE"
  },
  "表述文字": "【P097｜Li‖Cu CE｜同配方换条件】实验样 IFR（1.1 M LiFSI；TEP:TTE = 1:3（体积比），测试 T3）相对 实验样 IFR（1.1 M LiFSI；TEP:TTE = 1:3（体积比），测试 T2）｜组分变化：配方相同｜描述符：配方相同｜物性：Li⁺溶剂化结构 相近；离子电导率 相近；其他（未归类） 相近｜条件：沉积容量 变高；圈数 变低（含默认值：温度默认）｜性能：Li‖Cu CE 变高"
 },
 {
  "编号": "PC00252",
  "论文": "P102",
  "类别": "首圈容量",
  "比较类型": "同测试换配方",
  "A": {
   "测试": "T1",
   "测试名": "两种电解液前两圈恒流充放电",
   "配方": "F_E",
   "配方名": "ether-based electrolyte",
   "recipe": "RE",
   "是否对照": false,
   "配方文字": "LiCF3SO3（用量未报告）；DME:DOL = 1:1（体积比）",
   "表述编号": "ST0966",
   "证据句子": [
    "M0079",
    "M0096",
    "M0097"
   ],
   "标记": [
    "基准未写明"
   ]
  },
  "B": {
   "测试": "T1",
   "测试名": "两种电解液前两圈恒流充放电",
   "配方": "F_C",
   "配方名": "carbonate-based electrolyte",
   "recipe": "RC",
   "是否对照": true,
   "配方文字": "1 M LiPF6；EC:PC:DMC = 1:1:1（体积比）",
   "表述编号": "ST0964",
   "证据句子": [
    "M0079",
    "M0096",
    "M0097"
   ],
   "标记": [
    "基准未写明"
   ]
  },
  "组分变化": "加入 LiCF3SO3（未报告 未报告）；加入 DME（1 体积比）；加入 DOL（1 体积比）；去掉 LiPF6；去掉 EC；去掉 PC；去掉 DMC",
  "作者改动的组分": [
   "DMC",
   "DME",
   "DOL",
   "EC",
   "LiCF3SO3",
   "LiPF6",
   "PC"
  ],
  "特殊组分变化": [],
  "电解液相同但样品编号不同": false,
  "描述符": [
   {
    "描述符": "eo",
    "中文": "非氟醚氧",
    "组": "配位（醚氧）",
    "方向": "变高（从无到有）",
    "A": 2.0,
    "B": 0.0,
    "被动": false
   },
   {
    "描述符": "carbonate",
    "中文": "碳酸酯",
    "组": "羰基/碳酸酯",
    "方向": "变低（变为 0）",
    "A": 0.0,
    "B": 1.0,
    "被动": false
   },
   {
    "描述符": "ring",
    "中文": "溶剂环数",
    "组": "溶剂骨架",
    "方向": "变低",
    "A": 0.5,
    "B": 0.6941,
    "被动": false
   },
   {
    "描述符": "rotb",
    "中文": "可旋转键数",
    "组": "溶剂骨架",
    "方向": "变高（从无到有）",
    "A": 1.5,
    "B": 0.0,
    "被动": false
   },
   {
    "描述符": "tpsa",
    "中文": "TPSA",
    "组": "其他（单独成组或数据少）",
    "方向": "变低",
    "A": 18.46,
    "B": 35.53,
    "被动": false
   },
   {
    "描述符": "mw",
    "中文": "溶剂分子量",
    "组": "溶剂骨架",
    "方向": "变低",
    "A": 82.1005,
    "B": 92.9646,
    "被动": false
   }
  ],
  "物性": [],
  "条件": [
   {
    "条件": "硫载量",
    "方向": "相近",
    "A": 2.5,
    "B": 2.5
   },
   {
    "条件": "温度",
    "方向": "相近",
    "A": 25.0,
    "B": 25.0
   }
  ],
  "条件含默认值": [],
  "性能": {
   "方向": "变高",
   "倍数": 1.4763,
   "倍数含义": "容量之比",
   "好于参照": true,
   "值A": 370.7,
   "值B": 251.1,
   "指标A": "比放电容量（基准未写明）",
   "指标B": "比放电容量（基准未写明）"
  },
  "表述文字": "【P102｜首圈容量｜同测试换配方】实验样 ether-based electrolyte（LiCF3SO3（用量未报告）；DME:DOL = 1:1（体积比），测试 T1）相对 对比样 carbonate-based electrolyte（1 M LiPF6；EC:PC:DMC = 1:1:1（体积比），测试 T1）｜组分变化：加入 LiCF3SO3（未报告 未报告）；加入 DME（1 体积比）；加入 DOL（1 体积比）；去掉 LiPF6；去掉 EC；去掉 PC；去掉 DMC｜描述符：非氟醚氧 变高（从无到有）；碳酸酯 变低（变为 0）；溶剂环数 变低；可旋转键数 变高（从无到有）；TPSA 变低；溶剂分子量 变低｜物性：两边没有都报告的｜条件：相同｜性能：首圈容量 变高"
 },
 {
  "编号": "PC00253",
  "论文": "P103",
  "类别": "首圈容量",
  "比较类型": "配方和条件都变",
  "A": {
   "测试": "T11",
   "测试名": "IL梯度全电池循环",
   "配方": "F100",
   "配方名": "IL100",
   "recipe": "R100",
   "是否对照": false,
   "配方文字": "100; 摩尔分数 0.7679 wt% PYR14TFSI；DOL:DME=1:1 w/w；混合醚占0 wt%；DOL摩尔分数0 w/w DOL；DOL:DME=1:1 w/w；混合醚占0 wt%；DME摩尔分数0 w/w DME；LiTFSI 冲突：方法0.5 mol kg−1；结果将IL0/IL100称1m，SI相应称1M；表S2本档摩尔分数0.2320 原文mol kg−1 / m / M；LiNO3 0 摩尔分数",
   "表述编号": "ST0970",
   "证据句子": [
    "M0075"
   ],
   "标记": [
    "基准未写明",
    "温度默认"
   ]
  },
  "B": {
   "测试": "T10",
   "测试名": "无IL全电池循环",
   "配方": "F0",
   "配方名": "IL0",
   "recipe": "R0",
   "是否对照": true,
   "配方文字": "0; 摩尔分数 0 wt% PYR14TFSI；DOL:DME=1:1 w/w；混合醚占100 wt%；DOL摩尔分数0.5514 w/w DOL；DOL:DME=1:1 w/w；混合醚占100 wt%；DME摩尔分数0.3714 w/w DME；LiTFSI 冲突：方法0.5 mol kg−1；结果将IL0/IL100称1m，SI相应称1M；表S2本档摩尔分数0.077 原文mol kg−1 / m / M；LiNO3 0 摩尔分数",
   "表述编号": "ST0969",
   "证据句子": [
    "M0072"
   ],
   "标记": [
    "基准未写明",
    "温度默认"
   ]
  },
  "组分变化": "PYR14TFSI 0; 摩尔分数 0 wt%; 摩尔分数 → 100; 摩尔分数 0.7679 wt%; 摩尔分数；DOL DOL:DME=1:1 w/w；混合醚占100 wt%；DOL摩尔分数0.5514 w/w; wt%; 摩尔分数 → DOL:DME=1:1 w/w；混合醚占0 wt%；DOL摩尔分数0 w/w; wt%; 摩尔分数；DME DOL:DME=1:1 w/w；混合醚占100 wt%；DME摩尔分数0.3714 w/w; wt%; 摩尔分数 → DOL:DME=1:1 w/w；混合醚占0 wt%；DME摩尔分数0 w/w; wt%; 摩尔分数；LiTFSI 冲突：方法0.5 mol kg−1；结果将IL0/IL100称1m，SI相应称1M；表S2本档摩尔分数0.077 原文mol kg−1 / m / M；摩尔分数 → 冲突：方法0.5 mol kg−1；结果将IL0/IL100称1m，SI相应称1M；表S2本档摩尔分数0.2320 原文mol kg−1 / m / M；摩尔分数",
  "作者改动的组分": [
   "DME",
   "DOL",
   "LiTFSI",
   "PYR14TFSI"
  ],
  "特殊组分变化": [],
  "电解液相同但样品编号不同": false,
  "描述符": [],
  "物性": [],
  "条件": [
   {
    "条件": "E/S",
    "方向": "相近",
    "A": 12.73,
    "B": 12.73
   },
   {
    "条件": "硫载量",
    "方向": "相近",
    "A": 4.0,
    "B": 4.0
   },
   {
    "条件": "温度",
    "方向": "相近",
    "A": 25.0,
    "B": 25.0
   },
   {
    "条件": "电池形式",
    "方向": "相同",
    "A": 0.0,
    "B": 0.0
   }
  ],
  "条件含默认值": [
   "温度默认"
  ],
  "性能": {
   "方向": "变低",
   "倍数": 0.0154,
   "倍数含义": "容量之比",
   "好于参照": false,
   "值A": 20.0,
   "值B": 1300.0,
   "指标A": "比放电容量（基准未写明）",
   "指标B": "比放电容量（基准未写明）"
  },
  "表述文字": "【P103｜首圈容量｜配方和条件都变】实验样 IL100（100; 摩尔分数 0.7679 wt% PYR14TFSI；DOL:DME=1:1 w/w；混合醚占0 wt%；DOL摩尔分数0 w/w DOL；DOL:DME=1:1 w/w；混合醚占0 wt%；DME摩尔分数0 w/w DME；LiTFSI 冲突：方法0.5 mol kg−1；结果将IL0/IL100称1m，SI相应称1M；表S2本档摩尔分数0.2320 原文mol kg−1 / m / M；LiNO3 0 摩尔分数，测试 T11）相对 对比样 IL0（0; 摩尔分数 0 wt% PYR14TFSI；DOL:DME=1:1 w/w；混合醚占100 wt%；DOL摩尔分数0.5514 w/w DOL；DOL:DME=1:1 w/w；混合醚占100 wt%；DME摩尔分数0.3714 w/w DME；LiTFSI 冲突：方法0.5 mol kg−1；结果将IL0/IL100称1m，SI相应称1M；表S2本档摩尔分数0.077 原文mol kg−1 / m / M；LiNO3 0 摩尔分数，测试 T10）｜组分变化：PYR14TFSI 0; 摩尔分数 0 wt%; 摩尔分数 → 100; 摩尔分数 0.7679 wt%; 摩尔分数；DOL DOL:DME=1:1 w/w；混合醚占100 wt%；DOL摩尔分数0.5514 w/w; wt%; 摩尔分数 → DOL:DME=1:1 w/w；混合醚占0 wt%；DOL摩尔分数0 w/w; wt%; 摩尔分数；DME DOL:DME=1:1 w/w；混合醚占100 wt%；DME摩尔分数0.3714 w/w; wt%; 摩尔分数 → DOL:DME=1:1 w/w；混合醚占0 wt%；DME摩尔分数0 w/w; wt%; 摩尔分数；LiTFSI 冲突：方法0.5 mol kg−1；结果将IL0/IL100称1m，SI相应称1M；表S2本档摩尔分数0.077 原文mol kg−1 / m / M；摩尔分数 → 冲突：方法0.5 mol kg−1；结果将IL0/IL100称1m，SI相应称1M；表S2本档摩尔分数0.2320 原文mol kg−1 / m / M；摩尔分数｜描述符：无变化｜物性：两边没有都报告的｜条件：相同（含默认值：温度默认）｜性能：首圈容量 变低"
 },
 {
  "编号": "PC00254",
  "论文": "P103",
  "类别": "首圈容量",
  "比较类型": "配方和条件都变",
  "A": {
   "测试": "T11",
   "测试名": "IL梯度全电池循环",
   "配方": "F25",
   "配方名": "IL25",
   "recipe": "R25",
   "是否对照": false,
   "配方文字": "25; 摩尔分数 0.0765 wt% PYR14TFSI；DOL:DME=1:1 w/w；混合醚占75 wt%；DOL摩尔分数0.4964 w/w DOL；DOL:DME=1:1 w/w；混合醚占75 wt%；DME摩尔分数0.3344 w/w DME；LiTFSI 冲突：方法0.5 mol kg−1；结果将IL0/IL100称1m，SI相应称1M；表S2本档摩尔分数0.0092 原文mol kg−1 / m / M；LiNO3 0 摩尔分数",
   "表述编号": "ST0971",
   "证据句子": [
    "M0078",
    "M0085"
   ],
   "标记": [
    "基准未写明",
    "温度默认"
   ]
  },
  "B": {
   "测试": "T10",
   "测试名": "无IL全电池循环",
   "配方": "F0",
   "配方名": "IL0",
   "recipe": "R0",
   "是否对照": true,
   "配方文字": "0; 摩尔分数 0 wt% PYR14TFSI；DOL:DME=1:1 w/w；混合醚占100 wt%；DOL摩尔分数0.5514 w/w DOL；DOL:DME=1:1 w/w；混合醚占100 wt%；DME摩尔分数0.3714 w/w DME；LiTFSI 冲突：方法0.5 mol kg−1；结果将IL0/IL100称1m，SI相应称1M；表S2本档摩尔分数0.077 原文mol kg−1 / m / M；LiNO3 0 摩尔分数",
   "表述编号": "ST0969",
   "证据句子": [
    "M0072"
   ],
   "标记": [
    "基准未写明",
    "温度默认"
   ]
  },
  "组分变化": "PYR14TFSI 0; 摩尔分数 0 wt%; 摩尔分数 → 25; 摩尔分数 0.0765 wt%; 摩尔分数；DOL DOL:DME=1:1 w/w；混合醚占100 wt%；DOL摩尔分数0.5514 w/w; wt%; 摩尔分数 → DOL:DME=1:1 w/w；混合醚占75 wt%；DOL摩尔分数0.4964 w/w; wt%; 摩尔分数；DME DOL:DME=1:1 w/w；混合醚占100 wt%；DME摩尔分数0.3714 w/w; wt%; 摩尔分数 → DOL:DME=1:1 w/w；混合醚占75 wt%；DME摩尔分数0.3344 w/w; wt%; 摩尔分数；LiTFSI 冲突：方法0.5 mol kg−1；结果将IL0/IL100称1m，SI相应称1M；表S2本档摩尔分数0.077 原文mol kg−1 / m / M；摩尔分数 → 冲突：方法0.5 mol kg−1；结果将IL0/IL100称1m，SI相应称1M；表S2本档摩尔分数0.0092 原文mol kg−1 / m / M；摩尔分数",
  "作者改动的组分": [
   "DME",
   "DOL",
   "LiTFSI",
   "PYR14TFSI"
  ],
  "特殊组分变化": [],
  "电解液相同但样品编号不同": false,
  "描述符": [],
  "物性": [],
  "条件": [
   {
    "条件": "E/S",
    "方向": "相近",
    "A": 12.73,
    "B": 12.73
   },
   {
    "条件": "硫载量",
    "方向": "相近",
    "A": 4.0,
    "B": 4.0
   },
   {
    "条件": "温度",
    "方向": "相近",
    "A": 25.0,
    "B": 25.0
   },
   {
    "条件": "电池形式",
    "方向": "相同",
    "A": 0.0,
    "B": 0.0
   }
  ],
  "条件含默认值": [
   "温度默认"
  ],
  "性能": {
   "方向": "变低",
   "倍数": 0.7692,
   "倍数含义": "容量之比",
   "好于参照": false,
   "值A": 1000.0,
   "值B": 1300.0,
   "指标A": "比放电容量（基准未写明）",
   "指标B": "比放电容量（基准未写明）"
  },
  "表述文字": "【P103｜首圈容量｜配方和条件都变】实验样 IL25（25; 摩尔分数 0.0765 wt% PYR14TFSI；DOL:DME=1:1 w/w；混合醚占75 wt%；DOL摩尔分数0.4964 w/w DOL；DOL:DME=1:1 w/w；混合醚占75 wt%；DME摩尔分数0.3344 w/w DME；LiTFSI 冲突：方法0.5 mol kg−1；结果将IL0/IL100称1m，SI相应称1M；表S2本档摩尔分数0.0092 原文mol kg−1 / m / M；LiNO3 0 摩尔分数，测试 T11）相对 对比样 IL0（0; 摩尔分数 0 wt% PYR14TFSI；DOL:DME=1:1 w/w；混合醚占100 wt%；DOL摩尔分数0.5514 w/w DOL；DOL:DME=1:1 w/w；混合醚占100 wt%；DME摩尔分数0.3714 w/w DME；LiTFSI 冲突：方法0.5 mol kg−1；结果将IL0/IL100称1m，SI相应称1M；表S2本档摩尔分数0.077 原文mol kg−1 / m / M；LiNO3 0 摩尔分数，测试 T10）｜组分变化：PYR14TFSI 0; 摩尔分数 0 wt%; 摩尔分数 → 25; 摩尔分数 0.0765 wt%; 摩尔分数；DOL DOL:DME=1:1 w/w；混合醚占100 wt%；DOL摩尔分数0.5514 w/w; wt%; 摩尔分数 → DOL:DME=1:1 w/w；混合醚占75 wt%；DOL摩尔分数0.4964 w/w; wt%; 摩尔分数；DME DOL:DME=1:1 w/w；混合醚占100 wt%；DME摩尔分数0.3714 w/w; wt%; 摩尔分数 → DOL:DME=1:1 w/w；混合醚占75 wt%；DME摩尔分数0.3344 w/w; wt%; 摩尔分数；LiTFSI 冲突：方法0.5 mol kg−1；结果将IL0/IL100称1m，SI相应称1M；表S2本档摩尔分数0.077 原文mol kg−1 / m / M；摩尔分数 → 冲突：方法0.5 mol kg−1；结果将IL0/IL100称1m，SI相应称1M；表S2本档摩尔分数0.0092 原文mol kg−1 / m / M；摩尔分数｜描述符：无变化｜物性：两边没有都报告的｜条件：相同（含默认值：温度默认）｜性能：首圈容量 变低"
 },
 {
  "编号": "PC00255",
  "论文": "P103",
  "类别": "首圈容量",
  "比较类型": "配方和条件都变",
  "A": {
   "测试": "T11",
   "测试名": "IL梯度全电池循环",
   "配方": "F50",
   "配方名": "IL50",
   "recipe": "R50",
   "是否对照": false,
   "配方文字": "50; 摩尔分数 0.1914 wt% PYR14TFSI；DOL:DME=1:1 w/w；混合醚占50 wt%；DOL摩尔分数0.4139 w/w DOL；DOL:DME=1:1 w/w；混合醚占50 wt%；DME摩尔分数0.2788 w/w DME；LiTFSI 冲突：方法0.5 mol kg−1；结果将IL0/IL100称1m，SI相应称1M；表S2本档摩尔分数0.1157 原文mol kg−1 / m / M；LiNO3 0 摩尔分数",
   "表述编号": "ST0973",
   "证据句子": [
    "M0077",
    "M0078",
    "M0085"
   ],
   "标记": [
    "基准未写明",
    "温度默认"
   ]
  },
  "B": {
   "测试": "T10",
   "测试名": "无IL全电池循环",
   "配方": "F0",
   "配方名": "IL0",
   "recipe": "R0",
   "是否对照": true,
   "配方文字": "0; 摩尔分数 0 wt% PYR14TFSI；DOL:DME=1:1 w/w；混合醚占100 wt%；DOL摩尔分数0.5514 w/w DOL；DOL:DME=1:1 w/w；混合醚占100 wt%；DME摩尔分数0.3714 w/w DME；LiTFSI 冲突：方法0.5 mol kg−1；结果将IL0/IL100称1m，SI相应称1M；表S2本档摩尔分数0.077 原文mol kg−1 / m / M；LiNO3 0 摩尔分数",
   "表述编号": "ST0969",
   "证据句子": [
    "M0072"
   ],
   "标记": [
    "基准未写明",
    "温度默认"
   ]
  },
  "组分变化": "PYR14TFSI 0; 摩尔分数 0 wt%; 摩尔分数 → 50; 摩尔分数 0.1914 wt%; 摩尔分数；DOL DOL:DME=1:1 w/w；混合醚占100 wt%；DOL摩尔分数0.5514 w/w; wt%; 摩尔分数 → DOL:DME=1:1 w/w；混合醚占50 wt%；DOL摩尔分数0.4139 w/w; wt%; 摩尔分数；DME DOL:DME=1:1 w/w；混合醚占100 wt%；DME摩尔分数0.3714 w/w; wt%; 摩尔分数 → DOL:DME=1:1 w/w；混合醚占50 wt%；DME摩尔分数0.2788 w/w; wt%; 摩尔分数；LiTFSI 冲突：方法0.5 mol kg−1；结果将IL0/IL100称1m，SI相应称1M；表S2本档摩尔分数0.077 原文mol kg−1 / m / M；摩尔分数 → 冲突：方法0.5 mol kg−1；结果将IL0/IL100称1m，SI相应称1M；表S2本档摩尔分数0.1157 原文mol kg−1 / m / M；摩尔分数",
  "作者改动的组分": [
   "DME",
   "DOL",
   "LiTFSI",
   "PYR14TFSI"
  ],
  "特殊组分变化": [],
  "电解液相同但样品编号不同": false,
  "描述符": [],
  "物性": [],
  "条件": [
   {
    "条件": "E/S",
    "方向": "相近",
    "A": 12.73,
    "B": 12.73
   },
   {
    "条件": "硫载量",
    "方向": "相近",
    "A": 4.0,
    "B": 4.0
   },
   {
    "条件": "温度",
    "方向": "相近",
    "A": 25.0,
    "B": 25.0
   },
   {
    "条件": "电池形式",
    "方向": "相同",
    "A": 0.0,
    "B": 0.0
   }
  ],
  "条件含默认值": [
   "温度默认"
  ],
  "性能": {
   "方向": "变低",
   "倍数": 0.9231,
   "倍数含义": "容量之比",
   "好于参照": false,
   "值A": 1200.0,
   "值B": 1300.0,
   "指标A": "比放电容量（基准未写明）",
   "指标B": "比放电容量（基准未写明）"
  },
  "表述文字": "【P103｜首圈容量｜配方和条件都变】实验样 IL50（50; 摩尔分数 0.1914 wt% PYR14TFSI；DOL:DME=1:1 w/w；混合醚占50 wt%；DOL摩尔分数0.4139 w/w DOL；DOL:DME=1:1 w/w；混合醚占50 wt%；DME摩尔分数0.2788 w/w DME；LiTFSI 冲突：方法0.5 mol kg−1；结果将IL0/IL100称1m，SI相应称1M；表S2本档摩尔分数0.1157 原文mol kg−1 / m / M；LiNO3 0 摩尔分数，测试 T11）相对 对比样 IL0（0; 摩尔分数 0 wt% PYR14TFSI；DOL:DME=1:1 w/w；混合醚占100 wt%；DOL摩尔分数0.5514 w/w DOL；DOL:DME=1:1 w/w；混合醚占100 wt%；DME摩尔分数0.3714 w/w DME；LiTFSI 冲突：方法0.5 mol kg−1；结果将IL0/IL100称1m，SI相应称1M；表S2本档摩尔分数0.077 原文mol kg−1 / m / M；LiNO3 0 摩尔分数，测试 T10）｜组分变化：PYR14TFSI 0; 摩尔分数 0 wt%; 摩尔分数 → 50; 摩尔分数 0.1914 wt%; 摩尔分数；DOL DOL:DME=1:1 w/w；混合醚占100 wt%；DOL摩尔分数0.5514 w/w; wt%; 摩尔分数 → DOL:DME=1:1 w/w；混合醚占50 wt%；DOL摩尔分数0.4139 w/w; wt%; 摩尔分数；DME DOL:DME=1:1 w/w；混合醚占100 wt%；DME摩尔分数0.3714 w/w; wt%; 摩尔分数 → DOL:DME=1:1 w/w；混合醚占50 wt%；DME摩尔分数0.2788 w/w; wt%; 摩尔分数；LiTFSI 冲突：方法0.5 mol kg−1；结果将IL0/IL100称1m，SI相应称1M；表S2本档摩尔分数0.077 原文mol kg−1 / m / M；摩尔分数 → 冲突：方法0.5 mol kg−1；结果将IL0/IL100称1m，SI相应称1M；表S2本档摩尔分数0.1157 原文mol kg−1 / m / M；摩尔分数｜描述符：无变化｜物性：两边没有都报告的｜条件：相同（含默认值：温度默认）｜性能：首圈容量 变低"
 },
 {
  "编号": "PC00256",
  "论文": "P103",
  "类别": "首圈容量",
  "比较类型": "同测试换配方",
  "A": {
   "测试": "T11",
   "测试名": "IL梯度全电池循环",
   "配方": "F25",
   "配方名": "IL25",
   "recipe": "R25",
   "是否对照": false,
   "配方文字": "25; 摩尔分数 0.0765 wt% PYR14TFSI；DOL:DME=1:1 w/w；混合醚占75 wt%；DOL摩尔分数0.4964 w/w DOL；DOL:DME=1:1 w/w；混合醚占75 wt%；DME摩尔分数0.3344 w/w DME；LiTFSI 冲突：方法0.5 mol kg−1；结果将IL0/IL100称1m，SI相应称1M；表S2本档摩尔分数0.0092 原文mol kg−1 / m / M；LiNO3 0 摩尔分数",
   "表述编号": "ST0971",
   "证据句子": [
    "M0078",
    "M0085"
   ],
   "标记": [
    "基准未写明",
    "温度默认"
   ]
  },
  "B": {
   "测试": "T11",
   "测试名": "IL梯度全电池循环",
   "配方": "F100",
   "配方名": "IL100",
   "recipe": "R100",
   "是否对照": false,
   "配方文字": "100; 摩尔分数 0.7679 wt% PYR14TFSI；DOL:DME=1:1 w/w；混合醚占0 wt%；DOL摩尔分数0 w/w DOL；DOL:DME=1:1 w/w；混合醚占0 wt%；DME摩尔分数0 w/w DME；LiTFSI 冲突：方法0.5 mol kg−1；结果将IL0/IL100称1m，SI相应称1M；表S2本档摩尔分数0.2320 原文mol kg−1 / m / M；LiNO3 0 摩尔分数",
   "表述编号": "ST0970",
   "证据句子": [
    "M0075"
   ],
   "标记": [
    "基准未写明",
    "温度默认"
   ]
  },
  "组分变化": "PYR14TFSI 100; 摩尔分数 0.7679 wt%; 摩尔分数 → 25; 摩尔分数 0.0765 wt%; 摩尔分数；DOL DOL:DME=1:1 w/w；混合醚占0 wt%；DOL摩尔分数0 w/w; wt%; 摩尔分数 → DOL:DME=1:1 w/w；混合醚占75 wt%；DOL摩尔分数0.4964 w/w; wt%; 摩尔分数；DME DOL:DME=1:1 w/w；混合醚占0 wt%；DME摩尔分数0 w/w; wt%; 摩尔分数 → DOL:DME=1:1 w/w；混合醚占75 wt%；DME摩尔分数0.3344 w/w; wt%; 摩尔分数；LiTFSI 冲突：方法0.5 mol kg−1；结果将IL0/IL100称1m，SI相应称1M；表S2本档摩尔分数0.2320 原文mol kg−1 / m / M；摩尔分数 → 冲突：方法0.5 mol kg−1；结果将IL0/IL100称1m，SI相应称1M；表S2本档摩尔分数0.0092 原文mol kg−1 / m / M；摩尔分数",
  "作者改动的组分": [
   "DME",
   "DOL",
   "LiTFSI",
   "PYR14TFSI"
  ],
  "特殊组分变化": [],
  "电解液相同但样品编号不同": false,
  "描述符": [],
  "物性": [],
  "条件": [
   {
    "条件": "E/S",
    "方向": "相近",
    "A": 12.73,
    "B": 12.73
   },
   {
    "条件": "硫载量",
    "方向": "相近",
    "A": 4.0,
    "B": 4.0
   },
   {
    "条件": "温度",
    "方向": "相近",
    "A": 25.0,
    "B": 25.0
   },
   {
    "条件": "电池形式",
    "方向": "相同",
    "A": 0.0,
    "B": 0.0
   }
  ],
  "条件含默认值": [
   "温度默认"
  ],
  "性能": {
   "方向": "变高",
   "倍数": 50.0,
   "倍数含义": "容量之比",
   "好于参照": true,
   "值A": 1000.0,
   "值B": 20.0,
   "指标A": "比放电容量（基准未写明）",
   "指标B": "比放电容量（基准未写明）"
  },
  "表述文字": "【P103｜首圈容量｜同测试换配方】实验样 IL25（25; 摩尔分数 0.0765 wt% PYR14TFSI；DOL:DME=1:1 w/w；混合醚占75 wt%；DOL摩尔分数0.4964 w/w DOL；DOL:DME=1:1 w/w；混合醚占75 wt%；DME摩尔分数0.3344 w/w DME；LiTFSI 冲突：方法0.5 mol kg−1；结果将IL0/IL100称1m，SI相应称1M；表S2本档摩尔分数0.0092 原文mol kg−1 / m / M；LiNO3 0 摩尔分数，测试 T11）相对 实验样 IL100（100; 摩尔分数 0.7679 wt% PYR14TFSI；DOL:DME=1:1 w/w；混合醚占0 wt%；DOL摩尔分数0 w/w DOL；DOL:DME=1:1 w/w；混合醚占0 wt%；DME摩尔分数0 w/w DME；LiTFSI 冲突：方法0.5 mol kg−1；结果将IL0/IL100称1m，SI相应称1M；表S2本档摩尔分数0.2320 原文mol kg−1 / m / M；LiNO3 0 摩尔分数，测试 T11）｜组分变化：PYR14TFSI 100; 摩尔分数 0.7679 wt%; 摩尔分数 → 25; 摩尔分数 0.0765 wt%; 摩尔分数；DOL DOL:DME=1:1 w/w；混合醚占0 wt%；DOL摩尔分数0 w/w; wt%; 摩尔分数 → DOL:DME=1:1 w/w；混合醚占75 wt%；DOL摩尔分数0.4964 w/w; wt%; 摩尔分数；DME DOL:DME=1:1 w/w；混合醚占0 wt%；DME摩尔分数0 w/w; wt%; 摩尔分数 → DOL:DME=1:1 w/w；混合醚占75 wt%；DME摩尔分数0.3344 w/w; wt%; 摩尔分数；LiTFSI 冲突：方法0.5 mol kg−1；结果将IL0/IL100称1m，SI相应称1M；表S2本档摩尔分数0.2320 原文mol kg−1 / m / M；摩尔分数 → 冲突：方法0.5 mol kg−1；结果将IL0/IL100称1m，SI相应称1M；表S2本档摩尔分数0.0092 原文mol kg−1 / m / M；摩尔分数｜描述符：无变化｜物性：两边没有都报告的｜条件：相同（含默认值：温度默认）｜性能：首圈容量 变高"
 },
 {
  "编号": "PC00257",
  "论文": "P103",
  "类别": "首圈容量",
  "比较类型": "同测试换配方",
  "A": {
   "测试": "T11",
   "测试名": "IL梯度全电池循环",
   "配方": "F50",
   "配方名": "IL50",
   "recipe": "R50",
   "是否对照": false,
   "配方文字": "50; 摩尔分数 0.1914 wt% PYR14TFSI；DOL:DME=1:1 w/w；混合醚占50 wt%；DOL摩尔分数0.4139 w/w DOL；DOL:DME=1:1 w/w；混合醚占50 wt%；DME摩尔分数0.2788 w/w DME；LiTFSI 冲突：方法0.5 mol kg−1；结果将IL0/IL100称1m，SI相应称1M；表S2本档摩尔分数0.1157 原文mol kg−1 / m / M；LiNO3 0 摩尔分数",
   "表述编号": "ST0973",
   "证据句子": [
    "M0077",
    "M0078",
