Repository: zhuonanli08/Li-S_Electrolyte_Conflicts

File: output/两两比较表述_313篇_v2_2026-11-07/比较表述.json (part 17 of 111)
[
    "M0085"
   ],
   "标记": [
    "基准未写明",
    "温度默认"
   ]
  },
  "B": {
   "测试": "T11",
   "测试名": "IL梯度全电池循环",
   "配方": "F100",
   "配方名": "IL100",
   "recipe": "R100",
   "是否对照": false,
   "配方文字": "100; 摩尔分数 0.7679 wt% PYR14TFSI；DOL:DME=1:1 w/w；混合醚占0 wt%；DOL摩尔分数0 w/w DOL；DOL:DME=1:1 w/w；混合醚占0 wt%；DME摩尔分数0 w/w DME；LiTFSI 冲突：方法0.5 mol kg−1；结果将IL0/IL100称1m，SI相应称1M；表S2本档摩尔分数0.2320 原文mol kg−1 / m / M；LiNO3 0 摩尔分数",
   "表述编号": "ST0970",
   "证据句子": [
    "M0075"
   ],
   "标记": [
    "基准未写明",
    "温度默认"
   ]
  },
  "组分变化": "PYR14TFSI 100; 摩尔分数 0.7679 wt%; 摩尔分数 → 50; 摩尔分数 0.1914 wt%; 摩尔分数；DOL DOL:DME=1:1 w/w；混合醚占0 wt%；DOL摩尔分数0 w/w; wt%; 摩尔分数 → DOL:DME=1:1 w/w；混合醚占50 wt%；DOL摩尔分数0.4139 w/w; wt%; 摩尔分数；DME DOL:DME=1:1 w/w；混合醚占0 wt%；DME摩尔分数0 w/w; wt%; 摩尔分数 → DOL:DME=1:1 w/w；混合醚占50 wt%；DME摩尔分数0.2788 w/w; wt%; 摩尔分数；LiTFSI 冲突：方法0.5 mol kg−1；结果将IL0/IL100称1m，SI相应称1M；表S2本档摩尔分数0.2320 原文mol kg−1 / m / M；摩尔分数 → 冲突：方法0.5 mol kg−1；结果将IL0/IL100称1m，SI相应称1M；表S2本档摩尔分数0.1157 原文mol kg−1 / m / M；摩尔分数",
  "作者改动的组分": [
   "DME",
   "DOL",
   "LiTFSI",
   "PYR14TFSI"
  ],
  "特殊组分变化": [],
  "电解液相同但样品编号不同": false,
  "描述符": [],
  "物性": [],
  "条件": [
   {
    "条件": "E/S",
    "方向": "相近",
    "A": 12.73,
    "B": 12.73
   },
   {
    "条件": "硫载量",
    "方向": "相近",
    "A": 4.0,
    "B": 4.0
   },
   {
    "条件": "温度",
    "方向": "相近",
    "A": 25.0,
    "B": 25.0
   },
   {
    "条件": "电池形式",
    "方向": "相同",
    "A": 0.0,
    "B": 0.0
   }
  ],
  "条件含默认值": [
   "温度默认"
  ],
  "性能": {
   "方向": "变高",
   "倍数": 60.0,
   "倍数含义": "容量之比",
   "好于参照": true,
   "值A": 1200.0,
   "值B": 20.0,
   "指标A": "比放电容量（基准未写明）",
   "指标B": "比放电容量（基准未写明）"
  },
  "表述文字": "【P103｜首圈容量｜同测试换配方】实验样 IL50（50; 摩尔分数 0.1914 wt% PYR14TFSI；DOL:DME=1:1 w/w；混合醚占50 wt%；DOL摩尔分数0.4139 w/w DOL；DOL:DME=1:1 w/w；混合醚占50 wt%；DME摩尔分数0.2788 w/w DME；LiTFSI 冲突：方法0.5 mol kg−1；结果将IL0/IL100称1m，SI相应称1M；表S2本档摩尔分数0.1157 原文mol kg−1 / m / M；LiNO3 0 摩尔分数，测试 T11）相对 实验样 IL100（100; 摩尔分数 0.7679 wt% PYR14TFSI；DOL:DME=1:1 w/w；混合醚占0 wt%；DOL摩尔分数0 w/w DOL；DOL:DME=1:1 w/w；混合醚占0 wt%；DME摩尔分数0 w/w DME；LiTFSI 冲突：方法0.5 mol kg−1；结果将IL0/IL100称1m，SI相应称1M；表S2本档摩尔分数0.2320 原文mol kg−1 / m / M；LiNO3 0 摩尔分数，测试 T11）｜组分变化：PYR14TFSI 100; 摩尔分数 0.7679 wt%; 摩尔分数 → 50; 摩尔分数 0.1914 wt%; 摩尔分数；DOL DOL:DME=1:1 w/w；混合醚占0 wt%；DOL摩尔分数0 w/w; wt%; 摩尔分数 → DOL:DME=1:1 w/w；混合醚占50 wt%；DOL摩尔分数0.4139 w/w; wt%; 摩尔分数；DME DOL:DME=1:1 w/w；混合醚占0 wt%；DME摩尔分数0 w/w; wt%; 摩尔分数 → DOL:DME=1:1 w/w；混合醚占50 wt%；DME摩尔分数0.2788 w/w; wt%; 摩尔分数；LiTFSI 冲突：方法0.5 mol kg−1；结果将IL0/IL100称1m，SI相应称1M；表S2本档摩尔分数0.2320 原文mol kg−1 / m / M；摩尔分数 → 冲突：方法0.5 mol kg−1；结果将IL0/IL100称1m，SI相应称1M；表S2本档摩尔分数0.1157 原文mol kg−1 / m / M；摩尔分数｜描述符：无变化｜物性：两边没有都报告的｜条件：相同（含默认值：温度默认）｜性能：首圈容量 变高"
 },
 {
  "编号": "PC00258",
  "论文": "P103",
  "类别": "首圈容量",
  "比较类型": "同测试换配方",
  "A": {
   "测试": "T11",
   "测试名": "IL梯度全电池循环",
   "配方": "F50",
   "配方名": "IL50",
   "recipe": "R50",
   "是否对照": false,
   "配方文字": "50; 摩尔分数 0.1914 wt% PYR14TFSI；DOL:DME=1:1 w/w；混合醚占50 wt%；DOL摩尔分数0.4139 w/w DOL；DOL:DME=1:1 w/w；混合醚占50 wt%；DME摩尔分数0.2788 w/w DME；LiTFSI 冲突：方法0.5 mol kg−1；结果将IL0/IL100称1m，SI相应称1M；表S2本档摩尔分数0.1157 原文mol kg−1 / m / M；LiNO3 0 摩尔分数",
   "表述编号": "ST0973",
   "证据句子": [
    "M0077",
    "M0078",
    "M0085"
   ],
   "标记": [
    "基准未写明",
    "温度默认"
   ]
  },
  "B": {
   "测试": "T11",
   "测试名": "IL梯度全电池循环",
   "配方": "F25",
   "配方名": "IL25",
   "recipe": "R25",
   "是否对照": false,
   "配方文字": "25; 摩尔分数 0.0765 wt% PYR14TFSI；DOL:DME=1:1 w/w；混合醚占75 wt%；DOL摩尔分数0.4964 w/w DOL；DOL:DME=1:1 w/w；混合醚占75 wt%；DME摩尔分数0.3344 w/w DME；LiTFSI 冲突：方法0.5 mol kg−1；结果将IL0/IL100称1m，SI相应称1M；表S2本档摩尔分数0.0092 原文mol kg−1 / m / M；LiNO3 0 摩尔分数",
   "表述编号": "ST0971",
   "证据句子": [
    "M0078",
    "M0085"
   ],
   "标记": [
    "基准未写明",
    "温度默认"
   ]
  },
  "组分变化": "PYR14TFSI 25; 摩尔分数 0.0765 wt%; 摩尔分数 → 50; 摩尔分数 0.1914 wt%; 摩尔分数；DOL DOL:DME=1:1 w/w；混合醚占75 wt%；DOL摩尔分数0.4964 w/w; wt%; 摩尔分数 → DOL:DME=1:1 w/w；混合醚占50 wt%；DOL摩尔分数0.4139 w/w; wt%; 摩尔分数；DME DOL:DME=1:1 w/w；混合醚占75 wt%；DME摩尔分数0.3344 w/w; wt%; 摩尔分数 → DOL:DME=1:1 w/w；混合醚占50 wt%；DME摩尔分数0.2788 w/w; wt%; 摩尔分数；LiTFSI 冲突：方法0.5 mol kg−1；结果将IL0/IL100称1m，SI相应称1M；表S2本档摩尔分数0.0092 原文mol kg−1 / m / M；摩尔分数 → 冲突：方法0.5 mol kg−1；结果将IL0/IL100称1m，SI相应称1M；表S2本档摩尔分数0.1157 原文mol kg−1 / m / M；摩尔分数",
  "作者改动的组分": [
   "DME",
   "DOL",
   "LiTFSI",
   "PYR14TFSI"
  ],
  "特殊组分变化": [],
  "电解液相同但样品编号不同": false,
  "描述符": [],
  "物性": [],
  "条件": [
   {
    "条件": "E/S",
    "方向": "相近",
    "A": 12.73,
    "B": 12.73
   },
   {
    "条件": "硫载量",
    "方向": "相近",
    "A": 4.0,
    "B": 4.0
   },
   {
    "条件": "温度",
    "方向": "相近",
    "A": 25.0,
    "B": 25.0
   },
   {
    "条件": "电池形式",
    "方向": "相同",
    "A": 0.0,
    "B": 0.0
   }
  ],
  "条件含默认值": [
   "温度默认"
  ],
  "性能": {
   "方向": "变高",
   "倍数": 1.2,
   "倍数含义": "容量之比",
   "好于参照": true,
   "值A": 1200.0,
   "值B": 1000.0,
   "指标A": "比放电容量（基准未写明）",
   "指标B": "比放电容量（基准未写明）"
  },
  "表述文字": "【P103｜首圈容量｜同测试换配方】实验样 IL50（50; 摩尔分数 0.1914 wt% PYR14TFSI；DOL:DME=1:1 w/w；混合醚占50 wt%；DOL摩尔分数0.4139 w/w DOL；DOL:DME=1:1 w/w；混合醚占50 wt%；DME摩尔分数0.2788 w/w DME；LiTFSI 冲突：方法0.5 mol kg−1；结果将IL0/IL100称1m，SI相应称1M；表S2本档摩尔分数0.1157 原文mol kg−1 / m / M；LiNO3 0 摩尔分数，测试 T11）相对 实验样 IL25（25; 摩尔分数 0.0765 wt% PYR14TFSI；DOL:DME=1:1 w/w；混合醚占75 wt%；DOL摩尔分数0.4964 w/w DOL；DOL:DME=1:1 w/w；混合醚占75 wt%；DME摩尔分数0.3344 w/w DME；LiTFSI 冲突：方法0.5 mol kg−1；结果将IL0/IL100称1m，SI相应称1M；表S2本档摩尔分数0.0092 原文mol kg−1 / m / M；LiNO3 0 摩尔分数，测试 T11）｜组分变化：PYR14TFSI 25; 摩尔分数 0.0765 wt%; 摩尔分数 → 50; 摩尔分数 0.1914 wt%; 摩尔分数；DOL DOL:DME=1:1 w/w；混合醚占75 wt%；DOL摩尔分数0.4964 w/w; wt%; 摩尔分数 → DOL:DME=1:1 w/w；混合醚占50 wt%；DOL摩尔分数0.4139 w/w; wt%; 摩尔分数；DME DOL:DME=1:1 w/w；混合醚占75 wt%；DME摩尔分数0.3344 w/w; wt%; 摩尔分数 → DOL:DME=1:1 w/w；混合醚占50 wt%；DME摩尔分数0.2788 w/w; wt%; 摩尔分数；LiTFSI 冲突：方法0.5 mol kg−1；结果将IL0/IL100称1m，SI相应称1M；表S2本档摩尔分数0.0092 原文mol kg−1 / m / M；摩尔分数 → 冲突：方法0.5 mol kg−1；结果将IL0/IL100称1m，SI相应称1M；表S2本档摩尔分数0.1157 原文mol kg−1 / m / M；摩尔分数｜描述符：无变化｜物性：两边没有都报告的｜条件：相同（含默认值：温度默认）｜性能：首圈容量 变高"
 },
 {
  "编号": "PC00259",
  "论文": "P105",
  "类别": "每圈衰减率",
  "比较类型": "同测试换配方",
  "A": {
   "测试": "T4",
   "测试名": "五档G3:LiTFSA的Li-S恒流循环",
   "配方": "F1",
   "配方名": "[Li(G3)0.8]TFSA",
   "recipe": "RB1",
   "是否对照": false,
   "配方文字": "LiTFSI 1 摩尔配比份；DME（0.8 体积份）",
   "表述编号": "ST0980",
   "证据句子": [
    "M0050"
   ],
   "标记": [
    "溶剂比例默认"
   ]
  },
  "B": {
   "测试": "T4",
   "测试名": "五档G3:LiTFSA的Li-S恒流循环",
   "配方": "F3",
   "配方名": "[Li(G3)1.0]TFSA",
   "recipe": "RB3",
   "是否对照": true,
   "配方文字": "LiTFSI 1 摩尔配比份；DME（1.0 体积份）",
   "表述编号": "ST0981",
   "证据句子": [
    "M0050"
   ],
   "标记": [
    "溶剂比例默认"
   ]
  },
  "组分变化": "DME 1.0 摩尔配比份 → 0.8 摩尔配比份",
  "作者改动的组分": [
   "DME"
  ],
  "特殊组分变化": [],
  "电解液相同但样品编号不同": false,
  "描述符": [],
  "物性": [],
  "条件": [
   {
    "条件": "正极含硫",
    "方向": "相近",
    "A": 56.7,
    "B": 56.7
   },
   {
    "条件": "倍率",
    "方向": "相近",
    "A": 0.0833,
    "B": 0.0833
   },
   {
    "条件": "温度",
    "方向": "相近",
    "A": 44.85,
    "B": 44.85
   },
   {
    "条件": "电池形式",
    "方向": "相同",
    "A": 0.0,
    "B": 0.0
   },
   {
    "条件": "圈数",
    "方向": "相近",
    "A": 50,
    "B": 50
   }
  ],
  "条件含默认值": [
   "溶剂比例默认"
  ],
  "性能": {
   "方向": "变低",
   "倍数": 0.6465,
   "倍数含义": "每圈衰减率之比",
   "好于参照": true,
   "值A": 0.706,
   "值B": 1.092,
   "指标A": "每圈衰减率（%/圈，由容量保持率换算）",
   "指标B": "每圈衰减率（%/圈，由容量保持率换算）"
  },
  "表述文字": "【P105｜每圈衰减率｜同测试换配方】实验样 [Li(G3)0.8]TFSA（LiTFSI 1 摩尔配比份；DME（0.8 体积份），测试 T4）相对 对比样 [Li(G3)1.0]TFSA（LiTFSI 1 摩尔配比份；DME（1.0 体积份），测试 T4）｜组分变化：DME 1.0 摩尔配比份 → 0.8 摩尔配比份｜描述符：无变化｜物性：两边没有都报告的｜条件：相同（含默认值：溶剂比例默认）｜性能：每圈衰减率 变低"
 },
 {
  "编号": "PC00260",
  "论文": "P105",
  "类别": "每圈衰减率",
  "比较类型": "同测试换配方",
  "A": {
   "测试": "T4",
   "测试名": "五档G3:LiTFSA的Li-S恒流循环",
   "配方": "F5",
   "配方名": "[Li(G3)1.25]TFSA",
   "recipe": "RB5",
   "是否对照": false,
   "配方文字": "LiTFSI 1 摩尔配比份；DME（1.25 体积份）",
   "表述编号": "ST0982",
   "证据句子": [
    "M0050"
   ],
   "标记": [
    "溶剂比例默认"
   ]
  },
  "B": {
   "测试": "T4",
   "测试名": "五档G3:LiTFSA的Li-S恒流循环",
   "配方": "F1",
   "配方名": "[Li(G3)0.8]TFSA",
   "recipe": "RB1",
   "是否对照": false,
   "配方文字": "LiTFSI 1 摩尔配比份；DME（0.8 体积份）",
   "表述编号": "ST0980",
   "证据句子": [
    "M0050"
   ],
   "标记": [
    "溶剂比例默认"
   ]
  },
  "组分变化": "DME 0.8 摩尔配比份 → 1.25 摩尔配比份",
  "作者改动的组分": [
   "DME"
  ],
  "特殊组分变化": [],
  "电解液相同但样品编号不同": false,
  "描述符": [],
  "物性": [],
  "条件": [
   {
    "条件": "正极含硫",
    "方向": "相近",
    "A": 56.7,
    "B": 56.7
   },
   {
    "条件": "倍率",
    "方向": "相近",
    "A": 0.0833,
    "B": 0.0833
   },
   {
    "条件": "温度",
    "方向": "相近",
    "A": 44.85,
    "B": 44.85
   },
   {
    "条件": "电池形式",
    "方向": "相同",
    "A": 0.0,
    "B": 0.0
   },
   {
    "条件": "圈数",
    "方向": "相近",
    "A": 50,
    "B": 50
   }
  ],
  "条件含默认值": [
   "溶剂比例默认"
  ],
  "性能": {
   "方向": "变高",
   "倍数": 1.6147,
   "倍数含义": "每圈衰减率之比",
   "好于参照": false,
   "值A": 1.14,
   "值B": 0.706,
   "指标A": "每圈衰减率（%/圈，由容量保持率换算）",
   "指标B": "每圈衰减率（%/圈，由容量保持率换算）"
  },
  "表述文字": "【P105｜每圈衰减率｜同测试换配方】实验样 [Li(G3)1.25]TFSA（LiTFSI 1 摩尔配比份；DME（1.25 体积份），测试 T4）相对 实验样 [Li(G3)0.8]TFSA（LiTFSI 1 摩尔配比份；DME（0.8 体积份），测试 T4）｜组分变化：DME 0.8 摩尔配比份 → 1.25 摩尔配比份｜描述符：无变化｜物性：两边没有都报告的｜条件：相同（含默认值：溶剂比例默认）｜性能：每圈衰减率 变高"
 },
 {
  "编号": "PC00261",
  "论文": "P105",
  "类别": "每圈衰减率",
  "比较类型": "同测试换配方",
  "A": {
   "测试": "T4",
   "测试名": "五档G3:LiTFSA的Li-S恒流循环",
   "配方": "F5",
   "配方名": "[Li(G3)1.25]TFSA",
   "recipe": "RB5",
   "是否对照": false,
   "配方文字": "LiTFSI 1 摩尔配比份；DME（1.25 体积份）",
   "表述编号": "ST0982",
   "证据句子": [
    "M0050"
   ],
   "标记": [
    "溶剂比例默认"
   ]
  },
  "B": {
   "测试": "T4",
   "测试名": "五档G3:LiTFSA的Li-S恒流循环",
   "配方": "F3",
   "配方名": "[Li(G3)1.0]TFSA",
   "recipe": "RB3",
   "是否对照": true,
   "配方文字": "LiTFSI 1 摩尔配比份；DME（1.0 体积份）",
   "表述编号": "ST0981",
   "证据句子": [
    "M0050"
   ],
   "标记": [
    "溶剂比例默认"
   ]
  },
  "组分变化": "DME 1.0 摩尔配比份 → 1.25 摩尔配比份",
  "作者改动的组分": [
   "DME"
  ],
  "特殊组分变化": [],
  "电解液相同但样品编号不同": false,
  "描述符": [],
  "物性": [],
  "条件": [
   {
    "条件": "正极含硫",
    "方向": "相近",
    "A": 56.7,
    "B": 56.7
   },
   {
    "条件": "倍率",
    "方向": "相近",
    "A": 0.0833,
    "B": 0.0833
   },
   {
    "条件": "温度",
    "方向": "相近",
    "A": 44.85,
    "B": 44.85
   },
   {
    "条件": "电池形式",
    "方向": "相同",
    "A": 0.0,
    "B": 0.0
   },
   {
    "条件": "圈数",
    "方向": "相近",
    "A": 50,
    "B": 50
   }
  ],
  "条件含默认值": [
   "溶剂比例默认"
  ],
  "性能": {
   "方向": "相近",
   "倍数": 1.044,
   "倍数含义": "每圈衰减率之比",
   "好于参照": null,
   "值A": 1.14,
   "值B": 1.092,
   "指标A": "每圈衰减率（%/圈，由容量保持率换算）",
   "指标B": "每圈衰减率（%/圈，由容量保持率换算）"
  },
  "表述文字": "【P105｜每圈衰减率｜同测试换配方】实验样 [Li(G3)1.25]TFSA（LiTFSI 1 摩尔配比份；DME（1.25 体积份），测试 T4）相对 对比样 [Li(G3)1.0]TFSA（LiTFSI 1 摩尔配比份；DME（1.0 体积份），测试 T4）｜组分变化：DME 1.0 摩尔配比份 → 1.25 摩尔配比份｜描述符：无变化｜物性：两边没有都报告的｜条件：相同（含默认值：溶剂比例默认）｜性能：每圈衰减率 相近"
 },
 {
  "编号": "PC00262",
  "论文": "P106",
  "类别": "首圈容量",
  "比较类型": "配方和条件都变",
  "A": {
   "测试": "T07",
   "测试名": "9:1电解液适配程序循环 Figure3",
   "配方": "F02",
   "配方名": "2 M LiTFSI in HME/DOL (9:1)",
   "recipe": "R02",
   "是否对照": false,
   "配方文字": "2 M LiTFSI；HME:DOL = 9:1（体积比）",
   "表述编号": "ST0989",
   "证据句子": [
    "M0121"
   ],
   "标记": []
  },
  "B": {
   "测试": "T06",
   "测试名": "纯HME电解液循环 Figure2",
   "配方": "F01",
   "配方名": "2 M LiTFSI in HME",
   "recipe": "R01",
   "是否对照": true,
   "配方文字": "2 M LiTFSI；HME（单溶剂 体积份）",
   "表述编号": "ST0986",
   "证据句子": [
    "M0958"
   ],
   "标记": [
    "溶剂比例默认"
   ]
  },
  "组分变化": "HME 单溶剂 → 9 体积份；加入 DOL（1 体积份）",
  "作者改动的组分": [
   "DOL",
   "HME"
  ],
  "特殊组分变化": [],
  "电解液相同但样品编号不同": false,
  "描述符": [
   {
    "描述符": "eo",
    "中文": "非氟醚氧",
    "组": "配位（醚氧）",
    "方向": "变高",
    "A": 1.1939,
    "B": 1.0,
    "被动": false
   },
   {
    "描述符": "ring",
    "中文": "溶剂环数",
    "组": "溶剂骨架",
    "方向": "变高（从无到有）",
    "A": 0.1939,
    "B": 0.0,
    "被动": false
   },
   {
    "描述符": "rotb",
    "中文": "可旋转键数",
    "组": "溶剂骨架",
    "方向": "变低",
    "A": 4.0303,
    "B": 5.0,
    "被动": false
   },
   {
    "描述符": "tpsa",
    "中文": "TPSA",
    "组": "其他（单独成组或数据少）",
    "方向": "变高",
    "A": 11.0202,
    "B": 9.23,
    "被动": false
   },
   {
    "描述符": "mw",
    "中文": "溶剂分子量",
    "组": "溶剂骨架",
    "方向": "变低",
    "A": 108.0339,
    "B": 116.204,
    "被动": false
   },
   {
    "描述符": "lnsites",
    "中文": "每个 Li⁺ 的配位位点",
    "组": "配位（醚氧）",
    "方向": "变高",
    "A": 4.4168,
    "B": 3.3131,
    "被动": false
   }
  ],
  "物性": [],
  "条件": [
   {
    "条件": "E/S",
    "方向": "相近",
    "A": 5.0,
    "B": 5.0
   },
   {
    "条件": "硫载量",
    "方向": "相近",
    "A": 2.2,
    "B": 2.2
   },
   {
    "条件": "正极含硫",
    "方向": "相近",
    "A": 54.0,
    "B": 54.0
   },
   {
    "条件": "倍率",
    "方向": "一边未报告",
    "A": null,
    "B": -2.3025850929940455
   },
   {
    "条件": "温度",
    "方向": "相近",
    "A": 24.0,
    "B": 24.0
   },
   {
    "条件": "电池形式",
    "方向": "相同",
    "A": 0.0,
    "B": 0.0
   }
  ],
  "条件含默认值": [
   "溶剂比例默认"
  ],
  "性能": {
   "方向": "相近",
   "倍数": 1.0455,
   "倍数含义": "容量之比",
   "好于参照": null,
   "值A": 1150.0,
   "值B": 1100.0,
   "指标A": "硫比放电容量",
   "指标B": "硫比放电容量"
  },
  "表述文字": "【P106｜首圈容量｜配方和条件都变】实验样 2 M LiTFSI in HME/DOL (9:1)（2 M LiTFSI；HME:DOL = 9:1（体积比），测试 T07）相对 对比样 2 M LiTFSI in HME（2 M LiTFSI；HME（单溶剂 体积份），测试 T06）｜组分变化：HME 单溶剂 → 9 体积份；加入 DOL（1 体积份）｜描述符：非氟醚氧 变高；溶剂环数 变高（从无到有）；可旋转键数 变低；TPSA 变高；溶剂分子量 变低；每个 Li⁺ 的配位位点 变高｜物性：两边没有都报告的｜条件：倍率 一边未报告（含默认值：溶剂比例默认）｜性能：首圈容量 相近"
 },
 {
  "编号": "PC00263",
  "论文": "P108",
  "类别": "每圈衰减率",
  "比较类型": "同测试换配方",
  "A": {
   "测试": "T03",
   "测试名": "非晶态正极不同电解液倍率性能",
   "配方": "FEA",
   "配方名": "醚液—非晶态正极实验",
   "recipe": "RE",
   "是否对照": false,
   "配方文字": "1 M LiTFSI；DOL:DME = 1:1（体积比）",
   "表述编号": "ST1003",
   "证据句子": [
    "M0114"
   ],
   "标记": []
  },
  "B": {
   "测试": "T03",
   "测试名": "非晶态正极不同电解液倍率性能",
   "配方": "FCA",
   "配方名": "碳酸酯液—非晶态正极实验",
   "recipe": "RC",
   "是否对照": false,
   "配方文字": "1 M LiPF6；EC:DMC = 1:1（体积比）",
   "表述编号": "ST1001",
   "证据句子": [
    "M0114"
   ],
   "标记": []
  },
  "组分变化": "加入 LiTFSI（1 M）；加入 DOL（1 体积比份（两溶剂1:1，V:V））；加入 DME（1 体积比份（两溶剂1:1，V:V））；去掉 LiPF6；去掉 EC；去掉 DMC",
  "作者改动的组分": [
   "DMC",
   "DME",
   "DOL",
   "EC",
   "LiPF6",
   "LiTFSI"
  ],
  "特殊组分变化": [],
  "电解液相同但样品编号不同": false,
  "描述符": [
   {
    "描述符": "eo",
    "中文": "非氟醚氧",
    "组": "配位（醚氧）",
    "方向": "变高（从无到有）",
    "A": 2.0,
    "B": 0.0,
    "被动": false
   },
   {
    "描述符": "carbonate",
    "中文": "碳酸酯",
    "组": "羰基/碳酸酯",
    "方向": "变低（变为 0）",
    "A": 0.0,
    "B": 1.0,
    "被动": false
   },
   {
    "描述符": "ring",
    "中文": "溶剂环数",
    "组": "溶剂骨架",
    "方向": "变高",
    "A": 0.5984,
    "B": 0.5595,
    "被动": false
   },
   {
    "描述符": "rotb",
    "中文": "可旋转键数",
    "组": "溶剂骨架",
    "方向": "变高（从无到有）",
    "A": 1.2049,
    "B": 0.0,
    "被动": false
   },
   {
    "描述符": "tpsa",
    "中文": "TPSA",
    "组": "其他（单独成组或数据少）",
    "方向": "变低",
    "A": 18.46,
    "B": 35.53,
    "被动": false
   },
   {
    "描述符": "mw",
    "中文": "溶剂分子量",
    "组": "溶剂骨架",
    "方向": "变低",
    "A": 80.5223,
    "B": 88.9501,
    "被动": false
   },
   {
    "描述符": "lnsites",
    "中文": "每个 Li⁺ 的配位位点",
    "组": "配位（醚氧）",
    "方向": "变高",
    "A": 23.9809,
    "B": 13.4103,
    "被动": false
   },
   {
    "描述符": "anSO2",
    "中文": "阴离子磺酰（每升）",
    "组": "盐用量",
    "方向": "变高（从无到有）",
    "A": 2.0,
    "B": 0.0,
    "被动": false
   }
  ],
  "物性": [
   {
    "物性": "电导活化能",
    "方向": "变高",
    "A": 157.2,
    "B": 49.0,
    "单位": "KJ",
    "温度": null
   }
  ],
  "条件": [
   {
    "条件": "正极含硫",
    "方向": "相近",
    "A": 48.0,
    "B": 48.0
   },
   {
    "条件": "倍率",
    "方向": "相近",
    "A": 0.478,
    "B": 0.478
   },
   {
    "条件": "温度",
    "方向": "相近",
    "A": 25.0,
    "B": 25.0
   },
   {
    "条件": "电池形式",
    "方向": "相同",
    "A": 0.0,
    "B": 0.0
   },
   {
    "条件": "圈数",
    "方向": "相近",
    "A": 20,
    "B": 20
   }
  ],
  "条件含默认值": [],
  "性能": {
   "方向": "变高",
   "倍数": 5.25,
   "倍数含义": "每圈衰减率之比",
   "好于参照": false,
   "值A": 1.365,
   "值B": 0.26,
   "指标A": "每圈衰减率（%/圈，由容量保持率换算）",
   "指标B": "每圈衰减率（%/圈，由容量保持率换算）"
  },
  "表述文字": "【P108｜每圈衰减率｜同测试换配方】实验样 醚液—非晶态正极实验（1 M LiTFSI；DOL:DME = 1:1（体积比），测试 T03）相对 实验样 碳酸酯液—非晶态正极实验（1 M LiPF6；EC:DMC = 1:1（体积比），测试 T03）｜组分变化：加入 LiTFSI（1 M）；加入 DOL（1 体积比份（两溶剂1:1，V:V））；加入 DME（1 体积比份（两溶剂1:1，V:V））；去掉 LiPF6；去掉 EC；去掉 DMC｜描述符：非氟醚氧 变高（从无到有）；碳酸酯 变低（变为 0）；溶剂环数 变高；可旋转键数 变高（从无到有）；TPSA 变低；溶剂分子量 变低；每个 Li⁺ 的配位位点 变高；阴离子磺酰（每升） 变高（从无到有）｜物性：电导活化能 变高｜条件：相同｜性能：每圈衰减率 变高"
 },
 {
  "编号": "PC00264",
  "论文": "P111",
  "类别": "每圈衰减率",
  "比较类型": "同测试换配方",
  "A": {
   "测试": "T1",
   "测试名": "1000圈长期循环",
   "配方": "F05",
   "配方名": "C-0.5",
   "recipe": "R05",
   "是否对照": false,
   "配方文字": "1.0 M LiTFSI；0.5 M LiNO3；PYR14TFSI:DOL:DME = 2:1:1（体积比）",
   "表述编号": "ST1027",
   "证据句子": [
    "M0060"
   ],
   "标记": [
    "由容量换算"
   ]
  },
  "B": {
   "测试": "T1",
   "测试名": "1000圈长期循环",
   "配方": "F01",
   "配方名": "C-0.1",
   "recipe": "R01",
   "是否对照": true,
   "配方文字": "1.0 M LiTFSI；0.1 M LiNO3；PYR14TFSI:DOL:DME = 2:1:1（体积比）",
   "表述编号": "ST1024",
   "证据句子": [
    "M0060"
   ],
   "标记": [
    "由容量换算"
   ]
  },
  "组分变化": "LiNO3 0.1 M → 0.5 M",
  "作者改动的组分": [
   "LiNO3"
  ],
  "特殊组分变化": [],
  "电解液相同但样品编号不同": false,
  "描述符": [
   {
    "描述符": "lnsites",
    "中文": "每个 Li⁺ 的配位位点",
    "组": "配位（醚氧）",
    "方向": "变低",
    "A": 7.9936,
    "B": 10.9004,
    "被动": false
   },
   {
    "描述符": "li",
    "中文": "Li⁺ 总浓度",
    "组": "盐用量",
    "方向": "变高",
    "A": 1.5,
    "B": 1.1,
    "被动": false
   },
   {
    "描述符": "lino3",
    "中文": "LiNO₃ 浓度",
    "组": "LiNO₃",
    "方向": "变高",
    "A": 0.5,
    "B": 0.1,
    "被动": false
   }
  ],
  "物性": [],
  "条件": [
   {
    "条件": "E/S",
    "方向": "相近",
    "A": 59.2,
    "B": 59.2
   },
   {
    "条件": "硫载量",
    "方向": "相近",
    "A": 0.8,
    "B": 0.8
   },
   {
    "条件": "温度",
    "方向": "相近",
    "A": 30.0,
    "B": 30.0
   },
   {
    "条件": "电池形式",
    "方向": "相同",
    "A": 0.0,
    "B": 0.0
   },
   {
    "条件": "圈数",
    "方向": "相近",
    "A": 1000,
    "B": 1000
   }
  ],
  "条件含默认值": [],
  "性能": {
   "方向": "变低",
   "倍数": 0.682,
   "倍数含义": "每圈衰减率之比",
   "好于参照": true,
   "值A": 0.0406,
   "值B": 0.0596,
   "指标A": "每圈衰减率（%/圈，由硫比放电容量换算）",
   "指标B": "每圈衰减率（%/圈，由硫比放电容量换算）"
  },
  "表述文字": "【P111｜每圈衰减率｜同测试换配方】实验样 C-0.5（1.0 M LiTFSI；0.5 M LiNO3；PYR14TFSI:DOL:DME = 2:1:1（体积比），测试 T1）相对 对比样 C-0.1（1.0 M LiTFSI；0.1 M LiNO3；PYR14TFSI:DOL:DME = 2:1:1（体积比），测试 T1）｜组分变化：LiNO3 0.1 M → 0.5 M｜描述符：每个 Li⁺ 的配位位点 变低；Li⁺ 总浓度 变高；LiNO₃ 浓度 变高｜物性：两边没有都报告的｜条件：相同｜性能：每圈衰减率 变低"
 },
 {
  "编号": "PC00265",
  "论文": "P111",
  "类别": "每圈衰减率",
  "比较类型": "同测试换配方",
  "A": {
   "测试": "T1",
   "测试名": "1000圈长期循环",
   "配方": "F10",
   "配方名": "C-1.0",
   "recipe": "R10",
   "是否对照": false,
   "配方文字": "1.0 M LiTFSI；1.0 M LiNO3；PYR14TFSI:DOL:DME = 2:1:1（体积比）",
   "表述编号": "ST1031",
   "证据句子": [
    "M0060"
   ],
   "标记": [
    "由容量换算"
   ]
  },
  "B": {
   "测试": "T1",
   "测试名": "1000圈长期循环",
   "配方": "F01",
   "配方名": "C-0.1",
   "recipe": "R01",
   "是否对照": true,
   "配方文字": "1.0 M LiTFSI；0.1 M LiNO3；PYR14TFSI:DOL:DME = 2:1:1（体积比）",
   "表述编号": "ST1024",
   "证据句子": [
    "M0060"
   ],
   "标记": [
    "由容量换算"
   ]
  },
  "组分变化": "LiNO3 0.1 M → 1.0 M",
  "作者改动的组分": [
   "LiNO3"
  ],
  "特殊组分变化": [],
  "电解液相同但样品编号不同": false,
  "描述符": [
   {
    "描述符": "lnsites",
    "中文": "每个 Li⁺ 的配位位点",
    "组": "配位（醚氧）",
    "方向": "变低",
    "A": 5.9952,
    "B": 10.9004,
    "被动": false
   },
   {
    "描述符": "li",
    "中文": "Li⁺ 总浓度",
    "组": "盐用量",
    "方向": "变高",
    "A": 2.0,
    "B": 1.1,
    "被动": false
   },
   {
    "描述符": "lino3",
    "中文": "LiNO₃ 浓度",
    "组": "LiNO₃",
    "方向": "变高",
    "A": 1.0,
    "B": 0.1,
    "被动": false
   }
  ],
  "物性": [],
  "条件": [
   {
    "条件": "E/S",
    "方向": "相近",
    "A": 59.2,
    "B": 59.2
   },
   {
    "条件": "硫载量",
    "方向": "相近",
    "A": 0.8,
    "B": 0.8
   },
   {
    "条件": "温度",
    "方向": "相近",
    "A": 30.0,
    "B": 30.0
   },
   {
    "条件": "电池形式",
    "方向": "相同",
    "A": 0.0,
    "B": 0.0
   },
   {
    "条件": "圈数",
    "方向": "相近",
    "A": 1000,
    "B": 1000
   }
  ],
  "条件含默认值": [],
  "性能": {
   "方向": "变高",
   "倍数": 1.1255,
   "倍数含义": "每圈衰减率之比",
   "好于参照": false,
   "值A": 0.0671,
   "值B": 0.0596,
   "指标A": "每圈衰减率（%/圈，由硫比放电容量换算）",
   "指标B": "每圈衰减率（%/圈，由硫比放电容量换算）"
  },
  "表述文字": "【P111｜每圈衰减率｜同测试换配方】实验样 C-1.0（1.0 M LiTFSI；1.0 M LiNO3；PYR14TFSI:DOL:DME = 2:1:1（体积比），测试 T1）相对 对比样 C-0.1（1.0 M LiTFSI；0.1 M LiNO3；PYR14TFSI:DOL:DME = 2:1:1（体积比），测试 T1）｜组分变化：LiNO3 0.1 M → 1.0 M｜描述符：每个 Li⁺ 的配位位点 变低；Li⁺ 总浓度 变高；LiNO₃ 浓度 变高｜物性：两边没有都报告的｜条件：相同｜性能：每圈衰减率 变高"
 },
 {
  "编号": "PC00266",
  "论文": "P111",
  "类别": "每圈衰减率",
  "比较类型": "同测试换配方",
  "A": {
   "测试": "T1",
   "测试名": "1000圈长期循环",
   "配方": "F10",
   "配方名": "C-1.0",
   "recipe": "R10",
   "是否对照": false,
   "配方文字": "1.0 M LiTFSI；1.0 M LiNO3；PYR14TFSI:DOL:DME = 2:1:1（体积比）",
   "表述编号": "ST1031",
   "证据句子": [
    "M0060"
   ],
   "标记": [
    "由容量换算"
   ]
  },
  "B": {
   "测试": "T1",
   "测试名": "1000圈长期循环",
   "配方": "F05",
   "配方名": "C-0.5",
   "recipe": "R05",
   "是否对照": false,
   "配方文字": "1.0 M LiTFSI；0.5 M LiNO3；PYR14TFSI:DOL:DME = 2:1:1（体积比）",
   "表述编号": "ST1027",
   "证据句子": [
    "M0060"
   ],
   "标记": [
    "由容量换算"
   ]
  },
  "组分变化": "LiNO3 0.5 M → 1.0 M",
  "作者改动的组分": [
   "LiNO3"
  ],
  "特殊组分变化": [],
  "电解液相同但样品编号不同": false,
  "描述符": [
   {
    "描述符": "lnsites",
    "中文": "每个 Li⁺ 的配位位点",
    "组": "配位（醚氧）",
    "方向": "变低",
    "A": 5.9952,
    "B": 7.9936,
    "被动": false
   },
   {
    "描述符": "li",
    "中文": "Li⁺ 总浓度",
    "组": "盐用量",
    "方向": "变高",
    "A": 2.0,
    "B": 1.5,
    "被动": false
   },
   {
    "描述符": "lino3",
    "中文": "LiNO₃ 浓度",
    "组": "LiNO₃",
    "方向": "变高",
    "A": 1.0,
    "B": 0.5,
    "被动": false
   }
  ],
  "物性": [],
  "条件": [
   {
    "条件": "E/S",
    "方向": "相近",
    "A": 59.2,
    "B": 59.2
   },
   {
    "条件": "硫载量",
    "方向": "相近",
    "A": 0.8,
    "B": 0.8
   },
   {
    "条件": "温度",
    "方向": "相近",
    "A": 30.0,
    "B": 30.0
   },
   {
    "条件": "电池形式",
    "方向": "相同",
    "A": 0.0,
    "B": 0.0
   },
   {
    "条件": "圈数",
    "方向": "相近",
    "A": 1000,
    "B": 1000
   }
  ],
  "条件含默认值": [],
  "性能": {
   "方向": "变高",
   "倍数": 1.6503,
   "倍数含义": "每圈衰减率之比",
   "好于参照": false,
   "值A": 0.0671,
   "值B": 0.0406,
   "指标A": "每圈衰减率（%/圈，由硫比放电容量换算）",
   "指标B": "每圈衰减率（%/圈，由硫比放电容量换算）"
  },
  "表述文字": "【P111｜每圈衰减率｜同测试换配方】实验样 C-1.0（1.0 M LiTFSI；1.0 M LiNO3；PYR14TFSI:DOL:DME = 2:1:1（体积比），测试 T1）相对 实验样 C-0.5（1.0 M LiTFSI；0.5 M LiNO3；PYR14TFSI:DOL:DME = 2:1:1（体积比），测试 T1）｜组分变化：LiNO3 0.5 M → 1.0 M｜描述符：每个 Li⁺ 的配位位点 变低；Li⁺ 总浓度 变高；LiNO₃ 浓度 变高｜物性：两边没有都报告的｜条件：相同｜性能：每圈衰减率 变高"
 },
 {
  "编号": "PC00267",
  "论文": "P111",
  "类别": "首圈容量",
  "比较类型": "同测试换配方",
  "A": {
   "测试": "T1",
   "测试名": "1000圈长期循环",
   "配方": "F05",
   "配方名": "C-0.5",
   "recipe": "R05",
   "是否对照": false,
   "配方文字": "1.0 M LiTFSI；0.5 M LiNO3；PYR14TFSI:DOL:DME = 2:1:1（体积比）",
   "表述编号": "ST1026",
   "证据句子": [
    "M0059"
   ],
   "标记": []
  },
  "B": {
   "测试": "T1",
   "测试名": "1000圈长期循环",
   "配方": "F01",
   "配方名": "C-0.1",
   "recipe": "R01",
   "是否对照": true,
   "配方文字": "1.0 M LiTFSI；0.1 M LiNO3；PYR14TFSI:DOL:DME = 2:1:1（体积比）",
   "表述编号": "ST1023",
   "证据句子": [
    "M0059"
   ],
   "标记": []
  },
  "组分变化": "LiNO3 0.1 M → 0.5 M",
  "作者改动的组分": [
   "LiNO3"
  ],
  "特殊组分变化": [],
  "电解液相同但样品编号不同": false,
  "描述符": [
   {
    "描述符": "lnsites",
    "中文": "每个 Li⁺ 的配位位点",
    "组": "配位（醚氧）",
    "方向": "变低",
    "A": 7.9936,
    "B": 10.9004,
    "被动": false
   },
   {
    "描述符": "li",
    "中文": "Li⁺ 总浓度",
    "组": "盐用量",
    "方向": "变高",
    "A": 1.5,
    "B": 1.1,
    "被动": false
   },
   {
    "描述符": "lino3",
    "中文": "LiNO₃ 浓度",
    "组": "LiNO₃",
    "方向": "变高",
    "A": 0.5,
    "B": 0.1,
    "被动": false
   }
  ],
  "物性": [],
  "条件": [
   {
    "条件": "E/S",
    "方向": "相近",
    "A": 59.2,
    "B": 59.2
   },
   {
    "条件": "硫载量",
    "方向": "相近",
    "A": 0.8,
    "B": 0.8
   },
   {
    "条件": "温度",
    "方向": "相近",
    "A": 30.0,
    "B": 30.0
   },
   {
    "条件": "电池形式",
    "方向": "相同",
    "A": 0.0,
    "B": 0.0
   }
  ],
  "条件含默认值": [],
  "性能": {
   "方向": "相近",
   "倍数": 1.0138,
   "倍数含义": "容量之比",
   "好于参照": null,
   "值A": 734.0,
   "值B": 724.0,
   "指标A": "硫比放电容量",
   "指标B": "硫比放电容量"
  },
  "表述文字": "【P111｜首圈容量｜同测试换配方】实验样 C-0.5（1.0 M LiTFSI；0.5 M LiNO3；PYR14TFSI:DOL:DME = 2:1:1（体积比），测试 T1）相对 对比样 C-0.1（1.0 M LiTFSI；0.1 M LiNO3；PYR14TFSI:DOL:DME = 2:1:1（体积比），测试 T1）｜组分变化：LiNO3 0.1 M → 0.5 M｜描述符：每个 Li⁺ 的配位位点 变低；Li⁺ 总浓度 变高；LiNO₃ 浓度 变高｜物性：两边没有都报告的｜条件：相同｜性能：首圈容量 相近"
 },
 {
  "编号": "PC00268",
  "论文": "P111",
  "类别": "首圈容量",
  "比较类型": "同测试换配方",
  "A": {
   "测试": "T1",
   "测试名": "1000圈长期循环",
   "配方": "F10",
   "配方名": "C-1.0",
   "recipe": "R10",
   "是否对照": false,
   "配方文字": "1.0 M LiTFSI；1.0 M LiNO3；PYR14TFSI:DOL:DME = 2:1:1（体积比）",
   "表述编号": "ST1030",
   "证据句子": [
    "M0059"
   ],
   "标记": []
  },
  "B": {
   "测试": "T1",
   "测试名": "1000圈长期循环",
   "配方": "F01",
   "配方名": "C-0.1",
   "recipe": "R01",
   "是否对照": true,
   "配方文字": "1.0 M LiTFSI；0.1 M LiNO3；PYR14TFSI:DOL:DME = 2:1:1（体积比）",
   "表述编号": "ST1023",
   "证据句子": [
    "M0059"
   ],
   "标记": []
  },
  "组分变化": "LiNO3 0.1 M → 1.0 M",
  "作者改动的组分": [
   "LiNO3"
  ],
  "特殊组分变化": [],
  "电解液相同但样品编号不同": false,
  "描述符": [
   {
    "描述符": "lnsites",
    "中文": "每个 Li⁺ 的配位位点",
    "组": "配位（醚氧）",
    "方向": "变低",
    "A": 5.9952,
    "B": 10.9004,
    "被动": false
   },
   {
    "描述符": "li",
    "中文": "Li⁺ 总浓度",
    "组": "盐用量",
    "方向": "变高",
    "A": 2.0,
    "B": 1.1,
    "被动": false
   },
   {
    "描述符": "lino3",
    "中文": "LiNO₃ 浓度",
    "组": "LiNO₃",
    "方向": "变高",
    "A": 1.0,
    "B": 0.1,
    "被动": false
   }
  ],
  "物性": [],
  "条件": [
   {
    "条件": "E/S",
    "方向": "相近",
    "A": 59.2,
    "B": 59.2
   },
   {
    "条件": "硫载量",
    "方向": "相近",
    "A": 0.8,
    "B": 0.8
   },
   {
    "条件": "温度",
    "方向": "相近",
    "A": 30.0,
    "B": 30.0
   },
   {
    "条件": "电池形式",
    "方向": "相同",
    "A": 0.0,
    "B": 0.0
   }
  ],
  "条件含默认值": [],
  "性能": {
   "方向": "变高",
   "倍数": 1.0967,
   "倍数含义": "容量之比",
   "好于参照": true,
   "值A": 794.0,
   "值B": 724.0,
   "指标A": "硫比放电容量",
   "指标B": "硫比放电容量"
  },
  "表述文字": "【P111｜首圈容量｜同测试换配方】实验样 C-1.0（1.0 M LiTFSI；1.0 M LiNO3；PYR14TFSI:DOL:DME = 2:1:1（体积比），测试 T1）相对 对比样 C-0.1（1.0 M LiTFSI；0.1 M LiNO3；PYR14TFSI:DOL:DME = 2:1:1（体积比），测试 T1）｜组分变化：LiNO3 0.1 M → 1.0 M｜描述符：每个 Li⁺ 的配位位点 变低；Li⁺ 总浓度 变高；LiNO₃ 浓度 变高｜物性：两边没有都报告的｜条件：相同｜性能：首圈容量 变高"
 },
 {
  "编号": "PC00269",
  "论文": "P111",
  "类别": "首圈容量",
  "比较类型": "同测试换配方",
  "A": {
   "测试": "T1",
   "测试名": "1000圈长期循环",
   "配方": "F10",
   "配方名": "C-1.0",
   "recipe": "R10",
   "是否对照": false,
   "配方文字": "1.0 M LiTFSI；1.0 M LiNO3；PYR14TFSI:DOL:DME = 2:1:1（体积比）",
   "表述编号": "ST1030",
   "证据句子": [
    "M0059"
   ],
   "标记": []
  },
  "B": {
   "测试": "T1",
   "测试名": "1000圈长期循环",
   "配方": "F05",
   "配方名": "C-0.5",
   "recipe": "R05",
   "是否对照": false,
   "配方文字": "1.0 M LiTFSI；0.5 M LiNO3；PYR14TFSI:DOL:DME = 2:1:1（体积比）",
   "表述编号": "ST1026",
   "证据句子": [
    "M0059"
   ],
   "标记": []
  },
  "组分变化": "LiNO3 0.5 M → 1.0 M",
  "作者改动的组分": [
   "LiNO3"
  ],
  "特殊组分变化": [],
  "电解液相同但样品编号不同": false,
  "描述符": [
   {
    "描述符": "lnsites",
    "中文": "每个 Li⁺ 的配位位点",
    "组": "配位（醚氧）",
    "方向": "变低",
    "A": 5.9952,
    "B": 7.9936,
    "被动": false
   },
   {
    "描述符": "li",
    "中文": "Li⁺ 总浓度",
    "组": "盐用量",
    "方向": "变高",
    "A": 2.0,
    "B": 1.5,
    "被动": false
   },
   {
    "描述符": "lino3",
    "中文": "LiNO₃ 浓度",
    "组": "LiNO₃",
    "方向": "变高",
    "A": 1.0,
    "B": 0.5,
    "被动": false
   }
  ],
  "物性": [],
  "条件": [
   {
    "条件": "E/S",
    "方向": "相近",
    "A": 59.2,
    "B": 59.2
   },
   {
    "条件": "硫载量",
    "方向": "相近",
    "A": 0.8,
    "B": 0.8
   },
   {
    "条件": "温度",
    "方向": "相近",
    "A": 30.0,
    "B": 30.0
   },
   {
    "条件": "电池形式",
    "方向": "相同",
    "A": 0.0,
    "B": 0.0
   }
  ],
  "条件含默认值": [],
  "性能": {
   "方向": "变高",
   "倍数": 1.0817,
   "倍数含义": "容量之比",
   "好于参照": true,
   "值A": 794.0,
   "值B": 734.0,
   "指标A": "硫比放电容量",
   "指标B": "硫比放电容量"
  },
  "表述文字": "【P111｜首圈容量｜同测试换配方】实验样 C-1.0（1.0 M LiTFSI；1.0 M LiNO3；PYR14TFSI:DOL:DME = 2:1:1（体积比），测试 T1）相对 实验样 C-0.5（1.0 M LiTFSI；0.5 M LiNO3；PYR14TFSI:DOL:DME = 2:1:1（体积比），测试 T1）｜组分变化：LiNO3 0.5 M → 1.0 M｜描述符：每个 Li⁺ 的配位位点 变低；Li⁺ 总浓度 变高；LiNO₃ 浓度 变高｜物性：两边没有都报告的｜条件：相同｜性能：首圈容量 变高"
 },
 {
  "编号": "PC00270",
  "论文": "P112",
  "类别": "LiCu_CE",
  "比较类型": "同测试换配方",
  "A": {
   "测试": "T2",
   "测试名": "Li-Cu沉积/剥离效率",
   "配方": "F0",
   "配方名": "1 M LiTFSI EC/DMC",
   "recipe": "R0",
   "是否对照": false,
   "配方文字": "1 M LiTFSI；EC:DMC = 1:1（体积比）",
   "表述编号": "ST1044",
   "证据句子": [
    "M0096"
   ],
   "标记": [
    "温度默认",
    "电流补解析",
    "面容量补解析"
   ]
  },
  "B": {
   "测试": "T2",
   "测试名": "Li-Cu沉积/剥离效率",
   "配方": "F1",
   "配方名": "1 M LiTFSI DOL/DME",
   "recipe": "R1",
   "是否对照": true,
   "配方文字": "1 M LiTFSI；DOL:DME = 1:1（体积比）",
   "表述编号": "ST1046",
   "证据句子": [
    "M0098"
   ],
   "标记": [
    "温度默认",
    "电流补解析",
    "面容量补解析"
   ]
  },
  "组分变化": "加入 EC（1 体积份（两溶剂1:1 v/v））；加入 DMC（1 体积份（两溶剂1:1 v/v））；去掉 DOL；去掉 DME",
  "作者改动的组分": [
   "DMC",
   "DME",
   "DOL",
   "EC"
  ],
  "特殊组分变化": [],
  "电解液相同但样品编号不同": false,
  "描述符": [
   {
    "描述符": "eo",
    "中文": "非氟醚氧",
    "组": "配位（醚氧）",
    "方向": "变低（变为 0）",
    "A": 0.0,
    "B": 2.0,
    "被动": false
   },
   {
    "描述符": "carbonate",
    "中文": "碳酸酯",
    "组": "羰基/碳酸酯",
    "方向": "变高（从无到有）",
    "A": 1.0,
    "B": 0.0,
    "被动": false
   },
   {
    "描述符": "ring",
    "中文": "溶剂环数",
    "组": "溶剂骨架",
    "方向": "变低",
    "A": 0.5595,
    "B": 0.5984,
    "被动": false
   },
   {
    "描述符": "rotb",
    "中文": "可旋转键数",
    "组": "溶剂骨架",
    "方向": "变低（变为 0）",
    "A": 0.0,
    "B": 1.2049,
    "被动": false
   },
   {
    "描述符": "tpsa",
    "中文": "TPSA",
    "组": "其他（单独成组或数据少）",
    "方向": "变高",
    "A": 35.53,
    "B": 18.46,
    "被动": false
   },
   {
    "描述符": "mw",
    "中文": "溶剂分子量",
    "组": "溶剂骨架",
    "方向": "变高",
    "A": 88.9501,
    "B": 80.5223,
    "被动": false
   },
   {
    "描述符": "lnsites",
    "中文": "每个 Li⁺ 的配位位点",
    "组": "配位（醚氧）",
    "方向": "变低",
    "A": 13.4103,
    "B": 23.9809,
    "被动": false
   }
  ],
  "物性": [],
  "条件": [
   {
    "条件": "温度",
    "方向": "相近",
    "A": 25.0,
    "B": 25.0
   },
   {
    "条件": "电流密度",
    "方向": "相近",
    "A": 0.5,
    "B": 0.5
   },
   {
    "条件": "沉积容量",
    "方向": "相近",
    "A": 1.0,
    "B": 1.0
   },
   {
    "条件": "测试方法",
    "方向": "相同",
    "A": 0.0,
    "B": 0.0
   },
   {
    "条件": "圈数",
    "方向": "相近",
    "A": 40,
    "B": 40
   }
  ],
  "条件含默认值": [
   "温度默认"
  ],
  "性能": {
   "方向": "变高",
   "倍数": 0.42,
   "倍数含义": "损失（100 − CE）之比",
   "好于参照": true,
   "值A": 91.6,
   "值B": 80.0,
   "指标A": "Li‖Cu CE",
   "指标B": "Li‖Cu CE"
  },
  "表述文字": "【P112｜Li‖Cu CE｜同测试换配方】实验样 1 M LiTFSI EC/DMC（1 M LiTFSI；EC:DMC = 1:1（体积比），测试 T2）相对 对比样 1 M LiTFSI DOL/DME（1 M LiTFSI；DOL:DME = 1:1（体积比），测试 T2）｜组分变化：加入 EC（1 体积份（两溶剂1:1 v/v））；加入 DMC（1 体积份（两溶剂1:1 v/v））；去掉 DOL；去掉 DME｜描述符：非氟醚氧 变低（变为 0）；碳酸酯 变高（从无到有）；溶剂环数 变低；可旋转键数 变低（变为 0）；TPSA 变高；溶剂分子量 变高；每个 Li⁺ 的配位位点 变低｜物性：两边没有都报告的｜条件：相同（含默认值：温度默认）｜性能：Li‖Cu CE 变高"
 },
 {
  "编号": "PC00271",
  "论文": "P112",
  "类别": "LiCu_CE",
  "比较类型": "同测试换配方",
  "A": {
   "测试": "T2",
   "测试名": "Li-Cu沉积/剥离效率",
   "配方": "F2",
   "配方名": "4 M LiTFSI DOL/DME",
   "recipe": "R2",
   "是否对照": false,
   "配方文字": "4 M LiTFSI；DOL:DME = 1:1（体积比）",
   "表述编号": "ST1048",
   "证据句子": [
    "M0099"
   ],
   "标记": [
    "温度默认",
    "电流补解析",
    "面容量补解析"
   ]
  },
  "B": {
   "测试": "T2",
   "测试名": "Li-Cu沉积/剥离效率",
   "配方": "F0",
   "配方名": "1 M LiTFSI EC/DMC",
   "recipe": "R0",
   "是否对照": false,
   "配方文字": "1 M LiTFSI；EC:DMC = 1:1（体积比）",
   "表述编号": "ST1044",
   "证据句子": [
    "M0096"
   ],
   "标记": [
    "温度默认",
    "电流补解析",
    "面容量补解析"
   ]
  },
  "组分变化": "LiTFSI 1 M → 4 M；加入 DOL（1 体积份（两溶剂1:1 v/v））；加入 DME（1 体积份（两溶剂1:1 v/v））；去掉 EC；去掉 DMC",
  "作者改动的组分": [
   "DMC",
   "DME",
   "DOL",
   "EC",
   "LiTFSI"
  ],
  "特殊组分变化": [],
  "电解液相同但样品编号不同": false,
  "描述符": [
   {
    "描述符": "eo",
    "中文": "非氟醚氧",
    "组": "配位（醚氧）",
    "方向": "变高（从无到有）",
    "A": 2.0,
    "B": 0.0,
    "被动": false
   },
   {
    "描述符": "carbonate",
    "中文": "碳酸酯",
    "组": "羰基/碳酸酯",
    "方向": "变低（变为 0）",
    "A": 0.0,
    "B": 1.0,
    "被动": false
   },
   {
    "描述符": "ring",
    "中文": "溶剂环数",
    "组": "溶剂骨架",
    "方向": "变高",
    "A": 0.5984,
    "B": 0.5595,
    "被动": false
   },
   {
    "描述符": "rotb",
    "中文": "可旋转键数",
    "组": "溶剂骨架",
    "方向": "变高（从无到有）",
    "A": 1.2049,
    "B": 0.0,
    "被动": false
   },
   {
    "描述符": "tpsa",
    "中文": "TPSA",
    "组": "其他（单独成组或数据少）",
    "方向": "变低",
    "A": 18.46,
    "B": 35.53,
    "被动": false
   },
   {
    "描述符": "mw",
    "中文": "溶剂分子量",
    "组": "溶剂骨架",
    "方向": "变低",
    "A": 80.5223,
    "B": 88.9501,
    "被动": false
   },
   {
    "描述符": "lnsites",
    "中文": "每个 Li⁺ 的配位位点",
    "组": "配位（醚氧）",
    "方向": "变低",
    "A": 5.9952,
    "B": 13.4103,
    "被动": false
   },
   {
    "描述符": "li",
    "中文": "Li⁺ 总浓度",
    "组": "盐用量",
    "方向": "变高",
    "A": 4.0,
    "B": 1.0,
    "被动": false
   },
   {
    "描述符": "salt",
    "中文": "主盐浓度",
    "组": "盐用量",
    "方向": "变高",
    "A": 4.0,
    "B": 1.0,
    "被动": false
   },
   {
    "描述符": "anF",
    "中文": "阴离子 F（每升）",
    "组": "盐用量",
    "方向": "变高",
    "A": 24.0,
    "B": 6.0,
    "被动": false
   },
   {
    "描述符": "anSO2",
    "中文": "阴离子磺酰（每升）",
    "组": "盐用量",
    "方向": "变高",
    "A": 8.0,
    "B": 2.0,
    "被动": false
   }
  ],
  "物性": [],
  "条件": [
   {
    "条件": "温度",
    "方向": "相近",
    "A": 25.0,
    "B": 25.0
   },
   {
    "条件": "电流密度",
    "方向": "相近",
    "A": 0.5,
    "B": 0.5
   },
   {
    "条件": "沉积容量",
    "方向": "相近",
    "A": 1.0,
    "B": 1.0
   },
   {
    "条件": "测试方法",
    "方向": "相同",
    "A": 0.0,
    "B": 0.0
   },
   {
    "条件": "圈数",
    "方向": "相近",
    "A": 40,
    "B": 40
   }
  ],
  "条件含默认值": [
   "温度默认"
  ],
  "性能": {
   "方向": "变高",
   "倍数": 0.5595,
   "倍数含义": "损失（100 − CE）之比",
   "好于参照": true,
   "值A": 95.3,
   "值B": 91.6,
   "指标A": "Li‖Cu CE",
   "指标B": "Li‖Cu CE"
  },
  "表述文字": "【P112｜Li‖Cu CE｜同测试换配方】实验样 4 M LiTFSI DOL/DME（4 M LiTFSI；DOL:DME = 1:1（体积比），测试 T2）相对 实验样 1 M LiTFSI EC/DMC（1 M LiTFSI；EC:DMC = 1:1（体积比），测试 T2）｜组分变化：LiTFSI 1 M → 4 M；加入 DOL（1 体积份（两溶剂1:1 v/v））；加入 DME（1 体积份（两溶剂1:1 v/v））；去掉 EC；去掉 DMC｜描述符：非氟醚氧 变高（从无到有）；碳酸酯 变低（变为 0）；溶剂环数 变高；可旋转键数 变高（从无到有）；TPSA 变低；溶剂分子量 变低；每个 Li⁺ 的配位位点 变低；Li⁺ 总浓度 变高；主盐浓度 变高；阴离子 F（每升） 变高；阴离子磺酰（每升） 变高｜物性：两边没有都报告的｜条件：相同（含默认值：温度默认）｜性能：Li‖Cu CE 变高"
 },
 {
  "编号": "PC00272",
  "论文": "P112",
  "类别": "LiCu_CE",
  "比较类型": "同测试换配方",
  "A": {
   "测试": "T2",
   "测试名": "Li-Cu沉积/剥离效率",
   "配方": "F3",
   "配方名": "1 M LiTFSI DOL/DME +0.5 M LiNO3",
   "recipe": "R3",
   "是否对照": false,
   "配方文字": "1 M LiTFSI；0.5 M LiNO3；DOL:DME = 1:1（体积比）",
   "表述编号": "ST1050",
   "证据句子": [
    "M0100"
   ],
   "标记": [
    "温度默认",
    "电流补解析",
    "面容量补解析"
   ]
  },
  "B": {
   "测试": "T2",
   "测试名": "Li-Cu沉积/剥离效率",
   "配方": "F0",
   "配方名": "1 M LiTFSI EC/DMC",
   "recipe": "R0",
   "是否对照": false,
   "配方文字": "1 M LiTFSI；EC:DMC = 1:1（体积比）",
   "表述编号": "ST1044",
   "证据句子": [
    "M0096"
   ],
   "标记": [
    "温度默认",
    "电流补解析",
    "面容量补解析"
   ]
  },
  "组分变化": "加入 DOL（1 体积份（两溶剂1:1 v/v））；加入 DME（1 体积份（两溶剂1:1 v/v））；加入 LiNO3（0.5 M）；去掉 EC；去掉 DMC",
  "作者改动的组分": [
   "DMC",
   "DME",
   "DOL",
   "EC",
   "LiNO3"
  ],
  "特殊组分变化": [],
  "电解液相同但样品编号不同": false,
  "描述符": [
   {
    "描述符": "eo",
    "中文": "非氟醚氧",
    "组": "配位（醚氧）",
    "方向": "变高（从无到有）",
    "A": 2.0,
    "B": 0.0,
    "被动": false
   },
   {
    "描述符": "carbonate",
    "中文": "碳酸酯",
    "组": "羰基/碳酸酯",
    "方向": "变低（变为 0）",
    "A": 0.0,
    "B": 1.0,
    "被动": false
   },
   {
    "描述符": "ring",
    "中文": "溶剂环数",
    "组": "溶剂骨架",
    "方向": "变高",
    "A": 0.5984,
    "B": 0.5595,
    "被动": false
   },
   {
    "描述符": "rotb",
    "中文": "可旋转键数",
    "组": "溶剂骨架",
    "方向": "变高（从无到有）",
    "A": 1.2049,
    "B": 0.0,
    "被动": false
   },
   {
    "描述符": "tpsa",
    "中文": "TPSA",
    "组": "其他（单独成组或数据少）",
    "方向": "变低",
    "A": 18.46,
    "B": 35.53,
    "被动": false
   },
   {
    "描述符": "mw",
    "中文": "溶剂分子量",
    "组": "溶剂骨架",
    "方向": "变低",
    "A": 80.5223,
    "B": 88.9501,
    "被动": false
   },
   {
    "描述符": "lnsites",
    "中文": "每个 Li⁺ 的配位位点",
    "组": "配位（醚氧）",
    "方向": "变高",
    "A": 15.9873,
    "B": 13.4103,
    "被动": false
   },
   {
    "描述符": "li",
    "中文": "Li⁺ 总浓度",
    "组": "盐用量",
    "方向": "变高",
    "A": 1.5,
    "B": 1.0,
    "被动": false
   },
   {
    "描述符": "lino3",
    "中文": "LiNO₃ 浓度",
    "组": "LiNO₃",
    "方向": "变高（从无到有）",
    "A": 0.5,
    "B": 0.0,
    "被动": false
   }
  ],
  "物性": [],
  "条件": [
   {
    "条件": "温度",
    "方向": "相近",
    "A": 25.0,
    "B": 25.0
   },
   {
    "条件": "电流密度",
    "方向": "相近",
    "A": 0.5,
    "B": 0.5
   },
   {
    "条件": "沉积容量",
    "方向": "相近",
    "A": 1.0,
    "B": 1.0
   },
   {
    "条件": "测试方法",
    "方向": "相同",
    "A": 0.0,
    "B": 0.0
   },
   {
    "条件": "圈数",
    "方向": "相近",
    "A": 40,
    "B": 40
   }
  ],
  "条件含默认值": [
   "温度默认"
  ],
  "性能": {
   "方向": "变高",
   "倍数": 0.2262,
   "倍数含义": "损失（100 − CE）之比",
   "好于参照": true,
   "值A": 98.1,
   "值B": 91.6,
   "指标A": "Li‖Cu CE",
   "指标B": "Li‖Cu CE"
  },
  "表述文字": "【P112｜Li‖Cu CE｜同测试换配方】实验样 1 M LiTFSI DOL/DME +0.5 M LiNO3（1 M LiTFSI；0.5 M LiNO3；DOL:DME = 1:1（体积比），测试 T2）相对 实验样 1 M LiTFSI EC/DMC（1 M LiTFSI；EC:DMC = 1:1（体积比），测试 T2）｜组分变化：加入 DOL（1 体积份（两溶剂1:1 v/v））；加入 DME（1 体积份（两溶剂1:1 v/v））；加入 LiNO3（0.5 M）；去掉 EC；去掉 DMC｜描述符：非氟醚氧 变高（从无到有）；碳酸酯 变低（变为 0）；溶剂环数 变高；可旋转键数 变高（从无到有）；TPSA 变低；溶剂分子量 变低；每个 Li⁺ 的配位位点 变高；Li⁺ 总浓度 变高；LiNO₃ 浓度 变高（从无到有）｜物性：两边没有都报告的｜条件：相同（含默认值：温度默认）｜性能：Li‖Cu CE 变高"
 },
 {
  "编号": "PC00273",
  "论文": "P112",
  "类别": "LiCu_CE",
  "比较类型": "同测试换配方",
  "A": {
   "测试": "T2",
   "测试名": "Li-Cu沉积/剥离效率",
   "配方": "F4",
   "配方名": "4 M LiTFSI DOL/DME +0.5 M LiNO3",
   "recipe": "R4",
   "是否对照": false,
   "配方文字": "4 M LiTFSI；0.5 M LiNO3；DOL:DME = 1:1（体积比）",
   "表述编号": "ST1052",
   "证据句子": [
    "M0100"
   ],
   "标记": [
    "温度默认",
    "电流补解析",
    "面容量补解析"
   ]
  },
  "B": {
   "测试": "T2",
   "测试名": "Li-Cu沉积/剥离效率",
   "配方": "F0",
   "配方名": "1 M LiTFSI EC/DMC",
   "recipe": "R0",
   "是否对照": false,
   "配方文字": "1 M LiTFSI；EC:DMC = 1:1（体积比）",
   "表述编号": "ST1044",
   "证据句子": [
    "M0096"
   ],
   "标记": [
    "温度默认",
    "电流补解析",
    "面容量补解析"
   ]
  },
  "组分变化": "LiTFSI 1 M → 4 M；加入 DOL（1 体积份（两溶剂1:1 v/v））；加入 DME（1 体积份（两溶剂1:1 v/v））；加入 LiNO3（0.5 M）；去掉 EC；去掉 DMC",
  "作者改动的组分": [
   "DMC",
   "DME",
   "DOL",
   "EC",
   "LiNO3",
   "LiTFSI"
  ],
  "特殊组分变化": [],
  "电解液相同但样品编号不同": false,
  "描述符": [
   {
    "描述符": "eo",
    "中文": "非氟醚氧",
    "组": "配位（醚氧）",
    "方向": "变高（从无到有）",
    "A": 2.0,
    "B": 0.0,
    "被动": false
   },
   {
    "描述符": "carbonate",
    "中文": "碳酸酯",
    "组": "羰基/碳酸酯",
    "方向": "变低（变为 0）",
    "A": 0.0,
    "B": 1.0,
    "被动": false
   },
   {
    "描述符": "ring",
    "中文": "溶剂环数",
    "组": "溶剂骨架",
    "方向": "变高",
    "A": 0.5984,
    "B": 0.5595,
    "被动": false
   },
   {
    "描述符": "rotb",
    "中文": "可旋转键数",
    "组": "溶剂骨架",
    "方向": "变高（从无到有）",
    "A": 1.2049,
    "B": 0.0,
    "被动": false
   },
   {
    "描述符": "tpsa",
    "中文": "TPSA",
    "组": "其他（单独成组或数据少）",
    "方向": "变低",
    "A": 18.46,
    "B": 35.53,
    "被动": false
   },
   {
    "描述符": "mw",
    "中文": "溶剂分子量",
    "组": "溶剂骨架",
    "方向": "变低",
    "A": 80.5223,
    "B": 88.9501,
    "被动": false
   },
   {
    "描述符": "lnsites",
    "中文": "每个 Li⁺ 的配位位点",
    "组": "配位（醚氧）",
    "方向": "变低",
    "A": 5.3291,
    "B": 13.4103,
    "被动": false
   },
   {
    "描述符": "li",
    "中文": "Li⁺ 总浓度",
    "组": "盐用量",
    "方向": "变高",
    "A": 4.5,
    "B": 1.0,
    "被动": false
   },
   {
    "描述符": "salt",
    "中文": "主盐浓度",
    "组": "盐用量",
    "方向": "变高",
    "A": 4.0,
    "B": 1.0,
    "被动": false
   },
   {
    "描述符": "anF",
    "中文": "阴离子 F（每升）",
    "组": "盐用量",
    "方向": "变高",
    "A": 24.0,
    "B": 6.0,
    "被动": false
   },
   {
    "描述符": "anSO2",
    "中文": "阴离子磺酰（每升）",
    "组": "盐用量",
    "方向": "变高",
    "A": 8.0,
    "B": 2.0,
    "被动": false
   },
   {
    "描述符": "lino3",
    "中文": "LiNO₃ 浓度",
    "组": "LiNO₃",
    "方向": "变高（从无到有）",
    "A": 0.5,
    "B": 0.0,
    "被动": false
   }
  ],
  "物性": [],
  "条件": [
   {
    "条件": "温度",
    "方向": "相近",
    "A": 25.0,
    "B": 25.0
   },
   {
    "条件": "电流密度",
    "方向": "相近",
    "A": 0.5,
    "B": 0.5
   },
   {
    "条件": "沉积容量",
    "方向": "相近",
    "A": 1.0,
    "B": 1.0
   },
   {
    "条件": "测试方法",
    "方向": "相同",
    "A": 0.0,
    "B": 0.0
   },
   {
    "条件": "圈数",
    "方向": "相近",
    "A": 40,
    "B": 40
   }
  ],
  "条件含默认值": [
   "温度默认"
  ],
  "性能": {
   "方向": "变高",
   "倍数": 0.2381,
   "倍数含义": "损失（100 − CE）之比",
   "好于参照": true,
   "值A": 98.0,
   "值B": 91.6,
   "指标A": "Li‖Cu CE",
   "指标B": "Li‖Cu CE"
  },
