Repository: zhuonanli08/Li-S_Electrolyte_Conflicts

File: output/两两比较表述_313篇_v2_2026-11-07/比较表述.json (part 18 of 111)
[
  "表述文字": "【P112｜Li‖Cu CE｜同测试换配方】实验样 4 M LiTFSI DOL/DME +0.5 M LiNO3（4 M LiTFSI；0.5 M LiNO3；DOL:DME = 1:1（体积比），测试 T2）相对 实验样 1 M LiTFSI EC/DMC（1 M LiTFSI；EC:DMC = 1:1（体积比），测试 T2）｜组分变化：LiTFSI 1 M → 4 M；加入 DOL（1 体积份（两溶剂1:1 v/v））；加入 DME（1 体积份（两溶剂1:1 v/v））；加入 LiNO3（0.5 M）；去掉 EC；去掉 DMC｜描述符：非氟醚氧 变高（从无到有）；碳酸酯 变低（变为 0）；溶剂环数 变高；可旋转键数 变高（从无到有）；TPSA 变低；溶剂分子量 变低；每个 Li⁺ 的配位位点 变低；Li⁺ 总浓度 变高；主盐浓度 变高；阴离子 F（每升） 变高；阴离子磺酰（每升） 变高；LiNO₃ 浓度 变高（从无到有）｜物性：两边没有都报告的｜条件：相同（含默认值：温度默认）｜性能：Li‖Cu CE 变高"
 },
 {
  "编号": "PC00274",
  "论文": "P112",
  "类别": "LiCu_CE",
  "比较类型": "同测试换配方",
  "A": {
   "测试": "T2",
   "测试名": "Li-Cu沉积/剥离效率",
   "配方": "F2",
   "配方名": "4 M LiTFSI DOL/DME",
   "recipe": "R2",
   "是否对照": false,
   "配方文字": "4 M LiTFSI；DOL:DME = 1:1（体积比）",
   "表述编号": "ST1048",
   "证据句子": [
    "M0099"
   ],
   "标记": [
    "温度默认",
    "电流补解析",
    "面容量补解析"
   ]
  },
  "B": {
   "测试": "T2",
   "测试名": "Li-Cu沉积/剥离效率",
   "配方": "F1",
   "配方名": "1 M LiTFSI DOL/DME",
   "recipe": "R1",
   "是否对照": true,
   "配方文字": "1 M LiTFSI；DOL:DME = 1:1（体积比）",
   "表述编号": "ST1046",
   "证据句子": [
    "M0098"
   ],
   "标记": [
    "温度默认",
    "电流补解析",
    "面容量补解析"
   ]
  },
  "组分变化": "LiTFSI 1 M → 4 M",
  "作者改动的组分": [
   "LiTFSI"
  ],
  "特殊组分变化": [],
  "电解液相同但样品编号不同": false,
  "描述符": [
   {
    "描述符": "lnsites",
    "中文": "每个 Li⁺ 的配位位点",
    "组": "配位（醚氧）",
    "方向": "变低",
    "A": 5.9952,
    "B": 23.9809,
    "被动": false
   },
   {
    "描述符": "li",
    "中文": "Li⁺ 总浓度",
    "组": "盐用量",
    "方向": "变高",
    "A": 4.0,
    "B": 1.0,
    "被动": false
   },
   {
    "描述符": "salt",
    "中文": "主盐浓度",
    "组": "盐用量",
    "方向": "变高",
    "A": 4.0,
    "B": 1.0,
    "被动": false
   },
   {
    "描述符": "anF",
    "中文": "阴离子 F（每升）",
    "组": "盐用量",
    "方向": "变高",
    "A": 24.0,
    "B": 6.0,
    "被动": false
   },
   {
    "描述符": "anSO2",
    "中文": "阴离子磺酰（每升）",
    "组": "盐用量",
    "方向": "变高",
    "A": 8.0,
    "B": 2.0,
    "被动": false
   }
  ],
  "物性": [],
  "条件": [
   {
    "条件": "温度",
    "方向": "相近",
    "A": 25.0,
    "B": 25.0
   },
   {
    "条件": "电流密度",
    "方向": "相近",
    "A": 0.5,
    "B": 0.5
   },
   {
    "条件": "沉积容量",
    "方向": "相近",
    "A": 1.0,
    "B": 1.0
   },
   {
    "条件": "测试方法",
    "方向": "相同",
    "A": 0.0,
    "B": 0.0
   },
   {
    "条件": "圈数",
    "方向": "相近",
    "A": 40,
    "B": 40
   }
  ],
  "条件含默认值": [
   "温度默认"
  ],
  "性能": {
   "方向": "变高",
   "倍数": 0.235,
   "倍数含义": "损失（100 − CE）之比",
   "好于参照": true,
   "值A": 95.3,
   "值B": 80.0,
   "指标A": "Li‖Cu CE",
   "指标B": "Li‖Cu CE"
  },
  "表述文字": "【P112｜Li‖Cu CE｜同测试换配方】实验样 4 M LiTFSI DOL/DME（4 M LiTFSI；DOL:DME = 1:1（体积比），测试 T2）相对 对比样 1 M LiTFSI DOL/DME（1 M LiTFSI；DOL:DME = 1:1（体积比），测试 T2）｜组分变化：LiTFSI 1 M → 4 M｜描述符：每个 Li⁺ 的配位位点 变低；Li⁺ 总浓度 变高；主盐浓度 变高；阴离子 F（每升） 变高；阴离子磺酰（每升） 变高｜物性：两边没有都报告的｜条件：相同（含默认值：温度默认）｜性能：Li‖Cu CE 变高"
 },
 {
  "编号": "PC00275",
  "论文": "P112",
  "类别": "LiCu_CE",
  "比较类型": "同测试换配方",
  "A": {
   "测试": "T2",
   "测试名": "Li-Cu沉积/剥离效率",
   "配方": "F3",
   "配方名": "1 M LiTFSI DOL/DME +0.5 M LiNO3",
   "recipe": "R3",
   "是否对照": false,
   "配方文字": "1 M LiTFSI；0.5 M LiNO3；DOL:DME = 1:1（体积比）",
   "表述编号": "ST1050",
   "证据句子": [
    "M0100"
   ],
   "标记": [
    "温度默认",
    "电流补解析",
    "面容量补解析"
   ]
  },
  "B": {
   "测试": "T2",
   "测试名": "Li-Cu沉积/剥离效率",
   "配方": "F1",
   "配方名": "1 M LiTFSI DOL/DME",
   "recipe": "R1",
   "是否对照": true,
   "配方文字": "1 M LiTFSI；DOL:DME = 1:1（体积比）",
   "表述编号": "ST1046",
   "证据句子": [
    "M0098"
   ],
   "标记": [
    "温度默认",
    "电流补解析",
    "面容量补解析"
   ]
  },
  "组分变化": "加入 LiNO3（0.5 M）",
  "作者改动的组分": [
   "LiNO3"
  ],
  "特殊组分变化": [],
  "电解液相同但样品编号不同": false,
  "描述符": [
   {
    "描述符": "lnsites",
    "中文": "每个 Li⁺ 的配位位点",
    "组": "配位（醚氧）",
    "方向": "变低",
    "A": 15.9873,
    "B": 23.9809,
    "被动": false
   },
   {
    "描述符": "li",
    "中文": "Li⁺ 总浓度",
    "组": "盐用量",
    "方向": "变高",
    "A": 1.5,
    "B": 1.0,
    "被动": false
   },
   {
    "描述符": "lino3",
    "中文": "LiNO₃ 浓度",
    "组": "LiNO₃",
    "方向": "变高（从无到有）",
    "A": 0.5,
    "B": 0.0,
    "被动": false
   }
  ],
  "物性": [],
  "条件": [
   {
    "条件": "温度",
    "方向": "相近",
    "A": 25.0,
    "B": 25.0
   },
   {
    "条件": "电流密度",
    "方向": "相近",
    "A": 0.5,
    "B": 0.5
   },
   {
    "条件": "沉积容量",
    "方向": "相近",
    "A": 1.0,
    "B": 1.0
   },
   {
    "条件": "测试方法",
    "方向": "相同",
    "A": 0.0,
    "B": 0.0
   },
   {
    "条件": "圈数",
    "方向": "相近",
    "A": 40,
    "B": 40
   }
  ],
  "条件含默认值": [
   "温度默认"
  ],
  "性能": {
   "方向": "变高",
   "倍数": 0.095,
   "倍数含义": "损失（100 − CE）之比",
   "好于参照": true,
   "值A": 98.1,
   "值B": 80.0,
   "指标A": "Li‖Cu CE",
   "指标B": "Li‖Cu CE"
  },
  "表述文字": "【P112｜Li‖Cu CE｜同测试换配方】实验样 1 M LiTFSI DOL/DME +0.5 M LiNO3（1 M LiTFSI；0.5 M LiNO3；DOL:DME = 1:1（体积比），测试 T2）相对 对比样 1 M LiTFSI DOL/DME（1 M LiTFSI；DOL:DME = 1:1（体积比），测试 T2）｜组分变化：加入 LiNO3（0.5 M）｜描述符：每个 Li⁺ 的配位位点 变低；Li⁺ 总浓度 变高；LiNO₃ 浓度 变高（从无到有）｜物性：两边没有都报告的｜条件：相同（含默认值：温度默认）｜性能：Li‖Cu CE 变高"
 },
 {
  "编号": "PC00276",
  "论文": "P112",
  "类别": "LiCu_CE",
  "比较类型": "同测试换配方",
  "A": {
   "测试": "T2",
   "测试名": "Li-Cu沉积/剥离效率",
   "配方": "F4",
   "配方名": "4 M LiTFSI DOL/DME +0.5 M LiNO3",
   "recipe": "R4",
   "是否对照": false,
   "配方文字": "4 M LiTFSI；0.5 M LiNO3；DOL:DME = 1:1（体积比）",
   "表述编号": "ST1052",
   "证据句子": [
    "M0100"
   ],
   "标记": [
    "温度默认",
    "电流补解析",
    "面容量补解析"
   ]
  },
  "B": {
   "测试": "T2",
   "测试名": "Li-Cu沉积/剥离效率",
   "配方": "F1",
   "配方名": "1 M LiTFSI DOL/DME",
   "recipe": "R1",
   "是否对照": true,
   "配方文字": "1 M LiTFSI；DOL:DME = 1:1（体积比）",
   "表述编号": "ST1046",
   "证据句子": [
    "M0098"
   ],
   "标记": [
    "温度默认",
    "电流补解析",
    "面容量补解析"
   ]
  },
  "组分变化": "LiTFSI 1 M → 4 M；加入 LiNO3（0.5 M）",
  "作者改动的组分": [
   "LiNO3",
   "LiTFSI"
  ],
  "特殊组分变化": [],
  "电解液相同但样品编号不同": false,
  "描述符": [
   {
    "描述符": "lnsites",
    "中文": "每个 Li⁺ 的配位位点",
    "组": "配位（醚氧）",
    "方向": "变低",
    "A": 5.3291,
    "B": 23.9809,
    "被动": false
   },
   {
    "描述符": "li",
    "中文": "Li⁺ 总浓度",
    "组": "盐用量",
    "方向": "变高",
    "A": 4.5,
    "B": 1.0,
    "被动": false
   },
   {
    "描述符": "salt",
    "中文": "主盐浓度",
    "组": "盐用量",
    "方向": "变高",
    "A": 4.0,
    "B": 1.0,
    "被动": false
   },
   {
    "描述符": "anF",
    "中文": "阴离子 F（每升）",
    "组": "盐用量",
    "方向": "变高",
    "A": 24.0,
    "B": 6.0,
    "被动": false
   },
   {
    "描述符": "anSO2",
    "中文": "阴离子磺酰（每升）",
    "组": "盐用量",
    "方向": "变高",
    "A": 8.0,
    "B": 2.0,
    "被动": false
   },
   {
    "描述符": "lino3",
    "中文": "LiNO₃ 浓度",
    "组": "LiNO₃",
    "方向": "变高（从无到有）",
    "A": 0.5,
    "B": 0.0,
    "被动": false
   }
  ],
  "物性": [],
  "条件": [
   {
    "条件": "温度",
    "方向": "相近",
    "A": 25.0,
    "B": 25.0
   },
   {
    "条件": "电流密度",
    "方向": "相近",
    "A": 0.5,
    "B": 0.5
   },
   {
    "条件": "沉积容量",
    "方向": "相近",
    "A": 1.0,
    "B": 1.0
   },
   {
    "条件": "测试方法",
    "方向": "相同",
    "A": 0.0,
    "B": 0.0
   },
   {
    "条件": "圈数",
    "方向": "相近",
    "A": 40,
    "B": 40
   }
  ],
  "条件含默认值": [
   "温度默认"
  ],
  "性能": {
   "方向": "变高",
   "倍数": 0.1,
   "倍数含义": "损失（100 − CE）之比",
   "好于参照": true,
   "值A": 98.0,
   "值B": 80.0,
   "指标A": "Li‖Cu CE",
   "指标B": "Li‖Cu CE"
  },
  "表述文字": "【P112｜Li‖Cu CE｜同测试换配方】实验样 4 M LiTFSI DOL/DME +0.5 M LiNO3（4 M LiTFSI；0.5 M LiNO3；DOL:DME = 1:1（体积比），测试 T2）相对 对比样 1 M LiTFSI DOL/DME（1 M LiTFSI；DOL:DME = 1:1（体积比），测试 T2）｜组分变化：LiTFSI 1 M → 4 M；加入 LiNO3（0.5 M）｜描述符：每个 Li⁺ 的配位位点 变低；Li⁺ 总浓度 变高；主盐浓度 变高；阴离子 F（每升） 变高；阴离子磺酰（每升） 变高；LiNO₃ 浓度 变高（从无到有）｜物性：两边没有都报告的｜条件：相同（含默认值：温度默认）｜性能：Li‖Cu CE 变高"
 },
 {
  "编号": "PC00277",
  "论文": "P112",
  "类别": "LiCu_CE",
  "比较类型": "同测试换配方",
  "A": {
   "测试": "T2",
   "测试名": "Li-Cu沉积/剥离效率",
   "配方": "F3",
   "配方名": "1 M LiTFSI DOL/DME +0.5 M LiNO3",
   "recipe": "R3",
   "是否对照": false,
   "配方文字": "1 M LiTFSI；0.5 M LiNO3；DOL:DME = 1:1（体积比）",
   "表述编号": "ST1050",
   "证据句子": [
    "M0100"
   ],
   "标记": [
    "温度默认",
    "电流补解析",
    "面容量补解析"
   ]
  },
  "B": {
   "测试": "T2",
   "测试名": "Li-Cu沉积/剥离效率",
   "配方": "F2",
   "配方名": "4 M LiTFSI DOL/DME",
   "recipe": "R2",
   "是否对照": false,
   "配方文字": "4 M LiTFSI；DOL:DME = 1:1（体积比）",
   "表述编号": "ST1048",
   "证据句子": [
    "M0099"
   ],
   "标记": [
    "温度默认",
    "电流补解析",
    "面容量补解析"
   ]
  },
  "组分变化": "LiTFSI 4 M → 1 M；加入 LiNO3（0.5 M）",
  "作者改动的组分": [
   "LiNO3",
   "LiTFSI"
  ],
  "特殊组分变化": [],
  "电解液相同但样品编号不同": false,
  "描述符": [
   {
    "描述符": "lnsites",
    "中文": "每个 Li⁺ 的配位位点",
    "组": "配位（醚氧）",
    "方向": "变高",
    "A": 15.9873,
    "B": 5.9952,
    "被动": false
   },
   {
    "描述符": "li",
    "中文": "Li⁺ 总浓度",
    "组": "盐用量",
    "方向": "变低",
    "A": 1.5,
    "B": 4.0,
    "被动": false
   },
   {
    "描述符": "salt",
    "中文": "主盐浓度",
    "组": "盐用量",
    "方向": "变低",
    "A": 1.0,
    "B": 4.0,
    "被动": false
   },
   {
    "描述符": "anF",
    "中文": "阴离子 F（每升）",
    "组": "盐用量",
    "方向": "变低",
    "A": 6.0,
    "B": 24.0,
    "被动": false
   },
   {
    "描述符": "anSO2",
    "中文": "阴离子磺酰（每升）",
    "组": "盐用量",
    "方向": "变低",
    "A": 2.0,
    "B": 8.0,
    "被动": false
   },
   {
    "描述符": "lino3",
    "中文": "LiNO₃ 浓度",
    "组": "LiNO₃",
    "方向": "变高（从无到有）",
    "A": 0.5,
    "B": 0.0,
    "被动": false
   }
  ],
  "物性": [],
  "条件": [
   {
    "条件": "温度",
    "方向": "相近",
    "A": 25.0,
    "B": 25.0
   },
   {
    "条件": "电流密度",
    "方向": "相近",
    "A": 0.5,
    "B": 0.5
   },
   {
    "条件": "沉积容量",
    "方向": "相近",
    "A": 1.0,
    "B": 1.0
   },
   {
    "条件": "测试方法",
    "方向": "相同",
    "A": 0.0,
    "B": 0.0
   },
   {
    "条件": "圈数",
    "方向": "相近",
    "A": 40,
    "B": 40
   }
  ],
  "条件含默认值": [
   "温度默认"
  ],
  "性能": {
   "方向": "变高",
   "倍数": 0.4043,
   "倍数含义": "损失（100 − CE）之比",
   "好于参照": true,
   "值A": 98.1,
   "值B": 95.3,
   "指标A": "Li‖Cu CE",
   "指标B": "Li‖Cu CE"
  },
  "表述文字": "【P112｜Li‖Cu CE｜同测试换配方】实验样 1 M LiTFSI DOL/DME +0.5 M LiNO3（1 M LiTFSI；0.5 M LiNO3；DOL:DME = 1:1（体积比），测试 T2）相对 实验样 4 M LiTFSI DOL/DME（4 M LiTFSI；DOL:DME = 1:1（体积比），测试 T2）｜组分变化：LiTFSI 4 M → 1 M；加入 LiNO3（0.5 M）｜描述符：每个 Li⁺ 的配位位点 变高；Li⁺ 总浓度 变低；主盐浓度 变低；阴离子 F（每升） 变低；阴离子磺酰（每升） 变低；LiNO₃ 浓度 变高（从无到有）｜物性：两边没有都报告的｜条件：相同（含默认值：温度默认）｜性能：Li‖Cu CE 变高"
 },
 {
  "编号": "PC00278",
  "论文": "P112",
  "类别": "LiCu_CE",
  "比较类型": "同测试换配方",
  "A": {
   "测试": "T2",
   "测试名": "Li-Cu沉积/剥离效率",
   "配方": "F4",
   "配方名": "4 M LiTFSI DOL/DME +0.5 M LiNO3",
   "recipe": "R4",
   "是否对照": false,
   "配方文字": "4 M LiTFSI；0.5 M LiNO3；DOL:DME = 1:1（体积比）",
   "表述编号": "ST1052",
   "证据句子": [
    "M0100"
   ],
   "标记": [
    "温度默认",
    "电流补解析",
    "面容量补解析"
   ]
  },
  "B": {
   "测试": "T2",
   "测试名": "Li-Cu沉积/剥离效率",
   "配方": "F2",
   "配方名": "4 M LiTFSI DOL/DME",
   "recipe": "R2",
   "是否对照": false,
   "配方文字": "4 M LiTFSI；DOL:DME = 1:1（体积比）",
   "表述编号": "ST1048",
   "证据句子": [
    "M0099"
   ],
   "标记": [
    "温度默认",
    "电流补解析",
    "面容量补解析"
   ]
  },
  "组分变化": "加入 LiNO3（0.5 M）",
  "作者改动的组分": [
   "LiNO3"
  ],
  "特殊组分变化": [],
  "电解液相同但样品编号不同": false,
  "描述符": [
   {
    "描述符": "lnsites",
    "中文": "每个 Li⁺ 的配位位点",
    "组": "配位（醚氧）",
    "方向": "变低",
    "A": 5.3291,
    "B": 5.9952,
    "被动": false
   },
   {
    "描述符": "li",
    "中文": "Li⁺ 总浓度",
    "组": "盐用量",
    "方向": "变高",
    "A": 4.5,
    "B": 4.0,
    "被动": false
   },
   {
    "描述符": "lino3",
    "中文": "LiNO₃ 浓度",
    "组": "LiNO₃",
    "方向": "变高（从无到有）",
    "A": 0.5,
    "B": 0.0,
    "被动": false
   }
  ],
  "物性": [],
  "条件": [
   {
    "条件": "温度",
    "方向": "相近",
    "A": 25.0,
    "B": 25.0
   },
   {
    "条件": "电流密度",
    "方向": "相近",
    "A": 0.5,
    "B": 0.5
   },
   {
    "条件": "沉积容量",
    "方向": "相近",
    "A": 1.0,
    "B": 1.0
   },
   {
    "条件": "测试方法",
    "方向": "相同",
    "A": 0.0,
    "B": 0.0
   },
   {
    "条件": "圈数",
    "方向": "相近",
    "A": 40,
    "B": 40
   }
  ],
  "条件含默认值": [
   "温度默认"
  ],
  "性能": {
   "方向": "变高",
   "倍数": 0.4255,
   "倍数含义": "损失（100 − CE）之比",
   "好于参照": true,
   "值A": 98.0,
   "值B": 95.3,
   "指标A": "Li‖Cu CE",
   "指标B": "Li‖Cu CE"
  },
  "表述文字": "【P112｜Li‖Cu CE｜同测试换配方】实验样 4 M LiTFSI DOL/DME +0.5 M LiNO3（4 M LiTFSI；0.5 M LiNO3；DOL:DME = 1:1（体积比），测试 T2）相对 实验样 4 M LiTFSI DOL/DME（4 M LiTFSI；DOL:DME = 1:1（体积比），测试 T2）｜组分变化：加入 LiNO3（0.5 M）｜描述符：每个 Li⁺ 的配位位点 变低；Li⁺ 总浓度 变高；LiNO₃ 浓度 变高（从无到有）｜物性：两边没有都报告的｜条件：相同（含默认值：温度默认）｜性能：Li‖Cu CE 变高"
 },
 {
  "编号": "PC00279",
  "论文": "P112",
  "类别": "LiCu_CE",
  "比较类型": "同测试换配方",
  "A": {
   "测试": "T2",
   "测试名": "Li-Cu沉积/剥离效率",
   "配方": "F4",
   "配方名": "4 M LiTFSI DOL/DME +0.5 M LiNO3",
   "recipe": "R4",
   "是否对照": false,
   "配方文字": "4 M LiTFSI；0.5 M LiNO3；DOL:DME = 1:1（体积比）",
   "表述编号": "ST1052",
   "证据句子": [
    "M0100"
   ],
   "标记": [
    "温度默认",
    "电流补解析",
    "面容量补解析"
   ]
  },
  "B": {
   "测试": "T2",
   "测试名": "Li-Cu沉积/剥离效率",
   "配方": "F3",
   "配方名": "1 M LiTFSI DOL/DME +0.5 M LiNO3",
   "recipe": "R3",
   "是否对照": false,
   "配方文字": "1 M LiTFSI；0.5 M LiNO3；DOL:DME = 1:1（体积比）",
   "表述编号": "ST1050",
   "证据句子": [
    "M0100"
   ],
   "标记": [
    "温度默认",
    "电流补解析",
    "面容量补解析"
   ]
  },
  "组分变化": "LiTFSI 1 M → 4 M",
  "作者改动的组分": [
   "LiTFSI"
  ],
  "特殊组分变化": [],
  "电解液相同但样品编号不同": false,
  "描述符": [
   {
    "描述符": "lnsites",
    "中文": "每个 Li⁺ 的配位位点",
    "组": "配位（醚氧）",
    "方向": "变低",
    "A": 5.3291,
    "B": 15.9873,
    "被动": false
   },
   {
    "描述符": "li",
    "中文": "Li⁺ 总浓度",
    "组": "盐用量",
    "方向": "变高",
    "A": 4.5,
    "B": 1.5,
    "被动": false
   },
   {
    "描述符": "salt",
    "中文": "主盐浓度",
    "组": "盐用量",
    "方向": "变高",
    "A": 4.0,
    "B": 1.0,
    "被动": false
   },
   {
    "描述符": "anF",
    "中文": "阴离子 F（每升）",
    "组": "盐用量",
    "方向": "变高",
    "A": 24.0,
    "B": 6.0,
    "被动": false
   },
   {
    "描述符": "anSO2",
    "中文": "阴离子磺酰（每升）",
    "组": "盐用量",
    "方向": "变高",
    "A": 8.0,
    "B": 2.0,
    "被动": false
   }
  ],
  "物性": [],
  "条件": [
   {
    "条件": "温度",
    "方向": "相近",
    "A": 25.0,
    "B": 25.0
   },
   {
    "条件": "电流密度",
    "方向": "相近",
    "A": 0.5,
    "B": 0.5
   },
   {
    "条件": "沉积容量",
    "方向": "相近",
    "A": 1.0,
    "B": 1.0
   },
   {
    "条件": "测试方法",
    "方向": "相同",
    "A": 0.0,
    "B": 0.0
   },
   {
    "条件": "圈数",
    "方向": "相近",
    "A": 40,
    "B": 40
   }
  ],
  "条件含默认值": [
   "温度默认"
  ],
  "性能": {
   "方向": "变低",
   "倍数": 1.0526,
   "倍数含义": "损失（100 − CE）之比",
   "好于参照": false,
   "值A": 98.0,
   "值B": 98.1,
   "指标A": "Li‖Cu CE",
   "指标B": "Li‖Cu CE"
  },
  "表述文字": "【P112｜Li‖Cu CE｜同测试换配方】实验样 4 M LiTFSI DOL/DME +0.5 M LiNO3（4 M LiTFSI；0.5 M LiNO3；DOL:DME = 1:1（体积比），测试 T2）相对 实验样 1 M LiTFSI DOL/DME +0.5 M LiNO3（1 M LiTFSI；0.5 M LiNO3；DOL:DME = 1:1（体积比），测试 T2）｜组分变化：LiTFSI 1 M → 4 M｜描述符：每个 Li⁺ 的配位位点 变低；Li⁺ 总浓度 变高；主盐浓度 变高；阴离子 F（每升） 变高；阴离子磺酰（每升） 变高｜物性：两边没有都报告的｜条件：相同（含默认值：温度默认）｜性能：Li‖Cu CE 变低"
 },
 {
  "编号": "PC00280",
  "论文": "P113",
  "类别": "首圈容量",
  "比较类型": "同测试换配方",
  "A": {
   "测试": "T02",
   "测试名": "Fig4确定配方的首圈充放电",
   "配方": "F02",
   "配方名": "LiNO3 0.2 M",
   "recipe": "RF02",
   "是否对照": false,
   "配方文字": "1 M LiTFSI；0.2 M LiNO3；DOL:DME = 1:1（体积比）",
   "表述编号": "ST1063",
   "证据句子": [
    "M0106",
    "M0109"
   ],
   "标记": [
    "E/S默认"
   ]
  },
  "B": {
   "测试": "T02",
   "测试名": "Fig4确定配方的首圈充放电",
   "配方": "F0",
   "配方名": "LiNO3 0 M",
   "recipe": "RF0",
   "是否对照": true,
   "配方文字": "1 M LiTFSI；0 M LiNO3；DOL:DME = 1:1（体积比）",
   "表述编号": "ST1062",
   "证据句子": [
    "M0106",
    "M0109"
   ],
   "标记": [
    "E/S默认"
   ]
  },
  "组分变化": "LiNO3 0 M → 0.2 M",
  "作者改动的组分": [
   "LiNO3"
  ],
  "特殊组分变化": [],
  "电解液相同但样品编号不同": false,
  "描述符": [
   {
    "描述符": "lnsites",
    "中文": "每个 Li⁺ 的配位位点",
    "组": "配位（醚氧）",
    "方向": "变低",
    "A": 19.9841,
    "B": 23.9809,
    "被动": false
   },
   {
    "描述符": "li",
    "中文": "Li⁺ 总浓度",
    "组": "盐用量",
    "方向": "变高",
    "A": 1.2,
    "B": 1.0,
    "被动": false
   },
   {
    "描述符": "lino3",
    "中文": "LiNO₃ 浓度",
    "组": "LiNO₃",
    "方向": "变高（从无到有）",
    "A": 0.2,
    "B": 0.0,
    "被动": false
   }
  ],
  "物性": [],
  "条件": [
   {
    "条件": "E/S",
    "方向": "相近",
    "A": 26.31,
    "B": 26.31
   },
   {
    "条件": "硫载量",
    "方向": "相近",
    "A": 1.5,
    "B": 1.5
   },
   {
    "条件": "倍率",
    "方向": "相近",
    "A": 0.1,
    "B": 0.1
   },
   {
    "条件": "温度",
    "方向": "相近",
    "A": 25.0,
    "B": 25.0
   },
   {
    "条件": "电池形式",
    "方向": "相同",
    "A": 0.0,
    "B": 0.0
   }
  ],
  "条件含默认值": [
   "E/S默认"
  ],
  "性能": {
   "方向": "变高",
   "倍数": 1.125,
   "倍数含义": "容量之比",
   "好于参照": true,
   "值A": 900.0,
   "值B": 800.0,
   "指标A": "硫比放电容量",
   "指标B": "硫比放电容量"
  },
  "表述文字": "【P113｜首圈容量｜同测试换配方】实验样 LiNO3 0.2 M（1 M LiTFSI；0.2 M LiNO3；DOL:DME = 1:1（体积比），测试 T02）相对 对比样 LiNO3 0 M（1 M LiTFSI；0 M LiNO3；DOL:DME = 1:1（体积比），测试 T02）｜组分变化：LiNO3 0 M → 0.2 M｜描述符：每个 Li⁺ 的配位位点 变低；Li⁺ 总浓度 变高；LiNO₃ 浓度 变高（从无到有）｜物性：两边没有都报告的｜条件：相同（含默认值：E/S默认）｜性能：首圈容量 变高"
 },
 {
  "编号": "PC00281",
  "论文": "P115",
  "类别": "每圈衰减率",
  "比较类型": "同测试换配方",
  "A": {
   "测试": "T01",
   "测试名": "0.5C Li–S 循环/充放电",
   "配方": "F03",
   "配方名": "2.0 wt% ZrO(NO3)2 electrolyte",
   "recipe": "R03",
   "是否对照": false,
   "配方文字": "1 M LiTFSI；2.0 wt% ADD_TRIAL；DME:DOL = 1:1（体积比）",
   "表述编号": "ST1089",
   "证据句子": [
    "M0134",
    "M0135",
    "MC0139",
    "MC0140",
    "MC0142",
    "M0144",
    "MC0184"
   ],
   "标记": [
    "由容量换算"
   ]
  },
  "B": {
   "测试": "T01",
   "测试名": "0.5C Li–S 循环/充放电",
   "配方": "F01",
   "配方名": "Base electrolyte",
   "recipe": "R01",
   "是否对照": true,
   "配方文字": "1 M LiTFSI；DME:DOL = 1:1（体积比）",
   "表述编号": "ST1086",
   "证据句子": [
    "M0134",
    "M0135",
    "MC0139",
    "MC0140",
    "MC0142"
   ],
   "标记": [
    "由容量换算"
   ]
  },
  "组分变化": "加入 ADD_TRIAL（2.0 wt%）",
  "作者改动的组分": [
   "ADD_TRIAL"
  ],
  "特殊组分变化": [
   {
    "组分": "ADD_TRIAL",
    "类型": "描述符看不到"
   }
  ],
  "电解液相同但样品编号不同": false,
  "描述符": [
   {
    "描述符": "ring",
    "中文": "溶剂环数",
    "组": "溶剂骨架",
    "方向": "变低",
    "A": 0.5,
    "B": 0.5984,
    "被动": false
   },
   {
    "描述符": "rotb",
    "中文": "可旋转键数",
    "组": "溶剂骨架",
    "方向": "变高",
    "A": 1.5,
    "B": 1.2049,
    "被动": false
   },
   {
    "描述符": "mw",
    "中文": "溶剂分子量",
    "组": "溶剂骨架",
    "方向": "变高",
    "A": 82.1005,
    "B": 80.5223,
    "被动": false
   }
  ],
  "物性": [],
  "条件": [
   {
    "条件": "E/S",
    "方向": "相近",
    "A": 15.07,
    "B": 15.07
   },
   {
    "条件": "硫载量",
    "方向": "相近",
    "A": 1.5,
    "B": 1.5
   },
   {
    "条件": "正极含硫",
    "方向": "相近",
    "A": 42.0,
    "B": 42.0
   },
   {
    "条件": "倍率",
    "方向": "相近",
    "A": 0.5,
    "B": 0.5
   },
   {
    "条件": "温度",
    "方向": "相近",
    "A": 25.0,
    "B": 25.0
   },
   {
    "条件": "电池形式",
    "方向": "相同",
    "A": 0.0,
    "B": 0.0
   },
   {
    "条件": "圈数",
    "方向": "相近",
    "A": 280,
    "B": 280
   }
  ],
  "条件含默认值": [],
  "性能": {
   "方向": "变低",
   "倍数": 0.5403,
   "倍数含义": "每圈衰减率之比",
   "好于参照": true,
   "值A": 0.1307,
   "值B": 0.2419,
   "指标A": "每圈衰减率（%/圈，由硫比放电容量换算）",
   "指标B": "每圈衰减率（%/圈，由硫比放电容量换算）"
  },
  "表述文字": "【P115｜每圈衰减率｜同测试换配方】实验样 2.0 wt% ZrO(NO3)2 electrolyte（1 M LiTFSI；2.0 wt% ADD_TRIAL；DME:DOL = 1:1（体积比），测试 T01）相对 对比样 Base electrolyte（1 M LiTFSI；DME:DOL = 1:1（体积比），测试 T01）｜组分变化：加入 ADD_TRIAL（2.0 wt%）（其中 ADD_TRIAL：描述符看不到）｜描述符：溶剂环数 变低；可旋转键数 变高；溶剂分子量 变高｜物性：两边没有都报告的｜条件：相同｜性能：每圈衰减率 变低"
 },
 {
  "编号": "PC00282",
  "论文": "P115",
  "类别": "每圈衰减率",
  "比较类型": "同测试换配方",
  "A": {
   "测试": "T01",
   "测试名": "0.5C Li–S 循环/充放电",
   "配方": "F05",
   "配方名": "2.0 wt% LiNO3 electrolyte",
   "recipe": "R05",
   "是否对照": false,
   "配方文字": "1 M LiTFSI；2.0 wt% LiNO3；DME:DOL = 1:1（体积比）",
   "表述编号": "ST1092",
   "证据句子": [
    "M0134",
    "M0135",
    "MC0139",
    "MC0140",
    "MC0142",
    "M0144",
    "MC0184"
   ],
   "标记": [
    "LiNO3按质量分数换算",
    "由容量换算"
   ]
  },
  "B": {
   "测试": "T01",
   "测试名": "0.5C Li–S 循环/充放电",
   "配方": "F01",
   "配方名": "Base electrolyte",
   "recipe": "R01",
   "是否对照": true,
   "配方文字": "1 M LiTFSI；DME:DOL = 1:1（体积比）",
   "表述编号": "ST1086",
   "证据句子": [
    "M0134",
    "M0135",
    "MC0139",
    "MC0140",
    "MC0142"
   ],
   "标记": [
    "由容量换算"
   ]
  },
  "组分变化": "加入 LiNO3（2.0 wt%）",
  "作者改动的组分": [
   "LiNO3"
  ],
  "特殊组分变化": [],
  "电解液相同但样品编号不同": false,
  "描述符": [
   {
    "描述符": "lnsites",
    "中文": "每个 Li⁺ 的配位位点",
    "组": "配位（醚氧）",
    "方向": "变低",
    "A": 17.4944,
    "B": 23.9809,
    "被动": false
   },
   {
    "描述符": "li",
    "中文": "Li⁺ 总浓度",
    "组": "盐用量",
    "方向": "变高",
    "A": 1.3708,
    "B": 1.0,
    "被动": false
   },
   {
    "描述符": "lino3",
    "中文": "LiNO₃ 浓度",
    "组": "LiNO₃",
    "方向": "变高（从无到有）",
    "A": 0.3708,
    "B": 0.0,
    "被动": false
   }
  ],
  "物性": [],
  "条件": [
   {
    "条件": "E/S",
    "方向": "相近",
    "A": 15.07,
    "B": 15.07
   },
   {
    "条件": "硫载量",
    "方向": "相近",
    "A": 1.5,
    "B": 1.5
   },
   {
    "条件": "正极含硫",
    "方向": "相近",
    "A": 42.0,
    "B": 42.0
   },
   {
    "条件": "倍率",
    "方向": "相近",
    "A": 0.5,
    "B": 0.5
   },
   {
    "条件": "温度",
    "方向": "相近",
    "A": 25.0,
    "B": 25.0
   },
   {
    "条件": "电池形式",
    "方向": "相同",
    "A": 0.0,
    "B": 0.0
   },
   {
    "条件": "圈数",
    "方向": "相近",
    "A": 280,
    "B": 280
   }
  ],
  "条件含默认值": [],
  "性能": {
   "方向": "变低",
   "倍数": 0.8077,
   "倍数含义": "每圈衰减率之比",
   "好于参照": true,
   "值A": 0.1954,
   "值B": 0.2419,
   "指标A": "每圈衰减率（%/圈，由硫比放电容量换算）",
   "指标B": "每圈衰减率（%/圈，由硫比放电容量换算）"
  },
  "表述文字": "【P115｜每圈衰减率｜同测试换配方】实验样 2.0 wt% LiNO3 electrolyte（1 M LiTFSI；2.0 wt% LiNO3；DME:DOL = 1:1（体积比），测试 T01）相对 对比样 Base electrolyte（1 M LiTFSI；DME:DOL = 1:1（体积比），测试 T01）｜组分变化：加入 LiNO3（2.0 wt%）｜描述符：每个 Li⁺ 的配位位点 变低；Li⁺ 总浓度 变高；LiNO₃ 浓度 变高（从无到有）｜物性：两边没有都报告的｜条件：相同｜性能：每圈衰减率 变低"
 },
 {
  "编号": "PC00283",
  "论文": "P115",
  "类别": "每圈衰减率",
  "比较类型": "同测试换配方",
  "A": {
   "测试": "T01",
   "测试名": "0.5C Li–S 循环/充放电",
   "配方": "F05",
   "配方名": "2.0 wt% LiNO3 electrolyte",
   "recipe": "R05",
   "是否对照": false,
   "配方文字": "1 M LiTFSI；2.0 wt% LiNO3；DME:DOL = 1:1（体积比）",
   "表述编号": "ST1092",
   "证据句子": [
    "M0134",
    "M0135",
    "MC0139",
    "MC0140",
    "MC0142",
    "M0144",
    "MC0184"
   ],
   "标记": [
    "LiNO3按质量分数换算",
    "由容量换算"
   ]
  },
  "B": {
   "测试": "T01",
   "测试名": "0.5C Li–S 循环/充放电",
   "配方": "F03",
   "配方名": "2.0 wt% ZrO(NO3)2 electrolyte",
   "recipe": "R03",
   "是否对照": false,
   "配方文字": "1 M LiTFSI；2.0 wt% ADD_TRIAL；DME:DOL = 1:1（体积比）",
   "表述编号": "ST1089",
   "证据句子": [
    "M0134",
    "M0135",
    "MC0139",
    "MC0140",
    "MC0142",
    "M0144",
    "MC0184"
   ],
   "标记": [
    "由容量换算"
   ]
  },
  "组分变化": "加入 LiNO3（2.0 wt%）；去掉 ADD_TRIAL",
  "作者改动的组分": [
   "ADD_TRIAL",
   "LiNO3"
  ],
  "特殊组分变化": [
   {
    "组分": "ADD_TRIAL",
    "类型": "描述符看不到"
   }
  ],
  "电解液相同但样品编号不同": false,
  "描述符": [
   {
    "描述符": "ring",
    "中文": "溶剂环数",
    "组": "溶剂骨架",
    "方向": "变高",
    "A": 0.5984,
    "B": 0.5,
    "被动": false
   },
   {
    "描述符": "rotb",
    "中文": "可旋转键数",
    "组": "溶剂骨架",
    "方向": "变低",
    "A": 1.2049,
    "B": 1.5,
    "被动": false
   },
   {
    "描述符": "mw",
    "中文": "溶剂分子量",
    "组": "溶剂骨架",
    "方向": "变低",
    "A": 80.5223,
    "B": 82.1005,
    "被动": false
   },
   {
    "描述符": "lnsites",
    "中文": "每个 Li⁺ 的配位位点",
    "组": "配位（醚氧）",
    "方向": "变低",
    "A": 17.4944,
    "B": 23.9809,
    "被动": false
   },
   {
    "描述符": "li",
    "中文": "Li⁺ 总浓度",
    "组": "盐用量",
    "方向": "变高",
    "A": 1.3708,
    "B": 1.0,
    "被动": false
   },
   {
    "描述符": "lino3",
    "中文": "LiNO₃ 浓度",
    "组": "LiNO₃",
    "方向": "变高（从无到有）",
    "A": 0.3708,
    "B": 0.0,
    "被动": false
   }
  ],
  "物性": [],
  "条件": [
   {
    "条件": "E/S",
    "方向": "相近",
    "A": 15.07,
    "B": 15.07
   },
   {
    "条件": "硫载量",
    "方向": "相近",
    "A": 1.5,
    "B": 1.5
   },
   {
    "条件": "正极含硫",
    "方向": "相近",
    "A": 42.0,
    "B": 42.0
   },
   {
    "条件": "倍率",
    "方向": "相近",
    "A": 0.5,
    "B": 0.5
   },
   {
    "条件": "温度",
    "方向": "相近",
    "A": 25.0,
    "B": 25.0
   },
   {
    "条件": "电池形式",
    "方向": "相同",
    "A": 0.0,
    "B": 0.0
   },
   {
    "条件": "圈数",
    "方向": "相近",
    "A": 280,
    "B": 280
   }
  ],
  "条件含默认值": [],
  "性能": {
   "方向": "变高",
   "倍数": 1.4947,
   "倍数含义": "每圈衰减率之比",
   "好于参照": false,
   "值A": 0.1954,
   "值B": 0.1307,
   "指标A": "每圈衰减率（%/圈，由硫比放电容量换算）",
   "指标B": "每圈衰减率（%/圈，由硫比放电容量换算）"
  },
  "表述文字": "【P115｜每圈衰减率｜同测试换配方】实验样 2.0 wt% LiNO3 electrolyte（1 M LiTFSI；2.0 wt% LiNO3；DME:DOL = 1:1（体积比），测试 T01）相对 实验样 2.0 wt% ZrO(NO3)2 electrolyte（1 M LiTFSI；2.0 wt% ADD_TRIAL；DME:DOL = 1:1（体积比），测试 T01）｜组分变化：加入 LiNO3（2.0 wt%）；去掉 ADD_TRIAL（其中 ADD_TRIAL：描述符看不到）｜描述符：溶剂环数 变高；可旋转键数 变低；溶剂分子量 变低；每个 Li⁺ 的配位位点 变低；Li⁺ 总浓度 变高；LiNO₃ 浓度 变高（从无到有）｜物性：两边没有都报告的｜条件：相同｜性能：每圈衰减率 变高"
 },
 {
  "编号": "PC00284",
  "论文": "P115",
  "类别": "首圈容量",
  "比较类型": "同测试换配方",
  "A": {
   "测试": "T01",
   "测试名": "0.5C Li–S 循环/充放电",
   "配方": "F03",
   "配方名": "2.0 wt% ZrO(NO3)2 electrolyte",
   "recipe": "R03",
   "是否对照": false,
   "配方文字": "1 M LiTFSI；2.0 wt% ADD_TRIAL；DME:DOL = 1:1（体积比）",
   "表述编号": "ST1088",
   "证据句子": [
    "M0134",
    "M0135",
    "MC0139",
    "MC0140",
    "MC0142",
    "M0144",
    "MC0184"
   ],
   "标记": []
  },
  "B": {
   "测试": "T01",
   "测试名": "0.5C Li–S 循环/充放电",
   "配方": "F01",
   "配方名": "Base electrolyte",
   "recipe": "R01",
   "是否对照": true,
   "配方文字": "1 M LiTFSI；DME:DOL = 1:1（体积比）",
   "表述编号": "ST1085",
   "证据句子": [
    "M0134",
    "M0135",
    "MC0139",
    "MC0140",
    "MC0142"
   ],
   "标记": []
  },
  "组分变化": "加入 ADD_TRIAL（2.0 wt%）",
  "作者改动的组分": [
   "ADD_TRIAL"
  ],
  "特殊组分变化": [
   {
    "组分": "ADD_TRIAL",
    "类型": "描述符看不到"
   }
  ],
  "电解液相同但样品编号不同": false,
  "描述符": [
   {
    "描述符": "ring",
    "中文": "溶剂环数",
    "组": "溶剂骨架",
    "方向": "变低",
    "A": 0.5,
    "B": 0.5984,
    "被动": false
   },
   {
    "描述符": "rotb",
    "中文": "可旋转键数",
    "组": "溶剂骨架",
    "方向": "变高",
    "A": 1.5,
    "B": 1.2049,
    "被动": false
   },
   {
    "描述符": "mw",
    "中文": "溶剂分子量",
    "组": "溶剂骨架",
    "方向": "变高",
    "A": 82.1005,
    "B": 80.5223,
    "被动": false
   }
  ],
  "物性": [],
  "条件": [
   {
    "条件": "E/S",
    "方向": "相近",
    "A": 15.07,
    "B": 15.07
   },
   {
    "条件": "硫载量",
    "方向": "相近",
    "A": 1.5,
    "B": 1.5
   },
   {
    "条件": "正极含硫",
    "方向": "相近",
    "A": 42.0,
    "B": 42.0
   },
   {
    "条件": "倍率",
    "方向": "相近",
    "A": 0.5,
    "B": 0.5
   },
   {
    "条件": "温度",
    "方向": "相近",
    "A": 25.0,
    "B": 25.0
   },
   {
    "条件": "电池形式",
    "方向": "相同",
    "A": 0.0,
    "B": 0.0
   }
  ],
  "条件含默认值": [],
  "性能": {
   "方向": "变高",
   "倍数": 1.0648,
   "倍数含义": "容量之比",
   "好于参照": true,
   "值A": 1306.2,
   "值B": 1226.7,
   "指标A": "硫比放电容量",
   "指标B": "硫比放电容量"
  },
  "表述文字": "【P115｜首圈容量｜同测试换配方】实验样 2.0 wt% ZrO(NO3)2 electrolyte（1 M LiTFSI；2.0 wt% ADD_TRIAL；DME:DOL = 1:1（体积比），测试 T01）相对 对比样 Base electrolyte（1 M LiTFSI；DME:DOL = 1:1（体积比），测试 T01）｜组分变化：加入 ADD_TRIAL（2.0 wt%）（其中 ADD_TRIAL：描述符看不到）｜描述符：溶剂环数 变低；可旋转键数 变高；溶剂分子量 变高｜物性：两边没有都报告的｜条件：相同｜性能：首圈容量 变高"
 },
 {
  "编号": "PC00285",
  "论文": "P115",
  "类别": "首圈容量",
  "比较类型": "同测试换配方",
  "A": {
   "测试": "T01",
   "测试名": "0.5C Li–S 循环/充放电",
   "配方": "F05",
   "配方名": "2.0 wt% LiNO3 electrolyte",
   "recipe": "R05",
   "是否对照": false,
   "配方文字": "1 M LiTFSI；2.0 wt% LiNO3；DME:DOL = 1:1（体积比）",
   "表述编号": "ST1091",
   "证据句子": [
    "M0134",
    "M0135",
    "MC0139",
    "MC0140",
    "MC0142",
    "M0144",
    "MC0184"
   ],
   "标记": [
    "LiNO3按质量分数换算"
   ]
  },
  "B": {
   "测试": "T01",
   "测试名": "0.5C Li–S 循环/充放电",
   "配方": "F01",
   "配方名": "Base electrolyte",
   "recipe": "R01",
   "是否对照": true,
   "配方文字": "1 M LiTFSI；DME:DOL = 1:1（体积比）",
   "表述编号": "ST1085",
   "证据句子": [
    "M0134",
    "M0135",
    "MC0139",
    "MC0140",
    "MC0142"
   ],
   "标记": []
  },
  "组分变化": "加入 LiNO3（2.0 wt%）",
  "作者改动的组分": [
   "LiNO3"
  ],
  "特殊组分变化": [],
  "电解液相同但样品编号不同": false,
  "描述符": [
   {
    "描述符": "lnsites",
    "中文": "每个 Li⁺ 的配位位点",
    "组": "配位（醚氧）",
    "方向": "变低",
    "A": 17.4944,
    "B": 23.9809,
    "被动": false
   },
   {
    "描述符": "li",
    "中文": "Li⁺ 总浓度",
    "组": "盐用量",
    "方向": "变高",
    "A": 1.3708,
    "B": 1.0,
    "被动": false
   },
   {
    "描述符": "lino3",
    "中文": "LiNO₃ 浓度",
    "组": "LiNO₃",
    "方向": "变高（从无到有）",
    "A": 0.3708,
    "B": 0.0,
    "被动": false
   }
  ],
  "物性": [],
  "条件": [
   {
    "条件": "E/S",
    "方向": "相近",
    "A": 15.07,
    "B": 15.07
   },
   {
    "条件": "硫载量",
    "方向": "相近",
    "A": 1.5,
    "B": 1.5
   },
   {
    "条件": "正极含硫",
    "方向": "相近",
    "A": 42.0,
    "B": 42.0
   },
   {
    "条件": "倍率",
    "方向": "相近",
    "A": 0.5,
    "B": 0.5
   },
   {
    "条件": "温度",
    "方向": "相近",
    "A": 25.0,
    "B": 25.0
   },
   {
    "条件": "电池形式",
    "方向": "相同",
    "A": 0.0,
    "B": 0.0
   }
  ],
  "条件含默认值": [],
  "性能": {
   "方向": "相近",
   "倍数": 1.0352,
   "倍数含义": "容量之比",
   "好于参照": null,
   "值A": 1269.9,
   "值B": 1226.7,
   "指标A": "硫比放电容量",
   "指标B": "硫比放电容量"
  },
  "表述文字": "【P115｜首圈容量｜同测试换配方】实验样 2.0 wt% LiNO3 electrolyte（1 M LiTFSI；2.0 wt% LiNO3；DME:DOL = 1:1（体积比），测试 T01）相对 对比样 Base electrolyte（1 M LiTFSI；DME:DOL = 1:1（体积比），测试 T01）｜组分变化：加入 LiNO3（2.0 wt%）｜描述符：每个 Li⁺ 的配位位点 变低；Li⁺ 总浓度 变高；LiNO₃ 浓度 变高（从无到有）｜物性：两边没有都报告的｜条件：相同｜性能：首圈容量 相近"
 },
 {
  "编号": "PC00286",
  "论文": "P115",
  "类别": "首圈容量",
  "比较类型": "同测试换配方",
  "A": {
   "测试": "T01",
   "测试名": "0.5C Li–S 循环/充放电",
   "配方": "F05",
   "配方名": "2.0 wt% LiNO3 electrolyte",
   "recipe": "R05",
   "是否对照": false,
   "配方文字": "1 M LiTFSI；2.0 wt% LiNO3；DME:DOL = 1:1（体积比）",
   "表述编号": "ST1091",
   "证据句子": [
    "M0134",
    "M0135",
    "MC0139",
    "MC0140",
    "MC0142",
    "M0144",
    "MC0184"
   ],
   "标记": [
    "LiNO3按质量分数换算"
   ]
  },
  "B": {
   "测试": "T01",
   "测试名": "0.5C Li–S 循环/充放电",
   "配方": "F03",
   "配方名": "2.0 wt% ZrO(NO3)2 electrolyte",
   "recipe": "R03",
   "是否对照": false,
   "配方文字": "1 M LiTFSI；2.0 wt% ADD_TRIAL；DME:DOL = 1:1（体积比）",
   "表述编号": "ST1088",
   "证据句子": [
    "M0134",
    "M0135",
    "MC0139",
    "MC0140",
    "MC0142",
    "M0144",
    "MC0184"
   ],
   "标记": []
  },
  "组分变化": "加入 LiNO3（2.0 wt%）；去掉 ADD_TRIAL",
  "作者改动的组分": [
   "ADD_TRIAL",
   "LiNO3"
  ],
  "特殊组分变化": [
   {
    "组分": "ADD_TRIAL",
    "类型": "描述符看不到"
   }
  ],
  "电解液相同但样品编号不同": false,
  "描述符": [
   {
    "描述符": "ring",
    "中文": "溶剂环数",
    "组": "溶剂骨架",
    "方向": "变高",
    "A": 0.5984,
    "B": 0.5,
    "被动": false
   },
   {
    "描述符": "rotb",
    "中文": "可旋转键数",
    "组": "溶剂骨架",
    "方向": "变低",
    "A": 1.2049,
    "B": 1.5,
    "被动": false
   },
   {
    "描述符": "mw",
    "中文": "溶剂分子量",
    "组": "溶剂骨架",
    "方向": "变低",
    "A": 80.5223,
    "B": 82.1005,
    "被动": false
   },
   {
    "描述符": "lnsites",
    "中文": "每个 Li⁺ 的配位位点",
    "组": "配位（醚氧）",
    "方向": "变低",
    "A": 17.4944,
    "B": 23.9809,
    "被动": false
   },
   {
    "描述符": "li",
    "中文": "Li⁺ 总浓度",
    "组": "盐用量",
    "方向": "变高",
    "A": 1.3708,
    "B": 1.0,
    "被动": false
   },
   {
    "描述符": "lino3",
    "中文": "LiNO₃ 浓度",
    "组": "LiNO₃",
    "方向": "变高（从无到有）",
    "A": 0.3708,
    "B": 0.0,
    "被动": false
   }
  ],
  "物性": [],
  "条件": [
   {
    "条件": "E/S",
    "方向": "相近",
    "A": 15.07,
    "B": 15.07
   },
   {
    "条件": "硫载量",
    "方向": "相近",
    "A": 1.5,
    "B": 1.5
   },
   {
    "条件": "正极含硫",
    "方向": "相近",
    "A": 42.0,
    "B": 42.0
   },
   {
    "条件": "倍率",
    "方向": "相近",
    "A": 0.5,
    "B": 0.5
   },
   {
    "条件": "温度",
    "方向": "相近",
    "A": 25.0,
    "B": 25.0
   },
   {
    "条件": "电池形式",
    "方向": "相同",
    "A": 0.0,
    "B": 0.0
   }
  ],
  "条件含默认值": [],
  "性能": {
   "方向": "相近",
   "倍数": 0.9722,
   "倍数含义": "容量之比",
   "好于参照": null,
   "值A": 1269.9,
   "值B": 1306.2,
   "指标A": "硫比放电容量",
   "指标B": "硫比放电容量"
  },
  "表述文字": "【P115｜首圈容量｜同测试换配方】实验样 2.0 wt% LiNO3 electrolyte（1 M LiTFSI；2.0 wt% LiNO3；DME:DOL = 1:1（体积比），测试 T01）相对 实验样 2.0 wt% ZrO(NO3)2 electrolyte（1 M LiTFSI；2.0 wt% ADD_TRIAL；DME:DOL = 1:1（体积比），测试 T01）｜组分变化：加入 LiNO3（2.0 wt%）；去掉 ADD_TRIAL（其中 ADD_TRIAL：描述符看不到）｜描述符：溶剂环数 变高；可旋转键数 变低；溶剂分子量 变低；每个 Li⁺ 的配位位点 变低；Li⁺ 总浓度 变高；LiNO₃ 浓度 变高（从无到有）｜物性：两边没有都报告的｜条件：相同｜性能：首圈容量 相近"
 },
 {
  "编号": "PC00287",
  "论文": "P121",
  "类别": "每圈衰减率",
  "比较类型": "同测试换配方",
  "A": {
   "测试": "T15",
   "测试名": "Celgard倍率与第6/40圈保持率",
   "配方": "F2",
   "配方名": "LiTFSI/LiNO3",
   "recipe": "R2",
   "是否对照": false,
   "配方文字": "1.1 M LiTFSI；0.4 M LiNO3；DOL:DME = 未报告:未报告（体积比）",
   "表述编号": "ST1127",
   "证据句子": [
    "S0038",
    "S0039"
   ],
   "标记": [
    "温度默认",
    "溶剂比例默认"
   ]
  },
  "B": {
   "测试": "T15",
   "测试名": "Celgard倍率与第6/40圈保持率",
   "配方": "F1",
   "配方名": "LiTFSI",
   "recipe": "R1",
   "是否对照": true,
   "配方文字": "1.5 M LiTFSI；DOL:DME = 未报告:未报告（体积比）",
   "表述编号": "ST1124",
   "证据句子": [
    "S0038",
    "S0039"
   ],
   "标记": [
    "温度默认",
    "溶剂比例默认"
   ]
  },
  "组分变化": "LiTFSI 1.5 M → 1.1 M；加入 LiNO3（0.4 M）",
  "作者改动的组分": [
   "LiNO3",
   "LiTFSI"
  ],
  "特殊组分变化": [],
  "电解液相同但样品编号不同": false,
  "描述符": [
   {
    "描述符": "salt",
    "中文": "主盐浓度",
    "组": "盐用量",
    "方向": "变低",
    "A": 1.1,
    "B": 1.5,
    "被动": false
   },
   {
    "描述符": "anF",
    "中文": "阴离子 F（每升）",
    "组": "盐用量",
    "方向": "变低",
    "A": 6.6,
    "B": 9.0,
    "被动": false
   },
   {
    "描述符": "anSO2",
    "中文": "阴离子磺酰（每升）",
    "组": "盐用量",
    "方向": "变低",
    "A": 2.2,
    "B": 3.0,
    "被动": false
   },
   {
    "描述符": "lino3",
    "中文": "LiNO₃ 浓度",
    "组": "LiNO₃",
    "方向": "变高（从无到有）",
    "A": 0.4,
    "B": 0.0,
    "被动": false
   }
  ],
  "物性": [],
  "条件": [
   {
    "条件": "E/S",
    "方向": "相近",
    "A": 19.89,
    "B": 19.89
   },
   {
    "条件": "硫载量",
    "方向": "相近",
    "A": 1.0,
    "B": 1.0
   },
   {
    "条件": "正极含硫",
    "方向": "相近",
    "A": 56.24,
    "B": 56.24
   },
   {
    "条件": "倍率",
    "方向": "相近",
    "A": 0.2,
    "B": 0.2
   },
   {
    "条件": "温度",
    "方向": "相近",
    "A": 25.0,
    "B": 25.0
   },
   {
    "条件": "圈数",
    "方向": "相近",
    "A": 40,
    "B": 40
   }
  ],
  "条件含默认值": [
   "温度默认",
   "溶剂比例默认"
  ],
  "性能": {
   "方向": "变低",
   "倍数": 0.0272,
   "倍数含义": "每圈衰减率之比",
   "好于参照": true,
   "值A": 0.0118,
   "值B": 0.4324,
   "指标A": "每圈衰减率（%/圈，由容量保持率换算）",
   "指标B": "每圈衰减率（%/圈，由容量保持率换算）"
  },
  "表述文字": "【P121｜每圈衰减率｜同测试换配方】实验样 LiTFSI/LiNO3（1.1 M LiTFSI；0.4 M LiNO3；DOL:DME = 未报告:未报告（体积比），测试 T15）相对 对比样 LiTFSI（1.5 M LiTFSI；DOL:DME = 未报告:未报告（体积比），测试 T15）｜组分变化：LiTFSI 1.5 M → 1.1 M；加入 LiNO3（0.4 M）｜描述符：主盐浓度 变低；阴离子 F（每升） 变低；阴离子磺酰（每升） 变低；LiNO₃ 浓度 变高（从无到有）｜物性：两边没有都报告的｜条件：相同（含默认值：温度默认、溶剂比例默认）｜性能：每圈衰减率 变低"
 },
 {
  "编号": "PC00288",
  "论文": "P121",
  "类别": "每圈衰减率",
  "比较类型": "同测试换配方",
  "A": {
   "测试": "T15",
   "测试名": "Celgard倍率与第6/40圈保持率",
   "配方": "F3",
   "配方名": "LiNO3",
   "recipe": "R3",
   "是否对照": false,
   "配方文字": "0.5 M LiTFSI；1.0 M LiNO3；DOL:DME = 未报告:未报告（体积比）",
   "表述编号": "ST1130",
   "证据句子": [
    "S0038",
    "S0039"
   ],
   "标记": [
    "温度默认",
    "溶剂比例默认"
   ]
  },
  "B": {
   "测试": "T15",
   "测试名": "Celgard倍率与第6/40圈保持率",
   "配方": "F1",
   "配方名": "LiTFSI",
   "recipe": "R1",
   "是否对照": true,
   "配方文字": "1.5 M LiTFSI；DOL:DME = 未报告:未报告（体积比）",
   "表述编号": "ST1124",
   "证据句子": [
    "S0038",
    "S0039"
   ],
   "标记": [
    "温度默认",
    "溶剂比例默认"
   ]
  },
  "组分变化": "LiTFSI 1.5 M → 0.5 M；加入 LiNO3（1.0 M）",
  "作者改动的组分": [
   "LiNO3",
   "LiTFSI"
  ],
  "特殊组分变化": [],
  "电解液相同但样品编号不同": false,
  "描述符": [
   {
    "描述符": "salt",
    "中文": "主盐浓度",
    "组": "盐用量",
    "方向": "变低",
    "A": 0.5,
    "B": 1.5,
    "被动": false
   },
   {
    "描述符": "anF",
    "中文": "阴离子 F（每升）",
    "组": "盐用量",
    "方向": "变低",
    "A": 3.0,
    "B": 9.0,
    "被动": false
   },
   {
    "描述符": "anSO2",
    "中文": "阴离子磺酰（每升）",
    "组": "盐用量",
    "方向": "变低",
    "A": 1.0,
    "B": 3.0,
    "被动": false
   },
   {
    "描述符": "lino3",
    "中文": "LiNO₃ 浓度",
    "组": "LiNO₃",
    "方向": "变高（从无到有）",
    "A": 1.0,
    "B": 0.0,
    "被动": false
   }
  ],
  "物性": [],
  "条件": [
   {
    "条件": "E/S",
    "方向": "相近",
    "A": 19.89,
    "B": 19.89
   },
   {
    "条件": "硫载量",
    "方向": "相近",
    "A": 1.0,
    "B": 1.0
   },
   {
    "条件": "正极含硫",
    "方向": "相近",
    "A": 56.24,
    "B": 56.24
   },
   {
    "条件": "倍率",
    "方向": "相近",
    "A": 0.2,
    "B": 0.2
   },
   {
    "条件": "温度",
    "方向": "相近",
    "A": 25.0,
    "B": 25.0
   },
   {
    "条件": "圈数",
    "方向": "相近",
    "A": 40,
    "B": 40
   }
  ],
  "条件含默认值": [
   "温度默认",
   "溶剂比例默认"
  ],
  "性能": {
   "方向": "变低",
   "倍数": 0.7755,
   "倍数含义": "每圈衰减率之比",
   "好于参照": true,
   "值A": 0.3353,
   "值B": 0.4324,
   "指标A": "每圈衰减率（%/圈，由容量保持率换算）",
   "指标B": "每圈衰减率（%/圈，由容量保持率换算）"
  },
  "表述文字": "【P121｜每圈衰减率｜同测试换配方】实验样 LiNO3（0.5 M LiTFSI；1.0 M LiNO3；DOL:DME = 未报告:未报告（体积比），测试 T15）相对 对比样 LiTFSI（1.5 M LiTFSI；DOL:DME = 未报告:未报告（体积比），测试 T15）｜组分变化：LiTFSI 1.5 M → 0.5 M；加入 LiNO3（1.0 M）｜描述符：主盐浓度 变低；阴离子 F（每升） 变低；阴离子磺酰（每升） 变低；LiNO₃ 浓度 变高（从无到有）｜物性：两边没有都报告的｜条件：相同（含默认值：温度默认、溶剂比例默认）｜性能：每圈衰减率 变低"
 },
 {
  "编号": "PC00289",
  "论文": "P121",
  "类别": "每圈衰减率",
  "比较类型": "同测试换配方",
  "A": {
   "测试": "T15",
   "测试名": "Celgard倍率与第6/40圈保持率",
   "配方": "F4",
   "配方名": "LiBr",
   "recipe": "R4",
   "是否对照": false,
   "配方文字": "0.5 M LiTFSI；0.4 M LiNO3；0.6 M LiBr；DOL:DME = 未报告:未报告（体积比）",
   "表述编号": "ST1138",
   "证据句子": [
    "S0038",
    "S0039"
   ],
   "标记": [
    "温度默认",
    "溶剂比例默认"
   ]
  },
  "B": {
   "测试": "T15",
   "测试名": "Celgard倍率与第6/40圈保持率",
   "配方": "F1",
   "配方名": "LiTFSI",
   "recipe": "R1",
   "是否对照": true,
   "配方文字": "1.5 M LiTFSI；DOL:DME = 未报告:未报告（体积比）",
   "表述编号": "ST1124",
   "证据句子": [
    "S0038",
    "S0039"
   ],
   "标记": [
    "温度默认",
    "溶剂比例默认"
   ]
  },
  "组分变化": "LiTFSI 1.5 M → 0.5 M；加入 LiNO3（0.4 M）；加入 LiBr（0.6 M）",
  "作者改动的组分": [
   "LiBr",
   "LiNO3",
   "LiTFSI"
  ],
  "特殊组分变化": [],
  "电解液相同但样品编号不同": false,
  "描述符": [
   {
    "描述符": "salt",
    "中文": "主盐浓度",
    "组": "盐用量",
    "方向": "变低",
    "A": 1.1,
    "B": 1.5,
    "被动": false
   },
   {
    "描述符": "anF",
    "中文": "阴离子 F（每升）",
    "组": "盐用量",
    "方向": "变低",
    "A": 3.0,
    "B": 9.0,
    "被动": false
   },
   {
    "描述符": "anSO2",
    "中文": "阴离子磺酰（每升）",
    "组": "盐用量",
    "方向": "变低",
    "A": 1.0,
    "B": 3.0,
    "被动": false
   },
   {
    "描述符": "lino3",
    "中文": "LiNO₃ 浓度",
    "组": "LiNO₃",
    "方向": "变高（从无到有）",
    "A": 0.4,
    "B": 0.0,
    "被动": false
   }
  ],
  "物性": [],
  "条件": [
   {
    "条件": "E/S",
    "方向": "相近",
    "A": 19.89,
    "B": 19.89
   },
   {
    "条件": "硫载量",
    "方向": "相近",
    "A": 1.0,
    "B": 1.0
   },
   {
    "条件": "正极含硫",
    "方向": "相近",
    "A": 56.24,
    "B": 56.24
   },
   {
    "条件": "倍率",
    "方向": "相近",
    "A": 0.2,
    "B": 0.2
   },
   {
    "条件": "温度",
    "方向": "相近",
    "A": 25.0,
    "B": 25.0
   },
   {
    "条件": "圈数",
    "方向": "相近",
    "A": 40,
    "B": 40
   }
  ],
  "条件含默认值": [
   "温度默认",
   "溶剂比例默认"
  ],
  "性能": {
   "方向": "变低",
   "倍数": 0.2585,
   "倍数含义": "每圈衰减率之比",
   "好于参照": true,
   "值A": 0.1118,
   "值B": 0.4324,
   "指标A": "每圈衰减率（%/圈，由容量保持率换算）",
   "指标B": "每圈衰减率（%/圈，由容量保持率换算）"
  },
  "表述文字": "【P121｜每圈衰减率｜同测试换配方】实验样 LiBr（0.5 M LiTFSI；0.4 M LiNO3；0.6 M LiBr；DOL:DME = 未报告:未报告（体积比），测试 T15）相对 对比样 LiTFSI（1.5 M LiTFSI；DOL:DME = 未报告:未报告（体积比），测试 T15）｜组分变化：LiTFSI 1.5 M → 0.5 M；加入 LiNO3（0.4 M）；加入 LiBr（0.6 M）｜描述符：主盐浓度 变低；阴离子 F（每升） 变低；阴离子磺酰（每升） 变低；LiNO₃ 浓度 变高（从无到有）｜物性：两边没有都报告的｜条件：相同（含默认值：温度默认、溶剂比例默认）｜性能：每圈衰减率 变低"
 },
 {
  "编号": "PC00290",
  "论文": "P121",
  "类别": "每圈衰减率",
  "比较类型": "配方和条件都变",
  "A": {
   "测试": "T14",
   "测试名": "LAGP 0.3 C循环100圈",
   "配方": "F4",
   "配方名": "LiBr",
   "recipe": "R4",
   "是否对照": false,
   "配方文字": "0.5 M LiTFSI；0.4 M LiNO3；0.6 M LiBr；DOL:DME = 未报告:未报告（体积比）",
   "表述编号": "ST1119",
   "证据句子": [
    "M0177",
    "M0178"
   ],
   "标记": [
    "温度默认",
    "溶剂比例默认",
    "由容量换算"
   ]
  },
  "B": {
   "测试": "T15",
   "测试名": "Celgard倍率与第6/40圈保持率",
   "配方": "F1",
   "配方名": "LiTFSI",
   "recipe": "R1",
   "是否对照": true,
   "配方文字": "1.5 M LiTFSI；DOL:DME = 未报告:未报告（体积比）",
   "表述编号": "ST1124",
   "证据句子": [
    "S0038",
    "S0039"
   ],
   "标记": [
    "温度默认",
    "溶剂比例默认"
   ]
  },
  "组分变化": "LiTFSI 1.5 M → 0.5 M；加入 LiNO3（0.4 M）；加入 LiBr（0.6 M）",
  "作者改动的组分": [
   "LiBr",
   "LiNO3",
   "LiTFSI"
  ],
  "特殊组分变化": [],
  "电解液相同但样品编号不同": false,
  "描述符": [
   {
    "描述符": "salt",
    "中文": "主盐浓度",
    "组": "盐用量",
    "方向": "变低",
    "A": 1.1,
    "B": 1.5,
    "被动": false
   },
   {
    "描述符": "anF",
    "中文": "阴离子 F（每升）",
    "组": "盐用量",
    "方向": "变低",
    "A": 3.0,
    "B": 9.0,
    "被动": false
   },
   {
    "描述符": "anSO2",
    "中文": "阴离子磺酰（每升）",
    "组": "盐用量",
    "方向": "变低",
    "A": 1.0,
    "B": 3.0,
    "被动": false
   },
   {
    "描述符": "lino3",
    "中文": "LiNO₃ 浓度",
    "组": "LiNO₃",
    "方向": "变高（从无到有）",
    "A": 0.4,
    "B": 0.0,
    "被动": false
   }
  ],
  "物性": [],
  "条件": [
   {
    "条件": "E/S",
    "方向": "变低",
    "A": 9.95,
    "B": 19.89
   },
   {
    "条件": "硫载量",
    "方向": "变高",
    "A": 2.0,
    "B": 1.0
   },
   {
    "条件": "正极含硫",
    "方向": "相近",
