Repository: zhuonanli08/Li-S_Electrolyte_Conflicts

File: output/两两比较表述_313篇_v2_2026-11-07/比较表述.json (part 19 of 111)
[
    "A": 56.24,
    "B": 56.24
   },
   {
    "条件": "倍率",
    "方向": "变高",
    "A": 0.3,
    "B": 0.2
   },
   {
    "条件": "温度",
    "方向": "相近",
    "A": 25.0,
    "B": 25.0
   },
   {
    "条件": "圈数",
    "方向": "变高",
    "A": 100,
    "B": 40
   }
  ],
  "条件含默认值": [
   "温度默认",
   "溶剂比例默认"
  ],
  "性能": {
   "方向": "变低",
   "倍数": 0.1543,
   "倍数含义": "每圈衰减率之比",
   "好于参照": true,
   "值A": 0.0667,
   "值B": 0.4324,
   "指标A": "每圈衰减率（%/圈，由硫比放电容量换算）",
   "指标B": "每圈衰减率（%/圈，由容量保持率换算）"
  },
  "表述文字": "【P121｜每圈衰减率｜配方和条件都变】实验样 LiBr（0.5 M LiTFSI；0.4 M LiNO3；0.6 M LiBr；DOL:DME = 未报告:未报告（体积比），测试 T14）相对 对比样 LiTFSI（1.5 M LiTFSI；DOL:DME = 未报告:未报告（体积比），测试 T15）｜组分变化：LiTFSI 1.5 M → 0.5 M；加入 LiNO3（0.4 M）；加入 LiBr（0.6 M）｜描述符：主盐浓度 变低；阴离子 F（每升） 变低；阴离子磺酰（每升） 变低；LiNO₃ 浓度 变高（从无到有）｜物性：两边没有都报告的｜条件：E/S 变低；硫载量 变高；倍率 变高；圈数 变高（含默认值：温度默认、溶剂比例默认）｜性能：每圈衰减率 变低"
 },
 {
  "编号": "PC00291",
  "论文": "P121",
  "类别": "每圈衰减率",
  "比较类型": "同测试换配方",
  "A": {
   "测试": "T15",
   "测试名": "Celgard倍率与第6/40圈保持率",
   "配方": "F3",
   "配方名": "LiNO3",
   "recipe": "R3",
   "是否对照": false,
   "配方文字": "0.5 M LiTFSI；1.0 M LiNO3；DOL:DME = 未报告:未报告（体积比）",
   "表述编号": "ST1130",
   "证据句子": [
    "S0038",
    "S0039"
   ],
   "标记": [
    "温度默认",
    "溶剂比例默认"
   ]
  },
  "B": {
   "测试": "T15",
   "测试名": "Celgard倍率与第6/40圈保持率",
   "配方": "F2",
   "配方名": "LiTFSI/LiNO3",
   "recipe": "R2",
   "是否对照": false,
   "配方文字": "1.1 M LiTFSI；0.4 M LiNO3；DOL:DME = 未报告:未报告（体积比）",
   "表述编号": "ST1127",
   "证据句子": [
    "S0038",
    "S0039"
   ],
   "标记": [
    "温度默认",
    "溶剂比例默认"
   ]
  },
  "组分变化": "LiTFSI 1.1 M → 0.5 M；LiNO3 0.4 M → 1.0 M",
  "作者改动的组分": [
   "LiNO3",
   "LiTFSI"
  ],
  "特殊组分变化": [],
  "电解液相同但样品编号不同": false,
  "描述符": [
   {
    "描述符": "salt",
    "中文": "主盐浓度",
    "组": "盐用量",
    "方向": "变低",
    "A": 0.5,
    "B": 1.1,
    "被动": false
   },
   {
    "描述符": "anF",
    "中文": "阴离子 F（每升）",
    "组": "盐用量",
    "方向": "变低",
    "A": 3.0,
    "B": 6.6,
    "被动": false
   },
   {
    "描述符": "anSO2",
    "中文": "阴离子磺酰（每升）",
    "组": "盐用量",
    "方向": "变低",
    "A": 1.0,
    "B": 2.2,
    "被动": false
   },
   {
    "描述符": "lino3",
    "中文": "LiNO₃ 浓度",
    "组": "LiNO₃",
    "方向": "变高",
    "A": 1.0,
    "B": 0.4,
    "被动": false
   }
  ],
  "物性": [],
  "条件": [
   {
    "条件": "E/S",
    "方向": "相近",
    "A": 19.89,
    "B": 19.89
   },
   {
    "条件": "硫载量",
    "方向": "相近",
    "A": 1.0,
    "B": 1.0
   },
   {
    "条件": "正极含硫",
    "方向": "相近",
    "A": 56.24,
    "B": 56.24
   },
   {
    "条件": "倍率",
    "方向": "相近",
    "A": 0.2,
    "B": 0.2
   },
   {
    "条件": "温度",
    "方向": "相近",
    "A": 25.0,
    "B": 25.0
   },
   {
    "条件": "圈数",
    "方向": "相近",
    "A": 40,
    "B": 40
   }
  ],
  "条件含默认值": [
   "温度默认",
   "溶剂比例默认"
  ],
  "性能": {
   "方向": "变高",
   "倍数": 28.5,
   "倍数含义": "每圈衰减率之比",
   "好于参照": false,
   "值A": 0.3353,
   "值B": 0.0118,
   "指标A": "每圈衰减率（%/圈，由容量保持率换算）",
   "指标B": "每圈衰减率（%/圈，由容量保持率换算）"
  },
  "表述文字": "【P121｜每圈衰减率｜同测试换配方】实验样 LiNO3（0.5 M LiTFSI；1.0 M LiNO3；DOL:DME = 未报告:未报告（体积比），测试 T15）相对 实验样 LiTFSI/LiNO3（1.1 M LiTFSI；0.4 M LiNO3；DOL:DME = 未报告:未报告（体积比），测试 T15）｜组分变化：LiTFSI 1.1 M → 0.5 M；LiNO3 0.4 M → 1.0 M｜描述符：主盐浓度 变低；阴离子 F（每升） 变低；阴离子磺酰（每升） 变低；LiNO₃ 浓度 变高｜物性：两边没有都报告的｜条件：相同（含默认值：温度默认、溶剂比例默认）｜性能：每圈衰减率 变高"
 },
 {
  "编号": "PC00292",
  "论文": "P121",
  "类别": "每圈衰减率",
  "比较类型": "同测试换配方",
  "A": {
   "测试": "T15",
   "测试名": "Celgard倍率与第6/40圈保持率",
   "配方": "F2",
   "配方名": "LiTFSI/LiNO3",
   "recipe": "R2",
   "是否对照": false,
   "配方文字": "1.1 M LiTFSI；0.4 M LiNO3；DOL:DME = 未报告:未报告（体积比）",
   "表述编号": "ST1127",
   "证据句子": [
    "S0038",
    "S0039"
   ],
   "标记": [
    "温度默认",
    "溶剂比例默认"
   ]
  },
  "B": {
   "测试": "T15",
   "测试名": "Celgard倍率与第6/40圈保持率",
   "配方": "F4",
   "配方名": "LiBr",
   "recipe": "R4",
   "是否对照": false,
   "配方文字": "0.5 M LiTFSI；0.4 M LiNO3；0.6 M LiBr；DOL:DME = 未报告:未报告（体积比）",
   "表述编号": "ST1138",
   "证据句子": [
    "S0038",
    "S0039"
   ],
   "标记": [
    "温度默认",
    "溶剂比例默认"
   ]
  },
  "组分变化": "LiTFSI 0.5 M → 1.1 M；去掉 LiBr",
  "作者改动的组分": [
   "LiBr",
   "LiTFSI"
  ],
  "特殊组分变化": [],
  "电解液相同但样品编号不同": false,
  "描述符": [
   {
    "描述符": "anF",
    "中文": "阴离子 F（每升）",
    "组": "盐用量",
    "方向": "变高",
    "A": 6.6,
    "B": 3.0,
    "被动": false
   },
   {
    "描述符": "anSO2",
    "中文": "阴离子磺酰（每升）",
    "组": "盐用量",
    "方向": "变高",
    "A": 2.2,
    "B": 1.0,
    "被动": false
   }
  ],
  "物性": [],
  "条件": [
   {
    "条件": "E/S",
    "方向": "相近",
    "A": 19.89,
    "B": 19.89
   },
   {
    "条件": "硫载量",
    "方向": "相近",
    "A": 1.0,
    "B": 1.0
   },
   {
    "条件": "正极含硫",
    "方向": "相近",
    "A": 56.24,
    "B": 56.24
   },
   {
    "条件": "倍率",
    "方向": "相近",
    "A": 0.2,
    "B": 0.2
   },
   {
    "条件": "温度",
    "方向": "相近",
    "A": 25.0,
    "B": 25.0
   },
   {
    "条件": "圈数",
    "方向": "相近",
    "A": 40,
    "B": 40
   }
  ],
  "条件含默认值": [
   "温度默认",
   "溶剂比例默认"
  ],
  "性能": {
   "方向": "变低",
   "倍数": 0.1053,
   "倍数含义": "每圈衰减率之比",
   "好于参照": true,
   "值A": 0.0118,
   "值B": 0.1118,
   "指标A": "每圈衰减率（%/圈，由容量保持率换算）",
   "指标B": "每圈衰减率（%/圈，由容量保持率换算）"
  },
  "表述文字": "【P121｜每圈衰减率｜同测试换配方】实验样 LiTFSI/LiNO3（1.1 M LiTFSI；0.4 M LiNO3；DOL:DME = 未报告:未报告（体积比），测试 T15）相对 实验样 LiBr（0.5 M LiTFSI；0.4 M LiNO3；0.6 M LiBr；DOL:DME = 未报告:未报告（体积比），测试 T15）｜组分变化：LiTFSI 0.5 M → 1.1 M；去掉 LiBr｜描述符：阴离子 F（每升） 变高；阴离子磺酰（每升） 变高｜物性：两边没有都报告的｜条件：相同（含默认值：温度默认、溶剂比例默认）｜性能：每圈衰减率 变低"
 },
 {
  "编号": "PC00293",
  "论文": "P121",
  "类别": "每圈衰减率",
  "比较类型": "配方和条件都变",
  "A": {
   "测试": "T15",
   "测试名": "Celgard倍率与第6/40圈保持率",
   "配方": "F2",
   "配方名": "LiTFSI/LiNO3",
   "recipe": "R2",
   "是否对照": false,
   "配方文字": "1.1 M LiTFSI；0.4 M LiNO3；DOL:DME = 未报告:未报告（体积比）",
   "表述编号": "ST1127",
   "证据句子": [
    "S0038",
    "S0039"
   ],
   "标记": [
    "温度默认",
    "溶剂比例默认"
   ]
  },
  "B": {
   "测试": "T14",
   "测试名": "LAGP 0.3 C循环100圈",
   "配方": "F4",
   "配方名": "LiBr",
   "recipe": "R4",
   "是否对照": false,
   "配方文字": "0.5 M LiTFSI；0.4 M LiNO3；0.6 M LiBr；DOL:DME = 未报告:未报告（体积比）",
   "表述编号": "ST1119",
   "证据句子": [
    "M0177",
    "M0178"
   ],
   "标记": [
    "温度默认",
    "溶剂比例默认",
    "由容量换算"
   ]
  },
  "组分变化": "LiTFSI 0.5 M → 1.1 M；去掉 LiBr",
  "作者改动的组分": [
   "LiBr",
   "LiTFSI"
  ],
  "特殊组分变化": [],
  "电解液相同但样品编号不同": false,
  "描述符": [
   {
    "描述符": "anF",
    "中文": "阴离子 F（每升）",
    "组": "盐用量",
    "方向": "变高",
    "A": 6.6,
    "B": 3.0,
    "被动": false
   },
   {
    "描述符": "anSO2",
    "中文": "阴离子磺酰（每升）",
    "组": "盐用量",
    "方向": "变高",
    "A": 2.2,
    "B": 1.0,
    "被动": false
   }
  ],
  "物性": [],
  "条件": [
   {
    "条件": "E/S",
    "方向": "变高",
    "A": 19.89,
    "B": 9.95
   },
   {
    "条件": "硫载量",
    "方向": "变低",
    "A": 1.0,
    "B": 2.0
   },
   {
    "条件": "正极含硫",
    "方向": "相近",
    "A": 56.24,
    "B": 56.24
   },
   {
    "条件": "倍率",
    "方向": "变低",
    "A": 0.2,
    "B": 0.3
   },
   {
    "条件": "温度",
    "方向": "相近",
    "A": 25.0,
    "B": 25.0
   },
   {
    "条件": "圈数",
    "方向": "变低",
    "A": 40,
    "B": 100
   }
  ],
  "条件含默认值": [
   "温度默认",
   "溶剂比例默认"
  ],
  "性能": {
   "方向": "变低",
   "倍数": 0.1763,
   "倍数含义": "每圈衰减率之比",
   "好于参照": true,
   "值A": 0.0118,
   "值B": 0.0667,
   "指标A": "每圈衰减率（%/圈，由容量保持率换算）",
   "指标B": "每圈衰减率（%/圈，由硫比放电容量换算）"
  },
  "表述文字": "【P121｜每圈衰减率｜配方和条件都变】实验样 LiTFSI/LiNO3（1.1 M LiTFSI；0.4 M LiNO3；DOL:DME = 未报告:未报告（体积比），测试 T15）相对 实验样 LiBr（0.5 M LiTFSI；0.4 M LiNO3；0.6 M LiBr；DOL:DME = 未报告:未报告（体积比），测试 T14）｜组分变化：LiTFSI 0.5 M → 1.1 M；去掉 LiBr｜描述符：阴离子 F（每升） 变高；阴离子磺酰（每升） 变高｜物性：两边没有都报告的｜条件：E/S 变高；硫载量 变低；倍率 变低；圈数 变低（含默认值：温度默认、溶剂比例默认）｜性能：每圈衰减率 变低"
 },
 {
  "编号": "PC00294",
  "论文": "P121",
  "类别": "每圈衰减率",
  "比较类型": "同测试换配方",
  "A": {
   "测试": "T15",
   "测试名": "Celgard倍率与第6/40圈保持率",
   "配方": "F3",
   "配方名": "LiNO3",
   "recipe": "R3",
   "是否对照": false,
   "配方文字": "0.5 M LiTFSI；1.0 M LiNO3；DOL:DME = 未报告:未报告（体积比）",
   "表述编号": "ST1130",
   "证据句子": [
    "S0038",
    "S0039"
   ],
   "标记": [
    "温度默认",
    "溶剂比例默认"
   ]
  },
  "B": {
   "测试": "T15",
   "测试名": "Celgard倍率与第6/40圈保持率",
   "配方": "F4",
   "配方名": "LiBr",
   "recipe": "R4",
   "是否对照": false,
   "配方文字": "0.5 M LiTFSI；0.4 M LiNO3；0.6 M LiBr；DOL:DME = 未报告:未报告（体积比）",
   "表述编号": "ST1138",
   "证据句子": [
    "S0038",
    "S0039"
   ],
   "标记": [
    "温度默认",
    "溶剂比例默认"
   ]
  },
  "组分变化": "LiNO3 0.4 M → 1.0 M；去掉 LiBr",
  "作者改动的组分": [
   "LiBr",
   "LiNO3"
  ],
  "特殊组分变化": [],
  "电解液相同但样品编号不同": false,
  "描述符": [
   {
    "描述符": "salt",
    "中文": "主盐浓度",
    "组": "盐用量",
    "方向": "变低",
    "A": 0.5,
    "B": 1.1,
    "被动": false
   },
   {
    "描述符": "lino3",
    "中文": "LiNO₃ 浓度",
    "组": "LiNO₃",
    "方向": "变高",
    "A": 1.0,
    "B": 0.4,
    "被动": false
   }
  ],
  "物性": [],
  "条件": [
   {
    "条件": "E/S",
    "方向": "相近",
    "A": 19.89,
    "B": 19.89
   },
   {
    "条件": "硫载量",
    "方向": "相近",
    "A": 1.0,
    "B": 1.0
   },
   {
    "条件": "正极含硫",
    "方向": "相近",
    "A": 56.24,
    "B": 56.24
   },
   {
    "条件": "倍率",
    "方向": "相近",
    "A": 0.2,
    "B": 0.2
   },
   {
    "条件": "温度",
    "方向": "相近",
    "A": 25.0,
    "B": 25.0
   },
   {
    "条件": "圈数",
    "方向": "相近",
    "A": 40,
    "B": 40
   }
  ],
  "条件含默认值": [
   "温度默认",
   "溶剂比例默认"
  ],
  "性能": {
   "方向": "变高",
   "倍数": 3.0,
   "倍数含义": "每圈衰减率之比",
   "好于参照": false,
   "值A": 0.3353,
   "值B": 0.1118,
   "指标A": "每圈衰减率（%/圈，由容量保持率换算）",
   "指标B": "每圈衰减率（%/圈，由容量保持率换算）"
  },
  "表述文字": "【P121｜每圈衰减率｜同测试换配方】实验样 LiNO3（0.5 M LiTFSI；1.0 M LiNO3；DOL:DME = 未报告:未报告（体积比），测试 T15）相对 实验样 LiBr（0.5 M LiTFSI；0.4 M LiNO3；0.6 M LiBr；DOL:DME = 未报告:未报告（体积比），测试 T15）｜组分变化：LiNO3 0.4 M → 1.0 M；去掉 LiBr｜描述符：主盐浓度 变低；LiNO₃ 浓度 变高｜物性：两边没有都报告的｜条件：相同（含默认值：温度默认、溶剂比例默认）｜性能：每圈衰减率 变高"
 },
 {
  "编号": "PC00295",
  "论文": "P121",
  "类别": "每圈衰减率",
  "比较类型": "配方和条件都变",
  "A": {
   "测试": "T15",
   "测试名": "Celgard倍率与第6/40圈保持率",
   "配方": "F3",
   "配方名": "LiNO3",
   "recipe": "R3",
   "是否对照": false,
   "配方文字": "0.5 M LiTFSI；1.0 M LiNO3；DOL:DME = 未报告:未报告（体积比）",
   "表述编号": "ST1130",
   "证据句子": [
    "S0038",
    "S0039"
   ],
   "标记": [
    "温度默认",
    "溶剂比例默认"
   ]
  },
  "B": {
   "测试": "T14",
   "测试名": "LAGP 0.3 C循环100圈",
   "配方": "F4",
   "配方名": "LiBr",
   "recipe": "R4",
   "是否对照": false,
   "配方文字": "0.5 M LiTFSI；0.4 M LiNO3；0.6 M LiBr；DOL:DME = 未报告:未报告（体积比）",
   "表述编号": "ST1119",
   "证据句子": [
    "M0177",
    "M0178"
   ],
   "标记": [
    "温度默认",
    "溶剂比例默认",
    "由容量换算"
   ]
  },
  "组分变化": "LiNO3 0.4 M → 1.0 M；去掉 LiBr",
  "作者改动的组分": [
   "LiBr",
   "LiNO3"
  ],
  "特殊组分变化": [],
  "电解液相同但样品编号不同": false,
  "描述符": [
   {
    "描述符": "salt",
    "中文": "主盐浓度",
    "组": "盐用量",
    "方向": "变低",
    "A": 0.5,
    "B": 1.1,
    "被动": false
   },
   {
    "描述符": "lino3",
    "中文": "LiNO₃ 浓度",
    "组": "LiNO₃",
    "方向": "变高",
    "A": 1.0,
    "B": 0.4,
    "被动": false
   }
  ],
  "物性": [],
  "条件": [
   {
    "条件": "E/S",
    "方向": "变高",
    "A": 19.89,
    "B": 9.95
   },
   {
    "条件": "硫载量",
    "方向": "变低",
    "A": 1.0,
    "B": 2.0
   },
   {
    "条件": "正极含硫",
    "方向": "相近",
    "A": 56.24,
    "B": 56.24
   },
   {
    "条件": "倍率",
    "方向": "变低",
    "A": 0.2,
    "B": 0.3
   },
   {
    "条件": "温度",
    "方向": "相近",
    "A": 25.0,
    "B": 25.0
   },
   {
    "条件": "圈数",
    "方向": "变低",
    "A": 40,
    "B": 100
   }
  ],
  "条件含默认值": [
   "温度默认",
   "溶剂比例默认"
  ],
  "性能": {
   "方向": "变高",
   "倍数": 5.0248,
   "倍数含义": "每圈衰减率之比",
   "好于参照": false,
   "值A": 0.3353,
   "值B": 0.0667,
   "指标A": "每圈衰减率（%/圈，由容量保持率换算）",
   "指标B": "每圈衰减率（%/圈，由硫比放电容量换算）"
  },
  "表述文字": "【P121｜每圈衰减率｜配方和条件都变】实验样 LiNO3（0.5 M LiTFSI；1.0 M LiNO3；DOL:DME = 未报告:未报告（体积比），测试 T15）相对 实验样 LiBr（0.5 M LiTFSI；0.4 M LiNO3；0.6 M LiBr；DOL:DME = 未报告:未报告（体积比），测试 T14）｜组分变化：LiNO3 0.4 M → 1.0 M；去掉 LiBr｜描述符：主盐浓度 变低；LiNO₃ 浓度 变高｜物性：两边没有都报告的｜条件：E/S 变高；硫载量 变低；倍率 变低；圈数 变低（含默认值：温度默认、溶剂比例默认）｜性能：每圈衰减率 变高"
 },
 {
  "编号": "PC00296",
  "论文": "P121",
  "类别": "每圈衰减率",
  "比较类型": "同配方换条件",
  "A": {
   "测试": "T14",
   "测试名": "LAGP 0.3 C循环100圈",
   "配方": "F4",
   "配方名": "LiBr",
   "recipe": "R4",
   "是否对照": false,
   "配方文字": "0.5 M LiTFSI；0.4 M LiNO3；0.6 M LiBr；DOL:DME = 未报告:未报告（体积比）",
   "表述编号": "ST1119",
   "证据句子": [
    "M0177",
    "M0178"
   ],
   "标记": [
    "温度默认",
    "溶剂比例默认",
    "由容量换算"
   ]
  },
  "B": {
   "测试": "T15",
   "测试名": "Celgard倍率与第6/40圈保持率",
   "配方": "F4",
   "配方名": "LiBr",
   "recipe": "R4",
   "是否对照": false,
   "配方文字": "0.5 M LiTFSI；0.4 M LiNO3；0.6 M LiBr；DOL:DME = 未报告:未报告（体积比）",
   "表述编号": "ST1138",
   "证据句子": [
    "S0038",
    "S0039"
   ],
   "标记": [
    "温度默认",
    "溶剂比例默认"
   ]
  },
  "组分变化": "配方相同",
  "作者改动的组分": [],
  "特殊组分变化": [],
  "电解液相同但样品编号不同": false,
  "描述符": [],
  "物性": [],
  "条件": [
   {
    "条件": "E/S",
    "方向": "变低",
    "A": 9.95,
    "B": 19.89
   },
   {
    "条件": "硫载量",
    "方向": "变高",
    "A": 2.0,
    "B": 1.0
   },
   {
    "条件": "正极含硫",
    "方向": "相近",
    "A": 56.24,
    "B": 56.24
   },
   {
    "条件": "倍率",
    "方向": "变高",
    "A": 0.3,
    "B": 0.2
   },
   {
    "条件": "温度",
    "方向": "相近",
    "A": 25.0,
    "B": 25.0
   },
   {
    "条件": "圈数",
    "方向": "变高",
    "A": 100,
    "B": 40
   }
  ],
  "条件含默认值": [
   "温度默认",
   "溶剂比例默认"
  ],
  "性能": {
   "方向": "变低",
   "倍数": 0.597,
   "倍数含义": "每圈衰减率之比",
   "好于参照": true,
   "值A": 0.0667,
   "值B": 0.1118,
   "指标A": "每圈衰减率（%/圈，由硫比放电容量换算）",
   "指标B": "每圈衰减率（%/圈，由容量保持率换算）"
  },
  "表述文字": "【P121｜每圈衰减率｜同配方换条件】实验样 LiBr（0.5 M LiTFSI；0.4 M LiNO3；0.6 M LiBr；DOL:DME = 未报告:未报告（体积比），测试 T14）相对 实验样 LiBr（0.5 M LiTFSI；0.4 M LiNO3；0.6 M LiBr；DOL:DME = 未报告:未报告（体积比），测试 T15）｜组分变化：配方相同｜描述符：配方相同｜物性：两边没有都报告的｜条件：E/S 变低；硫载量 变高；倍率 变高；圈数 变高（含默认值：温度默认、溶剂比例默认）｜性能：每圈衰减率 变低"
 },
 {
  "编号": "PC00297",
  "论文": "P121",
  "类别": "首圈容量",
  "比较类型": "同测试换配方",
  "A": {
   "测试": "T14",
   "测试名": "LAGP 0.3 C循环100圈",
   "配方": "F4",
   "配方名": "LiBr",
   "recipe": "R4",
   "是否对照": false,
   "配方文字": "0.5 M LiTFSI；0.4 M LiNO3；0.6 M LiBr；DOL:DME = 未报告:未报告（体积比）",
   "表述编号": "ST1118",
   "证据句子": [
    "M0177",
    "M0178"
   ],
   "标记": [
    "温度默认",
    "溶剂比例默认"
   ]
  },
  "B": {
   "测试": "T14",
   "测试名": "LAGP 0.3 C循环100圈",
   "配方": "F1",
   "配方名": "LiTFSI",
   "recipe": "R1",
   "是否对照": true,
   "配方文字": "1.5 M LiTFSI；DOL:DME = 未报告:未报告（体积比）",
   "表述编号": "ST1115",
   "证据句子": [
    "M0177",
    "M0178"
   ],
   "标记": [
    "温度默认",
    "溶剂比例默认"
   ]
  },
  "组分变化": "LiTFSI 1.5 M → 0.5 M；加入 LiNO3（0.4 M）；加入 LiBr（0.6 M）",
  "作者改动的组分": [
   "LiBr",
   "LiNO3",
   "LiTFSI"
  ],
  "特殊组分变化": [],
  "电解液相同但样品编号不同": false,
  "描述符": [
   {
    "描述符": "salt",
    "中文": "主盐浓度",
    "组": "盐用量",
    "方向": "变低",
    "A": 1.1,
    "B": 1.5,
    "被动": false
   },
   {
    "描述符": "anF",
    "中文": "阴离子 F（每升）",
    "组": "盐用量",
    "方向": "变低",
    "A": 3.0,
    "B": 9.0,
    "被动": false
   },
   {
    "描述符": "anSO2",
    "中文": "阴离子磺酰（每升）",
    "组": "盐用量",
    "方向": "变低",
    "A": 1.0,
    "B": 3.0,
    "被动": false
   },
   {
    "描述符": "lino3",
    "中文": "LiNO₃ 浓度",
    "组": "LiNO₃",
    "方向": "变高（从无到有）",
    "A": 0.4,
    "B": 0.0,
    "被动": false
   }
  ],
  "物性": [],
  "条件": [
   {
    "条件": "E/S",
    "方向": "相近",
    "A": 9.95,
    "B": 9.95
   },
   {
    "条件": "硫载量",
    "方向": "相近",
    "A": 2.0,
    "B": 2.0
   },
   {
    "条件": "正极含硫",
    "方向": "相近",
    "A": 56.24,
    "B": 56.24
   },
   {
    "条件": "倍率",
    "方向": "相近",
    "A": 0.3,
    "B": 0.3
   },
   {
    "条件": "温度",
    "方向": "相近",
    "A": 25.0,
    "B": 25.0
   }
  ],
  "条件含默认值": [
   "温度默认",
   "溶剂比例默认"
  ],
  "性能": {
   "方向": "变高",
   "倍数": 1.5707,
   "倍数含义": "容量之比",
   "好于参照": true,
   "值A": 1211.0,
   "值B": 771.0,
   "指标A": "硫比放电容量",
   "指标B": "硫比放电容量"
  },
  "表述文字": "【P121｜首圈容量｜同测试换配方】实验样 LiBr（0.5 M LiTFSI；0.4 M LiNO3；0.6 M LiBr；DOL:DME = 未报告:未报告（体积比），测试 T14）相对 对比样 LiTFSI（1.5 M LiTFSI；DOL:DME = 未报告:未报告（体积比），测试 T14）｜组分变化：LiTFSI 1.5 M → 0.5 M；加入 LiNO3（0.4 M）；加入 LiBr（0.6 M）｜描述符：主盐浓度 变低；阴离子 F（每升） 变低；阴离子磺酰（每升） 变低；LiNO₃ 浓度 变高（从无到有）｜物性：两边没有都报告的｜条件：相同（含默认值：温度默认、溶剂比例默认）｜性能：首圈容量 变高"
 },
 {
  "编号": "PC00298",
  "论文": "P123",
  "类别": "LiCu_CE",
  "比较类型": "同测试换配方",
  "A": {
   "测试": "T05",
   "测试名": "储锂库法准确平均CE",
   "配方": "F1",
   "配方名": "5.0 M LiFSI/TMP",
   "recipe": "R1",
   "是否对照": false,
   "配方文字": "5.0 M LiFSI；TMP（纯溶剂 体积份）",
   "表述编号": "ST1159",
   "证据句子": [
    "M0082",
    "M0083"
   ],
   "标记": []
  },
  "B": {
   "测试": "T05",
   "测试名": "储锂库法准确平均CE",
   "配方": "F0",
   "配方名": "conventional carbonate electrolyte",
   "recipe": "R0",
   "是否对照": true,
   "配方文字": "1.0 M LiPF6；EC:DMC = 1:1（体积比）",
   "表述编号": "ST1158",
   "证据句子": [
    "M0082",
    "M0083"
   ],
   "标记": []
  },
  "组分变化": "加入 LiFSI（5.0 M）；加入 TMP（纯溶剂）；去掉 LiPF6；去掉 EC；去掉 DMC",
  "作者改动的组分": [
   "DMC",
   "EC",
   "LiFSI",
   "LiPF6",
   "TMP"
  ],
  "特殊组分变化": [],
  "电解液相同但样品编号不同": false,
  "描述符": [
   {
    "描述符": "carbonate",
    "中文": "碳酸酯",
    "组": "羰基/碳酸酯",
    "方向": "变低（变为 0）",
    "A": 0.0,
    "B": 1.0,
    "被动": false
   },
   {
    "描述符": "ring",
    "中文": "溶剂环数",
    "组": "溶剂骨架",
    "方向": "变低（变为 0）",
    "A": 0.0,
    "B": 0.5595,
    "被动": false
   },
   {
    "描述符": "rotb",
    "中文": "可旋转键数",
    "组": "溶剂骨架",
    "方向": "变高（从无到有）",
    "A": 3.0,
    "B": 0.0,
    "被动": false
   },
   {
    "描述符": "tpsa",
    "中文": "TPSA",
    "组": "其他（单独成组或数据少）",
    "方向": "变高",
    "A": 44.76,
    "B": 35.53,
    "被动": false
   },
   {
    "描述符": "mw",
    "中文": "溶剂分子量",
    "组": "溶剂骨架",
    "方向": "变高",
    "A": 140.075,
    "B": 88.9501,
    "被动": false
   },
   {
    "描述符": "lnsites",
    "中文": "每个 Li⁺ 的配位位点",
    "组": "配位（醚氧）",
    "方向": "变低",
    "A": 1.7339,
    "B": 13.4103,
    "被动": false
   },
   {
    "描述符": "li",
    "中文": "Li⁺ 总浓度",
    "组": "盐用量",
    "方向": "变高",
    "A": 5.0,
    "B": 1.0,
    "被动": false
   },
   {
    "描述符": "salt",
    "中文": "主盐浓度",
    "组": "盐用量",
    "方向": "变高",
    "A": 5.0,
    "B": 1.0,
    "被动": false
   },
   {
    "描述符": "anF",
    "中文": "阴离子 F（每升）",
    "组": "盐用量",
    "方向": "变高",
    "A": 10.0,
    "B": 6.0,
    "被动": false
   },
   {
    "描述符": "anSO2",
    "中文": "阴离子磺酰（每升）",
    "组": "盐用量",
    "方向": "变高（从无到有）",
    "A": 10.0,
    "B": 0.0,
    "被动": false
   }
  ],
  "物性": [],
  "条件": [
   {
    "条件": "温度",
    "方向": "相近",
    "A": 25.0,
    "B": 25.0
   },
   {
    "条件": "测试方法",
    "方向": "相同",
    "A": 1.0,
    "B": 1.0
   },
   {
    "条件": "圈数",
    "方向": "相近",
    "A": 9,
    "B": 9
   }
  ],
  "条件含默认值": [],
  "性能": {
   "方向": "变高",
   "倍数": 0.2455,
   "倍数含义": "损失（100 − CE）之比",
   "好于参照": true,
   "值A": 94.5,
   "值B": 77.6,
   "指标A": "Li‖Cu CE",
   "指标B": "Li‖Cu CE"
  },
  "表述文字": "【P123｜Li‖Cu CE｜同测试换配方】实验样 5.0 M LiFSI/TMP（5.0 M LiFSI；TMP（纯溶剂 体积份），测试 T05）相对 对比样 conventional carbonate electrolyte（1.0 M LiPF6；EC:DMC = 1:1（体积比），测试 T05）｜组分变化：加入 LiFSI（5.0 M）；加入 TMP（纯溶剂）；去掉 LiPF6；去掉 EC；去掉 DMC｜描述符：碳酸酯 变低（变为 0）；溶剂环数 变低（变为 0）；可旋转键数 变高（从无到有）；TPSA 变高；溶剂分子量 变高；每个 Li⁺ 的配位位点 变低；Li⁺ 总浓度 变高；主盐浓度 变高；阴离子 F（每升） 变高；阴离子磺酰（每升） 变高（从无到有）｜物性：两边没有都报告的｜条件：相同｜性能：Li‖Cu CE 变高"
 },
 {
  "编号": "PC00299",
  "论文": "P123",
  "类别": "LiCu_CE",
  "比较类型": "同测试换配方",
  "A": {
   "测试": "T05",
   "测试名": "储锂库法准确平均CE",
   "配方": "Gd",
   "配方名": "",
   "recipe": null,
   "是否对照": false,
   "配方文字": "（配方未记录）",
   "表述编号": "ST1160",
   "证据句子": [
    "M0082",
    "M0083"
   ],
   "标记": []
  },
  "B": {
   "测试": "T05",
   "测试名": "储锂库法准确平均CE",
   "配方": "F0",
   "配方名": "conventional carbonate electrolyte",
   "recipe": "R0",
   "是否对照": true,
   "配方文字": "1.0 M LiPF6；EC:DMC = 1:1（体积比）",
   "表述编号": "ST1158",
   "证据句子": [
    "M0082",
    "M0083"
   ],
   "标记": []
  },
  "组分变化": "配方组成未记录",
  "作者改动的组分": null,
  "特殊组分变化": [],
  "电解液相同但样品编号不同": false,
  "描述符": [],
  "物性": [],
  "条件": [
   {
    "条件": "温度",
    "方向": "相近",
    "A": 25.0,
    "B": 25.0
   },
   {
    "条件": "测试方法",
    "方向": "相同",
    "A": 1.0,
    "B": 1.0
   },
   {
    "条件": "圈数",
    "方向": "相近",
    "A": 9,
    "B": 9
   }
  ],
  "条件含默认值": [],
  "性能": {
   "方向": "变高",
   "倍数": 0.0402,
   "倍数含义": "损失（100 − CE）之比",
   "好于参照": true,
   "值A": 99.1,
   "值B": 77.6,
   "指标A": "Li‖Cu CE",
   "指标B": "Li‖Cu CE"
  },
  "表述文字": "【P123｜Li‖Cu CE｜同测试换配方】实验样 （（配方未记录），测试 T05）相对 对比样 conventional carbonate electrolyte（1.0 M LiPF6；EC:DMC = 1:1（体积比），测试 T05）｜组分变化：配方组成未记录｜描述符：无变化｜物性：两边没有都报告的｜条件：相同｜性能：Li‖Cu CE 变高"
 },
 {
  "编号": "PC00300",
  "论文": "P123",
  "类别": "LiCu_CE",
  "比较类型": "配方和条件都变",
  "A": {
   "测试": "T06",
   "测试名": "LiCu长期循环0.2与第20圈电压滞后",
   "配方": "F1",
   "配方名": "5.0 M LiFSI/TMP",
   "recipe": "R1",
   "是否对照": false,
   "配方文字": "5.0 M LiFSI；TMP（纯溶剂 体积份）",
   "表述编号": "ST1162",
   "证据句子": [
    "M0086",
    "M0087"
   ],
   "标记": []
  },
  "B": {
   "测试": "T05",
   "测试名": "储锂库法准确平均CE",
   "配方": "F0",
   "配方名": "conventional carbonate electrolyte",
   "recipe": "R0",
   "是否对照": true,
   "配方文字": "1.0 M LiPF6；EC:DMC = 1:1（体积比）",
   "表述编号": "ST1158",
   "证据句子": [
    "M0082",
    "M0083"
   ],
   "标记": []
  },
  "组分变化": "加入 LiFSI（5.0 M）；加入 TMP（纯溶剂）；去掉 LiPF6；去掉 EC；去掉 DMC",
  "作者改动的组分": [
   "DMC",
   "EC",
   "LiFSI",
   "LiPF6",
   "TMP"
  ],
  "特殊组分变化": [],
  "电解液相同但样品编号不同": false,
  "描述符": [
   {
    "描述符": "carbonate",
    "中文": "碳酸酯",
    "组": "羰基/碳酸酯",
    "方向": "变低（变为 0）",
    "A": 0.0,
    "B": 1.0,
    "被动": false
   },
   {
    "描述符": "ring",
    "中文": "溶剂环数",
    "组": "溶剂骨架",
    "方向": "变低（变为 0）",
    "A": 0.0,
    "B": 0.5595,
    "被动": false
   },
   {
    "描述符": "rotb",
    "中文": "可旋转键数",
    "组": "溶剂骨架",
    "方向": "变高（从无到有）",
    "A": 3.0,
    "B": 0.0,
    "被动": false
   },
   {
    "描述符": "tpsa",
    "中文": "TPSA",
    "组": "其他（单独成组或数据少）",
    "方向": "变高",
    "A": 44.76,
    "B": 35.53,
    "被动": false
   },
   {
    "描述符": "mw",
    "中文": "溶剂分子量",
    "组": "溶剂骨架",
    "方向": "变高",
    "A": 140.075,
    "B": 88.9501,
    "被动": false
   },
   {
    "描述符": "lnsites",
    "中文": "每个 Li⁺ 的配位位点",
    "组": "配位（醚氧）",
    "方向": "变低",
    "A": 1.7339,
    "B": 13.4103,
    "被动": false
   },
   {
    "描述符": "li",
    "中文": "Li⁺ 总浓度",
    "组": "盐用量",
    "方向": "变高",
    "A": 5.0,
    "B": 1.0,
    "被动": false
   },
   {
    "描述符": "salt",
    "中文": "主盐浓度",
    "组": "盐用量",
    "方向": "变高",
    "A": 5.0,
    "B": 1.0,
    "被动": false
   },
   {
    "描述符": "anF",
    "中文": "阴离子 F（每升）",
    "组": "盐用量",
    "方向": "变高",
    "A": 10.0,
    "B": 6.0,
    "被动": false
   },
   {
    "描述符": "anSO2",
    "中文": "阴离子磺酰（每升）",
    "组": "盐用量",
    "方向": "变高（从无到有）",
    "A": 10.0,
    "B": 0.0,
    "被动": false
   }
  ],
  "物性": [],
  "条件": [
   {
    "条件": "温度",
    "方向": "相近",
    "A": 25.0,
    "B": 25.0
   },
   {
    "条件": "电流密度",
    "方向": "一边未报告",
    "A": -1.6094379124341003,
    "B": null
   },
   {
    "条件": "沉积容量",
    "方向": "一边未报告",
    "A": -0.916290731874155,
    "B": null
   },
   {
    "条件": "测试方法",
    "方向": "Aurbach 法 → 非 Aurbach",
    "A": 0.0,
    "B": 1.0
   },
   {
    "条件": "圈数",
    "方向": "一边未报告",
    "A": null,
    "B": 9
   }
  ],
  "条件含默认值": [],
  "性能": {
   "方向": "变高",
   "倍数": 0.2143,
   "倍数含义": "损失（100 − CE）之比",
   "好于参照": true,
   "值A": 95.2,
   "值B": 77.6,
   "指标A": "Li‖Cu CE",
   "指标B": "Li‖Cu CE"
  },
  "表述文字": "【P123｜Li‖Cu CE｜配方和条件都变】实验样 5.0 M LiFSI/TMP（5.0 M LiFSI；TMP（纯溶剂 体积份），测试 T06）相对 对比样 conventional carbonate electrolyte（1.0 M LiPF6；EC:DMC = 1:1（体积比），测试 T05）｜组分变化：加入 LiFSI（5.0 M）；加入 TMP（纯溶剂）；去掉 LiPF6；去掉 EC；去掉 DMC｜描述符：碳酸酯 变低（变为 0）；溶剂环数 变低（变为 0）；可旋转键数 变高（从无到有）；TPSA 变高；溶剂分子量 变高；每个 Li⁺ 的配位位点 变低；Li⁺ 总浓度 变高；主盐浓度 变高；阴离子 F（每升） 变高；阴离子磺酰（每升） 变高（从无到有）｜物性：两边没有都报告的｜条件：电流密度 一边未报告；沉积容量 一边未报告；测试方法 Aurbach 法 → 非 Aurbach；圈数 一边未报告｜性能：Li‖Cu CE 变高"
 },
 {
  "编号": "PC00301",
  "论文": "P123",
  "类别": "LiCu_CE",
  "比较类型": "配方和条件都变",
  "A": {
   "测试": "T06",
   "测试名": "LiCu长期循环0.2与第20圈电压滞后",
   "配方": "F4",
   "配方名": "1.6 M LiFSI/TMP-HFE (1:3)",
   "recipe": "R4",
   "是否对照": false,
   "配方文字": "1.6 M LiFSI；TMP:TTE = 1:3（体积比）",
   "表述编号": "ST1163",
   "证据句子": [
    "M0098"
   ],
   "标记": []
  },
  "B": {
   "测试": "T05",
   "测试名": "储锂库法准确平均CE",
   "配方": "F0",
   "配方名": "conventional carbonate electrolyte",
   "recipe": "R0",
   "是否对照": true,
   "配方文字": "1.0 M LiPF6；EC:DMC = 1:1（体积比）",
   "表述编号": "ST1158",
   "证据句子": [
    "M0082",
    "M0083"
   ],
   "标记": []
  },
  "组分变化": "加入 LiFSI（1.6 M）；加入 TMP（1 体积比）；加入 TTE（3 体积比）；去掉 LiPF6；去掉 EC；去掉 DMC",
  "作者改动的组分": [
   "DMC",
   "EC",
   "LiFSI",
   "LiPF6",
   "TMP",
   "TTE"
  ],
  "特殊组分变化": [],
  "电解液相同但样品编号不同": false,
  "描述符": [
   {
    "描述符": "eo_a",
    "中文": "α 氟化醚氧",
    "组": "氟化/稀释",
    "方向": "变高（从无到有）",
    "A": 0.6966,
    "B": 0.0,
    "被动": false
   },
   {
    "描述符": "carbonate",
    "中文": "碳酸酯",
    "组": "羰基/碳酸酯",
    "方向": "变低（变为 0）",
    "A": 0.0,
    "B": 1.0,
    "被动": false
   },
   {
    "描述符": "fat",
    "中文": "溶剂 F 原子数",
    "组": "氟化/稀释",
    "方向": "变高（从无到有）",
    "A": 5.573,
    "B": 0.0,
    "被动": false
   },
   {
    "描述符": "ring",
    "中文": "溶剂环数",
    "组": "溶剂骨架",
    "方向": "变低（变为 0）",
    "A": 0.0,
    "B": 0.5595,
    "被动": false
   },
   {
    "描述符": "rotb",
    "中文": "可旋转键数",
    "组": "溶剂骨架",
    "方向": "变高（从无到有）",
    "A": 4.3933,
    "B": 0.0,
    "被动": false
   },
   {
    "描述符": "tpsa",
    "中文": "TPSA",
    "组": "其他（单独成组或数据少）",
    "方向": "变低",
    "A": 20.0089,
    "B": 35.53,
    "被动": false
   },
   {
    "描述符": "mw",
    "中文": "溶剂分子量",
    "组": "溶剂骨架",
    "方向": "变高",
    "A": 204.1611,
    "B": 88.9501,
    "被动": false
   },
   {
    "描述符": "ffrac",
    "中文": "含氟溶剂比例",
    "组": "氟化/稀释",
    "方向": "变高（从无到有）",
    "A": 0.6966,
    "B": 0.0,
    "被动": false
   },
   {
    "描述符": "lnsites",
    "中文": "每个 Li⁺ 的配位位点",
    "组": "配位（醚氧）",
    "方向": "变低",
    "A": 1.3546,
    "B": 13.4103,
    "被动": false
   },
   {
    "描述符": "dil",
    "中文": "稀释剂摩尔比例",
    "组": "氟化/稀释",
    "方向": "变高（从无到有）",
    "A": 0.6966,
    "B": 0.0,
    "被动": false
   },
   {
    "描述符": "li",
    "中文": "Li⁺ 总浓度",
    "组": "盐用量",
    "方向": "变高",
    "A": 1.6,
    "B": 1.0,
    "被动": false
   },
   {
    "描述符": "salt",
    "中文": "主盐浓度",
    "组": "盐用量",
    "方向": "变高",
    "A": 1.6,
    "B": 1.0,
    "被动": false
   },
   {
    "描述符": "anF",
    "中文": "阴离子 F（每升）",
    "组": "盐用量",
    "方向": "变低",
    "A": 3.2,
    "B": 6.0,
    "被动": false
   },
   {
    "描述符": "anSO2",
    "中文": "阴离子磺酰（每升）",
    "组": "盐用量",
    "方向": "变高（从无到有）",
    "A": 3.2,
    "B": 0.0,
    "被动": false
   }
  ],
  "物性": [],
  "条件": [
   {
    "条件": "温度",
    "方向": "相近",
    "A": 25.0,
    "B": 25.0
   },
   {
    "条件": "电流密度",
    "方向": "一边未报告",
    "A": -1.6094379124341003,
    "B": null
   },
   {
    "条件": "沉积容量",
    "方向": "一边未报告",
    "A": -0.916290731874155,
    "B": null
   },
   {
    "条件": "测试方法",
    "方向": "Aurbach 法 → 非 Aurbach",
    "A": 0.0,
    "B": 1.0
   },
   {
    "条件": "圈数",
    "方向": "变高",
    "A": 550,
    "B": 9
   }
  ],
  "条件含默认值": [],
  "性能": {
   "方向": "变高",
   "倍数": 0.0402,
   "倍数含义": "损失（100 − CE）之比",
   "好于参照": true,
   "值A": 99.1,
   "值B": 77.6,
   "指标A": "Li‖Cu CE",
   "指标B": "Li‖Cu CE"
  },
  "表述文字": "【P123｜Li‖Cu CE｜配方和条件都变】实验样 1.6 M LiFSI/TMP-HFE (1:3)（1.6 M LiFSI；TMP:TTE = 1:3（体积比），测试 T06）相对 对比样 conventional carbonate electrolyte（1.0 M LiPF6；EC:DMC = 1:1（体积比），测试 T05）｜组分变化：加入 LiFSI（1.6 M）；加入 TMP（1 体积比）；加入 TTE（3 体积比）；去掉 LiPF6；去掉 EC；去掉 DMC｜描述符：α 氟化醚氧 变高（从无到有）；碳酸酯 变低（变为 0）；溶剂 F 原子数 变高（从无到有）；溶剂环数 变低（变为 0）；可旋转键数 变高（从无到有）；TPSA 变低；溶剂分子量 变高；含氟溶剂比例 变高（从无到有）；每个 Li⁺ 的配位位点 变低；稀释剂摩尔比例 变高（从无到有）；Li⁺ 总浓度 变高；主盐浓度 变高；阴离子 F（每升） 变低；阴离子磺酰（每升） 变高（从无到有）｜物性：两边没有都报告的｜条件：电流密度 一边未报告；沉积容量 一边未报告；测试方法 Aurbach 法 → 非 Aurbach；圈数 变高｜性能：Li‖Cu CE 变高"
 },
 {
  "编号": "PC00302",
  "论文": "P123",
  "类别": "LiCu_CE",
  "比较类型": "配方和条件都变",
  "A": {
   "测试": "T06",
   "测试名": "LiCu长期循环0.2与第20圈电压滞后",
   "配方": "Gstable",
   "配方名": "",
   "recipe": null,
   "是否对照": false,
   "配方文字": "（配方未记录）",
   "表述编号": "ST1165",
   "证据句子": [
    "M0098"
   ],
   "标记": []
  },
  "B": {
   "测试": "T05",
   "测试名": "储锂库法准确平均CE",
   "配方": "F0",
   "配方名": "conventional carbonate electrolyte",
   "recipe": "R0",
   "是否对照": true,
   "配方文字": "1.0 M LiPF6；EC:DMC = 1:1（体积比）",
   "表述编号": "ST1158",
   "证据句子": [
    "M0082",
    "M0083"
   ],
   "标记": []
  },
  "组分变化": "配方组成未记录",
  "作者改动的组分": null,
  "特殊组分变化": [],
  "电解液相同但样品编号不同": false,
  "描述符": [],
  "物性": [],
  "条件": [
   {
    "条件": "温度",
    "方向": "相近",
    "A": 25.0,
    "B": 25.0
   },
   {
    "条件": "电流密度",
    "方向": "一边未报告",
    "A": -1.6094379124341003,
    "B": null
   },
   {
    "条件": "沉积容量",
    "方向": "一边未报告",
    "A": -0.916290731874155,
    "B": null
   },
   {
    "条件": "测试方法",
    "方向": "Aurbach 法 → 非 Aurbach",
    "A": 0.0,
    "B": 1.0
   },
   {
    "条件": "圈数",
    "方向": "变高",
    "A": 300,
    "B": 9
   }
  ],
  "条件含默认值": [],
  "性能": {
   "方向": "变高",
   "倍数": 0.0446,
   "倍数含义": "损失（100 − CE）之比",
   "好于参照": true,
   "值A": 99.0,
   "值B": 77.6,
   "指标A": "Li‖Cu CE",
   "指标B": "Li‖Cu CE"
  },
  "表述文字": "【P123｜Li‖Cu CE｜配方和条件都变】实验样 （（配方未记录），测试 T06）相对 对比样 conventional carbonate electrolyte（1.0 M LiPF6；EC:DMC = 1:1（体积比），测试 T05）｜组分变化：配方组成未记录｜描述符：无变化｜物性：两边没有都报告的｜条件：电流密度 一边未报告；沉积容量 一边未报告；测试方法 Aurbach 法 → 非 Aurbach；圈数 变高｜性能：Li‖Cu CE 变高"
 },
 {
  "编号": "PC00303",
  "论文": "P123",
  "类别": "LiCu_CE",
  "比较类型": "配方和条件都变",
  "A": {
   "测试": "T07",
   "测试名": "LiCu长期循环0.5",
   "配方": "F4",
   "配方名": "1.6 M LiFSI/TMP-HFE (1:3)",
   "recipe": "R4",
   "是否对照": false,
   "配方文字": "1.6 M LiFSI；TMP:TTE = 1:3（体积比）",
   "表述编号": "ST1166",
   "证据句子": [
    "M0099"
   ],
   "标记": []
  },
  "B": {
   "测试": "T05",
   "测试名": "储锂库法准确平均CE",
   "配方": "F0",
   "配方名": "conventional carbonate electrolyte",
   "recipe": "R0",
   "是否对照": true,
   "配方文字": "1.0 M LiPF6；EC:DMC = 1:1（体积比）",
   "表述编号": "ST1158",
   "证据句子": [
    "M0082",
    "M0083"
   ],
   "标记": []
  },
  "组分变化": "加入 LiFSI（1.6 M）；加入 TMP（1 体积比）；加入 TTE（3 体积比）；去掉 LiPF6；去掉 EC；去掉 DMC",
  "作者改动的组分": [
   "DMC",
   "EC",
   "LiFSI",
   "LiPF6",
   "TMP",
   "TTE"
  ],
  "特殊组分变化": [],
  "电解液相同但样品编号不同": false,
  "描述符": [
   {
    "描述符": "eo_a",
    "中文": "α 氟化醚氧",
    "组": "氟化/稀释",
    "方向": "变高（从无到有）",
    "A": 0.6966,
    "B": 0.0,
    "被动": false
   },
   {
    "描述符": "carbonate",
    "中文": "碳酸酯",
    "组": "羰基/碳酸酯",
    "方向": "变低（变为 0）",
    "A": 0.0,
    "B": 1.0,
    "被动": false
   },
   {
    "描述符": "fat",
    "中文": "溶剂 F 原子数",
    "组": "氟化/稀释",
    "方向": "变高（从无到有）",
    "A": 5.573,
    "B": 0.0,
    "被动": false
   },
   {
    "描述符": "ring",
    "中文": "溶剂环数",
    "组": "溶剂骨架",
    "方向": "变低（变为 0）",
    "A": 0.0,
    "B": 0.5595,
    "被动": false
   },
   {
    "描述符": "rotb",
    "中文": "可旋转键数",
    "组": "溶剂骨架",
    "方向": "变高（从无到有）",
    "A": 4.3933,
    "B": 0.0,
    "被动": false
   },
   {
    "描述符": "tpsa",
    "中文": "TPSA",
    "组": "其他（单独成组或数据少）",
    "方向": "变低",
    "A": 20.0089,
    "B": 35.53,
    "被动": false
   },
   {
    "描述符": "mw",
    "中文": "溶剂分子量",
    "组": "溶剂骨架",
    "方向": "变高",
    "A": 204.1611,
    "B": 88.9501,
    "被动": false
   },
   {
    "描述符": "ffrac",
    "中文": "含氟溶剂比例",
    "组": "氟化/稀释",
    "方向": "变高（从无到有）",
    "A": 0.6966,
    "B": 0.0,
    "被动": false
   },
   {
    "描述符": "lnsites",
    "中文": "每个 Li⁺ 的配位位点",
    "组": "配位（醚氧）",
    "方向": "变低",
    "A": 1.3546,
    "B": 13.4103,
    "被动": false
   },
   {
    "描述符": "dil",
    "中文": "稀释剂摩尔比例",
    "组": "氟化/稀释",
    "方向": "变高（从无到有）",
    "A": 0.6966,
    "B": 0.0,
    "被动": false
   },
   {
    "描述符": "li",
    "中文": "Li⁺ 总浓度",
    "组": "盐用量",
    "方向": "变高",
    "A": 1.6,
    "B": 1.0,
    "被动": false
   },
   {
    "描述符": "salt",
    "中文": "主盐浓度",
    "组": "盐用量",
    "方向": "变高",
    "A": 1.6,
    "B": 1.0,
    "被动": false
   },
   {
    "描述符": "anF",
    "中文": "阴离子 F（每升）",
    "组": "盐用量",
    "方向": "变低",
    "A": 3.2,
    "B": 6.0,
    "被动": false
   },
   {
    "描述符": "anSO2",
    "中文": "阴离子磺酰（每升）",
    "组": "盐用量",
    "方向": "变高（从无到有）",
    "A": 3.2,
    "B": 0.0,
    "被动": false
   }
  ],
  "物性": [],
  "条件": [
   {
    "条件": "温度",
    "方向": "相近",
    "A": 25.0,
    "B": 25.0
   },
   {
    "条件": "电流密度",
    "方向": "一边未报告",
    "A": -0.6931471805599453,
    "B": null
   },
   {
    "条件": "沉积容量",
    "方向": "一边未报告",
    "A": 0.0,
    "B": null
   },
   {
    "条件": "测试方法",
    "方向": "Aurbach 法 → 非 Aurbach",
    "A": 0.0,
    "B": 1.0
   },
   {
    "条件": "圈数",
    "方向": "一边未报告",
    "A": null,
    "B": 9
   }
  ],
  "条件含默认值": [],
  "性能": {
   "方向": "变高",
   "倍数": 0.0446,
   "倍数含义": "损失（100 − CE）之比",
   "好于参照": true,
   "值A": 99.0,
   "值B": 77.6,
   "指标A": "Li‖Cu CE",
   "指标B": "Li‖Cu CE"
  },
  "表述文字": "【P123｜Li‖Cu CE｜配方和条件都变】实验样 1.6 M LiFSI/TMP-HFE (1:3)（1.6 M LiFSI；TMP:TTE = 1:3（体积比），测试 T07）相对 对比样 conventional carbonate electrolyte（1.0 M LiPF6；EC:DMC = 1:1（体积比），测试 T05）｜组分变化：加入 LiFSI（1.6 M）；加入 TMP（1 体积比）；加入 TTE（3 体积比）；去掉 LiPF6；去掉 EC；去掉 DMC｜描述符：α 氟化醚氧 变高（从无到有）；碳酸酯 变低（变为 0）；溶剂 F 原子数 变高（从无到有）；溶剂环数 变低（变为 0）；可旋转键数 变高（从无到有）；TPSA 变低；溶剂分子量 变高；含氟溶剂比例 变高（从无到有）；每个 Li⁺ 的配位位点 变低；稀释剂摩尔比例 变高（从无到有）；Li⁺ 总浓度 变高；主盐浓度 变高；阴离子 F（每升） 变低；阴离子磺酰（每升） 变高（从无到有）｜物性：两边没有都报告的｜条件：电流密度 一边未报告；沉积容量 一边未报告；测试方法 Aurbach 法 → 非 Aurbach；圈数 一边未报告｜性能：Li‖Cu CE 变高"
 },
 {
  "编号": "PC00304",
  "论文": "P123",
  "类别": "LiCu_CE",
  "比较类型": "同测试换配方",
  "A": {
   "测试": "T05",
   "测试名": "储锂库法准确平均CE",
   "配方": "Gd",
   "配方名": "",
   "recipe": null,
   "是否对照": false,
   "配方文字": "（配方未记录）",
   "表述编号": "ST1160",
   "证据句子": [
    "M0082",
    "M0083"
   ],
   "标记": []
  },
  "B": {
   "测试": "T05",
   "测试名": "储锂库法准确平均CE",
   "配方": "F1",
   "配方名": "5.0 M LiFSI/TMP",
   "recipe": "R1",
   "是否对照": false,
   "配方文字": "5.0 M LiFSI；TMP（纯溶剂 体积份）",
   "表述编号": "ST1159",
   "证据句子": [
    "M0082",
    "M0083"
   ],
   "标记": []
  },
  "组分变化": "配方组成未记录",
  "作者改动的组分": null,
  "特殊组分变化": [],
  "电解液相同但样品编号不同": false,
  "描述符": [],
  "物性": [],
  "条件": [
   {
    "条件": "温度",
    "方向": "相近",
    "A": 25.0,
    "B": 25.0
   },
   {
    "条件": "测试方法",
    "方向": "相同",
    "A": 1.0,
    "B": 1.0
   },
   {
    "条件": "圈数",
    "方向": "相近",
    "A": 9,
    "B": 9
   }
  ],
  "条件含默认值": [],
  "性能": {
   "方向": "变高",
   "倍数": 0.1636,
   "倍数含义": "损失（100 − CE）之比",
   "好于参照": true,
   "值A": 99.1,
   "值B": 94.5,
   "指标A": "Li‖Cu CE",
   "指标B": "Li‖Cu CE"
  },
  "表述文字": "【P123｜Li‖Cu CE｜同测试换配方】实验样 （（配方未记录），测试 T05）相对 实验样 5.0 M LiFSI/TMP（5.0 M LiFSI；TMP（纯溶剂 体积份），测试 T05）｜组分变化：配方组成未记录｜描述符：无变化｜物性：两边没有都报告的｜条件：相同｜性能：Li‖Cu CE 变高"
 },
 {
  "编号": "PC00305",
  "论文": "P123",
  "类别": "LiCu_CE",
  "比较类型": "同配方换条件",
  "A": {
   "测试": "T06",
   "测试名": "LiCu长期循环0.2与第20圈电压滞后",
   "配方": "F1",
   "配方名": "5.0 M LiFSI/TMP",
   "recipe": "R1",
   "是否对照": false,
   "配方文字": "5.0 M LiFSI；TMP（纯溶剂 体积份）",
   "表述编号": "ST1162",
   "证据句子": [
    "M0086",
    "M0087"
   ],
   "标记": []
  },
  "B": {
   "测试": "T05",
   "测试名": "储锂库法准确平均CE",
   "配方": "F1",
   "配方名": "5.0 M LiFSI/TMP",
   "recipe": "R1",
   "是否对照": false,
   "配方文字": "5.0 M LiFSI；TMP（纯溶剂 体积份）",
   "表述编号": "ST1159",
   "证据句子": [
    "M0082",
    "M0083"
   ],
   "标记": []
  },
  "组分变化": "配方相同",
  "作者改动的组分": [],
  "特殊组分变化": [],
  "电解液相同但样品编号不同": false,
  "描述符": [],
  "物性": [
   {
    "物性": "离子电导率",
    "方向": "相近",
    "A": 0.58,
    "B": 0.58,
    "单位": "mS cm−1",
    "温度": null
   }
  ],
  "条件": [
   {
    "条件": "温度",
    "方向": "相近",
    "A": 25.0,
    "B": 25.0
   },
   {
    "条件": "电流密度",
    "方向": "一边未报告",
    "A": -1.6094379124341003,
    "B": null
   },
   {
    "条件": "沉积容量",
    "方向": "一边未报告",
    "A": -0.916290731874155,
    "B": null
   },
   {
    "条件": "测试方法",
    "方向": "Aurbach 法 → 非 Aurbach",
    "A": 0.0,
    "B": 1.0
   },
   {
    "条件": "圈数",
    "方向": "一边未报告",
    "A": null,
    "B": 9
   }
  ],
  "条件含默认值": [],
  "性能": {
   "方向": "变高",
   "倍数": 0.8727,
   "倍数含义": "损失（100 − CE）之比",
   "好于参照": true,
   "值A": 95.2,
   "值B": 94.5,
   "指标A": "Li‖Cu CE",
   "指标B": "Li‖Cu CE"
  },
  "表述文字": "【P123｜Li‖Cu CE｜同配方换条件】实验样 5.0 M LiFSI/TMP（5.0 M LiFSI；TMP（纯溶剂 体积份），测试 T06）相对 实验样 5.0 M LiFSI/TMP（5.0 M LiFSI；TMP（纯溶剂 体积份），测试 T05）｜组分变化：配方相同｜描述符：配方相同｜物性：离子电导率 相近｜条件：电流密度 一边未报告；沉积容量 一边未报告；测试方法 Aurbach 法 → 非 Aurbach；圈数 一边未报告｜性能：Li‖Cu CE 变高"
 },
 {
  "编号": "PC00306",
  "论文": "P123",
  "类别": "LiCu_CE",
  "比较类型": "配方和条件都变",
  "A": {
   "测试": "T06",
   "测试名": "LiCu长期循环0.2与第20圈电压滞后",
   "配方": "F4",
   "配方名": "1.6 M LiFSI/TMP-HFE (1:3)",
   "recipe": "R4",
   "是否对照": false,
   "配方文字": "1.6 M LiFSI；TMP:TTE = 1:3（体积比）",
   "表述编号": "ST1163",
   "证据句子": [
    "M0098"
   ],
   "标记": []
  },
  "B": {
   "测试": "T05",
   "测试名": "储锂库法准确平均CE",
   "配方": "F1",
   "配方名": "5.0 M LiFSI/TMP",
   "recipe": "R1",
   "是否对照": false,
   "配方文字": "5.0 M LiFSI；TMP（纯溶剂 体积份）",
   "表述编号": "ST1159",
   "证据句子": [
    "M0082",
    "M0083"
   ],
   "标记": []
  },
  "组分变化": "LiFSI 5.0 M → 1.6 M；TMP 纯溶剂 → 1 体积比；加入 TTE（3 体积比）",
  "作者改动的组分": [
   "LiFSI",
   "TMP",
   "TTE"
  ],
  "特殊组分变化": [],
  "电解液相同但样品编号不同": false,
  "描述符": [
   {
    "描述符": "eo_a",
    "中文": "α 氟化醚氧",
    "组": "氟化/稀释",
    "方向": "变高（从无到有）",
    "A": 0.6966,
    "B": 0.0,
    "被动": false
   },
   {
    "描述符": "fat",
    "中文": "溶剂 F 原子数",
    "组": "氟化/稀释",
    "方向": "变高（从无到有）",
    "A": 5.573,
    "B": 0.0,
    "被动": false
   },
   {
    "描述符": "rotb",
    "中文": "可旋转键数",
    "组": "溶剂骨架",
    "方向": "变高",
    "A": 4.3933,
    "B": 3.0,
    "被动": false
   },
   {
    "描述符": "tpsa",
    "中文": "TPSA",
    "组": "其他（单独成组或数据少）",
    "方向": "变低",
    "A": 20.0089,
    "B": 44.76,
    "被动": false
   },
   {
    "描述符": "mw",
    "中文": "溶剂分子量",
    "组": "溶剂骨架",
    "方向": "变高",
    "A": 204.1611,
    "B": 140.075,
    "被动": false
   },
   {
    "描述符": "ffrac",
    "中文": "含氟溶剂比例",
    "组": "氟化/稀释",
    "方向": "变高（从无到有）",
    "A": 0.6966,
    "B": 0.0,
    "被动": false
   },
   {
    "描述符": "lnsites",
    "中文": "每个 Li⁺ 的配位位点",
    "组": "配位（醚氧）",
    "方向": "变低",
    "A": 1.3546,
    "B": 1.7339,
    "被动": false
   },
   {
    "描述符": "dil",
    "中文": "稀释剂摩尔比例",
    "组": "氟化/稀释",
    "方向": "变高（从无到有）",
    "A": 0.6966,
    "B": 0.0,
    "被动": false
   },
   {
    "描述符": "li",
    "中文": "Li⁺ 总浓度",
    "组": "盐用量",
    "方向": "变低",
    "A": 1.6,
    "B": 5.0,
    "被动": false
   },
   {
    "描述符": "salt",
    "中文": "主盐浓度",
    "组": "盐用量",
    "方向": "变低",
    "A": 1.6,
    "B": 5.0,
    "被动": false
   },
   {
    "描述符": "anF",
    "中文": "阴离子 F（每升）",
    "组": "盐用量",
    "方向": "变低",
    "A": 3.2,
    "B": 10.0,
    "被动": false
   },
   {
    "描述符": "anSO2",
    "中文": "阴离子磺酰（每升）",
    "组": "盐用量",
    "方向": "变低",
    "A": 3.2,
    "B": 10.0,
    "被动": false
   }
  ],
  "物性": [
   {
    "物性": "离子电导率",
    "方向": "变高",
    "A": 1.36,
    "B": 0.58,
    "单位": "mS cm−1",
    "温度": null
   }
  ],
  "条件": [
   {
    "条件": "温度",
    "方向": "相近",
    "A": 25.0,
    "B": 25.0
   },
   {
    "条件": "电流密度",
    "方向": "一边未报告",
    "A": -1.6094379124341003,
    "B": null
   },
   {
    "条件": "沉积容量",
    "方向": "一边未报告",
    "A": -0.916290731874155,
    "B": null
   },
   {
    "条件": "测试方法",
    "方向": "Aurbach 法 → 非 Aurbach",
    "A": 0.0,
    "B": 1.0
   },
   {
    "条件": "圈数",
    "方向": "变高",
    "A": 550,
    "B": 9
   }
  ],
  "条件含默认值": [],
  "性能": {
   "方向": "变高",
   "倍数": 0.1636,
   "倍数含义": "损失（100 − CE）之比",
   "好于参照": true,
   "值A": 99.1,
   "值B": 94.5,
   "指标A": "Li‖Cu CE",
   "指标B": "Li‖Cu CE"
  },
  "表述文字": "【P123｜Li‖Cu CE｜配方和条件都变】实验样 1.6 M LiFSI/TMP-HFE (1:3)（1.6 M LiFSI；TMP:TTE = 1:3（体积比），测试 T06）相对 实验样 5.0 M LiFSI/TMP（5.0 M LiFSI；TMP（纯溶剂 体积份），测试 T05）｜组分变化：LiFSI 5.0 M → 1.6 M；TMP 纯溶剂 → 1 体积比；加入 TTE（3 体积比）｜描述符：α 氟化醚氧 变高（从无到有）；溶剂 F 原子数 变高（从无到有）；可旋转键数 变高；TPSA 变低；溶剂分子量 变高；含氟溶剂比例 变高（从无到有）；每个 Li⁺ 的配位位点 变低；稀释剂摩尔比例 变高（从无到有）；Li⁺ 总浓度 变低；主盐浓度 变低；阴离子 F（每升） 变低；阴离子磺酰（每升） 变低｜物性：离子电导率 变高｜条件：电流密度 一边未报告；沉积容量 一边未报告；测试方法 Aurbach 法 → 非 Aurbach；圈数 变高｜性能：Li‖Cu CE 变高"
 },
 {
  "编号": "PC00307",
  "论文": "P123",
  "类别": "LiCu_CE",
  "比较类型": "配方和条件都变",
  "A": {
   "测试": "T06",
   "测试名": "LiCu长期循环0.2与第20圈电压滞后",
   "配方": "Gstable",
   "配方名": "",
   "recipe": null,
   "是否对照": false,
   "配方文字": "（配方未记录）",
   "表述编号": "ST1165",
   "证据句子": [
    "M0098"
   ],
   "标记": []
  },
  "B": {
   "测试": "T05",
   "测试名": "储锂库法准确平均CE",
   "配方": "F1",
   "配方名": "5.0 M LiFSI/TMP",
   "recipe": "R1",
   "是否对照": false,
   "配方文字": "5.0 M LiFSI；TMP（纯溶剂 体积份）",
   "表述编号": "ST1159",
   "证据句子": [
    "M0082",
    "M0083"
   ],
   "标记": []
  },
  "组分变化": "配方组成未记录",
  "作者改动的组分": null,
  "特殊组分变化": [],
  "电解液相同但样品编号不同": false,
  "描述符": [],
  "物性": [],
  "条件": [
   {
    "条件": "温度",
    "方向": "相近",
    "A": 25.0,
    "B": 25.0
   },
   {
    "条件": "电流密度",
    "方向": "一边未报告",
    "A": -1.6094379124341003,
    "B": null
   },
   {
    "条件": "沉积容量",
    "方向": "一边未报告",
    "A": -0.916290731874155,
    "B": null
   },
   {
    "条件": "测试方法",
    "方向": "Aurbach 法 → 非 Aurbach",
    "A": 0.0,
    "B": 1.0
   },
   {
    "条件": "圈数",
    "方向": "变高",
    "A": 300,
    "B": 9
   }
  ],
  "条件含默认值": [],
  "性能": {
   "方向": "变高",
   "倍数": 0.1818,
   "倍数含义": "损失（100 − CE）之比",
   "好于参照": true,
   "值A": 99.0,
   "值B": 94.5,
   "指标A": "Li‖Cu CE",
   "指标B": "Li‖Cu CE"
  },
