Repository: zhuonanli08/Li-S_Electrolyte_Conflicts

File: output/两两比较表述_313篇_v2_2026-11-07/比较表述.json (part 20 of 111)
[
  "表述文字": "【P123｜Li‖Cu CE｜配方和条件都变】实验样 （（配方未记录），测试 T06）相对 实验样 5.0 M LiFSI/TMP（5.0 M LiFSI；TMP（纯溶剂 体积份），测试 T05）｜组分变化：配方组成未记录｜描述符：无变化｜物性：两边没有都报告的｜条件：电流密度 一边未报告；沉积容量 一边未报告；测试方法 Aurbach 法 → 非 Aurbach；圈数 变高｜性能：Li‖Cu CE 变高"
 },
 {
  "编号": "PC00308",
  "论文": "P123",
  "类别": "LiCu_CE",
  "比较类型": "配方和条件都变",
  "A": {
   "测试": "T07",
   "测试名": "LiCu长期循环0.5",
   "配方": "F4",
   "配方名": "1.6 M LiFSI/TMP-HFE (1:3)",
   "recipe": "R4",
   "是否对照": false,
   "配方文字": "1.6 M LiFSI；TMP:TTE = 1:3（体积比）",
   "表述编号": "ST1166",
   "证据句子": [
    "M0099"
   ],
   "标记": []
  },
  "B": {
   "测试": "T05",
   "测试名": "储锂库法准确平均CE",
   "配方": "F1",
   "配方名": "5.0 M LiFSI/TMP",
   "recipe": "R1",
   "是否对照": false,
   "配方文字": "5.0 M LiFSI；TMP（纯溶剂 体积份）",
   "表述编号": "ST1159",
   "证据句子": [
    "M0082",
    "M0083"
   ],
   "标记": []
  },
  "组分变化": "LiFSI 5.0 M → 1.6 M；TMP 纯溶剂 → 1 体积比；加入 TTE（3 体积比）",
  "作者改动的组分": [
   "LiFSI",
   "TMP",
   "TTE"
  ],
  "特殊组分变化": [],
  "电解液相同但样品编号不同": false,
  "描述符": [
   {
    "描述符": "eo_a",
    "中文": "α 氟化醚氧",
    "组": "氟化/稀释",
    "方向": "变高（从无到有）",
    "A": 0.6966,
    "B": 0.0,
    "被动": false
   },
   {
    "描述符": "fat",
    "中文": "溶剂 F 原子数",
    "组": "氟化/稀释",
    "方向": "变高（从无到有）",
    "A": 5.573,
    "B": 0.0,
    "被动": false
   },
   {
    "描述符": "rotb",
    "中文": "可旋转键数",
    "组": "溶剂骨架",
    "方向": "变高",
    "A": 4.3933,
    "B": 3.0,
    "被动": false
   },
   {
    "描述符": "tpsa",
    "中文": "TPSA",
    "组": "其他（单独成组或数据少）",
    "方向": "变低",
    "A": 20.0089,
    "B": 44.76,
    "被动": false
   },
   {
    "描述符": "mw",
    "中文": "溶剂分子量",
    "组": "溶剂骨架",
    "方向": "变高",
    "A": 204.1611,
    "B": 140.075,
    "被动": false
   },
   {
    "描述符": "ffrac",
    "中文": "含氟溶剂比例",
    "组": "氟化/稀释",
    "方向": "变高（从无到有）",
    "A": 0.6966,
    "B": 0.0,
    "被动": false
   },
   {
    "描述符": "lnsites",
    "中文": "每个 Li⁺ 的配位位点",
    "组": "配位（醚氧）",
    "方向": "变低",
    "A": 1.3546,
    "B": 1.7339,
    "被动": false
   },
   {
    "描述符": "dil",
    "中文": "稀释剂摩尔比例",
    "组": "氟化/稀释",
    "方向": "变高（从无到有）",
    "A": 0.6966,
    "B": 0.0,
    "被动": false
   },
   {
    "描述符": "li",
    "中文": "Li⁺ 总浓度",
    "组": "盐用量",
    "方向": "变低",
    "A": 1.6,
    "B": 5.0,
    "被动": false
   },
   {
    "描述符": "salt",
    "中文": "主盐浓度",
    "组": "盐用量",
    "方向": "变低",
    "A": 1.6,
    "B": 5.0,
    "被动": false
   },
   {
    "描述符": "anF",
    "中文": "阴离子 F（每升）",
    "组": "盐用量",
    "方向": "变低",
    "A": 3.2,
    "B": 10.0,
    "被动": false
   },
   {
    "描述符": "anSO2",
    "中文": "阴离子磺酰（每升）",
    "组": "盐用量",
    "方向": "变低",
    "A": 3.2,
    "B": 10.0,
    "被动": false
   }
  ],
  "物性": [
   {
    "物性": "离子电导率",
    "方向": "变高",
    "A": 1.36,
    "B": 0.58,
    "单位": "mS cm−1",
    "温度": null
   }
  ],
  "条件": [
   {
    "条件": "温度",
    "方向": "相近",
    "A": 25.0,
    "B": 25.0
   },
   {
    "条件": "电流密度",
    "方向": "一边未报告",
    "A": -0.6931471805599453,
    "B": null
   },
   {
    "条件": "沉积容量",
    "方向": "一边未报告",
    "A": 0.0,
    "B": null
   },
   {
    "条件": "测试方法",
    "方向": "Aurbach 法 → 非 Aurbach",
    "A": 0.0,
    "B": 1.0
   },
   {
    "条件": "圈数",
    "方向": "一边未报告",
    "A": null,
    "B": 9
   }
  ],
  "条件含默认值": [],
  "性能": {
   "方向": "变高",
   "倍数": 0.1818,
   "倍数含义": "损失（100 − CE）之比",
   "好于参照": true,
   "值A": 99.0,
   "值B": 94.5,
   "指标A": "Li‖Cu CE",
   "指标B": "Li‖Cu CE"
  },
  "表述文字": "【P123｜Li‖Cu CE｜配方和条件都变】实验样 1.6 M LiFSI/TMP-HFE (1:3)（1.6 M LiFSI；TMP:TTE = 1:3（体积比），测试 T07）相对 实验样 5.0 M LiFSI/TMP（5.0 M LiFSI；TMP（纯溶剂 体积份），测试 T05）｜组分变化：LiFSI 5.0 M → 1.6 M；TMP 纯溶剂 → 1 体积比；加入 TTE（3 体积比）｜描述符：α 氟化醚氧 变高（从无到有）；溶剂 F 原子数 变高（从无到有）；可旋转键数 变高；TPSA 变低；溶剂分子量 变高；含氟溶剂比例 变高（从无到有）；每个 Li⁺ 的配位位点 变低；稀释剂摩尔比例 变高（从无到有）；Li⁺ 总浓度 变低；主盐浓度 变低；阴离子 F（每升） 变低；阴离子磺酰（每升） 变低｜物性：离子电导率 变高｜条件：电流密度 一边未报告；沉积容量 一边未报告；测试方法 Aurbach 法 → 非 Aurbach；圈数 一边未报告｜性能：Li‖Cu CE 变高"
 },
 {
  "编号": "PC00309",
  "论文": "P123",
  "类别": "LiCu_CE",
  "比较类型": "配方和条件都变",
  "A": {
   "测试": "T05",
   "测试名": "储锂库法准确平均CE",
   "配方": "Gd",
   "配方名": "",
   "recipe": null,
   "是否对照": false,
   "配方文字": "（配方未记录）",
   "表述编号": "ST1160",
   "证据句子": [
    "M0082",
    "M0083"
   ],
   "标记": []
  },
  "B": {
   "测试": "T06",
   "测试名": "LiCu长期循环0.2与第20圈电压滞后",
   "配方": "F1",
   "配方名": "5.0 M LiFSI/TMP",
   "recipe": "R1",
   "是否对照": false,
   "配方文字": "5.0 M LiFSI；TMP（纯溶剂 体积份）",
   "表述编号": "ST1162",
   "证据句子": [
    "M0086",
    "M0087"
   ],
   "标记": []
  },
  "组分变化": "配方组成未记录",
  "作者改动的组分": null,
  "特殊组分变化": [],
  "电解液相同但样品编号不同": false,
  "描述符": [],
  "物性": [],
  "条件": [
   {
    "条件": "温度",
    "方向": "相近",
    "A": 25.0,
    "B": 25.0
   },
   {
    "条件": "电流密度",
    "方向": "一边未报告",
    "A": null,
    "B": -1.6094379124341003
   },
   {
    "条件": "沉积容量",
    "方向": "一边未报告",
    "A": null,
    "B": -0.916290731874155
   },
   {
    "条件": "测试方法",
    "方向": "非 Aurbach → Aurbach 法",
    "A": 1.0,
    "B": 0.0
   },
   {
    "条件": "圈数",
    "方向": "一边未报告",
    "A": 9,
    "B": null
   }
  ],
  "条件含默认值": [],
  "性能": {
   "方向": "变高",
   "倍数": 0.1875,
   "倍数含义": "损失（100 − CE）之比",
   "好于参照": true,
   "值A": 99.1,
   "值B": 95.2,
   "指标A": "Li‖Cu CE",
   "指标B": "Li‖Cu CE"
  },
  "表述文字": "【P123｜Li‖Cu CE｜配方和条件都变】实验样 （（配方未记录），测试 T05）相对 实验样 5.0 M LiFSI/TMP（5.0 M LiFSI；TMP（纯溶剂 体积份），测试 T06）｜组分变化：配方组成未记录｜描述符：无变化｜物性：两边没有都报告的｜条件：电流密度 一边未报告；沉积容量 一边未报告；测试方法 非 Aurbach → Aurbach 法；圈数 一边未报告｜性能：Li‖Cu CE 变高"
 },
 {
  "编号": "PC00310",
  "论文": "P123",
  "类别": "LiCu_CE",
  "比较类型": "配方和条件都变",
  "A": {
   "测试": "T06",
   "测试名": "LiCu长期循环0.2与第20圈电压滞后",
   "配方": "F4",
   "配方名": "1.6 M LiFSI/TMP-HFE (1:3)",
   "recipe": "R4",
   "是否对照": false,
   "配方文字": "1.6 M LiFSI；TMP:TTE = 1:3（体积比）",
   "表述编号": "ST1163",
   "证据句子": [
    "M0098"
   ],
   "标记": []
  },
  "B": {
   "测试": "T05",
   "测试名": "储锂库法准确平均CE",
   "配方": "Gd",
   "配方名": "",
   "recipe": null,
   "是否对照": false,
   "配方文字": "（配方未记录）",
   "表述编号": "ST1160",
   "证据句子": [
    "M0082",
    "M0083"
   ],
   "标记": []
  },
  "组分变化": "配方组成未记录",
  "作者改动的组分": null,
  "特殊组分变化": [],
  "电解液相同但样品编号不同": false,
  "描述符": [],
  "物性": [],
  "条件": [
   {
    "条件": "温度",
    "方向": "相近",
    "A": 25.0,
    "B": 25.0
   },
   {
    "条件": "电流密度",
    "方向": "一边未报告",
    "A": -1.6094379124341003,
    "B": null
   },
   {
    "条件": "沉积容量",
    "方向": "一边未报告",
    "A": -0.916290731874155,
    "B": null
   },
   {
    "条件": "测试方法",
    "方向": "Aurbach 法 → 非 Aurbach",
    "A": 0.0,
    "B": 1.0
   },
   {
    "条件": "圈数",
    "方向": "变高",
    "A": 550,
    "B": 9
   }
  ],
  "条件含默认值": [],
  "性能": {
   "方向": "相近",
   "倍数": 1.0,
   "倍数含义": "损失（100 − CE）之比",
   "好于参照": null,
   "值A": 99.1,
   "值B": 99.1,
   "指标A": "Li‖Cu CE",
   "指标B": "Li‖Cu CE"
  },
  "表述文字": "【P123｜Li‖Cu CE｜配方和条件都变】实验样 1.6 M LiFSI/TMP-HFE (1:3)（1.6 M LiFSI；TMP:TTE = 1:3（体积比），测试 T06）相对 实验样 （（配方未记录），测试 T05）｜组分变化：配方组成未记录｜描述符：无变化｜物性：两边没有都报告的｜条件：电流密度 一边未报告；沉积容量 一边未报告；测试方法 Aurbach 法 → 非 Aurbach；圈数 变高｜性能：Li‖Cu CE 相近"
 },
 {
  "编号": "PC00311",
  "论文": "P123",
  "类别": "LiCu_CE",
  "比较类型": "配方和条件都变",
  "A": {
   "测试": "T06",
   "测试名": "LiCu长期循环0.2与第20圈电压滞后",
   "配方": "Gstable",
   "配方名": "",
   "recipe": null,
   "是否对照": false,
   "配方文字": "（配方未记录）",
   "表述编号": "ST1165",
   "证据句子": [
    "M0098"
   ],
   "标记": []
  },
  "B": {
   "测试": "T05",
   "测试名": "储锂库法准确平均CE",
   "配方": "Gd",
   "配方名": "",
   "recipe": null,
   "是否对照": false,
   "配方文字": "（配方未记录）",
   "表述编号": "ST1160",
   "证据句子": [
    "M0082",
    "M0083"
   ],
   "标记": []
  },
  "组分变化": "配方组成未记录",
  "作者改动的组分": null,
  "特殊组分变化": [],
  "电解液相同但样品编号不同": false,
  "描述符": [],
  "物性": [],
  "条件": [
   {
    "条件": "温度",
    "方向": "相近",
    "A": 25.0,
    "B": 25.0
   },
   {
    "条件": "电流密度",
    "方向": "一边未报告",
    "A": -1.6094379124341003,
    "B": null
   },
   {
    "条件": "沉积容量",
    "方向": "一边未报告",
    "A": -0.916290731874155,
    "B": null
   },
   {
    "条件": "测试方法",
    "方向": "Aurbach 法 → 非 Aurbach",
    "A": 0.0,
    "B": 1.0
   },
   {
    "条件": "圈数",
    "方向": "变高",
    "A": 300,
    "B": 9
   }
  ],
  "条件含默认值": [],
  "性能": {
   "方向": "变低",
   "倍数": 1.1111,
   "倍数含义": "损失（100 − CE）之比",
   "好于参照": false,
   "值A": 99.0,
   "值B": 99.1,
   "指标A": "Li‖Cu CE",
   "指标B": "Li‖Cu CE"
  },
  "表述文字": "【P123｜Li‖Cu CE｜配方和条件都变】实验样 （（配方未记录），测试 T06）相对 实验样 （（配方未记录），测试 T05）｜组分变化：配方组成未记录｜描述符：无变化｜物性：两边没有都报告的｜条件：电流密度 一边未报告；沉积容量 一边未报告；测试方法 Aurbach 法 → 非 Aurbach；圈数 变高｜性能：Li‖Cu CE 变低"
 },
 {
  "编号": "PC00312",
  "论文": "P123",
  "类别": "LiCu_CE",
  "比较类型": "配方和条件都变",
  "A": {
   "测试": "T07",
   "测试名": "LiCu长期循环0.5",
   "配方": "F4",
   "配方名": "1.6 M LiFSI/TMP-HFE (1:3)",
   "recipe": "R4",
   "是否对照": false,
   "配方文字": "1.6 M LiFSI；TMP:TTE = 1:3（体积比）",
   "表述编号": "ST1166",
   "证据句子": [
    "M0099"
   ],
   "标记": []
  },
  "B": {
   "测试": "T05",
   "测试名": "储锂库法准确平均CE",
   "配方": "Gd",
   "配方名": "",
   "recipe": null,
   "是否对照": false,
   "配方文字": "（配方未记录）",
   "表述编号": "ST1160",
   "证据句子": [
    "M0082",
    "M0083"
   ],
   "标记": []
  },
  "组分变化": "配方组成未记录",
  "作者改动的组分": null,
  "特殊组分变化": [],
  "电解液相同但样品编号不同": false,
  "描述符": [],
  "物性": [],
  "条件": [
   {
    "条件": "温度",
    "方向": "相近",
    "A": 25.0,
    "B": 25.0
   },
   {
    "条件": "电流密度",
    "方向": "一边未报告",
    "A": -0.6931471805599453,
    "B": null
   },
   {
    "条件": "沉积容量",
    "方向": "一边未报告",
    "A": 0.0,
    "B": null
   },
   {
    "条件": "测试方法",
    "方向": "Aurbach 法 → 非 Aurbach",
    "A": 0.0,
    "B": 1.0
   },
   {
    "条件": "圈数",
    "方向": "一边未报告",
    "A": null,
    "B": 9
   }
  ],
  "条件含默认值": [],
  "性能": {
   "方向": "变低",
   "倍数": 1.1111,
   "倍数含义": "损失（100 − CE）之比",
   "好于参照": false,
   "值A": 99.0,
   "值B": 99.1,
   "指标A": "Li‖Cu CE",
   "指标B": "Li‖Cu CE"
  },
  "表述文字": "【P123｜Li‖Cu CE｜配方和条件都变】实验样 1.6 M LiFSI/TMP-HFE (1:3)（1.6 M LiFSI；TMP:TTE = 1:3（体积比），测试 T07）相对 实验样 （（配方未记录），测试 T05）｜组分变化：配方组成未记录｜描述符：无变化｜物性：两边没有都报告的｜条件：电流密度 一边未报告；沉积容量 一边未报告；测试方法 Aurbach 法 → 非 Aurbach；圈数 一边未报告｜性能：Li‖Cu CE 变低"
 },
 {
  "编号": "PC00313",
  "论文": "P123",
  "类别": "LiCu_CE",
  "比较类型": "同测试换配方",
  "A": {
   "测试": "T06",
   "测试名": "LiCu长期循环0.2与第20圈电压滞后",
   "配方": "F4",
   "配方名": "1.6 M LiFSI/TMP-HFE (1:3)",
   "recipe": "R4",
   "是否对照": false,
   "配方文字": "1.6 M LiFSI；TMP:TTE = 1:3（体积比）",
   "表述编号": "ST1163",
   "证据句子": [
    "M0098"
   ],
   "标记": []
  },
  "B": {
   "测试": "T06",
   "测试名": "LiCu长期循环0.2与第20圈电压滞后",
   "配方": "F1",
   "配方名": "5.0 M LiFSI/TMP",
   "recipe": "R1",
   "是否对照": false,
   "配方文字": "5.0 M LiFSI；TMP（纯溶剂 体积份）",
   "表述编号": "ST1162",
   "证据句子": [
    "M0086",
    "M0087"
   ],
   "标记": []
  },
  "组分变化": "LiFSI 5.0 M → 1.6 M；TMP 纯溶剂 → 1 体积比；加入 TTE（3 体积比）",
  "作者改动的组分": [
   "LiFSI",
   "TMP",
   "TTE"
  ],
  "特殊组分变化": [],
  "电解液相同但样品编号不同": false,
  "描述符": [
   {
    "描述符": "eo_a",
    "中文": "α 氟化醚氧",
    "组": "氟化/稀释",
    "方向": "变高（从无到有）",
    "A": 0.6966,
    "B": 0.0,
    "被动": false
   },
   {
    "描述符": "fat",
    "中文": "溶剂 F 原子数",
    "组": "氟化/稀释",
    "方向": "变高（从无到有）",
    "A": 5.573,
    "B": 0.0,
    "被动": false
   },
   {
    "描述符": "rotb",
    "中文": "可旋转键数",
    "组": "溶剂骨架",
    "方向": "变高",
    "A": 4.3933,
    "B": 3.0,
    "被动": false
   },
   {
    "描述符": "tpsa",
    "中文": "TPSA",
    "组": "其他（单独成组或数据少）",
    "方向": "变低",
    "A": 20.0089,
    "B": 44.76,
    "被动": false
   },
   {
    "描述符": "mw",
    "中文": "溶剂分子量",
    "组": "溶剂骨架",
    "方向": "变高",
    "A": 204.1611,
    "B": 140.075,
    "被动": false
   },
   {
    "描述符": "ffrac",
    "中文": "含氟溶剂比例",
    "组": "氟化/稀释",
    "方向": "变高（从无到有）",
    "A": 0.6966,
    "B": 0.0,
    "被动": false
   },
   {
    "描述符": "lnsites",
    "中文": "每个 Li⁺ 的配位位点",
    "组": "配位（醚氧）",
    "方向": "变低",
    "A": 1.3546,
    "B": 1.7339,
    "被动": false
   },
   {
    "描述符": "dil",
    "中文": "稀释剂摩尔比例",
    "组": "氟化/稀释",
    "方向": "变高（从无到有）",
    "A": 0.6966,
    "B": 0.0,
    "被动": false
   },
   {
    "描述符": "li",
    "中文": "Li⁺ 总浓度",
    "组": "盐用量",
    "方向": "变低",
    "A": 1.6,
    "B": 5.0,
    "被动": false
   },
   {
    "描述符": "salt",
    "中文": "主盐浓度",
    "组": "盐用量",
    "方向": "变低",
    "A": 1.6,
    "B": 5.0,
    "被动": false
   },
   {
    "描述符": "anF",
    "中文": "阴离子 F（每升）",
    "组": "盐用量",
    "方向": "变低",
    "A": 3.2,
    "B": 10.0,
    "被动": false
   },
   {
    "描述符": "anSO2",
    "中文": "阴离子磺酰（每升）",
    "组": "盐用量",
    "方向": "变低",
    "A": 3.2,
    "B": 10.0,
    "被动": false
   }
  ],
  "物性": [
   {
    "物性": "离子电导率",
    "方向": "变高",
    "A": 1.36,
    "B": 0.58,
    "单位": "mS cm−1",
    "温度": null
   }
  ],
  "条件": [
   {
    "条件": "温度",
    "方向": "相近",
    "A": 25.0,
    "B": 25.0
   },
   {
    "条件": "电流密度",
    "方向": "相近",
    "A": 0.2,
    "B": 0.2
   },
   {
    "条件": "沉积容量",
    "方向": "相近",
    "A": 0.4,
    "B": 0.4
   },
   {
    "条件": "测试方法",
    "方向": "相同",
    "A": 0.0,
    "B": 0.0
   },
   {
    "条件": "圈数",
    "方向": "一边未报告",
    "A": 550,
    "B": null
   }
  ],
  "条件含默认值": [],
  "性能": {
   "方向": "变高",
   "倍数": 0.1875,
   "倍数含义": "损失（100 − CE）之比",
   "好于参照": true,
   "值A": 99.1,
   "值B": 95.2,
   "指标A": "Li‖Cu CE",
   "指标B": "Li‖Cu CE"
  },
  "表述文字": "【P123｜Li‖Cu CE｜同测试换配方】实验样 1.6 M LiFSI/TMP-HFE (1:3)（1.6 M LiFSI；TMP:TTE = 1:3（体积比），测试 T06）相对 实验样 5.0 M LiFSI/TMP（5.0 M LiFSI；TMP（纯溶剂 体积份），测试 T06）｜组分变化：LiFSI 5.0 M → 1.6 M；TMP 纯溶剂 → 1 体积比；加入 TTE（3 体积比）｜描述符：α 氟化醚氧 变高（从无到有）；溶剂 F 原子数 变高（从无到有）；可旋转键数 变高；TPSA 变低；溶剂分子量 变高；含氟溶剂比例 变高（从无到有）；每个 Li⁺ 的配位位点 变低；稀释剂摩尔比例 变高（从无到有）；Li⁺ 总浓度 变低；主盐浓度 变低；阴离子 F（每升） 变低；阴离子磺酰（每升） 变低｜物性：离子电导率 变高｜条件：圈数 一边未报告｜性能：Li‖Cu CE 变高"
 },
 {
  "编号": "PC00314",
  "论文": "P123",
  "类别": "LiCu_CE",
  "比较类型": "同测试换配方",
  "A": {
   "测试": "T06",
   "测试名": "LiCu长期循环0.2与第20圈电压滞后",
   "配方": "Gstable",
   "配方名": "",
   "recipe": null,
   "是否对照": false,
   "配方文字": "（配方未记录）",
   "表述编号": "ST1165",
   "证据句子": [
    "M0098"
   ],
   "标记": []
  },
  "B": {
   "测试": "T06",
   "测试名": "LiCu长期循环0.2与第20圈电压滞后",
   "配方": "F1",
   "配方名": "5.0 M LiFSI/TMP",
   "recipe": "R1",
   "是否对照": false,
   "配方文字": "5.0 M LiFSI；TMP（纯溶剂 体积份）",
   "表述编号": "ST1162",
   "证据句子": [
    "M0086",
    "M0087"
   ],
   "标记": []
  },
  "组分变化": "配方组成未记录",
  "作者改动的组分": null,
  "特殊组分变化": [],
  "电解液相同但样品编号不同": false,
  "描述符": [],
  "物性": [],
  "条件": [
   {
    "条件": "温度",
    "方向": "相近",
    "A": 25.0,
    "B": 25.0
   },
   {
    "条件": "电流密度",
    "方向": "相近",
    "A": 0.2,
    "B": 0.2
   },
   {
    "条件": "沉积容量",
    "方向": "相近",
    "A": 0.4,
    "B": 0.4
   },
   {
    "条件": "测试方法",
    "方向": "相同",
    "A": 0.0,
    "B": 0.0
   },
   {
    "条件": "圈数",
    "方向": "一边未报告",
    "A": 300,
    "B": null
   }
  ],
  "条件含默认值": [],
  "性能": {
   "方向": "变高",
   "倍数": 0.2083,
   "倍数含义": "损失（100 − CE）之比",
   "好于参照": true,
   "值A": 99.0,
   "值B": 95.2,
   "指标A": "Li‖Cu CE",
   "指标B": "Li‖Cu CE"
  },
  "表述文字": "【P123｜Li‖Cu CE｜同测试换配方】实验样 （（配方未记录），测试 T06）相对 实验样 5.0 M LiFSI/TMP（5.0 M LiFSI；TMP（纯溶剂 体积份），测试 T06）｜组分变化：配方组成未记录｜描述符：无变化｜物性：两边没有都报告的｜条件：圈数 一边未报告｜性能：Li‖Cu CE 变高"
 },
 {
  "编号": "PC00315",
  "论文": "P123",
  "类别": "LiCu_CE",
  "比较类型": "配方和条件都变",
  "A": {
   "测试": "T07",
   "测试名": "LiCu长期循环0.5",
   "配方": "F4",
   "配方名": "1.6 M LiFSI/TMP-HFE (1:3)",
   "recipe": "R4",
   "是否对照": false,
   "配方文字": "1.6 M LiFSI；TMP:TTE = 1:3（体积比）",
   "表述编号": "ST1166",
   "证据句子": [
    "M0099"
   ],
   "标记": []
  },
  "B": {
   "测试": "T06",
   "测试名": "LiCu长期循环0.2与第20圈电压滞后",
   "配方": "F1",
   "配方名": "5.0 M LiFSI/TMP",
   "recipe": "R1",
   "是否对照": false,
   "配方文字": "5.0 M LiFSI；TMP（纯溶剂 体积份）",
   "表述编号": "ST1162",
   "证据句子": [
    "M0086",
    "M0087"
   ],
   "标记": []
  },
  "组分变化": "LiFSI 5.0 M → 1.6 M；TMP 纯溶剂 → 1 体积比；加入 TTE（3 体积比）",
  "作者改动的组分": [
   "LiFSI",
   "TMP",
   "TTE"
  ],
  "特殊组分变化": [],
  "电解液相同但样品编号不同": false,
  "描述符": [
   {
    "描述符": "eo_a",
    "中文": "α 氟化醚氧",
    "组": "氟化/稀释",
    "方向": "变高（从无到有）",
    "A": 0.6966,
    "B": 0.0,
    "被动": false
   },
   {
    "描述符": "fat",
    "中文": "溶剂 F 原子数",
    "组": "氟化/稀释",
    "方向": "变高（从无到有）",
    "A": 5.573,
    "B": 0.0,
    "被动": false
   },
   {
    "描述符": "rotb",
    "中文": "可旋转键数",
    "组": "溶剂骨架",
    "方向": "变高",
    "A": 4.3933,
    "B": 3.0,
    "被动": false
   },
   {
    "描述符": "tpsa",
    "中文": "TPSA",
    "组": "其他（单独成组或数据少）",
    "方向": "变低",
    "A": 20.0089,
    "B": 44.76,
    "被动": false
   },
   {
    "描述符": "mw",
    "中文": "溶剂分子量",
    "组": "溶剂骨架",
    "方向": "变高",
    "A": 204.1611,
    "B": 140.075,
    "被动": false
   },
   {
    "描述符": "ffrac",
    "中文": "含氟溶剂比例",
    "组": "氟化/稀释",
    "方向": "变高（从无到有）",
    "A": 0.6966,
    "B": 0.0,
    "被动": false
   },
   {
    "描述符": "lnsites",
    "中文": "每个 Li⁺ 的配位位点",
    "组": "配位（醚氧）",
    "方向": "变低",
    "A": 1.3546,
    "B": 1.7339,
    "被动": false
   },
   {
    "描述符": "dil",
    "中文": "稀释剂摩尔比例",
    "组": "氟化/稀释",
    "方向": "变高（从无到有）",
    "A": 0.6966,
    "B": 0.0,
    "被动": false
   },
   {
    "描述符": "li",
    "中文": "Li⁺ 总浓度",
    "组": "盐用量",
    "方向": "变低",
    "A": 1.6,
    "B": 5.0,
    "被动": false
   },
   {
    "描述符": "salt",
    "中文": "主盐浓度",
    "组": "盐用量",
    "方向": "变低",
    "A": 1.6,
    "B": 5.0,
    "被动": false
   },
   {
    "描述符": "anF",
    "中文": "阴离子 F（每升）",
    "组": "盐用量",
    "方向": "变低",
    "A": 3.2,
    "B": 10.0,
    "被动": false
   },
   {
    "描述符": "anSO2",
    "中文": "阴离子磺酰（每升）",
    "组": "盐用量",
    "方向": "变低",
    "A": 3.2,
    "B": 10.0,
    "被动": false
   }
  ],
  "物性": [
   {
    "物性": "离子电导率",
    "方向": "变高",
    "A": 1.36,
    "B": 0.58,
    "单位": "mS cm−1",
    "温度": null
   }
  ],
  "条件": [
   {
    "条件": "温度",
    "方向": "相近",
    "A": 25.0,
    "B": 25.0
   },
   {
    "条件": "电流密度",
    "方向": "变高",
    "A": 0.5,
    "B": 0.2
   },
   {
    "条件": "沉积容量",
    "方向": "变高",
    "A": 1.0,
    "B": 0.4
   },
   {
    "条件": "测试方法",
    "方向": "相同",
    "A": 0.0,
    "B": 0.0
   }
  ],
  "条件含默认值": [],
  "性能": {
   "方向": "变高",
   "倍数": 0.2083,
   "倍数含义": "损失（100 − CE）之比",
   "好于参照": true,
   "值A": 99.0,
   "值B": 95.2,
   "指标A": "Li‖Cu CE",
   "指标B": "Li‖Cu CE"
  },
  "表述文字": "【P123｜Li‖Cu CE｜配方和条件都变】实验样 1.6 M LiFSI/TMP-HFE (1:3)（1.6 M LiFSI；TMP:TTE = 1:3（体积比），测试 T07）相对 实验样 5.0 M LiFSI/TMP（5.0 M LiFSI；TMP（纯溶剂 体积份），测试 T06）｜组分变化：LiFSI 5.0 M → 1.6 M；TMP 纯溶剂 → 1 体积比；加入 TTE（3 体积比）｜描述符：α 氟化醚氧 变高（从无到有）；溶剂 F 原子数 变高（从无到有）；可旋转键数 变高；TPSA 变低；溶剂分子量 变高；含氟溶剂比例 变高（从无到有）；每个 Li⁺ 的配位位点 变低；稀释剂摩尔比例 变高（从无到有）；Li⁺ 总浓度 变低；主盐浓度 变低；阴离子 F（每升） 变低；阴离子磺酰（每升） 变低｜物性：离子电导率 变高｜条件：电流密度 变高；沉积容量 变高｜性能：Li‖Cu CE 变高"
 },
 {
  "编号": "PC00316",
  "论文": "P123",
  "类别": "LiCu_CE",
  "比较类型": "同测试换配方",
  "A": {
   "测试": "T06",
   "测试名": "LiCu长期循环0.2与第20圈电压滞后",
   "配方": "Gstable",
   "配方名": "",
   "recipe": null,
   "是否对照": false,
   "配方文字": "（配方未记录）",
   "表述编号": "ST1165",
   "证据句子": [
    "M0098"
   ],
   "标记": []
  },
  "B": {
   "测试": "T06",
   "测试名": "LiCu长期循环0.2与第20圈电压滞后",
   "配方": "F4",
   "配方名": "1.6 M LiFSI/TMP-HFE (1:3)",
   "recipe": "R4",
   "是否对照": false,
   "配方文字": "1.6 M LiFSI；TMP:TTE = 1:3（体积比）",
   "表述编号": "ST1163",
   "证据句子": [
    "M0098"
   ],
   "标记": []
  },
  "组分变化": "配方组成未记录",
  "作者改动的组分": null,
  "特殊组分变化": [],
  "电解液相同但样品编号不同": false,
  "描述符": [],
  "物性": [],
  "条件": [
   {
    "条件": "温度",
    "方向": "相近",
    "A": 25.0,
    "B": 25.0
   },
   {
    "条件": "电流密度",
    "方向": "相近",
    "A": 0.2,
    "B": 0.2
   },
   {
    "条件": "沉积容量",
    "方向": "相近",
    "A": 0.4,
    "B": 0.4
   },
   {
    "条件": "测试方法",
    "方向": "相同",
    "A": 0.0,
    "B": 0.0
   },
   {
    "条件": "圈数",
    "方向": "变低",
    "A": 300,
    "B": 550
   }
  ],
  "条件含默认值": [],
  "性能": {
   "方向": "变低",
   "倍数": 1.1111,
   "倍数含义": "损失（100 − CE）之比",
   "好于参照": false,
   "值A": 99.0,
   "值B": 99.1,
   "指标A": "Li‖Cu CE",
   "指标B": "Li‖Cu CE"
  },
  "表述文字": "【P123｜Li‖Cu CE｜同测试换配方】实验样 （（配方未记录），测试 T06）相对 实验样 1.6 M LiFSI/TMP-HFE (1:3)（1.6 M LiFSI；TMP:TTE = 1:3（体积比），测试 T06）｜组分变化：配方组成未记录｜描述符：无变化｜物性：两边没有都报告的｜条件：圈数 变低｜性能：Li‖Cu CE 变低"
 },
 {
  "编号": "PC00317",
  "论文": "P123",
  "类别": "LiCu_CE",
  "比较类型": "同配方换条件",
  "A": {
   "测试": "T07",
   "测试名": "LiCu长期循环0.5",
   "配方": "F4",
   "配方名": "1.6 M LiFSI/TMP-HFE (1:3)",
   "recipe": "R4",
   "是否对照": false,
   "配方文字": "1.6 M LiFSI；TMP:TTE = 1:3（体积比）",
   "表述编号": "ST1166",
   "证据句子": [
    "M0099"
   ],
   "标记": []
  },
  "B": {
   "测试": "T06",
   "测试名": "LiCu长期循环0.2与第20圈电压滞后",
   "配方": "F4",
   "配方名": "1.6 M LiFSI/TMP-HFE (1:3)",
   "recipe": "R4",
   "是否对照": false,
   "配方文字": "1.6 M LiFSI；TMP:TTE = 1:3（体积比）",
   "表述编号": "ST1163",
   "证据句子": [
    "M0098"
   ],
   "标记": []
  },
  "组分变化": "配方相同",
  "作者改动的组分": [],
  "特殊组分变化": [],
  "电解液相同但样品编号不同": false,
  "描述符": [],
  "物性": [
   {
    "物性": "离子电导率",
    "方向": "相近",
    "A": 1.36,
    "B": 1.36,
    "单位": "mS cm−1",
    "温度": null
   },
   {
    "物性": "黏度",
    "方向": "相近",
    "A": 1.0,
    "B": 1.0,
    "单位": "黏度明显降低",
    "温度": null
   }
  ],
  "条件": [
   {
    "条件": "温度",
    "方向": "相近",
    "A": 25.0,
    "B": 25.0
   },
   {
    "条件": "电流密度",
    "方向": "变高",
    "A": 0.5,
    "B": 0.2
   },
   {
    "条件": "沉积容量",
    "方向": "变高",
    "A": 1.0,
    "B": 0.4
   },
   {
    "条件": "测试方法",
    "方向": "相同",
    "A": 0.0,
    "B": 0.0
   },
   {
    "条件": "圈数",
    "方向": "一边未报告",
    "A": null,
    "B": 550
   }
  ],
  "条件含默认值": [],
  "性能": {
   "方向": "变低",
   "倍数": 1.1111,
   "倍数含义": "损失（100 − CE）之比",
   "好于参照": false,
   "值A": 99.0,
   "值B": 99.1,
   "指标A": "Li‖Cu CE",
   "指标B": "Li‖Cu CE"
  },
  "表述文字": "【P123｜Li‖Cu CE｜同配方换条件】实验样 1.6 M LiFSI/TMP-HFE (1:3)（1.6 M LiFSI；TMP:TTE = 1:3（体积比），测试 T07）相对 实验样 1.6 M LiFSI/TMP-HFE (1:3)（1.6 M LiFSI；TMP:TTE = 1:3（体积比），测试 T06）｜组分变化：配方相同｜描述符：配方相同｜物性：离子电导率 相近；黏度 相近｜条件：电流密度 变高；沉积容量 变高；圈数 一边未报告｜性能：Li‖Cu CE 变低"
 },
 {
  "编号": "PC00318",
  "论文": "P123",
  "类别": "LiCu_CE",
  "比较类型": "配方和条件都变",
  "A": {
   "测试": "T06",
   "测试名": "LiCu长期循环0.2与第20圈电压滞后",
   "配方": "Gstable",
   "配方名": "",
   "recipe": null,
   "是否对照": false,
   "配方文字": "（配方未记录）",
   "表述编号": "ST1165",
   "证据句子": [
    "M0098"
   ],
   "标记": []
  },
  "B": {
   "测试": "T07",
   "测试名": "LiCu长期循环0.5",
   "配方": "F4",
   "配方名": "1.6 M LiFSI/TMP-HFE (1:3)",
   "recipe": "R4",
   "是否对照": false,
   "配方文字": "1.6 M LiFSI；TMP:TTE = 1:3（体积比）",
   "表述编号": "ST1166",
   "证据句子": [
    "M0099"
   ],
   "标记": []
  },
  "组分变化": "配方组成未记录",
  "作者改动的组分": null,
  "特殊组分变化": [],
  "电解液相同但样品编号不同": false,
  "描述符": [],
  "物性": [],
  "条件": [
   {
    "条件": "温度",
    "方向": "相近",
    "A": 25.0,
    "B": 25.0
   },
   {
    "条件": "电流密度",
    "方向": "变低",
    "A": 0.2,
    "B": 0.5
   },
   {
    "条件": "沉积容量",
    "方向": "变低",
    "A": 0.4,
    "B": 1.0
   },
   {
    "条件": "测试方法",
    "方向": "相同",
    "A": 0.0,
    "B": 0.0
   },
   {
    "条件": "圈数",
    "方向": "一边未报告",
    "A": 300,
    "B": null
   }
  ],
  "条件含默认值": [],
  "性能": {
   "方向": "相近",
   "倍数": 1.0,
   "倍数含义": "损失（100 − CE）之比",
   "好于参照": null,
   "值A": 99.0,
   "值B": 99.0,
   "指标A": "Li‖Cu CE",
   "指标B": "Li‖Cu CE"
  },
  "表述文字": "【P123｜Li‖Cu CE｜配方和条件都变】实验样 （（配方未记录），测试 T06）相对 实验样 1.6 M LiFSI/TMP-HFE (1:3)（1.6 M LiFSI；TMP:TTE = 1:3（体积比），测试 T07）｜组分变化：配方组成未记录｜描述符：无变化｜物性：两边没有都报告的｜条件：电流密度 变低；沉积容量 变低；圈数 一边未报告｜性能：Li‖Cu CE 相近"
 },
 {
  "编号": "PC00319",
  "论文": "P124",
  "类别": "每圈衰减率",
  "比较类型": "同测试换配方",
  "A": {
   "测试": "T_GRAD",
   "测试名": "3.03mg cm−2 DPTT用量梯度循环",
   "配方": "F_D4",
   "配方名": "4 wt% DPTT",
   "recipe": "R_D4",
   "是否对照": false,
   "配方文字": "1 M LiTFSI；2 wt% LiNO3；4 wt% ADD_TRIAL；DME:DOL = 1:1（体积比）",
   "表述编号": "ST1210",
   "证据句子": [
    "M0112",
    "M0114"
   ],
   "标记": [
    "E/S默认",
    "由容量换算"
   ]
  },
  "B": {
   "测试": "T_GRAD",
   "测试名": "3.03mg cm−2 DPTT用量梯度循环",
   "配方": "F_STD",
   "配方名": "STD / conventional / basic electrolyte",
   "recipe": "R_STD",
   "是否对照": true,
   "配方文字": "1 M LiTFSI；2 wt% LiNO3；DME:DOL = 1:1（体积比）",
   "表述编号": "ST1213",
   "证据句子": [
    "M0112",
    "M0114"
   ],
   "标记": [
    "E/S默认",
    "LiNO3按质量分数换算",
    "由容量换算"
   ]
  },
  "组分变化": "加入 ADD_TRIAL（4 wt%）",
  "作者改动的组分": [
   "ADD_TRIAL"
  ],
  "特殊组分变化": [
   {
    "组分": "ADD_TRIAL",
    "类型": "描述符看不到"
   }
  ],
  "电解液相同但样品编号不同": false,
  "描述符": [
   {
    "描述符": "ring",
    "中文": "溶剂环数",
    "组": "溶剂骨架",
    "方向": "变低",
    "A": 0.5,
    "B": 0.5984,
    "被动": false
   },
   {
    "描述符": "rotb",
    "中文": "可旋转键数",
    "组": "溶剂骨架",
    "方向": "变高",
    "A": 1.5,
    "B": 1.2049,
    "被动": false
   },
   {
    "描述符": "mw",
    "中文": "溶剂分子量",
    "组": "溶剂骨架",
    "方向": "变高",
    "A": 82.1005,
    "B": 80.5223,
    "被动": false
   },
   {
    "描述符": "lnsites",
    "中文": "每个 Li⁺ 的配位位点",
    "组": "配位（醚氧）",
    "方向": "变高",
    "A": 23.9809,
    "B": 17.4944,
    "被动": false
   },
   {
    "描述符": "li",
    "中文": "Li⁺ 总浓度",
    "组": "盐用量",
    "方向": "变低",
    "A": 1.0,
    "B": 1.3708,
    "被动": true
   }
  ],
  "物性": [],
  "条件": [
   {
    "条件": "E/S",
    "方向": "相近",
    "A": 17.51,
    "B": 17.51
   },
   {
    "条件": "硫载量",
    "方向": "相近",
    "A": 3.03,
    "B": 3.03
   },
   {
    "条件": "倍率",
    "方向": "相近",
    "A": 0.5,
    "B": 0.5
   },
   {
    "条件": "温度",
    "方向": "相近",
    "A": 25.0,
    "B": 25.0
   },
   {
    "条件": "电池形式",
    "方向": "相同",
    "A": 0.0,
    "B": 0.0
   },
   {
    "条件": "圈数",
    "方向": "相近",
    "A": 250,
    "B": 250
   }
  ],
  "条件含默认值": [
   "E/S默认"
  ],
  "性能": {
   "方向": "变低",
   "倍数": 0.5709,
   "倍数含义": "每圈衰减率之比",
   "好于参照": true,
   "值A": 0.1024,
   "值B": 0.1793,
   "指标A": "每圈衰减率（%/圈，由比放电容量（基准未写明）换算）",
   "指标B": "每圈衰减率（%/圈，由比放电容量（基准未写明）换算）"
  },
  "表述文字": "【P124｜每圈衰减率｜同测试换配方】实验样 4 wt% DPTT（1 M LiTFSI；2 wt% LiNO3；4 wt% ADD_TRIAL；DME:DOL = 1:1（体积比），测试 T_GRAD）相对 对比样 STD / conventional / basic electrolyte（1 M LiTFSI；2 wt% LiNO3；DME:DOL = 1:1（体积比），测试 T_GRAD）｜组分变化：加入 ADD_TRIAL（4 wt%）（其中 ADD_TRIAL：描述符看不到）｜描述符：溶剂环数 变低；可旋转键数 变高；溶剂分子量 变高；每个 Li⁺ 的配位位点 变高；Li⁺ 总浓度 变低（被动）｜物性：两边没有都报告的｜条件：相同（含默认值：E/S默认）｜性能：每圈衰减率 变低"
 },
 {
  "编号": "PC00320",
  "论文": "P124",
  "类别": "每圈衰减率",
  "比较类型": "同配方换条件",
  "A": {
   "测试": "T_LOW",
   "测试名": "STD与4wt%DPTT低载硫循环",
   "配方": "F_D4",
   "配方名": "4 wt% DPTT",
   "recipe": "R_D4",
   "是否对照": false,
   "配方文字": "1 M LiTFSI；2 wt% LiNO3；4 wt% ADD_TRIAL；DME:DOL = 1:1（体积比）",
   "表述编号": "ST1215",
   "证据句子": [
    "M0078"
   ],
   "标记": [
    "由容量换算"
   ]
  },
  "B": {
   "测试": "T_GRAD",
   "测试名": "3.03mg cm−2 DPTT用量梯度循环",
   "配方": "F_D4",
   "配方名": "4 wt% DPTT",
   "recipe": "R_D4",
   "是否对照": false,
   "配方文字": "1 M LiTFSI；2 wt% LiNO3；4 wt% ADD_TRIAL；DME:DOL = 1:1（体积比）",
   "表述编号": "ST1210",
   "证据句子": [
    "M0112",
    "M0114"
   ],
   "标记": [
    "E/S默认",
    "由容量换算"
   ]
  },
  "组分变化": "配方相同",
  "作者改动的组分": [],
  "特殊组分变化": [],
  "电解液相同但样品编号不同": false,
  "描述符": [],
  "物性": [],
  "条件": [
   {
    "条件": "E/S",
    "方向": "变高",
    "A": 20.0,
    "B": 17.51
   },
   {
    "条件": "硫载量",
    "方向": "变低",
    "A": 1.25,
    "B": 3.03
   },
   {
    "条件": "倍率",
    "方向": "相近",
    "A": 0.5,
    "B": 0.5
   },
   {
    "条件": "温度",
    "方向": "相近",
    "A": 25.0,
    "B": 25.0
   },
   {
    "条件": "电池形式",
    "方向": "相同",
    "A": 0.0,
    "B": 0.0
   },
   {
    "条件": "圈数",
    "方向": "变低",
    "A": 100,
    "B": 250
   }
  ],
  "条件含默认值": [
   "E/S默认"
  ],
  "性能": {
   "方向": "变高",
   "倍数": 2.1355,
   "倍数含义": "每圈衰减率之比",
   "好于参照": false,
   "值A": 0.2186,
   "值B": 0.1024,
   "指标A": "每圈衰减率（%/圈，由比放电容量（基准未写明）换算）",
   "指标B": "每圈衰减率（%/圈，由比放电容量（基准未写明）换算）"
  },
  "表述文字": "【P124｜每圈衰减率｜同配方换条件】实验样 4 wt% DPTT（1 M LiTFSI；2 wt% LiNO3；4 wt% ADD_TRIAL；DME:DOL = 1:1（体积比），测试 T_LOW）相对 实验样 4 wt% DPTT（1 M LiTFSI；2 wt% LiNO3；4 wt% ADD_TRIAL；DME:DOL = 1:1（体积比），测试 T_GRAD）｜组分变化：配方相同｜描述符：配方相同｜物性：两边没有都报告的｜条件：E/S 变高；硫载量 变低；圈数 变低（含默认值：E/S默认）｜性能：每圈衰减率 变高"
 },
 {
  "编号": "PC00321",
  "论文": "P124",
  "类别": "每圈衰减率",
  "比较类型": "配方和条件都变",
  "A": {
   "测试": "T_GRAD",
   "测试名": "3.03mg cm−2 DPTT用量梯度循环",
   "配方": "F_D4",
   "配方名": "4 wt% DPTT",
   "recipe": "R_D4",
   "是否对照": false,
   "配方文字": "1 M LiTFSI；2 wt% LiNO3；4 wt% ADD_TRIAL；DME:DOL = 1:1（体积比）",
   "表述编号": "ST1210",
   "证据句子": [
    "M0112",
    "M0114"
   ],
   "标记": [
    "E/S默认",
    "由容量换算"
   ]
  },
  "B": {
   "测试": "T_LOW",
   "测试名": "STD与4wt%DPTT低载硫循环",
   "配方": "F_STD",
   "配方名": "STD / conventional / basic electrolyte",
   "recipe": "R_STD",
   "是否对照": true,
   "配方文字": "1 M LiTFSI；2 wt% LiNO3；DME:DOL = 1:1（体积比）",
   "表述编号": "ST1217",
   "证据句子": [
    "M0078"
   ],
   "标记": [
    "LiNO3按质量分数换算",
    "由容量换算"
   ]
  },
  "组分变化": "加入 ADD_TRIAL（4 wt%）",
  "作者改动的组分": [
   "ADD_TRIAL"
  ],
  "特殊组分变化": [
   {
    "组分": "ADD_TRIAL",
    "类型": "描述符看不到"
   }
  ],
  "电解液相同但样品编号不同": false,
  "描述符": [
   {
    "描述符": "ring",
    "中文": "溶剂环数",
    "组": "溶剂骨架",
    "方向": "变低",
    "A": 0.5,
    "B": 0.5984,
    "被动": false
   },
   {
    "描述符": "rotb",
    "中文": "可旋转键数",
    "组": "溶剂骨架",
    "方向": "变高",
    "A": 1.5,
    "B": 1.2049,
    "被动": false
   },
   {
    "描述符": "mw",
    "中文": "溶剂分子量",
    "组": "溶剂骨架",
    "方向": "变高",
    "A": 82.1005,
    "B": 80.5223,
    "被动": false
   },
   {
    "描述符": "lnsites",
    "中文": "每个 Li⁺ 的配位位点",
    "组": "配位（醚氧）",
    "方向": "变高",
    "A": 23.9809,
    "B": 17.4944,
    "被动": false
   },
   {
    "描述符": "li",
    "中文": "Li⁺ 总浓度",
    "组": "盐用量",
    "方向": "变低",
    "A": 1.0,
    "B": 1.3708,
    "被动": true
   }
  ],
  "物性": [],
  "条件": [
   {
    "条件": "E/S",
    "方向": "变低",
    "A": 17.51,
    "B": 20.0
   },
   {
    "条件": "硫载量",
    "方向": "变高",
    "A": 3.03,
    "B": 1.25
   },
   {
    "条件": "倍率",
    "方向": "相近",
    "A": 0.5,
    "B": 0.5
   },
   {
    "条件": "温度",
    "方向": "相近",
    "A": 25.0,
    "B": 25.0
   },
   {
    "条件": "电池形式",
    "方向": "相同",
    "A": 0.0,
    "B": 0.0
   },
   {
    "条件": "圈数",
    "方向": "变高",
    "A": 250,
    "B": 100
   }
  ],
  "条件含默认值": [
   "E/S默认"
  ],
  "性能": {
   "方向": "变低",
   "倍数": 0.3082,
   "倍数含义": "每圈衰减率之比",
   "好于参照": true,
   "值A": 0.1024,
   "值B": 0.3321,
   "指标A": "每圈衰减率（%/圈，由比放电容量（基准未写明）换算）",
   "指标B": "每圈衰减率（%/圈，由比放电容量（基准未写明）换算）"
  },
  "表述文字": "【P124｜每圈衰减率｜配方和条件都变】实验样 4 wt% DPTT（1 M LiTFSI；2 wt% LiNO3；4 wt% ADD_TRIAL；DME:DOL = 1:1（体积比），测试 T_GRAD）相对 对比样 STD / conventional / basic electrolyte（1 M LiTFSI；2 wt% LiNO3；DME:DOL = 1:1（体积比），测试 T_LOW）｜组分变化：加入 ADD_TRIAL（4 wt%）（其中 ADD_TRIAL：描述符看不到）｜描述符：溶剂环数 变低；可旋转键数 变高；溶剂分子量 变高；每个 Li⁺ 的配位位点 变高；Li⁺ 总浓度 变低（被动）｜物性：两边没有都报告的｜条件：E/S 变低；硫载量 变高；圈数 变高（含默认值：E/S默认）｜性能：每圈衰减率 变低"
 },
 {
  "编号": "PC00322",
  "论文": "P124",
  "类别": "每圈衰减率",
  "比较类型": "配方和条件都变",
  "A": {
   "测试": "T_LOW",
   "测试名": "STD与4wt%DPTT低载硫循环",
   "配方": "F_D4",
   "配方名": "4 wt% DPTT",
   "recipe": "R_D4",
   "是否对照": false,
   "配方文字": "1 M LiTFSI；2 wt% LiNO3；4 wt% ADD_TRIAL；DME:DOL = 1:1（体积比）",
   "表述编号": "ST1215",
   "证据句子": [
    "M0078"
   ],
   "标记": [
    "由容量换算"
   ]
  },
  "B": {
   "测试": "T_GRAD",
   "测试名": "3.03mg cm−2 DPTT用量梯度循环",
   "配方": "F_STD",
   "配方名": "STD / conventional / basic electrolyte",
   "recipe": "R_STD",
   "是否对照": true,
   "配方文字": "1 M LiTFSI；2 wt% LiNO3；DME:DOL = 1:1（体积比）",
   "表述编号": "ST1213",
   "证据句子": [
    "M0112",
    "M0114"
   ],
   "标记": [
    "E/S默认",
    "LiNO3按质量分数换算",
    "由容量换算"
   ]
  },
  "组分变化": "加入 ADD_TRIAL（4 wt%）",
  "作者改动的组分": [
   "ADD_TRIAL"
  ],
  "特殊组分变化": [
   {
    "组分": "ADD_TRIAL",
    "类型": "描述符看不到"
   }
  ],
  "电解液相同但样品编号不同": false,
  "描述符": [
   {
    "描述符": "ring",
    "中文": "溶剂环数",
    "组": "溶剂骨架",
    "方向": "变低",
    "A": 0.5,
    "B": 0.5984,
    "被动": false
   },
   {
    "描述符": "rotb",
    "中文": "可旋转键数",
    "组": "溶剂骨架",
    "方向": "变高",
    "A": 1.5,
    "B": 1.2049,
    "被动": false
   },
   {
    "描述符": "mw",
    "中文": "溶剂分子量",
    "组": "溶剂骨架",
    "方向": "变高",
    "A": 82.1005,
    "B": 80.5223,
    "被动": false
   },
   {
    "描述符": "lnsites",
    "中文": "每个 Li⁺ 的配位位点",
    "组": "配位（醚氧）",
    "方向": "变高",
    "A": 23.9809,
    "B": 17.4944,
    "被动": false
   },
   {
    "描述符": "li",
    "中文": "Li⁺ 总浓度",
    "组": "盐用量",
    "方向": "变低",
    "A": 1.0,
    "B": 1.3708,
    "被动": true
   }
  ],
  "物性": [],
  "条件": [
   {
    "条件": "E/S",
    "方向": "变高",
    "A": 20.0,
    "B": 17.51
   },
   {
    "条件": "硫载量",
    "方向": "变低",
    "A": 1.25,
    "B": 3.03
   },
   {
    "条件": "倍率",
    "方向": "相近",
    "A": 0.5,
    "B": 0.5
   },
   {
    "条件": "温度",
    "方向": "相近",
    "A": 25.0,
    "B": 25.0
   },
   {
    "条件": "电池形式",
    "方向": "相同",
    "A": 0.0,
    "B": 0.0
   },
   {
    "条件": "圈数",
    "方向": "变低",
    "A": 100,
    "B": 250
   }
  ],
  "条件含默认值": [
   "E/S默认"
  ],
  "性能": {
   "方向": "变高",
   "倍数": 1.2192,
   "倍数含义": "每圈衰减率之比",
   "好于参照": false,
   "值A": 0.2186,
   "值B": 0.1793,
   "指标A": "每圈衰减率（%/圈，由比放电容量（基准未写明）换算）",
   "指标B": "每圈衰减率（%/圈，由比放电容量（基准未写明）换算）"
  },
  "表述文字": "【P124｜每圈衰减率｜配方和条件都变】实验样 4 wt% DPTT（1 M LiTFSI；2 wt% LiNO3；4 wt% ADD_TRIAL；DME:DOL = 1:1（体积比），测试 T_LOW）相对 对比样 STD / conventional / basic electrolyte（1 M LiTFSI；2 wt% LiNO3；DME:DOL = 1:1（体积比），测试 T_GRAD）｜组分变化：加入 ADD_TRIAL（4 wt%）（其中 ADD_TRIAL：描述符看不到）｜描述符：溶剂环数 变低；可旋转键数 变高；溶剂分子量 变高；每个 Li⁺ 的配位位点 变高；Li⁺ 总浓度 变低（被动）｜物性：两边没有都报告的｜条件：E/S 变高；硫载量 变低；圈数 变低（含默认值：E/S默认）｜性能：每圈衰减率 变高"
 },
 {
  "编号": "PC00323",
  "论文": "P124",
  "类别": "每圈衰减率",
  "比较类型": "同配方换条件",
  "A": {
   "测试": "T_LOW",
   "测试名": "STD与4wt%DPTT低载硫循环",
   "配方": "F_STD",
   "配方名": "STD / conventional / basic electrolyte",
   "recipe": "R_STD",
   "是否对照": true,
   "配方文字": "1 M LiTFSI；2 wt% LiNO3；DME:DOL = 1:1（体积比）",
   "表述编号": "ST1217",
   "证据句子": [
    "M0078"
   ],
   "标记": [
    "LiNO3按质量分数换算",
    "由容量换算"
   ]
  },
  "B": {
   "测试": "T_GRAD",
   "测试名": "3.03mg cm−2 DPTT用量梯度循环",
   "配方": "F_STD",
   "配方名": "STD / conventional / basic electrolyte",
   "recipe": "R_STD",
   "是否对照": true,
   "配方文字": "1 M LiTFSI；2 wt% LiNO3；DME:DOL = 1:1（体积比）",
   "表述编号": "ST1213",
   "证据句子": [
    "M0112",
    "M0114"
   ],
   "标记": [
    "E/S默认",
    "LiNO3按质量分数换算",
    "由容量换算"
   ]
  },
  "组分变化": "配方相同",
  "作者改动的组分": [],
  "特殊组分变化": [],
  "电解液相同但样品编号不同": false,
  "描述符": [],
  "物性": [],
  "条件": [
   {
    "条件": "E/S",
    "方向": "变高",
    "A": 20.0,
    "B": 17.51
   },
   {
    "条件": "硫载量",
    "方向": "变低",
    "A": 1.25,
    "B": 3.03
   },
   {
    "条件": "倍率",
    "方向": "相近",
    "A": 0.5,
    "B": 0.5
   },
   {
    "条件": "温度",
    "方向": "相近",
    "A": 25.0,
    "B": 25.0
   },
   {
    "条件": "电池形式",
    "方向": "相同",
    "A": 0.0,
    "B": 0.0
   },
   {
    "条件": "圈数",
    "方向": "变低",
    "A": 100,
    "B": 250
   }
  ],
  "条件含默认值": [
   "E/S默认"
  ],
  "性能": {
   "方向": "变高",
   "倍数": 1.8522,
   "倍数含义": "每圈衰减率之比",
   "好于参照": false,
   "值A": 0.3321,
   "值B": 0.1793,
   "指标A": "每圈衰减率（%/圈，由比放电容量（基准未写明）换算）",
   "指标B": "每圈衰减率（%/圈，由比放电容量（基准未写明）换算）"
  },
  "表述文字": "【P124｜每圈衰减率｜同配方换条件】对比样 STD / conventional / basic electrolyte（1 M LiTFSI；2 wt% LiNO3；DME:DOL = 1:1（体积比），测试 T_LOW）相对 对比样 STD / conventional / basic electrolyte（1 M LiTFSI；2 wt% LiNO3；DME:DOL = 1:1（体积比），测试 T_GRAD）｜组分变化：配方相同｜描述符：配方相同｜物性：两边没有都报告的｜条件：E/S 变高；硫载量 变低；圈数 变低（含默认值：E/S默认）｜性能：每圈衰减率 变高"
 },
 {
  "编号": "PC00324",
  "论文": "P124",
  "类别": "每圈衰减率",
  "比较类型": "同测试换配方",
  "A": {
   "测试": "T_LOW",
   "测试名": "STD与4wt%DPTT低载硫循环",
   "配方": "F_D4",
   "配方名": "4 wt% DPTT",
   "recipe": "R_D4",
   "是否对照": false,
   "配方文字": "1 M LiTFSI；2 wt% LiNO3；4 wt% ADD_TRIAL；DME:DOL = 1:1（体积比）",
   "表述编号": "ST1215",
   "证据句子": [
    "M0078"
   ],
   "标记": [
    "由容量换算"
   ]
  },
  "B": {
   "测试": "T_LOW",
   "测试名": "STD与4wt%DPTT低载硫循环",
   "配方": "F_STD",
   "配方名": "STD / conventional / basic electrolyte",
   "recipe": "R_STD",
   "是否对照": true,
   "配方文字": "1 M LiTFSI；2 wt% LiNO3；DME:DOL = 1:1（体积比）",
   "表述编号": "ST1217",
   "证据句子": [
    "M0078"
   ],
   "标记": [
    "LiNO3按质量分数换算",
    "由容量换算"
   ]
  },
  "组分变化": "加入 ADD_TRIAL（4 wt%）",
  "作者改动的组分": [
   "ADD_TRIAL"
  ],
  "特殊组分变化": [
   {
    "组分": "ADD_TRIAL",
    "类型": "描述符看不到"
   }
  ],
  "电解液相同但样品编号不同": false,
  "描述符": [
   {
    "描述符": "ring",
    "中文": "溶剂环数",
    "组": "溶剂骨架",
    "方向": "变低",
    "A": 0.5,
    "B": 0.5984,
    "被动": false
   },
   {
    "描述符": "rotb",
    "中文": "可旋转键数",
    "组": "溶剂骨架",
    "方向": "变高",
    "A": 1.5,
    "B": 1.2049,
    "被动": false
   },
   {
    "描述符": "mw",
    "中文": "溶剂分子量",
    "组": "溶剂骨架",
    "方向": "变高",
    "A": 82.1005,
    "B": 80.5223,
    "被动": false
   },
   {
    "描述符": "lnsites",
    "中文": "每个 Li⁺ 的配位位点",
    "组": "配位（醚氧）",
    "方向": "变高",
    "A": 23.9809,
    "B": 17.4944,
    "被动": false
   },
   {
    "描述符": "li",
    "中文": "Li⁺ 总浓度",
    "组": "盐用量",
    "方向": "变低",
    "A": 1.0,
    "B": 1.3708,
    "被动": true
   }
  ],
  "物性": [],
  "条件": [
   {
    "条件": "E/S",
    "方向": "相近",
    "A": 20.0,
    "B": 20.0
   },
   {
    "条件": "硫载量",
    "方向": "相近",
    "A": 1.25,
    "B": 1.25
   },
   {
    "条件": "倍率",
    "方向": "相近",
    "A": 0.5,
    "B": 0.5
   },
   {
    "条件": "温度",
    "方向": "相近",
    "A": 25.0,
    "B": 25.0
   },
   {
    "条件": "电池形式",
    "方向": "相同",
    "A": 0.0,
    "B": 0.0
   },
   {
    "条件": "圈数",
    "方向": "相近",
    "A": 100,
    "B": 100
   }
  ],
  "条件含默认值": [],
  "性能": {
   "方向": "变低",
   "倍数": 0.6582,
   "倍数含义": "每圈衰减率之比",
   "好于参照": true,
   "值A": 0.2186,
   "值B": 0.3321,
   "指标A": "每圈衰减率（%/圈，由比放电容量（基准未写明）换算）",
   "指标B": "每圈衰减率（%/圈，由比放电容量（基准未写明）换算）"
  },
  "表述文字": "【P124｜每圈衰减率｜同测试换配方】实验样 4 wt% DPTT（1 M LiTFSI；2 wt% LiNO3；4 wt% ADD_TRIAL；DME:DOL = 1:1（体积比），测试 T_LOW）相对 对比样 STD / conventional / basic electrolyte（1 M LiTFSI；2 wt% LiNO3；DME:DOL = 1:1（体积比），测试 T_LOW）｜组分变化：加入 ADD_TRIAL（4 wt%）（其中 ADD_TRIAL：描述符看不到）｜描述符：溶剂环数 变低；可旋转键数 变高；溶剂分子量 变高；每个 Li⁺ 的配位位点 变高；Li⁺ 总浓度 变低（被动）｜物性：两边没有都报告的｜条件：相同｜性能：每圈衰减率 变低"
 },
 {
  "编号": "PC00325",
  "论文": "P124",
  "类别": "首圈容量",
  "比较类型": "同测试换配方",
  "A": {
   "测试": "T_GRAD",
   "测试名": "3.03mg cm−2 DPTT用量梯度循环",
   "配方": "F_D5",
   "配方名": "5 wt% DPTT",
   "recipe": "R_D5",
   "是否对照": false,
   "配方文字": "1 M LiTFSI；2 wt% LiNO3；5 wt% ADD_TRIAL；DME:DOL = 1:1（体积比）",
   "表述编号": "ST1211",
   "证据句子": [
    "M0129"
   ],
   "标记": [
    "E/S默认",
    "基准未写明"
   ]
  },
  "B": {
   "测试": "T_GRAD",
   "测试名": "3.03mg cm−2 DPTT用量梯度循环",
   "配方": "F_D4",
   "配方名": "4 wt% DPTT",
   "recipe": "R_D4",
   "是否对照": false,
   "配方文字": "1 M LiTFSI；2 wt% LiNO3；4 wt% ADD_TRIAL；DME:DOL = 1:1（体积比）",
   "表述编号": "ST1209",
   "证据句子": [
    "M0112",
    "M0114"
   ],
   "标记": [
    "E/S默认",
    "基准未写明"
   ]
  },
  "组分变化": "ADD_TRIAL 4 wt% → 5 wt%",
  "作者改动的组分": [
   "ADD_TRIAL"
  ],
  "特殊组分变化": [
   {
    "组分": "ADD_TRIAL",
    "类型": "描述符看不到"
   }
  ],
  "电解液相同但样品编号不同": false,
  "描述符": [],
  "物性": [],
  "条件": [
   {
    "条件": "E/S",
    "方向": "相近",
    "A": 17.51,
    "B": 17.51
   },
   {
    "条件": "硫载量",
    "方向": "相近",
    "A": 3.03,
    "B": 3.03
   },
   {
    "条件": "倍率",
    "方向": "相近",
    "A": 0.5,
    "B": 0.5
   },
   {
    "条件": "温度",
    "方向": "相近",
    "A": 25.0,
    "B": 25.0
   },
   {
    "条件": "电池形式",
    "方向": "相同",
    "A": 0.0,
    "B": 0.0
   }
  ],
  "条件含默认值": [
   "E/S默认"
  ],
  "性能": {
   "方向": "变高",
   "倍数": 1.1417,
   "倍数含义": "容量之比",
   "好于参照": true,
   "值A": 1401.6,
   "值B": 1227.6,
   "指标A": "比放电容量（基准未写明）",
   "指标B": "比放电容量（基准未写明）"
  },
  "表述文字": "【P124｜首圈容量｜同测试换配方】实验样 5 wt% DPTT（1 M LiTFSI；2 wt% LiNO3；5 wt% ADD_TRIAL；DME:DOL = 1:1（体积比），测试 T_GRAD）相对 实验样 4 wt% DPTT（1 M LiTFSI；2 wt% LiNO3；4 wt% ADD_TRIAL；DME:DOL = 1:1（体积比），测试 T_GRAD）｜组分变化：ADD_TRIAL 4 wt% → 5 wt%（其中 ADD_TRIAL：描述符看不到）｜描述符：无变化｜物性：两边没有都报告的｜条件：相同（含默认值：E/S默认）｜性能：首圈容量 变高"
 },
 {
  "编号": "PC00326",
  "论文": "P124",
  "类别": "首圈容量",
  "比较类型": "同测试换配方",
  "A": {
   "测试": "T_GRAD",
   "测试名": "3.03mg cm−2 DPTT用量梯度循环",
   "配方": "F_D4",
   "配方名": "4 wt% DPTT",
   "recipe": "R_D4",
   "是否对照": false,
   "配方文字": "1 M LiTFSI；2 wt% LiNO3；4 wt% ADD_TRIAL；DME:DOL = 1:1（体积比）",
   "表述编号": "ST1209",
   "证据句子": [
    "M0112",
    "M0114"
   ],
   "标记": [
    "E/S默认",
    "基准未写明"
   ]
  },
  "B": {
   "测试": "T_GRAD",
   "测试名": "3.03mg cm−2 DPTT用量梯度循环",
   "配方": "F_STD",
   "配方名": "STD / conventional / basic electrolyte",
   "recipe": "R_STD",
   "是否对照": true,
   "配方文字": "1 M LiTFSI；2 wt% LiNO3；DME:DOL = 1:1（体积比）",
   "表述编号": "ST1212",
   "证据句子": [
    "M0112",
    "M0114"
   ],
   "标记": [
    "E/S默认",
    "LiNO3按质量分数换算",
    "基准未写明"
   ]
  },
  "组分变化": "加入 ADD_TRIAL（4 wt%）",
  "作者改动的组分": [
   "ADD_TRIAL"
  ],
  "特殊组分变化": [
   {
    "组分": "ADD_TRIAL",
    "类型": "描述符看不到"
   }
  ],
  "电解液相同但样品编号不同": false,
  "描述符": [
   {
    "描述符": "ring",
    "中文": "溶剂环数",
    "组": "溶剂骨架",
    "方向": "变低",
    "A": 0.5,
    "B": 0.5984,
    "被动": false
   },
   {
    "描述符": "rotb",
    "中文": "可旋转键数",
    "组": "溶剂骨架",
    "方向": "变高",
    "A": 1.5,
    "B": 1.2049,
    "被动": false
   },
   {
    "描述符": "mw",
    "中文": "溶剂分子量",
    "组": "溶剂骨架",
    "方向": "变高",
    "A": 82.1005,
    "B": 80.5223,
    "被动": false
   },
   {
    "描述符": "lnsites",
    "中文": "每个 Li⁺ 的配位位点",
    "组": "配位（醚氧）",
    "方向": "变高",
    "A": 23.9809,
    "B": 17.4944,
    "被动": false
   },
   {
    "描述符": "li",
    "中文": "Li⁺ 总浓度",
    "组": "盐用量",
    "方向": "变低",
    "A": 1.0,
    "B": 1.3708,
