Repository: zhuonanli08/Li-S_Electrolyte_Conflicts

File: output/两两比较表述_313篇_v2_2026-11-07/比较表述.json (part 21 of 111)
[
    "被动": true
   }
  ],
  "物性": [],
  "条件": [
   {
    "条件": "E/S",
    "方向": "相近",
    "A": 17.51,
    "B": 17.51
   },
   {
    "条件": "硫载量",
    "方向": "相近",
    "A": 3.03,
    "B": 3.03
   },
   {
    "条件": "倍率",
    "方向": "相近",
    "A": 0.5,
    "B": 0.5
   },
   {
    "条件": "温度",
    "方向": "相近",
    "A": 25.0,
    "B": 25.0
   },
   {
    "条件": "电池形式",
    "方向": "相同",
    "A": 0.0,
    "B": 0.0
   }
  ],
  "条件含默认值": [
   "E/S默认"
  ],
  "性能": {
   "方向": "变高",
   "倍数": 1.0983,
   "倍数含义": "容量之比",
   "好于参照": true,
   "值A": 1227.6,
   "值B": 1117.7,
   "指标A": "比放电容量（基准未写明）",
   "指标B": "比放电容量（基准未写明）"
  },
  "表述文字": "【P124｜首圈容量｜同测试换配方】实验样 4 wt% DPTT（1 M LiTFSI；2 wt% LiNO3；4 wt% ADD_TRIAL；DME:DOL = 1:1（体积比），测试 T_GRAD）相对 对比样 STD / conventional / basic electrolyte（1 M LiTFSI；2 wt% LiNO3；DME:DOL = 1:1（体积比），测试 T_GRAD）｜组分变化：加入 ADD_TRIAL（4 wt%）（其中 ADD_TRIAL：描述符看不到）｜描述符：溶剂环数 变低；可旋转键数 变高；溶剂分子量 变高；每个 Li⁺ 的配位位点 变高；Li⁺ 总浓度 变低（被动）｜物性：两边没有都报告的｜条件：相同（含默认值：E/S默认）｜性能：首圈容量 变高"
 },
 {
  "编号": "PC00327",
  "论文": "P124",
  "类别": "首圈容量",
  "比较类型": "同配方换条件",
  "A": {
   "测试": "T_LOW",
   "测试名": "STD与4wt%DPTT低载硫循环",
   "配方": "F_D4",
   "配方名": "4 wt% DPTT",
   "recipe": "R_D4",
   "是否对照": false,
   "配方文字": "1 M LiTFSI；2 wt% LiNO3；4 wt% ADD_TRIAL；DME:DOL = 1:1（体积比）",
   "表述编号": "ST1214",
   "证据句子": [
    "M0077"
   ],
   "标记": [
    "基准未写明"
   ]
  },
  "B": {
   "测试": "T_GRAD",
   "测试名": "3.03mg cm−2 DPTT用量梯度循环",
   "配方": "F_D4",
   "配方名": "4 wt% DPTT",
   "recipe": "R_D4",
   "是否对照": false,
   "配方文字": "1 M LiTFSI；2 wt% LiNO3；4 wt% ADD_TRIAL；DME:DOL = 1:1（体积比）",
   "表述编号": "ST1209",
   "证据句子": [
    "M0112",
    "M0114"
   ],
   "标记": [
    "E/S默认",
    "基准未写明"
   ]
  },
  "组分变化": "配方相同",
  "作者改动的组分": [],
  "特殊组分变化": [],
  "电解液相同但样品编号不同": false,
  "描述符": [],
  "物性": [],
  "条件": [
   {
    "条件": "E/S",
    "方向": "变高",
    "A": 20.0,
    "B": 17.51
   },
   {
    "条件": "硫载量",
    "方向": "变低",
    "A": 1.25,
    "B": 3.03
   },
   {
    "条件": "倍率",
    "方向": "相近",
    "A": 0.5,
    "B": 0.5
   },
   {
    "条件": "温度",
    "方向": "相近",
    "A": 25.0,
    "B": 25.0
   },
   {
    "条件": "电池形式",
    "方向": "相同",
    "A": 0.0,
    "B": 0.0
   }
  ],
  "条件含默认值": [
   "E/S默认"
  ],
  "性能": {
   "方向": "相近",
   "倍数": 1.0314,
   "倍数含义": "容量之比",
   "好于参照": null,
   "值A": 1266.1,
   "值B": 1227.6,
   "指标A": "比放电容量（基准未写明）",
   "指标B": "比放电容量（基准未写明）"
  },
  "表述文字": "【P124｜首圈容量｜同配方换条件】实验样 4 wt% DPTT（1 M LiTFSI；2 wt% LiNO3；4 wt% ADD_TRIAL；DME:DOL = 1:1（体积比），测试 T_LOW）相对 实验样 4 wt% DPTT（1 M LiTFSI；2 wt% LiNO3；4 wt% ADD_TRIAL；DME:DOL = 1:1（体积比），测试 T_GRAD）｜组分变化：配方相同｜描述符：配方相同｜物性：两边没有都报告的｜条件：E/S 变高；硫载量 变低（含默认值：E/S默认）｜性能：首圈容量 相近"
 },
 {
  "编号": "PC00328",
  "论文": "P124",
  "类别": "首圈容量",
  "比较类型": "配方和条件都变",
  "A": {
   "测试": "T_GRAD",
   "测试名": "3.03mg cm−2 DPTT用量梯度循环",
   "配方": "F_D4",
   "配方名": "4 wt% DPTT",
   "recipe": "R_D4",
   "是否对照": false,
   "配方文字": "1 M LiTFSI；2 wt% LiNO3；4 wt% ADD_TRIAL；DME:DOL = 1:1（体积比）",
   "表述编号": "ST1209",
   "证据句子": [
    "M0112",
    "M0114"
   ],
   "标记": [
    "E/S默认",
    "基准未写明"
   ]
  },
  "B": {
   "测试": "T_LOW",
   "测试名": "STD与4wt%DPTT低载硫循环",
   "配方": "F_STD",
   "配方名": "STD / conventional / basic electrolyte",
   "recipe": "R_STD",
   "是否对照": true,
   "配方文字": "1 M LiTFSI；2 wt% LiNO3；DME:DOL = 1:1（体积比）",
   "表述编号": "ST1216",
   "证据句子": [
    "M0077"
   ],
   "标记": [
    "LiNO3按质量分数换算",
    "基准未写明"
   ]
  },
  "组分变化": "加入 ADD_TRIAL（4 wt%）",
  "作者改动的组分": [
   "ADD_TRIAL"
  ],
  "特殊组分变化": [
   {
    "组分": "ADD_TRIAL",
    "类型": "描述符看不到"
   }
  ],
  "电解液相同但样品编号不同": false,
  "描述符": [
   {
    "描述符": "ring",
    "中文": "溶剂环数",
    "组": "溶剂骨架",
    "方向": "变低",
    "A": 0.5,
    "B": 0.5984,
    "被动": false
   },
   {
    "描述符": "rotb",
    "中文": "可旋转键数",
    "组": "溶剂骨架",
    "方向": "变高",
    "A": 1.5,
    "B": 1.2049,
    "被动": false
   },
   {
    "描述符": "mw",
    "中文": "溶剂分子量",
    "组": "溶剂骨架",
    "方向": "变高",
    "A": 82.1005,
    "B": 80.5223,
    "被动": false
   },
   {
    "描述符": "lnsites",
    "中文": "每个 Li⁺ 的配位位点",
    "组": "配位（醚氧）",
    "方向": "变高",
    "A": 23.9809,
    "B": 17.4944,
    "被动": false
   },
   {
    "描述符": "li",
    "中文": "Li⁺ 总浓度",
    "组": "盐用量",
    "方向": "变低",
    "A": 1.0,
    "B": 1.3708,
    "被动": true
   }
  ],
  "物性": [],
  "条件": [
   {
    "条件": "E/S",
    "方向": "变低",
    "A": 17.51,
    "B": 20.0
   },
   {
    "条件": "硫载量",
    "方向": "变高",
    "A": 3.03,
    "B": 1.25
   },
   {
    "条件": "倍率",
    "方向": "相近",
    "A": 0.5,
    "B": 0.5
   },
   {
    "条件": "温度",
    "方向": "相近",
    "A": 25.0,
    "B": 25.0
   },
   {
    "条件": "电池形式",
    "方向": "相同",
    "A": 0.0,
    "B": 0.0
   }
  ],
  "条件含默认值": [
   "E/S默认"
  ],
  "性能": {
   "方向": "变高",
   "倍数": 1.0823,
   "倍数含义": "容量之比",
   "好于参照": true,
   "值A": 1227.6,
   "值B": 1134.2,
   "指标A": "比放电容量（基准未写明）",
   "指标B": "比放电容量（基准未写明）"
  },
  "表述文字": "【P124｜首圈容量｜配方和条件都变】实验样 4 wt% DPTT（1 M LiTFSI；2 wt% LiNO3；4 wt% ADD_TRIAL；DME:DOL = 1:1（体积比），测试 T_GRAD）相对 对比样 STD / conventional / basic electrolyte（1 M LiTFSI；2 wt% LiNO3；DME:DOL = 1:1（体积比），测试 T_LOW）｜组分变化：加入 ADD_TRIAL（4 wt%）（其中 ADD_TRIAL：描述符看不到）｜描述符：溶剂环数 变低；可旋转键数 变高；溶剂分子量 变高；每个 Li⁺ 的配位位点 变高；Li⁺ 总浓度 变低（被动）｜物性：两边没有都报告的｜条件：E/S 变低；硫载量 变高（含默认值：E/S默认）｜性能：首圈容量 变高"
 },
 {
  "编号": "PC00329",
  "论文": "P124",
  "类别": "首圈容量",
  "比较类型": "同测试换配方",
  "A": {
   "测试": "T_GRAD",
   "测试名": "3.03mg cm−2 DPTT用量梯度循环",
   "配方": "F_D5",
   "配方名": "5 wt% DPTT",
   "recipe": "R_D5",
   "是否对照": false,
   "配方文字": "1 M LiTFSI；2 wt% LiNO3；5 wt% ADD_TRIAL；DME:DOL = 1:1（体积比）",
   "表述编号": "ST1211",
   "证据句子": [
    "M0129"
   ],
   "标记": [
    "E/S默认",
    "基准未写明"
   ]
  },
  "B": {
   "测试": "T_GRAD",
   "测试名": "3.03mg cm−2 DPTT用量梯度循环",
   "配方": "F_STD",
   "配方名": "STD / conventional / basic electrolyte",
   "recipe": "R_STD",
   "是否对照": true,
   "配方文字": "1 M LiTFSI；2 wt% LiNO3；DME:DOL = 1:1（体积比）",
   "表述编号": "ST1212",
   "证据句子": [
    "M0112",
    "M0114"
   ],
   "标记": [
    "E/S默认",
    "LiNO3按质量分数换算",
    "基准未写明"
   ]
  },
  "组分变化": "加入 ADD_TRIAL（5 wt%）",
  "作者改动的组分": [
   "ADD_TRIAL"
  ],
  "特殊组分变化": [
   {
    "组分": "ADD_TRIAL",
    "类型": "描述符看不到"
   }
  ],
  "电解液相同但样品编号不同": false,
  "描述符": [
   {
    "描述符": "ring",
    "中文": "溶剂环数",
    "组": "溶剂骨架",
    "方向": "变低",
    "A": 0.5,
    "B": 0.5984,
    "被动": false
   },
   {
    "描述符": "rotb",
    "中文": "可旋转键数",
    "组": "溶剂骨架",
    "方向": "变高",
    "A": 1.5,
    "B": 1.2049,
    "被动": false
   },
   {
    "描述符": "mw",
    "中文": "溶剂分子量",
    "组": "溶剂骨架",
    "方向": "变高",
    "A": 82.1005,
    "B": 80.5223,
    "被动": false
   },
   {
    "描述符": "lnsites",
    "中文": "每个 Li⁺ 的配位位点",
    "组": "配位（醚氧）",
    "方向": "变高",
    "A": 23.9809,
    "B": 17.4944,
    "被动": false
   },
   {
    "描述符": "li",
    "中文": "Li⁺ 总浓度",
    "组": "盐用量",
    "方向": "变低",
    "A": 1.0,
    "B": 1.3708,
    "被动": true
   }
  ],
  "物性": [],
  "条件": [
   {
    "条件": "E/S",
    "方向": "相近",
    "A": 17.51,
    "B": 17.51
   },
   {
    "条件": "硫载量",
    "方向": "相近",
    "A": 3.03,
    "B": 3.03
   },
   {
    "条件": "倍率",
    "方向": "相近",
    "A": 0.5,
    "B": 0.5
   },
   {
    "条件": "温度",
    "方向": "相近",
    "A": 25.0,
    "B": 25.0
   },
   {
    "条件": "电池形式",
    "方向": "相同",
    "A": 0.0,
    "B": 0.0
   }
  ],
  "条件含默认值": [
   "E/S默认"
  ],
  "性能": {
   "方向": "变高",
   "倍数": 1.254,
   "倍数含义": "容量之比",
   "好于参照": true,
   "值A": 1401.6,
   "值B": 1117.7,
   "指标A": "比放电容量（基准未写明）",
   "指标B": "比放电容量（基准未写明）"
  },
  "表述文字": "【P124｜首圈容量｜同测试换配方】实验样 5 wt% DPTT（1 M LiTFSI；2 wt% LiNO3；5 wt% ADD_TRIAL；DME:DOL = 1:1（体积比），测试 T_GRAD）相对 对比样 STD / conventional / basic electrolyte（1 M LiTFSI；2 wt% LiNO3；DME:DOL = 1:1（体积比），测试 T_GRAD）｜组分变化：加入 ADD_TRIAL（5 wt%）（其中 ADD_TRIAL：描述符看不到）｜描述符：溶剂环数 变低；可旋转键数 变高；溶剂分子量 变高；每个 Li⁺ 的配位位点 变高；Li⁺ 总浓度 变低（被动）｜物性：两边没有都报告的｜条件：相同（含默认值：E/S默认）｜性能：首圈容量 变高"
 },
 {
  "编号": "PC00330",
  "论文": "P124",
  "类别": "首圈容量",
  "比较类型": "配方和条件都变",
  "A": {
   "测试": "T_GRAD",
   "测试名": "3.03mg cm−2 DPTT用量梯度循环",
   "配方": "F_D5",
   "配方名": "5 wt% DPTT",
   "recipe": "R_D5",
   "是否对照": false,
   "配方文字": "1 M LiTFSI；2 wt% LiNO3；5 wt% ADD_TRIAL；DME:DOL = 1:1（体积比）",
   "表述编号": "ST1211",
   "证据句子": [
    "M0129"
   ],
   "标记": [
    "E/S默认",
    "基准未写明"
   ]
  },
  "B": {
   "测试": "T_LOW",
   "测试名": "STD与4wt%DPTT低载硫循环",
   "配方": "F_D4",
   "配方名": "4 wt% DPTT",
   "recipe": "R_D4",
   "是否对照": false,
   "配方文字": "1 M LiTFSI；2 wt% LiNO3；4 wt% ADD_TRIAL；DME:DOL = 1:1（体积比）",
   "表述编号": "ST1214",
   "证据句子": [
    "M0077"
   ],
   "标记": [
    "基准未写明"
   ]
  },
  "组分变化": "ADD_TRIAL 4 wt% → 5 wt%",
  "作者改动的组分": [
   "ADD_TRIAL"
  ],
  "特殊组分变化": [
   {
    "组分": "ADD_TRIAL",
    "类型": "描述符看不到"
   }
  ],
  "电解液相同但样品编号不同": false,
  "描述符": [],
  "物性": [],
  "条件": [
   {
    "条件": "E/S",
    "方向": "变低",
    "A": 17.51,
    "B": 20.0
   },
   {
    "条件": "硫载量",
    "方向": "变高",
    "A": 3.03,
    "B": 1.25
   },
   {
    "条件": "倍率",
    "方向": "相近",
    "A": 0.5,
    "B": 0.5
   },
   {
    "条件": "温度",
    "方向": "相近",
    "A": 25.0,
    "B": 25.0
   },
   {
    "条件": "电池形式",
    "方向": "相同",
    "A": 0.0,
    "B": 0.0
   }
  ],
  "条件含默认值": [
   "E/S默认"
  ],
  "性能": {
   "方向": "变高",
   "倍数": 1.107,
   "倍数含义": "容量之比",
   "好于参照": true,
   "值A": 1401.6,
   "值B": 1266.1,
   "指标A": "比放电容量（基准未写明）",
   "指标B": "比放电容量（基准未写明）"
  },
  "表述文字": "【P124｜首圈容量｜配方和条件都变】实验样 5 wt% DPTT（1 M LiTFSI；2 wt% LiNO3；5 wt% ADD_TRIAL；DME:DOL = 1:1（体积比），测试 T_GRAD）相对 实验样 4 wt% DPTT（1 M LiTFSI；2 wt% LiNO3；4 wt% ADD_TRIAL；DME:DOL = 1:1（体积比），测试 T_LOW）｜组分变化：ADD_TRIAL 4 wt% → 5 wt%（其中 ADD_TRIAL：描述符看不到）｜描述符：无变化｜物性：两边没有都报告的｜条件：E/S 变低；硫载量 变高（含默认值：E/S默认）｜性能：首圈容量 变高"
 },
 {
  "编号": "PC00331",
  "论文": "P124",
  "类别": "首圈容量",
  "比较类型": "配方和条件都变",
  "A": {
   "测试": "T_GRAD",
   "测试名": "3.03mg cm−2 DPTT用量梯度循环",
   "配方": "F_D5",
   "配方名": "5 wt% DPTT",
   "recipe": "R_D5",
   "是否对照": false,
   "配方文字": "1 M LiTFSI；2 wt% LiNO3；5 wt% ADD_TRIAL；DME:DOL = 1:1（体积比）",
   "表述编号": "ST1211",
   "证据句子": [
    "M0129"
   ],
   "标记": [
    "E/S默认",
    "基准未写明"
   ]
  },
  "B": {
   "测试": "T_LOW",
   "测试名": "STD与4wt%DPTT低载硫循环",
   "配方": "F_STD",
   "配方名": "STD / conventional / basic electrolyte",
   "recipe": "R_STD",
   "是否对照": true,
   "配方文字": "1 M LiTFSI；2 wt% LiNO3；DME:DOL = 1:1（体积比）",
   "表述编号": "ST1216",
   "证据句子": [
    "M0077"
   ],
   "标记": [
    "LiNO3按质量分数换算",
    "基准未写明"
   ]
  },
  "组分变化": "加入 ADD_TRIAL（5 wt%）",
  "作者改动的组分": [
   "ADD_TRIAL"
  ],
  "特殊组分变化": [
   {
    "组分": "ADD_TRIAL",
    "类型": "描述符看不到"
   }
  ],
  "电解液相同但样品编号不同": false,
  "描述符": [
   {
    "描述符": "ring",
    "中文": "溶剂环数",
    "组": "溶剂骨架",
    "方向": "变低",
    "A": 0.5,
    "B": 0.5984,
    "被动": false
   },
   {
    "描述符": "rotb",
    "中文": "可旋转键数",
    "组": "溶剂骨架",
    "方向": "变高",
    "A": 1.5,
    "B": 1.2049,
    "被动": false
   },
   {
    "描述符": "mw",
    "中文": "溶剂分子量",
    "组": "溶剂骨架",
    "方向": "变高",
    "A": 82.1005,
    "B": 80.5223,
    "被动": false
   },
   {
    "描述符": "lnsites",
    "中文": "每个 Li⁺ 的配位位点",
    "组": "配位（醚氧）",
    "方向": "变高",
    "A": 23.9809,
    "B": 17.4944,
    "被动": false
   },
   {
    "描述符": "li",
    "中文": "Li⁺ 总浓度",
    "组": "盐用量",
    "方向": "变低",
    "A": 1.0,
    "B": 1.3708,
    "被动": true
   }
  ],
  "物性": [],
  "条件": [
   {
    "条件": "E/S",
    "方向": "变低",
    "A": 17.51,
    "B": 20.0
   },
   {
    "条件": "硫载量",
    "方向": "变高",
    "A": 3.03,
    "B": 1.25
   },
   {
    "条件": "倍率",
    "方向": "相近",
    "A": 0.5,
    "B": 0.5
   },
   {
    "条件": "温度",
    "方向": "相近",
    "A": 25.0,
    "B": 25.0
   },
   {
    "条件": "电池形式",
    "方向": "相同",
    "A": 0.0,
    "B": 0.0
   }
  ],
  "条件含默认值": [
   "E/S默认"
  ],
  "性能": {
   "方向": "变高",
   "倍数": 1.2358,
   "倍数含义": "容量之比",
   "好于参照": true,
   "值A": 1401.6,
   "值B": 1134.2,
   "指标A": "比放电容量（基准未写明）",
   "指标B": "比放电容量（基准未写明）"
  },
  "表述文字": "【P124｜首圈容量｜配方和条件都变】实验样 5 wt% DPTT（1 M LiTFSI；2 wt% LiNO3；5 wt% ADD_TRIAL；DME:DOL = 1:1（体积比），测试 T_GRAD）相对 对比样 STD / conventional / basic electrolyte（1 M LiTFSI；2 wt% LiNO3；DME:DOL = 1:1（体积比），测试 T_LOW）｜组分变化：加入 ADD_TRIAL（5 wt%）（其中 ADD_TRIAL：描述符看不到）｜描述符：溶剂环数 变低；可旋转键数 变高；溶剂分子量 变高；每个 Li⁺ 的配位位点 变高；Li⁺ 总浓度 变低（被动）｜物性：两边没有都报告的｜条件：E/S 变低；硫载量 变高（含默认值：E/S默认）｜性能：首圈容量 变高"
 },
 {
  "编号": "PC00332",
  "论文": "P124",
  "类别": "首圈容量",
  "比较类型": "配方和条件都变",
  "A": {
   "测试": "T_LOW",
   "测试名": "STD与4wt%DPTT低载硫循环",
   "配方": "F_D4",
   "配方名": "4 wt% DPTT",
   "recipe": "R_D4",
   "是否对照": false,
   "配方文字": "1 M LiTFSI；2 wt% LiNO3；4 wt% ADD_TRIAL；DME:DOL = 1:1（体积比）",
   "表述编号": "ST1214",
   "证据句子": [
    "M0077"
   ],
   "标记": [
    "基准未写明"
   ]
  },
  "B": {
   "测试": "T_GRAD",
   "测试名": "3.03mg cm−2 DPTT用量梯度循环",
   "配方": "F_STD",
   "配方名": "STD / conventional / basic electrolyte",
   "recipe": "R_STD",
   "是否对照": true,
   "配方文字": "1 M LiTFSI；2 wt% LiNO3；DME:DOL = 1:1（体积比）",
   "表述编号": "ST1212",
   "证据句子": [
    "M0112",
    "M0114"
   ],
   "标记": [
    "E/S默认",
    "LiNO3按质量分数换算",
    "基准未写明"
   ]
  },
  "组分变化": "加入 ADD_TRIAL（4 wt%）",
  "作者改动的组分": [
   "ADD_TRIAL"
  ],
  "特殊组分变化": [
   {
    "组分": "ADD_TRIAL",
    "类型": "描述符看不到"
   }
  ],
  "电解液相同但样品编号不同": false,
  "描述符": [
   {
    "描述符": "ring",
    "中文": "溶剂环数",
    "组": "溶剂骨架",
    "方向": "变低",
    "A": 0.5,
    "B": 0.5984,
    "被动": false
   },
   {
    "描述符": "rotb",
    "中文": "可旋转键数",
    "组": "溶剂骨架",
    "方向": "变高",
    "A": 1.5,
    "B": 1.2049,
    "被动": false
   },
   {
    "描述符": "mw",
    "中文": "溶剂分子量",
    "组": "溶剂骨架",
    "方向": "变高",
    "A": 82.1005,
    "B": 80.5223,
    "被动": false
   },
   {
    "描述符": "lnsites",
    "中文": "每个 Li⁺ 的配位位点",
    "组": "配位（醚氧）",
    "方向": "变高",
    "A": 23.9809,
    "B": 17.4944,
    "被动": false
   },
   {
    "描述符": "li",
    "中文": "Li⁺ 总浓度",
    "组": "盐用量",
    "方向": "变低",
    "A": 1.0,
    "B": 1.3708,
    "被动": true
   }
  ],
  "物性": [],
  "条件": [
   {
    "条件": "E/S",
    "方向": "变高",
    "A": 20.0,
    "B": 17.51
   },
   {
    "条件": "硫载量",
    "方向": "变低",
    "A": 1.25,
    "B": 3.03
   },
   {
    "条件": "倍率",
    "方向": "相近",
    "A": 0.5,
    "B": 0.5
   },
   {
    "条件": "温度",
    "方向": "相近",
    "A": 25.0,
    "B": 25.0
   },
   {
    "条件": "电池形式",
    "方向": "相同",
    "A": 0.0,
    "B": 0.0
   }
  ],
  "条件含默认值": [
   "E/S默认"
  ],
  "性能": {
   "方向": "变高",
   "倍数": 1.1328,
   "倍数含义": "容量之比",
   "好于参照": true,
   "值A": 1266.1,
   "值B": 1117.7,
   "指标A": "比放电容量（基准未写明）",
   "指标B": "比放电容量（基准未写明）"
  },
  "表述文字": "【P124｜首圈容量｜配方和条件都变】实验样 4 wt% DPTT（1 M LiTFSI；2 wt% LiNO3；4 wt% ADD_TRIAL；DME:DOL = 1:1（体积比），测试 T_LOW）相对 对比样 STD / conventional / basic electrolyte（1 M LiTFSI；2 wt% LiNO3；DME:DOL = 1:1（体积比），测试 T_GRAD）｜组分变化：加入 ADD_TRIAL（4 wt%）（其中 ADD_TRIAL：描述符看不到）｜描述符：溶剂环数 变低；可旋转键数 变高；溶剂分子量 变高；每个 Li⁺ 的配位位点 变高；Li⁺ 总浓度 变低（被动）｜物性：两边没有都报告的｜条件：E/S 变高；硫载量 变低（含默认值：E/S默认）｜性能：首圈容量 变高"
 },
 {
  "编号": "PC00333",
  "论文": "P124",
  "类别": "首圈容量",
  "比较类型": "同配方换条件",
  "A": {
   "测试": "T_LOW",
   "测试名": "STD与4wt%DPTT低载硫循环",
   "配方": "F_STD",
   "配方名": "STD / conventional / basic electrolyte",
   "recipe": "R_STD",
   "是否对照": true,
   "配方文字": "1 M LiTFSI；2 wt% LiNO3；DME:DOL = 1:1（体积比）",
   "表述编号": "ST1216",
   "证据句子": [
    "M0077"
   ],
   "标记": [
    "LiNO3按质量分数换算",
    "基准未写明"
   ]
  },
  "B": {
   "测试": "T_GRAD",
   "测试名": "3.03mg cm−2 DPTT用量梯度循环",
   "配方": "F_STD",
   "配方名": "STD / conventional / basic electrolyte",
   "recipe": "R_STD",
   "是否对照": true,
   "配方文字": "1 M LiTFSI；2 wt% LiNO3；DME:DOL = 1:1（体积比）",
   "表述编号": "ST1212",
   "证据句子": [
    "M0112",
    "M0114"
   ],
   "标记": [
    "E/S默认",
    "LiNO3按质量分数换算",
    "基准未写明"
   ]
  },
  "组分变化": "配方相同",
  "作者改动的组分": [],
  "特殊组分变化": [],
  "电解液相同但样品编号不同": false,
  "描述符": [],
  "物性": [],
  "条件": [
   {
    "条件": "E/S",
    "方向": "变高",
    "A": 20.0,
    "B": 17.51
   },
   {
    "条件": "硫载量",
    "方向": "变低",
    "A": 1.25,
    "B": 3.03
   },
   {
    "条件": "倍率",
    "方向": "相近",
    "A": 0.5,
    "B": 0.5
   },
   {
    "条件": "温度",
    "方向": "相近",
    "A": 25.0,
    "B": 25.0
   },
   {
    "条件": "电池形式",
    "方向": "相同",
    "A": 0.0,
    "B": 0.0
   }
  ],
  "条件含默认值": [
   "E/S默认"
  ],
  "性能": {
   "方向": "相近",
   "倍数": 1.0148,
   "倍数含义": "容量之比",
   "好于参照": null,
   "值A": 1134.2,
   "值B": 1117.7,
   "指标A": "比放电容量（基准未写明）",
   "指标B": "比放电容量（基准未写明）"
  },
  "表述文字": "【P124｜首圈容量｜同配方换条件】对比样 STD / conventional / basic electrolyte（1 M LiTFSI；2 wt% LiNO3；DME:DOL = 1:1（体积比），测试 T_LOW）相对 对比样 STD / conventional / basic electrolyte（1 M LiTFSI；2 wt% LiNO3；DME:DOL = 1:1（体积比），测试 T_GRAD）｜组分变化：配方相同｜描述符：配方相同｜物性：两边没有都报告的｜条件：E/S 变高；硫载量 变低（含默认值：E/S默认）｜性能：首圈容量 相近"
 },
 {
  "编号": "PC00334",
  "论文": "P124",
  "类别": "首圈容量",
  "比较类型": "同测试换配方",
  "A": {
   "测试": "T_LOW",
   "测试名": "STD与4wt%DPTT低载硫循环",
   "配方": "F_D4",
   "配方名": "4 wt% DPTT",
   "recipe": "R_D4",
   "是否对照": false,
   "配方文字": "1 M LiTFSI；2 wt% LiNO3；4 wt% ADD_TRIAL；DME:DOL = 1:1（体积比）",
   "表述编号": "ST1214",
   "证据句子": [
    "M0077"
   ],
   "标记": [
    "基准未写明"
   ]
  },
  "B": {
   "测试": "T_LOW",
   "测试名": "STD与4wt%DPTT低载硫循环",
   "配方": "F_STD",
   "配方名": "STD / conventional / basic electrolyte",
   "recipe": "R_STD",
   "是否对照": true,
   "配方文字": "1 M LiTFSI；2 wt% LiNO3；DME:DOL = 1:1（体积比）",
   "表述编号": "ST1216",
   "证据句子": [
    "M0077"
   ],
   "标记": [
    "LiNO3按质量分数换算",
    "基准未写明"
   ]
  },
  "组分变化": "加入 ADD_TRIAL（4 wt%）",
  "作者改动的组分": [
   "ADD_TRIAL"
  ],
  "特殊组分变化": [
   {
    "组分": "ADD_TRIAL",
    "类型": "描述符看不到"
   }
  ],
  "电解液相同但样品编号不同": false,
  "描述符": [
   {
    "描述符": "ring",
    "中文": "溶剂环数",
    "组": "溶剂骨架",
    "方向": "变低",
    "A": 0.5,
    "B": 0.5984,
    "被动": false
   },
   {
    "描述符": "rotb",
    "中文": "可旋转键数",
    "组": "溶剂骨架",
    "方向": "变高",
    "A": 1.5,
    "B": 1.2049,
    "被动": false
   },
   {
    "描述符": "mw",
    "中文": "溶剂分子量",
    "组": "溶剂骨架",
    "方向": "变高",
    "A": 82.1005,
    "B": 80.5223,
    "被动": false
   },
   {
    "描述符": "lnsites",
    "中文": "每个 Li⁺ 的配位位点",
    "组": "配位（醚氧）",
    "方向": "变高",
    "A": 23.9809,
    "B": 17.4944,
    "被动": false
   },
   {
    "描述符": "li",
    "中文": "Li⁺ 总浓度",
    "组": "盐用量",
    "方向": "变低",
    "A": 1.0,
    "B": 1.3708,
    "被动": true
   }
  ],
  "物性": [],
  "条件": [
   {
    "条件": "E/S",
    "方向": "相近",
    "A": 20.0,
    "B": 20.0
   },
   {
    "条件": "硫载量",
    "方向": "相近",
    "A": 1.25,
    "B": 1.25
   },
   {
    "条件": "倍率",
    "方向": "相近",
    "A": 0.5,
    "B": 0.5
   },
   {
    "条件": "温度",
    "方向": "相近",
    "A": 25.0,
    "B": 25.0
   },
   {
    "条件": "电池形式",
    "方向": "相同",
    "A": 0.0,
    "B": 0.0
   }
  ],
  "条件含默认值": [],
  "性能": {
   "方向": "变高",
   "倍数": 1.1163,
   "倍数含义": "容量之比",
   "好于参照": true,
   "值A": 1266.1,
   "值B": 1134.2,
   "指标A": "比放电容量（基准未写明）",
   "指标B": "比放电容量（基准未写明）"
  },
  "表述文字": "【P124｜首圈容量｜同测试换配方】实验样 4 wt% DPTT（1 M LiTFSI；2 wt% LiNO3；4 wt% ADD_TRIAL；DME:DOL = 1:1（体积比），测试 T_LOW）相对 对比样 STD / conventional / basic electrolyte（1 M LiTFSI；2 wt% LiNO3；DME:DOL = 1:1（体积比），测试 T_LOW）｜组分变化：加入 ADD_TRIAL（4 wt%）（其中 ADD_TRIAL：描述符看不到）｜描述符：溶剂环数 变低；可旋转键数 变高；溶剂分子量 变高；每个 Li⁺ 的配位位点 变高；Li⁺ 总浓度 变低（被动）｜物性：两边没有都报告的｜条件：相同｜性能：首圈容量 变高"
 },
 {
  "编号": "PC00335",
  "论文": "P125",
  "类别": "每圈衰减率",
  "比较类型": "同测试换配方",
  "A": {
   "测试": "T23",
   "测试名": "1 C长循环",
   "配方": "F1",
   "配方名": "BNC-added",
   "recipe": "RF1",
   "是否对照": false,
   "配方文字": "1 M LiTFSI；0.46 M LiNO3；0.11 M BNC；DME:DOL = 1:1（体积比）",
   "表述编号": "ST1233",
   "证据句子": [
    "M0086"
   ],
   "标记": [
    "温度默认"
   ]
  },
  "B": {
   "测试": "T23",
   "测试名": "1 C长循环",
   "配方": "F0",
   "配方名": "baseline",
   "recipe": "RF0",
   "是否对照": true,
   "配方文字": "1 M LiTFSI；0.46 M LiNO3；DME:DOL = 1:1（体积比）",
   "表述编号": "ST1231",
   "证据句子": [
    "M0087"
   ],
   "标记": [
    "温度默认"
   ]
  },
  "组分变化": "加入 BNC（0.11 M）",
  "作者改动的组分": [
   "BNC"
  ],
  "特殊组分变化": [
   {
    "组分": "BNC",
    "类型": "描述符看不到"
   }
  ],
  "电解液相同但样品编号不同": false,
  "描述符": [],
  "物性": [],
  "条件": [
   {
    "条件": "E/S",
    "方向": "相近",
    "A": 15.0,
    "B": 15.0
   },
   {
    "条件": "硫载量",
    "方向": "相近",
    "A": 1.49,
    "B": 1.49
   },
   {
    "条件": "倍率",
    "方向": "相近",
    "A": 1.0,
    "B": 1.0
   },
   {
    "条件": "温度",
    "方向": "相近",
    "A": 25.0,
    "B": 25.0
   },
   {
    "条件": "圈数",
    "方向": "相近",
    "A": 300,
    "B": 300
   }
  ],
  "条件含默认值": [
   "温度默认"
  ],
  "性能": {
   "方向": "变低",
   "倍数": 0.2055,
   "倍数含义": "每圈衰减率之比",
   "好于参照": true,
   "值A": 0.025,
   "值B": 0.1217,
   "指标A": "每圈衰减率（%/圈，由容量损失率换算）",
   "指标B": "每圈衰减率（%/圈，由容量损失率换算）"
  },
  "表述文字": "【P125｜每圈衰减率｜同测试换配方】实验样 BNC-added（1 M LiTFSI；0.46 M LiNO3；0.11 M BNC；DME:DOL = 1:1（体积比），测试 T23）相对 对比样 baseline（1 M LiTFSI；0.46 M LiNO3；DME:DOL = 1:1（体积比），测试 T23）｜组分变化：加入 BNC（0.11 M）（其中 BNC：描述符看不到）｜描述符：无变化｜物性：两边没有都报告的｜条件：相同（含默认值：温度默认）｜性能：每圈衰减率 变低"
 },
 {
  "编号": "PC00336",
  "论文": "P131",
  "类别": "LiCu_CE",
  "比较类型": "同测试换配方",
  "A": {
   "测试": "Tcu",
   "测试名": "Fig.1b 锂铜CE",
   "配方": "EL0",
   "配方名": "EL0",
   "recipe": "R_EL0",
   "是否对照": false,
   "配方文字": "1 M LiTFSI；0.2 M LiNO3；DME:DOL = 1:1（体积比）",
   "表述编号": "ST1286",
   "证据句子": [
    "MP0022"
   ],
   "标记": []
  },
  "B": {
   "测试": "Tcu",
   "测试名": "Fig.1b 锂铜CE",
   "配方": "C0",
   "配方名": "C0",
   "recipe": "R_C0",
   "是否对照": true,
   "配方文字": "1 M LiPF6；EC:DMC:EMC = 1:1:1（体积比）",
   "表述编号": "ST1284",
   "证据句子": [
    "MP0022"
   ],
   "标记": []
  },
  "组分变化": "加入 LiTFSI（1 M）；加入 DME（1 体积比份数）；加入 DOL（1 体积比份数）；加入 LiNO3（0.2 M）；去掉 LiPF6；去掉 EC；去掉 DMC；去掉 EMC",
  "作者改动的组分": [
   "DMC",
   "DME",
   "DOL",
   "EC",
   "EMC",
   "LiNO3",
   "LiPF6",
   "LiTFSI"
  ],
  "特殊组分变化": [],
  "电解液相同但样品编号不同": false,
  "描述符": [
   {
    "描述符": "eo",
    "中文": "非氟醚氧",
    "组": "配位（醚氧）",
    "方向": "变高（从无到有）",
    "A": 2.0,
    "B": 0.0,
    "被动": false
   },
   {
    "描述符": "carbonate",
    "中文": "碳酸酯",
    "组": "羰基/碳酸酯",
    "方向": "变低（变为 0）",
    "A": 0.0,
    "B": 1.0,
    "被动": false
   },
   {
    "描述符": "ring",
    "中文": "溶剂环数",
    "组": "溶剂骨架",
    "方向": "变高",
    "A": 0.5984,
    "B": 0.4113,
    "被动": false
   },
   {
    "描述符": "rotb",
    "中文": "可旋转键数",
    "组": "溶剂骨架",
    "方向": "变高",
    "A": 1.2049,
    "B": 0.2649,
    "被动": false
   },
   {
    "描述符": "tpsa",
    "中文": "TPSA",
    "组": "其他（单独成组或数据少）",
    "方向": "变低",
    "A": 18.46,
    "B": 35.53,
    "被动": false
   },
   {
    "描述符": "mw",
    "中文": "溶剂分子量",
    "组": "溶剂骨架",
    "方向": "变低",
    "A": 80.5223,
    "B": 92.9641,
    "被动": false
   },
   {
    "描述符": "lnsites",
    "中文": "每个 Li⁺ 的配位位点",
    "组": "配位（醚氧）",
    "方向": "变高",
    "A": 19.9841,
    "B": 12.1613,
    "被动": false
   },
   {
    "描述符": "li",
    "中文": "Li⁺ 总浓度",
    "组": "盐用量",
    "方向": "变高",
    "A": 1.2,
    "B": 1.0,
    "被动": false
   },
   {
    "描述符": "anSO2",
    "中文": "阴离子磺酰（每升）",
    "组": "盐用量",
    "方向": "变高（从无到有）",
    "A": 2.0,
    "B": 0.0,
    "被动": false
   },
   {
    "描述符": "lino3",
    "中文": "LiNO₃ 浓度",
    "组": "LiNO₃",
    "方向": "变高（从无到有）",
    "A": 0.2,
    "B": 0.0,
    "被动": false
   }
  ],
  "物性": [],
  "条件": [
   {
    "条件": "温度",
    "方向": "相近",
    "A": 25.0,
    "B": 25.0
   },
   {
    "条件": "电流密度",
    "方向": "相近",
    "A": 0.5,
    "B": 0.5
   },
   {
    "条件": "沉积容量",
    "方向": "相近",
    "A": 1.0,
    "B": 1.0
   },
   {
    "条件": "测试方法",
    "方向": "相同",
    "A": 0.0,
    "B": 0.0
   },
   {
    "条件": "圈数",
    "方向": "一边未报告",
    "A": 80,
    "B": null
   }
  ],
  "条件含默认值": [],
  "性能": {
   "方向": "变高",
   "倍数": 0.6667,
   "倍数含义": "损失（100 − CE）之比",
   "好于参照": true,
   "值A": 80.0,
   "值B": 70.0,
   "指标A": "Li‖Cu CE",
   "指标B": "Li‖Cu CE"
  },
  "表述文字": "【P131｜Li‖Cu CE｜同测试换配方】实验样 EL0（1 M LiTFSI；0.2 M LiNO3；DME:DOL = 1:1（体积比），测试 Tcu）相对 对比样 C0（1 M LiPF6；EC:DMC:EMC = 1:1:1（体积比），测试 Tcu）｜组分变化：加入 LiTFSI（1 M）；加入 DME（1 体积比份数）；加入 DOL（1 体积比份数）；加入 LiNO3（0.2 M）；去掉 LiPF6；去掉 EC；去掉 DMC；去掉 EMC｜描述符：非氟醚氧 变高（从无到有）；碳酸酯 变低（变为 0）；溶剂环数 变高；可旋转键数 变高；TPSA 变低；溶剂分子量 变低；每个 Li⁺ 的配位位点 变高；Li⁺ 总浓度 变高；阴离子磺酰（每升） 变高（从无到有）；LiNO₃ 浓度 变高（从无到有）｜物性：两边没有都报告的｜条件：圈数 一边未报告｜性能：Li‖Cu CE 变高"
 },
 {
  "编号": "PC00337",
  "论文": "P131",
  "类别": "LiCu_CE",
  "比较类型": "同测试换配方",
  "A": {
   "测试": "Tcu",
   "测试名": "Fig.1b 锂铜CE",
   "配方": "EL1",
   "配方名": "EL1",
   "recipe": "R_EL1",
   "是否对照": false,
   "配方文字": "1 M LiTFSI；0.2 M LiNO3；FEC:DME:DOL = 1:4.5:4.5（体积比）",
   "表述编号": "ST1287",
   "证据句子": [
    "M0023"
   ],
   "标记": []
  },
  "B": {
   "测试": "Tcu",
   "测试名": "Fig.1b 锂铜CE",
   "配方": "C0",
   "配方名": "C0",
   "recipe": "R_C0",
   "是否对照": true,
   "配方文字": "1 M LiPF6；EC:DMC:EMC = 1:1:1（体积比）",
   "表述编号": "ST1284",
   "证据句子": [
    "MP0022"
   ],
   "标记": []
  },
  "组分变化": "加入 LiTFSI（1 M）；加入 FEC（1 体积比份数）；加入 DME（4.5 体积比份数）；加入 DOL（4.5 体积比份数）；加入 LiNO3（0.2 M）；去掉 LiPF6；去掉 EC；去掉 DMC；去掉 EMC",
  "作者改动的组分": [
   "DMC",
   "DME",
   "DOL",
   "EC",
   "EMC",
   "FEC",
   "LiNO3",
   "LiPF6",
   "LiTFSI"
  ],
  "特殊组分变化": [
   {
    "组分": "FEC",
    "类型": "成膜/活性溶剂"
   }
  ],
  "电解液相同但样品编号不同": false,
  "描述符": [
   {
    "描述符": "eo",
    "中文": "非氟醚氧",
    "组": "配位（醚氧）",
    "方向": "变高（从无到有）",
    "A": 1.7703,
    "B": 0.0,
    "被动": false
   },
   {
    "描述符": "carbonate",
    "中文": "碳酸酯",
    "组": "羰基/碳酸酯",
    "方向": "变低",
    "A": 0.1149,
    "B": 1.0,
    "被动": false
   },
   {
    "描述符": "fat",
    "中文": "溶剂 F 原子数",
    "组": "氟化/稀释",
    "方向": "变高（从无到有）",
    "A": 0.1149,
    "B": 0.0,
    "被动": false
   },
   {
    "描述符": "ring",
    "中文": "溶剂环数",
    "组": "溶剂骨架",
    "方向": "变高",
    "A": 0.6445,
    "B": 0.4113,
    "被动": false
   },
   {
    "描述符": "rotb",
    "中文": "可旋转键数",
    "组": "溶剂骨架",
    "方向": "变高",
    "A": 1.0665,
    "B": 0.2649,
    "被动": false
   },
   {
    "描述符": "tpsa",
    "中文": "TPSA",
    "组": "其他（单独成组或数据少）",
    "方向": "变低",
    "A": 20.4205,
    "B": 35.53,
    "被动": false
   },
   {
    "描述符": "mw",
    "中文": "溶剂分子量",
    "组": "溶剂骨架",
    "方向": "变低",
    "A": 83.4545,
    "B": 92.9641,
    "被动": false
   },
   {
    "描述符": "ffrac",
    "中文": "含氟溶剂比例",
    "组": "氟化/稀释",
    "方向": "变高（从无到有）",
    "A": 0.1149,
    "B": 0.0,
    "被动": false
   },
   {
    "描述符": "lnsites",
    "中文": "每个 Li⁺ 的配位位点",
    "组": "配位（醚氧）",
    "方向": "变高",
    "A": 19.1526,
    "B": 12.1613,
    "被动": false
   },
   {
    "描述符": "li",
    "中文": "Li⁺ 总浓度",
    "组": "盐用量",
    "方向": "变高",
    "A": 1.2,
    "B": 1.0,
    "被动": false
   },
   {
    "描述符": "anSO2",
    "中文": "阴离子磺酰（每升）",
    "组": "盐用量",
    "方向": "变高（从无到有）",
    "A": 2.0,
    "B": 0.0,
    "被动": false
   },
   {
    "描述符": "lino3",
    "中文": "LiNO₃ 浓度",
    "组": "LiNO₃",
    "方向": "变高（从无到有）",
    "A": 0.2,
    "B": 0.0,
    "被动": false
   }
  ],
  "物性": [],
  "条件": [
   {
    "条件": "温度",
    "方向": "相近",
    "A": 25.0,
    "B": 25.0
   },
   {
    "条件": "电流密度",
    "方向": "相近",
    "A": 0.5,
    "B": 0.5
   },
   {
    "条件": "沉积容量",
    "方向": "相近",
    "A": 1.0,
    "B": 1.0
   },
   {
    "条件": "测试方法",
    "方向": "相同",
    "A": 0.0,
    "B": 0.0
   }
  ],
  "条件含默认值": [],
  "性能": {
   "方向": "变高",
   "倍数": 0.1,
   "倍数含义": "损失（100 − CE）之比",
   "好于参照": true,
   "值A": 97.0,
   "值B": 70.0,
   "指标A": "Li‖Cu CE",
   "指标B": "Li‖Cu CE"
  },
  "表述文字": "【P131｜Li‖Cu CE｜同测试换配方】实验样 EL1（1 M LiTFSI；0.2 M LiNO3；FEC:DME:DOL = 1:4.5:4.5（体积比），测试 Tcu）相对 对比样 C0（1 M LiPF6；EC:DMC:EMC = 1:1:1（体积比），测试 Tcu）｜组分变化：加入 LiTFSI（1 M）；加入 FEC（1 体积比份数）；加入 DME（4.5 体积比份数）；加入 DOL（4.5 体积比份数）；加入 LiNO3（0.2 M）；去掉 LiPF6；去掉 EC；去掉 DMC；去掉 EMC（其中 FEC：成膜/活性溶剂）｜描述符：非氟醚氧 变高（从无到有）；碳酸酯 变低；溶剂 F 原子数 变高（从无到有）；溶剂环数 变高；可旋转键数 变高；TPSA 变低；溶剂分子量 变低；含氟溶剂比例 变高（从无到有）；每个 Li⁺ 的配位位点 变高；Li⁺ 总浓度 变高；阴离子磺酰（每升） 变高（从无到有）；LiNO₃ 浓度 变高（从无到有）｜物性：两边没有都报告的｜条件：相同｜性能：Li‖Cu CE 变高"
 },
 {
  "编号": "PC00338",
  "论文": "P131",
  "类别": "LiCu_CE",
  "比较类型": "同测试换配方",
  "A": {
   "测试": "Tcu",
   "测试名": "Fig.1b 锂铜CE",
   "配方": "EL3",
   "配方名": "EL3",
   "recipe": "R_EL3",
   "是否对照": false,
   "配方文字": "1 M LiTFSI；0.2 M LiNO3；FEC:DME:DOL = 3:3.5:3.5（体积比）",
   "表述编号": "ST1291",
   "证据句子": [
    "M0024"
   ],
   "标记": []
  },
  "B": {
   "测试": "Tcu",
   "测试名": "Fig.1b 锂铜CE",
   "配方": "C0",
   "配方名": "C0",
   "recipe": "R_C0",
   "是否对照": true,
   "配方文字": "1 M LiPF6；EC:DMC:EMC = 1:1:1（体积比）",
   "表述编号": "ST1284",
   "证据句子": [
    "MP0022"
   ],
   "标记": []
  },
  "组分变化": "加入 LiTFSI（1 M）；加入 FEC（3 体积比份数）；加入 DME（3.5 体积比份数）；加入 DOL（3.5 体积比份数）；加入 LiNO3（0.2 M）；去掉 LiPF6；去掉 EC；去掉 DMC；去掉 EMC",
  "作者改动的组分": [
   "DMC",
   "DME",
   "DOL",
   "EC",
   "EMC",
   "FEC",
   "LiNO3",
   "LiPF6",
   "LiTFSI"
  ],
  "特殊组分变化": [
   {
    "组分": "FEC",
    "类型": "成膜/活性溶剂"
   }
  ],
  "电解液相同但样品编号不同": false,
  "描述符": [
   {
    "描述符": "eo",
    "中文": "非氟醚氧",
    "组": "配位（醚氧）",
    "方向": "变高（从无到有）",
    "A": 1.3329,
    "B": 0.0,
    "被动": false
   },
   {
    "描述符": "carbonate",
    "中文": "碳酸酯",
    "组": "羰基/碳酸酯",
    "方向": "变低",
    "A": 0.3336,
    "B": 1.0,
    "被动": false
   },
   {
    "描述符": "fat",
    "中文": "溶剂 F 原子数",
    "组": "氟化/稀释",
    "方向": "变高（从无到有）",
    "A": 0.3336,
    "B": 0.0,
    "被动": false
   },
   {
    "描述符": "ring",
    "中文": "溶剂环数",
    "组": "溶剂骨架",
    "方向": "变高",
    "A": 0.7323,
    "B": 0.4113,
    "被动": false
   },
   {
    "描述符": "rotb",
    "中文": "可旋转键数",
    "组": "溶剂骨架",
    "方向": "变高",
    "A": 0.803,
    "B": 0.2649,
    "被动": false
   },
   {
    "描述符": "tpsa",
    "中文": "TPSA",
    "组": "其他（单独成组或数据少）",
    "方向": "变低",
    "A": 24.1537,
    "B": 35.53,
    "被动": false
   },
   {
    "描述符": "mw",
    "中文": "溶剂分子量",
    "组": "溶剂骨架",
    "方向": "变低",
    "A": 89.0377,
    "B": 92.9641,
    "被动": false
   },
   {
    "描述符": "ffrac",
    "中文": "含氟溶剂比例",
    "组": "氟化/稀释",
    "方向": "变高（从无到有）",
    "A": 0.3336,
    "B": 0.0,
    "被动": false
   },
   {
    "描述符": "lnsites",
    "中文": "每个 Li⁺ 的配位位点",
    "组": "配位（醚氧）",
    "方向": "变高",
    "A": 17.4895,
    "B": 12.1613,
    "被动": false
   },
   {
    "描述符": "li",
    "中文": "Li⁺ 总浓度",
    "组": "盐用量",
    "方向": "变高",
    "A": 1.2,
    "B": 1.0,
    "被动": false
   },
   {
    "描述符": "anSO2",
    "中文": "阴离子磺酰（每升）",
    "组": "盐用量",
    "方向": "变高（从无到有）",
    "A": 2.0,
    "B": 0.0,
    "被动": false
   },
   {
    "描述符": "lino3",
    "中文": "LiNO₃ 浓度",
    "组": "LiNO₃",
    "方向": "变高（从无到有）",
    "A": 0.2,
    "B": 0.0,
    "被动": false
   }
  ],
  "物性": [],
  "条件": [
   {
    "条件": "温度",
    "方向": "相近",
    "A": 25.0,
    "B": 25.0
   },
   {
    "条件": "电流密度",
    "方向": "相近",
    "A": 0.5,
    "B": 0.5
   },
   {
    "条件": "沉积容量",
    "方向": "相近",
    "A": 1.0,
    "B": 1.0
   },
   {
    "条件": "测试方法",
    "方向": "相同",
    "A": 0.0,
    "B": 0.0
   },
   {
    "条件": "圈数",
    "方向": "一边未报告",
    "A": 100,
    "B": null
   }
  ],
  "条件含默认值": [],
  "性能": {
   "方向": "变高",
   "倍数": 0.1667,
   "倍数含义": "损失（100 − CE）之比",
   "好于参照": true,
   "值A": 95.0,
   "值B": 70.0,
   "指标A": "Li‖Cu CE",
   "指标B": "Li‖Cu CE"
  },
  "表述文字": "【P131｜Li‖Cu CE｜同测试换配方】实验样 EL3（1 M LiTFSI；0.2 M LiNO3；FEC:DME:DOL = 3:3.5:3.5（体积比），测试 Tcu）相对 对比样 C0（1 M LiPF6；EC:DMC:EMC = 1:1:1（体积比），测试 Tcu）｜组分变化：加入 LiTFSI（1 M）；加入 FEC（3 体积比份数）；加入 DME（3.5 体积比份数）；加入 DOL（3.5 体积比份数）；加入 LiNO3（0.2 M）；去掉 LiPF6；去掉 EC；去掉 DMC；去掉 EMC（其中 FEC：成膜/活性溶剂）｜描述符：非氟醚氧 变高（从无到有）；碳酸酯 变低；溶剂 F 原子数 变高（从无到有）；溶剂环数 变高；可旋转键数 变高；TPSA 变低；溶剂分子量 变低；含氟溶剂比例 变高（从无到有）；每个 Li⁺ 的配位位点 变高；Li⁺ 总浓度 变高；阴离子磺酰（每升） 变高（从无到有）；LiNO₃ 浓度 变高（从无到有）｜物性：两边没有都报告的｜条件：圈数 一边未报告｜性能：Li‖Cu CE 变高"
 },
 {
  "编号": "PC00339",
  "论文": "P131",
  "类别": "LiCu_CE",
  "比较类型": "同测试换配方",
  "A": {
   "测试": "Tcu",
   "测试名": "Fig.1b 锂铜CE",
   "配方": "G_other",
   "配方名": "",
   "recipe": null,
   "是否对照": false,
   "配方文字": "（配方未记录）",
   "表述编号": "ST1292",
   "证据句子": [
    "M0024"
   ],
   "标记": []
  },
  "B": {
   "测试": "Tcu",
   "测试名": "Fig.1b 锂铜CE",
   "配方": "C0",
   "配方名": "C0",
   "recipe": "R_C0",
   "是否对照": true,
   "配方文字": "1 M LiPF6；EC:DMC:EMC = 1:1:1（体积比）",
   "表述编号": "ST1284",
   "证据句子": [
    "MP0022"
   ],
   "标记": []
  },
  "组分变化": "配方组成未记录",
  "作者改动的组分": null,
  "特殊组分变化": [],
  "电解液相同但样品编号不同": false,
  "描述符": [],
  "物性": [],
  "条件": [
   {
    "条件": "温度",
    "方向": "相近",
    "A": 25.0,
    "B": 25.0
   },
   {
    "条件": "电流密度",
    "方向": "相近",
    "A": 0.5,
    "B": 0.5
   },
   {
    "条件": "沉积容量",
    "方向": "相近",
    "A": 1.0,
    "B": 1.0
   },
   {
    "条件": "测试方法",
    "方向": "相同",
    "A": 0.0,
    "B": 0.0
   },
   {
    "条件": "圈数",
    "方向": "一边未报告",
    "A": 100,
    "B": null
   }
  ],
  "条件含默认值": [],
  "性能": {
   "方向": "变低",
   "倍数": 3.2333,
   "倍数含义": "损失（100 − CE）之比",
   "好于参照": false,
   "值A": 3.0,
   "值B": 70.0,
   "指标A": "Li‖Cu CE",
   "指标B": "Li‖Cu CE"
  },
  "表述文字": "【P131｜Li‖Cu CE｜同测试换配方】实验样 （（配方未记录），测试 Tcu）相对 对比样 C0（1 M LiPF6；EC:DMC:EMC = 1:1:1（体积比），测试 Tcu）｜组分变化：配方组成未记录｜描述符：无变化｜物性：两边没有都报告的｜条件：圈数 一边未报告｜性能：Li‖Cu CE 变低"
 },
 {
  "编号": "PC00340",
  "论文": "P131",
  "类别": "LiCu_CE",
  "比较类型": "同测试换配方",
  "A": {
   "测试": "Tcu",
   "测试名": "Fig.1b 锂铜CE",
   "配方": "EL1",
   "配方名": "EL1",
   "recipe": "R_EL1",
   "是否对照": false,
   "配方文字": "1 M LiTFSI；0.2 M LiNO3；FEC:DME:DOL = 1:4.5:4.5（体积比）",
   "表述编号": "ST1287",
   "证据句子": [
    "M0023"
   ],
   "标记": []
  },
  "B": {
   "测试": "Tcu",
   "测试名": "Fig.1b 锂铜CE",
   "配方": "EL0",
   "配方名": "EL0",
   "recipe": "R_EL0",
   "是否对照": false,
   "配方文字": "1 M LiTFSI；0.2 M LiNO3；DME:DOL = 1:1（体积比）",
   "表述编号": "ST1286",
   "证据句子": [
    "MP0022"
   ],
   "标记": []
  },
  "组分变化": "加入 FEC（1 体积比份数）；DME 1 体积比份数 → 4.5 体积比份数；DOL 1 体积比份数 → 4.5 体积比份数",
  "作者改动的组分": [
   "DME",
   "DOL",
   "FEC"
  ],
  "特殊组分变化": [
   {
    "组分": "FEC",
    "类型": "成膜/活性溶剂"
   }
  ],
  "电解液相同但样品编号不同": false,
  "描述符": [
   {
    "描述符": "eo",
    "中文": "非氟醚氧",
    "组": "配位（醚氧）",
    "方向": "变低",
    "A": 1.7703,
    "B": 2.0,
    "被动": false
   },
   {
    "描述符": "carbonate",
    "中文": "碳酸酯",
    "组": "羰基/碳酸酯",
    "方向": "变高（从无到有）",
    "A": 0.1149,
    "B": 0.0,
    "被动": false
   },
   {
    "描述符": "fat",
    "中文": "溶剂 F 原子数",
    "组": "氟化/稀释",
    "方向": "变高（从无到有）",
    "A": 0.1149,
    "B": 0.0,
    "被动": false
   },
   {
    "描述符": "ring",
    "中文": "溶剂环数",
    "组": "溶剂骨架",
    "方向": "变高",
    "A": 0.6445,
    "B": 0.5984,
    "被动": false
   },
   {
    "描述符": "rotb",
    "中文": "可旋转键数",
    "组": "溶剂骨架",
    "方向": "变低",
    "A": 1.0665,
    "B": 1.2049,
    "被动": false
   },
   {
    "描述符": "tpsa",
    "中文": "TPSA",
    "组": "其他（单独成组或数据少）",
    "方向": "变高",
    "A": 20.4205,
    "B": 18.46,
    "被动": false
   },
   {
    "描述符": "mw",
    "中文": "溶剂分子量",
    "组": "溶剂骨架",
    "方向": "变高",
    "A": 83.4545,
    "B": 80.5223,
    "被动": false
   },
   {
    "描述符": "ffrac",
    "中文": "含氟溶剂比例",
    "组": "氟化/稀释",
    "方向": "变高（从无到有）",
    "A": 0.1149,
    "B": 0.0,
    "被动": false
   },
   {
    "描述符": "lnsites",
    "中文": "每个 Li⁺ 的配位位点",
    "组": "配位（醚氧）",
    "方向": "变低",
    "A": 19.1526,
    "B": 19.9841,
    "被动": false
   }
  ],
  "物性": [],
  "条件": [
   {
    "条件": "温度",
    "方向": "相近",
    "A": 25.0,
    "B": 25.0
   },
   {
    "条件": "电流密度",
    "方向": "相近",
    "A": 0.5,
    "B": 0.5
   },
   {
    "条件": "沉积容量",
    "方向": "相近",
    "A": 1.0,
    "B": 1.0
   },
   {
    "条件": "测试方法",
    "方向": "相同",
    "A": 0.0,
    "B": 0.0
   },
   {
    "条件": "圈数",
    "方向": "一边未报告",
    "A": null,
    "B": 80
   }
  ],
  "条件含默认值": [],
  "性能": {
   "方向": "变高",
   "倍数": 0.15,
   "倍数含义": "损失（100 − CE）之比",
   "好于参照": true,
   "值A": 97.0,
   "值B": 80.0,
   "指标A": "Li‖Cu CE",
   "指标B": "Li‖Cu CE"
  },
  "表述文字": "【P131｜Li‖Cu CE｜同测试换配方】实验样 EL1（1 M LiTFSI；0.2 M LiNO3；FEC:DME:DOL = 1:4.5:4.5（体积比），测试 Tcu）相对 实验样 EL0（1 M LiTFSI；0.2 M LiNO3；DME:DOL = 1:1（体积比），测试 Tcu）｜组分变化：加入 FEC（1 体积比份数）；DME 1 体积比份数 → 4.5 体积比份数；DOL 1 体积比份数 → 4.5 体积比份数（其中 FEC：成膜/活性溶剂）｜描述符：非氟醚氧 变低；碳酸酯 变高（从无到有）；溶剂 F 原子数 变高（从无到有）；溶剂环数 变高；可旋转键数 变低；TPSA 变高；溶剂分子量 变高；含氟溶剂比例 变高（从无到有）；每个 Li⁺ 的配位位点 变低｜物性：两边没有都报告的｜条件：圈数 一边未报告｜性能：Li‖Cu CE 变高"
 },
 {
  "编号": "PC00341",
  "论文": "P131",
  "类别": "LiCu_CE",
  "比较类型": "同测试换配方",
  "A": {
   "测试": "Tcu",
   "测试名": "Fig.1b 锂铜CE",
   "配方": "EL3",
   "配方名": "EL3",
   "recipe": "R_EL3",
   "是否对照": false,
   "配方文字": "1 M LiTFSI；0.2 M LiNO3；FEC:DME:DOL = 3:3.5:3.5（体积比）",
   "表述编号": "ST1291",
   "证据句子": [
    "M0024"
   ],
   "标记": []
  },
  "B": {
   "测试": "Tcu",
   "测试名": "Fig.1b 锂铜CE",
   "配方": "EL0",
   "配方名": "EL0",
   "recipe": "R_EL0",
   "是否对照": false,
   "配方文字": "1 M LiTFSI；0.2 M LiNO3；DME:DOL = 1:1（体积比）",
   "表述编号": "ST1286",
   "证据句子": [
    "MP0022"
   ],
   "标记": []
  },
  "组分变化": "加入 FEC（3 体积比份数）；DME 1 体积比份数 → 3.5 体积比份数；DOL 1 体积比份数 → 3.5 体积比份数",
  "作者改动的组分": [
   "DME",
   "DOL",
   "FEC"
  ],
  "特殊组分变化": [
   {
    "组分": "FEC",
    "类型": "成膜/活性溶剂"
   }
  ],
  "电解液相同但样品编号不同": false,
  "描述符": [
   {
    "描述符": "eo",
    "中文": "非氟醚氧",
    "组": "配位（醚氧）",
    "方向": "变低",
    "A": 1.3329,
    "B": 2.0,
    "被动": false
   },
   {
    "描述符": "carbonate",
    "中文": "碳酸酯",
    "组": "羰基/碳酸酯",
    "方向": "变高（从无到有）",
    "A": 0.3336,
    "B": 0.0,
    "被动": false
   },
   {
    "描述符": "fat",
    "中文": "溶剂 F 原子数",
    "组": "氟化/稀释",
    "方向": "变高（从无到有）",
    "A": 0.3336,
    "B": 0.0,
    "被动": false
   },
   {
    "描述符": "ring",
    "中文": "溶剂环数",
    "组": "溶剂骨架",
    "方向": "变高",
    "A": 0.7323,
    "B": 0.5984,
    "被动": false
   },
   {
    "描述符": "rotb",
    "中文": "可旋转键数",
    "组": "溶剂骨架",
    "方向": "变低",
    "A": 0.803,
    "B": 1.2049,
    "被动": false
   },
   {
    "描述符": "tpsa",
    "中文": "TPSA",
    "组": "其他（单独成组或数据少）",
    "方向": "变高",
    "A": 24.1537,
    "B": 18.46,
    "被动": false
   },
   {
    "描述符": "mw",
    "中文": "溶剂分子量",
    "组": "溶剂骨架",
    "方向": "变高",
    "A": 89.0377,
    "B": 80.5223,
    "被动": false
   },
   {
    "描述符": "ffrac",
    "中文": "含氟溶剂比例",
    "组": "氟化/稀释",
    "方向": "变高（从无到有）",
    "A": 0.3336,
    "B": 0.0,
    "被动": false
   },
   {
    "描述符": "lnsites",
    "中文": "每个 Li⁺ 的配位位点",
    "组": "配位（醚氧）",
    "方向": "变低",
    "A": 17.4895,
    "B": 19.9841,
    "被动": false
   }
  ],
  "物性": [],
  "条件": [
   {
    "条件": "温度",
    "方向": "相近",
    "A": 25.0,
    "B": 25.0
   },
   {
    "条件": "电流密度",
    "方向": "相近",
    "A": 0.5,
    "B": 0.5
   },
   {
    "条件": "沉积容量",
    "方向": "相近",
    "A": 1.0,
    "B": 1.0
   },
   {
    "条件": "测试方法",
    "方向": "相同",
    "A": 0.0,
    "B": 0.0
   },
   {
    "条件": "圈数",
    "方向": "变高",
    "A": 100,
    "B": 80
   }
  ],
  "条件含默认值": [],
  "性能": {
   "方向": "变高",
   "倍数": 0.25,
   "倍数含义": "损失（100 − CE）之比",
   "好于参照": true,
   "值A": 95.0,
   "值B": 80.0,
   "指标A": "Li‖Cu CE",
   "指标B": "Li‖Cu CE"
  },
  "表述文字": "【P131｜Li‖Cu CE｜同测试换配方】实验样 EL3（1 M LiTFSI；0.2 M LiNO3；FEC:DME:DOL = 3:3.5:3.5（体积比），测试 Tcu）相对 实验样 EL0（1 M LiTFSI；0.2 M LiNO3；DME:DOL = 1:1（体积比），测试 Tcu）｜组分变化：加入 FEC（3 体积比份数）；DME 1 体积比份数 → 3.5 体积比份数；DOL 1 体积比份数 → 3.5 体积比份数（其中 FEC：成膜/活性溶剂）｜描述符：非氟醚氧 变低；碳酸酯 变高（从无到有）；溶剂 F 原子数 变高（从无到有）；溶剂环数 变高；可旋转键数 变低；TPSA 变高；溶剂分子量 变高；含氟溶剂比例 变高（从无到有）；每个 Li⁺ 的配位位点 变低｜物性：两边没有都报告的｜条件：圈数 变高｜性能：Li‖Cu CE 变高"
 },
 {
  "编号": "PC00342",
  "论文": "P131",
  "类别": "LiCu_CE",
  "比较类型": "同测试换配方",
  "A": {
   "测试": "Tcu",
   "测试名": "Fig.1b 锂铜CE",
   "配方": "G_other",
   "配方名": "",
   "recipe": null,
   "是否对照": false,
   "配方文字": "（配方未记录）",
   "表述编号": "ST1292",
   "证据句子": [
    "M0024"
   ],
   "标记": []
  },
  "B": {
   "测试": "Tcu",
   "测试名": "Fig.1b 锂铜CE",
   "配方": "EL0",
   "配方名": "EL0",
   "recipe": "R_EL0",
   "是否对照": false,
   "配方文字": "1 M LiTFSI；0.2 M LiNO3；DME:DOL = 1:1（体积比）",
   "表述编号": "ST1286",
   "证据句子": [
    "MP0022"
   ],
   "标记": []
  },
  "组分变化": "配方组成未记录",
  "作者改动的组分": null,
  "特殊组分变化": [],
  "电解液相同但样品编号不同": false,
  "描述符": [],
  "物性": [],
  "条件": [
   {
    "条件": "温度",
    "方向": "相近",
    "A": 25.0,
    "B": 25.0
   },
   {
    "条件": "电流密度",
    "方向": "相近",
    "A": 0.5,
    "B": 0.5
   },
   {
    "条件": "沉积容量",
    "方向": "相近",
    "A": 1.0,
    "B": 1.0
   },
   {
    "条件": "测试方法",
    "方向": "相同",
    "A": 0.0,
    "B": 0.0
   },
   {
    "条件": "圈数",
    "方向": "变高",
    "A": 100,
    "B": 80
   }
  ],
  "条件含默认值": [],
  "性能": {
   "方向": "变低",
   "倍数": 4.85,
   "倍数含义": "损失（100 − CE）之比",
   "好于参照": false,
   "值A": 3.0,
   "值B": 80.0,
   "指标A": "Li‖Cu CE",
   "指标B": "Li‖Cu CE"
  },
  "表述文字": "【P131｜Li‖Cu CE｜同测试换配方】实验样 （（配方未记录），测试 Tcu）相对 实验样 EL0（1 M LiTFSI；0.2 M LiNO3；DME:DOL = 1:1（体积比），测试 Tcu）｜组分变化：配方组成未记录｜描述符：无变化｜物性：两边没有都报告的｜条件：圈数 变高｜性能：Li‖Cu CE 变低"
 },
 {
  "编号": "PC00343",
  "论文": "P131",
  "类别": "LiCu_CE",
  "比较类型": "同测试换配方",
  "A": {
   "测试": "Tcu",
   "测试名": "Fig.1b 锂铜CE",
   "配方": "EL3",
   "配方名": "EL3",
   "recipe": "R_EL3",
   "是否对照": false,
   "配方文字": "1 M LiTFSI；0.2 M LiNO3；FEC:DME:DOL = 3:3.5:3.5（体积比）",
   "表述编号": "ST1291",
   "证据句子": [
    "M0024"
   ],
   "标记": []
  },
  "B": {
   "测试": "Tcu",
   "测试名": "Fig.1b 锂铜CE",
   "配方": "EL1",
   "配方名": "EL1",
   "recipe": "R_EL1",
   "是否对照": false,
   "配方文字": "1 M LiTFSI；0.2 M LiNO3；FEC:DME:DOL = 1:4.5:4.5（体积比）",
   "表述编号": "ST1287",
   "证据句子": [
    "M0023"
   ],
   "标记": []
  },
  "组分变化": "FEC 1 体积比份数 → 3 体积比份数；DME 4.5 体积比份数 → 3.5 体积比份数；DOL 4.5 体积比份数 → 3.5 体积比份数",
