Repository: zhuonanli08/Li-S_Electrolyte_Conflicts

File: output/两两比较表述_313篇_v2_2026-11-07/比较表述.json (part 22 of 111)
[
  "作者改动的组分": [
   "DME",
   "DOL",
   "FEC"
  ],
  "特殊组分变化": [
   {
    "组分": "FEC",
    "类型": "成膜/活性溶剂"
   }
  ],
  "电解液相同但样品编号不同": false,
  "描述符": [
   {
    "描述符": "eo",
    "中文": "非氟醚氧",
    "组": "配位（醚氧）",
    "方向": "变低",
    "A": 1.3329,
    "B": 1.7703,
    "被动": false
   },
   {
    "描述符": "carbonate",
    "中文": "碳酸酯",
    "组": "羰基/碳酸酯",
    "方向": "变高",
    "A": 0.3336,
    "B": 0.1149,
    "被动": false
   },
   {
    "描述符": "fat",
    "中文": "溶剂 F 原子数",
    "组": "氟化/稀释",
    "方向": "变高",
    "A": 0.3336,
    "B": 0.1149,
    "被动": false
   },
   {
    "描述符": "ring",
    "中文": "溶剂环数",
    "组": "溶剂骨架",
    "方向": "变高",
    "A": 0.7323,
    "B": 0.6445,
    "被动": false
   },
   {
    "描述符": "rotb",
    "中文": "可旋转键数",
    "组": "溶剂骨架",
    "方向": "变低",
    "A": 0.803,
    "B": 1.0665,
    "被动": false
   },
   {
    "描述符": "tpsa",
    "中文": "TPSA",
    "组": "其他（单独成组或数据少）",
    "方向": "变高",
    "A": 24.1537,
    "B": 20.4205,
    "被动": false
   },
   {
    "描述符": "mw",
    "中文": "溶剂分子量",
    "组": "溶剂骨架",
    "方向": "变高",
    "A": 89.0377,
    "B": 83.4545,
    "被动": false
   },
   {
    "描述符": "ffrac",
    "中文": "含氟溶剂比例",
    "组": "氟化/稀释",
    "方向": "变高",
    "A": 0.3336,
    "B": 0.1149,
    "被动": false
   },
   {
    "描述符": "lnsites",
    "中文": "每个 Li⁺ 的配位位点",
    "组": "配位（醚氧）",
    "方向": "变低",
    "A": 17.4895,
    "B": 19.1526,
    "被动": false
   }
  ],
  "物性": [],
  "条件": [
   {
    "条件": "温度",
    "方向": "相近",
    "A": 25.0,
    "B": 25.0
   },
   {
    "条件": "电流密度",
    "方向": "相近",
    "A": 0.5,
    "B": 0.5
   },
   {
    "条件": "沉积容量",
    "方向": "相近",
    "A": 1.0,
    "B": 1.0
   },
   {
    "条件": "测试方法",
    "方向": "相同",
    "A": 0.0,
    "B": 0.0
   },
   {
    "条件": "圈数",
    "方向": "一边未报告",
    "A": 100,
    "B": null
   }
  ],
  "条件含默认值": [],
  "性能": {
   "方向": "变低",
   "倍数": 1.6667,
   "倍数含义": "损失（100 − CE）之比",
   "好于参照": false,
   "值A": 95.0,
   "值B": 97.0,
   "指标A": "Li‖Cu CE",
   "指标B": "Li‖Cu CE"
  },
  "表述文字": "【P131｜Li‖Cu CE｜同测试换配方】实验样 EL3（1 M LiTFSI；0.2 M LiNO3；FEC:DME:DOL = 3:3.5:3.5（体积比），测试 Tcu）相对 实验样 EL1（1 M LiTFSI；0.2 M LiNO3；FEC:DME:DOL = 1:4.5:4.5（体积比），测试 Tcu）｜组分变化：FEC 1 体积比份数 → 3 体积比份数；DME 4.5 体积比份数 → 3.5 体积比份数；DOL 4.5 体积比份数 → 3.5 体积比份数（其中 FEC：成膜/活性溶剂）｜描述符：非氟醚氧 变低；碳酸酯 变高；溶剂 F 原子数 变高；溶剂环数 变高；可旋转键数 变低；TPSA 变高；溶剂分子量 变高；含氟溶剂比例 变高；每个 Li⁺ 的配位位点 变低｜物性：两边没有都报告的｜条件：圈数 一边未报告｜性能：Li‖Cu CE 变低"
 },
 {
  "编号": "PC00344",
  "论文": "P131",
  "类别": "LiCu_CE",
  "比较类型": "同测试换配方",
  "A": {
   "测试": "Tcu",
   "测试名": "Fig.1b 锂铜CE",
   "配方": "G_other",
   "配方名": "",
   "recipe": null,
   "是否对照": false,
   "配方文字": "（配方未记录）",
   "表述编号": "ST1292",
   "证据句子": [
    "M0024"
   ],
   "标记": []
  },
  "B": {
   "测试": "Tcu",
   "测试名": "Fig.1b 锂铜CE",
   "配方": "EL1",
   "配方名": "EL1",
   "recipe": "R_EL1",
   "是否对照": false,
   "配方文字": "1 M LiTFSI；0.2 M LiNO3；FEC:DME:DOL = 1:4.5:4.5（体积比）",
   "表述编号": "ST1287",
   "证据句子": [
    "M0023"
   ],
   "标记": []
  },
  "组分变化": "配方组成未记录",
  "作者改动的组分": null,
  "特殊组分变化": [],
  "电解液相同但样品编号不同": false,
  "描述符": [],
  "物性": [],
  "条件": [
   {
    "条件": "温度",
    "方向": "相近",
    "A": 25.0,
    "B": 25.0
   },
   {
    "条件": "电流密度",
    "方向": "相近",
    "A": 0.5,
    "B": 0.5
   },
   {
    "条件": "沉积容量",
    "方向": "相近",
    "A": 1.0,
    "B": 1.0
   },
   {
    "条件": "测试方法",
    "方向": "相同",
    "A": 0.0,
    "B": 0.0
   },
   {
    "条件": "圈数",
    "方向": "一边未报告",
    "A": 100,
    "B": null
   }
  ],
  "条件含默认值": [],
  "性能": {
   "方向": "变低",
   "倍数": 32.3333,
   "倍数含义": "损失（100 − CE）之比",
   "好于参照": false,
   "值A": 3.0,
   "值B": 97.0,
   "指标A": "Li‖Cu CE",
   "指标B": "Li‖Cu CE"
  },
  "表述文字": "【P131｜Li‖Cu CE｜同测试换配方】实验样 （（配方未记录），测试 Tcu）相对 实验样 EL1（1 M LiTFSI；0.2 M LiNO3；FEC:DME:DOL = 1:4.5:4.5（体积比），测试 Tcu）｜组分变化：配方组成未记录｜描述符：无变化｜物性：两边没有都报告的｜条件：圈数 一边未报告｜性能：Li‖Cu CE 变低"
 },
 {
  "编号": "PC00345",
  "论文": "P131",
  "类别": "LiCu_CE",
  "比较类型": "同测试换配方",
  "A": {
   "测试": "Tcu",
   "测试名": "Fig.1b 锂铜CE",
   "配方": "G_other",
   "配方名": "",
   "recipe": null,
   "是否对照": false,
   "配方文字": "（配方未记录）",
   "表述编号": "ST1292",
   "证据句子": [
    "M0024"
   ],
   "标记": []
  },
  "B": {
   "测试": "Tcu",
   "测试名": "Fig.1b 锂铜CE",
   "配方": "EL3",
   "配方名": "EL3",
   "recipe": "R_EL3",
   "是否对照": false,
   "配方文字": "1 M LiTFSI；0.2 M LiNO3；FEC:DME:DOL = 3:3.5:3.5（体积比）",
   "表述编号": "ST1291",
   "证据句子": [
    "M0024"
   ],
   "标记": []
  },
  "组分变化": "配方组成未记录",
  "作者改动的组分": null,
  "特殊组分变化": [],
  "电解液相同但样品编号不同": false,
  "描述符": [],
  "物性": [],
  "条件": [
   {
    "条件": "温度",
    "方向": "相近",
    "A": 25.0,
    "B": 25.0
   },
   {
    "条件": "电流密度",
    "方向": "相近",
    "A": 0.5,
    "B": 0.5
   },
   {
    "条件": "沉积容量",
    "方向": "相近",
    "A": 1.0,
    "B": 1.0
   },
   {
    "条件": "测试方法",
    "方向": "相同",
    "A": 0.0,
    "B": 0.0
   },
   {
    "条件": "圈数",
    "方向": "相近",
    "A": 100,
    "B": 100
   }
  ],
  "条件含默认值": [],
  "性能": {
   "方向": "变低",
   "倍数": 19.4,
   "倍数含义": "损失（100 − CE）之比",
   "好于参照": false,
   "值A": 3.0,
   "值B": 95.0,
   "指标A": "Li‖Cu CE",
   "指标B": "Li‖Cu CE"
  },
  "表述文字": "【P131｜Li‖Cu CE｜同测试换配方】实验样 （（配方未记录），测试 Tcu）相对 实验样 EL3（1 M LiTFSI；0.2 M LiNO3；FEC:DME:DOL = 3:3.5:3.5（体积比），测试 Tcu）｜组分变化：配方组成未记录｜描述符：无变化｜物性：两边没有都报告的｜条件：相同｜性能：Li‖Cu CE 变低"
 },
 {
  "编号": "PC00346",
  "论文": "P132",
  "类别": "每圈衰减率",
  "比较类型": "同测试换配方",
  "A": {
   "测试": "T1",
   "测试名": "0.3C循环",
   "配方": "F2",
   "配方名": "STD-CoPc",
   "recipe": "R2",
   "是否对照": false,
   "配方文字": "1.0 M LiTFSI；0.1 M LiNO3；投料0.1；取上清液实际<0.1 wt% MED_TRIAL；DOL:DME = 1:2（体积比）",
   "表述编号": "ST1314",
   "证据句子": [
    "M0087",
    "M0088",
    "M0089"
   ],
   "标记": [
    "温度默认",
    "由容量换算"
   ]
  },
  "B": {
   "测试": "T1",
   "测试名": "0.3C循环",
   "配方": "F1",
   "配方名": "STD",
   "recipe": "R1",
   "是否对照": true,
   "配方文字": "1.0 M LiTFSI；0.1 M LiNO3；DOL:DME = 1:2（体积比）",
   "表述编号": "ST1308",
   "证据句子": [
    "M0087",
    "M0088",
    "M0089"
   ],
   "标记": [
    "温度默认",
    "由容量换算"
   ]
  },
  "组分变化": "加入 MED_TRIAL（投料0.1；取上清液实际<0.1 wt%）",
  "作者改动的组分": [
   "MED_TRIAL"
  ],
  "特殊组分变化": [
   {
    "组分": "MED_TRIAL",
    "类型": "描述符看不到"
   }
  ],
  "电解液相同但样品编号不同": false,
  "描述符": [
   {
    "描述符": "ring",
    "中文": "溶剂环数",
    "组": "溶剂骨架",
    "方向": "变低",
    "A": 0.3333,
    "B": 0.4269,
    "被动": false
   },
   {
    "描述符": "rotb",
    "中文": "可旋转键数",
    "组": "溶剂骨架",
    "方向": "变高",
    "A": 2.0,
    "B": 1.7193,
    "被动": false
   },
   {
    "描述符": "mw",
    "中文": "溶剂分子量",
    "组": "溶剂骨架",
    "方向": "变高",
    "A": 84.7743,
    "B": 83.273,
    "被动": false
   }
  ],
  "物性": [],
  "条件": [
   {
    "条件": "E/S",
    "方向": "相近",
    "A": 30.49,
    "B": 30.49
   },
   {
    "条件": "硫载量",
    "方向": "相近",
    "A": 1.16,
    "B": 1.16
   },
   {
    "条件": "正极含硫",
    "方向": "相近",
    "A": 60.0,
    "B": 60.0
   },
   {
    "条件": "倍率",
    "方向": "相近",
    "A": 0.3,
    "B": 0.3
   },
   {
    "条件": "温度",
    "方向": "相近",
    "A": 25.0,
    "B": 25.0
   },
   {
    "条件": "电池形式",
    "方向": "相同",
    "A": 0.0,
    "B": 0.0
   },
   {
    "条件": "圈数",
    "方向": "相近",
    "A": 200,
    "B": 200
   }
  ],
  "条件含默认值": [
   "温度默认"
  ],
  "性能": {
   "方向": "变高",
   "倍数": 1.0628,
   "倍数含义": "每圈衰减率之比",
   "好于参照": false,
   "值A": 0.1526,
   "值B": 0.1436,
   "指标A": "每圈衰减率（%/圈，由比放电容量（基准未写明）换算）",
   "指标B": "每圈衰减率（%/圈，由比放电容量（基准未写明）换算）"
  },
  "表述文字": "【P132｜每圈衰减率｜同测试换配方】实验样 STD-CoPc（1.0 M LiTFSI；0.1 M LiNO3；投料0.1；取上清液实际<0.1 wt% MED_TRIAL；DOL:DME = 1:2（体积比），测试 T1）相对 对比样 STD（1.0 M LiTFSI；0.1 M LiNO3；DOL:DME = 1:2（体积比），测试 T1）｜组分变化：加入 MED_TRIAL（投料0.1；取上清液实际<0.1 wt%）（其中 MED_TRIAL：描述符看不到）｜描述符：溶剂环数 变低；可旋转键数 变高；溶剂分子量 变高｜物性：两边没有都报告的｜条件：相同（含默认值：温度默认）｜性能：每圈衰减率 变高"
 },
 {
  "编号": "PC00347",
  "论文": "P132",
  "类别": "每圈衰减率",
  "比较类型": "同测试换配方",
  "A": {
   "测试": "T1",
   "测试名": "0.3C循环",
   "配方": "F3",
   "配方名": "STD-CoPcCl",
   "recipe": "R3",
   "是否对照": false,
   "配方文字": "1.0 M LiTFSI；0.1 M LiNO3；投料0.1；取上清液实际<0.1 wt% MED_TRIAL；DOL:DME = 1:2（体积比）",
   "表述编号": "ST1316",
   "证据句子": [
    "M0087",
    "M0088",
    "M0089"
   ],
   "标记": [
    "温度默认",
    "由容量换算"
   ]
  },
  "B": {
   "测试": "T1",
   "测试名": "0.3C循环",
   "配方": "F1",
   "配方名": "STD",
   "recipe": "R1",
   "是否对照": true,
   "配方文字": "1.0 M LiTFSI；0.1 M LiNO3；DOL:DME = 1:2（体积比）",
   "表述编号": "ST1308",
   "证据句子": [
    "M0087",
    "M0088",
    "M0089"
   ],
   "标记": [
    "温度默认",
    "由容量换算"
   ]
  },
  "组分变化": "加入 MED_TRIAL（投料0.1；取上清液实际<0.1 wt%）",
  "作者改动的组分": [
   "MED_TRIAL"
  ],
  "特殊组分变化": [
   {
    "组分": "MED_TRIAL",
    "类型": "描述符看不到"
   }
  ],
  "电解液相同但样品编号不同": false,
  "描述符": [
   {
    "描述符": "ring",
    "中文": "溶剂环数",
    "组": "溶剂骨架",
    "方向": "变低",
    "A": 0.3333,
    "B": 0.4269,
    "被动": false
   },
   {
    "描述符": "rotb",
    "中文": "可旋转键数",
    "组": "溶剂骨架",
    "方向": "变高",
    "A": 2.0,
    "B": 1.7193,
    "被动": false
   },
   {
    "描述符": "mw",
    "中文": "溶剂分子量",
    "组": "溶剂骨架",
    "方向": "变高",
    "A": 84.7743,
    "B": 83.273,
    "被动": false
   }
  ],
  "物性": [],
  "条件": [
   {
    "条件": "E/S",
    "方向": "相近",
    "A": 30.49,
    "B": 30.49
   },
   {
    "条件": "硫载量",
    "方向": "相近",
    "A": 1.16,
    "B": 1.16
   },
   {
    "条件": "正极含硫",
    "方向": "相近",
    "A": 60.0,
    "B": 60.0
   },
   {
    "条件": "倍率",
    "方向": "相近",
    "A": 0.3,
    "B": 0.3
   },
   {
    "条件": "温度",
    "方向": "相近",
    "A": 25.0,
    "B": 25.0
   },
   {
    "条件": "电池形式",
    "方向": "相同",
    "A": 0.0,
    "B": 0.0
   },
   {
    "条件": "圈数",
    "方向": "相近",
    "A": 200,
    "B": 200
   }
  ],
  "条件含默认值": [
   "温度默认"
  ],
  "性能": {
   "方向": "变低",
   "倍数": 0.913,
   "倍数含义": "每圈衰减率之比",
   "好于参照": true,
   "值A": 0.1311,
   "值B": 0.1436,
   "指标A": "每圈衰减率（%/圈，由比放电容量（基准未写明）换算）",
   "指标B": "每圈衰减率（%/圈，由比放电容量（基准未写明）换算）"
  },
  "表述文字": "【P132｜每圈衰减率｜同测试换配方】实验样 STD-CoPcCl（1.0 M LiTFSI；0.1 M LiNO3；投料0.1；取上清液实际<0.1 wt% MED_TRIAL；DOL:DME = 1:2（体积比），测试 T1）相对 对比样 STD（1.0 M LiTFSI；0.1 M LiNO3；DOL:DME = 1:2（体积比），测试 T1）｜组分变化：加入 MED_TRIAL（投料0.1；取上清液实际<0.1 wt%）（其中 MED_TRIAL：描述符看不到）｜描述符：溶剂环数 变低；可旋转键数 变高；溶剂分子量 变高｜物性：两边没有都报告的｜条件：相同（含默认值：温度默认）｜性能：每圈衰减率 变低"
 },
 {
  "编号": "PC00348",
  "论文": "P132",
  "类别": "每圈衰减率",
  "比较类型": "同测试换配方",
  "A": {
   "测试": "T1",
   "测试名": "0.3C循环",
   "配方": "F3",
   "配方名": "STD-CoPcCl",
   "recipe": "R3",
   "是否对照": false,
   "配方文字": "1.0 M LiTFSI；0.1 M LiNO3；投料0.1；取上清液实际<0.1 wt% MED_TRIAL；DOL:DME = 1:2（体积比）",
   "表述编号": "ST1316",
   "证据句子": [
    "M0087",
    "M0088",
    "M0089"
   ],
   "标记": [
    "温度默认",
    "由容量换算"
   ]
  },
  "B": {
   "测试": "T1",
   "测试名": "0.3C循环",
   "配方": "F2",
   "配方名": "STD-CoPc",
   "recipe": "R2",
   "是否对照": false,
   "配方文字": "1.0 M LiTFSI；0.1 M LiNO3；投料0.1；取上清液实际<0.1 wt% MED_TRIAL；DOL:DME = 1:2（体积比）",
   "表述编号": "ST1314",
   "证据句子": [
    "M0087",
    "M0088",
    "M0089"
   ],
   "标记": [
    "温度默认",
    "由容量换算"
   ]
  },
  "组分变化": "组分与用量相同",
  "作者改动的组分": [],
  "特殊组分变化": [],
  "电解液相同但样品编号不同": false,
  "描述符": [],
  "物性": [],
  "条件": [
   {
    "条件": "E/S",
    "方向": "相近",
    "A": 30.49,
    "B": 30.49
   },
   {
    "条件": "硫载量",
    "方向": "相近",
    "A": 1.16,
    "B": 1.16
   },
   {
    "条件": "正极含硫",
    "方向": "相近",
    "A": 60.0,
    "B": 60.0
   },
   {
    "条件": "倍率",
    "方向": "相近",
    "A": 0.3,
    "B": 0.3
   },
   {
    "条件": "温度",
    "方向": "相近",
    "A": 25.0,
    "B": 25.0
   },
   {
    "条件": "电池形式",
    "方向": "相同",
    "A": 0.0,
    "B": 0.0
   },
   {
    "条件": "圈数",
    "方向": "相近",
    "A": 200,
    "B": 200
   }
  ],
  "条件含默认值": [
   "温度默认"
  ],
  "性能": {
   "方向": "变低",
   "倍数": 0.859,
   "倍数含义": "每圈衰减率之比",
   "好于参照": true,
   "值A": 0.1311,
   "值B": 0.1526,
   "指标A": "每圈衰减率（%/圈，由比放电容量（基准未写明）换算）",
   "指标B": "每圈衰减率（%/圈，由比放电容量（基准未写明）换算）"
  },
  "表述文字": "【P132｜每圈衰减率｜同测试换配方】实验样 STD-CoPcCl（1.0 M LiTFSI；0.1 M LiNO3；投料0.1；取上清液实际<0.1 wt% MED_TRIAL；DOL:DME = 1:2（体积比），测试 T1）相对 实验样 STD-CoPc（1.0 M LiTFSI；0.1 M LiNO3；投料0.1；取上清液实际<0.1 wt% MED_TRIAL；DOL:DME = 1:2（体积比），测试 T1）｜组分变化：组分与用量相同｜描述符：无变化｜物性：两边没有都报告的｜条件：相同（含默认值：温度默认）｜性能：每圈衰减率 变低"
 },
 {
  "编号": "PC00349",
  "论文": "P132",
  "类别": "首圈容量",
  "比较类型": "同测试换配方",
  "A": {
   "测试": "T1",
   "测试名": "0.3C循环",
   "配方": "F2",
   "配方名": "STD-CoPc",
   "recipe": "R2",
   "是否对照": false,
   "配方文字": "1.0 M LiTFSI；0.1 M LiNO3；投料0.1；取上清液实际<0.1 wt% MED_TRIAL；DOL:DME = 1:2（体积比）",
   "表述编号": "ST1309",
   "证据句子": [
    "M0087",
    "M0088",
    "M0089"
   ],
   "标记": [
    "基准未写明",
    "温度默认"
   ]
  },
  "B": {
   "测试": "T1",
   "测试名": "0.3C循环",
   "配方": "F1",
   "配方名": "STD",
   "recipe": "R1",
   "是否对照": true,
   "配方文字": "1.0 M LiTFSI；0.1 M LiNO3；DOL:DME = 1:2（体积比）",
   "表述编号": "ST1303",
   "证据句子": [
    "M0087",
    "M0088",
    "M0089"
   ],
   "标记": [
    "基准未写明",
    "温度默认"
   ]
  },
  "组分变化": "加入 MED_TRIAL（投料0.1；取上清液实际<0.1 wt%）",
  "作者改动的组分": [
   "MED_TRIAL"
  ],
  "特殊组分变化": [
   {
    "组分": "MED_TRIAL",
    "类型": "描述符看不到"
   }
  ],
  "电解液相同但样品编号不同": false,
  "描述符": [
   {
    "描述符": "ring",
    "中文": "溶剂环数",
    "组": "溶剂骨架",
    "方向": "变低",
    "A": 0.3333,
    "B": 0.4269,
    "被动": false
   },
   {
    "描述符": "rotb",
    "中文": "可旋转键数",
    "组": "溶剂骨架",
    "方向": "变高",
    "A": 2.0,
    "B": 1.7193,
    "被动": false
   },
   {
    "描述符": "mw",
    "中文": "溶剂分子量",
    "组": "溶剂骨架",
    "方向": "变高",
    "A": 84.7743,
    "B": 83.273,
    "被动": false
   }
  ],
  "物性": [],
  "条件": [
   {
    "条件": "E/S",
    "方向": "相近",
    "A": 30.49,
    "B": 30.49
   },
   {
    "条件": "硫载量",
    "方向": "相近",
    "A": 1.16,
    "B": 1.16
   },
   {
    "条件": "正极含硫",
    "方向": "相近",
    "A": 60.0,
    "B": 60.0
   },
   {
    "条件": "倍率",
    "方向": "相近",
    "A": 0.3,
    "B": 0.3
   },
   {
    "条件": "温度",
    "方向": "相近",
    "A": 25.0,
    "B": 25.0
   },
   {
    "条件": "电池形式",
    "方向": "相同",
    "A": 0.0,
    "B": 0.0
   }
  ],
  "条件含默认值": [
   "温度默认"
  ],
  "性能": {
   "方向": "相近",
   "倍数": 1.0252,
   "倍数含义": "容量之比",
   "好于参照": null,
   "值A": 1028.8,
   "值B": 1003.5,
   "指标A": "比放电容量（基准未写明）",
   "指标B": "比放电容量（基准未写明）"
  },
  "表述文字": "【P132｜首圈容量｜同测试换配方】实验样 STD-CoPc（1.0 M LiTFSI；0.1 M LiNO3；投料0.1；取上清液实际<0.1 wt% MED_TRIAL；DOL:DME = 1:2（体积比），测试 T1）相对 对比样 STD（1.0 M LiTFSI；0.1 M LiNO3；DOL:DME = 1:2（体积比），测试 T1）｜组分变化：加入 MED_TRIAL（投料0.1；取上清液实际<0.1 wt%）（其中 MED_TRIAL：描述符看不到）｜描述符：溶剂环数 变低；可旋转键数 变高；溶剂分子量 变高｜物性：两边没有都报告的｜条件：相同（含默认值：温度默认）｜性能：首圈容量 相近"
 },
 {
  "编号": "PC00350",
  "论文": "P132",
  "类别": "首圈容量",
  "比较类型": "同测试换配方",
  "A": {
   "测试": "T1",
   "测试名": "0.3C循环",
   "配方": "F3",
   "配方名": "STD-CoPcCl",
   "recipe": "R3",
   "是否对照": false,
   "配方文字": "1.0 M LiTFSI；0.1 M LiNO3；投料0.1；取上清液实际<0.1 wt% MED_TRIAL；DOL:DME = 1:2（体积比）",
   "表述编号": "ST1315",
   "证据句子": [
    "M0087",
    "M0088",
    "M0089"
   ],
   "标记": [
    "基准未写明",
    "温度默认"
   ]
  },
  "B": {
   "测试": "T1",
   "测试名": "0.3C循环",
   "配方": "F1",
   "配方名": "STD",
   "recipe": "R1",
   "是否对照": true,
   "配方文字": "1.0 M LiTFSI；0.1 M LiNO3；DOL:DME = 1:2（体积比）",
   "表述编号": "ST1303",
   "证据句子": [
    "M0087",
    "M0088",
    "M0089"
   ],
   "标记": [
    "基准未写明",
    "温度默认"
   ]
  },
  "组分变化": "加入 MED_TRIAL（投料0.1；取上清液实际<0.1 wt%）",
  "作者改动的组分": [
   "MED_TRIAL"
  ],
  "特殊组分变化": [
   {
    "组分": "MED_TRIAL",
    "类型": "描述符看不到"
   }
  ],
  "电解液相同但样品编号不同": false,
  "描述符": [
   {
    "描述符": "ring",
    "中文": "溶剂环数",
    "组": "溶剂骨架",
    "方向": "变低",
    "A": 0.3333,
    "B": 0.4269,
    "被动": false
   },
   {
    "描述符": "rotb",
    "中文": "可旋转键数",
    "组": "溶剂骨架",
    "方向": "变高",
    "A": 2.0,
    "B": 1.7193,
    "被动": false
   },
   {
    "描述符": "mw",
    "中文": "溶剂分子量",
    "组": "溶剂骨架",
    "方向": "变高",
    "A": 84.7743,
    "B": 83.273,
    "被动": false
   }
  ],
  "物性": [],
  "条件": [
   {
    "条件": "E/S",
    "方向": "相近",
    "A": 30.49,
    "B": 30.49
   },
   {
    "条件": "硫载量",
    "方向": "相近",
    "A": 1.16,
    "B": 1.16
   },
   {
    "条件": "正极含硫",
    "方向": "相近",
    "A": 60.0,
    "B": 60.0
   },
   {
    "条件": "倍率",
    "方向": "相近",
    "A": 0.3,
    "B": 0.3
   },
   {
    "条件": "温度",
    "方向": "相近",
    "A": 25.0,
    "B": 25.0
   },
   {
    "条件": "电池形式",
    "方向": "相同",
    "A": 0.0,
    "B": 0.0
   }
  ],
  "条件含默认值": [
   "温度默认"
  ],
  "性能": {
   "方向": "变高",
   "倍数": 1.1202,
   "倍数含义": "容量之比",
   "好于参照": true,
   "值A": 1124.1,
   "值B": 1003.5,
   "指标A": "比放电容量（基准未写明）",
   "指标B": "比放电容量（基准未写明）"
  },
  "表述文字": "【P132｜首圈容量｜同测试换配方】实验样 STD-CoPcCl（1.0 M LiTFSI；0.1 M LiNO3；投料0.1；取上清液实际<0.1 wt% MED_TRIAL；DOL:DME = 1:2（体积比），测试 T1）相对 对比样 STD（1.0 M LiTFSI；0.1 M LiNO3；DOL:DME = 1:2（体积比），测试 T1）｜组分变化：加入 MED_TRIAL（投料0.1；取上清液实际<0.1 wt%）（其中 MED_TRIAL：描述符看不到）｜描述符：溶剂环数 变低；可旋转键数 变高；溶剂分子量 变高｜物性：两边没有都报告的｜条件：相同（含默认值：温度默认）｜性能：首圈容量 变高"
 },
 {
  "编号": "PC00351",
  "论文": "P132",
  "类别": "首圈容量",
  "比较类型": "同测试换配方",
  "A": {
   "测试": "T1",
   "测试名": "0.3C循环",
   "配方": "F3",
   "配方名": "STD-CoPcCl",
   "recipe": "R3",
   "是否对照": false,
   "配方文字": "1.0 M LiTFSI；0.1 M LiNO3；投料0.1；取上清液实际<0.1 wt% MED_TRIAL；DOL:DME = 1:2（体积比）",
   "表述编号": "ST1315",
   "证据句子": [
    "M0087",
    "M0088",
    "M0089"
   ],
   "标记": [
    "基准未写明",
    "温度默认"
   ]
  },
  "B": {
   "测试": "T1",
   "测试名": "0.3C循环",
   "配方": "F2",
   "配方名": "STD-CoPc",
   "recipe": "R2",
   "是否对照": false,
   "配方文字": "1.0 M LiTFSI；0.1 M LiNO3；投料0.1；取上清液实际<0.1 wt% MED_TRIAL；DOL:DME = 1:2（体积比）",
   "表述编号": "ST1309",
   "证据句子": [
    "M0087",
    "M0088",
    "M0089"
   ],
   "标记": [
    "基准未写明",
    "温度默认"
   ]
  },
  "组分变化": "组分与用量相同",
  "作者改动的组分": [],
  "特殊组分变化": [],
  "电解液相同但样品编号不同": false,
  "描述符": [],
  "物性": [],
  "条件": [
   {
    "条件": "E/S",
    "方向": "相近",
    "A": 30.49,
    "B": 30.49
   },
   {
    "条件": "硫载量",
    "方向": "相近",
    "A": 1.16,
    "B": 1.16
   },
   {
    "条件": "正极含硫",
    "方向": "相近",
    "A": 60.0,
    "B": 60.0
   },
   {
    "条件": "倍率",
    "方向": "相近",
    "A": 0.3,
    "B": 0.3
   },
   {
    "条件": "温度",
    "方向": "相近",
    "A": 25.0,
    "B": 25.0
   },
   {
    "条件": "电池形式",
    "方向": "相同",
    "A": 0.0,
    "B": 0.0
   }
  ],
  "条件含默认值": [
   "温度默认"
  ],
  "性能": {
   "方向": "变高",
   "倍数": 1.0926,
   "倍数含义": "容量之比",
   "好于参照": true,
   "值A": 1124.1,
   "值B": 1028.8,
   "指标A": "比放电容量（基准未写明）",
   "指标B": "比放电容量（基准未写明）"
  },
  "表述文字": "【P132｜首圈容量｜同测试换配方】实验样 STD-CoPcCl（1.0 M LiTFSI；0.1 M LiNO3；投料0.1；取上清液实际<0.1 wt% MED_TRIAL；DOL:DME = 1:2（体积比），测试 T1）相对 实验样 STD-CoPc（1.0 M LiTFSI；0.1 M LiNO3；投料0.1；取上清液实际<0.1 wt% MED_TRIAL；DOL:DME = 1:2（体积比），测试 T1）｜组分变化：组分与用量相同｜描述符：无变化｜物性：两边没有都报告的｜条件：相同（含默认值：温度默认）｜性能：首圈容量 变高"
 },
 {
  "编号": "PC00352",
  "论文": "P137",
  "类别": "首圈容量",
  "比较类型": "配方和条件都变",
  "A": {
   "测试": "T_load",
   "测试名": "Fig.2C SIL硫载量梯度初始放电",
   "配方": "F_SIL",
   "配方名": "[Li(G4)][TFSA] SIL electrolyte",
   "recipe": "R_SIL",
   "是否对照": false,
   "配方文字": "LiTFSI:TEGDME = 1（相对G4等摩尔）:1（相对Li[TFSA]等摩尔）（摩尔比）",
   "表述编号": "ST1348",
   "证据句子": [
    "M0046"
   ],
   "标记": []
  },
  "B": {
   "测试": "T_porosity",
   "测试名": "Fig.4孔隙率梯度与两电解液容量依赖",
   "配方": "F_DOL",
   "配方名": "DOL/DME electrolyte",
   "recipe": "R_DOL",
   "是否对照": true,
   "配方文字": "1 M LiTFSI；0.2 M LiNO3；DOL:DME = 1（DOL:DME=1:1）:1（DOL:DME=1:1）（体积比）",
   "表述编号": "ST1349",
   "证据句子": [
    "M0088"
   ],
   "标记": []
  },
  "组分变化": "LiTFSI 1 M → 1（相对G4等摩尔） 摩尔比；加入 TEGDME（1（相对Li[TFSA]等摩尔） 摩尔比）；去掉 LiNO3；去掉 DOL；去掉 DME",
  "作者改动的组分": [
   "DME",
   "DOL",
   "LiNO3",
   "LiTFSI",
   "TEGDME"
  ],
  "特殊组分变化": [],
  "电解液相同但样品编号不同": false,
  "描述符": [
   {
    "描述符": "eo",
    "中文": "非氟醚氧",
    "组": "配位（醚氧）",
    "方向": "变高",
    "A": 5.0,
    "B": 2.0,
    "被动": false
   },
   {
    "描述符": "ring",
    "中文": "溶剂环数",
    "组": "溶剂骨架",
    "方向": "变低（变为 0）",
    "A": 0.0,
    "B": 0.5984,
    "被动": false
   },
   {
    "描述符": "rotb",
    "中文": "可旋转键数",
    "组": "溶剂骨架",
    "方向": "变高",
    "A": 12.0,
    "B": 1.2049,
    "被动": false
   },
   {
    "描述符": "tpsa",
    "中文": "TPSA",
    "组": "其他（单独成组或数据少）",
    "方向": "变高",
    "A": 46.15,
    "B": 18.46,
    "被动": false
   },
   {
    "描述符": "mw",
    "中文": "溶剂分子量",
    "组": "溶剂骨架",
    "方向": "变高",
    "A": 222.281,
    "B": 80.5223,
    "被动": false
   },
   {
    "描述符": "lino3",
    "中文": "LiNO₃ 浓度",
    "组": "LiNO₃",
    "方向": "变低（变为 0）",
    "A": 0.0,
    "B": 0.2,
    "被动": false
   }
  ],
  "物性": [
   {
    "物性": "离子电导率",
    "方向": "变低",
    "A": 1.6,
    "B": 13.4,
    "单位": "mS cm−1",
    "温度": 30.0
   },
   {
    "物性": "黏度",
    "方向": "变高",
    "A": 106.0,
    "B": 1.2,
    "单位": "mPa s",
    "温度": 30.0
   }
  ],
  "条件": [
   {
    "条件": "E/S",
    "方向": "变高",
    "A": 10.0,
    "B": 7.0
   },
   {
    "条件": "硫载量",
    "方向": "变高",
    "A": 5.7,
    "B": 3.75
   },
   {
    "条件": "正极含硫",
    "方向": "相近",
    "A": 60.0,
    "B": 60.0
   },
   {
    "条件": "温度",
    "方向": "相近",
    "A": 30.0,
    "B": 30.0
   },
   {
    "条件": "电池形式",
    "方向": "相同",
    "A": 0.0,
    "B": 0.0
   }
  ],
  "条件含默认值": [],
  "性能": {
   "方向": "变低",
   "倍数": 0.9091,
   "倍数含义": "容量之比",
   "好于参照": false,
   "值A": 1000.0,
   "值B": 1100.0,
   "指标A": "硫比放电容量",
   "指标B": "硫比放电容量"
  },
  "表述文字": "【P137｜首圈容量｜配方和条件都变】实验样 [Li(G4)][TFSA] SIL electrolyte（LiTFSI:TEGDME = 1（相对G4等摩尔）:1（相对Li[TFSA]等摩尔）（摩尔比），测试 T_load）相对 对比样 DOL/DME electrolyte（1 M LiTFSI；0.2 M LiNO3；DOL:DME = 1（DOL:DME=1:1）:1（DOL:DME=1:1）（体积比），测试 T_porosity）｜组分变化：LiTFSI 1 M → 1（相对G4等摩尔） 摩尔比；加入 TEGDME（1（相对Li[TFSA]等摩尔） 摩尔比）；去掉 LiNO3；去掉 DOL；去掉 DME｜描述符：非氟醚氧 变高；溶剂环数 变低（变为 0）；可旋转键数 变高；TPSA 变高；溶剂分子量 变高；LiNO₃ 浓度 变低（变为 0）｜物性：离子电导率 变低；黏度 变高｜条件：E/S 变高；硫载量 变高｜性能：首圈容量 变低"
 },
 {
  "编号": "PC00353",
  "论文": "P137",
  "类别": "首圈容量",
  "比较类型": "同配方换条件",
  "A": {
   "测试": "T_porosity",
   "测试名": "Fig.4孔隙率梯度与两电解液容量依赖",
   "配方": "F_SIL",
   "配方名": "[Li(G4)][TFSA] SIL electrolyte",
   "recipe": "R_SIL",
   "是否对照": false,
   "配方文字": "LiTFSI:TEGDME = 1（相对G4等摩尔）:1（相对Li[TFSA]等摩尔）（摩尔比）",
   "表述编号": "ST1351",
   "证据句子": [
    "M0065"
   ],
   "标记": []
  },
  "B": {
   "测试": "T_load",
   "测试名": "Fig.2C SIL硫载量梯度初始放电",
   "配方": "F_SIL",
   "配方名": "[Li(G4)][TFSA] SIL electrolyte",
   "recipe": "R_SIL",
   "是否对照": false,
   "配方文字": "LiTFSI:TEGDME = 1（相对G4等摩尔）:1（相对Li[TFSA]等摩尔）（摩尔比）",
   "表述编号": "ST1348",
   "证据句子": [
    "M0046"
   ],
   "标记": []
  },
  "组分变化": "配方相同",
  "作者改动的组分": [],
  "特殊组分变化": [],
  "电解液相同但样品编号不同": false,
  "描述符": [],
  "物性": [
   {
    "物性": "离子电导率",
    "方向": "相近",
    "A": 1.6,
    "B": 1.6,
    "单位": "mS cm−1",
    "温度": 30.0
   },
   {
    "物性": "黏度",
    "方向": "相近",
    "A": 106.0,
    "B": 106.0,
    "单位": "mPa s",
    "温度": 30.0
   }
  ],
  "条件": [
   {
    "条件": "E/S",
    "方向": "变低",
    "A": 7.0,
    "B": 10.0
   },
   {
    "条件": "硫载量",
    "方向": "变低",
    "A": 3.45,
    "B": 5.7
   },
   {
    "条件": "正极含硫",
    "方向": "相近",
    "A": 60.0,
    "B": 60.0
   },
   {
    "条件": "温度",
    "方向": "相近",
    "A": 30.0,
    "B": 30.0
   },
   {
    "条件": "电池形式",
    "方向": "相同",
    "A": 0.0,
    "B": 0.0
   }
  ],
  "条件含默认值": [],
  "性能": {
   "方向": "相近",
   "倍数": 1.0,
   "倍数含义": "容量之比",
   "好于参照": null,
   "值A": 1000.0,
   "值B": 1000.0,
   "指标A": "硫比放电容量",
   "指标B": "硫比放电容量"
  },
  "表述文字": "【P137｜首圈容量｜同配方换条件】实验样 [Li(G4)][TFSA] SIL electrolyte（LiTFSI:TEGDME = 1（相对G4等摩尔）:1（相对Li[TFSA]等摩尔）（摩尔比），测试 T_porosity）相对 实验样 [Li(G4)][TFSA] SIL electrolyte（LiTFSI:TEGDME = 1（相对G4等摩尔）:1（相对Li[TFSA]等摩尔）（摩尔比），测试 T_load）｜组分变化：配方相同｜描述符：配方相同｜物性：离子电导率 相近；黏度 相近｜条件：E/S 变低；硫载量 变低｜性能：首圈容量 相近"
 },
 {
  "编号": "PC00354",
  "论文": "P137",
  "类别": "首圈容量",
  "比较类型": "同配方换条件",
  "A": {
   "测试": "T_void",
   "测试名": "Fig.7电解液体积/总孔体积扫描",
   "配方": "F_SIL",
   "配方名": "[Li(G4)][TFSA] SIL electrolyte",
   "recipe": "R_SIL",
   "是否对照": false,
   "配方文字": "LiTFSI:TEGDME = 1（相对G4等摩尔）:1（相对Li[TFSA]等摩尔）（摩尔比）",
   "表述编号": "ST1354",
   "证据句子": [
    "M0006",
    "M0107",
    "M0109",
    "M0137"
   ],
   "标记": [
    "E/S默认"
   ]
  },
  "B": {
   "测试": "T_load",
   "测试名": "Fig.2C SIL硫载量梯度初始放电",
   "配方": "F_SIL",
   "配方名": "[Li(G4)][TFSA] SIL electrolyte",
   "recipe": "R_SIL",
   "是否对照": false,
   "配方文字": "LiTFSI:TEGDME = 1（相对G4等摩尔）:1（相对Li[TFSA]等摩尔）（摩尔比）",
   "表述编号": "ST1348",
   "证据句子": [
    "M0046"
   ],
   "标记": []
  },
  "组分变化": "配方相同",
  "作者改动的组分": [],
  "特殊组分变化": [],
  "电解液相同但样品编号不同": false,
  "描述符": [],
  "物性": [
   {
    "物性": "离子电导率",
    "方向": "相近",
    "A": 1.6,
    "B": 1.6,
    "单位": "mS cm−1",
    "温度": 30.0
   },
   {
    "物性": "黏度",
    "方向": "相近",
    "A": 106.0,
    "B": 106.0,
    "单位": "mPa s",
    "温度": 30.0
   }
  ],
  "条件": [
   {
    "条件": "E/S",
    "方向": "变高",
    "A": 11.79,
    "B": 10.0
   },
   {
    "条件": "硫载量",
    "方向": "变低",
    "A": 3.75,
    "B": 5.7
   },
   {
    "条件": "正极含硫",
    "方向": "相近",
    "A": 60.0,
    "B": 60.0
   },
   {
    "条件": "温度",
    "方向": "相近",
    "A": 30.0,
    "B": 30.0
   },
   {
    "条件": "电池形式",
    "方向": "相同",
    "A": 0.0,
    "B": 0.0
   }
  ],
  "条件含默认值": [
   "E/S默认"
  ],
  "性能": {
   "方向": "相近",
   "倍数": 1.0,
   "倍数含义": "容量之比",
   "好于参照": null,
   "值A": 1000.0,
   "值B": 1000.0,
   "指标A": "硫比放电容量",
   "指标B": "硫比放电容量"
  },
  "表述文字": "【P137｜首圈容量｜同配方换条件】实验样 [Li(G4)][TFSA] SIL electrolyte（LiTFSI:TEGDME = 1（相对G4等摩尔）:1（相对Li[TFSA]等摩尔）（摩尔比），测试 T_void）相对 实验样 [Li(G4)][TFSA] SIL electrolyte（LiTFSI:TEGDME = 1（相对G4等摩尔）:1（相对Li[TFSA]等摩尔）（摩尔比），测试 T_load）｜组分变化：配方相同｜描述符：配方相同｜物性：离子电导率 相近；黏度 相近｜条件：E/S 变高；硫载量 变低（含默认值：E/S默认）｜性能：首圈容量 相近"
 },
 {
  "编号": "PC00355",
  "论文": "P137",
  "类别": "首圈容量",
  "比较类型": "同测试换配方",
  "A": {
   "测试": "T_porosity",
   "测试名": "Fig.4孔隙率梯度与两电解液容量依赖",
   "配方": "F_SIL",
   "配方名": "[Li(G4)][TFSA] SIL electrolyte",
   "recipe": "R_SIL",
   "是否对照": false,
   "配方文字": "LiTFSI:TEGDME = 1（相对G4等摩尔）:1（相对Li[TFSA]等摩尔）（摩尔比）",
   "表述编号": "ST1351",
   "证据句子": [
    "M0065"
   ],
   "标记": []
  },
  "B": {
   "测试": "T_porosity",
   "测试名": "Fig.4孔隙率梯度与两电解液容量依赖",
   "配方": "F_DOL",
   "配方名": "DOL/DME electrolyte",
   "recipe": "R_DOL",
   "是否对照": true,
   "配方文字": "1 M LiTFSI；0.2 M LiNO3；DOL:DME = 1（DOL:DME=1:1）:1（DOL:DME=1:1）（体积比）",
   "表述编号": "ST1349",
   "证据句子": [
    "M0088"
   ],
   "标记": []
  },
  "组分变化": "LiTFSI 1 M → 1（相对G4等摩尔） 摩尔比；加入 TEGDME（1（相对Li[TFSA]等摩尔） 摩尔比）；去掉 LiNO3；去掉 DOL；去掉 DME",
  "作者改动的组分": [
   "DME",
   "DOL",
   "LiNO3",
   "LiTFSI",
   "TEGDME"
  ],
  "特殊组分变化": [],
  "电解液相同但样品编号不同": false,
  "描述符": [
   {
    "描述符": "eo",
    "中文": "非氟醚氧",
    "组": "配位（醚氧）",
    "方向": "变高",
    "A": 5.0,
    "B": 2.0,
    "被动": false
   },
   {
    "描述符": "ring",
    "中文": "溶剂环数",
    "组": "溶剂骨架",
    "方向": "变低（变为 0）",
    "A": 0.0,
    "B": 0.5984,
    "被动": false
   },
   {
    "描述符": "rotb",
    "中文": "可旋转键数",
    "组": "溶剂骨架",
    "方向": "变高",
    "A": 12.0,
    "B": 1.2049,
    "被动": false
   },
   {
    "描述符": "tpsa",
    "中文": "TPSA",
    "组": "其他（单独成组或数据少）",
    "方向": "变高",
    "A": 46.15,
    "B": 18.46,
    "被动": false
   },
   {
    "描述符": "mw",
    "中文": "溶剂分子量",
    "组": "溶剂骨架",
    "方向": "变高",
    "A": 222.281,
    "B": 80.5223,
    "被动": false
   },
   {
    "描述符": "lino3",
    "中文": "LiNO₃ 浓度",
    "组": "LiNO₃",
    "方向": "变低（变为 0）",
    "A": 0.0,
    "B": 0.2,
    "被动": false
   }
  ],
  "物性": [
   {
    "物性": "离子电导率",
    "方向": "变低",
    "A": 1.6,
    "B": 13.4,
    "单位": "mS cm−1",
    "温度": 30.0
   },
   {
    "物性": "黏度",
    "方向": "变高",
    "A": 106.0,
    "B": 1.2,
    "单位": "mPa s",
    "温度": 30.0
   }
  ],
  "条件": [
   {
    "条件": "E/S",
    "方向": "相近",
    "A": 7.0,
    "B": 7.0
   },
   {
    "条件": "硫载量",
    "方向": "变低",
    "A": 3.45,
    "B": 3.75
   },
   {
    "条件": "正极含硫",
    "方向": "相近",
    "A": 60.0,
    "B": 60.0
   },
   {
    "条件": "温度",
    "方向": "相近",
    "A": 30.0,
    "B": 30.0
   },
   {
    "条件": "电池形式",
    "方向": "相同",
    "A": 0.0,
    "B": 0.0
   }
  ],
  "条件含默认值": [],
  "性能": {
   "方向": "变低",
   "倍数": 0.9091,
   "倍数含义": "容量之比",
   "好于参照": false,
   "值A": 1000.0,
   "值B": 1100.0,
   "指标A": "硫比放电容量",
   "指标B": "硫比放电容量"
  },
  "表述文字": "【P137｜首圈容量｜同测试换配方】实验样 [Li(G4)][TFSA] SIL electrolyte（LiTFSI:TEGDME = 1（相对G4等摩尔）:1（相对Li[TFSA]等摩尔）（摩尔比），测试 T_porosity）相对 对比样 DOL/DME electrolyte（1 M LiTFSI；0.2 M LiNO3；DOL:DME = 1（DOL:DME=1:1）:1（DOL:DME=1:1）（体积比），测试 T_porosity）｜组分变化：LiTFSI 1 M → 1（相对G4等摩尔） 摩尔比；加入 TEGDME（1（相对Li[TFSA]等摩尔） 摩尔比）；去掉 LiNO3；去掉 DOL；去掉 DME｜描述符：非氟醚氧 变高；溶剂环数 变低（变为 0）；可旋转键数 变高；TPSA 变高；溶剂分子量 变高；LiNO₃ 浓度 变低（变为 0）｜物性：离子电导率 变低；黏度 变高｜条件：硫载量 变低｜性能：首圈容量 变低"
 },
 {
  "编号": "PC00356",
  "论文": "P137",
  "类别": "首圈容量",
  "比较类型": "配方和条件都变",
  "A": {
   "测试": "T_void",
   "测试名": "Fig.7电解液体积/总孔体积扫描",
   "配方": "F_SIL",
   "配方名": "[Li(G4)][TFSA] SIL electrolyte",
   "recipe": "R_SIL",
   "是否对照": false,
   "配方文字": "LiTFSI:TEGDME = 1（相对G4等摩尔）:1（相对Li[TFSA]等摩尔）（摩尔比）",
   "表述编号": "ST1354",
   "证据句子": [
    "M0006",
    "M0107",
    "M0109",
    "M0137"
   ],
   "标记": [
    "E/S默认"
   ]
  },
  "B": {
   "测试": "T_porosity",
   "测试名": "Fig.4孔隙率梯度与两电解液容量依赖",
   "配方": "F_DOL",
   "配方名": "DOL/DME electrolyte",
   "recipe": "R_DOL",
   "是否对照": true,
   "配方文字": "1 M LiTFSI；0.2 M LiNO3；DOL:DME = 1（DOL:DME=1:1）:1（DOL:DME=1:1）（体积比）",
   "表述编号": "ST1349",
   "证据句子": [
    "M0088"
   ],
   "标记": []
  },
  "组分变化": "LiTFSI 1 M → 1（相对G4等摩尔） 摩尔比；加入 TEGDME（1（相对Li[TFSA]等摩尔） 摩尔比）；去掉 LiNO3；去掉 DOL；去掉 DME",
  "作者改动的组分": [
   "DME",
   "DOL",
   "LiNO3",
   "LiTFSI",
   "TEGDME"
  ],
  "特殊组分变化": [],
  "电解液相同但样品编号不同": false,
  "描述符": [
   {
    "描述符": "eo",
    "中文": "非氟醚氧",
    "组": "配位（醚氧）",
    "方向": "变高",
    "A": 5.0,
    "B": 2.0,
    "被动": false
   },
   {
    "描述符": "ring",
    "中文": "溶剂环数",
    "组": "溶剂骨架",
    "方向": "变低（变为 0）",
    "A": 0.0,
    "B": 0.5984,
    "被动": false
   },
   {
    "描述符": "rotb",
    "中文": "可旋转键数",
    "组": "溶剂骨架",
    "方向": "变高",
    "A": 12.0,
    "B": 1.2049,
    "被动": false
   },
   {
    "描述符": "tpsa",
    "中文": "TPSA",
    "组": "其他（单独成组或数据少）",
    "方向": "变高",
    "A": 46.15,
    "B": 18.46,
    "被动": false
   },
   {
    "描述符": "mw",
    "中文": "溶剂分子量",
    "组": "溶剂骨架",
    "方向": "变高",
    "A": 222.281,
    "B": 80.5223,
    "被动": false
   },
   {
    "描述符": "lino3",
    "中文": "LiNO₃ 浓度",
    "组": "LiNO₃",
    "方向": "变低（变为 0）",
    "A": 0.0,
    "B": 0.2,
    "被动": false
   }
  ],
  "物性": [
   {
    "物性": "离子电导率",
    "方向": "变低",
    "A": 1.6,
    "B": 13.4,
    "单位": "mS cm−1",
    "温度": 30.0
   },
   {
    "物性": "黏度",
    "方向": "变高",
    "A": 106.0,
    "B": 1.2,
    "单位": "mPa s",
    "温度": 30.0
   }
  ],
  "条件": [
   {
    "条件": "E/S",
    "方向": "变高",
    "A": 11.79,
    "B": 7.0
   },
   {
    "条件": "硫载量",
    "方向": "相近",
    "A": 3.75,
    "B": 3.75
   },
   {
    "条件": "正极含硫",
    "方向": "相近",
    "A": 60.0,
    "B": 60.0
   },
   {
    "条件": "温度",
    "方向": "相近",
    "A": 30.0,
    "B": 30.0
   },
   {
    "条件": "电池形式",
    "方向": "相同",
    "A": 0.0,
    "B": 0.0
   }
  ],
  "条件含默认值": [
   "E/S默认"
  ],
  "性能": {
   "方向": "变低",
   "倍数": 0.9091,
   "倍数含义": "容量之比",
   "好于参照": false,
   "值A": 1000.0,
   "值B": 1100.0,
   "指标A": "硫比放电容量",
   "指标B": "硫比放电容量"
  },
  "表述文字": "【P137｜首圈容量｜配方和条件都变】实验样 [Li(G4)][TFSA] SIL electrolyte（LiTFSI:TEGDME = 1（相对G4等摩尔）:1（相对Li[TFSA]等摩尔）（摩尔比），测试 T_void）相对 对比样 DOL/DME electrolyte（1 M LiTFSI；0.2 M LiNO3；DOL:DME = 1（DOL:DME=1:1）:1（DOL:DME=1:1）（体积比），测试 T_porosity）｜组分变化：LiTFSI 1 M → 1（相对G4等摩尔） 摩尔比；加入 TEGDME（1（相对Li[TFSA]等摩尔） 摩尔比）；去掉 LiNO3；去掉 DOL；去掉 DME｜描述符：非氟醚氧 变高；溶剂环数 变低（变为 0）；可旋转键数 变高；TPSA 变高；溶剂分子量 变高；LiNO₃ 浓度 变低（变为 0）｜物性：离子电导率 变低；黏度 变高｜条件：E/S 变高（含默认值：E/S默认）｜性能：首圈容量 变低"
 },
 {
  "编号": "PC00357",
  "论文": "P137",
  "类别": "首圈容量",
  "比较类型": "同配方换条件",
  "A": {
   "测试": "T_void",
   "测试名": "Fig.7电解液体积/总孔体积扫描",
   "配方": "F_SIL",
   "配方名": "[Li(G4)][TFSA] SIL electrolyte",
   "recipe": "R_SIL",
   "是否对照": false,
   "配方文字": "LiTFSI:TEGDME = 1（相对G4等摩尔）:1（相对Li[TFSA]等摩尔）（摩尔比）",
   "表述编号": "ST1354",
   "证据句子": [
    "M0006",
    "M0107",
    "M0109",
    "M0137"
   ],
   "标记": [
    "E/S默认"
   ]
  },
  "B": {
   "测试": "T_porosity",
   "测试名": "Fig.4孔隙率梯度与两电解液容量依赖",
   "配方": "F_SIL",
   "配方名": "[Li(G4)][TFSA] SIL electrolyte",
   "recipe": "R_SIL",
   "是否对照": false,
   "配方文字": "LiTFSI:TEGDME = 1（相对G4等摩尔）:1（相对Li[TFSA]等摩尔）（摩尔比）",
   "表述编号": "ST1351",
   "证据句子": [
    "M0065"
   ],
   "标记": []
  },
  "组分变化": "配方相同",
  "作者改动的组分": [],
  "特殊组分变化": [],
  "电解液相同但样品编号不同": false,
  "描述符": [],
  "物性": [
   {
    "物性": "离子电导率",
    "方向": "相近",
    "A": 1.6,
    "B": 1.6,
    "单位": "mS cm−1",
    "温度": 30.0
   },
   {
    "物性": "黏度",
    "方向": "相近",
    "A": 106.0,
    "B": 106.0,
    "单位": "mPa s",
    "温度": 30.0
   }
  ],
  "条件": [
   {
    "条件": "E/S",
    "方向": "变高",
    "A": 11.79,
    "B": 7.0
   },
   {
    "条件": "硫载量",
    "方向": "变高",
    "A": 3.75,
    "B": 3.45
   },
   {
    "条件": "正极含硫",
    "方向": "相近",
    "A": 60.0,
    "B": 60.0
   },
   {
    "条件": "温度",
    "方向": "相近",
    "A": 30.0,
    "B": 30.0
   },
   {
    "条件": "电池形式",
    "方向": "相同",
    "A": 0.0,
    "B": 0.0
   }
  ],
  "条件含默认值": [
   "E/S默认"
  ],
  "性能": {
   "方向": "相近",
   "倍数": 1.0,
   "倍数含义": "容量之比",
   "好于参照": null,
   "值A": 1000.0,
   "值B": 1000.0,
   "指标A": "硫比放电容量",
   "指标B": "硫比放电容量"
  },
  "表述文字": "【P137｜首圈容量｜同配方换条件】实验样 [Li(G4)][TFSA] SIL electrolyte（LiTFSI:TEGDME = 1（相对G4等摩尔）:1（相对Li[TFSA]等摩尔）（摩尔比），测试 T_void）相对 实验样 [Li(G4)][TFSA] SIL electrolyte（LiTFSI:TEGDME = 1（相对G4等摩尔）:1（相对Li[TFSA]等摩尔）（摩尔比），测试 T_porosity）｜组分变化：配方相同｜描述符：配方相同｜物性：离子电导率 相近；黏度 相近｜条件：E/S 变高；硫载量 变高（含默认值：E/S默认）｜性能：首圈容量 相近"
 },
 {
  "编号": "PC00358",
  "论文": "P139",
  "类别": "每圈衰减率",
  "比较类型": "同测试换配方",
  "A": {
   "测试": "T09",
   "测试名": "LiNO3 gradient 50-cycle performance",
   "配方": "E7",
   "配方名": "DMI-LNO-0.2M",
   "recipe": "R_E7",
   "是否对照": false,
   "配方文字": "1 M LiTFSI；0.2 M LiNO3；DMI（未报告 体积份）",
   "表述编号": "ST1372",
   "证据句子": [
    "M0112",
    "M0113"
   ],
   "标记": [
    "温度默认",
    "溶剂比例默认"
   ]
  },
  "B": {
   "测试": "T09",
   "测试名": "LiNO3 gradient 50-cycle performance",
   "配方": "E1",
   "配方名": "1 M LiTFSI in DMI",
   "recipe": "R_E1",
   "是否对照": false,
   "配方文字": "1 M LiTFSI；0 M LiNO3；DMI（未报告 体积份）",
   "表述编号": "ST1367",
   "证据句子": [
    "M0112",
    "M0113"
   ],
   "标记": [
    "温度默认",
    "溶剂比例默认"
   ]
  },
  "组分变化": "LiNO3 0 M → 0.2 M",
  "作者改动的组分": [
   "LiNO3"
  ],
  "特殊组分变化": [],
  "电解液相同但样品编号不同": false,
  "描述符": [
   {
    "描述符": "lnsites",
    "中文": "每个 Li⁺ 的配位位点",
    "组": "配位（醚氧）",
    "方向": "变低",
    "A": 7.7093,
    "B": 9.2511,
    "被动": false
   },
   {
    "描述符": "li",
    "中文": "Li⁺ 总浓度",
    "组": "盐用量",
    "方向": "变高",
    "A": 1.2,
    "B": 1.0,
    "被动": false
   },
   {
    "描述符": "lino3",
    "中文": "LiNO₃ 浓度",
    "组": "LiNO₃",
    "方向": "变高（从无到有）",
    "A": 0.2,
    "B": 0.0,
    "被动": false
   }
  ],
  "物性": [],
  "条件": [
   {
    "条件": "E/S",
    "方向": "相近",
    "A": 30.0,
    "B": 30.0
   },
   {
    "条件": "正极含硫",
    "方向": "相近",
    "A": 49.0,
    "B": 49.0
   },
   {
    "条件": "倍率",
    "方向": "相近",
    "A": 0.1,
    "B": 0.1
   },
   {
    "条件": "温度",
    "方向": "相近",
    "A": 25.0,
    "B": 25.0
   },
   {
    "条件": "电池形式",
    "方向": "相同",
    "A": 0.0,
    "B": 0.0
   },
   {
    "条件": "圈数",
    "方向": "相近",
    "A": 50,
    "B": 50
   }
  ],
  "条件含默认值": [
   "温度默认",
   "溶剂比例默认"
  ],
  "性能": {
   "方向": "变低",
   "倍数": 0.8778,
   "倍数含义": "每圈衰减率之比",
   "好于参照": true,
   "值A": 1.034,
   "值B": 1.178,
   "指标A": "每圈衰减率（%/圈，由容量保持率换算）",
   "指标B": "每圈衰减率（%/圈，由容量保持率换算）"
  },
  "表述文字": "【P139｜每圈衰减率｜同测试换配方】实验样 DMI-LNO-0.2M（1 M LiTFSI；0.2 M LiNO3；DMI（未报告 体积份），测试 T09）相对 实验样 1 M LiTFSI in DMI（1 M LiTFSI；0 M LiNO3；DMI（未报告 体积份），测试 T09）｜组分变化：LiNO3 0 M → 0.2 M｜描述符：每个 Li⁺ 的配位位点 变低；Li⁺ 总浓度 变高；LiNO₃ 浓度 变高（从无到有）｜物性：两边没有都报告的｜条件：相同（含默认值：温度默认、溶剂比例默认）｜性能：每圈衰减率 变低"
 },
 {
  "编号": "PC00359",
  "论文": "P139",
  "类别": "每圈衰减率",
  "比较类型": "同测试换配方",
  "A": {
   "测试": "T09",
   "测试名": "LiNO3 gradient 50-cycle performance",
   "配方": "E8",
   "配方名": "DMI-LNO-0.5M",
   "recipe": "R_E8",
   "是否对照": false,
   "配方文字": "1 M LiTFSI；0.5 M LiNO3；DMI（未报告 体积份）",
   "表述编号": "ST1377",
   "证据句子": [
    "M0112",
    "M0113"
   ],
   "标记": [
    "温度默认",
    "溶剂比例默认"
   ]
  },
  "B": {
   "测试": "T09",
   "测试名": "LiNO3 gradient 50-cycle performance",
   "配方": "E1",
   "配方名": "1 M LiTFSI in DMI",
   "recipe": "R_E1",
   "是否对照": false,
   "配方文字": "1 M LiTFSI；0 M LiNO3；DMI（未报告 体积份）",
   "表述编号": "ST1367",
   "证据句子": [
    "M0112",
    "M0113"
   ],
   "标记": [
    "温度默认",
    "溶剂比例默认"
   ]
  },
  "组分变化": "LiNO3 0 M → 0.5 M",
  "作者改动的组分": [
   "LiNO3"
  ],
  "特殊组分变化": [],
  "电解液相同但样品编号不同": false,
  "描述符": [
   {
    "描述符": "lnsites",
    "中文": "每个 Li⁺ 的配位位点",
    "组": "配位（醚氧）",
    "方向": "变低",
    "A": 6.1674,
    "B": 9.2511,
    "被动": false
   },
   {
    "描述符": "li",
    "中文": "Li⁺ 总浓度",
    "组": "盐用量",
    "方向": "变高",
    "A": 1.5,
    "B": 1.0,
    "被动": false
   },
   {
    "描述符": "lino3",
    "中文": "LiNO₃ 浓度",
    "组": "LiNO₃",
    "方向": "变高（从无到有）",
    "A": 0.5,
    "B": 0.0,
    "被动": false
   }
  ],
  "物性": [],
  "条件": [
   {
    "条件": "E/S",
    "方向": "相近",
    "A": 30.0,
    "B": 30.0
   },
   {
    "条件": "正极含硫",
    "方向": "相近",
    "A": 49.0,
    "B": 49.0
   },
   {
    "条件": "倍率",
    "方向": "相近",
    "A": 0.1,
    "B": 0.1
   },
   {
    "条件": "温度",
    "方向": "相近",
    "A": 25.0,
    "B": 25.0
   },
   {
    "条件": "电池形式",
    "方向": "相同",
    "A": 0.0,
    "B": 0.0
   },
   {
    "条件": "圈数",
    "方向": "相近",
    "A": 50,
    "B": 50
   }
  ],
  "条件含默认值": [
   "温度默认",
   "溶剂比例默认"
  ],
  "性能": {
   "方向": "变低",
   "倍数": 0.708,
   "倍数含义": "每圈衰减率之比",
   "好于参照": true,
   "值A": 0.834,
   "值B": 1.178,
   "指标A": "每圈衰减率（%/圈，由容量保持率换算）",
   "指标B": "每圈衰减率（%/圈，由容量保持率换算）"
  },
  "表述文字": "【P139｜每圈衰减率｜同测试换配方】实验样 DMI-LNO-0.5M（1 M LiTFSI；0.5 M LiNO3；DMI（未报告 体积份），测试 T09）相对 实验样 1 M LiTFSI in DMI（1 M LiTFSI；0 M LiNO3；DMI（未报告 体积份），测试 T09）｜组分变化：LiNO3 0 M → 0.5 M｜描述符：每个 Li⁺ 的配位位点 变低；Li⁺ 总浓度 变高；LiNO₃ 浓度 变高（从无到有）｜物性：两边没有都报告的｜条件：相同（含默认值：温度默认、溶剂比例默认）｜性能：每圈衰减率 变低"
 },
 {
  "编号": "PC00360",
  "论文": "P139",
  "类别": "每圈衰减率",
  "比较类型": "配方和条件都变",
  "A": {
   "测试": "T17",
   "测试名": "Lean-electrolyte cycling",
   "配方": "E8",
   "配方名": "DMI-LNO-0.5M",
   "recipe": "R_E8",
   "是否对照": false,
   "配方文字": "1 M LiTFSI；0.5 M LiNO3；DMI（未报告 体积份）",
   "表述编号": "ST1382",
   "证据句子": [
    "M0160"
   ],
   "标记": [
    "温度默认",
    "溶剂比例默认"
   ]
  },
  "B": {
   "测试": "T09",
   "测试名": "LiNO3 gradient 50-cycle performance",
   "配方": "E1",
   "配方名": "1 M LiTFSI in DMI",
   "recipe": "R_E1",
   "是否对照": false,
   "配方文字": "1 M LiTFSI；0 M LiNO3；DMI（未报告 体积份）",
   "表述编号": "ST1367",
   "证据句子": [
    "M0112",
    "M0113"
   ],
   "标记": [
    "温度默认",
    "溶剂比例默认"
   ]
  },
  "组分变化": "LiNO3 0 M → 0.5 M",
  "作者改动的组分": [
   "LiNO3"
  ],
  "特殊组分变化": [],
  "电解液相同但样品编号不同": false,
  "描述符": [
   {
    "描述符": "lnsites",
    "中文": "每个 Li⁺ 的配位位点",
    "组": "配位（醚氧）",
    "方向": "变低",
    "A": 6.1674,
    "B": 9.2511,
    "被动": false
   },
   {
    "描述符": "li",
    "中文": "Li⁺ 总浓度",
    "组": "盐用量",
    "方向": "变高",
    "A": 1.5,
    "B": 1.0,
    "被动": false
   },
   {
    "描述符": "lino3",
    "中文": "LiNO₃ 浓度",
    "组": "LiNO₃",
    "方向": "变高（从无到有）",
    "A": 0.5,
    "B": 0.0,
    "被动": false
   }
  ],
  "物性": [],
  "条件": [
   {
    "条件": "E/S",
    "方向": "变低",
    "A": 5.0,
    "B": 30.0
   },
   {
    "条件": "正极含硫",
    "方向": "相近",
    "A": 49.0,
    "B": 49.0
   },
   {
    "条件": "倍率",
    "方向": "相近",
    "A": 0.1,
    "B": 0.1
   },
   {
    "条件": "温度",
    "方向": "相近",
    "A": 25.0,
    "B": 25.0
   },
   {
    "条件": "电池形式",
    "方向": "相同",
    "A": 0.0,
    "B": 0.0
   },
   {
    "条件": "圈数",
    "方向": "变高",
    "A": 80,
    "B": 50
   }
  ],
  "条件含默认值": [
   "温度默认",
   "溶剂比例默认"
  ],
  "性能": {
   "方向": "变低",
   "倍数": 0.4287,
   "倍数含义": "每圈衰减率之比",
   "好于参照": true,
   "值A": 0.505,
   "值B": 1.178,
   "指标A": "每圈衰减率（%/圈，由容量保持率换算）",
   "指标B": "每圈衰减率（%/圈，由容量保持率换算）"
  },
  "表述文字": "【P139｜每圈衰减率｜配方和条件都变】实验样 DMI-LNO-0.5M（1 M LiTFSI；0.5 M LiNO3；DMI（未报告 体积份），测试 T17）相对 实验样 1 M LiTFSI in DMI（1 M LiTFSI；0 M LiNO3；DMI（未报告 体积份），测试 T09）｜组分变化：LiNO3 0 M → 0.5 M｜描述符：每个 Li⁺ 的配位位点 变低；Li⁺ 总浓度 变高；LiNO₃ 浓度 变高（从无到有）｜物性：两边没有都报告的｜条件：E/S 变低；圈数 变高（含默认值：温度默认、溶剂比例默认）｜性能：每圈衰减率 变低"
 },
 {
  "编号": "PC00361",
  "论文": "P139",
  "类别": "每圈衰减率",
  "比较类型": "同测试换配方",
  "A": {
   "测试": "T09",
   "测试名": "LiNO3 gradient 50-cycle performance",
   "配方": "E8",
   "配方名": "DMI-LNO-0.5M",
   "recipe": "R_E8",
   "是否对照": false,
   "配方文字": "1 M LiTFSI；0.5 M LiNO3；DMI（未报告 体积份）",
   "表述编号": "ST1377",
   "证据句子": [
    "M0112",
    "M0113"
   ],
   "标记": [
    "温度默认",
    "溶剂比例默认"
   ]
  },
  "B": {
   "测试": "T09",
   "测试名": "LiNO3 gradient 50-cycle performance",
   "配方": "E7",
   "配方名": "DMI-LNO-0.2M",
   "recipe": "R_E7",
   "是否对照": false,
   "配方文字": "1 M LiTFSI；0.2 M LiNO3；DMI（未报告 体积份）",
   "表述编号": "ST1372",
   "证据句子": [
    "M0112",
    "M0113"
   ],
   "标记": [
    "温度默认",
    "溶剂比例默认"
   ]
  },
  "组分变化": "LiNO3 0.2 M → 0.5 M",
  "作者改动的组分": [
   "LiNO3"
  ],
  "特殊组分变化": [],
  "电解液相同但样品编号不同": false,
  "描述符": [
   {
    "描述符": "lnsites",
    "中文": "每个 Li⁺ 的配位位点",
