Repository: zhuonanli08/Li-S_Electrolyte_Conflicts

File: output/两两比较表述_313篇_v2_2026-11-07/比较表述.json (part 24 of 111)
[
    "描述符": "eo",
    "中文": "非氟醚氧",
    "组": "配位（醚氧）",
    "方向": "变高（从无到有）",
    "A": 2.0,
    "B": 0.0,
    "被动": false
   },
   {
    "描述符": "amide",
    "中文": "酰胺/脲羰基",
    "组": "其他（单独成组或数据少）",
    "方向": "变低（变为 0）",
    "A": 0.0,
    "B": 1.0,
    "被动": false
   },
   {
    "描述符": "ring",
    "中文": "溶剂环数",
    "组": "溶剂骨架",
    "方向": "变低",
    "A": 0.5984,
    "B": 1.0,
    "被动": false
   },
   {
    "描述符": "rotb",
    "中文": "可旋转键数",
    "组": "溶剂骨架",
    "方向": "变高（从无到有）",
    "A": 1.2049,
    "B": 0.0,
    "被动": false
   },
   {
    "描述符": "tpsa",
    "中文": "TPSA",
    "组": "其他（单独成组或数据少）",
    "方向": "变低",
    "A": 18.46,
    "B": 23.55,
    "被动": false
   },
   {
    "描述符": "mw",
    "中文": "溶剂分子量",
    "组": "溶剂骨架",
    "方向": "变低",
    "A": 80.5223,
    "B": 114.148,
    "被动": false
   },
   {
    "描述符": "lnsites",
    "中文": "每个 Li⁺ 的配位位点",
    "组": "配位（醚氧）",
    "方向": "变高",
    "A": 19.9841,
    "B": 9.2511,
    "被动": false
   },
   {
    "描述符": "li",
    "中文": "Li⁺ 总浓度",
    "组": "盐用量",
    "方向": "变高",
    "A": 1.2,
    "B": 1.0,
    "被动": false
   },
   {
    "描述符": "lino3",
    "中文": "LiNO₃ 浓度",
    "组": "LiNO₃",
    "方向": "变高（从无到有）",
    "A": 0.2,
    "B": 0.0,
    "被动": false
   }
  ],
  "物性": [],
  "条件": [
   {
    "条件": "E/S",
    "方向": "变低",
    "A": 5.0,
    "B": 30.0
   },
   {
    "条件": "正极含硫",
    "方向": "相近",
    "A": 49.0,
    "B": 49.0
   },
   {
    "条件": "倍率",
    "方向": "相近",
    "A": 0.03,
    "B": 0.03
   },
   {
    "条件": "温度",
    "方向": "相近",
    "A": 25.0,
    "B": 25.0
   },
   {
    "条件": "电池形式",
    "方向": "相同",
    "A": 0.0,
    "B": 0.0
   }
  ],
  "条件含默认值": [
   "温度默认",
   "溶剂比例默认"
  ],
  "性能": {
   "方向": "变高",
   "倍数": 1.1475,
   "倍数含义": "容量之比",
   "好于参照": true,
   "值A": 1406.5,
   "值B": 1225.7,
   "指标A": "硫比放电容量",
   "指标B": "硫比放电容量"
  },
  "表述文字": "【P139｜首圈容量｜配方和条件都变】实验样 DOL/DME-LNO-0.2M（1 M LiTFSI；0.2 M LiNO3；DOL:DME = 1:1（体积比），测试 T16）相对 实验样 1 M LiTFSI in DMI（1 M LiTFSI；0 M LiNO3；DMI（未报告 体积份），测试 T08）｜组分变化：加入 DOL（1 体积份）；加入 DME（1 体积份）；LiNO3 0 M → 0.2 M；去掉 DMI｜描述符：非氟醚氧 变高（从无到有）；酰胺/脲羰基 变低（变为 0）；溶剂环数 变低；可旋转键数 变高（从无到有）；TPSA 变低；溶剂分子量 变低；每个 Li⁺ 的配位位点 变高；Li⁺ 总浓度 变高；LiNO₃ 浓度 变高（从无到有）｜物性：两边没有都报告的｜条件：E/S 变低（含默认值：温度默认、溶剂比例默认）｜性能：首圈容量 变高"
 },
 {
  "编号": "PC00379",
  "论文": "P139",
  "类别": "首圈容量",
  "比较类型": "同测试换配方",
  "A": {
   "测试": "T08",
   "测试名": "LiNO3 gradient pre-cycle",
   "配方": "E8",
   "配方名": "DMI-LNO-0.5M",
   "recipe": "R_E8",
   "是否对照": false,
   "配方文字": "1 M LiTFSI；0.5 M LiNO3；DMI（未报告 体积份）",
   "表述编号": "ST1364",
   "证据句子": [
    "M0109",
    "M0110"
   ],
   "标记": [
    "温度默认",
    "溶剂比例默认"
   ]
  },
  "B": {
   "测试": "T08",
   "测试名": "LiNO3 gradient pre-cycle",
   "配方": "E7",
   "配方名": "DMI-LNO-0.2M",
   "recipe": "R_E7",
   "是否对照": false,
   "配方文字": "1 M LiTFSI；0.2 M LiNO3；DMI（未报告 体积份）",
   "表述编号": "ST1363",
   "证据句子": [
    "M0109",
    "M0110"
   ],
   "标记": [
    "温度默认",
    "溶剂比例默认"
   ]
  },
  "组分变化": "LiNO3 0.2 M → 0.5 M",
  "作者改动的组分": [
   "LiNO3"
  ],
  "特殊组分变化": [],
  "电解液相同但样品编号不同": false,
  "描述符": [
   {
    "描述符": "lnsites",
    "中文": "每个 Li⁺ 的配位位点",
    "组": "配位（醚氧）",
    "方向": "变低",
    "A": 6.1674,
    "B": 7.7093,
    "被动": false
   },
   {
    "描述符": "li",
    "中文": "Li⁺ 总浓度",
    "组": "盐用量",
    "方向": "变高",
    "A": 1.5,
    "B": 1.2,
    "被动": false
   },
   {
    "描述符": "lino3",
    "中文": "LiNO₃ 浓度",
    "组": "LiNO₃",
    "方向": "变高",
    "A": 0.5,
    "B": 0.2,
    "被动": false
   }
  ],
  "物性": [],
  "条件": [
   {
    "条件": "E/S",
    "方向": "相近",
    "A": 30.0,
    "B": 30.0
   },
   {
    "条件": "正极含硫",
    "方向": "相近",
    "A": 49.0,
    "B": 49.0
   },
   {
    "条件": "倍率",
    "方向": "相近",
    "A": 0.03,
    "B": 0.03
   },
   {
    "条件": "温度",
    "方向": "相近",
    "A": 25.0,
    "B": 25.0
   },
   {
    "条件": "电池形式",
    "方向": "相同",
    "A": 0.0,
    "B": 0.0
   }
  ],
  "条件含默认值": [
   "温度默认",
   "溶剂比例默认"
  ],
  "性能": {
   "方向": "变高",
   "倍数": 1.0656,
   "倍数含义": "容量之比",
   "好于参照": true,
   "值A": 1491.8,
   "值B": 1400.0,
   "指标A": "硫比放电容量",
   "指标B": "硫比放电容量"
  },
  "表述文字": "【P139｜首圈容量｜同测试换配方】实验样 DMI-LNO-0.5M（1 M LiTFSI；0.5 M LiNO3；DMI（未报告 体积份），测试 T08）相对 实验样 DMI-LNO-0.2M（1 M LiTFSI；0.2 M LiNO3；DMI（未报告 体积份），测试 T08）｜组分变化：LiNO3 0.2 M → 0.5 M｜描述符：每个 Li⁺ 的配位位点 变低；Li⁺ 总浓度 变高；LiNO₃ 浓度 变高｜物性：两边没有都报告的｜条件：相同（含默认值：温度默认、溶剂比例默认）｜性能：首圈容量 变高"
 },
 {
  "编号": "PC00380",
  "论文": "P139",
  "类别": "首圈容量",
  "比较类型": "配方和条件都变",
  "A": {
   "测试": "T08",
   "测试名": "LiNO3 gradient pre-cycle",
   "配方": "E7",
   "配方名": "DMI-LNO-0.2M",
   "recipe": "R_E7",
   "是否对照": false,
   "配方文字": "1 M LiTFSI；0.2 M LiNO3；DMI（未报告 体积份）",
   "表述编号": "ST1363",
   "证据句子": [
    "M0109",
    "M0110"
   ],
   "标记": [
    "温度默认",
    "溶剂比例默认"
   ]
  },
  "B": {
   "测试": "T09",
   "测试名": "LiNO3 gradient 50-cycle performance",
   "配方": "E1",
   "配方名": "1 M LiTFSI in DMI",
   "recipe": "R_E1",
   "是否对照": false,
   "配方文字": "1 M LiTFSI；0 M LiNO3；DMI（未报告 体积份）",
   "表述编号": "ST1368",
   "证据句子": [
    "M0112"
   ],
   "标记": [
    "温度默认",
    "溶剂比例默认"
   ]
  },
  "组分变化": "LiNO3 0 M → 0.2 M",
  "作者改动的组分": [
   "LiNO3"
  ],
  "特殊组分变化": [],
  "电解液相同但样品编号不同": false,
  "描述符": [
   {
    "描述符": "lnsites",
    "中文": "每个 Li⁺ 的配位位点",
    "组": "配位（醚氧）",
    "方向": "变低",
    "A": 7.7093,
    "B": 9.2511,
    "被动": false
   },
   {
    "描述符": "li",
    "中文": "Li⁺ 总浓度",
    "组": "盐用量",
    "方向": "变高",
    "A": 1.2,
    "B": 1.0,
    "被动": false
   },
   {
    "描述符": "lino3",
    "中文": "LiNO₃ 浓度",
    "组": "LiNO₃",
    "方向": "变高（从无到有）",
    "A": 0.2,
    "B": 0.0,
    "被动": false
   }
  ],
  "物性": [],
  "条件": [
   {
    "条件": "E/S",
    "方向": "相近",
    "A": 30.0,
    "B": 30.0
   },
   {
    "条件": "正极含硫",
    "方向": "相近",
    "A": 49.0,
    "B": 49.0
   },
   {
    "条件": "倍率",
    "方向": "变低",
    "A": 0.03,
    "B": 0.1
   },
   {
    "条件": "温度",
    "方向": "相近",
    "A": 25.0,
    "B": 25.0
   },
   {
    "条件": "电池形式",
    "方向": "相同",
    "A": 0.0,
    "B": 0.0
   }
  ],
  "条件含默认值": [
   "温度默认",
   "溶剂比例默认"
  ],
  "性能": {
   "方向": "变高",
   "倍数": 1.353,
   "倍数含义": "容量之比",
   "好于参照": true,
   "值A": 1400.0,
   "值B": 1034.7,
   "指标A": "硫比放电容量",
   "指标B": "硫比放电容量"
  },
  "表述文字": "【P139｜首圈容量｜配方和条件都变】实验样 DMI-LNO-0.2M（1 M LiTFSI；0.2 M LiNO3；DMI（未报告 体积份），测试 T08）相对 实验样 1 M LiTFSI in DMI（1 M LiTFSI；0 M LiNO3；DMI（未报告 体积份），测试 T09）｜组分变化：LiNO3 0 M → 0.2 M｜描述符：每个 Li⁺ 的配位位点 变低；Li⁺ 总浓度 变高；LiNO₃ 浓度 变高（从无到有）｜物性：两边没有都报告的｜条件：倍率 变低（含默认值：温度默认、溶剂比例默认）｜性能：首圈容量 变高"
 },
 {
  "编号": "PC00381",
  "论文": "P139",
  "类别": "首圈容量",
  "比较类型": "同配方换条件",
  "A": {
   "测试": "T09",
   "测试名": "LiNO3 gradient 50-cycle performance",
   "配方": "E7",
   "配方名": "DMI-LNO-0.2M",
   "recipe": "R_E7",
   "是否对照": false,
   "配方文字": "1 M LiTFSI；0.2 M LiNO3；DMI（未报告 体积份）",
   "表述编号": "ST1373",
   "证据句子": [
    "M0112"
   ],
   "标记": [
    "温度默认",
    "溶剂比例默认"
   ]
  },
  "B": {
   "测试": "T08",
   "测试名": "LiNO3 gradient pre-cycle",
   "配方": "E7",
   "配方名": "DMI-LNO-0.2M",
   "recipe": "R_E7",
   "是否对照": false,
   "配方文字": "1 M LiTFSI；0.2 M LiNO3；DMI（未报告 体积份）",
   "表述编号": "ST1363",
   "证据句子": [
    "M0109",
    "M0110"
   ],
   "标记": [
    "温度默认",
    "溶剂比例默认"
   ]
  },
  "组分变化": "配方相同",
  "作者改动的组分": [],
  "特殊组分变化": [],
  "电解液相同但样品编号不同": false,
  "描述符": [],
  "物性": [],
  "条件": [
   {
    "条件": "E/S",
    "方向": "相近",
    "A": 30.0,
    "B": 30.0
   },
   {
    "条件": "正极含硫",
    "方向": "相近",
    "A": 49.0,
    "B": 49.0
   },
   {
    "条件": "倍率",
    "方向": "变高",
    "A": 0.1,
    "B": 0.03
   },
   {
    "条件": "温度",
    "方向": "相近",
    "A": 25.0,
    "B": 25.0
   },
   {
    "条件": "电池形式",
    "方向": "相同",
    "A": 0.0,
    "B": 0.0
   }
  ],
  "条件含默认值": [
   "温度默认",
   "溶剂比例默认"
  ],
  "性能": {
   "方向": "变低",
   "倍数": 0.8215,
   "倍数含义": "容量之比",
   "好于参照": false,
   "值A": 1150.1,
   "值B": 1400.0,
   "指标A": "硫比放电容量",
   "指标B": "硫比放电容量"
  },
  "表述文字": "【P139｜首圈容量｜同配方换条件】实验样 DMI-LNO-0.2M（1 M LiTFSI；0.2 M LiNO3；DMI（未报告 体积份），测试 T09）相对 实验样 DMI-LNO-0.2M（1 M LiTFSI；0.2 M LiNO3；DMI（未报告 体积份），测试 T08）｜组分变化：配方相同｜描述符：配方相同｜物性：两边没有都报告的｜条件：倍率 变高（含默认值：温度默认、溶剂比例默认）｜性能：首圈容量 变低"
 },
 {
  "编号": "PC00382",
  "论文": "P139",
  "类别": "首圈容量",
  "比较类型": "配方和条件都变",
  "A": {
   "测试": "T09",
   "测试名": "LiNO3 gradient 50-cycle performance",
   "配方": "E8",
   "配方名": "DMI-LNO-0.5M",
   "recipe": "R_E8",
   "是否对照": false,
   "配方文字": "1 M LiTFSI；0.5 M LiNO3；DMI（未报告 体积份）",
   "表述编号": "ST1378",
   "证据句子": [
    "M0112"
   ],
   "标记": [
    "温度默认",
    "溶剂比例默认"
   ]
  },
  "B": {
   "测试": "T08",
   "测试名": "LiNO3 gradient pre-cycle",
   "配方": "E7",
   "配方名": "DMI-LNO-0.2M",
   "recipe": "R_E7",
   "是否对照": false,
   "配方文字": "1 M LiTFSI；0.2 M LiNO3；DMI（未报告 体积份）",
   "表述编号": "ST1363",
   "证据句子": [
    "M0109",
    "M0110"
   ],
   "标记": [
    "温度默认",
    "溶剂比例默认"
   ]
  },
  "组分变化": "LiNO3 0.2 M → 0.5 M",
  "作者改动的组分": [
   "LiNO3"
  ],
  "特殊组分变化": [],
  "电解液相同但样品编号不同": false,
  "描述符": [
   {
    "描述符": "lnsites",
    "中文": "每个 Li⁺ 的配位位点",
    "组": "配位（醚氧）",
    "方向": "变低",
    "A": 6.1674,
    "B": 7.7093,
    "被动": false
   },
   {
    "描述符": "li",
    "中文": "Li⁺ 总浓度",
    "组": "盐用量",
    "方向": "变高",
    "A": 1.5,
    "B": 1.2,
    "被动": false
   },
   {
    "描述符": "lino3",
    "中文": "LiNO₃ 浓度",
    "组": "LiNO₃",
    "方向": "变高",
    "A": 0.5,
    "B": 0.2,
    "被动": false
   }
  ],
  "物性": [],
  "条件": [
   {
    "条件": "E/S",
    "方向": "相近",
    "A": 30.0,
    "B": 30.0
   },
   {
    "条件": "正极含硫",
    "方向": "相近",
    "A": 49.0,
    "B": 49.0
   },
   {
    "条件": "倍率",
    "方向": "变高",
    "A": 0.1,
    "B": 0.03
   },
   {
    "条件": "温度",
    "方向": "相近",
    "A": 25.0,
    "B": 25.0
   },
   {
    "条件": "电池形式",
    "方向": "相同",
    "A": 0.0,
    "B": 0.0
   }
  ],
  "条件含默认值": [
   "温度默认",
   "溶剂比例默认"
  ],
  "性能": {
   "方向": "变低",
   "倍数": 0.8754,
   "倍数含义": "容量之比",
   "好于参照": false,
   "值A": 1225.5,
   "值B": 1400.0,
   "指标A": "硫比放电容量",
   "指标B": "硫比放电容量"
  },
  "表述文字": "【P139｜首圈容量｜配方和条件都变】实验样 DMI-LNO-0.5M（1 M LiTFSI；0.5 M LiNO3；DMI（未报告 体积份），测试 T09）相对 实验样 DMI-LNO-0.2M（1 M LiTFSI；0.2 M LiNO3；DMI（未报告 体积份），测试 T08）｜组分变化：LiNO3 0.2 M → 0.5 M｜描述符：每个 Li⁺ 的配位位点 变低；Li⁺ 总浓度 变高；LiNO₃ 浓度 变高｜物性：两边没有都报告的｜条件：倍率 变高（含默认值：温度默认、溶剂比例默认）｜性能：首圈容量 变低"
 },
 {
  "编号": "PC00383",
  "论文": "P139",
  "类别": "首圈容量",
  "比较类型": "配方和条件都变",
  "A": {
   "测试": "T16",
   "测试名": "Lean-electrolyte initial pre-cycle",
   "配方": "E8",
   "配方名": "DMI-LNO-0.5M",
   "recipe": "R_E8",
   "是否对照": false,
   "配方文字": "1 M LiTFSI；0.5 M LiNO3；DMI（未报告 体积份）",
   "表述编号": "ST1380",
   "证据句子": [
    "M0154",
    "S0079"
   ],
   "标记": [
    "温度默认",
    "溶剂比例默认"
   ]
  },
  "B": {
   "测试": "T08",
   "测试名": "LiNO3 gradient pre-cycle",
   "配方": "E7",
   "配方名": "DMI-LNO-0.2M",
   "recipe": "R_E7",
   "是否对照": false,
   "配方文字": "1 M LiTFSI；0.2 M LiNO3；DMI（未报告 体积份）",
   "表述编号": "ST1363",
   "证据句子": [
    "M0109",
    "M0110"
   ],
   "标记": [
    "温度默认",
    "溶剂比例默认"
   ]
  },
  "组分变化": "LiNO3 0.2 M → 0.5 M",
  "作者改动的组分": [
   "LiNO3"
  ],
  "特殊组分变化": [],
  "电解液相同但样品编号不同": false,
  "描述符": [
   {
    "描述符": "lnsites",
    "中文": "每个 Li⁺ 的配位位点",
    "组": "配位（醚氧）",
    "方向": "变低",
    "A": 6.1674,
    "B": 7.7093,
    "被动": false
   },
   {
    "描述符": "li",
    "中文": "Li⁺ 总浓度",
    "组": "盐用量",
    "方向": "变高",
    "A": 1.5,
    "B": 1.2,
    "被动": false
   },
   {
    "描述符": "lino3",
    "中文": "LiNO₃ 浓度",
    "组": "LiNO₃",
    "方向": "变高",
    "A": 0.5,
    "B": 0.2,
    "被动": false
   }
  ],
  "物性": [],
  "条件": [
   {
    "条件": "E/S",
    "方向": "变低",
    "A": 5.0,
    "B": 30.0
   },
   {
    "条件": "正极含硫",
    "方向": "相近",
    "A": 49.0,
    "B": 49.0
   },
   {
    "条件": "倍率",
    "方向": "相近",
    "A": 0.03,
    "B": 0.03
   },
   {
    "条件": "温度",
    "方向": "相近",
    "A": 25.0,
    "B": 25.0
   },
   {
    "条件": "电池形式",
    "方向": "相同",
    "A": 0.0,
    "B": 0.0
   }
  ],
  "条件含默认值": [
   "温度默认",
   "溶剂比例默认"
  ],
  "性能": {
   "方向": "变高",
   "倍数": 1.1393,
   "倍数含义": "容量之比",
   "好于参照": true,
   "值A": 1595.0,
   "值B": 1400.0,
   "指标A": "硫比放电容量",
   "指标B": "硫比放电容量"
  },
  "表述文字": "【P139｜首圈容量｜配方和条件都变】实验样 DMI-LNO-0.5M（1 M LiTFSI；0.5 M LiNO3；DMI（未报告 体积份），测试 T16）相对 实验样 DMI-LNO-0.2M（1 M LiTFSI；0.2 M LiNO3；DMI（未报告 体积份），测试 T08）｜组分变化：LiNO3 0.2 M → 0.5 M｜描述符：每个 Li⁺ 的配位位点 变低；Li⁺ 总浓度 变高；LiNO₃ 浓度 变高｜物性：两边没有都报告的｜条件：E/S 变低（含默认值：温度默认、溶剂比例默认）｜性能：首圈容量 变高"
 },
 {
  "编号": "PC00384",
  "论文": "P139",
  "类别": "首圈容量",
  "比较类型": "配方和条件都变",
  "A": {
   "测试": "T16",
   "测试名": "Lean-electrolyte initial pre-cycle",
   "配方": "E9",
   "配方名": "DOL/DME-LNO-0.2M",
   "recipe": "R_E9",
   "是否对照": false,
   "配方文字": "1 M LiTFSI；0.2 M LiNO3；DOL:DME = 1:1（体积比）",
   "表述编号": "ST1381",
   "证据句子": [
    "M0154",
    "S0079"
   ],
   "标记": [
    "温度默认"
   ]
  },
  "B": {
   "测试": "T08",
   "测试名": "LiNO3 gradient pre-cycle",
   "配方": "E7",
   "配方名": "DMI-LNO-0.2M",
   "recipe": "R_E7",
   "是否对照": false,
   "配方文字": "1 M LiTFSI；0.2 M LiNO3；DMI（未报告 体积份）",
   "表述编号": "ST1363",
   "证据句子": [
    "M0109",
    "M0110"
   ],
   "标记": [
    "温度默认",
    "溶剂比例默认"
   ]
  },
  "组分变化": "加入 DOL（1 体积份）；加入 DME（1 体积份）；去掉 DMI",
  "作者改动的组分": [
   "DME",
   "DMI",
   "DOL"
  ],
  "特殊组分变化": [],
  "电解液相同但样品编号不同": false,
  "描述符": [
   {
    "描述符": "eo",
    "中文": "非氟醚氧",
    "组": "配位（醚氧）",
    "方向": "变高（从无到有）",
    "A": 2.0,
    "B": 0.0,
    "被动": false
   },
   {
    "描述符": "amide",
    "中文": "酰胺/脲羰基",
    "组": "其他（单独成组或数据少）",
    "方向": "变低（变为 0）",
    "A": 0.0,
    "B": 1.0,
    "被动": false
   },
   {
    "描述符": "ring",
    "中文": "溶剂环数",
    "组": "溶剂骨架",
    "方向": "变低",
    "A": 0.5984,
    "B": 1.0,
    "被动": false
   },
   {
    "描述符": "rotb",
    "中文": "可旋转键数",
    "组": "溶剂骨架",
    "方向": "变高（从无到有）",
    "A": 1.2049,
    "B": 0.0,
    "被动": false
   },
   {
    "描述符": "tpsa",
    "中文": "TPSA",
    "组": "其他（单独成组或数据少）",
    "方向": "变低",
    "A": 18.46,
    "B": 23.55,
    "被动": false
   },
   {
    "描述符": "mw",
    "中文": "溶剂分子量",
    "组": "溶剂骨架",
    "方向": "变低",
    "A": 80.5223,
    "B": 114.148,
    "被动": false
   },
   {
    "描述符": "lnsites",
    "中文": "每个 Li⁺ 的配位位点",
    "组": "配位（醚氧）",
    "方向": "变高",
    "A": 19.9841,
    "B": 7.7093,
    "被动": false
   }
  ],
  "物性": [],
  "条件": [
   {
    "条件": "E/S",
    "方向": "变低",
    "A": 5.0,
    "B": 30.0
   },
   {
    "条件": "正极含硫",
    "方向": "相近",
    "A": 49.0,
    "B": 49.0
   },
   {
    "条件": "倍率",
    "方向": "相近",
    "A": 0.03,
    "B": 0.03
   },
   {
    "条件": "温度",
    "方向": "相近",
    "A": 25.0,
    "B": 25.0
   },
   {
    "条件": "电池形式",
    "方向": "相同",
    "A": 0.0,
    "B": 0.0
   }
  ],
  "条件含默认值": [
   "温度默认",
   "溶剂比例默认"
  ],
  "性能": {
   "方向": "相近",
   "倍数": 1.0046,
   "倍数含义": "容量之比",
   "好于参照": null,
   "值A": 1406.5,
   "值B": 1400.0,
   "指标A": "硫比放电容量",
   "指标B": "硫比放电容量"
  },
  "表述文字": "【P139｜首圈容量｜配方和条件都变】实验样 DOL/DME-LNO-0.2M（1 M LiTFSI；0.2 M LiNO3；DOL:DME = 1:1（体积比），测试 T16）相对 实验样 DMI-LNO-0.2M（1 M LiTFSI；0.2 M LiNO3；DMI（未报告 体积份），测试 T08）｜组分变化：加入 DOL（1 体积份）；加入 DME（1 体积份）；去掉 DMI｜描述符：非氟醚氧 变高（从无到有）；酰胺/脲羰基 变低（变为 0）；溶剂环数 变低；可旋转键数 变高（从无到有）；TPSA 变低；溶剂分子量 变低；每个 Li⁺ 的配位位点 变高｜物性：两边没有都报告的｜条件：E/S 变低（含默认值：温度默认、溶剂比例默认）｜性能：首圈容量 相近"
 },
 {
  "编号": "PC00385",
  "论文": "P139",
  "类别": "首圈容量",
  "比较类型": "配方和条件都变",
  "A": {
   "测试": "T08",
   "测试名": "LiNO3 gradient pre-cycle",
   "配方": "E8",
   "配方名": "DMI-LNO-0.5M",
   "recipe": "R_E8",
   "是否对照": false,
   "配方文字": "1 M LiTFSI；0.5 M LiNO3；DMI（未报告 体积份）",
   "表述编号": "ST1364",
   "证据句子": [
    "M0109",
    "M0110"
   ],
   "标记": [
    "温度默认",
    "溶剂比例默认"
   ]
  },
  "B": {
   "测试": "T09",
   "测试名": "LiNO3 gradient 50-cycle performance",
   "配方": "E1",
   "配方名": "1 M LiTFSI in DMI",
   "recipe": "R_E1",
   "是否对照": false,
   "配方文字": "1 M LiTFSI；0 M LiNO3；DMI（未报告 体积份）",
   "表述编号": "ST1368",
   "证据句子": [
    "M0112"
   ],
   "标记": [
    "温度默认",
    "溶剂比例默认"
   ]
  },
  "组分变化": "LiNO3 0 M → 0.5 M",
  "作者改动的组分": [
   "LiNO3"
  ],
  "特殊组分变化": [],
  "电解液相同但样品编号不同": false,
  "描述符": [
   {
    "描述符": "lnsites",
    "中文": "每个 Li⁺ 的配位位点",
    "组": "配位（醚氧）",
    "方向": "变低",
    "A": 6.1674,
    "B": 9.2511,
    "被动": false
   },
   {
    "描述符": "li",
    "中文": "Li⁺ 总浓度",
    "组": "盐用量",
    "方向": "变高",
    "A": 1.5,
    "B": 1.0,
    "被动": false
   },
   {
    "描述符": "lino3",
    "中文": "LiNO₃ 浓度",
    "组": "LiNO₃",
    "方向": "变高（从无到有）",
    "A": 0.5,
    "B": 0.0,
    "被动": false
   }
  ],
  "物性": [],
  "条件": [
   {
    "条件": "E/S",
    "方向": "相近",
    "A": 30.0,
    "B": 30.0
   },
   {
    "条件": "正极含硫",
    "方向": "相近",
    "A": 49.0,
    "B": 49.0
   },
   {
    "条件": "倍率",
    "方向": "变低",
    "A": 0.03,
    "B": 0.1
   },
   {
    "条件": "温度",
    "方向": "相近",
    "A": 25.0,
    "B": 25.0
   },
   {
    "条件": "电池形式",
    "方向": "相同",
    "A": 0.0,
    "B": 0.0
   }
  ],
  "条件含默认值": [
   "温度默认",
   "溶剂比例默认"
  ],
  "性能": {
   "方向": "变高",
   "倍数": 1.4418,
   "倍数含义": "容量之比",
   "好于参照": true,
   "值A": 1491.8,
   "值B": 1034.7,
   "指标A": "硫比放电容量",
   "指标B": "硫比放电容量"
  },
  "表述文字": "【P139｜首圈容量｜配方和条件都变】实验样 DMI-LNO-0.5M（1 M LiTFSI；0.5 M LiNO3；DMI（未报告 体积份），测试 T08）相对 实验样 1 M LiTFSI in DMI（1 M LiTFSI；0 M LiNO3；DMI（未报告 体积份），测试 T09）｜组分变化：LiNO3 0 M → 0.5 M｜描述符：每个 Li⁺ 的配位位点 变低；Li⁺ 总浓度 变高；LiNO₃ 浓度 变高（从无到有）｜物性：两边没有都报告的｜条件：倍率 变低（含默认值：温度默认、溶剂比例默认）｜性能：首圈容量 变高"
 },
 {
  "编号": "PC00386",
  "论文": "P139",
  "类别": "首圈容量",
  "比较类型": "配方和条件都变",
  "A": {
   "测试": "T08",
   "测试名": "LiNO3 gradient pre-cycle",
   "配方": "E8",
   "配方名": "DMI-LNO-0.5M",
   "recipe": "R_E8",
   "是否对照": false,
   "配方文字": "1 M LiTFSI；0.5 M LiNO3；DMI（未报告 体积份）",
   "表述编号": "ST1364",
   "证据句子": [
    "M0109",
    "M0110"
   ],
   "标记": [
    "温度默认",
    "溶剂比例默认"
   ]
  },
  "B": {
   "测试": "T09",
   "测试名": "LiNO3 gradient 50-cycle performance",
   "配方": "E7",
   "配方名": "DMI-LNO-0.2M",
   "recipe": "R_E7",
   "是否对照": false,
   "配方文字": "1 M LiTFSI；0.2 M LiNO3；DMI（未报告 体积份）",
   "表述编号": "ST1373",
   "证据句子": [
    "M0112"
   ],
   "标记": [
    "温度默认",
    "溶剂比例默认"
   ]
  },
  "组分变化": "LiNO3 0.2 M → 0.5 M",
  "作者改动的组分": [
   "LiNO3"
  ],
  "特殊组分变化": [],
  "电解液相同但样品编号不同": false,
  "描述符": [
   {
    "描述符": "lnsites",
    "中文": "每个 Li⁺ 的配位位点",
    "组": "配位（醚氧）",
    "方向": "变低",
    "A": 6.1674,
    "B": 7.7093,
    "被动": false
   },
   {
    "描述符": "li",
    "中文": "Li⁺ 总浓度",
    "组": "盐用量",
    "方向": "变高",
    "A": 1.5,
    "B": 1.2,
    "被动": false
   },
   {
    "描述符": "lino3",
    "中文": "LiNO₃ 浓度",
    "组": "LiNO₃",
    "方向": "变高",
    "A": 0.5,
    "B": 0.2,
    "被动": false
   }
  ],
  "物性": [],
  "条件": [
   {
    "条件": "E/S",
    "方向": "相近",
    "A": 30.0,
    "B": 30.0
   },
   {
    "条件": "正极含硫",
    "方向": "相近",
    "A": 49.0,
    "B": 49.0
   },
   {
    "条件": "倍率",
    "方向": "变低",
    "A": 0.03,
    "B": 0.1
   },
   {
    "条件": "温度",
    "方向": "相近",
    "A": 25.0,
    "B": 25.0
   },
   {
    "条件": "电池形式",
    "方向": "相同",
    "A": 0.0,
    "B": 0.0
   }
  ],
  "条件含默认值": [
   "温度默认",
   "溶剂比例默认"
  ],
  "性能": {
   "方向": "变高",
   "倍数": 1.2971,
   "倍数含义": "容量之比",
   "好于参照": true,
   "值A": 1491.8,
   "值B": 1150.1,
   "指标A": "硫比放电容量",
   "指标B": "硫比放电容量"
  },
  "表述文字": "【P139｜首圈容量｜配方和条件都变】实验样 DMI-LNO-0.5M（1 M LiTFSI；0.5 M LiNO3；DMI（未报告 体积份），测试 T08）相对 实验样 DMI-LNO-0.2M（1 M LiTFSI；0.2 M LiNO3；DMI（未报告 体积份），测试 T09）｜组分变化：LiNO3 0.2 M → 0.5 M｜描述符：每个 Li⁺ 的配位位点 变低；Li⁺ 总浓度 变高；LiNO₃ 浓度 变高｜物性：两边没有都报告的｜条件：倍率 变低（含默认值：温度默认、溶剂比例默认）｜性能：首圈容量 变高"
 },
 {
  "编号": "PC00387",
  "论文": "P139",
  "类别": "首圈容量",
  "比较类型": "同配方换条件",
  "A": {
   "测试": "T09",
   "测试名": "LiNO3 gradient 50-cycle performance",
   "配方": "E8",
   "配方名": "DMI-LNO-0.5M",
   "recipe": "R_E8",
   "是否对照": false,
   "配方文字": "1 M LiTFSI；0.5 M LiNO3；DMI（未报告 体积份）",
   "表述编号": "ST1378",
   "证据句子": [
    "M0112"
   ],
   "标记": [
    "温度默认",
    "溶剂比例默认"
   ]
  },
  "B": {
   "测试": "T08",
   "测试名": "LiNO3 gradient pre-cycle",
   "配方": "E8",
   "配方名": "DMI-LNO-0.5M",
   "recipe": "R_E8",
   "是否对照": false,
   "配方文字": "1 M LiTFSI；0.5 M LiNO3；DMI（未报告 体积份）",
   "表述编号": "ST1364",
   "证据句子": [
    "M0109",
    "M0110"
   ],
   "标记": [
    "温度默认",
    "溶剂比例默认"
   ]
  },
  "组分变化": "配方相同",
  "作者改动的组分": [],
  "特殊组分变化": [],
  "电解液相同但样品编号不同": false,
  "描述符": [],
  "物性": [],
  "条件": [
   {
    "条件": "E/S",
    "方向": "相近",
    "A": 30.0,
    "B": 30.0
   },
   {
    "条件": "正极含硫",
    "方向": "相近",
    "A": 49.0,
    "B": 49.0
   },
   {
    "条件": "倍率",
    "方向": "变高",
    "A": 0.1,
    "B": 0.03
   },
   {
    "条件": "温度",
    "方向": "相近",
    "A": 25.0,
    "B": 25.0
   },
   {
    "条件": "电池形式",
    "方向": "相同",
    "A": 0.0,
    "B": 0.0
   }
  ],
  "条件含默认值": [
   "温度默认",
   "溶剂比例默认"
  ],
  "性能": {
   "方向": "变低",
   "倍数": 0.8215,
   "倍数含义": "容量之比",
   "好于参照": false,
   "值A": 1225.5,
   "值B": 1491.8,
   "指标A": "硫比放电容量",
   "指标B": "硫比放电容量"
  },
  "表述文字": "【P139｜首圈容量｜同配方换条件】实验样 DMI-LNO-0.5M（1 M LiTFSI；0.5 M LiNO3；DMI（未报告 体积份），测试 T09）相对 实验样 DMI-LNO-0.5M（1 M LiTFSI；0.5 M LiNO3；DMI（未报告 体积份），测试 T08）｜组分变化：配方相同｜描述符：配方相同｜物性：两边没有都报告的｜条件：倍率 变高（含默认值：温度默认、溶剂比例默认）｜性能：首圈容量 变低"
 },
 {
  "编号": "PC00388",
  "论文": "P139",
  "类别": "首圈容量",
  "比较类型": "同配方换条件",
  "A": {
   "测试": "T16",
   "测试名": "Lean-electrolyte initial pre-cycle",
   "配方": "E8",
   "配方名": "DMI-LNO-0.5M",
   "recipe": "R_E8",
   "是否对照": false,
   "配方文字": "1 M LiTFSI；0.5 M LiNO3；DMI（未报告 体积份）",
   "表述编号": "ST1380",
   "证据句子": [
    "M0154",
    "S0079"
   ],
   "标记": [
    "温度默认",
    "溶剂比例默认"
   ]
  },
  "B": {
   "测试": "T08",
   "测试名": "LiNO3 gradient pre-cycle",
   "配方": "E8",
   "配方名": "DMI-LNO-0.5M",
   "recipe": "R_E8",
   "是否对照": false,
   "配方文字": "1 M LiTFSI；0.5 M LiNO3；DMI（未报告 体积份）",
   "表述编号": "ST1364",
   "证据句子": [
    "M0109",
    "M0110"
   ],
   "标记": [
    "温度默认",
    "溶剂比例默认"
   ]
  },
  "组分变化": "配方相同",
  "作者改动的组分": [],
  "特殊组分变化": [],
  "电解液相同但样品编号不同": false,
  "描述符": [],
  "物性": [],
  "条件": [
   {
    "条件": "E/S",
    "方向": "变低",
    "A": 5.0,
    "B": 30.0
   },
   {
    "条件": "正极含硫",
    "方向": "相近",
    "A": 49.0,
    "B": 49.0
   },
   {
    "条件": "倍率",
    "方向": "相近",
    "A": 0.03,
    "B": 0.03
   },
   {
    "条件": "温度",
    "方向": "相近",
    "A": 25.0,
    "B": 25.0
   },
   {
    "条件": "电池形式",
    "方向": "相同",
    "A": 0.0,
    "B": 0.0
   }
  ],
  "条件含默认值": [
   "温度默认",
   "溶剂比例默认"
  ],
  "性能": {
   "方向": "变高",
   "倍数": 1.0692,
   "倍数含义": "容量之比",
   "好于参照": true,
   "值A": 1595.0,
   "值B": 1491.8,
   "指标A": "硫比放电容量",
   "指标B": "硫比放电容量"
  },
  "表述文字": "【P139｜首圈容量｜同配方换条件】实验样 DMI-LNO-0.5M（1 M LiTFSI；0.5 M LiNO3；DMI（未报告 体积份），测试 T16）相对 实验样 DMI-LNO-0.5M（1 M LiTFSI；0.5 M LiNO3；DMI（未报告 体积份），测试 T08）｜组分变化：配方相同｜描述符：配方相同｜物性：两边没有都报告的｜条件：E/S 变低（含默认值：温度默认、溶剂比例默认）｜性能：首圈容量 变高"
 },
 {
  "编号": "PC00389",
  "论文": "P139",
  "类别": "首圈容量",
  "比较类型": "配方和条件都变",
  "A": {
   "测试": "T16",
   "测试名": "Lean-electrolyte initial pre-cycle",
   "配方": "E9",
   "配方名": "DOL/DME-LNO-0.2M",
   "recipe": "R_E9",
   "是否对照": false,
   "配方文字": "1 M LiTFSI；0.2 M LiNO3；DOL:DME = 1:1（体积比）",
   "表述编号": "ST1381",
   "证据句子": [
    "M0154",
    "S0079"
   ],
   "标记": [
    "温度默认"
   ]
  },
  "B": {
   "测试": "T08",
   "测试名": "LiNO3 gradient pre-cycle",
   "配方": "E8",
   "配方名": "DMI-LNO-0.5M",
   "recipe": "R_E8",
   "是否对照": false,
   "配方文字": "1 M LiTFSI；0.5 M LiNO3；DMI（未报告 体积份）",
   "表述编号": "ST1364",
   "证据句子": [
    "M0109",
    "M0110"
   ],
   "标记": [
    "温度默认",
    "溶剂比例默认"
   ]
  },
  "组分变化": "加入 DOL（1 体积份）；加入 DME（1 体积份）；LiNO3 0.5 M → 0.2 M；去掉 DMI",
  "作者改动的组分": [
   "DME",
   "DMI",
   "DOL",
   "LiNO3"
  ],
  "特殊组分变化": [],
  "电解液相同但样品编号不同": false,
  "描述符": [
   {
    "描述符": "eo",
    "中文": "非氟醚氧",
    "组": "配位（醚氧）",
    "方向": "变高（从无到有）",
    "A": 2.0,
    "B": 0.0,
    "被动": false
   },
   {
    "描述符": "amide",
    "中文": "酰胺/脲羰基",
    "组": "其他（单独成组或数据少）",
    "方向": "变低（变为 0）",
    "A": 0.0,
    "B": 1.0,
    "被动": false
   },
   {
    "描述符": "ring",
    "中文": "溶剂环数",
    "组": "溶剂骨架",
    "方向": "变低",
    "A": 0.5984,
    "B": 1.0,
    "被动": false
   },
   {
    "描述符": "rotb",
    "中文": "可旋转键数",
    "组": "溶剂骨架",
    "方向": "变高（从无到有）",
    "A": 1.2049,
    "B": 0.0,
    "被动": false
   },
   {
    "描述符": "tpsa",
    "中文": "TPSA",
    "组": "其他（单独成组或数据少）",
    "方向": "变低",
    "A": 18.46,
    "B": 23.55,
    "被动": false
   },
   {
    "描述符": "mw",
    "中文": "溶剂分子量",
    "组": "溶剂骨架",
    "方向": "变低",
    "A": 80.5223,
    "B": 114.148,
    "被动": false
   },
   {
    "描述符": "lnsites",
    "中文": "每个 Li⁺ 的配位位点",
    "组": "配位（醚氧）",
    "方向": "变高",
    "A": 19.9841,
    "B": 6.1674,
    "被动": false
   },
   {
    "描述符": "li",
    "中文": "Li⁺ 总浓度",
    "组": "盐用量",
    "方向": "变低",
    "A": 1.2,
    "B": 1.5,
    "被动": false
   },
   {
    "描述符": "lino3",
    "中文": "LiNO₃ 浓度",
    "组": "LiNO₃",
    "方向": "变低",
    "A": 0.2,
    "B": 0.5,
    "被动": false
   }
  ],
  "物性": [],
  "条件": [
   {
    "条件": "E/S",
    "方向": "变低",
    "A": 5.0,
    "B": 30.0
   },
   {
    "条件": "正极含硫",
    "方向": "相近",
    "A": 49.0,
    "B": 49.0
   },
   {
    "条件": "倍率",
    "方向": "相近",
    "A": 0.03,
    "B": 0.03
   },
   {
    "条件": "温度",
    "方向": "相近",
    "A": 25.0,
    "B": 25.0
   },
   {
    "条件": "电池形式",
    "方向": "相同",
    "A": 0.0,
    "B": 0.0
   }
  ],
  "条件含默认值": [
   "温度默认",
   "溶剂比例默认"
  ],
  "性能": {
   "方向": "变低",
   "倍数": 0.9428,
   "倍数含义": "容量之比",
   "好于参照": false,
   "值A": 1406.5,
   "值B": 1491.8,
   "指标A": "硫比放电容量",
   "指标B": "硫比放电容量"
  },
  "表述文字": "【P139｜首圈容量｜配方和条件都变】实验样 DOL/DME-LNO-0.2M（1 M LiTFSI；0.2 M LiNO3；DOL:DME = 1:1（体积比），测试 T16）相对 实验样 DMI-LNO-0.5M（1 M LiTFSI；0.5 M LiNO3；DMI（未报告 体积份），测试 T08）｜组分变化：加入 DOL（1 体积份）；加入 DME（1 体积份）；LiNO3 0.5 M → 0.2 M；去掉 DMI｜描述符：非氟醚氧 变高（从无到有）；酰胺/脲羰基 变低（变为 0）；溶剂环数 变低；可旋转键数 变高（从无到有）；TPSA 变低；溶剂分子量 变低；每个 Li⁺ 的配位位点 变高；Li⁺ 总浓度 变低；LiNO₃ 浓度 变低｜物性：两边没有都报告的｜条件：E/S 变低（含默认值：温度默认、溶剂比例默认）｜性能：首圈容量 变低"
 },
 {
  "编号": "PC00390",
  "论文": "P139",
  "类别": "首圈容量",
  "比较类型": "同测试换配方",
  "A": {
   "测试": "T09",
   "测试名": "LiNO3 gradient 50-cycle performance",
   "配方": "E7",
   "配方名": "DMI-LNO-0.2M",
   "recipe": "R_E7",
   "是否对照": false,
   "配方文字": "1 M LiTFSI；0.2 M LiNO3；DMI（未报告 体积份）",
   "表述编号": "ST1373",
   "证据句子": [
    "M0112"
   ],
   "标记": [
    "温度默认",
    "溶剂比例默认"
   ]
  },
  "B": {
   "测试": "T09",
   "测试名": "LiNO3 gradient 50-cycle performance",
   "配方": "E1",
   "配方名": "1 M LiTFSI in DMI",
   "recipe": "R_E1",
   "是否对照": false,
   "配方文字": "1 M LiTFSI；0 M LiNO3；DMI（未报告 体积份）",
   "表述编号": "ST1368",
   "证据句子": [
    "M0112"
   ],
   "标记": [
    "温度默认",
    "溶剂比例默认"
   ]
  },
  "组分变化": "LiNO3 0 M → 0.2 M",
  "作者改动的组分": [
   "LiNO3"
  ],
  "特殊组分变化": [],
  "电解液相同但样品编号不同": false,
  "描述符": [
   {
    "描述符": "lnsites",
    "中文": "每个 Li⁺ 的配位位点",
    "组": "配位（醚氧）",
    "方向": "变低",
    "A": 7.7093,
    "B": 9.2511,
    "被动": false
   },
   {
    "描述符": "li",
    "中文": "Li⁺ 总浓度",
    "组": "盐用量",
    "方向": "变高",
    "A": 1.2,
    "B": 1.0,
    "被动": false
   },
   {
    "描述符": "lino3",
    "中文": "LiNO₃ 浓度",
    "组": "LiNO₃",
    "方向": "变高（从无到有）",
    "A": 0.2,
    "B": 0.0,
    "被动": false
   }
  ],
  "物性": [],
  "条件": [
   {
    "条件": "E/S",
    "方向": "相近",
    "A": 30.0,
    "B": 30.0
   },
   {
    "条件": "正极含硫",
    "方向": "相近",
    "A": 49.0,
    "B": 49.0
   },
   {
    "条件": "倍率",
    "方向": "相近",
    "A": 0.1,
    "B": 0.1
   },
   {
    "条件": "温度",
    "方向": "相近",
    "A": 25.0,
    "B": 25.0
   },
   {
    "条件": "电池形式",
    "方向": "相同",
    "A": 0.0,
    "B": 0.0
   }
  ],
  "条件含默认值": [
   "温度默认",
   "溶剂比例默认"
  ],
  "性能": {
   "方向": "变高",
   "倍数": 1.1115,
   "倍数含义": "容量之比",
   "好于参照": true,
   "值A": 1150.1,
   "值B": 1034.7,
   "指标A": "硫比放电容量",
   "指标B": "硫比放电容量"
  },
  "表述文字": "【P139｜首圈容量｜同测试换配方】实验样 DMI-LNO-0.2M（1 M LiTFSI；0.2 M LiNO3；DMI（未报告 体积份），测试 T09）相对 实验样 1 M LiTFSI in DMI（1 M LiTFSI；0 M LiNO3；DMI（未报告 体积份），测试 T09）｜组分变化：LiNO3 0 M → 0.2 M｜描述符：每个 Li⁺ 的配位位点 变低；Li⁺ 总浓度 变高；LiNO₃ 浓度 变高（从无到有）｜物性：两边没有都报告的｜条件：相同（含默认值：温度默认、溶剂比例默认）｜性能：首圈容量 变高"
 },
 {
  "编号": "PC00391",
  "论文": "P139",
  "类别": "首圈容量",
  "比较类型": "同测试换配方",
  "A": {
   "测试": "T09",
   "测试名": "LiNO3 gradient 50-cycle performance",
   "配方": "E8",
   "配方名": "DMI-LNO-0.5M",
   "recipe": "R_E8",
   "是否对照": false,
   "配方文字": "1 M LiTFSI；0.5 M LiNO3；DMI（未报告 体积份）",
   "表述编号": "ST1378",
   "证据句子": [
    "M0112"
   ],
   "标记": [
    "温度默认",
    "溶剂比例默认"
   ]
  },
  "B": {
   "测试": "T09",
   "测试名": "LiNO3 gradient 50-cycle performance",
   "配方": "E1",
   "配方名": "1 M LiTFSI in DMI",
   "recipe": "R_E1",
   "是否对照": false,
   "配方文字": "1 M LiTFSI；0 M LiNO3；DMI（未报告 体积份）",
   "表述编号": "ST1368",
   "证据句子": [
    "M0112"
   ],
   "标记": [
    "温度默认",
    "溶剂比例默认"
   ]
  },
  "组分变化": "LiNO3 0 M → 0.5 M",
  "作者改动的组分": [
   "LiNO3"
  ],
  "特殊组分变化": [],
  "电解液相同但样品编号不同": false,
  "描述符": [
   {
    "描述符": "lnsites",
    "中文": "每个 Li⁺ 的配位位点",
    "组": "配位（醚氧）",
    "方向": "变低",
    "A": 6.1674,
    "B": 9.2511,
    "被动": false
   },
   {
    "描述符": "li",
    "中文": "Li⁺ 总浓度",
    "组": "盐用量",
    "方向": "变高",
    "A": 1.5,
    "B": 1.0,
    "被动": false
   },
   {
    "描述符": "lino3",
    "中文": "LiNO₃ 浓度",
    "组": "LiNO₃",
    "方向": "变高（从无到有）",
    "A": 0.5,
    "B": 0.0,
    "被动": false
   }
  ],
  "物性": [],
  "条件": [
   {
    "条件": "E/S",
    "方向": "相近",
    "A": 30.0,
    "B": 30.0
   },
   {
    "条件": "正极含硫",
    "方向": "相近",
    "A": 49.0,
    "B": 49.0
   },
   {
    "条件": "倍率",
    "方向": "相近",
    "A": 0.1,
    "B": 0.1
   },
   {
    "条件": "温度",
    "方向": "相近",
    "A": 25.0,
    "B": 25.0
   },
   {
    "条件": "电池形式",
    "方向": "相同",
    "A": 0.0,
    "B": 0.0
   }
  ],
  "条件含默认值": [
   "温度默认",
   "溶剂比例默认"
  ],
  "性能": {
   "方向": "变高",
   "倍数": 1.1844,
   "倍数含义": "容量之比",
   "好于参照": true,
   "值A": 1225.5,
   "值B": 1034.7,
   "指标A": "硫比放电容量",
   "指标B": "硫比放电容量"
  },
  "表述文字": "【P139｜首圈容量｜同测试换配方】实验样 DMI-LNO-0.5M（1 M LiTFSI；0.5 M LiNO3；DMI（未报告 体积份），测试 T09）相对 实验样 1 M LiTFSI in DMI（1 M LiTFSI；0 M LiNO3；DMI（未报告 体积份），测试 T09）｜组分变化：LiNO3 0 M → 0.5 M｜描述符：每个 Li⁺ 的配位位点 变低；Li⁺ 总浓度 变高；LiNO₃ 浓度 变高（从无到有）｜物性：两边没有都报告的｜条件：相同（含默认值：温度默认、溶剂比例默认）｜性能：首圈容量 变高"
 },
 {
  "编号": "PC00392",
  "论文": "P139",
  "类别": "首圈容量",
  "比较类型": "配方和条件都变",
  "A": {
   "测试": "T16",
   "测试名": "Lean-electrolyte initial pre-cycle",
   "配方": "E8",
   "配方名": "DMI-LNO-0.5M",
   "recipe": "R_E8",
   "是否对照": false,
   "配方文字": "1 M LiTFSI；0.5 M LiNO3；DMI（未报告 体积份）",
   "表述编号": "ST1380",
   "证据句子": [
    "M0154",
    "S0079"
   ],
   "标记": [
    "温度默认",
    "溶剂比例默认"
   ]
  },
  "B": {
   "测试": "T09",
   "测试名": "LiNO3 gradient 50-cycle performance",
   "配方": "E1",
   "配方名": "1 M LiTFSI in DMI",
   "recipe": "R_E1",
   "是否对照": false,
   "配方文字": "1 M LiTFSI；0 M LiNO3；DMI（未报告 体积份）",
   "表述编号": "ST1368",
   "证据句子": [
    "M0112"
   ],
   "标记": [
    "温度默认",
    "溶剂比例默认"
   ]
  },
  "组分变化": "LiNO3 0 M → 0.5 M",
  "作者改动的组分": [
   "LiNO3"
  ],
  "特殊组分变化": [],
  "电解液相同但样品编号不同": false,
  "描述符": [
   {
    "描述符": "lnsites",
    "中文": "每个 Li⁺ 的配位位点",
    "组": "配位（醚氧）",
    "方向": "变低",
    "A": 6.1674,
    "B": 9.2511,
    "被动": false
   },
   {
    "描述符": "li",
    "中文": "Li⁺ 总浓度",
    "组": "盐用量",
    "方向": "变高",
    "A": 1.5,
    "B": 1.0,
    "被动": false
   },
   {
    "描述符": "lino3",
    "中文": "LiNO₃ 浓度",
    "组": "LiNO₃",
    "方向": "变高（从无到有）",
    "A": 0.5,
    "B": 0.0,
    "被动": false
   }
  ],
  "物性": [],
  "条件": [
   {
    "条件": "E/S",
    "方向": "变低",
    "A": 5.0,
    "B": 30.0
   },
   {
    "条件": "正极含硫",
    "方向": "相近",
    "A": 49.0,
    "B": 49.0
   },
   {
    "条件": "倍率",
    "方向": "变低",
    "A": 0.03,
    "B": 0.1
   },
   {
    "条件": "温度",
    "方向": "相近",
    "A": 25.0,
    "B": 25.0
   },
   {
    "条件": "电池形式",
    "方向": "相同",
    "A": 0.0,
    "B": 0.0
   }
  ],
  "条件含默认值": [
   "温度默认",
   "溶剂比例默认"
  ],
  "性能": {
   "方向": "变高",
   "倍数": 1.5415,
   "倍数含义": "容量之比",
   "好于参照": true,
   "值A": 1595.0,
   "值B": 1034.7,
   "指标A": "硫比放电容量",
   "指标B": "硫比放电容量"
  },
  "表述文字": "【P139｜首圈容量｜配方和条件都变】实验样 DMI-LNO-0.5M（1 M LiTFSI；0.5 M LiNO3；DMI（未报告 体积份），测试 T16）相对 实验样 1 M LiTFSI in DMI（1 M LiTFSI；0 M LiNO3；DMI（未报告 体积份），测试 T09）｜组分变化：LiNO3 0 M → 0.5 M｜描述符：每个 Li⁺ 的配位位点 变低；Li⁺ 总浓度 变高；LiNO₃ 浓度 变高（从无到有）｜物性：两边没有都报告的｜条件：E/S 变低；倍率 变低（含默认值：温度默认、溶剂比例默认）｜性能：首圈容量 变高"
 },
 {
  "编号": "PC00393",
  "论文": "P139",
  "类别": "首圈容量",
  "比较类型": "配方和条件都变",
  "A": {
   "测试": "T16",
   "测试名": "Lean-electrolyte initial pre-cycle",
   "配方": "E9",
   "配方名": "DOL/DME-LNO-0.2M",
   "recipe": "R_E9",
   "是否对照": false,
   "配方文字": "1 M LiTFSI；0.2 M LiNO3；DOL:DME = 1:1（体积比）",
   "表述编号": "ST1381",
   "证据句子": [
    "M0154",
    "S0079"
   ],
   "标记": [
    "温度默认"
   ]
  },
  "B": {
   "测试": "T09",
   "测试名": "LiNO3 gradient 50-cycle performance",
   "配方": "E1",
   "配方名": "1 M LiTFSI in DMI",
   "recipe": "R_E1",
   "是否对照": false,
   "配方文字": "1 M LiTFSI；0 M LiNO3；DMI（未报告 体积份）",
   "表述编号": "ST1368",
   "证据句子": [
    "M0112"
   ],
   "标记": [
    "温度默认",
    "溶剂比例默认"
   ]
  },
  "组分变化": "加入 DOL（1 体积份）；加入 DME（1 体积份）；LiNO3 0 M → 0.2 M；去掉 DMI",
  "作者改动的组分": [
   "DME",
   "DMI",
   "DOL",
   "LiNO3"
  ],
  "特殊组分变化": [],
  "电解液相同但样品编号不同": false,
  "描述符": [
   {
    "描述符": "eo",
    "中文": "非氟醚氧",
    "组": "配位（醚氧）",
    "方向": "变高（从无到有）",
    "A": 2.0,
    "B": 0.0,
    "被动": false
   },
   {
    "描述符": "amide",
    "中文": "酰胺/脲羰基",
    "组": "其他（单独成组或数据少）",
    "方向": "变低（变为 0）",
    "A": 0.0,
    "B": 1.0,
    "被动": false
   },
   {
    "描述符": "ring",
    "中文": "溶剂环数",
    "组": "溶剂骨架",
    "方向": "变低",
    "A": 0.5984,
    "B": 1.0,
    "被动": false
   },
   {
    "描述符": "rotb",
    "中文": "可旋转键数",
    "组": "溶剂骨架",
    "方向": "变高（从无到有）",
    "A": 1.2049,
    "B": 0.0,
    "被动": false
   },
   {
    "描述符": "tpsa",
    "中文": "TPSA",
    "组": "其他（单独成组或数据少）",
    "方向": "变低",
    "A": 18.46,
    "B": 23.55,
    "被动": false
   },
   {
    "描述符": "mw",
    "中文": "溶剂分子量",
    "组": "溶剂骨架",
    "方向": "变低",
    "A": 80.5223,
    "B": 114.148,
    "被动": false
   },
   {
    "描述符": "lnsites",
    "中文": "每个 Li⁺ 的配位位点",
    "组": "配位（醚氧）",
    "方向": "变高",
    "A": 19.9841,
    "B": 9.2511,
    "被动": false
   },
   {
    "描述符": "li",
    "中文": "Li⁺ 总浓度",
    "组": "盐用量",
    "方向": "变高",
    "A": 1.2,
    "B": 1.0,
    "被动": false
   },
   {
    "描述符": "lino3",
    "中文": "LiNO₃ 浓度",
    "组": "LiNO₃",
    "方向": "变高（从无到有）",
    "A": 0.2,
    "B": 0.0,
    "被动": false
   }
  ],
  "物性": [],
  "条件": [
   {
    "条件": "E/S",
    "方向": "变低",
    "A": 5.0,
    "B": 30.0
   },
   {
    "条件": "正极含硫",
    "方向": "相近",
    "A": 49.0,
    "B": 49.0
   },
   {
    "条件": "倍率",
    "方向": "变低",
    "A": 0.03,
    "B": 0.1
   },
   {
    "条件": "温度",
    "方向": "相近",
    "A": 25.0,
    "B": 25.0
   },
   {
    "条件": "电池形式",
    "方向": "相同",
    "A": 0.0,
    "B": 0.0
   }
  ],
  "条件含默认值": [
   "温度默认",
   "溶剂比例默认"
  ],
  "性能": {
   "方向": "变高",
   "倍数": 1.3593,
   "倍数含义": "容量之比",
   "好于参照": true,
   "值A": 1406.5,
   "值B": 1034.7,
   "指标A": "硫比放电容量",
   "指标B": "硫比放电容量"
  },
  "表述文字": "【P139｜首圈容量｜配方和条件都变】实验样 DOL/DME-LNO-0.2M（1 M LiTFSI；0.2 M LiNO3；DOL:DME = 1:1（体积比），测试 T16）相对 实验样 1 M LiTFSI in DMI（1 M LiTFSI；0 M LiNO3；DMI（未报告 体积份），测试 T09）｜组分变化：加入 DOL（1 体积份）；加入 DME（1 体积份）；LiNO3 0 M → 0.2 M；去掉 DMI｜描述符：非氟醚氧 变高（从无到有）；酰胺/脲羰基 变低（变为 0）；溶剂环数 变低；可旋转键数 变高（从无到有）；TPSA 变低；溶剂分子量 变低；每个 Li⁺ 的配位位点 变高；Li⁺ 总浓度 变高；LiNO₃ 浓度 变高（从无到有）｜物性：两边没有都报告的｜条件：E/S 变低；倍率 变低（含默认值：温度默认、溶剂比例默认）｜性能：首圈容量 变高"
 },
 {
  "编号": "PC00394",
  "论文": "P139",
  "类别": "首圈容量",
  "比较类型": "同测试换配方",
  "A": {
   "测试": "T09",
   "测试名": "LiNO3 gradient 50-cycle performance",
   "配方": "E8",
   "配方名": "DMI-LNO-0.5M",
   "recipe": "R_E8",
   "是否对照": false,
   "配方文字": "1 M LiTFSI；0.5 M LiNO3；DMI（未报告 体积份）",
   "表述编号": "ST1378",
   "证据句子": [
    "M0112"
   ],
   "标记": [
    "温度默认",
    "溶剂比例默认"
   ]
  },
  "B": {
   "测试": "T09",
   "测试名": "LiNO3 gradient 50-cycle performance",
   "配方": "E7",
   "配方名": "DMI-LNO-0.2M",
   "recipe": "R_E7",
   "是否对照": false,
   "配方文字": "1 M LiTFSI；0.2 M LiNO3；DMI（未报告 体积份）",
   "表述编号": "ST1373",
   "证据句子": [
    "M0112"
   ],
   "标记": [
    "温度默认",
    "溶剂比例默认"
   ]
  },
  "组分变化": "LiNO3 0.2 M → 0.5 M",
  "作者改动的组分": [
   "LiNO3"
  ],
  "特殊组分变化": [],
  "电解液相同但样品编号不同": false,
  "描述符": [
   {
    "描述符": "lnsites",
    "中文": "每个 Li⁺ 的配位位点",
    "组": "配位（醚氧）",
    "方向": "变低",
    "A": 6.1674,
    "B": 7.7093,
    "被动": false
   },
   {
    "描述符": "li",
    "中文": "Li⁺ 总浓度",
    "组": "盐用量",
    "方向": "变高",
    "A": 1.5,
    "B": 1.2,
    "被动": false
   },
   {
    "描述符": "lino3",
    "中文": "LiNO₃ 浓度",
    "组": "LiNO₃",
    "方向": "变高",
    "A": 0.5,
    "B": 0.2,
    "被动": false
   }
  ],
  "物性": [],
  "条件": [
   {
    "条件": "E/S",
    "方向": "相近",
    "A": 30.0,
    "B": 30.0
   },
   {
    "条件": "正极含硫",
    "方向": "相近",
    "A": 49.0,
    "B": 49.0
   },
   {
    "条件": "倍率",
    "方向": "相近",
    "A": 0.1,
    "B": 0.1
   },
   {
    "条件": "温度",
    "方向": "相近",
    "A": 25.0,
    "B": 25.0
   },
   {
    "条件": "电池形式",
    "方向": "相同",
    "A": 0.0,
    "B": 0.0
   }
  ],
  "条件含默认值": [
   "温度默认",
   "溶剂比例默认"
  ],
  "性能": {
   "方向": "变高",
   "倍数": 1.0656,
   "倍数含义": "容量之比",
   "好于参照": true,
   "值A": 1225.5,
   "值B": 1150.1,
   "指标A": "硫比放电容量",
   "指标B": "硫比放电容量"
  },
  "表述文字": "【P139｜首圈容量｜同测试换配方】实验样 DMI-LNO-0.5M（1 M LiTFSI；0.5 M LiNO3；DMI（未报告 体积份），测试 T09）相对 实验样 DMI-LNO-0.2M（1 M LiTFSI；0.2 M LiNO3；DMI（未报告 体积份），测试 T09）｜组分变化：LiNO3 0.2 M → 0.5 M｜描述符：每个 Li⁺ 的配位位点 变低；Li⁺ 总浓度 变高；LiNO₃ 浓度 变高｜物性：两边没有都报告的｜条件：相同（含默认值：温度默认、溶剂比例默认）｜性能：首圈容量 变高"
 },
 {
  "编号": "PC00395",
  "论文": "P139",
  "类别": "首圈容量",
  "比较类型": "配方和条件都变",
  "A": {
   "测试": "T16",
   "测试名": "Lean-electrolyte initial pre-cycle",
   "配方": "E8",
   "配方名": "DMI-LNO-0.5M",
   "recipe": "R_E8",
   "是否对照": false,
   "配方文字": "1 M LiTFSI；0.5 M LiNO3；DMI（未报告 体积份）",
   "表述编号": "ST1380",
   "证据句子": [
    "M0154",
    "S0079"
   ],
   "标记": [
    "温度默认",
    "溶剂比例默认"
   ]
  },
  "B": {
   "测试": "T09",
   "测试名": "LiNO3 gradient 50-cycle performance",
   "配方": "E7",
   "配方名": "DMI-LNO-0.2M",
   "recipe": "R_E7",
   "是否对照": false,
   "配方文字": "1 M LiTFSI；0.2 M LiNO3；DMI（未报告 体积份）",
   "表述编号": "ST1373",
   "证据句子": [
    "M0112"
   ],
   "标记": [
    "温度默认",
    "溶剂比例默认"
   ]
  },
  "组分变化": "LiNO3 0.2 M → 0.5 M",
  "作者改动的组分": [
   "LiNO3"
  ],
  "特殊组分变化": [],
  "电解液相同但样品编号不同": false,
  "描述符": [
   {
    "描述符": "lnsites",
    "中文": "每个 Li⁺ 的配位位点",
    "组": "配位（醚氧）",
    "方向": "变低",
    "A": 6.1674,
    "B": 7.7093,
    "被动": false
   },
   {
    "描述符": "li",
    "中文": "Li⁺ 总浓度",
    "组": "盐用量",
    "方向": "变高",
    "A": 1.5,
    "B": 1.2,
    "被动": false
   },
   {
    "描述符": "lino3",
    "中文": "LiNO₃ 浓度",
    "组": "LiNO₃",
    "方向": "变高",
    "A": 0.5,
    "B": 0.2,
    "被动": false
   }
  ],
  "物性": [],
  "条件": [
   {
    "条件": "E/S",
    "方向": "变低",
    "A": 5.0,
    "B": 30.0
   },
   {
    "条件": "正极含硫",
    "方向": "相近",
    "A": 49.0,
    "B": 49.0
   },
   {
    "条件": "倍率",
    "方向": "变低",
    "A": 0.03,
    "B": 0.1
   },
   {
    "条件": "温度",
    "方向": "相近",
    "A": 25.0,
    "B": 25.0
   },
   {
    "条件": "电池形式",
    "方向": "相同",
    "A": 0.0,
    "B": 0.0
   }
  ],
  "条件含默认值": [
   "温度默认",
   "溶剂比例默认"
  ],
  "性能": {
   "方向": "变高",
   "倍数": 1.3868,
   "倍数含义": "容量之比",
   "好于参照": true,
   "值A": 1595.0,
   "值B": 1150.1,
   "指标A": "硫比放电容量",
   "指标B": "硫比放电容量"
  },
  "表述文字": "【P139｜首圈容量｜配方和条件都变】实验样 DMI-LNO-0.5M（1 M LiTFSI；0.5 M LiNO3；DMI（未报告 体积份），测试 T16）相对 实验样 DMI-LNO-0.2M（1 M LiTFSI；0.2 M LiNO3；DMI（未报告 体积份），测试 T09）｜组分变化：LiNO3 0.2 M → 0.5 M｜描述符：每个 Li⁺ 的配位位点 变低；Li⁺ 总浓度 变高；LiNO₃ 浓度 变高｜物性：两边没有都报告的｜条件：E/S 变低；倍率 变低（含默认值：温度默认、溶剂比例默认）｜性能：首圈容量 变高"
 },
 {
  "编号": "PC00396",
  "论文": "P139",
  "类别": "首圈容量",
  "比较类型": "配方和条件都变",
  "A": {
   "测试": "T16",
   "测试名": "Lean-electrolyte initial pre-cycle",
   "配方": "E9",
   "配方名": "DOL/DME-LNO-0.2M",
   "recipe": "R_E9",
   "是否对照": false,
   "配方文字": "1 M LiTFSI；0.2 M LiNO3；DOL:DME = 1:1（体积比）",
   "表述编号": "ST1381",
   "证据句子": [
    "M0154",
    "S0079"
   ],
   "标记": [
    "温度默认"
   ]
  },
  "B": {
   "测试": "T09",
   "测试名": "LiNO3 gradient 50-cycle performance",
   "配方": "E7",
   "配方名": "DMI-LNO-0.2M",
   "recipe": "R_E7",
   "是否对照": false,
   "配方文字": "1 M LiTFSI；0.2 M LiNO3；DMI（未报告 体积份）",
   "表述编号": "ST1373",
   "证据句子": [
    "M0112"
   ],
   "标记": [
    "温度默认",
    "溶剂比例默认"
   ]
  },
  "组分变化": "加入 DOL（1 体积份）；加入 DME（1 体积份）；去掉 DMI",
  "作者改动的组分": [
   "DME",
   "DMI",
   "DOL"
  ],
  "特殊组分变化": [],
  "电解液相同但样品编号不同": false,
  "描述符": [
   {
    "描述符": "eo",
    "中文": "非氟醚氧",
    "组": "配位（醚氧）",
    "方向": "变高（从无到有）",
    "A": 2.0,
    "B": 0.0,
    "被动": false
   },
   {
    "描述符": "amide",
    "中文": "酰胺/脲羰基",
    "组": "其他（单独成组或数据少）",
    "方向": "变低（变为 0）",
    "A": 0.0,
    "B": 1.0,
    "被动": false
   },
   {
    "描述符": "ring",
    "中文": "溶剂环数",
    "组": "溶剂骨架",
    "方向": "变低",
    "A": 0.5984,
    "B": 1.0,
    "被动": false
   },
   {
    "描述符": "rotb",
    "中文": "可旋转键数",
    "组": "溶剂骨架",
    "方向": "变高（从无到有）",
    "A": 1.2049,
    "B": 0.0,
    "被动": false
   },
   {
