Repository: zhuonanli08/Li-S_Electrolyte_Conflicts

File: output/两两比较表述_313篇_v2_2026-11-07/比较表述.json (part 25 of 111)
[
    "描述符": "tpsa",
    "中文": "TPSA",
    "组": "其他（单独成组或数据少）",
    "方向": "变低",
    "A": 18.46,
    "B": 23.55,
    "被动": false
   },
   {
    "描述符": "mw",
    "中文": "溶剂分子量",
    "组": "溶剂骨架",
    "方向": "变低",
    "A": 80.5223,
    "B": 114.148,
    "被动": false
   },
   {
    "描述符": "lnsites",
    "中文": "每个 Li⁺ 的配位位点",
    "组": "配位（醚氧）",
    "方向": "变高",
    "A": 19.9841,
    "B": 7.7093,
    "被动": false
   }
  ],
  "物性": [],
  "条件": [
   {
    "条件": "E/S",
    "方向": "变低",
    "A": 5.0,
    "B": 30.0
   },
   {
    "条件": "正极含硫",
    "方向": "相近",
    "A": 49.0,
    "B": 49.0
   },
   {
    "条件": "倍率",
    "方向": "变低",
    "A": 0.03,
    "B": 0.1
   },
   {
    "条件": "温度",
    "方向": "相近",
    "A": 25.0,
    "B": 25.0
   },
   {
    "条件": "电池形式",
    "方向": "相同",
    "A": 0.0,
    "B": 0.0
   }
  ],
  "条件含默认值": [
   "温度默认",
   "溶剂比例默认"
  ],
  "性能": {
   "方向": "变高",
   "倍数": 1.2229,
   "倍数含义": "容量之比",
   "好于参照": true,
   "值A": 1406.5,
   "值B": 1150.1,
   "指标A": "硫比放电容量",
   "指标B": "硫比放电容量"
  },
  "表述文字": "【P139｜首圈容量｜配方和条件都变】实验样 DOL/DME-LNO-0.2M（1 M LiTFSI；0.2 M LiNO3；DOL:DME = 1:1（体积比），测试 T16）相对 实验样 DMI-LNO-0.2M（1 M LiTFSI；0.2 M LiNO3；DMI（未报告 体积份），测试 T09）｜组分变化：加入 DOL（1 体积份）；加入 DME（1 体积份）；去掉 DMI｜描述符：非氟醚氧 变高（从无到有）；酰胺/脲羰基 变低（变为 0）；溶剂环数 变低；可旋转键数 变高（从无到有）；TPSA 变低；溶剂分子量 变低；每个 Li⁺ 的配位位点 变高｜物性：两边没有都报告的｜条件：E/S 变低；倍率 变低（含默认值：温度默认、溶剂比例默认）｜性能：首圈容量 变高"
 },
 {
  "编号": "PC00397",
  "论文": "P139",
  "类别": "首圈容量",
  "比较类型": "同配方换条件",
  "A": {
   "测试": "T16",
   "测试名": "Lean-electrolyte initial pre-cycle",
   "配方": "E8",
   "配方名": "DMI-LNO-0.5M",
   "recipe": "R_E8",
   "是否对照": false,
   "配方文字": "1 M LiTFSI；0.5 M LiNO3；DMI（未报告 体积份）",
   "表述编号": "ST1380",
   "证据句子": [
    "M0154",
    "S0079"
   ],
   "标记": [
    "温度默认",
    "溶剂比例默认"
   ]
  },
  "B": {
   "测试": "T09",
   "测试名": "LiNO3 gradient 50-cycle performance",
   "配方": "E8",
   "配方名": "DMI-LNO-0.5M",
   "recipe": "R_E8",
   "是否对照": false,
   "配方文字": "1 M LiTFSI；0.5 M LiNO3；DMI（未报告 体积份）",
   "表述编号": "ST1378",
   "证据句子": [
    "M0112"
   ],
   "标记": [
    "温度默认",
    "溶剂比例默认"
   ]
  },
  "组分变化": "配方相同",
  "作者改动的组分": [],
  "特殊组分变化": [],
  "电解液相同但样品编号不同": false,
  "描述符": [],
  "物性": [],
  "条件": [
   {
    "条件": "E/S",
    "方向": "变低",
    "A": 5.0,
    "B": 30.0
   },
   {
    "条件": "正极含硫",
    "方向": "相近",
    "A": 49.0,
    "B": 49.0
   },
   {
    "条件": "倍率",
    "方向": "变低",
    "A": 0.03,
    "B": 0.1
   },
   {
    "条件": "温度",
    "方向": "相近",
    "A": 25.0,
    "B": 25.0
   },
   {
    "条件": "电池形式",
    "方向": "相同",
    "A": 0.0,
    "B": 0.0
   }
  ],
  "条件含默认值": [
   "温度默认",
   "溶剂比例默认"
  ],
  "性能": {
   "方向": "变高",
   "倍数": 1.3015,
   "倍数含义": "容量之比",
   "好于参照": true,
   "值A": 1595.0,
   "值B": 1225.5,
   "指标A": "硫比放电容量",
   "指标B": "硫比放电容量"
  },
  "表述文字": "【P139｜首圈容量｜同配方换条件】实验样 DMI-LNO-0.5M（1 M LiTFSI；0.5 M LiNO3；DMI（未报告 体积份），测试 T16）相对 实验样 DMI-LNO-0.5M（1 M LiTFSI；0.5 M LiNO3；DMI（未报告 体积份），测试 T09）｜组分变化：配方相同｜描述符：配方相同｜物性：两边没有都报告的｜条件：E/S 变低；倍率 变低（含默认值：温度默认、溶剂比例默认）｜性能：首圈容量 变高"
 },
 {
  "编号": "PC00398",
  "论文": "P139",
  "类别": "首圈容量",
  "比较类型": "配方和条件都变",
  "A": {
   "测试": "T16",
   "测试名": "Lean-electrolyte initial pre-cycle",
   "配方": "E9",
   "配方名": "DOL/DME-LNO-0.2M",
   "recipe": "R_E9",
   "是否对照": false,
   "配方文字": "1 M LiTFSI；0.2 M LiNO3；DOL:DME = 1:1（体积比）",
   "表述编号": "ST1381",
   "证据句子": [
    "M0154",
    "S0079"
   ],
   "标记": [
    "温度默认"
   ]
  },
  "B": {
   "测试": "T09",
   "测试名": "LiNO3 gradient 50-cycle performance",
   "配方": "E8",
   "配方名": "DMI-LNO-0.5M",
   "recipe": "R_E8",
   "是否对照": false,
   "配方文字": "1 M LiTFSI；0.5 M LiNO3；DMI（未报告 体积份）",
   "表述编号": "ST1378",
   "证据句子": [
    "M0112"
   ],
   "标记": [
    "温度默认",
    "溶剂比例默认"
   ]
  },
  "组分变化": "加入 DOL（1 体积份）；加入 DME（1 体积份）；LiNO3 0.5 M → 0.2 M；去掉 DMI",
  "作者改动的组分": [
   "DME",
   "DMI",
   "DOL",
   "LiNO3"
  ],
  "特殊组分变化": [],
  "电解液相同但样品编号不同": false,
  "描述符": [
   {
    "描述符": "eo",
    "中文": "非氟醚氧",
    "组": "配位（醚氧）",
    "方向": "变高（从无到有）",
    "A": 2.0,
    "B": 0.0,
    "被动": false
   },
   {
    "描述符": "amide",
    "中文": "酰胺/脲羰基",
    "组": "其他（单独成组或数据少）",
    "方向": "变低（变为 0）",
    "A": 0.0,
    "B": 1.0,
    "被动": false
   },
   {
    "描述符": "ring",
    "中文": "溶剂环数",
    "组": "溶剂骨架",
    "方向": "变低",
    "A": 0.5984,
    "B": 1.0,
    "被动": false
   },
   {
    "描述符": "rotb",
    "中文": "可旋转键数",
    "组": "溶剂骨架",
    "方向": "变高（从无到有）",
    "A": 1.2049,
    "B": 0.0,
    "被动": false
   },
   {
    "描述符": "tpsa",
    "中文": "TPSA",
    "组": "其他（单独成组或数据少）",
    "方向": "变低",
    "A": 18.46,
    "B": 23.55,
    "被动": false
   },
   {
    "描述符": "mw",
    "中文": "溶剂分子量",
    "组": "溶剂骨架",
    "方向": "变低",
    "A": 80.5223,
    "B": 114.148,
    "被动": false
   },
   {
    "描述符": "lnsites",
    "中文": "每个 Li⁺ 的配位位点",
    "组": "配位（醚氧）",
    "方向": "变高",
    "A": 19.9841,
    "B": 6.1674,
    "被动": false
   },
   {
    "描述符": "li",
    "中文": "Li⁺ 总浓度",
    "组": "盐用量",
    "方向": "变低",
    "A": 1.2,
    "B": 1.5,
    "被动": false
   },
   {
    "描述符": "lino3",
    "中文": "LiNO₃ 浓度",
    "组": "LiNO₃",
    "方向": "变低",
    "A": 0.2,
    "B": 0.5,
    "被动": false
   }
  ],
  "物性": [],
  "条件": [
   {
    "条件": "E/S",
    "方向": "变低",
    "A": 5.0,
    "B": 30.0
   },
   {
    "条件": "正极含硫",
    "方向": "相近",
    "A": 49.0,
    "B": 49.0
   },
   {
    "条件": "倍率",
    "方向": "变低",
    "A": 0.03,
    "B": 0.1
   },
   {
    "条件": "温度",
    "方向": "相近",
    "A": 25.0,
    "B": 25.0
   },
   {
    "条件": "电池形式",
    "方向": "相同",
    "A": 0.0,
    "B": 0.0
   }
  ],
  "条件含默认值": [
   "温度默认",
   "溶剂比例默认"
  ],
  "性能": {
   "方向": "变高",
   "倍数": 1.1477,
   "倍数含义": "容量之比",
   "好于参照": true,
   "值A": 1406.5,
   "值B": 1225.5,
   "指标A": "硫比放电容量",
   "指标B": "硫比放电容量"
  },
  "表述文字": "【P139｜首圈容量｜配方和条件都变】实验样 DOL/DME-LNO-0.2M（1 M LiTFSI；0.2 M LiNO3；DOL:DME = 1:1（体积比），测试 T16）相对 实验样 DMI-LNO-0.5M（1 M LiTFSI；0.5 M LiNO3；DMI（未报告 体积份），测试 T09）｜组分变化：加入 DOL（1 体积份）；加入 DME（1 体积份）；LiNO3 0.5 M → 0.2 M；去掉 DMI｜描述符：非氟醚氧 变高（从无到有）；酰胺/脲羰基 变低（变为 0）；溶剂环数 变低；可旋转键数 变高（从无到有）；TPSA 变低；溶剂分子量 变低；每个 Li⁺ 的配位位点 变高；Li⁺ 总浓度 变低；LiNO₃ 浓度 变低｜物性：两边没有都报告的｜条件：E/S 变低；倍率 变低（含默认值：温度默认、溶剂比例默认）｜性能：首圈容量 变高"
 },
 {
  "编号": "PC00399",
  "论文": "P139",
  "类别": "首圈容量",
  "比较类型": "同测试换配方",
  "A": {
   "测试": "T16",
   "测试名": "Lean-electrolyte initial pre-cycle",
   "配方": "E9",
   "配方名": "DOL/DME-LNO-0.2M",
   "recipe": "R_E9",
   "是否对照": false,
   "配方文字": "1 M LiTFSI；0.2 M LiNO3；DOL:DME = 1:1（体积比）",
   "表述编号": "ST1381",
   "证据句子": [
    "M0154",
    "S0079"
   ],
   "标记": [
    "温度默认"
   ]
  },
  "B": {
   "测试": "T16",
   "测试名": "Lean-electrolyte initial pre-cycle",
   "配方": "E8",
   "配方名": "DMI-LNO-0.5M",
   "recipe": "R_E8",
   "是否对照": false,
   "配方文字": "1 M LiTFSI；0.5 M LiNO3；DMI（未报告 体积份）",
   "表述编号": "ST1380",
   "证据句子": [
    "M0154",
    "S0079"
   ],
   "标记": [
    "温度默认",
    "溶剂比例默认"
   ]
  },
  "组分变化": "加入 DOL（1 体积份）；加入 DME（1 体积份）；LiNO3 0.5 M → 0.2 M；去掉 DMI",
  "作者改动的组分": [
   "DME",
   "DMI",
   "DOL",
   "LiNO3"
  ],
  "特殊组分变化": [],
  "电解液相同但样品编号不同": false,
  "描述符": [
   {
    "描述符": "eo",
    "中文": "非氟醚氧",
    "组": "配位（醚氧）",
    "方向": "变高（从无到有）",
    "A": 2.0,
    "B": 0.0,
    "被动": false
   },
   {
    "描述符": "amide",
    "中文": "酰胺/脲羰基",
    "组": "其他（单独成组或数据少）",
    "方向": "变低（变为 0）",
    "A": 0.0,
    "B": 1.0,
    "被动": false
   },
   {
    "描述符": "ring",
    "中文": "溶剂环数",
    "组": "溶剂骨架",
    "方向": "变低",
    "A": 0.5984,
    "B": 1.0,
    "被动": false
   },
   {
    "描述符": "rotb",
    "中文": "可旋转键数",
    "组": "溶剂骨架",
    "方向": "变高（从无到有）",
    "A": 1.2049,
    "B": 0.0,
    "被动": false
   },
   {
    "描述符": "tpsa",
    "中文": "TPSA",
    "组": "其他（单独成组或数据少）",
    "方向": "变低",
    "A": 18.46,
    "B": 23.55,
    "被动": false
   },
   {
    "描述符": "mw",
    "中文": "溶剂分子量",
    "组": "溶剂骨架",
    "方向": "变低",
    "A": 80.5223,
    "B": 114.148,
    "被动": false
   },
   {
    "描述符": "lnsites",
    "中文": "每个 Li⁺ 的配位位点",
    "组": "配位（醚氧）",
    "方向": "变高",
    "A": 19.9841,
    "B": 6.1674,
    "被动": false
   },
   {
    "描述符": "li",
    "中文": "Li⁺ 总浓度",
    "组": "盐用量",
    "方向": "变低",
    "A": 1.2,
    "B": 1.5,
    "被动": false
   },
   {
    "描述符": "lino3",
    "中文": "LiNO₃ 浓度",
    "组": "LiNO₃",
    "方向": "变低",
    "A": 0.2,
    "B": 0.5,
    "被动": false
   }
  ],
  "物性": [],
  "条件": [
   {
    "条件": "E/S",
    "方向": "相近",
    "A": 5.0,
    "B": 5.0
   },
   {
    "条件": "正极含硫",
    "方向": "相近",
    "A": 49.0,
    "B": 49.0
   },
   {
    "条件": "倍率",
    "方向": "相近",
    "A": 0.03,
    "B": 0.03
   },
   {
    "条件": "温度",
    "方向": "相近",
    "A": 25.0,
    "B": 25.0
   },
   {
    "条件": "电池形式",
    "方向": "相同",
    "A": 0.0,
    "B": 0.0
   }
  ],
  "条件含默认值": [
   "温度默认",
   "溶剂比例默认"
  ],
  "性能": {
   "方向": "变低",
   "倍数": 0.8818,
   "倍数含义": "容量之比",
   "好于参照": false,
   "值A": 1406.5,
   "值B": 1595.0,
   "指标A": "硫比放电容量",
   "指标B": "硫比放电容量"
  },
  "表述文字": "【P139｜首圈容量｜同测试换配方】实验样 DOL/DME-LNO-0.2M（1 M LiTFSI；0.2 M LiNO3；DOL:DME = 1:1（体积比），测试 T16）相对 实验样 DMI-LNO-0.5M（1 M LiTFSI；0.5 M LiNO3；DMI（未报告 体积份），测试 T16）｜组分变化：加入 DOL（1 体积份）；加入 DME（1 体积份）；LiNO3 0.5 M → 0.2 M；去掉 DMI｜描述符：非氟醚氧 变高（从无到有）；酰胺/脲羰基 变低（变为 0）；溶剂环数 变低；可旋转键数 变高（从无到有）；TPSA 变低；溶剂分子量 变低；每个 Li⁺ 的配位位点 变高；Li⁺ 总浓度 变低；LiNO₃ 浓度 变低｜物性：两边没有都报告的｜条件：相同（含默认值：温度默认、溶剂比例默认）｜性能：首圈容量 变低"
 },
 {
  "编号": "PC00400",
  "论文": "P140",
  "类别": "每圈衰减率",
  "比较类型": "同测试换配方",
  "A": {
   "测试": "T17",
   "测试名": "高载量full LSB 0.1 C",
   "配方": "F2",
   "配方名": "LiHFDF",
   "recipe": "R2",
   "是否对照": false,
   "配方文字": "LiHFDF 1.0 m；1 wt% LiNO3；DOL:DME = 1:1（体积比）",
   "表述编号": "ST1391",
   "证据句子": [
    "M0111",
    "M0116"
   ],
   "标记": [
    "LiNO3按质量分数换算"
   ]
  },
  "B": {
   "测试": "T17",
   "测试名": "高载量full LSB 0.1 C",
   "配方": "F1",
   "配方名": "LiTFSI",
   "recipe": "R1",
   "是否对照": true,
   "配方文字": "LiTFSI 1.0 m；1 wt% LiNO3；DOL:DME = 1:1（体积比）",
   "表述编号": "ST1387",
   "证据句子": [
    "M0119"
   ],
   "标记": [
    "LiNO3按质量分数换算"
   ]
  },
  "组分变化": "加入 LiHFDF（1.0 m）；去掉 LiTFSI",
  "作者改动的组分": [
   "LiHFDF",
   "LiTFSI"
  ],
  "特殊组分变化": [],
  "电解液相同但样品编号不同": false,
  "描述符": [],
  "物性": [
   {
    "物性": "分子计算性质",
    "方向": "变低",
    "A": 3.92,
    "B": 4.97,
    "单位": "eV",
    "温度": null
   }
  ],
  "条件": [
   {
    "条件": "E/S",
    "方向": "相近",
    "A": 15.0,
    "B": 15.0
   },
   {
    "条件": "硫载量",
    "方向": "相近",
    "A": 5.215,
    "B": 5.215
   },
   {
    "条件": "正极含硫",
    "方向": "相近",
    "A": 57.6,
    "B": 57.6
   },
   {
    "条件": "倍率",
    "方向": "相近",
    "A": 0.1,
    "B": 0.1
   },
   {
    "条件": "温度",
    "方向": "相近",
    "A": 30.0,
    "B": 30.0
   },
   {
    "条件": "圈数",
    "方向": "变高",
    "A": 110,
    "B": 40
   }
  ],
  "条件含默认值": [],
  "性能": {
   "方向": "变低",
   "倍数": 0.2255,
   "倍数含义": "每圈衰减率之比",
   "好于参照": true,
   "值A": 0.4455,
   "值B": 1.975,
   "指标A": "每圈衰减率（%/圈，由容量保持率换算）",
   "指标B": "每圈衰减率（%/圈，由容量保持率换算）"
  },
  "表述文字": "【P140｜每圈衰减率｜同测试换配方】实验样 LiHFDF（LiHFDF 1.0 m；1 wt% LiNO3；DOL:DME = 1:1（体积比），测试 T17）相对 对比样 LiTFSI（LiTFSI 1.0 m；1 wt% LiNO3；DOL:DME = 1:1（体积比），测试 T17）｜组分变化：加入 LiHFDF（1.0 m）；去掉 LiTFSI｜描述符：无变化｜物性：分子计算性质 变低｜条件：圈数 变高｜性能：每圈衰减率 变低"
 },
 {
  "编号": "PC00401",
  "论文": "P140",
  "类别": "每圈衰减率",
  "比较类型": "同测试换配方",
  "A": {
   "测试": "T17",
   "测试名": "高载量full LSB 0.1 C",
   "配方": "F3",
   "配方名": "LiHFDF-0.2",
   "recipe": "R3",
   "是否对照": false,
   "配方文字": "LiTFSI 1 m；LiHFDF 0.2 m；1 wt% LiNO3；DOL:DME = 1:1（体积比）",
   "表述编号": "ST1395",
   "证据句子": [
    "M0118"
   ],
   "标记": [
    "LiNO3按质量分数换算"
   ]
  },
  "B": {
   "测试": "T17",
   "测试名": "高载量full LSB 0.1 C",
   "配方": "F1",
   "配方名": "LiTFSI",
   "recipe": "R1",
   "是否对照": true,
   "配方文字": "LiTFSI 1.0 m；1 wt% LiNO3；DOL:DME = 1:1（体积比）",
   "表述编号": "ST1387",
   "证据句子": [
    "M0119"
   ],
   "标记": [
    "LiNO3按质量分数换算"
   ]
  },
  "组分变化": "LiTFSI 1.0 m → 1 m；加入 LiHFDF（0.2 m）",
  "作者改动的组分": [
   "LiHFDF",
   "LiTFSI"
  ],
  "特殊组分变化": [],
  "电解液相同但样品编号不同": false,
  "描述符": [],
  "物性": [],
  "条件": [
   {
    "条件": "E/S",
    "方向": "相近",
    "A": 15.0,
    "B": 15.0
   },
   {
    "条件": "硫载量",
    "方向": "相近",
    "A": 5.215,
    "B": 5.215
   },
   {
    "条件": "正极含硫",
    "方向": "相近",
    "A": 57.6,
    "B": 57.6
   },
   {
    "条件": "倍率",
    "方向": "相近",
    "A": 0.1,
    "B": 0.1
   },
   {
    "条件": "温度",
    "方向": "相近",
    "A": 30.0,
    "B": 30.0
   },
   {
    "条件": "圈数",
    "方向": "变高",
    "A": 120,
    "B": 40
   }
  ],
  "条件含默认值": [],
  "性能": {
   "方向": "变低",
   "倍数": 0.1392,
   "倍数含义": "每圈衰减率之比",
   "好于参照": true,
   "值A": 0.275,
   "值B": 1.975,
   "指标A": "每圈衰减率（%/圈，由容量保持率换算）",
   "指标B": "每圈衰减率（%/圈，由容量保持率换算）"
  },
  "表述文字": "【P140｜每圈衰减率｜同测试换配方】实验样 LiHFDF-0.2（LiTFSI 1 m；LiHFDF 0.2 m；1 wt% LiNO3；DOL:DME = 1:1（体积比），测试 T17）相对 对比样 LiTFSI（LiTFSI 1.0 m；1 wt% LiNO3；DOL:DME = 1:1（体积比），测试 T17）｜组分变化：LiTFSI 1.0 m → 1 m；加入 LiHFDF（0.2 m）｜描述符：无变化｜物性：两边没有都报告的｜条件：圈数 变高｜性能：每圈衰减率 变低"
 },
 {
  "编号": "PC00402",
  "论文": "P140",
  "类别": "每圈衰减率",
  "比较类型": "配方和条件都变",
  "A": {
   "测试": "T20",
   "测试名": "10.58 mg cm−2 LiHFDF full LSB",
   "配方": "F2",
   "配方名": "LiHFDF",
   "recipe": "R2",
   "是否对照": false,
   "配方文字": "LiHFDF 1.0 m；1 wt% LiNO3；DOL:DME = 1:1（体积比）",
   "表述编号": "ST1399",
   "证据句子": [
    "M0117"
   ],
   "标记": [
    "LiNO3按质量分数换算"
   ]
  },
  "B": {
   "测试": "T17",
   "测试名": "高载量full LSB 0.1 C",
   "配方": "F1",
   "配方名": "LiTFSI",
   "recipe": "R1",
   "是否对照": true,
   "配方文字": "LiTFSI 1.0 m；1 wt% LiNO3；DOL:DME = 1:1（体积比）",
   "表述编号": "ST1387",
   "证据句子": [
    "M0119"
   ],
   "标记": [
    "LiNO3按质量分数换算"
   ]
  },
  "组分变化": "加入 LiHFDF（1.0 m）；去掉 LiTFSI",
  "作者改动的组分": [
   "LiHFDF",
   "LiTFSI"
  ],
  "特殊组分变化": [],
  "电解液相同但样品编号不同": false,
  "描述符": [],
  "物性": [
   {
    "物性": "分子计算性质",
    "方向": "变低",
    "A": 3.92,
    "B": 4.97,
    "单位": "eV",
    "温度": null
   }
  ],
  "条件": [
   {
    "条件": "E/S",
    "方向": "相近",
    "A": 15.0,
    "B": 15.0
   },
   {
    "条件": "硫载量",
    "方向": "变高",
    "A": 10.58,
    "B": 5.215
   },
   {
    "条件": "正极含硫",
    "方向": "相近",
    "A": 57.6,
    "B": 57.6
   },
   {
    "条件": "倍率",
    "方向": "相近",
    "A": 0.1,
    "B": 0.1
   },
   {
    "条件": "温度",
    "方向": "相近",
    "A": 30.0,
    "B": 30.0
   },
   {
    "条件": "圈数",
    "方向": "变高",
    "A": 50,
    "B": 40
   }
  ],
  "条件含默认值": [],
  "性能": {
   "方向": "变低",
   "倍数": 0.2532,
   "倍数含义": "每圈衰减率之比",
   "好于参照": true,
   "值A": 0.5,
   "值B": 1.975,
   "指标A": "每圈衰减率（%/圈，由容量保持率换算）",
   "指标B": "每圈衰减率（%/圈，由容量保持率换算）"
  },
  "表述文字": "【P140｜每圈衰减率｜配方和条件都变】实验样 LiHFDF（LiHFDF 1.0 m；1 wt% LiNO3；DOL:DME = 1:1（体积比），测试 T20）相对 对比样 LiTFSI（LiTFSI 1.0 m；1 wt% LiNO3；DOL:DME = 1:1（体积比），测试 T17）｜组分变化：加入 LiHFDF（1.0 m）；去掉 LiTFSI｜描述符：无变化｜物性：分子计算性质 变低｜条件：硫载量 变高；圈数 变高｜性能：每圈衰减率 变低"
 },
 {
  "编号": "PC00403",
  "论文": "P140",
  "类别": "每圈衰减率",
  "比较类型": "同测试换配方",
  "A": {
   "测试": "T17",
   "测试名": "高载量full LSB 0.1 C",
   "配方": "F3",
   "配方名": "LiHFDF-0.2",
   "recipe": "R3",
   "是否对照": false,
   "配方文字": "LiTFSI 1 m；LiHFDF 0.2 m；1 wt% LiNO3；DOL:DME = 1:1（体积比）",
   "表述编号": "ST1395",
   "证据句子": [
    "M0118"
   ],
   "标记": [
    "LiNO3按质量分数换算"
   ]
  },
  "B": {
   "测试": "T17",
   "测试名": "高载量full LSB 0.1 C",
   "配方": "F2",
   "配方名": "LiHFDF",
   "recipe": "R2",
   "是否对照": false,
   "配方文字": "LiHFDF 1.0 m；1 wt% LiNO3；DOL:DME = 1:1（体积比）",
   "表述编号": "ST1391",
   "证据句子": [
    "M0111",
    "M0116"
   ],
   "标记": [
    "LiNO3按质量分数换算"
   ]
  },
  "组分变化": "加入 LiTFSI（1 m）；LiHFDF 1.0 m → 0.2 m",
  "作者改动的组分": [
   "LiHFDF",
   "LiTFSI"
  ],
  "特殊组分变化": [],
  "电解液相同但样品编号不同": false,
  "描述符": [],
  "物性": [],
  "条件": [
   {
    "条件": "E/S",
    "方向": "相近",
    "A": 15.0,
    "B": 15.0
   },
   {
    "条件": "硫载量",
    "方向": "相近",
    "A": 5.215,
    "B": 5.215
   },
   {
    "条件": "正极含硫",
    "方向": "相近",
    "A": 57.6,
    "B": 57.6
   },
   {
    "条件": "倍率",
    "方向": "相近",
    "A": 0.1,
    "B": 0.1
   },
   {
    "条件": "温度",
    "方向": "相近",
    "A": 30.0,
    "B": 30.0
   },
   {
    "条件": "圈数",
    "方向": "变高",
    "A": 120,
    "B": 110
   }
  ],
  "条件含默认值": [],
  "性能": {
   "方向": "变低",
   "倍数": 0.6173,
   "倍数含义": "每圈衰减率之比",
   "好于参照": true,
   "值A": 0.275,
   "值B": 0.4455,
   "指标A": "每圈衰减率（%/圈，由容量保持率换算）",
   "指标B": "每圈衰减率（%/圈，由容量保持率换算）"
  },
  "表述文字": "【P140｜每圈衰减率｜同测试换配方】实验样 LiHFDF-0.2（LiTFSI 1 m；LiHFDF 0.2 m；1 wt% LiNO3；DOL:DME = 1:1（体积比），测试 T17）相对 实验样 LiHFDF（LiHFDF 1.0 m；1 wt% LiNO3；DOL:DME = 1:1（体积比），测试 T17）｜组分变化：加入 LiTFSI（1 m）；LiHFDF 1.0 m → 0.2 m｜描述符：无变化｜物性：两边没有都报告的｜条件：圈数 变高｜性能：每圈衰减率 变低"
 },
 {
  "编号": "PC00404",
  "论文": "P140",
  "类别": "每圈衰减率",
  "比较类型": "同配方换条件",
  "A": {
   "测试": "T20",
   "测试名": "10.58 mg cm−2 LiHFDF full LSB",
   "配方": "F2",
   "配方名": "LiHFDF",
   "recipe": "R2",
   "是否对照": false,
   "配方文字": "LiHFDF 1.0 m；1 wt% LiNO3；DOL:DME = 1:1（体积比）",
   "表述编号": "ST1399",
   "证据句子": [
    "M0117"
   ],
   "标记": [
    "LiNO3按质量分数换算"
   ]
  },
  "B": {
   "测试": "T17",
   "测试名": "高载量full LSB 0.1 C",
   "配方": "F2",
   "配方名": "LiHFDF",
   "recipe": "R2",
   "是否对照": false,
   "配方文字": "LiHFDF 1.0 m；1 wt% LiNO3；DOL:DME = 1:1（体积比）",
   "表述编号": "ST1391",
   "证据句子": [
    "M0111",
    "M0116"
   ],
   "标记": [
    "LiNO3按质量分数换算"
   ]
  },
  "组分变化": "配方相同",
  "作者改动的组分": [],
  "特殊组分变化": [],
  "电解液相同但样品编号不同": false,
  "描述符": [],
  "物性": [
   {
    "物性": "多硫化物溶解度",
    "方向": "相近",
    "A": 1.7,
    "B": 1.7,
    "单位": "V浅黄",
    "温度": null
   },
   {
    "物性": "分子计算性质",
    "方向": "相近",
    "A": 3.92,
    "B": 3.92,
    "单位": "eV",
    "温度": null
   }
  ],
  "条件": [
   {
    "条件": "E/S",
    "方向": "相近",
    "A": 15.0,
    "B": 15.0
   },
   {
    "条件": "硫载量",
    "方向": "变高",
    "A": 10.58,
    "B": 5.215
   },
   {
    "条件": "正极含硫",
    "方向": "相近",
    "A": 57.6,
    "B": 57.6
   },
   {
    "条件": "倍率",
    "方向": "相近",
    "A": 0.1,
    "B": 0.1
   },
   {
    "条件": "温度",
    "方向": "相近",
    "A": 30.0,
    "B": 30.0
   },
   {
    "条件": "圈数",
    "方向": "变低",
    "A": 50,
    "B": 110
   }
  ],
  "条件含默认值": [],
  "性能": {
   "方向": "变高",
   "倍数": 1.1224,
   "倍数含义": "每圈衰减率之比",
   "好于参照": false,
   "值A": 0.5,
   "值B": 0.4455,
   "指标A": "每圈衰减率（%/圈，由容量保持率换算）",
   "指标B": "每圈衰减率（%/圈，由容量保持率换算）"
  },
  "表述文字": "【P140｜每圈衰减率｜同配方换条件】实验样 LiHFDF（LiHFDF 1.0 m；1 wt% LiNO3；DOL:DME = 1:1（体积比），测试 T20）相对 实验样 LiHFDF（LiHFDF 1.0 m；1 wt% LiNO3；DOL:DME = 1:1（体积比），测试 T17）｜组分变化：配方相同｜描述符：配方相同｜物性：多硫化物溶解度 相近；分子计算性质 相近｜条件：硫载量 变高；圈数 变低｜性能：每圈衰减率 变高"
 },
 {
  "编号": "PC00405",
  "论文": "P140",
  "类别": "每圈衰减率",
  "比较类型": "配方和条件都变",
  "A": {
   "测试": "T17",
   "测试名": "高载量full LSB 0.1 C",
   "配方": "F3",
   "配方名": "LiHFDF-0.2",
   "recipe": "R3",
   "是否对照": false,
   "配方文字": "LiTFSI 1 m；LiHFDF 0.2 m；1 wt% LiNO3；DOL:DME = 1:1（体积比）",
   "表述编号": "ST1395",
   "证据句子": [
    "M0118"
   ],
   "标记": [
    "LiNO3按质量分数换算"
   ]
  },
  "B": {
   "测试": "T20",
   "测试名": "10.58 mg cm−2 LiHFDF full LSB",
   "配方": "F2",
   "配方名": "LiHFDF",
   "recipe": "R2",
   "是否对照": false,
   "配方文字": "LiHFDF 1.0 m；1 wt% LiNO3；DOL:DME = 1:1（体积比）",
   "表述编号": "ST1399",
   "证据句子": [
    "M0117"
   ],
   "标记": [
    "LiNO3按质量分数换算"
   ]
  },
  "组分变化": "加入 LiTFSI（1 m）；LiHFDF 1.0 m → 0.2 m",
  "作者改动的组分": [
   "LiHFDF",
   "LiTFSI"
  ],
  "特殊组分变化": [],
  "电解液相同但样品编号不同": false,
  "描述符": [],
  "物性": [],
  "条件": [
   {
    "条件": "E/S",
    "方向": "相近",
    "A": 15.0,
    "B": 15.0
   },
   {
    "条件": "硫载量",
    "方向": "变低",
    "A": 5.215,
    "B": 10.58
   },
   {
    "条件": "正极含硫",
    "方向": "相近",
    "A": 57.6,
    "B": 57.6
   },
   {
    "条件": "倍率",
    "方向": "相近",
    "A": 0.1,
    "B": 0.1
   },
   {
    "条件": "温度",
    "方向": "相近",
    "A": 30.0,
    "B": 30.0
   },
   {
    "条件": "圈数",
    "方向": "变高",
    "A": 120,
    "B": 50
   }
  ],
  "条件含默认值": [],
  "性能": {
   "方向": "变低",
   "倍数": 0.55,
   "倍数含义": "每圈衰减率之比",
   "好于参照": true,
   "值A": 0.275,
   "值B": 0.5,
   "指标A": "每圈衰减率（%/圈，由容量保持率换算）",
   "指标B": "每圈衰减率（%/圈，由容量保持率换算）"
  },
  "表述文字": "【P140｜每圈衰减率｜配方和条件都变】实验样 LiHFDF-0.2（LiTFSI 1 m；LiHFDF 0.2 m；1 wt% LiNO3；DOL:DME = 1:1（体积比），测试 T17）相对 实验样 LiHFDF（LiHFDF 1.0 m；1 wt% LiNO3；DOL:DME = 1:1（体积比），测试 T20）｜组分变化：加入 LiTFSI（1 m）；LiHFDF 1.0 m → 0.2 m｜描述符：无变化｜物性：两边没有都报告的｜条件：硫载量 变低；圈数 变高｜性能：每圈衰减率 变低"
 },
 {
  "编号": "PC00406",
  "论文": "P140",
  "类别": "首圈容量",
  "比较类型": "同测试换配方",
  "A": {
   "测试": "T17",
   "测试名": "高载量full LSB 0.1 C",
   "配方": "F2",
   "配方名": "LiHFDF",
   "recipe": "R2",
   "是否对照": false,
   "配方文字": "LiHFDF 1.0 m；1 wt% LiNO3；DOL:DME = 1:1（体积比）",
   "表述编号": "ST1392",
   "证据句子": [
    "M0111",
    "M0116"
   ],
   "标记": [
    "LiNO3按质量分数换算"
   ]
  },
  "B": {
   "测试": "T17",
   "测试名": "高载量full LSB 0.1 C",
   "配方": "F1",
   "配方名": "LiTFSI",
   "recipe": "R1",
   "是否对照": true,
   "配方文字": "LiTFSI 1.0 m；1 wt% LiNO3；DOL:DME = 1:1（体积比）",
   "表述编号": "ST1388",
   "证据句子": [
    "M0119"
   ],
   "标记": [
    "LiNO3按质量分数换算"
   ]
  },
  "组分变化": "加入 LiHFDF（1.0 m）；去掉 LiTFSI",
  "作者改动的组分": [
   "LiHFDF",
   "LiTFSI"
  ],
  "特殊组分变化": [],
  "电解液相同但样品编号不同": false,
  "描述符": [],
  "物性": [
   {
    "物性": "分子计算性质",
    "方向": "变低",
    "A": 3.92,
    "B": 4.97,
    "单位": "eV",
    "温度": null
   }
  ],
  "条件": [
   {
    "条件": "E/S",
    "方向": "相近",
    "A": 15.0,
    "B": 15.0
   },
   {
    "条件": "硫载量",
    "方向": "相近",
    "A": 5.215,
    "B": 5.215
   },
   {
    "条件": "正极含硫",
    "方向": "相近",
    "A": 57.6,
    "B": 57.6
   },
   {
    "条件": "倍率",
    "方向": "相近",
    "A": 0.1,
    "B": 0.1
   },
   {
    "条件": "温度",
    "方向": "相近",
    "A": 30.0,
    "B": 30.0
   }
  ],
  "条件含默认值": [],
  "性能": {
   "方向": "变高",
   "倍数": 1.1048,
   "倍数含义": "容量之比",
   "好于参照": true,
   "值A": 896.0,
   "值B": 811.0,
   "指标A": "硫比放电容量",
   "指标B": "硫比放电容量"
  },
  "表述文字": "【P140｜首圈容量｜同测试换配方】实验样 LiHFDF（LiHFDF 1.0 m；1 wt% LiNO3；DOL:DME = 1:1（体积比），测试 T17）相对 对比样 LiTFSI（LiTFSI 1.0 m；1 wt% LiNO3；DOL:DME = 1:1（体积比），测试 T17）｜组分变化：加入 LiHFDF（1.0 m）；去掉 LiTFSI｜描述符：无变化｜物性：分子计算性质 变低｜条件：相同｜性能：首圈容量 变高"
 },
 {
  "编号": "PC00407",
  "论文": "P140",
  "类别": "首圈容量",
  "比较类型": "同测试换配方",
  "A": {
   "测试": "T17",
   "测试名": "高载量full LSB 0.1 C",
   "配方": "F3",
   "配方名": "LiHFDF-0.2",
   "recipe": "R3",
   "是否对照": false,
   "配方文字": "LiTFSI 1 m；LiHFDF 0.2 m；1 wt% LiNO3；DOL:DME = 1:1（体积比）",
   "表述编号": "ST1396",
   "证据句子": [
    "M0118"
   ],
   "标记": [
    "LiNO3按质量分数换算"
   ]
  },
  "B": {
   "测试": "T17",
   "测试名": "高载量full LSB 0.1 C",
   "配方": "F1",
   "配方名": "LiTFSI",
   "recipe": "R1",
   "是否对照": true,
   "配方文字": "LiTFSI 1.0 m；1 wt% LiNO3；DOL:DME = 1:1（体积比）",
   "表述编号": "ST1388",
   "证据句子": [
    "M0119"
   ],
   "标记": [
    "LiNO3按质量分数换算"
   ]
  },
  "组分变化": "LiTFSI 1.0 m → 1 m；加入 LiHFDF（0.2 m）",
  "作者改动的组分": [
   "LiHFDF",
   "LiTFSI"
  ],
  "特殊组分变化": [],
  "电解液相同但样品编号不同": false,
  "描述符": [],
  "物性": [],
  "条件": [
   {
    "条件": "E/S",
    "方向": "相近",
    "A": 15.0,
    "B": 15.0
   },
   {
    "条件": "硫载量",
    "方向": "相近",
    "A": 5.215,
    "B": 5.215
   },
   {
    "条件": "正极含硫",
    "方向": "相近",
    "A": 57.6,
    "B": 57.6
   },
   {
    "条件": "倍率",
    "方向": "相近",
    "A": 0.1,
    "B": 0.1
   },
   {
    "条件": "温度",
    "方向": "相近",
    "A": 30.0,
    "B": 30.0
   }
  ],
  "条件含默认值": [],
  "性能": {
   "方向": "变低",
   "倍数": 0.7805,
   "倍数含义": "容量之比",
   "好于参照": false,
   "值A": 633.0,
   "值B": 811.0,
   "指标A": "硫比放电容量",
   "指标B": "硫比放电容量"
  },
  "表述文字": "【P140｜首圈容量｜同测试换配方】实验样 LiHFDF-0.2（LiTFSI 1 m；LiHFDF 0.2 m；1 wt% LiNO3；DOL:DME = 1:1（体积比），测试 T17）相对 对比样 LiTFSI（LiTFSI 1.0 m；1 wt% LiNO3；DOL:DME = 1:1（体积比），测试 T17）｜组分变化：LiTFSI 1.0 m → 1 m；加入 LiHFDF（0.2 m）｜描述符：无变化｜物性：两边没有都报告的｜条件：相同｜性能：首圈容量 变低"
 },
 {
  "编号": "PC00408",
  "论文": "P140",
  "类别": "首圈容量",
  "比较类型": "配方和条件都变",
  "A": {
   "测试": "T20",
   "测试名": "10.58 mg cm−2 LiHFDF full LSB",
   "配方": "F2",
   "配方名": "LiHFDF",
   "recipe": "R2",
   "是否对照": false,
   "配方文字": "LiHFDF 1.0 m；1 wt% LiNO3；DOL:DME = 1:1（体积比）",
   "表述编号": "ST1400",
   "证据句子": [
    "M0117"
   ],
   "标记": [
    "LiNO3按质量分数换算"
   ]
  },
  "B": {
   "测试": "T17",
   "测试名": "高载量full LSB 0.1 C",
   "配方": "F1",
   "配方名": "LiTFSI",
   "recipe": "R1",
   "是否对照": true,
   "配方文字": "LiTFSI 1.0 m；1 wt% LiNO3；DOL:DME = 1:1（体积比）",
   "表述编号": "ST1388",
   "证据句子": [
    "M0119"
   ],
   "标记": [
    "LiNO3按质量分数换算"
   ]
  },
  "组分变化": "加入 LiHFDF（1.0 m）；去掉 LiTFSI",
  "作者改动的组分": [
   "LiHFDF",
   "LiTFSI"
  ],
  "特殊组分变化": [],
  "电解液相同但样品编号不同": false,
  "描述符": [],
  "物性": [
   {
    "物性": "分子计算性质",
    "方向": "变低",
    "A": 3.92,
    "B": 4.97,
    "单位": "eV",
    "温度": null
   }
  ],
  "条件": [
   {
    "条件": "E/S",
    "方向": "相近",
    "A": 15.0,
    "B": 15.0
   },
   {
    "条件": "硫载量",
    "方向": "变高",
    "A": 10.58,
    "B": 5.215
   },
   {
    "条件": "正极含硫",
    "方向": "相近",
    "A": 57.6,
    "B": 57.6
   },
   {
    "条件": "倍率",
    "方向": "相近",
    "A": 0.1,
    "B": 0.1
   },
   {
    "条件": "温度",
    "方向": "相近",
    "A": 30.0,
    "B": 30.0
   }
  ],
  "条件含默认值": [],
  "性能": {
   "方向": "相近",
   "倍数": 0.9593,
   "倍数含义": "容量之比",
   "好于参照": null,
   "值A": 778.0,
   "值B": 811.0,
   "指标A": "硫比放电容量",
   "指标B": "硫比放电容量"
  },
  "表述文字": "【P140｜首圈容量｜配方和条件都变】实验样 LiHFDF（LiHFDF 1.0 m；1 wt% LiNO3；DOL:DME = 1:1（体积比），测试 T20）相对 对比样 LiTFSI（LiTFSI 1.0 m；1 wt% LiNO3；DOL:DME = 1:1（体积比），测试 T17）｜组分变化：加入 LiHFDF（1.0 m）；去掉 LiTFSI｜描述符：无变化｜物性：分子计算性质 变低｜条件：硫载量 变高｜性能：首圈容量 相近"
 },
 {
  "编号": "PC00409",
  "论文": "P140",
  "类别": "首圈容量",
  "比较类型": "同测试换配方",
  "A": {
   "测试": "T17",
   "测试名": "高载量full LSB 0.1 C",
   "配方": "F3",
   "配方名": "LiHFDF-0.2",
   "recipe": "R3",
   "是否对照": false,
   "配方文字": "LiTFSI 1 m；LiHFDF 0.2 m；1 wt% LiNO3；DOL:DME = 1:1（体积比）",
   "表述编号": "ST1396",
   "证据句子": [
    "M0118"
   ],
   "标记": [
    "LiNO3按质量分数换算"
   ]
  },
  "B": {
   "测试": "T17",
   "测试名": "高载量full LSB 0.1 C",
   "配方": "F2",
   "配方名": "LiHFDF",
   "recipe": "R2",
   "是否对照": false,
   "配方文字": "LiHFDF 1.0 m；1 wt% LiNO3；DOL:DME = 1:1（体积比）",
   "表述编号": "ST1392",
   "证据句子": [
    "M0111",
    "M0116"
   ],
   "标记": [
    "LiNO3按质量分数换算"
   ]
  },
  "组分变化": "加入 LiTFSI（1 m）；LiHFDF 1.0 m → 0.2 m",
  "作者改动的组分": [
   "LiHFDF",
   "LiTFSI"
  ],
  "特殊组分变化": [],
  "电解液相同但样品编号不同": false,
  "描述符": [],
  "物性": [],
  "条件": [
   {
    "条件": "E/S",
    "方向": "相近",
    "A": 15.0,
    "B": 15.0
   },
   {
    "条件": "硫载量",
    "方向": "相近",
    "A": 5.215,
    "B": 5.215
   },
   {
    "条件": "正极含硫",
    "方向": "相近",
    "A": 57.6,
    "B": 57.6
   },
   {
    "条件": "倍率",
    "方向": "相近",
    "A": 0.1,
    "B": 0.1
   },
   {
    "条件": "温度",
    "方向": "相近",
    "A": 30.0,
    "B": 30.0
   }
  ],
  "条件含默认值": [],
  "性能": {
   "方向": "变低",
   "倍数": 0.7065,
   "倍数含义": "容量之比",
   "好于参照": false,
   "值A": 633.0,
   "值B": 896.0,
   "指标A": "硫比放电容量",
   "指标B": "硫比放电容量"
  },
  "表述文字": "【P140｜首圈容量｜同测试换配方】实验样 LiHFDF-0.2（LiTFSI 1 m；LiHFDF 0.2 m；1 wt% LiNO3；DOL:DME = 1:1（体积比），测试 T17）相对 实验样 LiHFDF（LiHFDF 1.0 m；1 wt% LiNO3；DOL:DME = 1:1（体积比），测试 T17）｜组分变化：加入 LiTFSI（1 m）；LiHFDF 1.0 m → 0.2 m｜描述符：无变化｜物性：两边没有都报告的｜条件：相同｜性能：首圈容量 变低"
 },
 {
  "编号": "PC00410",
  "论文": "P140",
  "类别": "首圈容量",
  "比较类型": "同配方换条件",
  "A": {
   "测试": "T20",
   "测试名": "10.58 mg cm−2 LiHFDF full LSB",
   "配方": "F2",
   "配方名": "LiHFDF",
   "recipe": "R2",
   "是否对照": false,
   "配方文字": "LiHFDF 1.0 m；1 wt% LiNO3；DOL:DME = 1:1（体积比）",
   "表述编号": "ST1400",
   "证据句子": [
    "M0117"
   ],
   "标记": [
    "LiNO3按质量分数换算"
   ]
  },
  "B": {
   "测试": "T17",
   "测试名": "高载量full LSB 0.1 C",
   "配方": "F2",
   "配方名": "LiHFDF",
   "recipe": "R2",
   "是否对照": false,
   "配方文字": "LiHFDF 1.0 m；1 wt% LiNO3；DOL:DME = 1:1（体积比）",
   "表述编号": "ST1392",
   "证据句子": [
    "M0111",
    "M0116"
   ],
   "标记": [
    "LiNO3按质量分数换算"
   ]
  },
  "组分变化": "配方相同",
  "作者改动的组分": [],
  "特殊组分变化": [],
  "电解液相同但样品编号不同": false,
  "描述符": [],
  "物性": [
   {
    "物性": "多硫化物溶解度",
    "方向": "相近",
    "A": 1.7,
    "B": 1.7,
    "单位": "V浅黄",
    "温度": null
   },
   {
    "物性": "分子计算性质",
    "方向": "相近",
    "A": 3.92,
    "B": 3.92,
    "单位": "eV",
    "温度": null
   }
  ],
  "条件": [
   {
    "条件": "E/S",
    "方向": "相近",
    "A": 15.0,
    "B": 15.0
   },
   {
    "条件": "硫载量",
    "方向": "变高",
    "A": 10.58,
    "B": 5.215
   },
   {
    "条件": "正极含硫",
    "方向": "相近",
    "A": 57.6,
    "B": 57.6
   },
   {
    "条件": "倍率",
    "方向": "相近",
    "A": 0.1,
    "B": 0.1
   },
   {
    "条件": "温度",
    "方向": "相近",
    "A": 30.0,
    "B": 30.0
   }
  ],
  "条件含默认值": [],
  "性能": {
   "方向": "变低",
   "倍数": 0.8683,
   "倍数含义": "容量之比",
   "好于参照": false,
   "值A": 778.0,
   "值B": 896.0,
   "指标A": "硫比放电容量",
   "指标B": "硫比放电容量"
  },
  "表述文字": "【P140｜首圈容量｜同配方换条件】实验样 LiHFDF（LiHFDF 1.0 m；1 wt% LiNO3；DOL:DME = 1:1（体积比），测试 T20）相对 实验样 LiHFDF（LiHFDF 1.0 m；1 wt% LiNO3；DOL:DME = 1:1（体积比），测试 T17）｜组分变化：配方相同｜描述符：配方相同｜物性：多硫化物溶解度 相近；分子计算性质 相近｜条件：硫载量 变高｜性能：首圈容量 变低"
 },
 {
  "编号": "PC00411",
  "论文": "P140",
  "类别": "首圈容量",
  "比较类型": "配方和条件都变",
  "A": {
   "测试": "T17",
   "测试名": "高载量full LSB 0.1 C",
   "配方": "F3",
   "配方名": "LiHFDF-0.2",
   "recipe": "R3",
   "是否对照": false,
   "配方文字": "LiTFSI 1 m；LiHFDF 0.2 m；1 wt% LiNO3；DOL:DME = 1:1（体积比）",
   "表述编号": "ST1396",
   "证据句子": [
    "M0118"
   ],
   "标记": [
    "LiNO3按质量分数换算"
   ]
  },
  "B": {
   "测试": "T20",
   "测试名": "10.58 mg cm−2 LiHFDF full LSB",
   "配方": "F2",
   "配方名": "LiHFDF",
   "recipe": "R2",
   "是否对照": false,
   "配方文字": "LiHFDF 1.0 m；1 wt% LiNO3；DOL:DME = 1:1（体积比）",
   "表述编号": "ST1400",
   "证据句子": [
    "M0117"
   ],
   "标记": [
    "LiNO3按质量分数换算"
   ]
  },
  "组分变化": "加入 LiTFSI（1 m）；LiHFDF 1.0 m → 0.2 m",
  "作者改动的组分": [
   "LiHFDF",
   "LiTFSI"
  ],
  "特殊组分变化": [],
  "电解液相同但样品编号不同": false,
  "描述符": [],
  "物性": [],
  "条件": [
   {
    "条件": "E/S",
    "方向": "相近",
    "A": 15.0,
    "B": 15.0
   },
   {
    "条件": "硫载量",
    "方向": "变低",
    "A": 5.215,
    "B": 10.58
   },
   {
    "条件": "正极含硫",
    "方向": "相近",
    "A": 57.6,
    "B": 57.6
   },
   {
    "条件": "倍率",
    "方向": "相近",
    "A": 0.1,
    "B": 0.1
   },
   {
    "条件": "温度",
    "方向": "相近",
    "A": 30.0,
    "B": 30.0
   }
  ],
  "条件含默认值": [],
  "性能": {
   "方向": "变低",
   "倍数": 0.8136,
   "倍数含义": "容量之比",
   "好于参照": false,
   "值A": 633.0,
   "值B": 778.0,
   "指标A": "硫比放电容量",
   "指标B": "硫比放电容量"
  },
  "表述文字": "【P140｜首圈容量｜配方和条件都变】实验样 LiHFDF-0.2（LiTFSI 1 m；LiHFDF 0.2 m；1 wt% LiNO3；DOL:DME = 1:1（体积比），测试 T17）相对 实验样 LiHFDF（LiHFDF 1.0 m；1 wt% LiNO3；DOL:DME = 1:1（体积比），测试 T20）｜组分变化：加入 LiTFSI（1 m）；LiHFDF 1.0 m → 0.2 m｜描述符：无变化｜物性：两边没有都报告的｜条件：硫载量 变低｜性能：首圈容量 变低"
 },
 {
  "编号": "PC00412",
  "论文": "P141",
  "类别": "首圈容量",
  "比较类型": "同测试换配方",
  "A": {
   "测试": "T06",
   "测试名": "CNF/PS首圈充放电",
   "配方": "F40",
   "配方名": "40:60",
   "recipe": "R40",
   "是否对照": false,
   "配方文字": "0.4 M LiTFSI；0.6 M LiNO3；DOL:DME = 1:1（体积比）",
   "表述编号": "ST1403",
   "证据句子": [
    "M0073",
    "M0094"
   ],
   "标记": [
    "温度默认"
   ]
  },
  "B": {
   "测试": "T06",
   "测试名": "CNF/PS首圈充放电",
   "配方": "F95",
   "配方名": "95:5",
   "recipe": "R95",
   "是否对照": true,
   "配方文字": "0.95 M LiTFSI；0.05 M LiNO3；DOL:DME = 1:1（体积比）",
   "表述编号": "ST1404",
   "证据句子": [
    "M0073",
    "M0094"
   ],
   "标记": [
    "温度默认"
   ]
  },
  "组分变化": "LiTFSI 0.95 M（SI）；主文记m → 0.4 M（SI）；主文记m；LiNO3 0.05 M（SI）；主文记m → 0.6 M（SI）；主文记m",
  "作者改动的组分": [
   "LiNO3",
   "LiTFSI"
  ],
  "特殊组分变化": [],
  "电解液相同但样品编号不同": false,
  "描述符": [
   {
    "描述符": "salt",
    "中文": "主盐浓度",
    "组": "盐用量",
    "方向": "变低",
    "A": 0.4,
    "B": 0.95,
    "被动": false
   },
   {
    "描述符": "anF",
    "中文": "阴离子 F（每升）",
    "组": "盐用量",
    "方向": "变低",
    "A": 2.4,
    "B": 5.7,
    "被动": false
   },
   {
    "描述符": "anSO2",
    "中文": "阴离子磺酰（每升）",
    "组": "盐用量",
    "方向": "变低",
    "A": 0.8,
    "B": 1.9,
    "被动": false
   },
   {
    "描述符": "lino3",
    "中文": "LiNO₃ 浓度",
    "组": "LiNO₃",
    "方向": "变高",
    "A": 0.6,
    "B": 0.05,
    "被动": false
   }
  ],
  "物性": [
   {
    "物性": "Li⁺溶剂化结构",
    "方向": "相近",
    "A": 850.0,
    "B": 850.0,
    "单位": "/820 cm−1峰增强，Li+配位DME约870 cm−1峰减弱",
    "温度": null
   }
  ],
  "条件": [
   {
    "条件": "E/S",
    "方向": "相近",
    "A": 5.0,
    "B": 5.0
   },
   {
    "条件": "硫载量",
    "方向": "相近",
    "A": 3.0,
    "B": 3.0
   },
   {
    "条件": "倍率",
    "方向": "相近",
    "A": 0.1,
    "B": 0.1
   },
   {
    "条件": "温度",
    "方向": "相近",
    "A": 25.0,
    "B": 25.0
   },
   {
    "条件": "电池形式",
    "方向": "相同",
    "A": 0.0,
    "B": 0.0
   }
  ],
  "条件含默认值": [
   "温度默认"
  ],
  "性能": {
   "方向": "变高",
   "倍数": 1.9066,
   "倍数含义": "容量之比",
   "好于参照": true,
   "值A": 1237.0,
   "值B": 648.8,
   "指标A": "硫比放电容量",
   "指标B": "硫比放电容量"
  },
  "表述文字": "【P141｜首圈容量｜同测试换配方】实验样 40:60（0.4 M LiTFSI；0.6 M LiNO3；DOL:DME = 1:1（体积比），测试 T06）相对 对比样 95:5（0.95 M LiTFSI；0.05 M LiNO3；DOL:DME = 1:1（体积比），测试 T06）｜组分变化：LiTFSI 0.95 M（SI）；主文记m → 0.4 M（SI）；主文记m；LiNO3 0.05 M（SI）；主文记m → 0.6 M（SI）；主文记m｜描述符：主盐浓度 变低；阴离子 F（每升） 变低；阴离子磺酰（每升） 变低；LiNO₃ 浓度 变高｜物性：Li⁺溶剂化结构 相近｜条件：相同（含默认值：温度默认）｜性能：首圈容量 变高"
 },
 {
  "编号": "PC00413",
  "论文": "P149",
  "类别": "每圈衰减率",
  "比较类型": "同测试换配方",
  "A": {
   "测试": "T10",
   "测试名": "LiS 0.5C循环：有/无CS",
   "配方": "TC",
   "配方名": "TDE with CS",
   "recipe": "rT",
   "是否对照": false,
   "配方文字": "约0.4 M LiTFSI；约0.025 M LiNO3；DME:TTE = 1:4（体积比）",
   "表述编号": "ST1462",
   "证据句子": [
    "M0136"
   ],
   "标记": [
    "E/S默认",
    "条件冲突置空:rate"
   ]
  },
  "B": {
   "测试": "T10",
   "测试名": "LiS 0.5C循环：有/无CS",
   "配方": "LC",
   "配方名": "LS002 with CS",
   "recipe": "rL",
   "是否对照": false,
   "配方文字": "1 M LiTFSI；1 wt% LiNO3；DOL:DME = 1:1（体积比）",
   "表述编号": "ST1460",
   "证据句子": [
    "M0136"
   ],
   "标记": [
    "E/S默认",
    "LiNO3按质量分数换算",
    "条件冲突置空:rate"
   ]
  },
  "组分变化": "LiTFSI 1 M → 约0.4 M（原文正文m/SI M）；DME 1 体积份 → 1 体积份，来自2 M LiTFSI/DME母液；加入 TTE（4 体积份）；LiNO3 1 wt% → 约0.025 M，作者明报；母液0.1 M；去掉 DOL",
  "作者改动的组分": [
   "DME",
   "DOL",
   "LiNO3",
   "LiTFSI",
   "TTE"
  ],
  "特殊组分变化": [],
  "电解液相同但样品编号不同": false,
  "描述符": [
   {
    "描述符": "eo",
    "中文": "非氟醚氧",
    "组": "配位（醚氧）",
    "方向": "变低",
    "A": 0.4,
    "B": 2.0,
    "被动": false
   },
   {
    "描述符": "eo_a",
    "中文": "α 氟化醚氧",
    "组": "氟化/稀释",
    "方向": "变高（从无到有）",
    "A": 0.8,
    "B": 0.0,
    "被动": false
   },
   {
    "描述符": "fat",
    "中文": "溶剂 F 原子数",
    "组": "氟化/稀释",
    "方向": "变高（从无到有）",
    "A": 6.4,
    "B": 0.0,
    "被动": false
   },
   {
    "描述符": "ring",
    "中文": "溶剂环数",
    "组": "溶剂骨架",
    "方向": "变低（变为 0）",
    "A": 0.0,
    "B": 0.5984,
    "被动": false
   },
   {
    "描述符": "rotb",
    "中文": "可旋转键数",
    "组": "溶剂骨架",
    "方向": "变高",
    "A": 4.6,
    "B": 1.2049,
    "被动": false
   },
   {
    "描述符": "tpsa",
    "中文": "TPSA",
    "组": "其他（单独成组或数据少）",
    "方向": "变低",
    "A": 11.076,
    "B": 18.46,
    "被动": false
   },
   {
    "描述符": "mw",
    "中文": "溶剂分子量",
    "组": "溶剂骨架",
    "方向": "变高",
    "A": 203.6804,
    "B": 80.5223,
    "被动": false
   },
   {
    "描述符": "ffrac",
    "中文": "含氟溶剂比例",
    "组": "氟化/稀释",
    "方向": "变高（从无到有）",
    "A": 0.8,
    "B": 0.0,
    "被动": false
   },
   {
    "描述符": "dil",
    "中文": "稀释剂摩尔比例",
    "组": "氟化/稀释",
    "方向": "变高（从无到有）",
    "A": 0.7338,
    "B": 0.0,
    "被动": false
   }
  ],
  "物性": [
   {
    "物性": "黏度",
    "方向": "变低",
    "A": 1.091,
    "B": 2.605,
    "单位": "mPa·s",
    "温度": null
   },
   {
    "物性": "离子电导率",
    "方向": "相近",
    "A": 0.99,
    "B": 1.025,
    "单位": "mS/cm",
    "温度": null
   },
   {
    "物性": "Li⁺迁移数",
    "方向": "变高",
    "A": 0.4842,
    "B": 0.3252,
    "单位": "",
    "温度": null
   }
  ],
  "条件": [
   {
    "条件": "E/S",
    "方向": "相近",
    "A": 36.84,
    "B": 36.84
   },
   {
    "条件": "硫载量",
    "方向": "相近",
    "A": 1.2,
    "B": 1.2
   },
   {
    "条件": "正极含硫",
    "方向": "相近",
    "A": 60.0,
    "B": 60.0
   },
   {
    "条件": "温度",
    "方向": "相近",
    "A": 25.0,
    "B": 25.0
   },
   {
    "条件": "圈数",
    "方向": "相近",
    "A": 1000,
    "B": 1000
   }
  ],
  "条件含默认值": [
   "E/S默认"
  ],
  "性能": {
   "方向": "变低",
   "倍数": 0.6632,
   "倍数含义": "每圈衰减率之比",
   "好于参照": true,
   "值A": 0.0506,
   "值B": 0.0763,
   "指标A": "每圈衰减率（%/圈，由容量保持率换算）",
   "指标B": "每圈衰减率（%/圈，由容量保持率换算）"
  },
  "表述文字": "【P149｜每圈衰减率｜同测试换配方】实验样 TDE with CS（约0.4 M LiTFSI；约0.025 M LiNO3；DME:TTE = 1:4（体积比），测试 T10）相对 实验样 LS002 with CS（1 M LiTFSI；1 wt% LiNO3；DOL:DME = 1:1（体积比），测试 T10）｜组分变化：LiTFSI 1 M → 约0.4 M（原文正文m/SI M）；DME 1 体积份 → 1 体积份，来自2 M LiTFSI/DME母液；加入 TTE（4 体积份）；LiNO3 1 wt% → 约0.025 M，作者明报；母液0.1 M；去掉 DOL｜描述符：非氟醚氧 变低；α 氟化醚氧 变高（从无到有）；溶剂 F 原子数 变高（从无到有）；溶剂环数 变低（变为 0）；可旋转键数 变高；TPSA 变低；溶剂分子量 变高；含氟溶剂比例 变高（从无到有）；稀释剂摩尔比例 变高（从无到有）｜物性：黏度 变低；离子电导率 相近；Li⁺迁移数 变高｜条件：相同（含默认值：E/S默认）｜性能：每圈衰减率 变低"
 },
 {
  "编号": "PC00414",
  "论文": "P149",
  "类别": "每圈衰减率",
  "比较类型": "配方和条件都变",
  "A": {
   "测试": "T31",
   "测试名": "Table S1常规载量This work",
   "配方": "TAB",
   "配方名": "Table S1 This work未决配方",
   "recipe": "rTab",
   "是否对照": false,
   "配方文字": "0.4 M LiTFSI；LiNO3（用量未报告）；DME:TTE = 4:1（体积比）",
   "表述编号": "ST1476",
   "证据句子": [
    "S0042"
   ],
   "标记": [
    "E/S默认",
    "温度默认"
   ]
  },
  "B": {
   "测试": "T10",
   "测试名": "LiS 0.5C循环：有/无CS",
   "配方": "LC",
   "配方名": "LS002 with CS",
   "recipe": "rL",
   "是否对照": false,
   "配方文字": "1 M LiTFSI；1 wt% LiNO3；DOL:DME = 1:1（体积比）",
   "表述编号": "ST1460",
   "证据句子": [
    "M0136"
   ],
   "标记": [
    "E/S默认",
    "LiNO3按质量分数换算",
    "条件冲突置空:rate"
   ]
  },
  "组分变化": "LiTFSI 1 M → 0.4 M；DME 1 体积份 → 4 体积份；加入 TTE（1 体积份）；LiNO3 1 wt% → 未报告；去掉 DOL",
  "作者改动的组分": [
   "DME",
   "DOL",
   "LiNO3",
   "LiTFSI",
   "TTE"
  ],
  "特殊组分变化": [],
  "电解液相同但样品编号不同": false,
  "描述符": [
   {
    "描述符": "eo",
    "中文": "非氟醚氧",
    "组": "配位（醚氧）",
    "方向": "变低",
    "A": 1.6,
    "B": 2.0,
    "被动": false
   },
   {
    "描述符": "eo_a",
    "中文": "α 氟化醚氧",
    "组": "氟化/稀释",
    "方向": "变高（从无到有）",
    "A": 0.2,
    "B": 0.0,
    "被动": false
   },
   {
    "描述符": "fat",
    "中文": "溶剂 F 原子数",
    "组": "氟化/稀释",
    "方向": "变高（从无到有）",
    "A": 1.6,
    "B": 0.0,
    "被动": false
   },
   {
    "描述符": "ring",
    "中文": "溶剂环数",
    "组": "溶剂骨架",
    "方向": "变低（变为 0）",
    "A": 0.0,
    "B": 0.5984,
    "被动": false
   },
   {
    "描述符": "rotb",
    "中文": "可旋转键数",
    "组": "溶剂骨架",
    "方向": "变高",
    "A": 3.4,
    "B": 1.2049,
    "被动": false
   },
   {
    "描述符": "tpsa",
    "中文": "TPSA",
    "组": "其他（单独成组或数据少）",
    "方向": "变低",
    "A": 16.614,
    "B": 18.46,
    "被动": false
   },
   {
    "描述符": "mw",
    "中文": "溶剂分子量",
    "组": "溶剂骨架",
    "方向": "变高",
    "A": 118.5116,
    "B": 80.5223,
    "被动": false
   },
   {
    "描述符": "ffrac",
    "中文": "含氟溶剂比例",
    "组": "氟化/稀释",
    "方向": "变高（从无到有）",
    "A": 0.2,
    "B": 0.0,
    "被动": false
   },
   {
    "描述符": "lnsites",
    "中文": "每个 Li⁺ 的配位位点",
    "组": "配位（醚氧）",
    "方向": "变高",
    "A": 38.5256,
    "B": 20.2625,
    "被动": false
   },
   {
    "描述符": "dil",
    "中文": "稀释剂摩尔比例",
    "组": "氟化/稀释",
    "方向": "变高（从无到有）",
    "A": 0.1469,
    "B": 0.0,
    "被动": false
   },
   {
    "描述符": "li",
    "中文": "Li⁺ 总浓度",
    "组": "盐用量",
    "方向": "变低",
    "A": 0.4,
    "B": 1.1835,
    "被动": false
   },
   {
    "描述符": "salt",
    "中文": "主盐浓度",
    "组": "盐用量",
    "方向": "变低",
    "A": 0.4,
    "B": 1.0,
    "被动": false
   },
   {
    "描述符": "anF",
    "中文": "阴离子 F（每升）",
    "组": "盐用量",
    "方向": "变低",
    "A": 2.4,
    "B": 6.0,
    "被动": false
   },
   {
    "描述符": "anSO2",
    "中文": "阴离子磺酰（每升）",
    "组": "盐用量",
    "方向": "变低",
    "A": 0.8,
    "B": 2.0,
    "被动": false
   }
  ],
  "物性": [],
  "条件": [
   {
    "条件": "E/S",
    "方向": "相近",
    "A": 36.84,
    "B": 36.84
   },
   {
    "条件": "硫载量",
    "方向": "相近",
    "A": 1.2,
    "B": 1.2
   },
   {
    "条件": "正极含硫",
    "方向": "一边未报告",
    "A": null,
    "B": 60.0
   },
   {
    "条件": "倍率",
    "方向": "一边未报告",
    "A": -0.6931471805599453,
    "B": null
   },
   {
    "条件": "温度",
    "方向": "相近",
    "A": 25.0,
    "B": 25.0
   },
   {
    "条件": "圈数",
    "方向": "变低",
    "A": 200,
    "B": 1000
   }
  ],
  "条件含默认值": [
   "E/S默认",
   "温度默认"
  ],
  "性能": {
   "方向": "变高",
   "倍数": 1.0747,
   "倍数含义": "每圈衰减率之比",
   "好于参照": false,
   "值A": 0.082,
   "值B": 0.0763,
   "指标A": "每圈衰减率（%/圈，由容量保持率换算）",
   "指标B": "每圈衰减率（%/圈，由容量保持率换算）"
  },
  "表述文字": "【P149｜每圈衰减率｜配方和条件都变】实验样 Table S1 This work未决配方（0.4 M LiTFSI；LiNO3（用量未报告）；DME:TTE = 4:1（体积比），测试 T31）相对 实验样 LS002 with CS（1 M LiTFSI；1 wt% LiNO3；DOL:DME = 1:1（体积比），测试 T10）｜组分变化：LiTFSI 1 M → 0.4 M；DME 1 体积份 → 4 体积份；加入 TTE（1 体积份）；LiNO3 1 wt% → 未报告；去掉 DOL｜描述符：非氟醚氧 变低；α 氟化醚氧 变高（从无到有）；溶剂 F 原子数 变高（从无到有）；溶剂环数 变低（变为 0）；可旋转键数 变高；TPSA 变低；溶剂分子量 变高；含氟溶剂比例 变高（从无到有）；每个 Li⁺ 的配位位点 变高；稀释剂摩尔比例 变高（从无到有）；Li⁺ 总浓度 变低；主盐浓度 变低；阴离子 F（每升） 变低；阴离子磺酰（每升） 变低｜物性：两边没有都报告的｜条件：正极含硫 一边未报告；倍率 一边未报告；圈数 变低（含默认值：E/S默认、温度默认）｜性能：每圈衰减率 变高"
 },
 {
  "编号": "PC00415",
  "论文": "P149",
  "类别": "每圈衰减率",
  "比较类型": "配方和条件都变",
  "A": {
   "测试": "T20",
   "测试名": "LiS 60°C循环",
   "配方": "TC",
   "配方名": "TDE with CS",
   "recipe": "rT",
   "是否对照": false,
   "配方文字": "约0.4 M LiTFSI；约0.025 M LiNO3；DME:TTE = 1:4（体积比）",
   "表述编号": "ST1470",
   "证据句子": [
    "M0160"
   ],
   "标记": [
    "E/S默认",
    "由容量换算"
   ]
  },
  "B": {
