Repository: zhuonanli08/Li-S_Electrolyte_Conflicts

File: output/两两比较表述_313篇_v2_2026-11-07/比较表述.json (part 26 of 111)
[
   "测试": "T10",
   "测试名": "LiS 0.5C循环：有/无CS",
   "配方": "LC",
   "配方名": "LS002 with CS",
   "recipe": "rL",
   "是否对照": false,
   "配方文字": "1 M LiTFSI；1 wt% LiNO3；DOL:DME = 1:1（体积比）",
   "表述编号": "ST1460",
   "证据句子": [
    "M0136"
   ],
   "标记": [
    "E/S默认",
    "LiNO3按质量分数换算",
    "条件冲突置空:rate"
   ]
  },
  "组分变化": "LiTFSI 1 M → 约0.4 M（原文正文m/SI M）；DME 1 体积份 → 1 体积份，来自2 M LiTFSI/DME母液；加入 TTE（4 体积份）；LiNO3 1 wt% → 约0.025 M，作者明报；母液0.1 M；去掉 DOL",
  "作者改动的组分": [
   "DME",
   "DOL",
   "LiNO3",
   "LiTFSI",
   "TTE"
  ],
  "特殊组分变化": [],
  "电解液相同但样品编号不同": false,
  "描述符": [
   {
    "描述符": "eo",
    "中文": "非氟醚氧",
    "组": "配位（醚氧）",
    "方向": "变低",
    "A": 0.4,
    "B": 2.0,
    "被动": false
   },
   {
    "描述符": "eo_a",
    "中文": "α 氟化醚氧",
    "组": "氟化/稀释",
    "方向": "变高（从无到有）",
    "A": 0.8,
    "B": 0.0,
    "被动": false
   },
   {
    "描述符": "fat",
    "中文": "溶剂 F 原子数",
    "组": "氟化/稀释",
    "方向": "变高（从无到有）",
    "A": 6.4,
    "B": 0.0,
    "被动": false
   },
   {
    "描述符": "ring",
    "中文": "溶剂环数",
    "组": "溶剂骨架",
    "方向": "变低（变为 0）",
    "A": 0.0,
    "B": 0.5984,
    "被动": false
   },
   {
    "描述符": "rotb",
    "中文": "可旋转键数",
    "组": "溶剂骨架",
    "方向": "变高",
    "A": 4.6,
    "B": 1.2049,
    "被动": false
   },
   {
    "描述符": "tpsa",
    "中文": "TPSA",
    "组": "其他（单独成组或数据少）",
    "方向": "变低",
    "A": 11.076,
    "B": 18.46,
    "被动": false
   },
   {
    "描述符": "mw",
    "中文": "溶剂分子量",
    "组": "溶剂骨架",
    "方向": "变高",
    "A": 203.6804,
    "B": 80.5223,
    "被动": false
   },
   {
    "描述符": "ffrac",
    "中文": "含氟溶剂比例",
    "组": "氟化/稀释",
    "方向": "变高（从无到有）",
    "A": 0.8,
    "B": 0.0,
    "被动": false
   },
   {
    "描述符": "dil",
    "中文": "稀释剂摩尔比例",
    "组": "氟化/稀释",
    "方向": "变高（从无到有）",
    "A": 0.7338,
    "B": 0.0,
    "被动": false
   }
  ],
  "物性": [
   {
    "物性": "黏度",
    "方向": "变低",
    "A": 1.091,
    "B": 2.605,
    "单位": "mPa·s",
    "温度": null
   },
   {
    "物性": "离子电导率",
    "方向": "相近",
    "A": 0.99,
    "B": 1.025,
    "单位": "mS/cm",
    "温度": null
   },
   {
    "物性": "Li⁺迁移数",
    "方向": "变高",
    "A": 0.4842,
    "B": 0.3252,
    "单位": "",
    "温度": null
   }
  ],
  "条件": [
   {
    "条件": "E/S",
    "方向": "相近",
    "A": 36.84,
    "B": 36.84
   },
   {
    "条件": "硫载量",
    "方向": "相近",
    "A": 1.2,
    "B": 1.2
   },
   {
    "条件": "正极含硫",
    "方向": "相近",
    "A": 60.0,
    "B": 60.0
   },
   {
    "条件": "倍率",
    "方向": "一边未报告",
    "A": -2.3025850929940455,
    "B": null
   },
   {
    "条件": "温度",
    "方向": "变高",
    "A": 60.0,
    "B": 25.0
   },
   {
    "条件": "圈数",
    "方向": "变低",
    "A": 100,
    "B": 1000
   }
  ],
  "条件含默认值": [
   "E/S默认"
  ],
  "性能": {
   "方向": "变高",
   "倍数": 5.8413,
   "倍数含义": "每圈衰减率之比",
   "好于参照": false,
   "值A": 0.4457,
   "值B": 0.0763,
   "指标A": "每圈衰减率（%/圈，由比放电容量（基准未写明）换算）",
   "指标B": "每圈衰减率（%/圈，由容量保持率换算）"
  },
  "表述文字": "【P149｜每圈衰减率｜配方和条件都变】实验样 TDE with CS（约0.4 M LiTFSI；约0.025 M LiNO3；DME:TTE = 1:4（体积比），测试 T20）相对 实验样 LS002 with CS（1 M LiTFSI；1 wt% LiNO3；DOL:DME = 1:1（体积比），测试 T10）｜组分变化：LiTFSI 1 M → 约0.4 M（原文正文m/SI M）；DME 1 体积份 → 1 体积份，来自2 M LiTFSI/DME母液；加入 TTE（4 体积份）；LiNO3 1 wt% → 约0.025 M，作者明报；母液0.1 M；去掉 DOL｜描述符：非氟醚氧 变低；α 氟化醚氧 变高（从无到有）；溶剂 F 原子数 变高（从无到有）；溶剂环数 变低（变为 0）；可旋转键数 变高；TPSA 变低；溶剂分子量 变高；含氟溶剂比例 变高（从无到有）；稀释剂摩尔比例 变高（从无到有）｜物性：黏度 变低；离子电导率 相近；Li⁺迁移数 变高｜条件：倍率 一边未报告；温度 变高；圈数 变低（含默认值：E/S默认）｜性能：每圈衰减率 变高"
 },
 {
  "编号": "PC00416",
  "论文": "P149",
  "类别": "每圈衰减率",
  "比较类型": "配方和条件都变",
  "A": {
   "测试": "T21",
   "测试名": "LiS 高载量循环",
   "配方": "TC",
   "配方名": "TDE with CS",
   "recipe": "rT",
   "是否对照": false,
   "配方文字": "约0.4 M LiTFSI；约0.025 M LiNO3；DME:TTE = 1:4（体积比）",
   "表述编号": "ST1475",
   "证据句子": [
    "M0169"
   ],
   "标记": [
    "E/S默认",
    "由容量换算"
   ]
  },
  "B": {
   "测试": "T10",
   "测试名": "LiS 0.5C循环：有/无CS",
   "配方": "LC",
   "配方名": "LS002 with CS",
   "recipe": "rL",
   "是否对照": false,
   "配方文字": "1 M LiTFSI；1 wt% LiNO3；DOL:DME = 1:1（体积比）",
   "表述编号": "ST1460",
   "证据句子": [
    "M0136"
   ],
   "标记": [
    "E/S默认",
    "LiNO3按质量分数换算",
    "条件冲突置空:rate"
   ]
  },
  "组分变化": "LiTFSI 1 M → 约0.4 M（原文正文m/SI M）；DME 1 体积份 → 1 体积份，来自2 M LiTFSI/DME母液；加入 TTE（4 体积份）；LiNO3 1 wt% → 约0.025 M，作者明报；母液0.1 M；去掉 DOL",
  "作者改动的组分": [
   "DME",
   "DOL",
   "LiNO3",
   "LiTFSI",
   "TTE"
  ],
  "特殊组分变化": [],
  "电解液相同但样品编号不同": false,
  "描述符": [
   {
    "描述符": "eo",
    "中文": "非氟醚氧",
    "组": "配位（醚氧）",
    "方向": "变低",
    "A": 0.4,
    "B": 2.0,
    "被动": false
   },
   {
    "描述符": "eo_a",
    "中文": "α 氟化醚氧",
    "组": "氟化/稀释",
    "方向": "变高（从无到有）",
    "A": 0.8,
    "B": 0.0,
    "被动": false
   },
   {
    "描述符": "fat",
    "中文": "溶剂 F 原子数",
    "组": "氟化/稀释",
    "方向": "变高（从无到有）",
    "A": 6.4,
    "B": 0.0,
    "被动": false
   },
   {
    "描述符": "ring",
    "中文": "溶剂环数",
    "组": "溶剂骨架",
    "方向": "变低（变为 0）",
    "A": 0.0,
    "B": 0.5984,
    "被动": false
   },
   {
    "描述符": "rotb",
    "中文": "可旋转键数",
    "组": "溶剂骨架",
    "方向": "变高",
    "A": 4.6,
    "B": 1.2049,
    "被动": false
   },
   {
    "描述符": "tpsa",
    "中文": "TPSA",
    "组": "其他（单独成组或数据少）",
    "方向": "变低",
    "A": 11.076,
    "B": 18.46,
    "被动": false
   },
   {
    "描述符": "mw",
    "中文": "溶剂分子量",
    "组": "溶剂骨架",
    "方向": "变高",
    "A": 203.6804,
    "B": 80.5223,
    "被动": false
   },
   {
    "描述符": "ffrac",
    "中文": "含氟溶剂比例",
    "组": "氟化/稀释",
    "方向": "变高（从无到有）",
    "A": 0.8,
    "B": 0.0,
    "被动": false
   },
   {
    "描述符": "dil",
    "中文": "稀释剂摩尔比例",
    "组": "氟化/稀释",
    "方向": "变高（从无到有）",
    "A": 0.7338,
    "B": 0.0,
    "被动": false
   }
  ],
  "物性": [
   {
    "物性": "黏度",
    "方向": "变低",
    "A": 1.091,
    "B": 2.605,
    "单位": "mPa·s",
    "温度": null
   },
   {
    "物性": "离子电导率",
    "方向": "相近",
    "A": 0.99,
    "B": 1.025,
    "单位": "mS/cm",
    "温度": null
   },
   {
    "物性": "Li⁺迁移数",
    "方向": "变高",
    "A": 0.4842,
    "B": 0.3252,
    "单位": "",
    "温度": null
   }
  ],
  "条件": [
   {
    "条件": "E/S",
    "方向": "变低",
    "A": 11.05,
    "B": 36.84
   },
   {
    "条件": "硫载量",
    "方向": "变高",
    "A": 4.0,
    "B": 1.2
   },
   {
    "条件": "正极含硫",
    "方向": "相近",
    "A": 60.0,
    "B": 60.0
   },
   {
    "条件": "倍率",
    "方向": "一边未报告",
    "A": -3.912023005428146,
    "B": null
   },
   {
    "条件": "温度",
    "方向": "相近",
    "A": 25.0,
    "B": 25.0
   },
   {
    "条件": "圈数",
    "方向": "变低",
    "A": 56,
    "B": 1000
   }
  ],
  "条件含默认值": [
   "E/S默认"
  ],
  "性能": {
   "方向": "变高",
   "倍数": 7.6487,
   "倍数含义": "每圈衰减率之比",
   "好于参照": false,
   "值A": 0.5836,
   "值B": 0.0763,
   "指标A": "每圈衰减率（%/圈，由比放电容量（基准未写明）换算）",
   "指标B": "每圈衰减率（%/圈，由容量保持率换算）"
  },
  "表述文字": "【P149｜每圈衰减率｜配方和条件都变】实验样 TDE with CS（约0.4 M LiTFSI；约0.025 M LiNO3；DME:TTE = 1:4（体积比），测试 T21）相对 实验样 LS002 with CS（1 M LiTFSI；1 wt% LiNO3；DOL:DME = 1:1（体积比），测试 T10）｜组分变化：LiTFSI 1 M → 约0.4 M（原文正文m/SI M）；DME 1 体积份 → 1 体积份，来自2 M LiTFSI/DME母液；加入 TTE（4 体积份）；LiNO3 1 wt% → 约0.025 M，作者明报；母液0.1 M；去掉 DOL｜描述符：非氟醚氧 变低；α 氟化醚氧 变高（从无到有）；溶剂 F 原子数 变高（从无到有）；溶剂环数 变低（变为 0）；可旋转键数 变高；TPSA 变低；溶剂分子量 变高；含氟溶剂比例 变高（从无到有）；稀释剂摩尔比例 变高（从无到有）｜物性：黏度 变低；离子电导率 相近；Li⁺迁移数 变高｜条件：E/S 变低；硫载量 变高；倍率 一边未报告；圈数 变低（含默认值：E/S默认）｜性能：每圈衰减率 变高"
 },
 {
  "编号": "PC00417",
  "论文": "P149",
  "类别": "每圈衰减率",
  "比较类型": "配方和条件都变",
  "A": {
   "测试": "T32",
   "测试名": "Table S1高载量This work",
   "配方": "TAB",
   "配方名": "Table S1 This work未决配方",
   "recipe": "rTab",
   "是否对照": false,
   "配方文字": "0.4 M LiTFSI；LiNO3（用量未报告）；DME:TTE = 4:1（体积比）",
   "表述编号": "ST1479",
   "证据句子": [
    "S0042"
   ],
   "标记": [
    "E/S默认",
    "温度默认",
    "由容量换算"
   ]
  },
  "B": {
   "测试": "T10",
   "测试名": "LiS 0.5C循环：有/无CS",
   "配方": "LC",
   "配方名": "LS002 with CS",
   "recipe": "rL",
   "是否对照": false,
   "配方文字": "1 M LiTFSI；1 wt% LiNO3；DOL:DME = 1:1（体积比）",
   "表述编号": "ST1460",
   "证据句子": [
    "M0136"
   ],
   "标记": [
    "E/S默认",
    "LiNO3按质量分数换算",
    "条件冲突置空:rate"
   ]
  },
  "组分变化": "LiTFSI 1 M → 0.4 M；DME 1 体积份 → 4 体积份；加入 TTE（1 体积份）；LiNO3 1 wt% → 未报告；去掉 DOL",
  "作者改动的组分": [
   "DME",
   "DOL",
   "LiNO3",
   "LiTFSI",
   "TTE"
  ],
  "特殊组分变化": [],
  "电解液相同但样品编号不同": false,
  "描述符": [
   {
    "描述符": "eo",
    "中文": "非氟醚氧",
    "组": "配位（醚氧）",
    "方向": "变低",
    "A": 1.6,
    "B": 2.0,
    "被动": false
   },
   {
    "描述符": "eo_a",
    "中文": "α 氟化醚氧",
    "组": "氟化/稀释",
    "方向": "变高（从无到有）",
    "A": 0.2,
    "B": 0.0,
    "被动": false
   },
   {
    "描述符": "fat",
    "中文": "溶剂 F 原子数",
    "组": "氟化/稀释",
    "方向": "变高（从无到有）",
    "A": 1.6,
    "B": 0.0,
    "被动": false
   },
   {
    "描述符": "ring",
    "中文": "溶剂环数",
    "组": "溶剂骨架",
    "方向": "变低（变为 0）",
    "A": 0.0,
    "B": 0.5984,
    "被动": false
   },
   {
    "描述符": "rotb",
    "中文": "可旋转键数",
    "组": "溶剂骨架",
    "方向": "变高",
    "A": 3.4,
    "B": 1.2049,
    "被动": false
   },
   {
    "描述符": "tpsa",
    "中文": "TPSA",
    "组": "其他（单独成组或数据少）",
    "方向": "变低",
    "A": 16.614,
    "B": 18.46,
    "被动": false
   },
   {
    "描述符": "mw",
    "中文": "溶剂分子量",
    "组": "溶剂骨架",
    "方向": "变高",
    "A": 118.5116,
    "B": 80.5223,
    "被动": false
   },
   {
    "描述符": "ffrac",
    "中文": "含氟溶剂比例",
    "组": "氟化/稀释",
    "方向": "变高（从无到有）",
    "A": 0.2,
    "B": 0.0,
    "被动": false
   },
   {
    "描述符": "lnsites",
    "中文": "每个 Li⁺ 的配位位点",
    "组": "配位（醚氧）",
    "方向": "变高",
    "A": 38.5256,
    "B": 20.2625,
    "被动": false
   },
   {
    "描述符": "dil",
    "中文": "稀释剂摩尔比例",
    "组": "氟化/稀释",
    "方向": "变高（从无到有）",
    "A": 0.1469,
    "B": 0.0,
    "被动": false
   },
   {
    "描述符": "li",
    "中文": "Li⁺ 总浓度",
    "组": "盐用量",
    "方向": "变低",
    "A": 0.4,
    "B": 1.1835,
    "被动": false
   },
   {
    "描述符": "salt",
    "中文": "主盐浓度",
    "组": "盐用量",
    "方向": "变低",
    "A": 0.4,
    "B": 1.0,
    "被动": false
   },
   {
    "描述符": "anF",
    "中文": "阴离子 F（每升）",
    "组": "盐用量",
    "方向": "变低",
    "A": 2.4,
    "B": 6.0,
    "被动": false
   },
   {
    "描述符": "anSO2",
    "中文": "阴离子磺酰（每升）",
    "组": "盐用量",
    "方向": "变低",
    "A": 0.8,
    "B": 2.0,
    "被动": false
   }
  ],
  "物性": [],
  "条件": [
   {
    "条件": "E/S",
    "方向": "变低",
    "A": 11.05,
    "B": 36.84
   },
   {
    "条件": "硫载量",
    "方向": "变高",
    "A": 4.0,
    "B": 1.2
   },
   {
    "条件": "正极含硫",
    "方向": "一边未报告",
    "A": null,
    "B": 60.0
   },
   {
    "条件": "倍率",
    "方向": "一边未报告",
    "A": -3.912023005428146,
    "B": null
   },
   {
    "条件": "温度",
    "方向": "相近",
    "A": 25.0,
    "B": 25.0
   },
   {
    "条件": "圈数",
    "方向": "变低",
    "A": 42,
    "B": 1000
   }
  ],
  "条件含默认值": [
   "E/S默认",
   "温度默认"
  ],
  "性能": {
   "方向": "变高",
   "倍数": 9.8834,
   "倍数含义": "每圈衰减率之比",
   "好于参照": false,
   "值A": 0.7541,
   "值B": 0.0763,
   "指标A": "每圈衰减率（%/圈，由比放电容量（基准未写明）换算）",
   "指标B": "每圈衰减率（%/圈，由容量保持率换算）"
  },
  "表述文字": "【P149｜每圈衰减率｜配方和条件都变】实验样 Table S1 This work未决配方（0.4 M LiTFSI；LiNO3（用量未报告）；DME:TTE = 4:1（体积比），测试 T32）相对 实验样 LS002 with CS（1 M LiTFSI；1 wt% LiNO3；DOL:DME = 1:1（体积比），测试 T10）｜组分变化：LiTFSI 1 M → 0.4 M；DME 1 体积份 → 4 体积份；加入 TTE（1 体积份）；LiNO3 1 wt% → 未报告；去掉 DOL｜描述符：非氟醚氧 变低；α 氟化醚氧 变高（从无到有）；溶剂 F 原子数 变高（从无到有）；溶剂环数 变低（变为 0）；可旋转键数 变高；TPSA 变低；溶剂分子量 变高；含氟溶剂比例 变高（从无到有）；每个 Li⁺ 的配位位点 变高；稀释剂摩尔比例 变高（从无到有）；Li⁺ 总浓度 变低；主盐浓度 变低；阴离子 F（每升） 变低；阴离子磺酰（每升） 变低｜物性：两边没有都报告的｜条件：E/S 变低；硫载量 变高；正极含硫 一边未报告；倍率 一边未报告；圈数 变低（含默认值：E/S默认、温度默认）｜性能：每圈衰减率 变高"
 },
 {
  "编号": "PC00418",
  "论文": "P149",
  "类别": "每圈衰减率",
  "比较类型": "配方和条件都变",
  "A": {
   "测试": "T31",
   "测试名": "Table S1常规载量This work",
   "配方": "TAB",
   "配方名": "Table S1 This work未决配方",
   "recipe": "rTab",
   "是否对照": false,
   "配方文字": "0.4 M LiTFSI；LiNO3（用量未报告）；DME:TTE = 4:1（体积比）",
   "表述编号": "ST1476",
   "证据句子": [
    "S0042"
   ],
   "标记": [
    "E/S默认",
    "温度默认"
   ]
  },
  "B": {
   "测试": "T10",
   "测试名": "LiS 0.5C循环：有/无CS",
   "配方": "TC",
   "配方名": "TDE with CS",
   "recipe": "rT",
   "是否对照": false,
   "配方文字": "约0.4 M LiTFSI；约0.025 M LiNO3；DME:TTE = 1:4（体积比）",
   "表述编号": "ST1462",
   "证据句子": [
    "M0136"
   ],
   "标记": [
    "E/S默认",
    "条件冲突置空:rate"
   ]
  },
  "组分变化": "LiTFSI 约0.4 M（原文正文m/SI M） → 0.4 M；DME 1 体积份，来自2 M LiTFSI/DME母液 → 4 体积份；TTE 4 体积份 → 1 体积份；LiNO3 约0.025 M，作者明报；母液0.1 M → 未报告",
  "作者改动的组分": [
   "DME",
   "LiNO3",
   "LiTFSI",
   "TTE"
  ],
  "特殊组分变化": [],
  "电解液相同但样品编号不同": false,
  "描述符": [
   {
    "描述符": "eo",
    "中文": "非氟醚氧",
    "组": "配位（醚氧）",
    "方向": "变高",
    "A": 1.6,
    "B": 0.4,
    "被动": false
   },
   {
    "描述符": "eo_a",
    "中文": "α 氟化醚氧",
    "组": "氟化/稀释",
    "方向": "变低",
    "A": 0.2,
    "B": 0.8,
    "被动": false
   },
   {
    "描述符": "fat",
    "中文": "溶剂 F 原子数",
    "组": "氟化/稀释",
    "方向": "变低",
    "A": 1.6,
    "B": 6.4,
    "被动": false
   },
   {
    "描述符": "rotb",
    "中文": "可旋转键数",
    "组": "溶剂骨架",
    "方向": "变低",
    "A": 3.4,
    "B": 4.6,
    "被动": false
   },
   {
    "描述符": "tpsa",
    "中文": "TPSA",
    "组": "其他（单独成组或数据少）",
    "方向": "变高",
    "A": 16.614,
    "B": 11.076,
    "被动": false
   },
   {
    "描述符": "mw",
    "中文": "溶剂分子量",
    "组": "溶剂骨架",
    "方向": "变低",
    "A": 118.5116,
    "B": 203.6804,
    "被动": false
   },
   {
    "描述符": "ffrac",
    "中文": "含氟溶剂比例",
    "组": "氟化/稀释",
    "方向": "变低",
    "A": 0.2,
    "B": 0.8,
    "被动": false
   },
   {
    "描述符": "dil",
    "中文": "稀释剂摩尔比例",
    "组": "氟化/稀释",
    "方向": "变低",
    "A": 0.1469,
    "B": 0.7338,
    "被动": false
   }
  ],
  "物性": [],
  "条件": [
   {
    "条件": "E/S",
    "方向": "相近",
    "A": 36.84,
    "B": 36.84
   },
   {
    "条件": "硫载量",
    "方向": "相近",
    "A": 1.2,
    "B": 1.2
   },
   {
    "条件": "正极含硫",
    "方向": "一边未报告",
    "A": null,
    "B": 60.0
   },
   {
    "条件": "倍率",
    "方向": "一边未报告",
    "A": -0.6931471805599453,
    "B": null
   },
   {
    "条件": "温度",
    "方向": "相近",
    "A": 25.0,
    "B": 25.0
   },
   {
    "条件": "圈数",
    "方向": "变低",
    "A": 200,
    "B": 1000
   }
  ],
  "条件含默认值": [
   "E/S默认",
   "温度默认"
  ],
  "性能": {
   "方向": "变高",
   "倍数": 1.6206,
   "倍数含义": "每圈衰减率之比",
   "好于参照": false,
   "值A": 0.082,
   "值B": 0.0506,
   "指标A": "每圈衰减率（%/圈，由容量保持率换算）",
   "指标B": "每圈衰减率（%/圈，由容量保持率换算）"
  },
  "表述文字": "【P149｜每圈衰减率｜配方和条件都变】实验样 Table S1 This work未决配方（0.4 M LiTFSI；LiNO3（用量未报告）；DME:TTE = 4:1（体积比），测试 T31）相对 实验样 TDE with CS（约0.4 M LiTFSI；约0.025 M LiNO3；DME:TTE = 1:4（体积比），测试 T10）｜组分变化：LiTFSI 约0.4 M（原文正文m/SI M） → 0.4 M；DME 1 体积份，来自2 M LiTFSI/DME母液 → 4 体积份；TTE 4 体积份 → 1 体积份；LiNO3 约0.025 M，作者明报；母液0.1 M → 未报告｜描述符：非氟醚氧 变高；α 氟化醚氧 变低；溶剂 F 原子数 变低；可旋转键数 变低；TPSA 变高；溶剂分子量 变低；含氟溶剂比例 变低；稀释剂摩尔比例 变低｜物性：两边没有都报告的｜条件：正极含硫 一边未报告；倍率 一边未报告；圈数 变低（含默认值：E/S默认、温度默认）｜性能：每圈衰减率 变高"
 },
 {
  "编号": "PC00419",
  "论文": "P149",
  "类别": "每圈衰减率",
  "比较类型": "同配方换条件",
  "A": {
   "测试": "T20",
   "测试名": "LiS 60°C循环",
   "配方": "TC",
   "配方名": "TDE with CS",
   "recipe": "rT",
   "是否对照": false,
   "配方文字": "约0.4 M LiTFSI；约0.025 M LiNO3；DME:TTE = 1:4（体积比）",
   "表述编号": "ST1470",
   "证据句子": [
    "M0160"
   ],
   "标记": [
    "E/S默认",
    "由容量换算"
   ]
  },
  "B": {
   "测试": "T10",
   "测试名": "LiS 0.5C循环：有/无CS",
   "配方": "TC",
   "配方名": "TDE with CS",
   "recipe": "rT",
   "是否对照": false,
   "配方文字": "约0.4 M LiTFSI；约0.025 M LiNO3；DME:TTE = 1:4（体积比）",
   "表述编号": "ST1462",
   "证据句子": [
    "M0136"
   ],
   "标记": [
    "E/S默认",
    "条件冲突置空:rate"
   ]
  },
  "组分变化": "配方相同",
  "作者改动的组分": [],
  "特殊组分变化": [],
  "电解液相同但样品编号不同": false,
  "描述符": [],
  "物性": [
   {
    "物性": "黏度",
    "方向": "相近",
    "A": 1.091,
    "B": 1.091,
    "单位": "mPa·s",
    "温度": null
   },
   {
    "物性": "离子电导率",
    "方向": "相近",
    "A": 0.99,
    "B": 0.99,
    "单位": "mS/cm",
    "温度": null
   },
   {
    "物性": "Li⁺迁移数",
    "方向": "相近",
    "A": 0.4842,
    "B": 0.4842,
    "单位": "",
    "温度": null
   },
   {
    "物性": "Li⁺溶剂化结构",
    "方向": "相近",
    "A": 830.0,
    "B": 830.0,
    "单位": "–840 cm−1峰位置和强度基本不变",
    "温度": null
   },
   {
    "物性": "多硫化物溶剂化（含结合能）",
    "方向": "相近",
    "A": 2.0,
    "B": 2.0,
    "单位": "LS002",
    "温度": null
   },
   {
    "物性": "其他（未归类）",
    "方向": "相近",
    "A": 4.7,
    "B": 4.7,
    "单位": "V vs Li/Li+",
    "温度": null
   }
  ],
  "条件": [
   {
    "条件": "E/S",
    "方向": "相近",
    "A": 36.84,
    "B": 36.84
   },
   {
    "条件": "硫载量",
    "方向": "相近",
    "A": 1.2,
    "B": 1.2
   },
   {
    "条件": "正极含硫",
    "方向": "相近",
    "A": 60.0,
    "B": 60.0
   },
   {
    "条件": "倍率",
    "方向": "一边未报告",
    "A": -2.3025850929940455,
    "B": null
   },
   {
    "条件": "温度",
    "方向": "变高",
    "A": 60.0,
    "B": 25.0
   },
   {
    "条件": "圈数",
    "方向": "变低",
    "A": 100,
    "B": 1000
   }
  ],
  "条件含默认值": [
   "E/S默认"
  ],
  "性能": {
   "方向": "变高",
   "倍数": 8.8081,
   "倍数含义": "每圈衰减率之比",
   "好于参照": false,
   "值A": 0.4457,
   "值B": 0.0506,
   "指标A": "每圈衰减率（%/圈，由比放电容量（基准未写明）换算）",
   "指标B": "每圈衰减率（%/圈，由容量保持率换算）"
  },
  "表述文字": "【P149｜每圈衰减率｜同配方换条件】实验样 TDE with CS（约0.4 M LiTFSI；约0.025 M LiNO3；DME:TTE = 1:4（体积比），测试 T20）相对 实验样 TDE with CS（约0.4 M LiTFSI；约0.025 M LiNO3；DME:TTE = 1:4（体积比），测试 T10）｜组分变化：配方相同｜描述符：配方相同｜物性：黏度 相近；离子电导率 相近；Li⁺迁移数 相近；Li⁺溶剂化结构 相近；多硫化物溶剂化（含结合能） 相近；其他（未归类） 相近｜条件：倍率 一边未报告；温度 变高；圈数 变低（含默认值：E/S默认）｜性能：每圈衰减率 变高"
 },
 {
  "编号": "PC00420",
  "论文": "P149",
  "类别": "每圈衰减率",
  "比较类型": "同配方换条件",
  "A": {
   "测试": "T21",
   "测试名": "LiS 高载量循环",
   "配方": "TC",
   "配方名": "TDE with CS",
   "recipe": "rT",
   "是否对照": false,
   "配方文字": "约0.4 M LiTFSI；约0.025 M LiNO3；DME:TTE = 1:4（体积比）",
   "表述编号": "ST1475",
   "证据句子": [
    "M0169"
   ],
   "标记": [
    "E/S默认",
    "由容量换算"
   ]
  },
  "B": {
   "测试": "T10",
   "测试名": "LiS 0.5C循环：有/无CS",
   "配方": "TC",
   "配方名": "TDE with CS",
   "recipe": "rT",
   "是否对照": false,
   "配方文字": "约0.4 M LiTFSI；约0.025 M LiNO3；DME:TTE = 1:4（体积比）",
   "表述编号": "ST1462",
   "证据句子": [
    "M0136"
   ],
   "标记": [
    "E/S默认",
    "条件冲突置空:rate"
   ]
  },
  "组分变化": "配方相同",
  "作者改动的组分": [],
  "特殊组分变化": [],
  "电解液相同但样品编号不同": false,
  "描述符": [],
  "物性": [
   {
    "物性": "黏度",
    "方向": "相近",
    "A": 1.091,
    "B": 1.091,
    "单位": "mPa·s",
    "温度": null
   },
   {
    "物性": "离子电导率",
    "方向": "相近",
    "A": 0.99,
    "B": 0.99,
    "单位": "mS/cm",
    "温度": null
   },
   {
    "物性": "Li⁺迁移数",
    "方向": "相近",
    "A": 0.4842,
    "B": 0.4842,
    "单位": "",
    "温度": null
   },
   {
    "物性": "Li⁺溶剂化结构",
    "方向": "相近",
    "A": 830.0,
    "B": 830.0,
    "单位": "–840 cm−1峰位置和强度基本不变",
    "温度": null
   },
   {
    "物性": "多硫化物溶剂化（含结合能）",
    "方向": "相近",
    "A": 2.0,
    "B": 2.0,
    "单位": "LS002",
    "温度": null
   },
   {
    "物性": "其他（未归类）",
    "方向": "相近",
    "A": 4.7,
    "B": 4.7,
    "单位": "V vs Li/Li+",
    "温度": null
   }
  ],
  "条件": [
   {
    "条件": "E/S",
    "方向": "变低",
    "A": 11.05,
    "B": 36.84
   },
   {
    "条件": "硫载量",
    "方向": "变高",
    "A": 4.0,
    "B": 1.2
   },
   {
    "条件": "正极含硫",
    "方向": "相近",
    "A": 60.0,
    "B": 60.0
   },
   {
    "条件": "倍率",
    "方向": "一边未报告",
    "A": -3.912023005428146,
    "B": null
   },
   {
    "条件": "温度",
    "方向": "相近",
    "A": 25.0,
    "B": 25.0
   },
   {
    "条件": "圈数",
    "方向": "变低",
    "A": 56,
    "B": 1000
   }
  ],
  "条件含默认值": [
   "E/S默认"
  ],
  "性能": {
   "方向": "变高",
   "倍数": 11.5335,
   "倍数含义": "每圈衰减率之比",
   "好于参照": false,
   "值A": 0.5836,
   "值B": 0.0506,
   "指标A": "每圈衰减率（%/圈，由比放电容量（基准未写明）换算）",
   "指标B": "每圈衰减率（%/圈，由容量保持率换算）"
  },
  "表述文字": "【P149｜每圈衰减率｜同配方换条件】实验样 TDE with CS（约0.4 M LiTFSI；约0.025 M LiNO3；DME:TTE = 1:4（体积比），测试 T21）相对 实验样 TDE with CS（约0.4 M LiTFSI；约0.025 M LiNO3；DME:TTE = 1:4（体积比），测试 T10）｜组分变化：配方相同｜描述符：配方相同｜物性：黏度 相近；离子电导率 相近；Li⁺迁移数 相近；Li⁺溶剂化结构 相近；多硫化物溶剂化（含结合能） 相近；其他（未归类） 相近｜条件：E/S 变低；硫载量 变高；倍率 一边未报告；圈数 变低（含默认值：E/S默认）｜性能：每圈衰减率 变高"
 },
 {
  "编号": "PC00421",
  "论文": "P149",
  "类别": "每圈衰减率",
  "比较类型": "配方和条件都变",
  "A": {
   "测试": "T32",
   "测试名": "Table S1高载量This work",
   "配方": "TAB",
   "配方名": "Table S1 This work未决配方",
   "recipe": "rTab",
   "是否对照": false,
   "配方文字": "0.4 M LiTFSI；LiNO3（用量未报告）；DME:TTE = 4:1（体积比）",
   "表述编号": "ST1479",
   "证据句子": [
    "S0042"
   ],
   "标记": [
    "E/S默认",
    "温度默认",
    "由容量换算"
   ]
  },
  "B": {
   "测试": "T10",
   "测试名": "LiS 0.5C循环：有/无CS",
   "配方": "TC",
   "配方名": "TDE with CS",
   "recipe": "rT",
   "是否对照": false,
   "配方文字": "约0.4 M LiTFSI；约0.025 M LiNO3；DME:TTE = 1:4（体积比）",
   "表述编号": "ST1462",
   "证据句子": [
    "M0136"
   ],
   "标记": [
    "E/S默认",
    "条件冲突置空:rate"
   ]
  },
  "组分变化": "LiTFSI 约0.4 M（原文正文m/SI M） → 0.4 M；DME 1 体积份，来自2 M LiTFSI/DME母液 → 4 体积份；TTE 4 体积份 → 1 体积份；LiNO3 约0.025 M，作者明报；母液0.1 M → 未报告",
  "作者改动的组分": [
   "DME",
   "LiNO3",
   "LiTFSI",
   "TTE"
  ],
  "特殊组分变化": [],
  "电解液相同但样品编号不同": false,
  "描述符": [
   {
    "描述符": "eo",
    "中文": "非氟醚氧",
    "组": "配位（醚氧）",
    "方向": "变高",
    "A": 1.6,
    "B": 0.4,
    "被动": false
   },
   {
    "描述符": "eo_a",
    "中文": "α 氟化醚氧",
    "组": "氟化/稀释",
    "方向": "变低",
    "A": 0.2,
    "B": 0.8,
    "被动": false
   },
   {
    "描述符": "fat",
    "中文": "溶剂 F 原子数",
    "组": "氟化/稀释",
    "方向": "变低",
    "A": 1.6,
    "B": 6.4,
    "被动": false
   },
   {
    "描述符": "rotb",
    "中文": "可旋转键数",
    "组": "溶剂骨架",
    "方向": "变低",
    "A": 3.4,
    "B": 4.6,
    "被动": false
   },
   {
    "描述符": "tpsa",
    "中文": "TPSA",
    "组": "其他（单独成组或数据少）",
    "方向": "变高",
    "A": 16.614,
    "B": 11.076,
    "被动": false
   },
   {
    "描述符": "mw",
    "中文": "溶剂分子量",
    "组": "溶剂骨架",
    "方向": "变低",
    "A": 118.5116,
    "B": 203.6804,
    "被动": false
   },
   {
    "描述符": "ffrac",
    "中文": "含氟溶剂比例",
    "组": "氟化/稀释",
    "方向": "变低",
    "A": 0.2,
    "B": 0.8,
    "被动": false
   },
   {
    "描述符": "dil",
    "中文": "稀释剂摩尔比例",
    "组": "氟化/稀释",
    "方向": "变低",
    "A": 0.1469,
    "B": 0.7338,
    "被动": false
   }
  ],
  "物性": [],
  "条件": [
   {
    "条件": "E/S",
    "方向": "变低",
    "A": 11.05,
    "B": 36.84
   },
   {
    "条件": "硫载量",
    "方向": "变高",
    "A": 4.0,
    "B": 1.2
   },
   {
    "条件": "正极含硫",
    "方向": "一边未报告",
    "A": null,
    "B": 60.0
   },
   {
    "条件": "倍率",
    "方向": "一边未报告",
    "A": -3.912023005428146,
    "B": null
   },
   {
    "条件": "温度",
    "方向": "相近",
    "A": 25.0,
    "B": 25.0
   },
   {
    "条件": "圈数",
    "方向": "变低",
    "A": 42,
    "B": 1000
   }
  ],
  "条件含默认值": [
   "E/S默认",
   "温度默认"
  ],
  "性能": {
   "方向": "变高",
   "倍数": 14.9032,
   "倍数含义": "每圈衰减率之比",
   "好于参照": false,
   "值A": 0.7541,
   "值B": 0.0506,
   "指标A": "每圈衰减率（%/圈，由比放电容量（基准未写明）换算）",
   "指标B": "每圈衰减率（%/圈，由容量保持率换算）"
  },
  "表述文字": "【P149｜每圈衰减率｜配方和条件都变】实验样 Table S1 This work未决配方（0.4 M LiTFSI；LiNO3（用量未报告）；DME:TTE = 4:1（体积比），测试 T32）相对 实验样 TDE with CS（约0.4 M LiTFSI；约0.025 M LiNO3；DME:TTE = 1:4（体积比），测试 T10）｜组分变化：LiTFSI 约0.4 M（原文正文m/SI M） → 0.4 M；DME 1 体积份，来自2 M LiTFSI/DME母液 → 4 体积份；TTE 4 体积份 → 1 体积份；LiNO3 约0.025 M，作者明报；母液0.1 M → 未报告｜描述符：非氟醚氧 变高；α 氟化醚氧 变低；溶剂 F 原子数 变低；可旋转键数 变低；TPSA 变高；溶剂分子量 变低；含氟溶剂比例 变低；稀释剂摩尔比例 变低｜物性：两边没有都报告的｜条件：E/S 变低；硫载量 变高；正极含硫 一边未报告；倍率 一边未报告；圈数 变低（含默认值：E/S默认、温度默认）｜性能：每圈衰减率 变高"
 },
 {
  "编号": "PC00422",
  "论文": "P149",
  "类别": "每圈衰减率",
  "比较类型": "配方和条件都变",
  "A": {
   "测试": "T31",
   "测试名": "Table S1常规载量This work",
   "配方": "TAB",
   "配方名": "Table S1 This work未决配方",
   "recipe": "rTab",
   "是否对照": false,
   "配方文字": "0.4 M LiTFSI；LiNO3（用量未报告）；DME:TTE = 4:1（体积比）",
   "表述编号": "ST1476",
   "证据句子": [
    "S0042"
   ],
   "标记": [
    "E/S默认",
    "温度默认"
   ]
  },
  "B": {
   "测试": "T20",
   "测试名": "LiS 60°C循环",
   "配方": "TC",
   "配方名": "TDE with CS",
   "recipe": "rT",
   "是否对照": false,
   "配方文字": "约0.4 M LiTFSI；约0.025 M LiNO3；DME:TTE = 1:4（体积比）",
   "表述编号": "ST1470",
   "证据句子": [
    "M0160"
   ],
   "标记": [
    "E/S默认",
    "由容量换算"
   ]
  },
  "组分变化": "LiTFSI 约0.4 M（原文正文m/SI M） → 0.4 M；DME 1 体积份，来自2 M LiTFSI/DME母液 → 4 体积份；TTE 4 体积份 → 1 体积份；LiNO3 约0.025 M，作者明报；母液0.1 M → 未报告",
  "作者改动的组分": [
   "DME",
   "LiNO3",
   "LiTFSI",
   "TTE"
  ],
  "特殊组分变化": [],
  "电解液相同但样品编号不同": false,
  "描述符": [
   {
    "描述符": "eo",
    "中文": "非氟醚氧",
    "组": "配位（醚氧）",
    "方向": "变高",
    "A": 1.6,
    "B": 0.4,
    "被动": false
   },
   {
    "描述符": "eo_a",
    "中文": "α 氟化醚氧",
    "组": "氟化/稀释",
    "方向": "变低",
    "A": 0.2,
    "B": 0.8,
    "被动": false
   },
   {
    "描述符": "fat",
    "中文": "溶剂 F 原子数",
    "组": "氟化/稀释",
    "方向": "变低",
    "A": 1.6,
    "B": 6.4,
    "被动": false
   },
   {
    "描述符": "rotb",
    "中文": "可旋转键数",
    "组": "溶剂骨架",
    "方向": "变低",
    "A": 3.4,
    "B": 4.6,
    "被动": false
   },
   {
    "描述符": "tpsa",
    "中文": "TPSA",
    "组": "其他（单独成组或数据少）",
    "方向": "变高",
    "A": 16.614,
    "B": 11.076,
    "被动": false
   },
   {
    "描述符": "mw",
    "中文": "溶剂分子量",
    "组": "溶剂骨架",
    "方向": "变低",
    "A": 118.5116,
    "B": 203.6804,
    "被动": false
   },
   {
    "描述符": "ffrac",
    "中文": "含氟溶剂比例",
    "组": "氟化/稀释",
    "方向": "变低",
    "A": 0.2,
    "B": 0.8,
    "被动": false
   },
   {
    "描述符": "dil",
    "中文": "稀释剂摩尔比例",
    "组": "氟化/稀释",
    "方向": "变低",
    "A": 0.1469,
    "B": 0.7338,
    "被动": false
   }
  ],
  "物性": [],
  "条件": [
   {
    "条件": "E/S",
    "方向": "相近",
    "A": 36.84,
    "B": 36.84
   },
   {
    "条件": "硫载量",
    "方向": "相近",
    "A": 1.2,
    "B": 1.2
   },
   {
    "条件": "正极含硫",
    "方向": "一边未报告",
    "A": null,
    "B": 60.0
   },
   {
    "条件": "倍率",
    "方向": "变高",
    "A": 0.5,
    "B": 0.1
   },
   {
    "条件": "温度",
    "方向": "变低",
    "A": 25.0,
    "B": 60.0
   },
   {
    "条件": "圈数",
    "方向": "变高",
    "A": 200,
    "B": 100
   }
  ],
  "条件含默认值": [
   "E/S默认",
   "温度默认"
  ],
  "性能": {
   "方向": "变低",
   "倍数": 0.184,
   "倍数含义": "每圈衰减率之比",
   "好于参照": true,
   "值A": 0.082,
   "值B": 0.4457,
   "指标A": "每圈衰减率（%/圈，由容量保持率换算）",
   "指标B": "每圈衰减率（%/圈，由比放电容量（基准未写明）换算）"
  },
  "表述文字": "【P149｜每圈衰减率｜配方和条件都变】实验样 Table S1 This work未决配方（0.4 M LiTFSI；LiNO3（用量未报告）；DME:TTE = 4:1（体积比），测试 T31）相对 实验样 TDE with CS（约0.4 M LiTFSI；约0.025 M LiNO3；DME:TTE = 1:4（体积比），测试 T20）｜组分变化：LiTFSI 约0.4 M（原文正文m/SI M） → 0.4 M；DME 1 体积份，来自2 M LiTFSI/DME母液 → 4 体积份；TTE 4 体积份 → 1 体积份；LiNO3 约0.025 M，作者明报；母液0.1 M → 未报告｜描述符：非氟醚氧 变高；α 氟化醚氧 变低；溶剂 F 原子数 变低；可旋转键数 变低；TPSA 变高；溶剂分子量 变低；含氟溶剂比例 变低；稀释剂摩尔比例 变低｜物性：两边没有都报告的｜条件：正极含硫 一边未报告；倍率 变高；温度 变低；圈数 变高（含默认值：E/S默认、温度默认）｜性能：每圈衰减率 变低"
 },
 {
  "编号": "PC00423",
  "论文": "P149",
  "类别": "每圈衰减率",
  "比较类型": "配方和条件都变",
  "A": {
   "测试": "T31",
   "测试名": "Table S1常规载量This work",
   "配方": "TAB",
   "配方名": "Table S1 This work未决配方",
   "recipe": "rTab",
   "是否对照": false,
   "配方文字": "0.4 M LiTFSI；LiNO3（用量未报告）；DME:TTE = 4:1（体积比）",
   "表述编号": "ST1476",
   "证据句子": [
    "S0042"
   ],
   "标记": [
    "E/S默认",
    "温度默认"
   ]
  },
  "B": {
   "测试": "T21",
   "测试名": "LiS 高载量循环",
   "配方": "TC",
   "配方名": "TDE with CS",
   "recipe": "rT",
   "是否对照": false,
   "配方文字": "约0.4 M LiTFSI；约0.025 M LiNO3；DME:TTE = 1:4（体积比）",
   "表述编号": "ST1475",
   "证据句子": [
    "M0169"
   ],
   "标记": [
    "E/S默认",
    "由容量换算"
   ]
  },
  "组分变化": "LiTFSI 约0.4 M（原文正文m/SI M） → 0.4 M；DME 1 体积份，来自2 M LiTFSI/DME母液 → 4 体积份；TTE 4 体积份 → 1 体积份；LiNO3 约0.025 M，作者明报；母液0.1 M → 未报告",
  "作者改动的组分": [
   "DME",
   "LiNO3",
   "LiTFSI",
   "TTE"
  ],
  "特殊组分变化": [],
  "电解液相同但样品编号不同": false,
  "描述符": [
   {
    "描述符": "eo",
    "中文": "非氟醚氧",
    "组": "配位（醚氧）",
    "方向": "变高",
    "A": 1.6,
    "B": 0.4,
    "被动": false
   },
   {
    "描述符": "eo_a",
    "中文": "α 氟化醚氧",
    "组": "氟化/稀释",
    "方向": "变低",
    "A": 0.2,
    "B": 0.8,
    "被动": false
   },
   {
    "描述符": "fat",
    "中文": "溶剂 F 原子数",
    "组": "氟化/稀释",
    "方向": "变低",
    "A": 1.6,
    "B": 6.4,
    "被动": false
   },
   {
    "描述符": "rotb",
    "中文": "可旋转键数",
    "组": "溶剂骨架",
    "方向": "变低",
    "A": 3.4,
    "B": 4.6,
    "被动": false
   },
   {
    "描述符": "tpsa",
    "中文": "TPSA",
    "组": "其他（单独成组或数据少）",
    "方向": "变高",
    "A": 16.614,
    "B": 11.076,
    "被动": false
   },
   {
    "描述符": "mw",
    "中文": "溶剂分子量",
    "组": "溶剂骨架",
    "方向": "变低",
    "A": 118.5116,
    "B": 203.6804,
    "被动": false
   },
   {
    "描述符": "ffrac",
    "中文": "含氟溶剂比例",
    "组": "氟化/稀释",
    "方向": "变低",
    "A": 0.2,
    "B": 0.8,
    "被动": false
   },
   {
    "描述符": "dil",
    "中文": "稀释剂摩尔比例",
    "组": "氟化/稀释",
    "方向": "变低",
    "A": 0.1469,
    "B": 0.7338,
    "被动": false
   }
  ],
  "物性": [],
  "条件": [
   {
    "条件": "E/S",
    "方向": "变高",
    "A": 36.84,
    "B": 11.05
   },
   {
    "条件": "硫载量",
    "方向": "变低",
    "A": 1.2,
    "B": 4.0
   },
   {
    "条件": "正极含硫",
    "方向": "一边未报告",
    "A": null,
    "B": 60.0
   },
   {
    "条件": "倍率",
    "方向": "变高",
    "A": 0.5,
    "B": 0.02
   },
   {
    "条件": "温度",
    "方向": "相近",
    "A": 25.0,
    "B": 25.0
   },
   {
    "条件": "圈数",
    "方向": "变高",
    "A": 200,
    "B": 56
   }
  ],
  "条件含默认值": [
   "E/S默认",
   "温度默认"
  ],
  "性能": {
   "方向": "变低",
   "倍数": 0.1405,
   "倍数含义": "每圈衰减率之比",
   "好于参照": true,
   "值A": 0.082,
   "值B": 0.5836,
   "指标A": "每圈衰减率（%/圈，由容量保持率换算）",
   "指标B": "每圈衰减率（%/圈，由比放电容量（基准未写明）换算）"
  },
  "表述文字": "【P149｜每圈衰减率｜配方和条件都变】实验样 Table S1 This work未决配方（0.4 M LiTFSI；LiNO3（用量未报告）；DME:TTE = 4:1（体积比），测试 T31）相对 实验样 TDE with CS（约0.4 M LiTFSI；约0.025 M LiNO3；DME:TTE = 1:4（体积比），测试 T21）｜组分变化：LiTFSI 约0.4 M（原文正文m/SI M） → 0.4 M；DME 1 体积份，来自2 M LiTFSI/DME母液 → 4 体积份；TTE 4 体积份 → 1 体积份；LiNO3 约0.025 M，作者明报；母液0.1 M → 未报告｜描述符：非氟醚氧 变高；α 氟化醚氧 变低；溶剂 F 原子数 变低；可旋转键数 变低；TPSA 变高；溶剂分子量 变低；含氟溶剂比例 变低；稀释剂摩尔比例 变低｜物性：两边没有都报告的｜条件：E/S 变高；硫载量 变低；正极含硫 一边未报告；倍率 变高；圈数 变高（含默认值：E/S默认、温度默认）｜性能：每圈衰减率 变低"
 },
 {
  "编号": "PC00424",
  "论文": "P149",
  "类别": "每圈衰减率",
  "比较类型": "同配方换条件",
  "A": {
   "测试": "T32",
   "测试名": "Table S1高载量This work",
   "配方": "TAB",
   "配方名": "Table S1 This work未决配方",
   "recipe": "rTab",
   "是否对照": false,
   "配方文字": "0.4 M LiTFSI；LiNO3（用量未报告）；DME:TTE = 4:1（体积比）",
   "表述编号": "ST1479",
   "证据句子": [
    "S0042"
   ],
   "标记": [
    "E/S默认",
    "温度默认",
    "由容量换算"
   ]
  },
  "B": {
   "测试": "T31",
   "测试名": "Table S1常规载量This work",
   "配方": "TAB",
   "配方名": "Table S1 This work未决配方",
   "recipe": "rTab",
   "是否对照": false,
   "配方文字": "0.4 M LiTFSI；LiNO3（用量未报告）；DME:TTE = 4:1（体积比）",
   "表述编号": "ST1476",
   "证据句子": [
    "S0042"
   ],
   "标记": [
    "E/S默认",
    "温度默认"
   ]
  },
  "组分变化": "配方相同",
  "作者改动的组分": [],
  "特殊组分变化": [],
  "电解液相同但样品编号不同": false,
  "描述符": [],
  "物性": [],
  "条件": [
   {
    "条件": "E/S",
    "方向": "变低",
    "A": 11.05,
    "B": 36.84
   },
   {
    "条件": "硫载量",
    "方向": "变高",
    "A": 4.0,
    "B": 1.2
   },
   {
    "条件": "倍率",
    "方向": "变低",
    "A": 0.02,
    "B": 0.5
   },
   {
    "条件": "温度",
    "方向": "相近",
    "A": 25.0,
    "B": 25.0
   },
   {
    "条件": "圈数",
    "方向": "变低",
    "A": 42,
    "B": 200
   }
  ],
  "条件含默认值": [
   "E/S默认",
   "温度默认"
  ],
  "性能": {
   "方向": "变高",
   "倍数": 9.1964,
   "倍数含义": "每圈衰减率之比",
   "好于参照": false,
   "值A": 0.7541,
   "值B": 0.082,
   "指标A": "每圈衰减率（%/圈，由比放电容量（基准未写明）换算）",
   "指标B": "每圈衰减率（%/圈，由容量保持率换算）"
  },
  "表述文字": "【P149｜每圈衰减率｜同配方换条件】实验样 Table S1 This work未决配方（0.4 M LiTFSI；LiNO3（用量未报告）；DME:TTE = 4:1（体积比），测试 T32）相对 实验样 Table S1 This work未决配方（0.4 M LiTFSI；LiNO3（用量未报告）；DME:TTE = 4:1（体积比），测试 T31）｜组分变化：配方相同｜描述符：配方相同｜物性：两边没有都报告的｜条件：E/S 变低；硫载量 变高；倍率 变低；圈数 变低（含默认值：E/S默认、温度默认）｜性能：每圈衰减率 变高"
 },
 {
  "编号": "PC00425",
  "论文": "P149",
  "类别": "每圈衰减率",
  "比较类型": "同配方换条件",
  "A": {
   "测试": "T21",
   "测试名": "LiS 高载量循环",
   "配方": "TC",
   "配方名": "TDE with CS",
   "recipe": "rT",
   "是否对照": false,
   "配方文字": "约0.4 M LiTFSI；约0.025 M LiNO3；DME:TTE = 1:4（体积比）",
   "表述编号": "ST1475",
   "证据句子": [
    "M0169"
   ],
   "标记": [
    "E/S默认",
    "由容量换算"
   ]
  },
  "B": {
   "测试": "T20",
   "测试名": "LiS 60°C循环",
   "配方": "TC",
   "配方名": "TDE with CS",
   "recipe": "rT",
   "是否对照": false,
   "配方文字": "约0.4 M LiTFSI；约0.025 M LiNO3；DME:TTE = 1:4（体积比）",
   "表述编号": "ST1470",
   "证据句子": [
    "M0160"
   ],
   "标记": [
    "E/S默认",
    "由容量换算"
   ]
  },
  "组分变化": "配方相同",
  "作者改动的组分": [],
  "特殊组分变化": [],
  "电解液相同但样品编号不同": false,
  "描述符": [],
  "物性": [
   {
    "物性": "黏度",
    "方向": "相近",
    "A": 1.091,
    "B": 1.091,
    "单位": "mPa·s",
    "温度": null
   },
   {
    "物性": "离子电导率",
    "方向": "相近",
    "A": 0.99,
    "B": 0.99,
    "单位": "mS/cm",
    "温度": null
   },
   {
    "物性": "Li⁺迁移数",
    "方向": "相近",
    "A": 0.4842,
    "B": 0.4842,
    "单位": "",
    "温度": null
   },
   {
    "物性": "Li⁺溶剂化结构",
    "方向": "相近",
    "A": 830.0,
    "B": 830.0,
    "单位": "–840 cm−1峰位置和强度基本不变",
    "温度": null
   },
   {
    "物性": "多硫化物溶剂化（含结合能）",
    "方向": "相近",
    "A": 2.0,
    "B": 2.0,
    "单位": "LS002",
    "温度": null
   },
   {
    "物性": "其他（未归类）",
    "方向": "相近",
    "A": 4.7,
    "B": 4.7,
    "单位": "V vs Li/Li+",
    "温度": null
   }
  ],
  "条件": [
   {
    "条件": "E/S",
    "方向": "变低",
    "A": 11.05,
    "B": 36.84
   },
   {
    "条件": "硫载量",
    "方向": "变高",
    "A": 4.0,
    "B": 1.2
   },
   {
    "条件": "正极含硫",
    "方向": "相近",
    "A": 60.0,
    "B": 60.0
   },
   {
    "条件": "倍率",
    "方向": "变低",
    "A": 0.02,
    "B": 0.1
   },
   {
    "条件": "温度",
    "方向": "变低",
    "A": 25.0,
    "B": 60.0
   },
   {
    "条件": "圈数",
    "方向": "变低",
    "A": 56,
    "B": 100
   }
  ],
  "条件含默认值": [
   "E/S默认"
  ],
  "性能": {
   "方向": "变高",
   "倍数": 1.3094,
   "倍数含义": "每圈衰减率之比",
   "好于参照": false,
   "值A": 0.5836,
   "值B": 0.4457,
   "指标A": "每圈衰减率（%/圈，由比放电容量（基准未写明）换算）",
   "指标B": "每圈衰减率（%/圈，由比放电容量（基准未写明）换算）"
  },
  "表述文字": "【P149｜每圈衰减率｜同配方换条件】实验样 TDE with CS（约0.4 M LiTFSI；约0.025 M LiNO3；DME:TTE = 1:4（体积比），测试 T21）相对 实验样 TDE with CS（约0.4 M LiTFSI；约0.025 M LiNO3；DME:TTE = 1:4（体积比），测试 T20）｜组分变化：配方相同｜描述符：配方相同｜物性：黏度 相近；离子电导率 相近；Li⁺迁移数 相近；Li⁺溶剂化结构 相近；多硫化物溶剂化（含结合能） 相近；其他（未归类） 相近｜条件：E/S 变低；硫载量 变高；倍率 变低；温度 变低；圈数 变低（含默认值：E/S默认）｜性能：每圈衰减率 变高"
 },
 {
  "编号": "PC00426",
  "论文": "P149",
  "类别": "每圈衰减率",
  "比较类型": "配方和条件都变",
  "A": {
   "测试": "T32",
   "测试名": "Table S1高载量This work",
   "配方": "TAB",
   "配方名": "Table S1 This work未决配方",
   "recipe": "rTab",
   "是否对照": false,
   "配方文字": "0.4 M LiTFSI；LiNO3（用量未报告）；DME:TTE = 4:1（体积比）",
   "表述编号": "ST1479",
   "证据句子": [
    "S0042"
   ],
   "标记": [
    "E/S默认",
    "温度默认",
    "由容量换算"
   ]
  },
  "B": {
   "测试": "T20",
   "测试名": "LiS 60°C循环",
   "配方": "TC",
   "配方名": "TDE with CS",
   "recipe": "rT",
   "是否对照": false,
   "配方文字": "约0.4 M LiTFSI；约0.025 M LiNO3；DME:TTE = 1:4（体积比）",
   "表述编号": "ST1470",
   "证据句子": [
    "M0160"
   ],
   "标记": [
    "E/S默认",
    "由容量换算"
   ]
  },
  "组分变化": "LiTFSI 约0.4 M（原文正文m/SI M） → 0.4 M；DME 1 体积份，来自2 M LiTFSI/DME母液 → 4 体积份；TTE 4 体积份 → 1 体积份；LiNO3 约0.025 M，作者明报；母液0.1 M → 未报告",
  "作者改动的组分": [
   "DME",
   "LiNO3",
   "LiTFSI",
   "TTE"
  ],
  "特殊组分变化": [],
  "电解液相同但样品编号不同": false,
  "描述符": [
   {
    "描述符": "eo",
    "中文": "非氟醚氧",
    "组": "配位（醚氧）",
    "方向": "变高",
    "A": 1.6,
    "B": 0.4,
    "被动": false
   },
   {
    "描述符": "eo_a",
    "中文": "α 氟化醚氧",
    "组": "氟化/稀释",
    "方向": "变低",
    "A": 0.2,
    "B": 0.8,
    "被动": false
   },
   {
    "描述符": "fat",
    "中文": "溶剂 F 原子数",
    "组": "氟化/稀释",
    "方向": "变低",
    "A": 1.6,
    "B": 6.4,
    "被动": false
   },
   {
    "描述符": "rotb",
    "中文": "可旋转键数",
    "组": "溶剂骨架",
    "方向": "变低",
    "A": 3.4,
    "B": 4.6,
    "被动": false
   },
   {
    "描述符": "tpsa",
    "中文": "TPSA",
    "组": "其他（单独成组或数据少）",
    "方向": "变高",
    "A": 16.614,
    "B": 11.076,
    "被动": false
   },
   {
    "描述符": "mw",
    "中文": "溶剂分子量",
    "组": "溶剂骨架",
    "方向": "变低",
    "A": 118.5116,
    "B": 203.6804,
    "被动": false
   },
   {
    "描述符": "ffrac",
    "中文": "含氟溶剂比例",
    "组": "氟化/稀释",
    "方向": "变低",
    "A": 0.2,
    "B": 0.8,
    "被动": false
   },
   {
    "描述符": "dil",
    "中文": "稀释剂摩尔比例",
    "组": "氟化/稀释",
    "方向": "变低",
    "A": 0.1469,
    "B": 0.7338,
    "被动": false
   }
  ],
  "物性": [],
  "条件": [
   {
    "条件": "E/S",
    "方向": "变低",
    "A": 11.05,
    "B": 36.84
   },
   {
    "条件": "硫载量",
    "方向": "变高",
    "A": 4.0,
    "B": 1.2
   },
   {
    "条件": "正极含硫",
    "方向": "一边未报告",
    "A": null,
    "B": 60.0
   },
   {
    "条件": "倍率",
    "方向": "变低",
    "A": 0.02,
    "B": 0.1
   },
   {
    "条件": "温度",
    "方向": "变低",
    "A": 25.0,
    "B": 60.0
   },
   {
    "条件": "圈数",
    "方向": "变低",
    "A": 42,
    "B": 100
   }
  ],
  "条件含默认值": [
   "E/S默认",
   "温度默认"
  ],
  "性能": {
   "方向": "变高",
   "倍数": 1.692,
   "倍数含义": "每圈衰减率之比",
   "好于参照": false,
   "值A": 0.7541,
   "值B": 0.4457,
   "指标A": "每圈衰减率（%/圈，由比放电容量（基准未写明）换算）",
   "指标B": "每圈衰减率（%/圈，由比放电容量（基准未写明）换算）"
  },
  "表述文字": "【P149｜每圈衰减率｜配方和条件都变】实验样 Table S1 This work未决配方（0.4 M LiTFSI；LiNO3（用量未报告）；DME:TTE = 4:1（体积比），测试 T32）相对 实验样 TDE with CS（约0.4 M LiTFSI；约0.025 M LiNO3；DME:TTE = 1:4（体积比），测试 T20）｜组分变化：LiTFSI 约0.4 M（原文正文m/SI M） → 0.4 M；DME 1 体积份，来自2 M LiTFSI/DME母液 → 4 体积份；TTE 4 体积份 → 1 体积份；LiNO3 约0.025 M，作者明报；母液0.1 M → 未报告｜描述符：非氟醚氧 变高；α 氟化醚氧 变低；溶剂 F 原子数 变低；可旋转键数 变低；TPSA 变高；溶剂分子量 变低；含氟溶剂比例 变低；稀释剂摩尔比例 变低｜物性：两边没有都报告的｜条件：E/S 变低；硫载量 变高；正极含硫 一边未报告；倍率 变低；温度 变低；圈数 变低（含默认值：E/S默认、温度默认）｜性能：每圈衰减率 变高"
 },
 {
  "编号": "PC00427",
  "论文": "P149",
  "类别": "每圈衰减率",
  "比较类型": "配方和条件都变",
  "A": {
   "测试": "T32",
   "测试名": "Table S1高载量This work",
   "配方": "TAB",
   "配方名": "Table S1 This work未决配方",
   "recipe": "rTab",
   "是否对照": false,
   "配方文字": "0.4 M LiTFSI；LiNO3（用量未报告）；DME:TTE = 4:1（体积比）",
   "表述编号": "ST1479",
   "证据句子": [
    "S0042"
   ],
   "标记": [
    "E/S默认",
    "温度默认",
    "由容量换算"
   ]
  },
  "B": {
   "测试": "T21",
   "测试名": "LiS 高载量循环",
   "配方": "TC",
   "配方名": "TDE with CS",
   "recipe": "rT",
   "是否对照": false,
   "配方文字": "约0.4 M LiTFSI；约0.025 M LiNO3；DME:TTE = 1:4（体积比）",
   "表述编号": "ST1475",
   "证据句子": [
    "M0169"
   ],
   "标记": [
    "E/S默认",
    "由容量换算"
   ]
  },
  "组分变化": "LiTFSI 约0.4 M（原文正文m/SI M） → 0.4 M；DME 1 体积份，来自2 M LiTFSI/DME母液 → 4 体积份；TTE 4 体积份 → 1 体积份；LiNO3 约0.025 M，作者明报；母液0.1 M → 未报告",
  "作者改动的组分": [
   "DME",
   "LiNO3",
   "LiTFSI",
   "TTE"
  ],
  "特殊组分变化": [],
  "电解液相同但样品编号不同": false,
  "描述符": [
   {
    "描述符": "eo",
    "中文": "非氟醚氧",
    "组": "配位（醚氧）",
    "方向": "变高",
    "A": 1.6,
    "B": 0.4,
    "被动": false
   },
   {
    "描述符": "eo_a",
    "中文": "α 氟化醚氧",
    "组": "氟化/稀释",
    "方向": "变低",
    "A": 0.2,
    "B": 0.8,
    "被动": false
   },
   {
    "描述符": "fat",
    "中文": "溶剂 F 原子数",
    "组": "氟化/稀释",
    "方向": "变低",
    "A": 1.6,
    "B": 6.4,
    "被动": false
   },
   {
    "描述符": "rotb",
    "中文": "可旋转键数",
    "组": "溶剂骨架",
    "方向": "变低",
    "A": 3.4,
    "B": 4.6,
    "被动": false
   },
   {
    "描述符": "tpsa",
    "中文": "TPSA",
    "组": "其他（单独成组或数据少）",
    "方向": "变高",
    "A": 16.614,
    "B": 11.076,
    "被动": false
   },
   {
    "描述符": "mw",
    "中文": "溶剂分子量",
    "组": "溶剂骨架",
    "方向": "变低",
    "A": 118.5116,
    "B": 203.6804,
    "被动": false
   },
   {
    "描述符": "ffrac",
    "中文": "含氟溶剂比例",
    "组": "氟化/稀释",
    "方向": "变低",
    "A": 0.2,
    "B": 0.8,
    "被动": false
   },
   {
    "描述符": "dil",
    "中文": "稀释剂摩尔比例",
    "组": "氟化/稀释",
    "方向": "变低",
    "A": 0.1469,
    "B": 0.7338,
    "被动": false
   }
  ],
  "物性": [],
  "条件": [
   {
    "条件": "E/S",
    "方向": "相近",
    "A": 11.05,
    "B": 11.05
   },
   {
    "条件": "硫载量",
    "方向": "相近",
    "A": 4.0,
    "B": 4.0
   },
   {
    "条件": "正极含硫",
    "方向": "一边未报告",
    "A": null,
    "B": 60.0
   },
   {
    "条件": "倍率",
    "方向": "相近",
    "A": 0.02,
    "B": 0.02
   },
   {
    "条件": "温度",
    "方向": "相近",
    "A": 25.0,
    "B": 25.0
   },
   {
    "条件": "圈数",
    "方向": "变低",
    "A": 42,
    "B": 56
   }
  ],
  "条件含默认值": [
   "E/S默认",
   "温度默认"
  ],
  "性能": {
   "方向": "变高",
   "倍数": 1.2922,
   "倍数含义": "每圈衰减率之比",
   "好于参照": false,
   "值A": 0.7541,
   "值B": 0.5836,
   "指标A": "每圈衰减率（%/圈，由比放电容量（基准未写明）换算）",
   "指标B": "每圈衰减率（%/圈，由比放电容量（基准未写明）换算）"
  },
  "表述文字": "【P149｜每圈衰减率｜配方和条件都变】实验样 Table S1 This work未决配方（0.4 M LiTFSI；LiNO3（用量未报告）；DME:TTE = 4:1（体积比），测试 T32）相对 实验样 TDE with CS（约0.4 M LiTFSI；约0.025 M LiNO3；DME:TTE = 1:4（体积比），测试 T21）｜组分变化：LiTFSI 约0.4 M（原文正文m/SI M） → 0.4 M；DME 1 体积份，来自2 M LiTFSI/DME母液 → 4 体积份；TTE 4 体积份 → 1 体积份；LiNO3 约0.025 M，作者明报；母液0.1 M → 未报告｜描述符：非氟醚氧 变高；α 氟化醚氧 变低；溶剂 F 原子数 变低；可旋转键数 变低；TPSA 变高；溶剂分子量 变低；含氟溶剂比例 变低；稀释剂摩尔比例 变低｜物性：两边没有都报告的｜条件：正极含硫 一边未报告；圈数 变低（含默认值：E/S默认、温度默认）｜性能：每圈衰减率 变高"
 },
 {
  "编号": "PC00428",
  "论文": "P149",
  "类别": "首圈容量",
  "比较类型": "同测试换配方",
  "A": {
   "测试": "T20",
   "测试名": "LiS 60°C循环",
   "配方": "TC",
   "配方名": "TDE with CS",
   "recipe": "rT",
   "是否对照": false,
   "配方文字": "约0.4 M LiTFSI；约0.025 M LiNO3；DME:TTE = 1:4（体积比）",
   "表述编号": "ST1469",
   "证据句子": [
    "M0160",
    "M0161"
   ],
   "标记": [
    "E/S默认",
    "基准未写明"
   ]
  },
  "B": {
   "测试": "T20",
   "测试名": "LiS 60°C循环",
   "配方": "LC",
   "配方名": "LS002 with CS",
   "recipe": "rL",
   "是否对照": false,
   "配方文字": "1 M LiTFSI；1 wt% LiNO3；DOL:DME = 1:1（体积比）",
   "表述编号": "ST1468",
   "证据句子": [
    "M0160",
    "M0161"
   ],
   "标记": [
    "E/S默认",
    "LiNO3按质量分数换算",
    "基准未写明"
   ]
  },
  "组分变化": "LiTFSI 1 M → 约0.4 M（原文正文m/SI M）；DME 1 体积份 → 1 体积份，来自2 M LiTFSI/DME母液；加入 TTE（4 体积份）；LiNO3 1 wt% → 约0.025 M，作者明报；母液0.1 M；去掉 DOL",
  "作者改动的组分": [
   "DME",
   "DOL",
   "LiNO3",
   "LiTFSI",
   "TTE"
  ],
  "特殊组分变化": [],
  "电解液相同但样品编号不同": false,
  "描述符": [
   {
    "描述符": "eo",
