Repository: zhuonanli08/Li-S_Electrolyte_Conflicts

File: output/两两比较表述_313篇_v2_2026-11-07/比较表述.json (part 28 of 111)
[
    "M0169",
    "M0170"
   ],
   "标记": [
    "E/S默认",
    "基准未写明"
   ]
  },
  "组分变化": "LiTFSI 约0.4 M（原文正文m/SI M） → 0.4 M；DME 1 体积份，来自2 M LiTFSI/DME母液 → 4 体积份；TTE 4 体积份 → 1 体积份；LiNO3 约0.025 M，作者明报；母液0.1 M → 未报告",
  "作者改动的组分": [
   "DME",
   "LiNO3",
   "LiTFSI",
   "TTE"
  ],
  "特殊组分变化": [],
  "电解液相同但样品编号不同": false,
  "描述符": [
   {
    "描述符": "eo",
    "中文": "非氟醚氧",
    "组": "配位（醚氧）",
    "方向": "变高",
    "A": 1.6,
    "B": 0.4,
    "被动": false
   },
   {
    "描述符": "eo_a",
    "中文": "α 氟化醚氧",
    "组": "氟化/稀释",
    "方向": "变低",
    "A": 0.2,
    "B": 0.8,
    "被动": false
   },
   {
    "描述符": "fat",
    "中文": "溶剂 F 原子数",
    "组": "氟化/稀释",
    "方向": "变低",
    "A": 1.6,
    "B": 6.4,
    "被动": false
   },
   {
    "描述符": "rotb",
    "中文": "可旋转键数",
    "组": "溶剂骨架",
    "方向": "变低",
    "A": 3.4,
    "B": 4.6,
    "被动": false
   },
   {
    "描述符": "tpsa",
    "中文": "TPSA",
    "组": "其他（单独成组或数据少）",
    "方向": "变高",
    "A": 16.614,
    "B": 11.076,
    "被动": false
   },
   {
    "描述符": "mw",
    "中文": "溶剂分子量",
    "组": "溶剂骨架",
    "方向": "变低",
    "A": 118.5116,
    "B": 203.6804,
    "被动": false
   },
   {
    "描述符": "ffrac",
    "中文": "含氟溶剂比例",
    "组": "氟化/稀释",
    "方向": "变低",
    "A": 0.2,
    "B": 0.8,
    "被动": false
   },
   {
    "描述符": "dil",
    "中文": "稀释剂摩尔比例",
    "组": "氟化/稀释",
    "方向": "变低",
    "A": 0.1469,
    "B": 0.7338,
    "被动": false
   }
  ],
  "物性": [],
  "条件": [
   {
    "条件": "E/S",
    "方向": "变高",
    "A": 36.84,
    "B": 11.05
   },
   {
    "条件": "硫载量",
    "方向": "变低",
    "A": 1.2,
    "B": 4.0
   },
   {
    "条件": "正极含硫",
    "方向": "一边未报告",
    "A": null,
    "B": 60.0
   },
   {
    "条件": "倍率",
    "方向": "变高",
    "A": 0.5,
    "B": 0.02
   },
   {
    "条件": "温度",
    "方向": "相近",
    "A": 25.0,
    "B": 25.0
   }
  ],
  "条件含默认值": [
   "E/S默认",
   "温度默认"
  ],
  "性能": {
   "方向": "变低",
   "倍数": 0.7607,
   "倍数含义": "容量之比",
   "好于参照": false,
   "值A": 903.0,
   "值B": 1187.0,
   "指标A": "比放电容量（基准未写明）",
   "指标B": "比放电容量（基准未写明）"
  },
  "表述文字": "【P149｜首圈容量｜配方和条件都变】实验样 Table S1 This work未决配方（0.4 M LiTFSI；LiNO3（用量未报告）；DME:TTE = 4:1（体积比），测试 T31）相对 实验样 TDE with CS（约0.4 M LiTFSI；约0.025 M LiNO3；DME:TTE = 1:4（体积比），测试 T21）｜组分变化：LiTFSI 约0.4 M（原文正文m/SI M） → 0.4 M；DME 1 体积份，来自2 M LiTFSI/DME母液 → 4 体积份；TTE 4 体积份 → 1 体积份；LiNO3 约0.025 M，作者明报；母液0.1 M → 未报告｜描述符：非氟醚氧 变高；α 氟化醚氧 变低；溶剂 F 原子数 变低；可旋转键数 变低；TPSA 变高；溶剂分子量 变低；含氟溶剂比例 变低；稀释剂摩尔比例 变低｜物性：两边没有都报告的｜条件：E/S 变高；硫载量 变低；正极含硫 一边未报告；倍率 变高（含默认值：E/S默认、温度默认）｜性能：首圈容量 变低"
 },
 {
  "编号": "PC00441",
  "论文": "P149",
  "类别": "首圈容量",
  "比较类型": "配方和条件都变",
  "A": {
   "测试": "T32",
   "测试名": "Table S1高载量This work",
   "配方": "TAB",
   "配方名": "Table S1 This work未决配方",
   "recipe": "rTab",
   "是否对照": false,
   "配方文字": "0.4 M LiTFSI；LiNO3（用量未报告）；DME:TTE = 4:1（体积比）",
   "表述编号": "ST1478",
   "证据句子": [
    "S0042"
   ],
   "标记": [
    "E/S默认",
    "基准未写明",
    "温度默认"
   ]
  },
  "B": {
   "测试": "T21",
   "测试名": "LiS 高载量循环",
   "配方": "TC",
   "配方名": "TDE with CS",
   "recipe": "rT",
   "是否对照": false,
   "配方文字": "约0.4 M LiTFSI；约0.025 M LiNO3；DME:TTE = 1:4（体积比）",
   "表述编号": "ST1474",
   "证据句子": [
    "M0169",
    "M0170"
   ],
   "标记": [
    "E/S默认",
    "基准未写明"
   ]
  },
  "组分变化": "LiTFSI 约0.4 M（原文正文m/SI M） → 0.4 M；DME 1 体积份，来自2 M LiTFSI/DME母液 → 4 体积份；TTE 4 体积份 → 1 体积份；LiNO3 约0.025 M，作者明报；母液0.1 M → 未报告",
  "作者改动的组分": [
   "DME",
   "LiNO3",
   "LiTFSI",
   "TTE"
  ],
  "特殊组分变化": [],
  "电解液相同但样品编号不同": false,
  "描述符": [
   {
    "描述符": "eo",
    "中文": "非氟醚氧",
    "组": "配位（醚氧）",
    "方向": "变高",
    "A": 1.6,
    "B": 0.4,
    "被动": false
   },
   {
    "描述符": "eo_a",
    "中文": "α 氟化醚氧",
    "组": "氟化/稀释",
    "方向": "变低",
    "A": 0.2,
    "B": 0.8,
    "被动": false
   },
   {
    "描述符": "fat",
    "中文": "溶剂 F 原子数",
    "组": "氟化/稀释",
    "方向": "变低",
    "A": 1.6,
    "B": 6.4,
    "被动": false
   },
   {
    "描述符": "rotb",
    "中文": "可旋转键数",
    "组": "溶剂骨架",
    "方向": "变低",
    "A": 3.4,
    "B": 4.6,
    "被动": false
   },
   {
    "描述符": "tpsa",
    "中文": "TPSA",
    "组": "其他（单独成组或数据少）",
    "方向": "变高",
    "A": 16.614,
    "B": 11.076,
    "被动": false
   },
   {
    "描述符": "mw",
    "中文": "溶剂分子量",
    "组": "溶剂骨架",
    "方向": "变低",
    "A": 118.5116,
    "B": 203.6804,
    "被动": false
   },
   {
    "描述符": "ffrac",
    "中文": "含氟溶剂比例",
    "组": "氟化/稀释",
    "方向": "变低",
    "A": 0.2,
    "B": 0.8,
    "被动": false
   },
   {
    "描述符": "dil",
    "中文": "稀释剂摩尔比例",
    "组": "氟化/稀释",
    "方向": "变低",
    "A": 0.1469,
    "B": 0.7338,
    "被动": false
   }
  ],
  "物性": [],
  "条件": [
   {
    "条件": "E/S",
    "方向": "相近",
    "A": 11.05,
    "B": 11.05
   },
   {
    "条件": "硫载量",
    "方向": "相近",
    "A": 4.0,
    "B": 4.0
   },
   {
    "条件": "正极含硫",
    "方向": "一边未报告",
    "A": null,
    "B": 60.0
   },
   {
    "条件": "倍率",
    "方向": "相近",
    "A": 0.02,
    "B": 0.02
   },
   {
    "条件": "温度",
    "方向": "相近",
    "A": 25.0,
    "B": 25.0
   }
  ],
  "条件含默认值": [
   "E/S默认",
   "温度默认"
  ],
  "性能": {
   "方向": "相近",
   "倍数": 1.0,
   "倍数含义": "容量之比",
   "好于参照": null,
   "值A": 1187.0,
   "值B": 1187.0,
   "指标A": "比放电容量（基准未写明）",
   "指标B": "比放电容量（基准未写明）"
  },
  "表述文字": "【P149｜首圈容量｜配方和条件都变】实验样 Table S1 This work未决配方（0.4 M LiTFSI；LiNO3（用量未报告）；DME:TTE = 4:1（体积比），测试 T32）相对 实验样 TDE with CS（约0.4 M LiTFSI；约0.025 M LiNO3；DME:TTE = 1:4（体积比），测试 T21）｜组分变化：LiTFSI 约0.4 M（原文正文m/SI M） → 0.4 M；DME 1 体积份，来自2 M LiTFSI/DME母液 → 4 体积份；TTE 4 体积份 → 1 体积份；LiNO3 约0.025 M，作者明报；母液0.1 M → 未报告｜描述符：非氟醚氧 变高；α 氟化醚氧 变低；溶剂 F 原子数 变低；可旋转键数 变低；TPSA 变高；溶剂分子量 变低；含氟溶剂比例 变低；稀释剂摩尔比例 变低｜物性：两边没有都报告的｜条件：正极含硫 一边未报告（含默认值：E/S默认、温度默认）｜性能：首圈容量 相近"
 },
 {
  "编号": "PC00442",
  "论文": "P149",
  "类别": "首圈容量",
  "比较类型": "同配方换条件",
  "A": {
   "测试": "T32",
   "测试名": "Table S1高载量This work",
   "配方": "TAB",
   "配方名": "Table S1 This work未决配方",
   "recipe": "rTab",
   "是否对照": false,
   "配方文字": "0.4 M LiTFSI；LiNO3（用量未报告）；DME:TTE = 4:1（体积比）",
   "表述编号": "ST1478",
   "证据句子": [
    "S0042"
   ],
   "标记": [
    "E/S默认",
    "基准未写明",
    "温度默认"
   ]
  },
  "B": {
   "测试": "T31",
   "测试名": "Table S1常规载量This work",
   "配方": "TAB",
   "配方名": "Table S1 This work未决配方",
   "recipe": "rTab",
   "是否对照": false,
   "配方文字": "0.4 M LiTFSI；LiNO3（用量未报告）；DME:TTE = 4:1（体积比）",
   "表述编号": "ST1477",
   "证据句子": [
    "S0042"
   ],
   "标记": [
    "E/S默认",
    "基准未写明",
    "温度默认"
   ]
  },
  "组分变化": "配方相同",
  "作者改动的组分": [],
  "特殊组分变化": [],
  "电解液相同但样品编号不同": false,
  "描述符": [],
  "物性": [],
  "条件": [
   {
    "条件": "E/S",
    "方向": "变低",
    "A": 11.05,
    "B": 36.84
   },
   {
    "条件": "硫载量",
    "方向": "变高",
    "A": 4.0,
    "B": 1.2
   },
   {
    "条件": "倍率",
    "方向": "变低",
    "A": 0.02,
    "B": 0.5
   },
   {
    "条件": "温度",
    "方向": "相近",
    "A": 25.0,
    "B": 25.0
   }
  ],
  "条件含默认值": [
   "E/S默认",
   "温度默认"
  ],
  "性能": {
   "方向": "变高",
   "倍数": 1.3145,
   "倍数含义": "容量之比",
   "好于参照": true,
   "值A": 1187.0,
   "值B": 903.0,
   "指标A": "比放电容量（基准未写明）",
   "指标B": "比放电容量（基准未写明）"
  },
  "表述文字": "【P149｜首圈容量｜同配方换条件】实验样 Table S1 This work未决配方（0.4 M LiTFSI；LiNO3（用量未报告）；DME:TTE = 4:1（体积比），测试 T32）相对 实验样 Table S1 This work未决配方（0.4 M LiTFSI；LiNO3（用量未报告）；DME:TTE = 4:1（体积比），测试 T31）｜组分变化：配方相同｜描述符：配方相同｜物性：两边没有都报告的｜条件：E/S 变低；硫载量 变高；倍率 变低（含默认值：E/S默认、温度默认）｜性能：首圈容量 变高"
 },
 {
  "编号": "PC00443",
  "论文": "P152",
  "类别": "每圈衰减率",
  "比较类型": "同配方换条件",
  "A": {
   "测试": "T16",
   "测试名": "高硫载量贫液Li–S循环",
   "配方": "F02",
   "配方名": "DtbDS性能电解液",
   "recipe": "R02",
   "是否对照": false,
   "配方文字": "1.0 mol L−1 LiTFSI；2 wt % LiNO3；DTBDS 100 mmol L−1；DOL:DME = 1:1（体积比）",
   "表述编号": "ST1521",
   "证据句子": [
    "M0140",
    "M0148"
   ],
   "标记": [
    "LiNO3按质量分数换算",
    "温度默认"
   ]
  },
  "B": {
   "测试": "T14",
   "测试名": "Li–S 4 C长循环",
   "配方": "F02",
   "配方名": "DtbDS性能电解液",
   "recipe": "R02",
   "是否对照": false,
   "配方文字": "1.0 mol L−1 LiTFSI；2 wt % LiNO3；DTBDS 100 mmol L−1；DOL:DME = 1:1（体积比）",
   "表述编号": "ST1519",
   "证据句子": [
    "M0128"
   ],
   "标记": [
    "LiNO3按质量分数换算",
    "温度默认"
   ]
  },
  "组分变化": "配方相同",
  "作者改动的组分": [],
  "特殊组分变化": [],
  "电解液相同但样品编号不同": false,
  "描述符": [],
  "物性": [],
  "条件": [
   {
    "条件": "E/S",
    "方向": "变低",
    "A": 5.0,
    "B": 15.6
   },
   {
    "条件": "硫载量",
    "方向": "变高",
    "A": 5.0,
    "B": 1.2
   },
   {
    "条件": "正极含硫",
    "方向": "相近",
    "A": 63.0,
    "B": 63.0
   },
   {
    "条件": "倍率",
    "方向": "变低",
    "A": 0.2,
    "B": 4.0
   },
   {
    "条件": "温度",
    "方向": "相近",
    "A": 25.0,
    "B": 25.0
   },
   {
    "条件": "电池形式",
    "方向": "相同",
    "A": 0.0,
    "B": 0.0
   },
   {
    "条件": "圈数",
    "方向": "变低",
    "A": 50,
    "B": 150
   }
  ],
  "条件含默认值": [
   "温度默认"
  ],
  "性能": {
   "方向": "变高",
   "倍数": 1.44,
   "倍数含义": "每圈衰减率之比",
   "好于参照": false,
   "值A": 0.36,
   "值B": 0.25,
   "指标A": "每圈衰减率（%/圈，由每圈容量衰减率换算）",
   "指标B": "每圈衰减率（%/圈，由每圈容量衰减率换算）"
  },
  "表述文字": "【P152｜每圈衰减率｜同配方换条件】实验样 DtbDS性能电解液（1.0 mol L−1 LiTFSI；2 wt % LiNO3；DTBDS 100 mmol L−1；DOL:DME = 1:1（体积比），测试 T16）相对 实验样 DtbDS性能电解液（1.0 mol L−1 LiTFSI；2 wt % LiNO3；DTBDS 100 mmol L−1；DOL:DME = 1:1（体积比），测试 T14）｜组分变化：配方相同｜描述符：配方相同｜物性：两边没有都报告的｜条件：E/S 变低；硫载量 变高；倍率 变低；圈数 变低（含默认值：温度默认）｜性能：每圈衰减率 变高"
 },
 {
  "编号": "PC00444",
  "论文": "P152",
  "类别": "首圈容量",
  "比较类型": "同测试换配方",
  "A": {
   "测试": "T16",
   "测试名": "高硫载量贫液Li–S循环",
   "配方": "F02",
   "配方名": "DtbDS性能电解液",
   "recipe": "R02",
   "是否对照": false,
   "配方文字": "1.0 mol L−1 LiTFSI；2 wt % LiNO3；DTBDS 100 mmol L−1；DOL:DME = 1:1（体积比）",
   "表述编号": "ST1522",
   "证据句子": [
    "M0140",
    "M0148"
   ],
   "标记": [
    "LiNO3按质量分数换算",
    "温度默认"
   ]
  },
  "B": {
   "测试": "T16",
   "测试名": "高硫载量贫液Li–S循环",
   "配方": "F01",
   "配方名": "Control",
   "recipe": "R01",
   "是否对照": true,
   "配方文字": "1.0 mol L−1 LiTFSI；2 wt % LiNO3；DOL:DME = 1:1（体积比）",
   "表述编号": "ST1520",
   "证据句子": [
    "M0140",
    "M0148"
   ],
   "标记": [
    "LiNO3按质量分数换算",
    "温度默认"
   ]
  },
  "组分变化": "加入 DTBDS（100 mmol L−1）",
  "作者改动的组分": [
   "DTBDS"
  ],
  "特殊组分变化": [
   {
    "组分": "DTBDS",
    "类型": "成膜/活性溶剂"
   }
  ],
  "电解液相同但样品编号不同": false,
  "描述符": [
   {
    "描述符": "ring",
    "中文": "溶剂环数",
    "组": "溶剂骨架",
    "方向": "变低",
    "A": 0.5,
    "B": 0.5984,
    "被动": false
   },
   {
    "描述符": "rotb",
    "中文": "可旋转键数",
    "组": "溶剂骨架",
    "方向": "变高",
    "A": 1.5,
    "B": 1.2049,
    "被动": false
   },
   {
    "描述符": "mw",
    "中文": "溶剂分子量",
    "组": "溶剂骨架",
    "方向": "变高",
    "A": 82.1005,
    "B": 80.5223,
    "被动": false
   }
  ],
  "物性": [],
  "条件": [
   {
    "条件": "E/S",
    "方向": "相近",
    "A": 5.0,
    "B": 5.0
   },
   {
    "条件": "硫载量",
    "方向": "相近",
    "A": 5.0,
    "B": 5.0
   },
   {
    "条件": "正极含硫",
    "方向": "相近",
    "A": 63.0,
    "B": 63.0
   },
   {
    "条件": "倍率",
    "方向": "相近",
    "A": 0.2,
    "B": 0.2
   },
   {
    "条件": "温度",
    "方向": "相近",
    "A": 25.0,
    "B": 25.0
   },
   {
    "条件": "电池形式",
    "方向": "相同",
    "A": 0.0,
    "B": 0.0
   }
  ],
  "条件含默认值": [
   "温度默认"
  ],
  "性能": {
   "方向": "变高",
   "倍数": 1.4279,
   "倍数含义": "容量之比",
   "好于参照": true,
   "值A": 594.0,
   "值B": 416.0,
   "指标A": "硫比放电容量",
   "指标B": "硫比放电容量"
  },
  "表述文字": "【P152｜首圈容量｜同测试换配方】实验样 DtbDS性能电解液（1.0 mol L−1 LiTFSI；2 wt % LiNO3；DTBDS 100 mmol L−1；DOL:DME = 1:1（体积比），测试 T16）相对 对比样 Control（1.0 mol L−1 LiTFSI；2 wt % LiNO3；DOL:DME = 1:1（体积比），测试 T16）｜组分变化：加入 DTBDS（100 mmol L−1）（其中 DTBDS：成膜/活性溶剂）｜描述符：溶剂环数 变低；可旋转键数 变高；溶剂分子量 变高｜物性：两边没有都报告的｜条件：相同（含默认值：温度默认）｜性能：首圈容量 变高"
 },
 {
  "编号": "PC00445",
  "论文": "P156",
  "类别": "首圈容量",
  "比较类型": "同测试换配方",
  "A": {
   "测试": "T_gradient",
   "测试名": "S2含量梯度初始容量",
   "配方": "F10",
   "配方名": "10 vol% DMTS",
   "recipe": "R_F10",
   "是否对照": false,
   "配方文字": "1 M LiTFSI；LiNO3 1 %；10 vol% DMTS；DME:DOL = 与DOL为1:1:与DME为1:1（体积比）",
   "表述编号": "ST1535",
   "证据句子": [
    "M0081"
   ],
   "标记": [
    "温度默认"
   ]
  },
  "B": {
   "测试": "T_gradient",
   "测试名": "S2含量梯度初始容量",
   "配方": "F0",
   "配方名": "conventional DME/DOL",
   "recipe": "R_F0",
   "是否对照": true,
   "配方文字": "1 M LiTFSI；LiNO3 1 %；DME:DOL = 与DOL为1:1:与DME为1:1（体积比）",
   "表述编号": "ST1534",
   "证据句子": [
    "M0081"
   ],
   "标记": [
    "温度默认"
   ]
  },
  "组分变化": "加入 DMTS（10 vol%）",
  "作者改动的组分": [
   "DMTS"
  ],
  "特殊组分变化": [
   {
    "组分": "DMTS",
    "类型": "成膜/活性溶剂"
   }
  ],
  "电解液相同但样品编号不同": false,
  "描述符": [
   {
    "描述符": "eo",
    "中文": "非氟醚氧",
    "组": "配位（醚氧）",
    "方向": "变低",
    "A": 1.8,
    "B": 2.0,
    "被动": false
   },
   {
    "描述符": "thio",
    "中文": "硫醚/多硫 S",
    "组": "其他（单独成组或数据少）",
    "方向": "变高（从无到有）",
    "A": 0.3,
    "B": 0.0,
    "被动": false
   },
   {
    "描述符": "ring",
    "中文": "溶剂环数",
    "组": "溶剂骨架",
    "方向": "变低",
    "A": 0.45,
    "B": 0.5,
    "被动": false
   },
   {
    "描述符": "rotb",
    "中文": "可旋转键数",
    "组": "溶剂骨架",
    "方向": "变高",
    "A": 1.55,
    "B": 1.5,
    "被动": false
   },
   {
    "描述符": "tpsa",
    "中文": "TPSA",
    "组": "其他（单独成组或数据少）",
    "方向": "变低",
    "A": 16.614,
    "B": 18.46,
    "被动": false
   },
   {
    "描述符": "mw",
    "中文": "溶剂分子量",
    "组": "溶剂骨架",
    "方向": "变高",
    "A": 86.5175,
    "B": 82.1005,
    "被动": false
   },
   {
    "描述符": "lnsites",
    "中文": "每个 Li⁺ 的配位位点",
    "组": "配位（醚氧）",
    "方向": "变低",
    "A": 21.5828,
    "B": 23.9809,
    "被动": false
   },
   {
    "描述符": "dil",
    "中文": "稀释剂摩尔比例",
    "组": "氟化/稀释",
    "方向": "变高（从无到有）",
    "A": 0.0811,
    "B": 0.0,
    "被动": false
   }
  ],
  "物性": [],
  "条件": [
   {
    "条件": "E/S",
    "方向": "相近",
    "A": 25.0,
    "B": 25.0
   },
   {
    "条件": "硫载量",
    "方向": "相近",
    "A": 0.885,
    "B": 0.885
   },
   {
    "条件": "正极含硫",
    "方向": "相近",
    "A": 63.75,
    "B": 63.75
   },
   {
    "条件": "倍率",
    "方向": "相近",
    "A": 0.1,
    "B": 0.1
   },
   {
    "条件": "温度",
    "方向": "相近",
    "A": 25.0,
    "B": 25.0
   },
   {
    "条件": "电池形式",
    "方向": "相同",
    "A": 0.0,
    "B": 0.0
   }
  ],
  "条件含默认值": [
   "温度默认"
  ],
  "性能": {
   "方向": "变高",
   "倍数": 1.1107,
   "倍数含义": "容量之比",
   "好于参照": true,
   "值A": 1131.4,
   "值B": 1018.6,
   "指标A": "硫比放电容量",
   "指标B": "硫比放电容量"
  },
  "表述文字": "【P156｜首圈容量｜同测试换配方】实验样 10 vol% DMTS（1 M LiTFSI；LiNO3 1 %；10 vol% DMTS；DME:DOL = 与DOL为1:1:与DME为1:1（体积比），测试 T_gradient）相对 对比样 conventional DME/DOL（1 M LiTFSI；LiNO3 1 %；DME:DOL = 与DOL为1:1:与DME为1:1（体积比），测试 T_gradient）｜组分变化：加入 DMTS（10 vol%）（其中 DMTS：成膜/活性溶剂）｜描述符：非氟醚氧 变低；硫醚/多硫 S 变高（从无到有）；溶剂环数 变低；可旋转键数 变高；TPSA 变低；溶剂分子量 变高；每个 Li⁺ 的配位位点 变低；稀释剂摩尔比例 变高（从无到有）｜物性：两边没有都报告的｜条件：相同（含默认值：温度默认）｜性能：首圈容量 变高"
 },
 {
  "编号": "PC00446",
  "论文": "P156",
  "类别": "首圈容量",
  "比较类型": "同测试换配方",
  "A": {
   "测试": "T_gradient",
   "测试名": "S2含量梯度初始容量",
   "配方": "F20",
   "配方名": "20 vol% DMTS",
   "recipe": "R_F20",
   "是否对照": false,
   "配方文字": "1 M LiTFSI；LiNO3 1 %；20 vol% DMTS；DME:DOL = 与DOL为1:1:与DME为1:1（体积比）",
   "表述编号": "ST1536",
   "证据句子": [
    "M0081"
   ],
   "标记": [
    "温度默认"
   ]
  },
  "B": {
   "测试": "T_gradient",
   "测试名": "S2含量梯度初始容量",
   "配方": "F0",
   "配方名": "conventional DME/DOL",
   "recipe": "R_F0",
   "是否对照": true,
   "配方文字": "1 M LiTFSI；LiNO3 1 %；DME:DOL = 与DOL为1:1:与DME为1:1（体积比）",
   "表述编号": "ST1534",
   "证据句子": [
    "M0081"
   ],
   "标记": [
    "温度默认"
   ]
  },
  "组分变化": "加入 DMTS（20 vol%）",
  "作者改动的组分": [
   "DMTS"
  ],
  "特殊组分变化": [
   {
    "组分": "DMTS",
    "类型": "成膜/活性溶剂"
   }
  ],
  "电解液相同但样品编号不同": false,
  "描述符": [
   {
    "描述符": "eo",
    "中文": "非氟醚氧",
    "组": "配位（醚氧）",
    "方向": "变低",
    "A": 1.6,
    "B": 2.0,
    "被动": false
   },
   {
    "描述符": "thio",
    "中文": "硫醚/多硫 S",
    "组": "其他（单独成组或数据少）",
    "方向": "变高（从无到有）",
    "A": 0.6,
    "B": 0.0,
    "被动": false
   },
   {
    "描述符": "ring",
    "中文": "溶剂环数",
    "组": "溶剂骨架",
    "方向": "变低",
    "A": 0.4,
    "B": 0.5,
    "被动": false
   },
   {
    "描述符": "rotb",
    "中文": "可旋转键数",
    "组": "溶剂骨架",
    "方向": "变高",
    "A": 1.6,
    "B": 1.5,
    "被动": false
   },
   {
    "描述符": "tpsa",
    "中文": "TPSA",
    "组": "其他（单独成组或数据少）",
    "方向": "变低",
    "A": 14.768,
    "B": 18.46,
    "被动": false
   },
   {
    "描述符": "mw",
    "中文": "溶剂分子量",
    "组": "溶剂骨架",
    "方向": "变高",
    "A": 90.9346,
    "B": 82.1005,
    "被动": false
   },
   {
    "描述符": "lnsites",
    "中文": "每个 Li⁺ 的配位位点",
    "组": "配位（醚氧）",
    "方向": "变低",
    "A": 19.1847,
    "B": 23.9809,
    "被动": false
   },
   {
    "描述符": "dil",
    "中文": "稀释剂摩尔比例",
    "组": "氟化/稀释",
    "方向": "变高（从无到有）",
    "A": 0.1657,
    "B": 0.0,
    "被动": false
   }
  ],
  "物性": [],
  "条件": [
   {
    "条件": "E/S",
    "方向": "相近",
    "A": 25.0,
    "B": 25.0
   },
   {
    "条件": "硫载量",
    "方向": "相近",
    "A": 0.885,
    "B": 0.885
   },
   {
    "条件": "正极含硫",
    "方向": "相近",
    "A": 63.75,
    "B": 63.75
   },
   {
    "条件": "倍率",
    "方向": "相近",
    "A": 0.1,
    "B": 0.1
   },
   {
    "条件": "温度",
    "方向": "相近",
    "A": 25.0,
    "B": 25.0
   },
   {
    "条件": "电池形式",
    "方向": "相同",
    "A": 0.0,
    "B": 0.0
   }
  ],
  "条件含默认值": [
   "温度默认"
  ],
  "性能": {
   "方向": "变高",
   "倍数": 1.2742,
   "倍数含义": "容量之比",
   "好于参照": true,
   "值A": 1297.9,
   "值B": 1018.6,
   "指标A": "硫比放电容量",
   "指标B": "硫比放电容量"
  },
  "表述文字": "【P156｜首圈容量｜同测试换配方】实验样 20 vol% DMTS（1 M LiTFSI；LiNO3 1 %；20 vol% DMTS；DME:DOL = 与DOL为1:1:与DME为1:1（体积比），测试 T_gradient）相对 对比样 conventional DME/DOL（1 M LiTFSI；LiNO3 1 %；DME:DOL = 与DOL为1:1:与DME为1:1（体积比），测试 T_gradient）｜组分变化：加入 DMTS（20 vol%）（其中 DMTS：成膜/活性溶剂）｜描述符：非氟醚氧 变低；硫醚/多硫 S 变高（从无到有）；溶剂环数 变低；可旋转键数 变高；TPSA 变低；溶剂分子量 变高；每个 Li⁺ 的配位位点 变低；稀释剂摩尔比例 变高（从无到有）｜物性：两边没有都报告的｜条件：相同（含默认值：温度默认）｜性能：首圈容量 变高"
 },
 {
  "编号": "PC00447",
  "论文": "P156",
  "类别": "首圈容量",
  "比较类型": "同测试换配方",
  "A": {
   "测试": "T_gradient",
   "测试名": "S2含量梯度初始容量",
   "配方": "F30",
   "配方名": "30 vol% DMTS",
   "recipe": "R_F30",
   "是否对照": false,
   "配方文字": "1 M LiTFSI；LiNO3 1 %；30 vol% DMTS；DME:DOL = 与DOL为1:1:与DME为1:1（体积比）",
   "表述编号": "ST1537",
   "证据句子": [
    "M0081",
    "M0091"
   ],
   "标记": [
    "温度默认"
   ]
  },
  "B": {
   "测试": "T_gradient",
   "测试名": "S2含量梯度初始容量",
   "配方": "F0",
   "配方名": "conventional DME/DOL",
   "recipe": "R_F0",
   "是否对照": true,
   "配方文字": "1 M LiTFSI；LiNO3 1 %；DME:DOL = 与DOL为1:1:与DME为1:1（体积比）",
   "表述编号": "ST1534",
   "证据句子": [
    "M0081"
   ],
   "标记": [
    "温度默认"
   ]
  },
  "组分变化": "加入 DMTS（30 vol%）",
  "作者改动的组分": [
   "DMTS"
  ],
  "特殊组分变化": [
   {
    "组分": "DMTS",
    "类型": "成膜/活性溶剂"
   }
  ],
  "电解液相同但样品编号不同": false,
  "描述符": [
   {
    "描述符": "eo",
    "中文": "非氟醚氧",
    "组": "配位（醚氧）",
    "方向": "变低",
    "A": 1.4,
    "B": 2.0,
    "被动": false
   },
   {
    "描述符": "thio",
    "中文": "硫醚/多硫 S",
    "组": "其他（单独成组或数据少）",
    "方向": "变高（从无到有）",
    "A": 0.9,
    "B": 0.0,
    "被动": false
   },
   {
    "描述符": "ring",
    "中文": "溶剂环数",
    "组": "溶剂骨架",
    "方向": "变低",
    "A": 0.35,
    "B": 0.5,
    "被动": false
   },
   {
    "描述符": "rotb",
    "中文": "可旋转键数",
    "组": "溶剂骨架",
    "方向": "变高",
    "A": 1.65,
    "B": 1.5,
    "被动": false
   },
   {
    "描述符": "tpsa",
    "中文": "TPSA",
    "组": "其他（单独成组或数据少）",
    "方向": "变低",
    "A": 12.922,
    "B": 18.46,
    "被动": false
   },
   {
    "描述符": "mw",
    "中文": "溶剂分子量",
    "组": "溶剂骨架",
    "方向": "变高",
    "A": 95.3516,
    "B": 82.1005,
    "被动": false
   },
   {
    "描述符": "lnsites",
    "中文": "每个 Li⁺ 的配位位点",
    "组": "配位（醚氧）",
    "方向": "变低",
    "A": 16.7867,
    "B": 23.9809,
    "被动": false
   },
   {
    "描述符": "dil",
    "中文": "稀释剂摩尔比例",
    "组": "氟化/稀释",
    "方向": "变高（从无到有）",
    "A": 0.2539,
    "B": 0.0,
    "被动": false
   }
  ],
  "物性": [],
  "条件": [
   {
    "条件": "E/S",
    "方向": "相近",
    "A": 25.0,
    "B": 25.0
   },
   {
    "条件": "硫载量",
    "方向": "相近",
    "A": 0.885,
    "B": 0.885
   },
   {
    "条件": "正极含硫",
    "方向": "相近",
    "A": 63.75,
    "B": 63.75
   },
   {
    "条件": "倍率",
    "方向": "相近",
    "A": 0.1,
    "B": 0.1
   },
   {
    "条件": "温度",
    "方向": "相近",
    "A": 25.0,
    "B": 25.0
   },
   {
    "条件": "电池形式",
    "方向": "相同",
    "A": 0.0,
    "B": 0.0
   }
  ],
  "条件含默认值": [
   "温度默认"
  ],
  "性能": {
   "方向": "变高",
   "倍数": 1.4662,
   "倍数含义": "容量之比",
   "好于参照": true,
   "值A": 1493.5,
   "值B": 1018.6,
   "指标A": "硫比放电容量",
   "指标B": "硫比放电容量"
  },
  "表述文字": "【P156｜首圈容量｜同测试换配方】实验样 30 vol% DMTS（1 M LiTFSI；LiNO3 1 %；30 vol% DMTS；DME:DOL = 与DOL为1:1:与DME为1:1（体积比），测试 T_gradient）相对 对比样 conventional DME/DOL（1 M LiTFSI；LiNO3 1 %；DME:DOL = 与DOL为1:1:与DME为1:1（体积比），测试 T_gradient）｜组分变化：加入 DMTS（30 vol%）（其中 DMTS：成膜/活性溶剂）｜描述符：非氟醚氧 变低；硫醚/多硫 S 变高（从无到有）；溶剂环数 变低；可旋转键数 变高；TPSA 变低；溶剂分子量 变高；每个 Li⁺ 的配位位点 变低；稀释剂摩尔比例 变高（从无到有）｜物性：两边没有都报告的｜条件：相同（含默认值：温度默认）｜性能：首圈容量 变高"
 },
 {
  "编号": "PC00448",
  "论文": "P156",
  "类别": "首圈容量",
  "比较类型": "同测试换配方",
  "A": {
   "测试": "T_gradient",
   "测试名": "S2含量梯度初始容量",
   "配方": "F40",
   "配方名": "40 vol% DMTS",
   "recipe": "R_F40",
   "是否对照": false,
   "配方文字": "1 M LiTFSI；LiNO3 1 %；40 vol% DMTS；DME:DOL = 与DOL为1:1:与DME为1:1（体积比）",
   "表述编号": "ST1538",
   "证据句子": [
    "M0081",
    "M0091"
   ],
   "标记": [
    "温度默认"
   ]
  },
  "B": {
   "测试": "T_gradient",
   "测试名": "S2含量梯度初始容量",
   "配方": "F0",
   "配方名": "conventional DME/DOL",
   "recipe": "R_F0",
   "是否对照": true,
   "配方文字": "1 M LiTFSI；LiNO3 1 %；DME:DOL = 与DOL为1:1:与DME为1:1（体积比）",
   "表述编号": "ST1534",
   "证据句子": [
    "M0081"
   ],
   "标记": [
    "温度默认"
   ]
  },
  "组分变化": "加入 DMTS（40 vol%）",
  "作者改动的组分": [
   "DMTS"
  ],
  "特殊组分变化": [
   {
    "组分": "DMTS",
    "类型": "成膜/活性溶剂"
   }
  ],
  "电解液相同但样品编号不同": false,
  "描述符": [
   {
    "描述符": "eo",
    "中文": "非氟醚氧",
    "组": "配位（醚氧）",
    "方向": "变低",
    "A": 1.2,
    "B": 2.0,
    "被动": false
   },
   {
    "描述符": "thio",
    "中文": "硫醚/多硫 S",
    "组": "其他（单独成组或数据少）",
    "方向": "变高（从无到有）",
    "A": 1.2,
    "B": 0.0,
    "被动": false
   },
   {
    "描述符": "ring",
    "中文": "溶剂环数",
    "组": "溶剂骨架",
    "方向": "变低",
    "A": 0.3,
    "B": 0.5,
    "被动": false
   },
   {
    "描述符": "rotb",
    "中文": "可旋转键数",
    "组": "溶剂骨架",
    "方向": "变高",
    "A": 1.7,
    "B": 1.5,
    "被动": false
   },
   {
    "描述符": "tpsa",
    "中文": "TPSA",
    "组": "其他（单独成组或数据少）",
    "方向": "变低",
    "A": 11.076,
    "B": 18.46,
    "被动": false
   },
   {
    "描述符": "mw",
    "中文": "溶剂分子量",
    "组": "溶剂骨架",
    "方向": "变高",
    "A": 99.7687,
    "B": 82.1005,
    "被动": false
   },
   {
    "描述符": "lnsites",
    "中文": "每个 Li⁺ 的配位位点",
    "组": "配位（醚氧）",
    "方向": "变低",
    "A": 14.3886,
    "B": 23.9809,
    "被动": false
   },
   {
    "描述符": "dil",
    "中文": "稀释剂摩尔比例",
    "组": "氟化/稀释",
    "方向": "变高（从无到有）",
    "A": 0.3462,
    "B": 0.0,
    "被动": false
   }
  ],
  "物性": [],
  "条件": [
   {
    "条件": "E/S",
    "方向": "相近",
    "A": 25.0,
    "B": 25.0
   },
   {
    "条件": "硫载量",
    "方向": "相近",
    "A": 0.885,
    "B": 0.885
   },
   {
    "条件": "正极含硫",
    "方向": "相近",
    "A": 63.75,
    "B": 63.75
   },
   {
    "条件": "倍率",
    "方向": "相近",
    "A": 0.1,
    "B": 0.1
   },
   {
    "条件": "温度",
    "方向": "相近",
    "A": 25.0,
    "B": 25.0
   },
   {
    "条件": "电池形式",
    "方向": "相同",
    "A": 0.0,
    "B": 0.0
   }
  ],
  "条件含默认值": [
   "温度默认"
  ],
  "性能": {
   "方向": "变高",
   "倍数": 1.3362,
   "倍数含义": "容量之比",
   "好于参照": true,
   "值A": 1361.1,
   "值B": 1018.6,
   "指标A": "硫比放电容量",
   "指标B": "硫比放电容量"
  },
  "表述文字": "【P156｜首圈容量｜同测试换配方】实验样 40 vol% DMTS（1 M LiTFSI；LiNO3 1 %；40 vol% DMTS；DME:DOL = 与DOL为1:1:与DME为1:1（体积比），测试 T_gradient）相对 对比样 conventional DME/DOL（1 M LiTFSI；LiNO3 1 %；DME:DOL = 与DOL为1:1:与DME为1:1（体积比），测试 T_gradient）｜组分变化：加入 DMTS（40 vol%）（其中 DMTS：成膜/活性溶剂）｜描述符：非氟醚氧 变低；硫醚/多硫 S 变高（从无到有）；溶剂环数 变低；可旋转键数 变高；TPSA 变低；溶剂分子量 变高；每个 Li⁺ 的配位位点 变低；稀释剂摩尔比例 变高（从无到有）｜物性：两边没有都报告的｜条件：相同（含默认值：温度默认）｜性能：首圈容量 变高"
 },
 {
  "编号": "PC00449",
  "论文": "P156",
  "类别": "首圈容量",
  "比较类型": "同配方换条件",
  "A": {
   "测试": "T_initial",
   "测试名": "Fig2c初始容量",
   "配方": "F0",
   "配方名": "conventional DME/DOL",
   "recipe": "R_F0",
   "是否对照": true,
   "配方文字": "1 M LiTFSI；LiNO3 1 %；DME:DOL = 与DOL为1:1:与DME为1:1（体积比）",
   "表述编号": "ST1543",
   "证据句子": [
    "M0077"
   ],
   "标记": [
    "温度默认"
   ]
  },
  "B": {
   "测试": "T_gradient",
   "测试名": "S2含量梯度初始容量",
   "配方": "F0",
   "配方名": "conventional DME/DOL",
   "recipe": "R_F0",
   "是否对照": true,
   "配方文字": "1 M LiTFSI；LiNO3 1 %；DME:DOL = 与DOL为1:1:与DME为1:1（体积比）",
   "表述编号": "ST1534",
   "证据句子": [
    "M0081"
   ],
   "标记": [
    "温度默认"
   ]
  },
  "组分变化": "配方相同",
  "作者改动的组分": [],
  "特殊组分变化": [],
  "电解液相同但样品编号不同": false,
  "描述符": [],
  "物性": [],
  "条件": [
   {
    "条件": "E/S",
    "方向": "相近",
    "A": 25.0,
    "B": 25.0
   },
   {
    "条件": "硫载量",
    "方向": "相近",
    "A": 0.885,
    "B": 0.885
   },
   {
    "条件": "正极含硫",
    "方向": "相近",
    "A": 63.75,
    "B": 63.75
   },
   {
    "条件": "倍率",
    "方向": "相近",
    "A": 0.1,
    "B": 0.1
   },
   {
    "条件": "温度",
    "方向": "相近",
    "A": 25.0,
    "B": 25.0
   },
   {
    "条件": "电池形式",
    "方向": "相同",
    "A": 0.0,
    "B": 0.0
   }
  ],
  "条件含默认值": [
   "温度默认"
  ],
  "性能": {
   "方向": "变低",
   "倍数": 0.9323,
   "倍数含义": "容量之比",
   "好于参照": false,
   "值A": 949.6,
   "值B": 1018.6,
   "指标A": "硫比放电容量",
   "指标B": "硫比放电容量"
  },
  "表述文字": "【P156｜首圈容量｜同配方换条件】对比样 conventional DME/DOL（1 M LiTFSI；LiNO3 1 %；DME:DOL = 与DOL为1:1:与DME为1:1（体积比），测试 T_initial）相对 对比样 conventional DME/DOL（1 M LiTFSI；LiNO3 1 %；DME:DOL = 与DOL为1:1:与DME为1:1（体积比），测试 T_gradient）｜组分变化：配方相同｜描述符：配方相同｜物性：两边没有都报告的｜条件：相同（含默认值：温度默认）｜性能：首圈容量 变低"
 },
 {
  "编号": "PC00450",
  "论文": "P156",
  "类别": "首圈容量",
  "比较类型": "配方和条件都变",
  "A": {
   "测试": "T_initial",
   "测试名": "Fig2c初始容量",
   "配方": "F30",
   "配方名": "30 vol% DMTS",
   "recipe": "R_F30",
   "是否对照": false,
   "配方文字": "1 M LiTFSI；LiNO3 1 %；30 vol% DMTS；DME:DOL = 与DOL为1:1:与DME为1:1（体积比）",
   "表述编号": "ST1544",
   "证据句子": [
    "M0077"
   ],
   "标记": [
    "温度默认"
   ]
  },
  "B": {
   "测试": "T_gradient",
   "测试名": "S2含量梯度初始容量",
   "配方": "F0",
   "配方名": "conventional DME/DOL",
   "recipe": "R_F0",
   "是否对照": true,
   "配方文字": "1 M LiTFSI；LiNO3 1 %；DME:DOL = 与DOL为1:1:与DME为1:1（体积比）",
   "表述编号": "ST1534",
   "证据句子": [
    "M0081"
   ],
   "标记": [
    "温度默认"
   ]
  },
  "组分变化": "加入 DMTS（30 vol%）",
  "作者改动的组分": [
   "DMTS"
  ],
  "特殊组分变化": [
   {
    "组分": "DMTS",
    "类型": "成膜/活性溶剂"
   }
  ],
  "电解液相同但样品编号不同": false,
  "描述符": [
   {
    "描述符": "eo",
    "中文": "非氟醚氧",
    "组": "配位（醚氧）",
    "方向": "变低",
    "A": 1.4,
    "B": 2.0,
    "被动": false
   },
   {
    "描述符": "thio",
    "中文": "硫醚/多硫 S",
    "组": "其他（单独成组或数据少）",
    "方向": "变高（从无到有）",
    "A": 0.9,
    "B": 0.0,
    "被动": false
   },
   {
    "描述符": "ring",
    "中文": "溶剂环数",
    "组": "溶剂骨架",
    "方向": "变低",
    "A": 0.35,
    "B": 0.5,
    "被动": false
   },
   {
    "描述符": "rotb",
    "中文": "可旋转键数",
    "组": "溶剂骨架",
    "方向": "变高",
    "A": 1.65,
    "B": 1.5,
    "被动": false
   },
   {
    "描述符": "tpsa",
    "中文": "TPSA",
    "组": "其他（单独成组或数据少）",
    "方向": "变低",
    "A": 12.922,
    "B": 18.46,
    "被动": false
   },
   {
    "描述符": "mw",
    "中文": "溶剂分子量",
    "组": "溶剂骨架",
    "方向": "变高",
    "A": 95.3516,
    "B": 82.1005,
    "被动": false
   },
   {
    "描述符": "lnsites",
    "中文": "每个 Li⁺ 的配位位点",
    "组": "配位（醚氧）",
    "方向": "变低",
    "A": 16.7867,
    "B": 23.9809,
    "被动": false
   },
   {
    "描述符": "dil",
    "中文": "稀释剂摩尔比例",
    "组": "氟化/稀释",
    "方向": "变高（从无到有）",
    "A": 0.2539,
    "B": 0.0,
    "被动": false
   }
  ],
  "物性": [],
  "条件": [
   {
    "条件": "E/S",
    "方向": "相近",
    "A": 25.0,
    "B": 25.0
   },
   {
    "条件": "硫载量",
    "方向": "相近",
    "A": 0.885,
    "B": 0.885
   },
   {
    "条件": "正极含硫",
    "方向": "相近",
    "A": 63.75,
    "B": 63.75
   },
   {
    "条件": "倍率",
    "方向": "相近",
    "A": 0.1,
    "B": 0.1
   },
   {
    "条件": "温度",
    "方向": "相近",
    "A": 25.0,
    "B": 25.0
   },
   {
    "条件": "电池形式",
    "方向": "相同",
    "A": 0.0,
    "B": 0.0
   }
  ],
  "条件含默认值": [
   "温度默认"
  ],
  "性能": {
   "方向": "变高",
   "倍数": 1.47,
   "倍数含义": "容量之比",
   "好于参照": true,
   "值A": 1497.3,
   "值B": 1018.6,
   "指标A": "硫比放电容量",
   "指标B": "硫比放电容量"
  },
  "表述文字": "【P156｜首圈容量｜配方和条件都变】实验样 30 vol% DMTS（1 M LiTFSI；LiNO3 1 %；30 vol% DMTS；DME:DOL = 与DOL为1:1:与DME为1:1（体积比），测试 T_initial）相对 对比样 conventional DME/DOL（1 M LiTFSI；LiNO3 1 %；DME:DOL = 与DOL为1:1:与DME为1:1（体积比），测试 T_gradient）｜组分变化：加入 DMTS（30 vol%）（其中 DMTS：成膜/活性溶剂）｜描述符：非氟醚氧 变低；硫醚/多硫 S 变高（从无到有）；溶剂环数 变低；可旋转键数 变高；TPSA 变低；溶剂分子量 变高；每个 Li⁺ 的配位位点 变低；稀释剂摩尔比例 变高（从无到有）｜物性：两边没有都报告的｜条件：相同（含默认值：温度默认）｜性能：首圈容量 变高"
 },
 {
  "编号": "PC00451",
  "论文": "P156",
  "类别": "首圈容量",
  "比较类型": "同测试换配方",
  "A": {
   "测试": "T_gradient",
   "测试名": "S2含量梯度初始容量",
   "配方": "F20",
   "配方名": "20 vol% DMTS",
   "recipe": "R_F20",
   "是否对照": false,
   "配方文字": "1 M LiTFSI；LiNO3 1 %；20 vol% DMTS；DME:DOL = 与DOL为1:1:与DME为1:1（体积比）",
   "表述编号": "ST1536",
   "证据句子": [
    "M0081"
   ],
   "标记": [
    "温度默认"
   ]
  },
  "B": {
   "测试": "T_gradient",
   "测试名": "S2含量梯度初始容量",
   "配方": "F10",
   "配方名": "10 vol% DMTS",
   "recipe": "R_F10",
   "是否对照": false,
   "配方文字": "1 M LiTFSI；LiNO3 1 %；10 vol% DMTS；DME:DOL = 与DOL为1:1:与DME为1:1（体积比）",
   "表述编号": "ST1535",
   "证据句子": [
    "M0081"
   ],
   "标记": [
    "温度默认"
   ]
  },
  "组分变化": "DMTS 10 vol% → 20 vol%",
  "作者改动的组分": [
   "DMTS"
  ],
  "特殊组分变化": [
   {
    "组分": "DMTS",
    "类型": "成膜/活性溶剂"
   }
  ],
  "电解液相同但样品编号不同": false,
  "描述符": [
   {
    "描述符": "eo",
    "中文": "非氟醚氧",
    "组": "配位（醚氧）",
    "方向": "变低",
    "A": 1.6,
    "B": 1.8,
    "被动": false
   },
   {
    "描述符": "thio",
    "中文": "硫醚/多硫 S",
    "组": "其他（单独成组或数据少）",
    "方向": "变高",
    "A": 0.6,
    "B": 0.3,
    "被动": false
   },
   {
    "描述符": "ring",
    "中文": "溶剂环数",
    "组": "溶剂骨架",
    "方向": "变低",
    "A": 0.4,
    "B": 0.45,
    "被动": false
   },
   {
    "描述符": "rotb",
    "中文": "可旋转键数",
    "组": "溶剂骨架",
    "方向": "变高",
    "A": 1.6,
    "B": 1.55,
    "被动": false
   },
   {
    "描述符": "tpsa",
    "中文": "TPSA",
    "组": "其他（单独成组或数据少）",
    "方向": "变低",
    "A": 14.768,
    "B": 16.614,
    "被动": false
   },
   {
    "描述符": "mw",
    "中文": "溶剂分子量",
    "组": "溶剂骨架",
    "方向": "变高",
    "A": 90.9346,
    "B": 86.5175,
    "被动": false
   },
   {
    "描述符": "lnsites",
    "中文": "每个 Li⁺ 的配位位点",
    "组": "配位（醚氧）",
    "方向": "变低",
    "A": 19.1847,
    "B": 21.5828,
    "被动": false
   },
   {
    "描述符": "dil",
    "中文": "稀释剂摩尔比例",
    "组": "氟化/稀释",
    "方向": "变高",
    "A": 0.1657,
    "B": 0.0811,
    "被动": false
   }
  ],
  "物性": [],
  "条件": [
   {
    "条件": "E/S",
    "方向": "相近",
    "A": 25.0,
    "B": 25.0
   },
   {
    "条件": "硫载量",
    "方向": "相近",
    "A": 0.885,
    "B": 0.885
   },
   {
    "条件": "正极含硫",
    "方向": "相近",
    "A": 63.75,
    "B": 63.75
   },
   {
    "条件": "倍率",
    "方向": "相近",
    "A": 0.1,
    "B": 0.1
   },
   {
    "条件": "温度",
    "方向": "相近",
    "A": 25.0,
    "B": 25.0
   },
   {
    "条件": "电池形式",
    "方向": "相同",
    "A": 0.0,
    "B": 0.0
   }
  ],
  "条件含默认值": [
   "温度默认"
  ],
  "性能": {
   "方向": "变高",
   "倍数": 1.1472,
   "倍数含义": "容量之比",
   "好于参照": true,
   "值A": 1297.9,
   "值B": 1131.4,
   "指标A": "硫比放电容量",
   "指标B": "硫比放电容量"
  },
  "表述文字": "【P156｜首圈容量｜同测试换配方】实验样 20 vol% DMTS（1 M LiTFSI；LiNO3 1 %；20 vol% DMTS；DME:DOL = 与DOL为1:1:与DME为1:1（体积比），测试 T_gradient）相对 实验样 10 vol% DMTS（1 M LiTFSI；LiNO3 1 %；10 vol% DMTS；DME:DOL = 与DOL为1:1:与DME为1:1（体积比），测试 T_gradient）｜组分变化：DMTS 10 vol% → 20 vol%（其中 DMTS：成膜/活性溶剂）｜描述符：非氟醚氧 变低；硫醚/多硫 S 变高；溶剂环数 变低；可旋转键数 变高；TPSA 变低；溶剂分子量 变高；每个 Li⁺ 的配位位点 变低；稀释剂摩尔比例 变高｜物性：两边没有都报告的｜条件：相同（含默认值：温度默认）｜性能：首圈容量 变高"
 },
 {
  "编号": "PC00452",
  "论文": "P156",
  "类别": "首圈容量",
  "比较类型": "同测试换配方",
  "A": {
   "测试": "T_gradient",
   "测试名": "S2含量梯度初始容量",
   "配方": "F30",
   "配方名": "30 vol% DMTS",
   "recipe": "R_F30",
   "是否对照": false,
   "配方文字": "1 M LiTFSI；LiNO3 1 %；30 vol% DMTS；DME:DOL = 与DOL为1:1:与DME为1:1（体积比）",
   "表述编号": "ST1537",
   "证据句子": [
    "M0081",
    "M0091"
   ],
   "标记": [
    "温度默认"
   ]
  },
  "B": {
   "测试": "T_gradient",
   "测试名": "S2含量梯度初始容量",
   "配方": "F10",
   "配方名": "10 vol% DMTS",
   "recipe": "R_F10",
   "是否对照": false,
   "配方文字": "1 M LiTFSI；LiNO3 1 %；10 vol% DMTS；DME:DOL = 与DOL为1:1:与DME为1:1（体积比）",
   "表述编号": "ST1535",
   "证据句子": [
    "M0081"
   ],
   "标记": [
    "温度默认"
   ]
  },
  "组分变化": "DMTS 10 vol% → 30 vol%",
  "作者改动的组分": [
   "DMTS"
  ],
  "特殊组分变化": [
   {
    "组分": "DMTS",
    "类型": "成膜/活性溶剂"
   }
  ],
  "电解液相同但样品编号不同": false,
  "描述符": [
   {
    "描述符": "eo",
    "中文": "非氟醚氧",
    "组": "配位（醚氧）",
    "方向": "变低",
    "A": 1.4,
    "B": 1.8,
    "被动": false
   },
   {
    "描述符": "thio",
    "中文": "硫醚/多硫 S",
    "组": "其他（单独成组或数据少）",
    "方向": "变高",
    "A": 0.9,
    "B": 0.3,
    "被动": false
   },
   {
    "描述符": "ring",
    "中文": "溶剂环数",
    "组": "溶剂骨架",
    "方向": "变低",
    "A": 0.35,
    "B": 0.45,
    "被动": false
   },
   {
    "描述符": "rotb",
    "中文": "可旋转键数",
    "组": "溶剂骨架",
    "方向": "变高",
    "A": 1.65,
    "B": 1.55,
    "被动": false
   },
   {
    "描述符": "tpsa",
    "中文": "TPSA",
    "组": "其他（单独成组或数据少）",
    "方向": "变低",
    "A": 12.922,
    "B": 16.614,
    "被动": false
   },
   {
    "描述符": "mw",
    "中文": "溶剂分子量",
    "组": "溶剂骨架",
    "方向": "变高",
    "A": 95.3516,
    "B": 86.5175,
    "被动": false
   },
   {
    "描述符": "lnsites",
    "中文": "每个 Li⁺ 的配位位点",
    "组": "配位（醚氧）",
    "方向": "变低",
    "A": 16.7867,
    "B": 21.5828,
    "被动": false
   },
   {
    "描述符": "dil",
    "中文": "稀释剂摩尔比例",
    "组": "氟化/稀释",
    "方向": "变高",
    "A": 0.2539,
    "B": 0.0811,
    "被动": false
   }
  ],
  "物性": [],
  "条件": [
   {
    "条件": "E/S",
    "方向": "相近",
    "A": 25.0,
    "B": 25.0
   },
   {
    "条件": "硫载量",
    "方向": "相近",
    "A": 0.885,
    "B": 0.885
   },
   {
    "条件": "正极含硫",
    "方向": "相近",
    "A": 63.75,
    "B": 63.75
   },
   {
    "条件": "倍率",
    "方向": "相近",
    "A": 0.1,
    "B": 0.1
   },
   {
    "条件": "温度",
    "方向": "相近",
    "A": 25.0,
    "B": 25.0
   },
   {
    "条件": "电池形式",
    "方向": "相同",
    "A": 0.0,
    "B": 0.0
   }
  ],
  "条件含默认值": [
   "温度默认"
  ],
  "性能": {
   "方向": "变高",
   "倍数": 1.32,
   "倍数含义": "容量之比",
   "好于参照": true,
   "值A": 1493.5,
   "值B": 1131.4,
   "指标A": "硫比放电容量",
   "指标B": "硫比放电容量"
  },
  "表述文字": "【P156｜首圈容量｜同测试换配方】实验样 30 vol% DMTS（1 M LiTFSI；LiNO3 1 %；30 vol% DMTS；DME:DOL = 与DOL为1:1:与DME为1:1（体积比），测试 T_gradient）相对 实验样 10 vol% DMTS（1 M LiTFSI；LiNO3 1 %；10 vol% DMTS；DME:DOL = 与DOL为1:1:与DME为1:1（体积比），测试 T_gradient）｜组分变化：DMTS 10 vol% → 30 vol%（其中 DMTS：成膜/活性溶剂）｜描述符：非氟醚氧 变低；硫醚/多硫 S 变高；溶剂环数 变低；可旋转键数 变高；TPSA 变低；溶剂分子量 变高；每个 Li⁺ 的配位位点 变低；稀释剂摩尔比例 变高｜物性：两边没有都报告的｜条件：相同（含默认值：温度默认）｜性能：首圈容量 变高"
 },
 {
  "编号": "PC00453",
  "论文": "P156",
  "类别": "首圈容量",
  "比较类型": "同测试换配方",
  "A": {
   "测试": "T_gradient",
   "测试名": "S2含量梯度初始容量",
   "配方": "F40",
   "配方名": "40 vol% DMTS",
   "recipe": "R_F40",
   "是否对照": false,
   "配方文字": "1 M LiTFSI；LiNO3 1 %；40 vol% DMTS；DME:DOL = 与DOL为1:1:与DME为1:1（体积比）",
   "表述编号": "ST1538",
   "证据句子": [
    "M0081",
    "M0091"
   ],
   "标记": [
    "温度默认"
   ]
  },
  "B": {
   "测试": "T_gradient",
   "测试名": "S2含量梯度初始容量",
   "配方": "F10",
   "配方名": "10 vol% DMTS",
   "recipe": "R_F10",
   "是否对照": false,
   "配方文字": "1 M LiTFSI；LiNO3 1 %；10 vol% DMTS；DME:DOL = 与DOL为1:1:与DME为1:1（体积比）",
   "表述编号": "ST1535",
   "证据句子": [
    "M0081"
   ],
   "标记": [
    "温度默认"
   ]
  },
  "组分变化": "DMTS 10 vol% → 40 vol%",
  "作者改动的组分": [
   "DMTS"
  ],
  "特殊组分变化": [
   {
    "组分": "DMTS",
    "类型": "成膜/活性溶剂"
   }
  ],
  "电解液相同但样品编号不同": false,
  "描述符": [
   {
    "描述符": "eo",
    "中文": "非氟醚氧",
    "组": "配位（醚氧）",
    "方向": "变低",
    "A": 1.2,
    "B": 1.8,
    "被动": false
   },
   {
    "描述符": "thio",
    "中文": "硫醚/多硫 S",
    "组": "其他（单独成组或数据少）",
    "方向": "变高",
    "A": 1.2,
    "B": 0.3,
    "被动": false
   },
   {
    "描述符": "ring",
    "中文": "溶剂环数",
    "组": "溶剂骨架",
    "方向": "变低",
    "A": 0.3,
    "B": 0.45,
    "被动": false
   },
   {
    "描述符": "rotb",
    "中文": "可旋转键数",
    "组": "溶剂骨架",
    "方向": "变高",
    "A": 1.7,
    "B": 1.55,
    "被动": false
   },
   {
    "描述符": "tpsa",
    "中文": "TPSA",
    "组": "其他（单独成组或数据少）",
    "方向": "变低",
    "A": 11.076,
    "B": 16.614,
    "被动": false
   },
   {
    "描述符": "mw",
    "中文": "溶剂分子量",
    "组": "溶剂骨架",
    "方向": "变高",
    "A": 99.7687,
    "B": 86.5175,
    "被动": false
   },
   {
    "描述符": "lnsites",
    "中文": "每个 Li⁺ 的配位位点",
    "组": "配位（醚氧）",
    "方向": "变低",
    "A": 14.3886,
    "B": 21.5828,
    "被动": false
   },
   {
    "描述符": "dil",
    "中文": "稀释剂摩尔比例",
    "组": "氟化/稀释",
    "方向": "变高",
    "A": 0.3462,
    "B": 0.0811,
    "被动": false
   }
  ],
  "物性": [],
  "条件": [
   {
    "条件": "E/S",
    "方向": "相近",
    "A": 25.0,
    "B": 25.0
   },
   {
    "条件": "硫载量",
    "方向": "相近",
    "A": 0.885,
    "B": 0.885
   },
   {
    "条件": "正极含硫",
    "方向": "相近",
    "A": 63.75,
    "B": 63.75
   },
   {
    "条件": "倍率",
    "方向": "相近",
    "A": 0.1,
    "B": 0.1
   },
   {
    "条件": "温度",
    "方向": "相近",
    "A": 25.0,
    "B": 25.0
   },
   {
    "条件": "电池形式",
    "方向": "相同",
    "A": 0.0,
    "B": 0.0
   }
  ],
  "条件含默认值": [
   "温度默认"
  ],
  "性能": {
   "方向": "变高",
   "倍数": 1.203,
   "倍数含义": "容量之比",
   "好于参照": true,
   "值A": 1361.1,
   "值B": 1131.4,
   "指标A": "硫比放电容量",
   "指标B": "硫比放电容量"
  },
  "表述文字": "【P156｜首圈容量｜同测试换配方】实验样 40 vol% DMTS（1 M LiTFSI；LiNO3 1 %；40 vol% DMTS；DME:DOL = 与DOL为1:1:与DME为1:1（体积比），测试 T_gradient）相对 实验样 10 vol% DMTS（1 M LiTFSI；LiNO3 1 %；10 vol% DMTS；DME:DOL = 与DOL为1:1:与DME为1:1（体积比），测试 T_gradient）｜组分变化：DMTS 10 vol% → 40 vol%（其中 DMTS：成膜/活性溶剂）｜描述符：非氟醚氧 变低；硫醚/多硫 S 变高；溶剂环数 变低；可旋转键数 变高；TPSA 变低；溶剂分子量 变高；每个 Li⁺ 的配位位点 变低；稀释剂摩尔比例 变高｜物性：两边没有都报告的｜条件：相同（含默认值：温度默认）｜性能：首圈容量 变高"
 },
 {
  "编号": "PC00454",
  "论文": "P156",
  "类别": "首圈容量",
  "比较类型": "配方和条件都变",
  "A": {
   "测试": "T_gradient",
   "测试名": "S2含量梯度初始容量",
   "配方": "F10",
   "配方名": "10 vol% DMTS",
   "recipe": "R_F10",
   "是否对照": false,
   "配方文字": "1 M LiTFSI；LiNO3 1 %；10 vol% DMTS；DME:DOL = 与DOL为1:1:与DME为1:1（体积比）",
   "表述编号": "ST1535",
   "证据句子": [
    "M0081"
   ],
   "标记": [
    "温度默认"
   ]
  },
  "B": {
   "测试": "T_initial",
   "测试名": "Fig2c初始容量",
   "配方": "F0",
   "配方名": "conventional DME/DOL",
   "recipe": "R_F0",
   "是否对照": true,
   "配方文字": "1 M LiTFSI；LiNO3 1 %；DME:DOL = 与DOL为1:1:与DME为1:1（体积比）",
   "表述编号": "ST1543",
   "证据句子": [
    "M0077"
   ],
   "标记": [
    "温度默认"
   ]
  },
  "组分变化": "加入 DMTS（10 vol%）",
  "作者改动的组分": [
   "DMTS"
  ],
  "特殊组分变化": [
   {
    "组分": "DMTS",
    "类型": "成膜/活性溶剂"
   }
  ],
  "电解液相同但样品编号不同": false,
  "描述符": [
   {
    "描述符": "eo",
    "中文": "非氟醚氧",
    "组": "配位（醚氧）",
    "方向": "变低",
    "A": 1.8,
    "B": 2.0,
    "被动": false
   },
   {
    "描述符": "thio",
    "中文": "硫醚/多硫 S",
    "组": "其他（单独成组或数据少）",
    "方向": "变高（从无到有）",
    "A": 0.3,
    "B": 0.0,
    "被动": false
   },
   {
    "描述符": "ring",
    "中文": "溶剂环数",
    "组": "溶剂骨架",
    "方向": "变低",
    "A": 0.45,
    "B": 0.5,
    "被动": false
   },
   {
    "描述符": "rotb",
    "中文": "可旋转键数",
    "组": "溶剂骨架",
    "方向": "变高",
    "A": 1.55,
    "B": 1.5,
    "被动": false
   },
   {
    "描述符": "tpsa",
    "中文": "TPSA",
    "组": "其他（单独成组或数据少）",
    "方向": "变低",
    "A": 16.614,
    "B": 18.46,
    "被动": false
   },
   {
    "描述符": "mw",
    "中文": "溶剂分子量",
    "组": "溶剂骨架",
    "方向": "变高",
    "A": 86.5175,
    "B": 82.1005,
    "被动": false
   },
   {
    "描述符": "lnsites",
    "中文": "每个 Li⁺ 的配位位点",
    "组": "配位（醚氧）",
    "方向": "变低",
    "A": 21.5828,
    "B": 23.9809,
    "被动": false
   },
   {
    "描述符": "dil",
    "中文": "稀释剂摩尔比例",
    "组": "氟化/稀释",
    "方向": "变高（从无到有）",
    "A": 0.0811,
    "B": 0.0,
    "被动": false
   }
  ],
  "物性": [],
  "条件": [
   {
    "条件": "E/S",
    "方向": "相近",
    "A": 25.0,
    "B": 25.0
   },
   {
    "条件": "硫载量",
    "方向": "相近",
    "A": 0.885,
    "B": 0.885
   },
   {
    "条件": "正极含硫",
    "方向": "相近",
    "A": 63.75,
    "B": 63.75
   },
   {
    "条件": "倍率",
    "方向": "相近",
    "A": 0.1,
    "B": 0.1
   },
   {
    "条件": "温度",
    "方向": "相近",
    "A": 25.0,
    "B": 25.0
   },
   {
    "条件": "电池形式",
    "方向": "相同",
    "A": 0.0,
    "B": 0.0
   }
  ],
  "条件含默认值": [
   "温度默认"
  ],
  "性能": {
   "方向": "变高",
   "倍数": 1.1914,
   "倍数含义": "容量之比",
   "好于参照": true,
   "值A": 1131.4,
   "值B": 949.6,
   "指标A": "硫比放电容量",
   "指标B": "硫比放电容量"
  },
  "表述文字": "【P156｜首圈容量｜配方和条件都变】实验样 10 vol% DMTS（1 M LiTFSI；LiNO3 1 %；10 vol% DMTS；DME:DOL = 与DOL为1:1:与DME为1:1（体积比），测试 T_gradient）相对 对比样 conventional DME/DOL（1 M LiTFSI；LiNO3 1 %；DME:DOL = 与DOL为1:1:与DME为1:1（体积比），测试 T_initial）｜组分变化：加入 DMTS（10 vol%）（其中 DMTS：成膜/活性溶剂）｜描述符：非氟醚氧 变低；硫醚/多硫 S 变高（从无到有）；溶剂环数 变低；可旋转键数 变高；TPSA 变低；溶剂分子量 变高；每个 Li⁺ 的配位位点 变低；稀释剂摩尔比例 变高（从无到有）｜物性：两边没有都报告的｜条件：相同（含默认值：温度默认）｜性能：首圈容量 变高"
 },
 {
  "编号": "PC00455",
  "论文": "P156",
  "类别": "首圈容量",
  "比较类型": "配方和条件都变",
  "A": {
   "测试": "T_initial",
   "测试名": "Fig2c初始容量",
   "配方": "F30",
   "配方名": "30 vol% DMTS",
   "recipe": "R_F30",
   "是否对照": false,
   "配方文字": "1 M LiTFSI；LiNO3 1 %；30 vol% DMTS；DME:DOL = 与DOL为1:1:与DME为1:1（体积比）",
   "表述编号": "ST1544",
   "证据句子": [
    "M0077"
   ],
   "标记": [
    "温度默认"
   ]
  },
  "B": {
