Repository: zhuonanli08/Li-S_Electrolyte_Conflicts

File: output/两两比较表述_313篇_v2_2026-11-07/比较表述.json (part 29 of 111)
[
   "测试": "T_gradient",
   "测试名": "S2含量梯度初始容量",
   "配方": "F10",
   "配方名": "10 vol% DMTS",
   "recipe": "R_F10",
   "是否对照": false,
   "配方文字": "1 M LiTFSI；LiNO3 1 %；10 vol% DMTS；DME:DOL = 与DOL为1:1:与DME为1:1（体积比）",
   "表述编号": "ST1535",
   "证据句子": [
    "M0081"
   ],
   "标记": [
    "温度默认"
   ]
  },
  "组分变化": "DMTS 10 vol% → 30 vol%",
  "作者改动的组分": [
   "DMTS"
  ],
  "特殊组分变化": [
   {
    "组分": "DMTS",
    "类型": "成膜/活性溶剂"
   }
  ],
  "电解液相同但样品编号不同": false,
  "描述符": [
   {
    "描述符": "eo",
    "中文": "非氟醚氧",
    "组": "配位（醚氧）",
    "方向": "变低",
    "A": 1.4,
    "B": 1.8,
    "被动": false
   },
   {
    "描述符": "thio",
    "中文": "硫醚/多硫 S",
    "组": "其他（单独成组或数据少）",
    "方向": "变高",
    "A": 0.9,
    "B": 0.3,
    "被动": false
   },
   {
    "描述符": "ring",
    "中文": "溶剂环数",
    "组": "溶剂骨架",
    "方向": "变低",
    "A": 0.35,
    "B": 0.45,
    "被动": false
   },
   {
    "描述符": "rotb",
    "中文": "可旋转键数",
    "组": "溶剂骨架",
    "方向": "变高",
    "A": 1.65,
    "B": 1.55,
    "被动": false
   },
   {
    "描述符": "tpsa",
    "中文": "TPSA",
    "组": "其他（单独成组或数据少）",
    "方向": "变低",
    "A": 12.922,
    "B": 16.614,
    "被动": false
   },
   {
    "描述符": "mw",
    "中文": "溶剂分子量",
    "组": "溶剂骨架",
    "方向": "变高",
    "A": 95.3516,
    "B": 86.5175,
    "被动": false
   },
   {
    "描述符": "lnsites",
    "中文": "每个 Li⁺ 的配位位点",
    "组": "配位（醚氧）",
    "方向": "变低",
    "A": 16.7867,
    "B": 21.5828,
    "被动": false
   },
   {
    "描述符": "dil",
    "中文": "稀释剂摩尔比例",
    "组": "氟化/稀释",
    "方向": "变高",
    "A": 0.2539,
    "B": 0.0811,
    "被动": false
   }
  ],
  "物性": [],
  "条件": [
   {
    "条件": "E/S",
    "方向": "相近",
    "A": 25.0,
    "B": 25.0
   },
   {
    "条件": "硫载量",
    "方向": "相近",
    "A": 0.885,
    "B": 0.885
   },
   {
    "条件": "正极含硫",
    "方向": "相近",
    "A": 63.75,
    "B": 63.75
   },
   {
    "条件": "倍率",
    "方向": "相近",
    "A": 0.1,
    "B": 0.1
   },
   {
    "条件": "温度",
    "方向": "相近",
    "A": 25.0,
    "B": 25.0
   },
   {
    "条件": "电池形式",
    "方向": "相同",
    "A": 0.0,
    "B": 0.0
   }
  ],
  "条件含默认值": [
   "温度默认"
  ],
  "性能": {
   "方向": "变高",
   "倍数": 1.3234,
   "倍数含义": "容量之比",
   "好于参照": true,
   "值A": 1497.3,
   "值B": 1131.4,
   "指标A": "硫比放电容量",
   "指标B": "硫比放电容量"
  },
  "表述文字": "【P156｜首圈容量｜配方和条件都变】实验样 30 vol% DMTS（1 M LiTFSI；LiNO3 1 %；30 vol% DMTS；DME:DOL = 与DOL为1:1:与DME为1:1（体积比），测试 T_initial）相对 实验样 10 vol% DMTS（1 M LiTFSI；LiNO3 1 %；10 vol% DMTS；DME:DOL = 与DOL为1:1:与DME为1:1（体积比），测试 T_gradient）｜组分变化：DMTS 10 vol% → 30 vol%（其中 DMTS：成膜/活性溶剂）｜描述符：非氟醚氧 变低；硫醚/多硫 S 变高；溶剂环数 变低；可旋转键数 变高；TPSA 变低；溶剂分子量 变高；每个 Li⁺ 的配位位点 变低；稀释剂摩尔比例 变高｜物性：两边没有都报告的｜条件：相同（含默认值：温度默认）｜性能：首圈容量 变高"
 },
 {
  "编号": "PC00456",
  "论文": "P156",
  "类别": "首圈容量",
  "比较类型": "同测试换配方",
  "A": {
   "测试": "T_gradient",
   "测试名": "S2含量梯度初始容量",
   "配方": "F30",
   "配方名": "30 vol% DMTS",
   "recipe": "R_F30",
   "是否对照": false,
   "配方文字": "1 M LiTFSI；LiNO3 1 %；30 vol% DMTS；DME:DOL = 与DOL为1:1:与DME为1:1（体积比）",
   "表述编号": "ST1537",
   "证据句子": [
    "M0081",
    "M0091"
   ],
   "标记": [
    "温度默认"
   ]
  },
  "B": {
   "测试": "T_gradient",
   "测试名": "S2含量梯度初始容量",
   "配方": "F20",
   "配方名": "20 vol% DMTS",
   "recipe": "R_F20",
   "是否对照": false,
   "配方文字": "1 M LiTFSI；LiNO3 1 %；20 vol% DMTS；DME:DOL = 与DOL为1:1:与DME为1:1（体积比）",
   "表述编号": "ST1536",
   "证据句子": [
    "M0081"
   ],
   "标记": [
    "温度默认"
   ]
  },
  "组分变化": "DMTS 20 vol% → 30 vol%",
  "作者改动的组分": [
   "DMTS"
  ],
  "特殊组分变化": [
   {
    "组分": "DMTS",
    "类型": "成膜/活性溶剂"
   }
  ],
  "电解液相同但样品编号不同": false,
  "描述符": [
   {
    "描述符": "eo",
    "中文": "非氟醚氧",
    "组": "配位（醚氧）",
    "方向": "变低",
    "A": 1.4,
    "B": 1.6,
    "被动": false
   },
   {
    "描述符": "thio",
    "中文": "硫醚/多硫 S",
    "组": "其他（单独成组或数据少）",
    "方向": "变高",
    "A": 0.9,
    "B": 0.6,
    "被动": false
   },
   {
    "描述符": "ring",
    "中文": "溶剂环数",
    "组": "溶剂骨架",
    "方向": "变低",
    "A": 0.35,
    "B": 0.4,
    "被动": false
   },
   {
    "描述符": "rotb",
    "中文": "可旋转键数",
    "组": "溶剂骨架",
    "方向": "变高",
    "A": 1.65,
    "B": 1.6,
    "被动": false
   },
   {
    "描述符": "tpsa",
    "中文": "TPSA",
    "组": "其他（单独成组或数据少）",
    "方向": "变低",
    "A": 12.922,
    "B": 14.768,
    "被动": false
   },
   {
    "描述符": "mw",
    "中文": "溶剂分子量",
    "组": "溶剂骨架",
    "方向": "变高",
    "A": 95.3516,
    "B": 90.9346,
    "被动": false
   },
   {
    "描述符": "lnsites",
    "中文": "每个 Li⁺ 的配位位点",
    "组": "配位（醚氧）",
    "方向": "变低",
    "A": 16.7867,
    "B": 19.1847,
    "被动": false
   },
   {
    "描述符": "dil",
    "中文": "稀释剂摩尔比例",
    "组": "氟化/稀释",
    "方向": "变高",
    "A": 0.2539,
    "B": 0.1657,
    "被动": false
   }
  ],
  "物性": [],
  "条件": [
   {
    "条件": "E/S",
    "方向": "相近",
    "A": 25.0,
    "B": 25.0
   },
   {
    "条件": "硫载量",
    "方向": "相近",
    "A": 0.885,
    "B": 0.885
   },
   {
    "条件": "正极含硫",
    "方向": "相近",
    "A": 63.75,
    "B": 63.75
   },
   {
    "条件": "倍率",
    "方向": "相近",
    "A": 0.1,
    "B": 0.1
   },
   {
    "条件": "温度",
    "方向": "相近",
    "A": 25.0,
    "B": 25.0
   },
   {
    "条件": "电池形式",
    "方向": "相同",
    "A": 0.0,
    "B": 0.0
   }
  ],
  "条件含默认值": [
   "温度默认"
  ],
  "性能": {
   "方向": "变高",
   "倍数": 1.1507,
   "倍数含义": "容量之比",
   "好于参照": true,
   "值A": 1493.5,
   "值B": 1297.9,
   "指标A": "硫比放电容量",
   "指标B": "硫比放电容量"
  },
  "表述文字": "【P156｜首圈容量｜同测试换配方】实验样 30 vol% DMTS（1 M LiTFSI；LiNO3 1 %；30 vol% DMTS；DME:DOL = 与DOL为1:1:与DME为1:1（体积比），测试 T_gradient）相对 实验样 20 vol% DMTS（1 M LiTFSI；LiNO3 1 %；20 vol% DMTS；DME:DOL = 与DOL为1:1:与DME为1:1（体积比），测试 T_gradient）｜组分变化：DMTS 20 vol% → 30 vol%（其中 DMTS：成膜/活性溶剂）｜描述符：非氟醚氧 变低；硫醚/多硫 S 变高；溶剂环数 变低；可旋转键数 变高；TPSA 变低；溶剂分子量 变高；每个 Li⁺ 的配位位点 变低；稀释剂摩尔比例 变高｜物性：两边没有都报告的｜条件：相同（含默认值：温度默认）｜性能：首圈容量 变高"
 },
 {
  "编号": "PC00457",
  "论文": "P156",
  "类别": "首圈容量",
  "比较类型": "同测试换配方",
  "A": {
   "测试": "T_gradient",
   "测试名": "S2含量梯度初始容量",
   "配方": "F40",
   "配方名": "40 vol% DMTS",
   "recipe": "R_F40",
   "是否对照": false,
   "配方文字": "1 M LiTFSI；LiNO3 1 %；40 vol% DMTS；DME:DOL = 与DOL为1:1:与DME为1:1（体积比）",
   "表述编号": "ST1538",
   "证据句子": [
    "M0081",
    "M0091"
   ],
   "标记": [
    "温度默认"
   ]
  },
  "B": {
   "测试": "T_gradient",
   "测试名": "S2含量梯度初始容量",
   "配方": "F20",
   "配方名": "20 vol% DMTS",
   "recipe": "R_F20",
   "是否对照": false,
   "配方文字": "1 M LiTFSI；LiNO3 1 %；20 vol% DMTS；DME:DOL = 与DOL为1:1:与DME为1:1（体积比）",
   "表述编号": "ST1536",
   "证据句子": [
    "M0081"
   ],
   "标记": [
    "温度默认"
   ]
  },
  "组分变化": "DMTS 20 vol% → 40 vol%",
  "作者改动的组分": [
   "DMTS"
  ],
  "特殊组分变化": [
   {
    "组分": "DMTS",
    "类型": "成膜/活性溶剂"
   }
  ],
  "电解液相同但样品编号不同": false,
  "描述符": [
   {
    "描述符": "eo",
    "中文": "非氟醚氧",
    "组": "配位（醚氧）",
    "方向": "变低",
    "A": 1.2,
    "B": 1.6,
    "被动": false
   },
   {
    "描述符": "thio",
    "中文": "硫醚/多硫 S",
    "组": "其他（单独成组或数据少）",
    "方向": "变高",
    "A": 1.2,
    "B": 0.6,
    "被动": false
   },
   {
    "描述符": "ring",
    "中文": "溶剂环数",
    "组": "溶剂骨架",
    "方向": "变低",
    "A": 0.3,
    "B": 0.4,
    "被动": false
   },
   {
    "描述符": "rotb",
    "中文": "可旋转键数",
    "组": "溶剂骨架",
    "方向": "变高",
    "A": 1.7,
    "B": 1.6,
    "被动": false
   },
   {
    "描述符": "tpsa",
    "中文": "TPSA",
    "组": "其他（单独成组或数据少）",
    "方向": "变低",
    "A": 11.076,
    "B": 14.768,
    "被动": false
   },
   {
    "描述符": "mw",
    "中文": "溶剂分子量",
    "组": "溶剂骨架",
    "方向": "变高",
    "A": 99.7687,
    "B": 90.9346,
    "被动": false
   },
   {
    "描述符": "lnsites",
    "中文": "每个 Li⁺ 的配位位点",
    "组": "配位（醚氧）",
    "方向": "变低",
    "A": 14.3886,
    "B": 19.1847,
    "被动": false
   },
   {
    "描述符": "dil",
    "中文": "稀释剂摩尔比例",
    "组": "氟化/稀释",
    "方向": "变高",
    "A": 0.3462,
    "B": 0.1657,
    "被动": false
   }
  ],
  "物性": [],
  "条件": [
   {
    "条件": "E/S",
    "方向": "相近",
    "A": 25.0,
    "B": 25.0
   },
   {
    "条件": "硫载量",
    "方向": "相近",
    "A": 0.885,
    "B": 0.885
   },
   {
    "条件": "正极含硫",
    "方向": "相近",
    "A": 63.75,
    "B": 63.75
   },
   {
    "条件": "倍率",
    "方向": "相近",
    "A": 0.1,
    "B": 0.1
   },
   {
    "条件": "温度",
    "方向": "相近",
    "A": 25.0,
    "B": 25.0
   },
   {
    "条件": "电池形式",
    "方向": "相同",
    "A": 0.0,
    "B": 0.0
   }
  ],
  "条件含默认值": [
   "温度默认"
  ],
  "性能": {
   "方向": "相近",
   "倍数": 1.0487,
   "倍数含义": "容量之比",
   "好于参照": null,
   "值A": 1361.1,
   "值B": 1297.9,
   "指标A": "硫比放电容量",
   "指标B": "硫比放电容量"
  },
  "表述文字": "【P156｜首圈容量｜同测试换配方】实验样 40 vol% DMTS（1 M LiTFSI；LiNO3 1 %；40 vol% DMTS；DME:DOL = 与DOL为1:1:与DME为1:1（体积比），测试 T_gradient）相对 实验样 20 vol% DMTS（1 M LiTFSI；LiNO3 1 %；20 vol% DMTS；DME:DOL = 与DOL为1:1:与DME为1:1（体积比），测试 T_gradient）｜组分变化：DMTS 20 vol% → 40 vol%（其中 DMTS：成膜/活性溶剂）｜描述符：非氟醚氧 变低；硫醚/多硫 S 变高；溶剂环数 变低；可旋转键数 变高；TPSA 变低；溶剂分子量 变高；每个 Li⁺ 的配位位点 变低；稀释剂摩尔比例 变高｜物性：两边没有都报告的｜条件：相同（含默认值：温度默认）｜性能：首圈容量 相近"
 },
 {
  "编号": "PC00458",
  "论文": "P156",
  "类别": "首圈容量",
  "比较类型": "配方和条件都变",
  "A": {
   "测试": "T_gradient",
   "测试名": "S2含量梯度初始容量",
   "配方": "F20",
   "配方名": "20 vol% DMTS",
   "recipe": "R_F20",
   "是否对照": false,
   "配方文字": "1 M LiTFSI；LiNO3 1 %；20 vol% DMTS；DME:DOL = 与DOL为1:1:与DME为1:1（体积比）",
   "表述编号": "ST1536",
   "证据句子": [
    "M0081"
   ],
   "标记": [
    "温度默认"
   ]
  },
  "B": {
   "测试": "T_initial",
   "测试名": "Fig2c初始容量",
   "配方": "F0",
   "配方名": "conventional DME/DOL",
   "recipe": "R_F0",
   "是否对照": true,
   "配方文字": "1 M LiTFSI；LiNO3 1 %；DME:DOL = 与DOL为1:1:与DME为1:1（体积比）",
   "表述编号": "ST1543",
   "证据句子": [
    "M0077"
   ],
   "标记": [
    "温度默认"
   ]
  },
  "组分变化": "加入 DMTS（20 vol%）",
  "作者改动的组分": [
   "DMTS"
  ],
  "特殊组分变化": [
   {
    "组分": "DMTS",
    "类型": "成膜/活性溶剂"
   }
  ],
  "电解液相同但样品编号不同": false,
  "描述符": [
   {
    "描述符": "eo",
    "中文": "非氟醚氧",
    "组": "配位（醚氧）",
    "方向": "变低",
    "A": 1.6,
    "B": 2.0,
    "被动": false
   },
   {
    "描述符": "thio",
    "中文": "硫醚/多硫 S",
    "组": "其他（单独成组或数据少）",
    "方向": "变高（从无到有）",
    "A": 0.6,
    "B": 0.0,
    "被动": false
   },
   {
    "描述符": "ring",
    "中文": "溶剂环数",
    "组": "溶剂骨架",
    "方向": "变低",
    "A": 0.4,
    "B": 0.5,
    "被动": false
   },
   {
    "描述符": "rotb",
    "中文": "可旋转键数",
    "组": "溶剂骨架",
    "方向": "变高",
    "A": 1.6,
    "B": 1.5,
    "被动": false
   },
   {
    "描述符": "tpsa",
    "中文": "TPSA",
    "组": "其他（单独成组或数据少）",
    "方向": "变低",
    "A": 14.768,
    "B": 18.46,
    "被动": false
   },
   {
    "描述符": "mw",
    "中文": "溶剂分子量",
    "组": "溶剂骨架",
    "方向": "变高",
    "A": 90.9346,
    "B": 82.1005,
    "被动": false
   },
   {
    "描述符": "lnsites",
    "中文": "每个 Li⁺ 的配位位点",
    "组": "配位（醚氧）",
    "方向": "变低",
    "A": 19.1847,
    "B": 23.9809,
    "被动": false
   },
   {
    "描述符": "dil",
    "中文": "稀释剂摩尔比例",
    "组": "氟化/稀释",
    "方向": "变高（从无到有）",
    "A": 0.1657,
    "B": 0.0,
    "被动": false
   }
  ],
  "物性": [],
  "条件": [
   {
    "条件": "E/S",
    "方向": "相近",
    "A": 25.0,
    "B": 25.0
   },
   {
    "条件": "硫载量",
    "方向": "相近",
    "A": 0.885,
    "B": 0.885
   },
   {
    "条件": "正极含硫",
    "方向": "相近",
    "A": 63.75,
    "B": 63.75
   },
   {
    "条件": "倍率",
    "方向": "相近",
    "A": 0.1,
    "B": 0.1
   },
   {
    "条件": "温度",
    "方向": "相近",
    "A": 25.0,
    "B": 25.0
   },
   {
    "条件": "电池形式",
    "方向": "相同",
    "A": 0.0,
    "B": 0.0
   }
  ],
  "条件含默认值": [
   "温度默认"
  ],
  "性能": {
   "方向": "变高",
   "倍数": 1.3668,
   "倍数含义": "容量之比",
   "好于参照": true,
   "值A": 1297.9,
   "值B": 949.6,
   "指标A": "硫比放电容量",
   "指标B": "硫比放电容量"
  },
  "表述文字": "【P156｜首圈容量｜配方和条件都变】实验样 20 vol% DMTS（1 M LiTFSI；LiNO3 1 %；20 vol% DMTS；DME:DOL = 与DOL为1:1:与DME为1:1（体积比），测试 T_gradient）相对 对比样 conventional DME/DOL（1 M LiTFSI；LiNO3 1 %；DME:DOL = 与DOL为1:1:与DME为1:1（体积比），测试 T_initial）｜组分变化：加入 DMTS（20 vol%）（其中 DMTS：成膜/活性溶剂）｜描述符：非氟醚氧 变低；硫醚/多硫 S 变高（从无到有）；溶剂环数 变低；可旋转键数 变高；TPSA 变低；溶剂分子量 变高；每个 Li⁺ 的配位位点 变低；稀释剂摩尔比例 变高（从无到有）｜物性：两边没有都报告的｜条件：相同（含默认值：温度默认）｜性能：首圈容量 变高"
 },
 {
  "编号": "PC00459",
  "论文": "P156",
  "类别": "首圈容量",
  "比较类型": "配方和条件都变",
  "A": {
   "测试": "T_initial",
   "测试名": "Fig2c初始容量",
   "配方": "F30",
   "配方名": "30 vol% DMTS",
   "recipe": "R_F30",
   "是否对照": false,
   "配方文字": "1 M LiTFSI；LiNO3 1 %；30 vol% DMTS；DME:DOL = 与DOL为1:1:与DME为1:1（体积比）",
   "表述编号": "ST1544",
   "证据句子": [
    "M0077"
   ],
   "标记": [
    "温度默认"
   ]
  },
  "B": {
   "测试": "T_gradient",
   "测试名": "S2含量梯度初始容量",
   "配方": "F20",
   "配方名": "20 vol% DMTS",
   "recipe": "R_F20",
   "是否对照": false,
   "配方文字": "1 M LiTFSI；LiNO3 1 %；20 vol% DMTS；DME:DOL = 与DOL为1:1:与DME为1:1（体积比）",
   "表述编号": "ST1536",
   "证据句子": [
    "M0081"
   ],
   "标记": [
    "温度默认"
   ]
  },
  "组分变化": "DMTS 20 vol% → 30 vol%",
  "作者改动的组分": [
   "DMTS"
  ],
  "特殊组分变化": [
   {
    "组分": "DMTS",
    "类型": "成膜/活性溶剂"
   }
  ],
  "电解液相同但样品编号不同": false,
  "描述符": [
   {
    "描述符": "eo",
    "中文": "非氟醚氧",
    "组": "配位（醚氧）",
    "方向": "变低",
    "A": 1.4,
    "B": 1.6,
    "被动": false
   },
   {
    "描述符": "thio",
    "中文": "硫醚/多硫 S",
    "组": "其他（单独成组或数据少）",
    "方向": "变高",
    "A": 0.9,
    "B": 0.6,
    "被动": false
   },
   {
    "描述符": "ring",
    "中文": "溶剂环数",
    "组": "溶剂骨架",
    "方向": "变低",
    "A": 0.35,
    "B": 0.4,
    "被动": false
   },
   {
    "描述符": "rotb",
    "中文": "可旋转键数",
    "组": "溶剂骨架",
    "方向": "变高",
    "A": 1.65,
    "B": 1.6,
    "被动": false
   },
   {
    "描述符": "tpsa",
    "中文": "TPSA",
    "组": "其他（单独成组或数据少）",
    "方向": "变低",
    "A": 12.922,
    "B": 14.768,
    "被动": false
   },
   {
    "描述符": "mw",
    "中文": "溶剂分子量",
    "组": "溶剂骨架",
    "方向": "变高",
    "A": 95.3516,
    "B": 90.9346,
    "被动": false
   },
   {
    "描述符": "lnsites",
    "中文": "每个 Li⁺ 的配位位点",
    "组": "配位（醚氧）",
    "方向": "变低",
    "A": 16.7867,
    "B": 19.1847,
    "被动": false
   },
   {
    "描述符": "dil",
    "中文": "稀释剂摩尔比例",
    "组": "氟化/稀释",
    "方向": "变高",
    "A": 0.2539,
    "B": 0.1657,
    "被动": false
   }
  ],
  "物性": [],
  "条件": [
   {
    "条件": "E/S",
    "方向": "相近",
    "A": 25.0,
    "B": 25.0
   },
   {
    "条件": "硫载量",
    "方向": "相近",
    "A": 0.885,
    "B": 0.885
   },
   {
    "条件": "正极含硫",
    "方向": "相近",
    "A": 63.75,
    "B": 63.75
   },
   {
    "条件": "倍率",
    "方向": "相近",
    "A": 0.1,
    "B": 0.1
   },
   {
    "条件": "温度",
    "方向": "相近",
    "A": 25.0,
    "B": 25.0
   },
   {
    "条件": "电池形式",
    "方向": "相同",
    "A": 0.0,
    "B": 0.0
   }
  ],
  "条件含默认值": [
   "温度默认"
  ],
  "性能": {
   "方向": "变高",
   "倍数": 1.1536,
   "倍数含义": "容量之比",
   "好于参照": true,
   "值A": 1497.3,
   "值B": 1297.9,
   "指标A": "硫比放电容量",
   "指标B": "硫比放电容量"
  },
  "表述文字": "【P156｜首圈容量｜配方和条件都变】实验样 30 vol% DMTS（1 M LiTFSI；LiNO3 1 %；30 vol% DMTS；DME:DOL = 与DOL为1:1:与DME为1:1（体积比），测试 T_initial）相对 实验样 20 vol% DMTS（1 M LiTFSI；LiNO3 1 %；20 vol% DMTS；DME:DOL = 与DOL为1:1:与DME为1:1（体积比），测试 T_gradient）｜组分变化：DMTS 20 vol% → 30 vol%（其中 DMTS：成膜/活性溶剂）｜描述符：非氟醚氧 变低；硫醚/多硫 S 变高；溶剂环数 变低；可旋转键数 变高；TPSA 变低；溶剂分子量 变高；每个 Li⁺ 的配位位点 变低；稀释剂摩尔比例 变高｜物性：两边没有都报告的｜条件：相同（含默认值：温度默认）｜性能：首圈容量 变高"
 },
 {
  "编号": "PC00460",
  "论文": "P156",
  "类别": "首圈容量",
  "比较类型": "同测试换配方",
  "A": {
   "测试": "T_gradient",
   "测试名": "S2含量梯度初始容量",
   "配方": "F40",
   "配方名": "40 vol% DMTS",
   "recipe": "R_F40",
   "是否对照": false,
   "配方文字": "1 M LiTFSI；LiNO3 1 %；40 vol% DMTS；DME:DOL = 与DOL为1:1:与DME为1:1（体积比）",
   "表述编号": "ST1538",
   "证据句子": [
    "M0081",
    "M0091"
   ],
   "标记": [
    "温度默认"
   ]
  },
  "B": {
   "测试": "T_gradient",
   "测试名": "S2含量梯度初始容量",
   "配方": "F30",
   "配方名": "30 vol% DMTS",
   "recipe": "R_F30",
   "是否对照": false,
   "配方文字": "1 M LiTFSI；LiNO3 1 %；30 vol% DMTS；DME:DOL = 与DOL为1:1:与DME为1:1（体积比）",
   "表述编号": "ST1537",
   "证据句子": [
    "M0081",
    "M0091"
   ],
   "标记": [
    "温度默认"
   ]
  },
  "组分变化": "DMTS 30 vol% → 40 vol%",
  "作者改动的组分": [
   "DMTS"
  ],
  "特殊组分变化": [
   {
    "组分": "DMTS",
    "类型": "成膜/活性溶剂"
   }
  ],
  "电解液相同但样品编号不同": false,
  "描述符": [
   {
    "描述符": "eo",
    "中文": "非氟醚氧",
    "组": "配位（醚氧）",
    "方向": "变低",
    "A": 1.2,
    "B": 1.4,
    "被动": false
   },
   {
    "描述符": "thio",
    "中文": "硫醚/多硫 S",
    "组": "其他（单独成组或数据少）",
    "方向": "变高",
    "A": 1.2,
    "B": 0.9,
    "被动": false
   },
   {
    "描述符": "ring",
    "中文": "溶剂环数",
    "组": "溶剂骨架",
    "方向": "变低",
    "A": 0.3,
    "B": 0.35,
    "被动": false
   },
   {
    "描述符": "rotb",
    "中文": "可旋转键数",
    "组": "溶剂骨架",
    "方向": "变高",
    "A": 1.7,
    "B": 1.65,
    "被动": false
   },
   {
    "描述符": "tpsa",
    "中文": "TPSA",
    "组": "其他（单独成组或数据少）",
    "方向": "变低",
    "A": 11.076,
    "B": 12.922,
    "被动": false
   },
   {
    "描述符": "mw",
    "中文": "溶剂分子量",
    "组": "溶剂骨架",
    "方向": "变高",
    "A": 99.7687,
    "B": 95.3516,
    "被动": false
   },
   {
    "描述符": "lnsites",
    "中文": "每个 Li⁺ 的配位位点",
    "组": "配位（醚氧）",
    "方向": "变低",
    "A": 14.3886,
    "B": 16.7867,
    "被动": false
   },
   {
    "描述符": "dil",
    "中文": "稀释剂摩尔比例",
    "组": "氟化/稀释",
    "方向": "变高",
    "A": 0.3462,
    "B": 0.2539,
    "被动": false
   }
  ],
  "物性": [],
  "条件": [
   {
    "条件": "E/S",
    "方向": "相近",
    "A": 25.0,
    "B": 25.0
   },
   {
    "条件": "硫载量",
    "方向": "相近",
    "A": 0.885,
    "B": 0.885
   },
   {
    "条件": "正极含硫",
    "方向": "相近",
    "A": 63.75,
    "B": 63.75
   },
   {
    "条件": "倍率",
    "方向": "相近",
    "A": 0.1,
    "B": 0.1
   },
   {
    "条件": "温度",
    "方向": "相近",
    "A": 25.0,
    "B": 25.0
   },
   {
    "条件": "电池形式",
    "方向": "相同",
    "A": 0.0,
    "B": 0.0
   }
  ],
  "条件含默认值": [
   "温度默认"
  ],
  "性能": {
   "方向": "变低",
   "倍数": 0.9113,
   "倍数含义": "容量之比",
   "好于参照": false,
   "值A": 1361.1,
   "值B": 1493.5,
   "指标A": "硫比放电容量",
   "指标B": "硫比放电容量"
  },
  "表述文字": "【P156｜首圈容量｜同测试换配方】实验样 40 vol% DMTS（1 M LiTFSI；LiNO3 1 %；40 vol% DMTS；DME:DOL = 与DOL为1:1:与DME为1:1（体积比），测试 T_gradient）相对 实验样 30 vol% DMTS（1 M LiTFSI；LiNO3 1 %；30 vol% DMTS；DME:DOL = 与DOL为1:1:与DME为1:1（体积比），测试 T_gradient）｜组分变化：DMTS 30 vol% → 40 vol%（其中 DMTS：成膜/活性溶剂）｜描述符：非氟醚氧 变低；硫醚/多硫 S 变高；溶剂环数 变低；可旋转键数 变高；TPSA 变低；溶剂分子量 变高；每个 Li⁺ 的配位位点 变低；稀释剂摩尔比例 变高｜物性：两边没有都报告的｜条件：相同（含默认值：温度默认）｜性能：首圈容量 变低"
 },
 {
  "编号": "PC00461",
  "论文": "P156",
  "类别": "首圈容量",
  "比较类型": "配方和条件都变",
  "A": {
   "测试": "T_gradient",
   "测试名": "S2含量梯度初始容量",
   "配方": "F30",
   "配方名": "30 vol% DMTS",
   "recipe": "R_F30",
   "是否对照": false,
   "配方文字": "1 M LiTFSI；LiNO3 1 %；30 vol% DMTS；DME:DOL = 与DOL为1:1:与DME为1:1（体积比）",
   "表述编号": "ST1537",
   "证据句子": [
    "M0081",
    "M0091"
   ],
   "标记": [
    "温度默认"
   ]
  },
  "B": {
   "测试": "T_initial",
   "测试名": "Fig2c初始容量",
   "配方": "F0",
   "配方名": "conventional DME/DOL",
   "recipe": "R_F0",
   "是否对照": true,
   "配方文字": "1 M LiTFSI；LiNO3 1 %；DME:DOL = 与DOL为1:1:与DME为1:1（体积比）",
   "表述编号": "ST1543",
   "证据句子": [
    "M0077"
   ],
   "标记": [
    "温度默认"
   ]
  },
  "组分变化": "加入 DMTS（30 vol%）",
  "作者改动的组分": [
   "DMTS"
  ],
  "特殊组分变化": [
   {
    "组分": "DMTS",
    "类型": "成膜/活性溶剂"
   }
  ],
  "电解液相同但样品编号不同": false,
  "描述符": [
   {
    "描述符": "eo",
    "中文": "非氟醚氧",
    "组": "配位（醚氧）",
    "方向": "变低",
    "A": 1.4,
    "B": 2.0,
    "被动": false
   },
   {
    "描述符": "thio",
    "中文": "硫醚/多硫 S",
    "组": "其他（单独成组或数据少）",
    "方向": "变高（从无到有）",
    "A": 0.9,
    "B": 0.0,
    "被动": false
   },
   {
    "描述符": "ring",
    "中文": "溶剂环数",
    "组": "溶剂骨架",
    "方向": "变低",
    "A": 0.35,
    "B": 0.5,
    "被动": false
   },
   {
    "描述符": "rotb",
    "中文": "可旋转键数",
    "组": "溶剂骨架",
    "方向": "变高",
    "A": 1.65,
    "B": 1.5,
    "被动": false
   },
   {
    "描述符": "tpsa",
    "中文": "TPSA",
    "组": "其他（单独成组或数据少）",
    "方向": "变低",
    "A": 12.922,
    "B": 18.46,
    "被动": false
   },
   {
    "描述符": "mw",
    "中文": "溶剂分子量",
    "组": "溶剂骨架",
    "方向": "变高",
    "A": 95.3516,
    "B": 82.1005,
    "被动": false
   },
   {
    "描述符": "lnsites",
    "中文": "每个 Li⁺ 的配位位点",
    "组": "配位（醚氧）",
    "方向": "变低",
    "A": 16.7867,
    "B": 23.9809,
    "被动": false
   },
   {
    "描述符": "dil",
    "中文": "稀释剂摩尔比例",
    "组": "氟化/稀释",
    "方向": "变高（从无到有）",
    "A": 0.2539,
    "B": 0.0,
    "被动": false
   }
  ],
  "物性": [],
  "条件": [
   {
    "条件": "E/S",
    "方向": "相近",
    "A": 25.0,
    "B": 25.0
   },
   {
    "条件": "硫载量",
    "方向": "相近",
    "A": 0.885,
    "B": 0.885
   },
   {
    "条件": "正极含硫",
    "方向": "相近",
    "A": 63.75,
    "B": 63.75
   },
   {
    "条件": "倍率",
    "方向": "相近",
    "A": 0.1,
    "B": 0.1
   },
   {
    "条件": "温度",
    "方向": "相近",
    "A": 25.0,
    "B": 25.0
   },
   {
    "条件": "电池形式",
    "方向": "相同",
    "A": 0.0,
    "B": 0.0
   }
  ],
  "条件含默认值": [
   "温度默认"
  ],
  "性能": {
   "方向": "变高",
   "倍数": 1.5728,
   "倍数含义": "容量之比",
   "好于参照": true,
   "值A": 1493.5,
   "值B": 949.6,
   "指标A": "硫比放电容量",
   "指标B": "硫比放电容量"
  },
  "表述文字": "【P156｜首圈容量｜配方和条件都变】实验样 30 vol% DMTS（1 M LiTFSI；LiNO3 1 %；30 vol% DMTS；DME:DOL = 与DOL为1:1:与DME为1:1（体积比），测试 T_gradient）相对 对比样 conventional DME/DOL（1 M LiTFSI；LiNO3 1 %；DME:DOL = 与DOL为1:1:与DME为1:1（体积比），测试 T_initial）｜组分变化：加入 DMTS（30 vol%）（其中 DMTS：成膜/活性溶剂）｜描述符：非氟醚氧 变低；硫醚/多硫 S 变高（从无到有）；溶剂环数 变低；可旋转键数 变高；TPSA 变低；溶剂分子量 变高；每个 Li⁺ 的配位位点 变低；稀释剂摩尔比例 变高（从无到有）｜物性：两边没有都报告的｜条件：相同（含默认值：温度默认）｜性能：首圈容量 变高"
 },
 {
  "编号": "PC00462",
  "论文": "P156",
  "类别": "首圈容量",
  "比较类型": "同配方换条件",
  "A": {
   "测试": "T_initial",
   "测试名": "Fig2c初始容量",
   "配方": "F30",
   "配方名": "30 vol% DMTS",
   "recipe": "R_F30",
   "是否对照": false,
   "配方文字": "1 M LiTFSI；LiNO3 1 %；30 vol% DMTS；DME:DOL = 与DOL为1:1:与DME为1:1（体积比）",
   "表述编号": "ST1544",
   "证据句子": [
    "M0077"
   ],
   "标记": [
    "温度默认"
   ]
  },
  "B": {
   "测试": "T_gradient",
   "测试名": "S2含量梯度初始容量",
   "配方": "F30",
   "配方名": "30 vol% DMTS",
   "recipe": "R_F30",
   "是否对照": false,
   "配方文字": "1 M LiTFSI；LiNO3 1 %；30 vol% DMTS；DME:DOL = 与DOL为1:1:与DME为1:1（体积比）",
   "表述编号": "ST1537",
   "证据句子": [
    "M0081",
    "M0091"
   ],
   "标记": [
    "温度默认"
   ]
  },
  "组分变化": "配方相同",
  "作者改动的组分": [],
  "特殊组分变化": [],
  "电解液相同但样品编号不同": false,
  "描述符": [],
  "物性": [],
  "条件": [
   {
    "条件": "E/S",
    "方向": "相近",
    "A": 25.0,
    "B": 25.0
   },
   {
    "条件": "硫载量",
    "方向": "相近",
    "A": 0.885,
    "B": 0.885
   },
   {
    "条件": "正极含硫",
    "方向": "相近",
    "A": 63.75,
    "B": 63.75
   },
   {
    "条件": "倍率",
    "方向": "相近",
    "A": 0.1,
    "B": 0.1
   },
   {
    "条件": "温度",
    "方向": "相近",
    "A": 25.0,
    "B": 25.0
   },
   {
    "条件": "电池形式",
    "方向": "相同",
    "A": 0.0,
    "B": 0.0
   }
  ],
  "条件含默认值": [
   "温度默认"
  ],
  "性能": {
   "方向": "相近",
   "倍数": 1.0025,
   "倍数含义": "容量之比",
   "好于参照": null,
   "值A": 1497.3,
   "值B": 1493.5,
   "指标A": "硫比放电容量",
   "指标B": "硫比放电容量"
  },
  "表述文字": "【P156｜首圈容量｜同配方换条件】实验样 30 vol% DMTS（1 M LiTFSI；LiNO3 1 %；30 vol% DMTS；DME:DOL = 与DOL为1:1:与DME为1:1（体积比），测试 T_initial）相对 实验样 30 vol% DMTS（1 M LiTFSI；LiNO3 1 %；30 vol% DMTS；DME:DOL = 与DOL为1:1:与DME为1:1（体积比），测试 T_gradient）｜组分变化：配方相同｜描述符：配方相同｜物性：两边没有都报告的｜条件：相同（含默认值：温度默认）｜性能：首圈容量 相近"
 },
 {
  "编号": "PC00463",
  "论文": "P156",
  "类别": "首圈容量",
  "比较类型": "配方和条件都变",
  "A": {
   "测试": "T_gradient",
   "测试名": "S2含量梯度初始容量",
   "配方": "F40",
   "配方名": "40 vol% DMTS",
   "recipe": "R_F40",
   "是否对照": false,
   "配方文字": "1 M LiTFSI；LiNO3 1 %；40 vol% DMTS；DME:DOL = 与DOL为1:1:与DME为1:1（体积比）",
   "表述编号": "ST1538",
   "证据句子": [
    "M0081",
    "M0091"
   ],
   "标记": [
    "温度默认"
   ]
  },
  "B": {
   "测试": "T_initial",
   "测试名": "Fig2c初始容量",
   "配方": "F0",
   "配方名": "conventional DME/DOL",
   "recipe": "R_F0",
   "是否对照": true,
   "配方文字": "1 M LiTFSI；LiNO3 1 %；DME:DOL = 与DOL为1:1:与DME为1:1（体积比）",
   "表述编号": "ST1543",
   "证据句子": [
    "M0077"
   ],
   "标记": [
    "温度默认"
   ]
  },
  "组分变化": "加入 DMTS（40 vol%）",
  "作者改动的组分": [
   "DMTS"
  ],
  "特殊组分变化": [
   {
    "组分": "DMTS",
    "类型": "成膜/活性溶剂"
   }
  ],
  "电解液相同但样品编号不同": false,
  "描述符": [
   {
    "描述符": "eo",
    "中文": "非氟醚氧",
    "组": "配位（醚氧）",
    "方向": "变低",
    "A": 1.2,
    "B": 2.0,
    "被动": false
   },
   {
    "描述符": "thio",
    "中文": "硫醚/多硫 S",
    "组": "其他（单独成组或数据少）",
    "方向": "变高（从无到有）",
    "A": 1.2,
    "B": 0.0,
    "被动": false
   },
   {
    "描述符": "ring",
    "中文": "溶剂环数",
    "组": "溶剂骨架",
    "方向": "变低",
    "A": 0.3,
    "B": 0.5,
    "被动": false
   },
   {
    "描述符": "rotb",
    "中文": "可旋转键数",
    "组": "溶剂骨架",
    "方向": "变高",
    "A": 1.7,
    "B": 1.5,
    "被动": false
   },
   {
    "描述符": "tpsa",
    "中文": "TPSA",
    "组": "其他（单独成组或数据少）",
    "方向": "变低",
    "A": 11.076,
    "B": 18.46,
    "被动": false
   },
   {
    "描述符": "mw",
    "中文": "溶剂分子量",
    "组": "溶剂骨架",
    "方向": "变高",
    "A": 99.7687,
    "B": 82.1005,
    "被动": false
   },
   {
    "描述符": "lnsites",
    "中文": "每个 Li⁺ 的配位位点",
    "组": "配位（醚氧）",
    "方向": "变低",
    "A": 14.3886,
    "B": 23.9809,
    "被动": false
   },
   {
    "描述符": "dil",
    "中文": "稀释剂摩尔比例",
    "组": "氟化/稀释",
    "方向": "变高（从无到有）",
    "A": 0.3462,
    "B": 0.0,
    "被动": false
   }
  ],
  "物性": [],
  "条件": [
   {
    "条件": "E/S",
    "方向": "相近",
    "A": 25.0,
    "B": 25.0
   },
   {
    "条件": "硫载量",
    "方向": "相近",
    "A": 0.885,
    "B": 0.885
   },
   {
    "条件": "正极含硫",
    "方向": "相近",
    "A": 63.75,
    "B": 63.75
   },
   {
    "条件": "倍率",
    "方向": "相近",
    "A": 0.1,
    "B": 0.1
   },
   {
    "条件": "温度",
    "方向": "相近",
    "A": 25.0,
    "B": 25.0
   },
   {
    "条件": "电池形式",
    "方向": "相同",
    "A": 0.0,
    "B": 0.0
   }
  ],
  "条件含默认值": [
   "温度默认"
  ],
  "性能": {
   "方向": "变高",
   "倍数": 1.4333,
   "倍数含义": "容量之比",
   "好于参照": true,
   "值A": 1361.1,
   "值B": 949.6,
   "指标A": "硫比放电容量",
   "指标B": "硫比放电容量"
  },
  "表述文字": "【P156｜首圈容量｜配方和条件都变】实验样 40 vol% DMTS（1 M LiTFSI；LiNO3 1 %；40 vol% DMTS；DME:DOL = 与DOL为1:1:与DME为1:1（体积比），测试 T_gradient）相对 对比样 conventional DME/DOL（1 M LiTFSI；LiNO3 1 %；DME:DOL = 与DOL为1:1:与DME为1:1（体积比），测试 T_initial）｜组分变化：加入 DMTS（40 vol%）（其中 DMTS：成膜/活性溶剂）｜描述符：非氟醚氧 变低；硫醚/多硫 S 变高（从无到有）；溶剂环数 变低；可旋转键数 变高；TPSA 变低；溶剂分子量 变高；每个 Li⁺ 的配位位点 变低；稀释剂摩尔比例 变高（从无到有）｜物性：两边没有都报告的｜条件：相同（含默认值：温度默认）｜性能：首圈容量 变高"
 },
 {
  "编号": "PC00464",
  "论文": "P156",
  "类别": "首圈容量",
  "比较类型": "配方和条件都变",
  "A": {
   "测试": "T_gradient",
   "测试名": "S2含量梯度初始容量",
   "配方": "F40",
   "配方名": "40 vol% DMTS",
   "recipe": "R_F40",
   "是否对照": false,
   "配方文字": "1 M LiTFSI；LiNO3 1 %；40 vol% DMTS；DME:DOL = 与DOL为1:1:与DME为1:1（体积比）",
   "表述编号": "ST1538",
   "证据句子": [
    "M0081",
    "M0091"
   ],
   "标记": [
    "温度默认"
   ]
  },
  "B": {
   "测试": "T_initial",
   "测试名": "Fig2c初始容量",
   "配方": "F30",
   "配方名": "30 vol% DMTS",
   "recipe": "R_F30",
   "是否对照": false,
   "配方文字": "1 M LiTFSI；LiNO3 1 %；30 vol% DMTS；DME:DOL = 与DOL为1:1:与DME为1:1（体积比）",
   "表述编号": "ST1544",
   "证据句子": [
    "M0077"
   ],
   "标记": [
    "温度默认"
   ]
  },
  "组分变化": "DMTS 30 vol% → 40 vol%",
  "作者改动的组分": [
   "DMTS"
  ],
  "特殊组分变化": [
   {
    "组分": "DMTS",
    "类型": "成膜/活性溶剂"
   }
  ],
  "电解液相同但样品编号不同": false,
  "描述符": [
   {
    "描述符": "eo",
    "中文": "非氟醚氧",
    "组": "配位（醚氧）",
    "方向": "变低",
    "A": 1.2,
    "B": 1.4,
    "被动": false
   },
   {
    "描述符": "thio",
    "中文": "硫醚/多硫 S",
    "组": "其他（单独成组或数据少）",
    "方向": "变高",
    "A": 1.2,
    "B": 0.9,
    "被动": false
   },
   {
    "描述符": "ring",
    "中文": "溶剂环数",
    "组": "溶剂骨架",
    "方向": "变低",
    "A": 0.3,
    "B": 0.35,
    "被动": false
   },
   {
    "描述符": "rotb",
    "中文": "可旋转键数",
    "组": "溶剂骨架",
    "方向": "变高",
    "A": 1.7,
    "B": 1.65,
    "被动": false
   },
   {
    "描述符": "tpsa",
    "中文": "TPSA",
    "组": "其他（单独成组或数据少）",
    "方向": "变低",
    "A": 11.076,
    "B": 12.922,
    "被动": false
   },
   {
    "描述符": "mw",
    "中文": "溶剂分子量",
    "组": "溶剂骨架",
    "方向": "变高",
    "A": 99.7687,
    "B": 95.3516,
    "被动": false
   },
   {
    "描述符": "lnsites",
    "中文": "每个 Li⁺ 的配位位点",
    "组": "配位（醚氧）",
    "方向": "变低",
    "A": 14.3886,
    "B": 16.7867,
    "被动": false
   },
   {
    "描述符": "dil",
    "中文": "稀释剂摩尔比例",
    "组": "氟化/稀释",
    "方向": "变高",
    "A": 0.3462,
    "B": 0.2539,
    "被动": false
   }
  ],
  "物性": [],
  "条件": [
   {
    "条件": "E/S",
    "方向": "相近",
    "A": 25.0,
    "B": 25.0
   },
   {
    "条件": "硫载量",
    "方向": "相近",
    "A": 0.885,
    "B": 0.885
   },
   {
    "条件": "正极含硫",
    "方向": "相近",
    "A": 63.75,
    "B": 63.75
   },
   {
    "条件": "倍率",
    "方向": "相近",
    "A": 0.1,
    "B": 0.1
   },
   {
    "条件": "温度",
    "方向": "相近",
    "A": 25.0,
    "B": 25.0
   },
   {
    "条件": "电池形式",
    "方向": "相同",
    "A": 0.0,
    "B": 0.0
   }
  ],
  "条件含默认值": [
   "温度默认"
  ],
  "性能": {
   "方向": "变低",
   "倍数": 0.909,
   "倍数含义": "容量之比",
   "好于参照": false,
   "值A": 1361.1,
   "值B": 1497.3,
   "指标A": "硫比放电容量",
   "指标B": "硫比放电容量"
  },
  "表述文字": "【P156｜首圈容量｜配方和条件都变】实验样 40 vol% DMTS（1 M LiTFSI；LiNO3 1 %；40 vol% DMTS；DME:DOL = 与DOL为1:1:与DME为1:1（体积比），测试 T_gradient）相对 实验样 30 vol% DMTS（1 M LiTFSI；LiNO3 1 %；30 vol% DMTS；DME:DOL = 与DOL为1:1:与DME为1:1（体积比），测试 T_initial）｜组分变化：DMTS 30 vol% → 40 vol%（其中 DMTS：成膜/活性溶剂）｜描述符：非氟醚氧 变低；硫醚/多硫 S 变高；溶剂环数 变低；可旋转键数 变高；TPSA 变低；溶剂分子量 变高；每个 Li⁺ 的配位位点 变低；稀释剂摩尔比例 变高｜物性：两边没有都报告的｜条件：相同（含默认值：温度默认）｜性能：首圈容量 变低"
 },
 {
  "编号": "PC00465",
  "论文": "P156",
  "类别": "首圈容量",
  "比较类型": "同测试换配方",
  "A": {
   "测试": "T_initial",
   "测试名": "Fig2c初始容量",
   "配方": "F30",
   "配方名": "30 vol% DMTS",
   "recipe": "R_F30",
   "是否对照": false,
   "配方文字": "1 M LiTFSI；LiNO3 1 %；30 vol% DMTS；DME:DOL = 与DOL为1:1:与DME为1:1（体积比）",
   "表述编号": "ST1544",
   "证据句子": [
    "M0077"
   ],
   "标记": [
    "温度默认"
   ]
  },
  "B": {
   "测试": "T_initial",
   "测试名": "Fig2c初始容量",
   "配方": "F0",
   "配方名": "conventional DME/DOL",
   "recipe": "R_F0",
   "是否对照": true,
   "配方文字": "1 M LiTFSI；LiNO3 1 %；DME:DOL = 与DOL为1:1:与DME为1:1（体积比）",
   "表述编号": "ST1543",
   "证据句子": [
    "M0077"
   ],
   "标记": [
    "温度默认"
   ]
  },
  "组分变化": "加入 DMTS（30 vol%）",
  "作者改动的组分": [
   "DMTS"
  ],
  "特殊组分变化": [
   {
    "组分": "DMTS",
    "类型": "成膜/活性溶剂"
   }
  ],
  "电解液相同但样品编号不同": false,
  "描述符": [
   {
    "描述符": "eo",
    "中文": "非氟醚氧",
    "组": "配位（醚氧）",
    "方向": "变低",
    "A": 1.4,
    "B": 2.0,
    "被动": false
   },
   {
    "描述符": "thio",
    "中文": "硫醚/多硫 S",
    "组": "其他（单独成组或数据少）",
    "方向": "变高（从无到有）",
    "A": 0.9,
    "B": 0.0,
    "被动": false
   },
   {
    "描述符": "ring",
    "中文": "溶剂环数",
    "组": "溶剂骨架",
    "方向": "变低",
    "A": 0.35,
    "B": 0.5,
    "被动": false
   },
   {
    "描述符": "rotb",
    "中文": "可旋转键数",
    "组": "溶剂骨架",
    "方向": "变高",
    "A": 1.65,
    "B": 1.5,
    "被动": false
   },
   {
    "描述符": "tpsa",
    "中文": "TPSA",
    "组": "其他（单独成组或数据少）",
    "方向": "变低",
    "A": 12.922,
    "B": 18.46,
    "被动": false
   },
   {
    "描述符": "mw",
    "中文": "溶剂分子量",
    "组": "溶剂骨架",
    "方向": "变高",
    "A": 95.3516,
    "B": 82.1005,
    "被动": false
   },
   {
    "描述符": "lnsites",
    "中文": "每个 Li⁺ 的配位位点",
    "组": "配位（醚氧）",
    "方向": "变低",
    "A": 16.7867,
    "B": 23.9809,
    "被动": false
   },
   {
    "描述符": "dil",
    "中文": "稀释剂摩尔比例",
    "组": "氟化/稀释",
    "方向": "变高（从无到有）",
    "A": 0.2539,
    "B": 0.0,
    "被动": false
   }
  ],
  "物性": [],
  "条件": [
   {
    "条件": "E/S",
    "方向": "相近",
    "A": 25.0,
    "B": 25.0
   },
   {
    "条件": "硫载量",
    "方向": "相近",
    "A": 0.885,
    "B": 0.885
   },
   {
    "条件": "正极含硫",
    "方向": "相近",
    "A": 63.75,
    "B": 63.75
   },
   {
    "条件": "倍率",
    "方向": "相近",
    "A": 0.1,
    "B": 0.1
   },
   {
    "条件": "温度",
    "方向": "相近",
    "A": 25.0,
    "B": 25.0
   },
   {
    "条件": "电池形式",
    "方向": "相同",
    "A": 0.0,
    "B": 0.0
   }
  ],
  "条件含默认值": [
   "温度默认"
  ],
  "性能": {
   "方向": "变高",
   "倍数": 1.5768,
   "倍数含义": "容量之比",
   "好于参照": true,
   "值A": 1497.3,
   "值B": 949.6,
   "指标A": "硫比放电容量",
   "指标B": "硫比放电容量"
  },
  "表述文字": "【P156｜首圈容量｜同测试换配方】实验样 30 vol% DMTS（1 M LiTFSI；LiNO3 1 %；30 vol% DMTS；DME:DOL = 与DOL为1:1:与DME为1:1（体积比），测试 T_initial）相对 对比样 conventional DME/DOL（1 M LiTFSI；LiNO3 1 %；DME:DOL = 与DOL为1:1:与DME为1:1（体积比），测试 T_initial）｜组分变化：加入 DMTS（30 vol%）（其中 DMTS：成膜/活性溶剂）｜描述符：非氟醚氧 变低；硫醚/多硫 S 变高（从无到有）；溶剂环数 变低；可旋转键数 变高；TPSA 变低；溶剂分子量 变高；每个 Li⁺ 的配位位点 变低；稀释剂摩尔比例 变高（从无到有）｜物性：两边没有都报告的｜条件：相同（含默认值：温度默认）｜性能：首圈容量 变高"
 },
 {
  "编号": "PC00466",
  "论文": "P157",
  "类别": "首圈容量",
  "比较类型": "同测试换配方",
  "A": {
   "测试": "T14",
   "测试名": "首圈容量和极化-1.0mg cm−2",
   "配方": "F10",
   "配方名": "10%SL-CLE",
   "recipe": "R10",
   "是否对照": false,
   "配方文字": "1.0 M LiTFSI；0.2 M LiNO3；10 vol% SULFOLANE；DOL:DME = 与DME为1:1:与DOL为1:1（体积比）",
   "表述编号": "ST1556",
   "证据句子": [
    "M0124",
    "M0164"
   ],
   "标记": [
    "基准未写明",
    "温度默认"
   ]
  },
  "B": {
   "测试": "T14",
   "测试名": "首圈容量和极化-1.0mg cm−2",
   "配方": "F0",
   "配方名": "CLE",
   "recipe": "R0",
   "是否对照": true,
   "配方文字": "1.0 M LiTFSI；0.2 M LiNO3；DOL:DME = 与DME为1:1:与DOL为1:1（体积比）",
   "表述编号": "ST1555",
   "证据句子": [
    "M0124",
    "M0164"
   ],
   "标记": [
    "基准未写明",
    "温度默认"
   ]
  },
  "组分变化": "加入 SULFOLANE（10 vol%）",
  "作者改动的组分": [
   "SULFOLANE"
  ],
  "特殊组分变化": [],
  "电解液相同但样品编号不同": false,
  "描述符": [
   {
    "描述符": "eo",
    "中文": "非氟醚氧",
    "组": "配位（醚氧）",
    "方向": "变低",
    "A": 1.8228,
    "B": 2.0,
    "被动": false
   },
   {
    "描述符": "sulfone",
    "中文": "砜/亚砜",
    "组": "其他（单独成组或数据少）",
    "方向": "变高（从无到有）",
    "A": 0.0886,
    "B": 0.0,
    "被动": false
   },
   {
    "描述符": "ring",
    "中文": "溶剂环数",
    "组": "溶剂骨架",
    "方向": "变高",
    "A": 0.634,
    "B": 0.5984,
    "被动": false
   },
   {
    "描述符": "rotb",
    "中文": "可旋转键数",
    "组": "溶剂骨架",
    "方向": "变低",
    "A": 1.0981,
    "B": 1.2049,
    "被动": false
   },
   {
    "描述符": "tpsa",
    "中文": "TPSA",
    "组": "其他（单独成组或数据少）",
    "方向": "变高",
    "A": 19.8494,
    "B": 18.46,
    "被动": false
   },
   {
    "描述符": "mw",
    "中文": "溶剂分子量",
    "组": "溶剂骨架",
    "方向": "变高",
    "A": 84.0356,
    "B": 80.5223,
    "被动": false
   },
   {
    "描述符": "lnsites",
    "中文": "每个 Li⁺ 的配位位点",
    "组": "配位（醚氧）",
    "方向": "变低",
    "A": 18.86,
    "B": 19.9841,
    "被动": false
   }
  ],
  "物性": [],
  "条件": [
   {
    "条件": "E/S",
    "方向": "相近",
    "A": 17.68,
    "B": 17.68
   },
   {
    "条件": "硫载量",
    "方向": "相近",
    "A": 1.0,
    "B": 1.0
   },
   {
    "条件": "倍率",
    "方向": "相近",
    "A": 0.1,
    "B": 0.1
   },
   {
    "条件": "温度",
    "方向": "相近",
    "A": 25.0,
    "B": 25.0
   },
   {
    "条件": "电池形式",
    "方向": "相同",
    "A": 0.0,
    "B": 0.0
   }
  ],
  "条件含默认值": [
   "温度默认"
  ],
  "性能": {
   "方向": "相近",
   "倍数": 1.0294,
   "倍数含义": "容量之比",
   "好于参照": null,
   "值A": 1050.0,
   "值B": 1020.0,
   "指标A": "比放电容量（基准未写明）",
   "指标B": "比放电容量（基准未写明）"
  },
  "表述文字": "【P157｜首圈容量｜同测试换配方】实验样 10%SL-CLE（1.0 M LiTFSI；0.2 M LiNO3；10 vol% SULFOLANE；DOL:DME = 与DME为1:1:与DOL为1:1（体积比），测试 T14）相对 对比样 CLE（1.0 M LiTFSI；0.2 M LiNO3；DOL:DME = 与DME为1:1:与DOL为1:1（体积比），测试 T14）｜组分变化：加入 SULFOLANE（10 vol%）｜描述符：非氟醚氧 变低；砜/亚砜 变高（从无到有）；溶剂环数 变高；可旋转键数 变低；TPSA 变高；溶剂分子量 变高；每个 Li⁺ 的配位位点 变低｜物性：两边没有都报告的｜条件：相同（含默认值：温度默认）｜性能：首圈容量 相近"
 },
 {
  "编号": "PC00467",
  "论文": "P157",
  "类别": "首圈容量",
  "比较类型": "同测试换配方",
  "A": {
   "测试": "T14",
   "测试名": "首圈容量和极化-1.0mg cm−2",
   "配方": "F6",
   "配方名": "6%SL-CLE",
   "recipe": "R6",
   "是否对照": false,
   "配方文字": "1.0 M LiTFSI；0.2 M LiNO3；6 vol% SULFOLANE；DOL:DME = 与DME为1:1:与DOL为1:1（体积比）",
   "表述编号": "ST1557",
   "证据句子": [
    "M0124",
    "M0164"
   ],
   "标记": [
    "基准未写明",
    "温度默认"
   ]
  },
  "B": {
   "测试": "T14",
   "测试名": "首圈容量和极化-1.0mg cm−2",
   "配方": "F0",
   "配方名": "CLE",
   "recipe": "R0",
   "是否对照": true,
   "配方文字": "1.0 M LiTFSI；0.2 M LiNO3；DOL:DME = 与DME为1:1:与DOL为1:1（体积比）",
   "表述编号": "ST1555",
   "证据句子": [
    "M0124",
    "M0164"
   ],
   "标记": [
    "基准未写明",
    "温度默认"
   ]
  },
  "组分变化": "加入 SULFOLANE（6 vol%）",
  "作者改动的组分": [
   "SULFOLANE"
  ],
  "特殊组分变化": [],
  "电解液相同但样品编号不同": false,
  "描述符": [
   {
    "描述符": "eo",
    "中文": "非氟醚氧",
    "组": "配位（醚氧）",
    "方向": "变低",
    "A": 1.8942,
    "B": 2.0,
    "被动": false
   },
   {
    "描述符": "sulfone",
    "中文": "砜/亚砜",
    "组": "其他（单独成组或数据少）",
    "方向": "变高（从无到有）",
    "A": 0.0529,
    "B": 0.0,
    "被动": false
   },
   {
    "描述符": "ring",
    "中文": "溶剂环数",
    "组": "溶剂骨架",
    "方向": "变高",
    "A": 0.6196,
    "B": 0.5984,
    "被动": false
   },
   {
    "描述符": "rotb",
    "中文": "可旋转键数",
    "组": "溶剂骨架",
    "方向": "变低",
    "A": 1.1411,
    "B": 1.2049,
    "被动": false
   },
   {
    "描述符": "tpsa",
    "中文": "TPSA",
    "组": "其他（单独成组或数据少）",
    "方向": "变高",
    "A": 19.2894,
    "B": 18.46,
    "被动": false
   },
   {
    "描述符": "mw",
    "中文": "溶剂分子量",
    "组": "溶剂骨架",
    "方向": "变高",
    "A": 82.6197,
    "B": 80.5223,
    "被动": false
   },
   {
    "描述符": "lnsites",
    "中文": "每个 Li⁺ 的配位位点",
    "组": "配位（醚氧）",
    "方向": "变低",
    "A": 19.3096,
    "B": 19.9841,
    "被动": false
   }
  ],
  "物性": [],
  "条件": [
   {
    "条件": "E/S",
    "方向": "相近",
    "A": 17.68,
    "B": 17.68
   },
   {
    "条件": "硫载量",
    "方向": "相近",
    "A": 1.0,
    "B": 1.0
   },
   {
    "条件": "倍率",
    "方向": "相近",
    "A": 0.1,
    "B": 0.1
   },
   {
    "条件": "温度",
    "方向": "相近",
    "A": 25.0,
    "B": 25.0
   },
   {
    "条件": "电池形式",
    "方向": "相同",
    "A": 0.0,
    "B": 0.0
   }
  ],
  "条件含默认值": [
   "温度默认"
  ],
  "性能": {
   "方向": "变高",
   "倍数": 1.1078,
   "倍数含义": "容量之比",
   "好于参照": true,
   "值A": 1130.0,
   "值B": 1020.0,
   "指标A": "比放电容量（基准未写明）",
   "指标B": "比放电容量（基准未写明）"
  },
  "表述文字": "【P157｜首圈容量｜同测试换配方】实验样 6%SL-CLE（1.0 M LiTFSI；0.2 M LiNO3；6 vol% SULFOLANE；DOL:DME = 与DME为1:1:与DOL为1:1（体积比），测试 T14）相对 对比样 CLE（1.0 M LiTFSI；0.2 M LiNO3；DOL:DME = 与DME为1:1:与DOL为1:1（体积比），测试 T14）｜组分变化：加入 SULFOLANE（6 vol%）｜描述符：非氟醚氧 变低；砜/亚砜 变高（从无到有）；溶剂环数 变高；可旋转键数 变低；TPSA 变高；溶剂分子量 变高；每个 Li⁺ 的配位位点 变低｜物性：两边没有都报告的｜条件：相同（含默认值：温度默认）｜性能：首圈容量 变高"
 },
 {
  "编号": "PC00468",
  "论文": "P157",
  "类别": "首圈容量",
  "比较类型": "配方和条件都变",
  "A": {
   "测试": "T18",
   "测试名": "0.1C长期循环",
   "配方": "F6",
   "配方名": "6%SL-CLE",
   "recipe": "R6",
   "是否对照": false,
   "配方文字": "1.0 M LiTFSI；0.2 M LiNO3；6 vol% SULFOLANE；DOL:DME = 与DME为1:1:与DOL为1:1（体积比）",
   "表述编号": "ST1561",
   "证据句子": [
    "M0151"
   ],
   "标记": [
    "基准未写明",
    "温度默认"
   ]
  },
  "B": {
   "测试": "T14",
   "测试名": "首圈容量和极化-1.0mg cm−2",
   "配方": "F0",
   "配方名": "CLE",
   "recipe": "R0",
   "是否对照": true,
   "配方文字": "1.0 M LiTFSI；0.2 M LiNO3；DOL:DME = 与DME为1:1:与DOL为1:1（体积比）",
   "表述编号": "ST1555",
   "证据句子": [
    "M0124",
    "M0164"
   ],
   "标记": [
    "基准未写明",
    "温度默认"
   ]
  },
  "组分变化": "加入 SULFOLANE（6 vol%）",
  "作者改动的组分": [
   "SULFOLANE"
  ],
  "特殊组分变化": [],
  "电解液相同但样品编号不同": false,
  "描述符": [
   {
    "描述符": "eo",
    "中文": "非氟醚氧",
    "组": "配位（醚氧）",
    "方向": "变低",
    "A": 1.8942,
    "B": 2.0,
    "被动": false
   },
   {
    "描述符": "sulfone",
    "中文": "砜/亚砜",
    "组": "其他（单独成组或数据少）",
    "方向": "变高（从无到有）",
    "A": 0.0529,
    "B": 0.0,
    "被动": false
   },
   {
    "描述符": "ring",
    "中文": "溶剂环数",
    "组": "溶剂骨架",
    "方向": "变高",
    "A": 0.6196,
    "B": 0.5984,
    "被动": false
   },
   {
    "描述符": "rotb",
    "中文": "可旋转键数",
    "组": "溶剂骨架",
    "方向": "变低",
    "A": 1.1411,
    "B": 1.2049,
    "被动": false
   },
   {
    "描述符": "tpsa",
    "中文": "TPSA",
    "组": "其他（单独成组或数据少）",
    "方向": "变高",
    "A": 19.2894,
    "B": 18.46,
    "被动": false
   },
   {
    "描述符": "mw",
    "中文": "溶剂分子量",
    "组": "溶剂骨架",
    "方向": "变高",
    "A": 82.6197,
    "B": 80.5223,
    "被动": false
   },
   {
    "描述符": "lnsites",
    "中文": "每个 Li⁺ 的配位位点",
    "组": "配位（醚氧）",
    "方向": "变低",
    "A": 19.3096,
    "B": 19.9841,
    "被动": false
   }
  ],
  "物性": [],
  "条件": [
   {
    "条件": "E/S",
    "方向": "一边未报告",
    "A": null,
    "B": 2.8724340572094973
   },
   {
    "条件": "硫载量",
    "方向": "一边未报告",
    "A": null,
    "B": 1.0
   },
   {
    "条件": "倍率",
    "方向": "相近",
    "A": 0.1,
    "B": 0.1
   },
   {
    "条件": "温度",
    "方向": "相近",
    "A": 25.0,
    "B": 25.0
   },
   {
    "条件": "电池形式",
    "方向": "相同",
    "A": 0.0,
    "B": 0.0
   }
  ],
  "条件含默认值": [
   "温度默认"
  ],
  "性能": {
   "方向": "变高",
   "倍数": 1.0686,
   "倍数含义": "容量之比",
   "好于参照": true,
   "值A": 1090.0,
   "值B": 1020.0,
   "指标A": "比放电容量（基准未写明）",
   "指标B": "比放电容量（基准未写明）"
  },
  "表述文字": "【P157｜首圈容量｜配方和条件都变】实验样 6%SL-CLE（1.0 M LiTFSI；0.2 M LiNO3；6 vol% SULFOLANE；DOL:DME = 与DME为1:1:与DOL为1:1（体积比），测试 T18）相对 对比样 CLE（1.0 M LiTFSI；0.2 M LiNO3；DOL:DME = 与DME为1:1:与DOL为1:1（体积比），测试 T14）｜组分变化：加入 SULFOLANE（6 vol%）｜描述符：非氟醚氧 变低；砜/亚砜 变高（从无到有）；溶剂环数 变高；可旋转键数 变低；TPSA 变高；溶剂分子量 变高；每个 Li⁺ 的配位位点 变低｜物性：两边没有都报告的｜条件：E/S 一边未报告；硫载量 一边未报告（含默认值：温度默认）｜性能：首圈容量 变高"
 },
 {
  "编号": "PC00469",
  "论文": "P157",
  "类别": "首圈容量",
  "比较类型": "同测试换配方",
  "A": {
   "测试": "T14",
   "测试名": "首圈容量和极化-1.0mg cm−2",
   "配方": "F6",
   "配方名": "6%SL-CLE",
   "recipe": "R6",
   "是否对照": false,
   "配方文字": "1.0 M LiTFSI；0.2 M LiNO3；6 vol% SULFOLANE；DOL:DME = 与DME为1:1:与DOL为1:1（体积比）",
   "表述编号": "ST1557",
   "证据句子": [
    "M0124",
    "M0164"
   ],
   "标记": [
    "基准未写明",
    "温度默认"
   ]
  },
  "B": {
   "测试": "T14",
   "测试名": "首圈容量和极化-1.0mg cm−2",
   "配方": "F10",
   "配方名": "10%SL-CLE",
   "recipe": "R10",
   "是否对照": false,
   "配方文字": "1.0 M LiTFSI；0.2 M LiNO3；10 vol% SULFOLANE；DOL:DME = 与DME为1:1:与DOL为1:1（体积比）",
   "表述编号": "ST1556",
   "证据句子": [
    "M0124",
    "M0164"
   ],
   "标记": [
    "基准未写明",
    "温度默认"
