Repository: zhuonanli08/Li-S_Electrolyte_Conflicts

File: output/两两比较表述_313篇_v2_2026-11-07/比较表述.json (part 30 of 111)
[
   ]
  },
  "组分变化": "SULFOLANE 10 vol% → 6 vol%",
  "作者改动的组分": [
   "SULFOLANE"
  ],
  "特殊组分变化": [],
  "电解液相同但样品编号不同": false,
  "描述符": [
   {
    "描述符": "eo",
    "中文": "非氟醚氧",
    "组": "配位（醚氧）",
    "方向": "变高",
    "A": 1.8942,
    "B": 1.8228,
    "被动": false
   },
   {
    "描述符": "sulfone",
    "中文": "砜/亚砜",
    "组": "其他（单独成组或数据少）",
    "方向": "变低",
    "A": 0.0529,
    "B": 0.0886,
    "被动": false
   },
   {
    "描述符": "ring",
    "中文": "溶剂环数",
    "组": "溶剂骨架",
    "方向": "变低",
    "A": 0.6196,
    "B": 0.634,
    "被动": false
   },
   {
    "描述符": "rotb",
    "中文": "可旋转键数",
    "组": "溶剂骨架",
    "方向": "变高",
    "A": 1.1411,
    "B": 1.0981,
    "被动": false
   },
   {
    "描述符": "tpsa",
    "中文": "TPSA",
    "组": "其他（单独成组或数据少）",
    "方向": "变低",
    "A": 19.2894,
    "B": 19.8494,
    "被动": false
   },
   {
    "描述符": "mw",
    "中文": "溶剂分子量",
    "组": "溶剂骨架",
    "方向": "变低",
    "A": 82.6197,
    "B": 84.0356,
    "被动": false
   },
   {
    "描述符": "lnsites",
    "中文": "每个 Li⁺ 的配位位点",
    "组": "配位（醚氧）",
    "方向": "变高",
    "A": 19.3096,
    "B": 18.86,
    "被动": false
   }
  ],
  "物性": [
   {
    "物性": "其他（未归类）",
    "方向": "相近",
    "A": 4.5,
    "B": 4.5,
    "单位": "V",
    "温度": null
   }
  ],
  "条件": [
   {
    "条件": "E/S",
    "方向": "相近",
    "A": 17.68,
    "B": 17.68
   },
   {
    "条件": "硫载量",
    "方向": "相近",
    "A": 1.0,
    "B": 1.0
   },
   {
    "条件": "倍率",
    "方向": "相近",
    "A": 0.1,
    "B": 0.1
   },
   {
    "条件": "温度",
    "方向": "相近",
    "A": 25.0,
    "B": 25.0
   },
   {
    "条件": "电池形式",
    "方向": "相同",
    "A": 0.0,
    "B": 0.0
   }
  ],
  "条件含默认值": [
   "温度默认"
  ],
  "性能": {
   "方向": "变高",
   "倍数": 1.0762,
   "倍数含义": "容量之比",
   "好于参照": true,
   "值A": 1130.0,
   "值B": 1050.0,
   "指标A": "比放电容量（基准未写明）",
   "指标B": "比放电容量（基准未写明）"
  },
  "表述文字": "【P157｜首圈容量｜同测试换配方】实验样 6%SL-CLE（1.0 M LiTFSI；0.2 M LiNO3；6 vol% SULFOLANE；DOL:DME = 与DME为1:1:与DOL为1:1（体积比），测试 T14）相对 实验样 10%SL-CLE（1.0 M LiTFSI；0.2 M LiNO3；10 vol% SULFOLANE；DOL:DME = 与DME为1:1:与DOL为1:1（体积比），测试 T14）｜组分变化：SULFOLANE 10 vol% → 6 vol%｜描述符：非氟醚氧 变高；砜/亚砜 变低；溶剂环数 变低；可旋转键数 变高；TPSA 变低；溶剂分子量 变低；每个 Li⁺ 的配位位点 变高｜物性：其他（未归类） 相近｜条件：相同（含默认值：温度默认）｜性能：首圈容量 变高"
 },
 {
  "编号": "PC00470",
  "论文": "P157",
  "类别": "首圈容量",
  "比较类型": "配方和条件都变",
  "A": {
   "测试": "T18",
   "测试名": "0.1C长期循环",
   "配方": "F6",
   "配方名": "6%SL-CLE",
   "recipe": "R6",
   "是否对照": false,
   "配方文字": "1.0 M LiTFSI；0.2 M LiNO3；6 vol% SULFOLANE；DOL:DME = 与DME为1:1:与DOL为1:1（体积比）",
   "表述编号": "ST1561",
   "证据句子": [
    "M0151"
   ],
   "标记": [
    "基准未写明",
    "温度默认"
   ]
  },
  "B": {
   "测试": "T14",
   "测试名": "首圈容量和极化-1.0mg cm−2",
   "配方": "F10",
   "配方名": "10%SL-CLE",
   "recipe": "R10",
   "是否对照": false,
   "配方文字": "1.0 M LiTFSI；0.2 M LiNO3；10 vol% SULFOLANE；DOL:DME = 与DME为1:1:与DOL为1:1（体积比）",
   "表述编号": "ST1556",
   "证据句子": [
    "M0124",
    "M0164"
   ],
   "标记": [
    "基准未写明",
    "温度默认"
   ]
  },
  "组分变化": "SULFOLANE 10 vol% → 6 vol%",
  "作者改动的组分": [
   "SULFOLANE"
  ],
  "特殊组分变化": [],
  "电解液相同但样品编号不同": false,
  "描述符": [
   {
    "描述符": "eo",
    "中文": "非氟醚氧",
    "组": "配位（醚氧）",
    "方向": "变高",
    "A": 1.8942,
    "B": 1.8228,
    "被动": false
   },
   {
    "描述符": "sulfone",
    "中文": "砜/亚砜",
    "组": "其他（单独成组或数据少）",
    "方向": "变低",
    "A": 0.0529,
    "B": 0.0886,
    "被动": false
   },
   {
    "描述符": "ring",
    "中文": "溶剂环数",
    "组": "溶剂骨架",
    "方向": "变低",
    "A": 0.6196,
    "B": 0.634,
    "被动": false
   },
   {
    "描述符": "rotb",
    "中文": "可旋转键数",
    "组": "溶剂骨架",
    "方向": "变高",
    "A": 1.1411,
    "B": 1.0981,
    "被动": false
   },
   {
    "描述符": "tpsa",
    "中文": "TPSA",
    "组": "其他（单独成组或数据少）",
    "方向": "变低",
    "A": 19.2894,
    "B": 19.8494,
    "被动": false
   },
   {
    "描述符": "mw",
    "中文": "溶剂分子量",
    "组": "溶剂骨架",
    "方向": "变低",
    "A": 82.6197,
    "B": 84.0356,
    "被动": false
   },
   {
    "描述符": "lnsites",
    "中文": "每个 Li⁺ 的配位位点",
    "组": "配位（醚氧）",
    "方向": "变高",
    "A": 19.3096,
    "B": 18.86,
    "被动": false
   }
  ],
  "物性": [
   {
    "物性": "其他（未归类）",
    "方向": "相近",
    "A": 4.5,
    "B": 4.5,
    "单位": "V",
    "温度": null
   }
  ],
  "条件": [
   {
    "条件": "E/S",
    "方向": "一边未报告",
    "A": null,
    "B": 2.8724340572094973
   },
   {
    "条件": "硫载量",
    "方向": "一边未报告",
    "A": null,
    "B": 1.0
   },
   {
    "条件": "倍率",
    "方向": "相近",
    "A": 0.1,
    "B": 0.1
   },
   {
    "条件": "温度",
    "方向": "相近",
    "A": 25.0,
    "B": 25.0
   },
   {
    "条件": "电池形式",
    "方向": "相同",
    "A": 0.0,
    "B": 0.0
   }
  ],
  "条件含默认值": [
   "温度默认"
  ],
  "性能": {
   "方向": "相近",
   "倍数": 1.0381,
   "倍数含义": "容量之比",
   "好于参照": null,
   "值A": 1090.0,
   "值B": 1050.0,
   "指标A": "比放电容量（基准未写明）",
   "指标B": "比放电容量（基准未写明）"
  },
  "表述文字": "【P157｜首圈容量｜配方和条件都变】实验样 6%SL-CLE（1.0 M LiTFSI；0.2 M LiNO3；6 vol% SULFOLANE；DOL:DME = 与DME为1:1:与DOL为1:1（体积比），测试 T18）相对 实验样 10%SL-CLE（1.0 M LiTFSI；0.2 M LiNO3；10 vol% SULFOLANE；DOL:DME = 与DME为1:1:与DOL为1:1（体积比），测试 T14）｜组分变化：SULFOLANE 10 vol% → 6 vol%｜描述符：非氟醚氧 变高；砜/亚砜 变低；溶剂环数 变低；可旋转键数 变高；TPSA 变低；溶剂分子量 变低；每个 Li⁺ 的配位位点 变高｜物性：其他（未归类） 相近｜条件：E/S 一边未报告；硫载量 一边未报告（含默认值：温度默认）｜性能：首圈容量 相近"
 },
 {
  "编号": "PC00471",
  "论文": "P157",
  "类别": "首圈容量",
  "比较类型": "同配方换条件",
  "A": {
   "测试": "T18",
   "测试名": "0.1C长期循环",
   "配方": "F6",
   "配方名": "6%SL-CLE",
   "recipe": "R6",
   "是否对照": false,
   "配方文字": "1.0 M LiTFSI；0.2 M LiNO3；6 vol% SULFOLANE；DOL:DME = 与DME为1:1:与DOL为1:1（体积比）",
   "表述编号": "ST1561",
   "证据句子": [
    "M0151"
   ],
   "标记": [
    "基准未写明",
    "温度默认"
   ]
  },
  "B": {
   "测试": "T14",
   "测试名": "首圈容量和极化-1.0mg cm−2",
   "配方": "F6",
   "配方名": "6%SL-CLE",
   "recipe": "R6",
   "是否对照": false,
   "配方文字": "1.0 M LiTFSI；0.2 M LiNO3；6 vol% SULFOLANE；DOL:DME = 与DME为1:1:与DOL为1:1（体积比）",
   "表述编号": "ST1557",
   "证据句子": [
    "M0124",
    "M0164"
   ],
   "标记": [
    "基准未写明",
    "温度默认"
   ]
  },
  "组分变化": "配方相同",
  "作者改动的组分": [],
  "特殊组分变化": [],
  "电解液相同但样品编号不同": false,
  "描述符": [],
  "物性": [
   {
    "物性": "其他（未归类）",
    "方向": "相近",
    "A": 4.5,
    "B": 4.5,
    "单位": "V",
    "温度": null
   }
  ],
  "条件": [
   {
    "条件": "E/S",
    "方向": "一边未报告",
    "A": null,
    "B": 2.8724340572094973
   },
   {
    "条件": "硫载量",
    "方向": "一边未报告",
    "A": null,
    "B": 1.0
   },
   {
    "条件": "倍率",
    "方向": "相近",
    "A": 0.1,
    "B": 0.1
   },
   {
    "条件": "温度",
    "方向": "相近",
    "A": 25.0,
    "B": 25.0
   },
   {
    "条件": "电池形式",
    "方向": "相同",
    "A": 0.0,
    "B": 0.0
   }
  ],
  "条件含默认值": [
   "温度默认"
  ],
  "性能": {
   "方向": "相近",
   "倍数": 0.9646,
   "倍数含义": "容量之比",
   "好于参照": null,
   "值A": 1090.0,
   "值B": 1130.0,
   "指标A": "比放电容量（基准未写明）",
   "指标B": "比放电容量（基准未写明）"
  },
  "表述文字": "【P157｜首圈容量｜同配方换条件】实验样 6%SL-CLE（1.0 M LiTFSI；0.2 M LiNO3；6 vol% SULFOLANE；DOL:DME = 与DME为1:1:与DOL为1:1（体积比），测试 T18）相对 实验样 6%SL-CLE（1.0 M LiTFSI；0.2 M LiNO3；6 vol% SULFOLANE；DOL:DME = 与DME为1:1:与DOL为1:1（体积比），测试 T14）｜组分变化：配方相同｜描述符：配方相同｜物性：其他（未归类） 相近｜条件：E/S 一边未报告；硫载量 一边未报告（含默认值：温度默认）｜性能：首圈容量 相近"
 },
 {
  "编号": "PC00472",
  "论文": "P163",
  "类别": "LiCu_CE",
  "比较类型": "同测试换配方",
  "A": {
   "测试": "T3",
   "测试名": "Li||Cu 0.5 mA cm−2效率和极化",
   "配方": "HE2",
   "配方名": "HE2",
   "recipe": "R_HE2",
   "是否对照": false,
   "配方文字": "母液BE中6；混合后未直接报告 mol L−1 LiFSI；DME 包含于1体积BE；纯DME体积未报告；TFTFE（2体积/1体积BE 体积份）",
   "表述编号": "ST1617",
   "证据句子": [
    "M0127"
   ],
   "标记": [
    "温度默认"
   ]
  },
  "B": {
   "测试": "T3",
   "测试名": "Li||Cu 0.5 mA cm−2效率和极化",
   "配方": "BE",
   "配方名": "BE",
   "recipe": "R_BE",
   "是否对照": true,
   "配方文字": "6 mol L−1 LiFSI；DME（未报告 体积份）",
   "表述编号": "ST1613",
   "证据句子": [
    "M0119"
   ],
   "标记": [
    "温度默认",
    "溶剂比例默认"
   ]
  },
  "组分变化": "LiFSI 6 mol L−1 → 母液BE中6；混合后未直接报告 mol L−1；DME 未报告 → 包含于1体积BE；纯DME体积未报告；加入 TFTFE（2体积/1体积BE v/v）",
  "作者改动的组分": [
   "DME",
   "LiFSI",
   "TFTFE"
  ],
  "特殊组分变化": [],
  "电解液相同但样品编号不同": false,
  "描述符": [
   {
    "描述符": "eo",
    "中文": "非氟醚氧",
    "组": "配位（醚氧）",
    "方向": "变低",
    "A": 1.0,
    "B": 2.0,
    "被动": false
   },
   {
    "描述符": "eo_a",
    "中文": "α 氟化醚氧",
    "组": "氟化/稀释",
    "方向": "变高（从无到有）",
    "A": 0.5,
    "B": 0.0,
    "被动": false
   },
   {
    "描述符": "fat",
    "中文": "溶剂 F 原子数",
    "组": "氟化/稀释",
    "方向": "变高（从无到有）",
    "A": 3.5,
    "B": 0.0,
    "被动": false
   },
   {
    "描述符": "tpsa",
    "中文": "TPSA",
    "组": "其他（单独成组或数据少）",
    "方向": "变低",
    "A": 13.845,
    "B": 18.46,
    "被动": false
   },
   {
    "描述符": "mw",
    "中文": "溶剂分子量",
    "组": "溶剂骨架",
    "方向": "变高",
    "A": 145.0875,
    "B": 90.122,
    "被动": false
   },
   {
    "描述符": "ffrac",
    "中文": "含氟溶剂比例",
    "组": "氟化/稀释",
    "方向": "变高（从无到有）",
    "A": 0.5,
    "B": 0.0,
    "被动": false
   }
  ],
  "物性": [
   {
    "物性": "Li⁺溶剂化结构",
    "方向": "相近",
    "A": 3.0,
    "B": 3.0,
    "单位": "–4个O",
    "温度": null
   },
   {
    "物性": "润湿性",
    "方向": "变低（变为 0）",
    "A": 0.0,
    "B": 32.7,
    "单位": "°",
    "温度": null
   },
   {
    "物性": "离子电导率",
    "方向": "变低",
    "A": 4.59,
    "B": 11.53,
    "单位": "mS cm−1",
    "温度": null
   },
   {
    "物性": "黏度",
    "方向": "变低",
    "A": 11.34,
    "B": 107.72,
    "单位": "mPa·s",
    "温度": null
   }
  ],
  "条件": [
   {
    "条件": "温度",
    "方向": "相近",
    "A": 25.0,
    "B": 25.0
   },
   {
    "条件": "电流密度",
    "方向": "相近",
    "A": 0.5,
    "B": 0.5
   },
   {
    "条件": "沉积容量",
    "方向": "相近",
    "A": 1.0,
    "B": 1.0
   },
   {
    "条件": "测试方法",
    "方向": "相同",
    "A": 0.0,
    "B": 0.0
   },
   {
    "条件": "圈数",
    "方向": "变高",
    "A": 350,
    "B": 10
   }
  ],
  "条件含默认值": [
   "温度默认",
   "溶剂比例默认"
  ],
  "性能": {
   "方向": "变高",
   "倍数": 0.2609,
   "倍数含义": "损失（100 − CE）之比",
   "好于参照": true,
   "值A": 99.4,
   "值B": 97.7,
   "指标A": "Li‖Cu CE",
   "指标B": "Li‖Cu CE"
  },
  "表述文字": "【P163｜Li‖Cu CE｜同测试换配方】实验样 HE2（母液BE中6；混合后未直接报告 mol L−1 LiFSI；DME 包含于1体积BE；纯DME体积未报告；TFTFE（2体积/1体积BE 体积份），测试 T3）相对 对比样 BE（6 mol L−1 LiFSI；DME（未报告 体积份），测试 T3）｜组分变化：LiFSI 6 mol L−1 → 母液BE中6；混合后未直接报告 mol L−1；DME 未报告 → 包含于1体积BE；纯DME体积未报告；加入 TFTFE（2体积/1体积BE v/v）｜描述符：非氟醚氧 变低；α 氟化醚氧 变高（从无到有）；溶剂 F 原子数 变高（从无到有）；TPSA 变低；溶剂分子量 变高；含氟溶剂比例 变高（从无到有）｜物性：Li⁺溶剂化结构 相近；润湿性 变低（变为 0）；离子电导率 变低；黏度 变低｜条件：圈数 变高（含默认值：温度默认、溶剂比例默认）｜性能：Li‖Cu CE 变高"
 },
 {
  "编号": "PC00473",
  "论文": "P163",
  "类别": "LiCu_CE",
  "比较类型": "配方和条件都变",
  "A": {
   "测试": "T4",
   "测试名": "Li||Cu 2.0 mA cm−2效率和极化",
   "配方": "HE2",
   "配方名": "HE2",
   "recipe": "R_HE2",
   "是否对照": false,
   "配方文字": "母液BE中6；混合后未直接报告 mol L−1 LiFSI；DME 包含于1体积BE；纯DME体积未报告；TFTFE（2体积/1体积BE 体积份）",
   "表述编号": "ST1618",
   "证据句子": [
    "M0127"
   ],
   "标记": [
    "温度默认"
   ]
  },
  "B": {
   "测试": "T3",
   "测试名": "Li||Cu 0.5 mA cm−2效率和极化",
   "配方": "BE",
   "配方名": "BE",
   "recipe": "R_BE",
   "是否对照": true,
   "配方文字": "6 mol L−1 LiFSI；DME（未报告 体积份）",
   "表述编号": "ST1613",
   "证据句子": [
    "M0119"
   ],
   "标记": [
    "温度默认",
    "溶剂比例默认"
   ]
  },
  "组分变化": "LiFSI 6 mol L−1 → 母液BE中6；混合后未直接报告 mol L−1；DME 未报告 → 包含于1体积BE；纯DME体积未报告；加入 TFTFE（2体积/1体积BE v/v）",
  "作者改动的组分": [
   "DME",
   "LiFSI",
   "TFTFE"
  ],
  "特殊组分变化": [],
  "电解液相同但样品编号不同": false,
  "描述符": [
   {
    "描述符": "eo",
    "中文": "非氟醚氧",
    "组": "配位（醚氧）",
    "方向": "变低",
    "A": 1.0,
    "B": 2.0,
    "被动": false
   },
   {
    "描述符": "eo_a",
    "中文": "α 氟化醚氧",
    "组": "氟化/稀释",
    "方向": "变高（从无到有）",
    "A": 0.5,
    "B": 0.0,
    "被动": false
   },
   {
    "描述符": "fat",
    "中文": "溶剂 F 原子数",
    "组": "氟化/稀释",
    "方向": "变高（从无到有）",
    "A": 3.5,
    "B": 0.0,
    "被动": false
   },
   {
    "描述符": "tpsa",
    "中文": "TPSA",
    "组": "其他（单独成组或数据少）",
    "方向": "变低",
    "A": 13.845,
    "B": 18.46,
    "被动": false
   },
   {
    "描述符": "mw",
    "中文": "溶剂分子量",
    "组": "溶剂骨架",
    "方向": "变高",
    "A": 145.0875,
    "B": 90.122,
    "被动": false
   },
   {
    "描述符": "ffrac",
    "中文": "含氟溶剂比例",
    "组": "氟化/稀释",
    "方向": "变高（从无到有）",
    "A": 0.5,
    "B": 0.0,
    "被动": false
   }
  ],
  "物性": [
   {
    "物性": "Li⁺溶剂化结构",
    "方向": "相近",
    "A": 3.0,
    "B": 3.0,
    "单位": "–4个O",
    "温度": null
   },
   {
    "物性": "润湿性",
    "方向": "变低（变为 0）",
    "A": 0.0,
    "B": 32.7,
    "单位": "°",
    "温度": null
   },
   {
    "物性": "离子电导率",
    "方向": "变低",
    "A": 4.59,
    "B": 11.53,
    "单位": "mS cm−1",
    "温度": null
   },
   {
    "物性": "黏度",
    "方向": "变低",
    "A": 11.34,
    "B": 107.72,
    "单位": "mPa·s",
    "温度": null
   }
  ],
  "条件": [
   {
    "条件": "温度",
    "方向": "相近",
    "A": 25.0,
    "B": 25.0
   },
   {
    "条件": "电流密度",
    "方向": "变高",
    "A": 2.0,
    "B": 0.5
   },
   {
    "条件": "沉积容量",
    "方向": "相近",
    "A": 1.0,
    "B": 1.0
   },
   {
    "条件": "测试方法",
    "方向": "相同",
    "A": 0.0,
    "B": 0.0
   },
   {
    "条件": "圈数",
    "方向": "变高",
    "A": 350,
    "B": 10
   }
  ],
  "条件含默认值": [
   "温度默认",
   "溶剂比例默认"
  ],
  "性能": {
   "方向": "变高",
   "倍数": 0.3043,
   "倍数含义": "损失（100 − CE）之比",
   "好于参照": true,
   "值A": 99.3,
   "值B": 97.7,
   "指标A": "Li‖Cu CE",
   "指标B": "Li‖Cu CE"
  },
  "表述文字": "【P163｜Li‖Cu CE｜配方和条件都变】实验样 HE2（母液BE中6；混合后未直接报告 mol L−1 LiFSI；DME 包含于1体积BE；纯DME体积未报告；TFTFE（2体积/1体积BE 体积份），测试 T4）相对 对比样 BE（6 mol L−1 LiFSI；DME（未报告 体积份），测试 T3）｜组分变化：LiFSI 6 mol L−1 → 母液BE中6；混合后未直接报告 mol L−1；DME 未报告 → 包含于1体积BE；纯DME体积未报告；加入 TFTFE（2体积/1体积BE v/v）｜描述符：非氟醚氧 变低；α 氟化醚氧 变高（从无到有）；溶剂 F 原子数 变高（从无到有）；TPSA 变低；溶剂分子量 变高；含氟溶剂比例 变高（从无到有）｜物性：Li⁺溶剂化结构 相近；润湿性 变低（变为 0）；离子电导率 变低；黏度 变低｜条件：电流密度 变高；圈数 变高（含默认值：温度默认、溶剂比例默认）｜性能：Li‖Cu CE 变高"
 },
 {
  "编号": "PC00474",
  "论文": "P163",
  "类别": "LiCu_CE",
  "比较类型": "同配方换条件",
  "A": {
   "测试": "T4",
   "测试名": "Li||Cu 2.0 mA cm−2效率和极化",
   "配方": "HE2",
   "配方名": "HE2",
   "recipe": "R_HE2",
   "是否对照": false,
   "配方文字": "母液BE中6；混合后未直接报告 mol L−1 LiFSI；DME 包含于1体积BE；纯DME体积未报告；TFTFE（2体积/1体积BE 体积份）",
   "表述编号": "ST1618",
   "证据句子": [
    "M0127"
   ],
   "标记": [
    "温度默认"
   ]
  },
  "B": {
   "测试": "T3",
   "测试名": "Li||Cu 0.5 mA cm−2效率和极化",
   "配方": "HE2",
   "配方名": "HE2",
   "recipe": "R_HE2",
   "是否对照": false,
   "配方文字": "母液BE中6；混合后未直接报告 mol L−1 LiFSI；DME 包含于1体积BE；纯DME体积未报告；TFTFE（2体积/1体积BE 体积份）",
   "表述编号": "ST1617",
   "证据句子": [
    "M0127"
   ],
   "标记": [
    "温度默认"
   ]
  },
  "组分变化": "配方相同",
  "作者改动的组分": [],
  "特殊组分变化": [],
  "电解液相同但样品编号不同": false,
  "描述符": [],
  "物性": [
   {
    "物性": "Li⁺溶剂化结构",
    "方向": "相近",
    "A": 3.0,
    "B": 3.0,
    "单位": "–4个O",
    "温度": null
   },
   {
    "物性": "润湿性",
    "方向": "相近",
    "A": 0.0,
    "B": 0.0,
    "单位": "°",
    "温度": null
   },
   {
    "物性": "离子电导率",
    "方向": "相近",
    "A": 4.59,
    "B": 4.59,
    "单位": "mS cm−1",
    "温度": null
   },
   {
    "物性": "黏度",
    "方向": "相近",
    "A": 11.34,
    "B": 11.34,
    "单位": "mPa·s",
    "温度": null
   },
   {
    "物性": "其他（未归类）",
    "方向": "相近",
    "A": 5.0,
    "B": 5.0,
    "单位": "s火焰接触不着火，表面炭化",
    "温度": null
   }
  ],
  "条件": [
   {
    "条件": "温度",
    "方向": "相近",
    "A": 25.0,
    "B": 25.0
   },
   {
    "条件": "电流密度",
    "方向": "变高",
    "A": 2.0,
    "B": 0.5
   },
   {
    "条件": "沉积容量",
    "方向": "相近",
    "A": 1.0,
    "B": 1.0
   },
   {
    "条件": "测试方法",
    "方向": "相同",
    "A": 0.0,
    "B": 0.0
   },
   {
    "条件": "圈数",
    "方向": "相近",
    "A": 350,
    "B": 350
   }
  ],
  "条件含默认值": [
   "温度默认"
  ],
  "性能": {
   "方向": "变低",
   "倍数": 1.1667,
   "倍数含义": "损失（100 − CE）之比",
   "好于参照": false,
   "值A": 99.3,
   "值B": 99.4,
   "指标A": "Li‖Cu CE",
   "指标B": "Li‖Cu CE"
  },
  "表述文字": "【P163｜Li‖Cu CE｜同配方换条件】实验样 HE2（母液BE中6；混合后未直接报告 mol L−1 LiFSI；DME 包含于1体积BE；纯DME体积未报告；TFTFE（2体积/1体积BE 体积份），测试 T4）相对 实验样 HE2（母液BE中6；混合后未直接报告 mol L−1 LiFSI；DME 包含于1体积BE；纯DME体积未报告；TFTFE（2体积/1体积BE 体积份），测试 T3）｜组分变化：配方相同｜描述符：配方相同｜物性：Li⁺溶剂化结构 相近；润湿性 相近；离子电导率 相近；黏度 相近；其他（未归类） 相近｜条件：电流密度 变高（含默认值：温度默认）｜性能：Li‖Cu CE 变低"
 },
 {
  "编号": "PC00475",
  "论文": "P165",
  "类别": "LiCu_CE",
  "比较类型": "同测试换配方",
  "A": {
   "测试": "T28",
   "测试名": "SFig9b：3 mAh cm−2 LiCu平均CE",
   "配方": "F10",
   "配方名": "E_DOL/DME_saturated Li2S4",
   "recipe": "RC10",
   "是否对照": false,
   "配方文字": "1 M LiTFSI；.30 M LiNO3；Li2S4 饱和，实际浓度未报告；DOL:DME = 1:1（体积比）",
   "表述编号": "ST1652",
   "证据句子": [
    "S0044"
   ],
   "标记": []
  },
  "B": {
   "测试": "T28",
   "测试名": "SFig9b：3 mAh cm−2 LiCu平均CE",
   "配方": "F03",
   "配方名": "E_G2_0.50 M Li2S4",
   "recipe": "RC03",
   "是否对照": false,
   "配方文字": "1 M LiTFSI；.30 M LiNO3；0.50 M Li2S4；DIGLYME（单一溶剂 体积份）",
   "表述编号": "ST1651",
   "证据句子": [
    "S0044"
   ],
   "标记": []
  },
  "组分变化": "加入 DOL（1 体积比）；加入 DME（1 体积比）；Li2S4 0.50 M → 饱和，实际浓度未报告；去掉 DIGLYME",
  "作者改动的组分": [
   "DIGLYME",
   "DME",
   "DOL",
   "Li2S4"
  ],
  "特殊组分变化": [
   {
    "组分": "Li2S4",
    "类型": "描述符看不到"
   }
  ],
  "电解液相同但样品编号不同": false,
  "描述符": [
   {
    "描述符": "eo",
    "中文": "非氟醚氧",
    "组": "配位（醚氧）",
    "方向": "变低",
    "A": 2.0,
    "B": 3.0,
    "被动": false
   },
   {
    "描述符": "ring",
    "中文": "溶剂环数",
    "组": "溶剂骨架",
    "方向": "变高（从无到有）",
    "A": 0.5,
    "B": 0.0,
    "被动": false
   },
   {
    "描述符": "rotb",
    "中文": "可旋转键数",
    "组": "溶剂骨架",
    "方向": "变低",
    "A": 1.5,
    "B": 6.0,
    "被动": false
   },
   {
    "描述符": "tpsa",
    "中文": "TPSA",
    "组": "其他（单独成组或数据少）",
    "方向": "变低",
    "A": 18.46,
    "B": 27.69,
    "被动": false
   },
   {
    "描述符": "mw",
    "中文": "溶剂分子量",
    "组": "溶剂骨架",
    "方向": "变低",
    "A": 82.1005,
    "B": 134.175,
    "被动": false
   },
   {
    "描述符": "lnsites",
    "中文": "每个 Li⁺ 的配位位点",
    "组": "配位（醚氧）",
    "方向": "变高",
    "A": 23.9809,
    "B": 21.1314,
    "被动": false
   }
  ],
  "物性": [
   {
    "物性": "其他（未归类）",
    "方向": "变低",
    "A": 0.6,
    "B": 11.2,
    "单位": "mM",
    "温度": null
   }
  ],
  "条件": [
   {
    "条件": "温度",
    "方向": "相近",
    "A": 30.0,
    "B": 30.0
   },
   {
    "条件": "电流密度",
    "方向": "相近",
    "A": 2.0,
    "B": 2.0
   },
   {
    "条件": "沉积容量",
    "方向": "相近",
    "A": 3.0,
    "B": 3.0
   },
   {
    "条件": "测试方法",
    "方向": "相同",
    "A": 0.0,
    "B": 0.0
   }
  ],
  "条件含默认值": [],
  "性能": {
   "方向": "变低",
   "倍数": 7.7727,
   "倍数含义": "损失（100 − CE）之比",
   "好于参照": false,
   "值A": 98.29,
   "值B": 99.78,
   "指标A": "Li‖Cu CE",
   "指标B": "Li‖Cu CE"
  },
  "表述文字": "【P165｜Li‖Cu CE｜同测试换配方】实验样 E_DOL/DME_saturated Li2S4（1 M LiTFSI；.30 M LiNO3；Li2S4 饱和，实际浓度未报告；DOL:DME = 1:1（体积比），测试 T28）相对 实验样 E_G2_0.50 M Li2S4（1 M LiTFSI；.30 M LiNO3；0.50 M Li2S4；DIGLYME（单一溶剂 体积份），测试 T28）｜组分变化：加入 DOL（1 体积比）；加入 DME（1 体积比）；Li2S4 0.50 M → 饱和，实际浓度未报告；去掉 DIGLYME（其中 Li2S4：描述符看不到）｜描述符：非氟醚氧 变低；溶剂环数 变高（从无到有）；可旋转键数 变低；TPSA 变低；溶剂分子量 变低；每个 Li⁺ 的配位位点 变高｜物性：其他（未归类） 变低｜条件：相同｜性能：Li‖Cu CE 变低"
 },
 {
  "编号": "PC00476",
  "论文": "P165",
  "类别": "LiCu_CE",
  "比较类型": "配方和条件都变",
  "A": {
   "测试": "T29",
   "测试名": "SFig12a-f：6 mAh cm−2逐圈程序平均CE",
   "配方": "F01",
   "配方名": "E_G2 (无Li2S4基础液)",
   "recipe": "RC01",
   "是否对照": false,
   "配方文字": "1 M LiTFSI；.30 M LiNO3；DIGLYME（单一溶剂 体积份）",
   "表述编号": "ST1653",
   "证据句子": [
    "S0042",
    "SP03"
   ],
   "标记": []
  },
  "B": {
   "测试": "T28",
   "测试名": "SFig9b：3 mAh cm−2 LiCu平均CE",
   "配方": "F03",
   "配方名": "E_G2_0.50 M Li2S4",
   "recipe": "RC03",
   "是否对照": false,
   "配方文字": "1 M LiTFSI；.30 M LiNO3；0.50 M Li2S4；DIGLYME（单一溶剂 体积份）",
   "表述编号": "ST1651",
   "证据句子": [
    "S0044"
   ],
   "标记": []
  },
  "组分变化": "去掉 Li2S4",
  "作者改动的组分": [
   "Li2S4"
  ],
  "特殊组分变化": [
   {
    "组分": "Li2S4",
    "类型": "描述符看不到"
   }
  ],
  "电解液相同但样品编号不同": false,
  "描述符": [],
  "物性": [
   {
    "物性": "扩散系数",
    "方向": "变高",
    "A": 1.8e-10,
    "B": 5.3000000000000004e-11,
    "单位": "m2 s−1",
    "温度": null
   },
   {
    "物性": "其他（未归类）",
    "方向": "变低（变为 0）",
    "A": 0.0,
    "B": 11.2,
    "单位": "mM",
    "温度": null
   }
  ],
  "条件": [
   {
    "条件": "温度",
    "方向": "相近",
    "A": 30.0,
    "B": 30.0
   },
   {
    "条件": "电流密度",
    "方向": "相近",
    "A": 2.0,
    "B": 2.0
   },
   {
    "条件": "沉积容量",
    "方向": "变高",
    "A": 6.0,
    "B": 3.0
   },
   {
    "条件": "测试方法",
    "方向": "相同",
    "A": 0.0,
    "B": 0.0
   }
  ],
  "条件含默认值": [],
  "性能": {
   "方向": "变低",
   "倍数": 240.4545,
   "倍数含义": "损失（100 − CE）之比",
   "好于参照": false,
   "值A": 47.1,
   "值B": 99.78,
   "指标A": "Li‖Cu CE",
   "指标B": "Li‖Cu CE"
  },
  "表述文字": "【P165｜Li‖Cu CE｜配方和条件都变】实验样 E_G2 (无Li2S4基础液)（1 M LiTFSI；.30 M LiNO3；DIGLYME（单一溶剂 体积份），测试 T29）相对 实验样 E_G2_0.50 M Li2S4（1 M LiTFSI；.30 M LiNO3；0.50 M Li2S4；DIGLYME（单一溶剂 体积份），测试 T28）｜组分变化：去掉 Li2S4（其中 Li2S4：描述符看不到）｜描述符：无变化｜物性：扩散系数 变高；其他（未归类） 变低（变为 0）｜条件：沉积容量 变高｜性能：Li‖Cu CE 变低"
 },
 {
  "编号": "PC00477",
  "论文": "P165",
  "类别": "LiCu_CE",
  "比较类型": "配方和条件都变",
  "A": {
   "测试": "T28",
   "测试名": "SFig9b：3 mAh cm−2 LiCu平均CE",
   "配方": "F03",
   "配方名": "E_G2_0.50 M Li2S4",
   "recipe": "RC03",
   "是否对照": false,
   "配方文字": "1 M LiTFSI；.30 M LiNO3；0.50 M Li2S4；DIGLYME（单一溶剂 体积份）",
   "表述编号": "ST1651",
   "证据句子": [
    "S0044"
   ],
   "标记": []
  },
  "B": {
   "测试": "T29",
   "测试名": "SFig12a-f：6 mAh cm−2逐圈程序平均CE",
   "配方": "F02",
   "配方名": "E_DOL/DME",
   "recipe": "RC02",
   "是否对照": true,
   "配方文字": "1 M LiTFSI；.30 M LiNO3；DOL:DME = 1:1（体积比）",
   "表述编号": "ST1654",
   "证据句子": [
    "S0042",
    "SP03"
   ],
   "标记": []
  },
  "组分变化": "加入 DIGLYME（单一溶剂）；加入 Li2S4（0.50 M）；去掉 DOL；去掉 DME",
  "作者改动的组分": [
   "DIGLYME",
   "DME",
   "DOL",
   "Li2S4"
  ],
  "特殊组分变化": [
   {
    "组分": "Li2S4",
    "类型": "描述符看不到"
   }
  ],
  "电解液相同但样品编号不同": false,
  "描述符": [
   {
    "描述符": "eo",
    "中文": "非氟醚氧",
    "组": "配位（醚氧）",
    "方向": "变高",
    "A": 3.0,
    "B": 2.0,
    "被动": false
   },
   {
    "描述符": "ring",
    "中文": "溶剂环数",
    "组": "溶剂骨架",
    "方向": "变低（变为 0）",
    "A": 0.0,
    "B": 0.5,
    "被动": false
   },
   {
    "描述符": "rotb",
    "中文": "可旋转键数",
    "组": "溶剂骨架",
    "方向": "变高",
    "A": 6.0,
    "B": 1.5,
    "被动": false
   },
   {
    "描述符": "tpsa",
    "中文": "TPSA",
    "组": "其他（单独成组或数据少）",
    "方向": "变高",
    "A": 27.69,
    "B": 18.46,
    "被动": false
   },
   {
    "描述符": "mw",
    "中文": "溶剂分子量",
    "组": "溶剂骨架",
    "方向": "变高",
    "A": 134.175,
    "B": 82.1005,
    "被动": false
   },
   {
    "描述符": "lnsites",
    "中文": "每个 Li⁺ 的配位位点",
    "组": "配位（醚氧）",
    "方向": "变低",
    "A": 21.1314,
    "B": 23.9809,
    "被动": false
   }
  ],
  "物性": [],
  "条件": [
   {
    "条件": "温度",
    "方向": "相近",
    "A": 30.0,
    "B": 30.0
   },
   {
    "条件": "电流密度",
    "方向": "相近",
    "A": 2.0,
    "B": 2.0
   },
   {
    "条件": "沉积容量",
    "方向": "变低",
    "A": 3.0,
    "B": 6.0
   },
   {
    "条件": "测试方法",
    "方向": "相同",
    "A": 0.0,
    "B": 0.0
   }
  ],
  "条件含默认值": [],
  "性能": {
   "方向": "变高",
   "倍数": 0.0164,
   "倍数含义": "损失（100 − CE）之比",
   "好于参照": true,
   "值A": 99.78,
   "值B": 86.6,
   "指标A": "Li‖Cu CE",
   "指标B": "Li‖Cu CE"
  },
  "表述文字": "【P165｜Li‖Cu CE｜配方和条件都变】实验样 E_G2_0.50 M Li2S4（1 M LiTFSI；.30 M LiNO3；0.50 M Li2S4；DIGLYME（单一溶剂 体积份），测试 T28）相对 对比样 E_DOL/DME（1 M LiTFSI；.30 M LiNO3；DOL:DME = 1:1（体积比），测试 T29）｜组分变化：加入 DIGLYME（单一溶剂）；加入 Li2S4（0.50 M）；去掉 DOL；去掉 DME（其中 Li2S4：描述符看不到）｜描述符：非氟醚氧 变高；溶剂环数 变低（变为 0）；可旋转键数 变高；TPSA 变高；溶剂分子量 变高；每个 Li⁺ 的配位位点 变低｜物性：两边没有都报告的｜条件：沉积容量 变低｜性能：Li‖Cu CE 变高"
 },
 {
  "编号": "PC00478",
  "论文": "P165",
  "类别": "LiCu_CE",
  "比较类型": "同配方换条件",
  "A": {
   "测试": "T29",
   "测试名": "SFig12a-f：6 mAh cm−2逐圈程序平均CE",
   "配方": "F03",
   "配方名": "E_G2_0.50 M Li2S4",
   "recipe": "RC03",
   "是否对照": false,
   "配方文字": "1 M LiTFSI；.30 M LiNO3；0.50 M Li2S4；DIGLYME（单一溶剂 体积份）",
   "表述编号": "ST1655",
   "证据句子": [
    "S0042",
    "SP03"
   ],
   "标记": []
  },
  "B": {
   "测试": "T28",
   "测试名": "SFig9b：3 mAh cm−2 LiCu平均CE",
   "配方": "F03",
   "配方名": "E_G2_0.50 M Li2S4",
   "recipe": "RC03",
   "是否对照": false,
   "配方文字": "1 M LiTFSI；.30 M LiNO3；0.50 M Li2S4；DIGLYME（单一溶剂 体积份）",
   "表述编号": "ST1651",
   "证据句子": [
    "S0044"
   ],
   "标记": []
  },
  "组分变化": "配方相同",
  "作者改动的组分": [],
  "特殊组分变化": [],
  "电解液相同但样品编号不同": false,
  "描述符": [],
  "物性": [
   {
    "物性": "多硫化物溶解度",
    "方向": "相近",
    "A": 0.5,
    "B": 0.5,
    "单位": "M均相液，不等于测定溶解度上限",
    "温度": null
   },
   {
    "物性": "扩散系数",
    "方向": "相近",
    "A": 5.3000000000000004e-11,
    "B": 5.3000000000000004e-11,
    "单位": "m2 s−1",
    "温度": null
   },
   {
    "物性": "其他（未归类）",
    "方向": "相近",
    "A": 11.2,
    "B": 11.2,
    "单位": "mM",
    "温度": null
   }
  ],
  "条件": [
   {
    "条件": "温度",
    "方向": "相近",
    "A": 30.0,
    "B": 30.0
   },
   {
    "条件": "电流密度",
    "方向": "相近",
    "A": 2.0,
    "B": 2.0
   },
   {
    "条件": "沉积容量",
    "方向": "变高",
    "A": 6.0,
    "B": 3.0
   },
   {
    "条件": "测试方法",
    "方向": "相同",
    "A": 0.0,
    "B": 0.0
   }
  ],
  "条件含默认值": [],
  "性能": {
   "方向": "变低",
   "倍数": 11.3636,
   "倍数含义": "损失（100 − CE）之比",
   "好于参照": false,
   "值A": 97.5,
   "值B": 99.78,
   "指标A": "Li‖Cu CE",
   "指标B": "Li‖Cu CE"
  },
  "表述文字": "【P165｜Li‖Cu CE｜同配方换条件】实验样 E_G2_0.50 M Li2S4（1 M LiTFSI；.30 M LiNO3；0.50 M Li2S4；DIGLYME（单一溶剂 体积份），测试 T29）相对 实验样 E_G2_0.50 M Li2S4（1 M LiTFSI；.30 M LiNO3；0.50 M Li2S4；DIGLYME（单一溶剂 体积份），测试 T28）｜组分变化：配方相同｜描述符：配方相同｜物性：多硫化物溶解度 相近；扩散系数 相近；其他（未归类） 相近｜条件：沉积容量 变高｜性能：Li‖Cu CE 变低"
 },
 {
  "编号": "PC00479",
  "论文": "P165",
  "类别": "LiCu_CE",
  "比较类型": "同配方换条件",
  "A": {
   "测试": "T30",
   "测试名": "SFig12g-h：另一路6 mAh cm−2程序平均CE",
   "配方": "F03",
   "配方名": "E_G2_0.50 M Li2S4",
   "recipe": "RC03",
   "是否对照": false,
   "配方文字": "1 M LiTFSI；.30 M LiNO3；0.50 M Li2S4；DIGLYME（单一溶剂 体积份）",
   "表述编号": "ST1656",
   "证据句子": [
    "S0041",
    "SP03"
   ],
   "标记": []
  },
  "B": {
   "测试": "T28",
   "测试名": "SFig9b：3 mAh cm−2 LiCu平均CE",
   "配方": "F03",
   "配方名": "E_G2_0.50 M Li2S4",
   "recipe": "RC03",
   "是否对照": false,
   "配方文字": "1 M LiTFSI；.30 M LiNO3；0.50 M Li2S4；DIGLYME（单一溶剂 体积份）",
   "表述编号": "ST1651",
   "证据句子": [
    "S0044"
   ],
   "标记": []
  },
  "组分变化": "配方相同",
  "作者改动的组分": [],
  "特殊组分变化": [],
  "电解液相同但样品编号不同": false,
  "描述符": [],
  "物性": [
   {
    "物性": "多硫化物溶解度",
    "方向": "相近",
    "A": 0.5,
    "B": 0.5,
    "单位": "M均相液，不等于测定溶解度上限",
    "温度": null
   },
   {
    "物性": "扩散系数",
    "方向": "相近",
    "A": 5.3000000000000004e-11,
    "B": 5.3000000000000004e-11,
    "单位": "m2 s−1",
    "温度": null
   },
   {
    "物性": "其他（未归类）",
    "方向": "相近",
    "A": 11.2,
    "B": 11.2,
    "单位": "mM",
    "温度": null
   }
  ],
  "条件": [
   {
    "条件": "温度",
    "方向": "相近",
    "A": 30.0,
    "B": 30.0
   },
   {
    "条件": "电流密度",
    "方向": "相近",
    "A": 2.0,
    "B": 2.0
   },
   {
    "条件": "沉积容量",
    "方向": "变高",
    "A": 6.0,
    "B": 3.0
   },
   {
    "条件": "测试方法",
    "方向": "非 Aurbach → Aurbach 法",
    "A": 1.0,
    "B": 0.0
   }
  ],
  "条件含默认值": [],
  "性能": {
   "方向": "变低",
   "倍数": 4.5455,
   "倍数含义": "损失（100 − CE）之比",
   "好于参照": false,
   "值A": 99.0,
   "值B": 99.78,
   "指标A": "Li‖Cu CE",
   "指标B": "Li‖Cu CE"
  },
  "表述文字": "【P165｜Li‖Cu CE｜同配方换条件】实验样 E_G2_0.50 M Li2S4（1 M LiTFSI；.30 M LiNO3；0.50 M Li2S4；DIGLYME（单一溶剂 体积份），测试 T30）相对 实验样 E_G2_0.50 M Li2S4（1 M LiTFSI；.30 M LiNO3；0.50 M Li2S4；DIGLYME（单一溶剂 体积份），测试 T28）｜组分变化：配方相同｜描述符：配方相同｜物性：多硫化物溶解度 相近；扩散系数 相近；其他（未归类） 相近｜条件：沉积容量 变高；测试方法 非 Aurbach → Aurbach 法｜性能：Li‖Cu CE 变低"
 },
 {
  "编号": "PC00480",
  "论文": "P165",
  "类别": "LiCu_CE",
  "比较类型": "配方和条件都变",
  "A": {
   "测试": "T29",
   "测试名": "SFig12a-f：6 mAh cm−2逐圈程序平均CE",
   "配方": "F01",
   "配方名": "E_G2 (无Li2S4基础液)",
   "recipe": "RC01",
   "是否对照": false,
   "配方文字": "1 M LiTFSI；.30 M LiNO3；DIGLYME（单一溶剂 体积份）",
   "表述编号": "ST1653",
   "证据句子": [
    "S0042",
    "SP03"
   ],
   "标记": []
  },
  "B": {
   "测试": "T28",
   "测试名": "SFig9b：3 mAh cm−2 LiCu平均CE",
   "配方": "F10",
   "配方名": "E_DOL/DME_saturated Li2S4",
   "recipe": "RC10",
   "是否对照": false,
   "配方文字": "1 M LiTFSI；.30 M LiNO3；Li2S4 饱和，实际浓度未报告；DOL:DME = 1:1（体积比）",
   "表述编号": "ST1652",
   "证据句子": [
    "S0044"
   ],
   "标记": []
  },
  "组分变化": "加入 DIGLYME（单一溶剂）；去掉 DOL；去掉 DME；去掉 Li2S4",
  "作者改动的组分": [
   "DIGLYME",
   "DME",
   "DOL",
   "Li2S4"
  ],
  "特殊组分变化": [
   {
    "组分": "Li2S4",
    "类型": "描述符看不到"
   }
  ],
  "电解液相同但样品编号不同": false,
  "描述符": [
   {
    "描述符": "eo",
    "中文": "非氟醚氧",
    "组": "配位（醚氧）",
    "方向": "变高",
    "A": 3.0,
    "B": 2.0,
    "被动": false
   },
   {
    "描述符": "ring",
    "中文": "溶剂环数",
    "组": "溶剂骨架",
    "方向": "变低（变为 0）",
    "A": 0.0,
    "B": 0.5,
    "被动": false
   },
   {
    "描述符": "rotb",
    "中文": "可旋转键数",
    "组": "溶剂骨架",
    "方向": "变高",
    "A": 6.0,
    "B": 1.5,
    "被动": false
   },
   {
    "描述符": "tpsa",
    "中文": "TPSA",
    "组": "其他（单独成组或数据少）",
    "方向": "变高",
    "A": 27.69,
    "B": 18.46,
    "被动": false
   },
   {
    "描述符": "mw",
    "中文": "溶剂分子量",
    "组": "溶剂骨架",
    "方向": "变高",
    "A": 134.175,
    "B": 82.1005,
    "被动": false
   },
   {
    "描述符": "lnsites",
    "中文": "每个 Li⁺ 的配位位点",
    "组": "配位（醚氧）",
    "方向": "变低",
    "A": 21.1314,
    "B": 23.9809,
    "被动": false
   }
  ],
  "物性": [
   {
    "物性": "其他（未归类）",
    "方向": "变低（变为 0）",
    "A": 0.0,
    "B": 0.6,
    "单位": "mM",
    "温度": null
   }
  ],
  "条件": [
   {
    "条件": "温度",
    "方向": "相近",
    "A": 30.0,
    "B": 30.0
   },
   {
    "条件": "电流密度",
    "方向": "相近",
    "A": 2.0,
    "B": 2.0
   },
   {
    "条件": "沉积容量",
    "方向": "变高",
    "A": 6.0,
    "B": 3.0
   },
   {
    "条件": "测试方法",
    "方向": "相同",
    "A": 0.0,
    "B": 0.0
   }
  ],
  "条件含默认值": [],
  "性能": {
   "方向": "变低",
   "倍数": 30.9357,
   "倍数含义": "损失（100 − CE）之比",
   "好于参照": false,
   "值A": 47.1,
   "值B": 98.29,
   "指标A": "Li‖Cu CE",
   "指标B": "Li‖Cu CE"
  },
  "表述文字": "【P165｜Li‖Cu CE｜配方和条件都变】实验样 E_G2 (无Li2S4基础液)（1 M LiTFSI；.30 M LiNO3；DIGLYME（单一溶剂 体积份），测试 T29）相对 实验样 E_DOL/DME_saturated Li2S4（1 M LiTFSI；.30 M LiNO3；Li2S4 饱和，实际浓度未报告；DOL:DME = 1:1（体积比），测试 T28）｜组分变化：加入 DIGLYME（单一溶剂）；去掉 DOL；去掉 DME；去掉 Li2S4（其中 Li2S4：描述符看不到）｜描述符：非氟醚氧 变高；溶剂环数 变低（变为 0）；可旋转键数 变高；TPSA 变高；溶剂分子量 变高；每个 Li⁺ 的配位位点 变低｜物性：其他（未归类） 变低（变为 0）｜条件：沉积容量 变高｜性能：Li‖Cu CE 变低"
 },
 {
  "编号": "PC00481",
  "论文": "P165",
  "类别": "LiCu_CE",
  "比较类型": "配方和条件都变",
  "A": {
   "测试": "T28",
   "测试名": "SFig9b：3 mAh cm−2 LiCu平均CE",
   "配方": "F10",
   "配方名": "E_DOL/DME_saturated Li2S4",
   "recipe": "RC10",
   "是否对照": false,
   "配方文字": "1 M LiTFSI；.30 M LiNO3；Li2S4 饱和，实际浓度未报告；DOL:DME = 1:1（体积比）",
   "表述编号": "ST1652",
   "证据句子": [
    "S0044"
   ],
   "标记": []
  },
  "B": {
   "测试": "T29",
   "测试名": "SFig12a-f：6 mAh cm−2逐圈程序平均CE",
   "配方": "F02",
   "配方名": "E_DOL/DME",
   "recipe": "RC02",
   "是否对照": true,
   "配方文字": "1 M LiTFSI；.30 M LiNO3；DOL:DME = 1:1（体积比）",
   "表述编号": "ST1654",
   "证据句子": [
    "S0042",
    "SP03"
   ],
   "标记": []
  },
  "组分变化": "加入 Li2S4（饱和，实际浓度未报告）",
  "作者改动的组分": [
   "Li2S4"
  ],
  "特殊组分变化": [
   {
    "组分": "Li2S4",
    "类型": "描述符看不到"
   }
  ],
  "电解液相同但样品编号不同": false,
  "描述符": [],
  "物性": [],
  "条件": [
   {
    "条件": "温度",
    "方向": "相近",
    "A": 30.0,
    "B": 30.0
   },
   {
    "条件": "电流密度",
    "方向": "相近",
    "A": 2.0,
    "B": 2.0
   },
   {
    "条件": "沉积容量",
    "方向": "变低",
    "A": 3.0,
    "B": 6.0
   },
   {
    "条件": "测试方法",
    "方向": "相同",
    "A": 0.0,
    "B": 0.0
   }
  ],
  "条件含默认值": [],
  "性能": {
   "方向": "变高",
   "倍数": 0.1276,
   "倍数含义": "损失（100 − CE）之比",
   "好于参照": true,
   "值A": 98.29,
   "值B": 86.6,
   "指标A": "Li‖Cu CE",
   "指标B": "Li‖Cu CE"
  },
  "表述文字": "【P165｜Li‖Cu CE｜配方和条件都变】实验样 E_DOL/DME_saturated Li2S4（1 M LiTFSI；.30 M LiNO3；Li2S4 饱和，实际浓度未报告；DOL:DME = 1:1（体积比），测试 T28）相对 对比样 E_DOL/DME（1 M LiTFSI；.30 M LiNO3；DOL:DME = 1:1（体积比），测试 T29）｜组分变化：加入 Li2S4（饱和，实际浓度未报告）（其中 Li2S4：描述符看不到）｜描述符：无变化｜物性：两边没有都报告的｜条件：沉积容量 变低｜性能：Li‖Cu CE 变高"
 },
 {
  "编号": "PC00482",
  "论文": "P165",
  "类别": "LiCu_CE",
  "比较类型": "配方和条件都变",
  "A": {
   "测试": "T28",
   "测试名": "SFig9b：3 mAh cm−2 LiCu平均CE",
   "配方": "F10",
   "配方名": "E_DOL/DME_saturated Li2S4",
   "recipe": "RC10",
   "是否对照": false,
   "配方文字": "1 M LiTFSI；.30 M LiNO3；Li2S4 饱和，实际浓度未报告；DOL:DME = 1:1（体积比）",
   "表述编号": "ST1652",
   "证据句子": [
    "S0044"
   ],
   "标记": []
  },
  "B": {
   "测试": "T29",
   "测试名": "SFig12a-f：6 mAh cm−2逐圈程序平均CE",
   "配方": "F03",
   "配方名": "E_G2_0.50 M Li2S4",
   "recipe": "RC03",
   "是否对照": false,
   "配方文字": "1 M LiTFSI；.30 M LiNO3；0.50 M Li2S4；DIGLYME（单一溶剂 体积份）",
   "表述编号": "ST1655",
   "证据句子": [
    "S0042",
    "SP03"
   ],
   "标记": []
  },
  "组分变化": "加入 DOL（1 体积比）；加入 DME（1 体积比）；Li2S4 0.50 M → 饱和，实际浓度未报告；去掉 DIGLYME",
  "作者改动的组分": [
   "DIGLYME",
   "DME",
   "DOL",
   "Li2S4"
  ],
  "特殊组分变化": [
   {
    "组分": "Li2S4",
    "类型": "描述符看不到"
   }
  ],
  "电解液相同但样品编号不同": false,
  "描述符": [
   {
    "描述符": "eo",
    "中文": "非氟醚氧",
    "组": "配位（醚氧）",
    "方向": "变低",
    "A": 2.0,
    "B": 3.0,
    "被动": false
   },
   {
    "描述符": "ring",
    "中文": "溶剂环数",
    "组": "溶剂骨架",
    "方向": "变高（从无到有）",
    "A": 0.5,
    "B": 0.0,
    "被动": false
   },
   {
    "描述符": "rotb",
    "中文": "可旋转键数",
    "组": "溶剂骨架",
    "方向": "变低",
    "A": 1.5,
    "B": 6.0,
    "被动": false
   },
   {
    "描述符": "tpsa",
    "中文": "TPSA",
    "组": "其他（单独成组或数据少）",
    "方向": "变低",
    "A": 18.46,
    "B": 27.69,
    "被动": false
   },
   {
    "描述符": "mw",
    "中文": "溶剂分子量",
    "组": "溶剂骨架",
    "方向": "变低",
    "A": 82.1005,
    "B": 134.175,
    "被动": false
   },
   {
    "描述符": "lnsites",
    "中文": "每个 Li⁺ 的配位位点",
    "组": "配位（醚氧）",
    "方向": "变高",
    "A": 23.9809,
    "B": 21.1314,
    "被动": false
   }
  ],
  "物性": [
   {
    "物性": "其他（未归类）",
    "方向": "变低",
    "A": 0.6,
    "B": 11.2,
    "单位": "mM",
    "温度": null
   }
  ],
  "条件": [
   {
    "条件": "温度",
    "方向": "相近",
    "A": 30.0,
    "B": 30.0
   },
   {
    "条件": "电流密度",
    "方向": "相近",
    "A": 2.0,
    "B": 2.0
   },
   {
    "条件": "沉积容量",
    "方向": "变低",
    "A": 3.0,
    "B": 6.0
   },
   {
    "条件": "测试方法",
    "方向": "相同",
    "A": 0.0,
    "B": 0.0
   }
  ],
  "条件含默认值": [],
  "性能": {
   "方向": "变高",
   "倍数": 0.684,
   "倍数含义": "损失（100 − CE）之比",
   "好于参照": true,
   "值A": 98.29,
   "值B": 97.5,
   "指标A": "Li‖Cu CE",
   "指标B": "Li‖Cu CE"
  },
  "表述文字": "【P165｜Li‖Cu CE｜配方和条件都变】实验样 E_DOL/DME_saturated Li2S4（1 M LiTFSI；.30 M LiNO3；Li2S4 饱和，实际浓度未报告；DOL:DME = 1:1（体积比），测试 T28）相对 实验样 E_G2_0.50 M Li2S4（1 M LiTFSI；.30 M LiNO3；0.50 M Li2S4；DIGLYME（单一溶剂 体积份），测试 T29）｜组分变化：加入 DOL（1 体积比）；加入 DME（1 体积比）；Li2S4 0.50 M → 饱和，实际浓度未报告；去掉 DIGLYME（其中 Li2S4：描述符看不到）｜描述符：非氟醚氧 变低；溶剂环数 变高（从无到有）；可旋转键数 变低；TPSA 变低；溶剂分子量 变低；每个 Li⁺ 的配位位点 变高｜物性：其他（未归类） 变低｜条件：沉积容量 变低｜性能：Li‖Cu CE 变高"
 },
 {
  "编号": "PC00483",
  "论文": "P165",
  "类别": "LiCu_CE",
  "比较类型": "配方和条件都变",
  "A": {
   "测试": "T28",
   "测试名": "SFig9b：3 mAh cm−2 LiCu平均CE",
   "配方": "F10",
   "配方名": "E_DOL/DME_saturated Li2S4",
   "recipe": "RC10",
   "是否对照": false,
   "配方文字": "1 M LiTFSI；.30 M LiNO3；Li2S4 饱和，实际浓度未报告；DOL:DME = 1:1（体积比）",
   "表述编号": "ST1652",
   "证据句子": [
    "S0044"
   ],
   "标记": []
  },
  "B": {
   "测试": "T30",
   "测试名": "SFig12g-h：另一路6 mAh cm−2程序平均CE",
   "配方": "F03",
   "配方名": "E_G2_0.50 M Li2S4",
   "recipe": "RC03",
   "是否对照": false,
   "配方文字": "1 M LiTFSI；.30 M LiNO3；0.50 M Li2S4；DIGLYME（单一溶剂 体积份）",
   "表述编号": "ST1656",
   "证据句子": [
    "S0041",
    "SP03"
   ],
   "标记": []
  },
  "组分变化": "加入 DOL（1 体积比）；加入 DME（1 体积比）；Li2S4 0.50 M → 饱和，实际浓度未报告；去掉 DIGLYME",
  "作者改动的组分": [
   "DIGLYME",
   "DME",
   "DOL",
   "Li2S4"
  ],
  "特殊组分变化": [
   {
    "组分": "Li2S4",
    "类型": "描述符看不到"
   }
  ],
  "电解液相同但样品编号不同": false,
  "描述符": [
   {
    "描述符": "eo",
    "中文": "非氟醚氧",
    "组": "配位（醚氧）",
    "方向": "变低",
    "A": 2.0,
    "B": 3.0,
    "被动": false
   },
   {
    "描述符": "ring",
    "中文": "溶剂环数",
    "组": "溶剂骨架",
    "方向": "变高（从无到有）",
    "A": 0.5,
    "B": 0.0,
    "被动": false
   },
   {
    "描述符": "rotb",
    "中文": "可旋转键数",
    "组": "溶剂骨架",
    "方向": "变低",
    "A": 1.5,
    "B": 6.0,
    "被动": false
   },
   {
    "描述符": "tpsa",
    "中文": "TPSA",
    "组": "其他（单独成组或数据少）",
    "方向": "变低",
    "A": 18.46,
    "B": 27.69,
    "被动": false
   },
   {
    "描述符": "mw",
    "中文": "溶剂分子量",
    "组": "溶剂骨架",
    "方向": "变低",
    "A": 82.1005,
    "B": 134.175,
    "被动": false
   },
   {
    "描述符": "lnsites",
    "中文": "每个 Li⁺ 的配位位点",
    "组": "配位（醚氧）",
    "方向": "变高",
    "A": 23.9809,
    "B": 21.1314,
    "被动": false
   }
  ],
  "物性": [
   {
    "物性": "其他（未归类）",
    "方向": "变低",
    "A": 0.6,
    "B": 11.2,
    "单位": "mM",
    "温度": null
   }
  ],
  "条件": [
   {
    "条件": "温度",
    "方向": "相近",
    "A": 30.0,
    "B": 30.0
   },
   {
    "条件": "电流密度",
    "方向": "相近",
    "A": 2.0,
    "B": 2.0
   },
   {
    "条件": "沉积容量",
    "方向": "变低",
    "A": 3.0,
    "B": 6.0
   },
   {
    "条件": "测试方法",
    "方向": "Aurbach 法 → 非 Aurbach",
    "A": 0.0,
    "B": 1.0
   }
  ],
  "条件含默认值": [],
  "性能": {
   "方向": "变低",
   "倍数": 1.71,
   "倍数含义": "损失（100 − CE）之比",
   "好于参照": false,
   "值A": 98.29,
   "值B": 99.0,
   "指标A": "Li‖Cu CE",
   "指标B": "Li‖Cu CE"
  },
  "表述文字": "【P165｜Li‖Cu CE｜配方和条件都变】实验样 E_DOL/DME_saturated Li2S4（1 M LiTFSI；.30 M LiNO3；Li2S4 饱和，实际浓度未报告；DOL:DME = 1:1（体积比），测试 T28）相对 实验样 E_G2_0.50 M Li2S4（1 M LiTFSI；.30 M LiNO3；0.50 M Li2S4；DIGLYME（单一溶剂 体积份），测试 T30）｜组分变化：加入 DOL（1 体积比）；加入 DME（1 体积比）；Li2S4 0.50 M → 饱和，实际浓度未报告；去掉 DIGLYME（其中 Li2S4：描述符看不到）｜描述符：非氟醚氧 变低；溶剂环数 变高（从无到有）；可旋转键数 变低；TPSA 变低；溶剂分子量 变低；每个 Li⁺ 的配位位点 变高｜物性：其他（未归类） 变低｜条件：沉积容量 变低；测试方法 Aurbach 法 → 非 Aurbach｜性能：Li‖Cu CE 变低"
 },
 {
  "编号": "PC00484",
  "论文": "P165",
  "类别": "LiCu_CE",
  "比较类型": "同测试换配方",
  "A": {
   "测试": "T29",
   "测试名": "SFig12a-f：6 mAh cm−2逐圈程序平均CE",
   "配方": "F01",
   "配方名": "E_G2 (无Li2S4基础液)",
   "recipe": "RC01",
   "是否对照": false,
   "配方文字": "1 M LiTFSI；.30 M LiNO3；DIGLYME（单一溶剂 体积份）",
   "表述编号": "ST1653",
   "证据句子": [
    "S0042",
    "SP03"
   ],
   "标记": []
  },
  "B": {
   "测试": "T29",
   "测试名": "SFig12a-f：6 mAh cm−2逐圈程序平均CE",
   "配方": "F02",
   "配方名": "E_DOL/DME",
   "recipe": "RC02",
   "是否对照": true,
   "配方文字": "1 M LiTFSI；.30 M LiNO3；DOL:DME = 1:1（体积比）",
   "表述编号": "ST1654",
   "证据句子": [
    "S0042",
    "SP03"
   ],
   "标记": []
  },
  "组分变化": "加入 DIGLYME（单一溶剂）；去掉 DOL；去掉 DME",
  "作者改动的组分": [
   "DIGLYME",
   "DME",
   "DOL"
  ],
  "特殊组分变化": [],
  "电解液相同但样品编号不同": false,
  "描述符": [
   {
    "描述符": "eo",
    "中文": "非氟醚氧",
    "组": "配位（醚氧）",
    "方向": "变高",
    "A": 3.0,
    "B": 2.0,
    "被动": false
   },
   {
    "描述符": "ring",
    "中文": "溶剂环数",
    "组": "溶剂骨架",
    "方向": "变低（变为 0）",
    "A": 0.0,
    "B": 0.5,
    "被动": false
   },
   {
    "描述符": "rotb",
    "中文": "可旋转键数",
    "组": "溶剂骨架",
    "方向": "变高",
    "A": 6.0,
    "B": 1.5,
    "被动": false
   },
   {
    "描述符": "tpsa",
    "中文": "TPSA",
    "组": "其他（单独成组或数据少）",
    "方向": "变高",
    "A": 27.69,
    "B": 18.46,
    "被动": false
   },
   {
    "描述符": "mw",
    "中文": "溶剂分子量",
    "组": "溶剂骨架",
    "方向": "变高",
    "A": 134.175,
    "B": 82.1005,
    "被动": false
   },
   {
    "描述符": "lnsites",
    "中文": "每个 Li⁺ 的配位位点",
    "组": "配位（醚氧）",
    "方向": "变低",
    "A": 21.1314,
    "B": 23.9809,
    "被动": false
   }
  ],
  "物性": [],
  "条件": [
   {
    "条件": "温度",
    "方向": "相近",
    "A": 30.0,
    "B": 30.0
   },
   {
    "条件": "电流密度",
    "方向": "相近",
    "A": 2.0,
    "B": 2.0
   },
   {
    "条件": "沉积容量",
    "方向": "相近",
    "A": 6.0,
    "B": 6.0
   },
   {
    "条件": "测试方法",
    "方向": "相同",
    "A": 0.0,
    "B": 0.0
   }
  ],
  "条件含默认值": [],
  "性能": {
   "方向": "变低",
   "倍数": 3.9478,
   "倍数含义": "损失（100 − CE）之比",
   "好于参照": false,
   "值A": 47.1,
   "值B": 86.6,
   "指标A": "Li‖Cu CE",
   "指标B": "Li‖Cu CE"
  },
  "表述文字": "【P165｜Li‖Cu CE｜同测试换配方】实验样 E_G2 (无Li2S4基础液)（1 M LiTFSI；.30 M LiNO3；DIGLYME（单一溶剂 体积份），测试 T29）相对 对比样 E_DOL/DME（1 M LiTFSI；.30 M LiNO3；DOL:DME = 1:1（体积比），测试 T29）｜组分变化：加入 DIGLYME（单一溶剂）；去掉 DOL；去掉 DME｜描述符：非氟醚氧 变高；溶剂环数 变低（变为 0）；可旋转键数 变高；TPSA 变高；溶剂分子量 变高；每个 Li⁺ 的配位位点 变低｜物性：两边没有都报告的｜条件：相同｜性能：Li‖Cu CE 变低"
 },
 {
  "编号": "PC00485",
  "论文": "P165",
  "类别": "LiCu_CE",
  "比较类型": "同测试换配方",
  "A": {
   "测试": "T29",
   "测试名": "SFig12a-f：6 mAh cm−2逐圈程序平均CE",
   "配方": "F01",
   "配方名": "E_G2 (无Li2S4基础液)",
   "recipe": "RC01",
   "是否对照": false,
   "配方文字": "1 M LiTFSI；.30 M LiNO3；DIGLYME（单一溶剂 体积份）",
   "表述编号": "ST1653",
   "证据句子": [
    "S0042",
    "SP03"
   ],
   "标记": []
  },
  "B": {
   "测试": "T29",
   "测试名": "SFig12a-f：6 mAh cm−2逐圈程序平均CE",
   "配方": "F03",
   "配方名": "E_G2_0.50 M Li2S4",
   "recipe": "RC03",
   "是否对照": false,
   "配方文字": "1 M LiTFSI；.30 M LiNO3；0.50 M Li2S4；DIGLYME（单一溶剂 体积份）",
   "表述编号": "ST1655",
   "证据句子": [
    "S0042",
    "SP03"
   ],
   "标记": []
  },
  "组分变化": "去掉 Li2S4",
  "作者改动的组分": [
   "Li2S4"
  ],
  "特殊组分变化": [
   {
    "组分": "Li2S4",
    "类型": "描述符看不到"
   }
  ],
  "电解液相同但样品编号不同": false,
  "描述符": [],
  "物性": [
   {
    "物性": "扩散系数",
    "方向": "变高",
    "A": 1.8e-10,
    "B": 5.3000000000000004e-11,
    "单位": "m2 s−1",
    "温度": null
   },
   {
    "物性": "其他（未归类）",
    "方向": "变低（变为 0）",
    "A": 0.0,
    "B": 11.2,
    "单位": "mM",
    "温度": null
   }
  ],
  "条件": [
   {
    "条件": "温度",
    "方向": "相近",
    "A": 30.0,
    "B": 30.0
   },
   {
    "条件": "电流密度",
    "方向": "相近",
    "A": 2.0,
    "B": 2.0
   },
   {
    "条件": "沉积容量",
    "方向": "相近",
    "A": 6.0,
    "B": 6.0
   },
   {
    "条件": "测试方法",
