Repository: zhuonanli08/Li-S_Electrolyte_Conflicts

File: output/两两比较表述_313篇_v2_2026-11-07/比较表述.json (part 31 of 111)
[
    "方向": "相同",
    "A": 0.0,
    "B": 0.0
   }
  ],
  "条件含默认值": [],
  "性能": {
   "方向": "变低",
   "倍数": 21.16,
   "倍数含义": "损失（100 − CE）之比",
   "好于参照": false,
   "值A": 47.1,
   "值B": 97.5,
   "指标A": "Li‖Cu CE",
   "指标B": "Li‖Cu CE"
  },
  "表述文字": "【P165｜Li‖Cu CE｜同测试换配方】实验样 E_G2 (无Li2S4基础液)（1 M LiTFSI；.30 M LiNO3；DIGLYME（单一溶剂 体积份），测试 T29）相对 实验样 E_G2_0.50 M Li2S4（1 M LiTFSI；.30 M LiNO3；0.50 M Li2S4；DIGLYME（单一溶剂 体积份），测试 T29）｜组分变化：去掉 Li2S4（其中 Li2S4：描述符看不到）｜描述符：无变化｜物性：扩散系数 变高；其他（未归类） 变低（变为 0）｜条件：相同｜性能：Li‖Cu CE 变低"
 },
 {
  "编号": "PC00486",
  "论文": "P165",
  "类别": "LiCu_CE",
  "比较类型": "配方和条件都变",
  "A": {
   "测试": "T29",
   "测试名": "SFig12a-f：6 mAh cm−2逐圈程序平均CE",
   "配方": "F01",
   "配方名": "E_G2 (无Li2S4基础液)",
   "recipe": "RC01",
   "是否对照": false,
   "配方文字": "1 M LiTFSI；.30 M LiNO3；DIGLYME（单一溶剂 体积份）",
   "表述编号": "ST1653",
   "证据句子": [
    "S0042",
    "SP03"
   ],
   "标记": []
  },
  "B": {
   "测试": "T30",
   "测试名": "SFig12g-h：另一路6 mAh cm−2程序平均CE",
   "配方": "F03",
   "配方名": "E_G2_0.50 M Li2S4",
   "recipe": "RC03",
   "是否对照": false,
   "配方文字": "1 M LiTFSI；.30 M LiNO3；0.50 M Li2S4；DIGLYME（单一溶剂 体积份）",
   "表述编号": "ST1656",
   "证据句子": [
    "S0041",
    "SP03"
   ],
   "标记": []
  },
  "组分变化": "去掉 Li2S4",
  "作者改动的组分": [
   "Li2S4"
  ],
  "特殊组分变化": [
   {
    "组分": "Li2S4",
    "类型": "描述符看不到"
   }
  ],
  "电解液相同但样品编号不同": false,
  "描述符": [],
  "物性": [
   {
    "物性": "扩散系数",
    "方向": "变高",
    "A": 1.8e-10,
    "B": 5.3000000000000004e-11,
    "单位": "m2 s−1",
    "温度": null
   },
   {
    "物性": "其他（未归类）",
    "方向": "变低（变为 0）",
    "A": 0.0,
    "B": 11.2,
    "单位": "mM",
    "温度": null
   }
  ],
  "条件": [
   {
    "条件": "温度",
    "方向": "相近",
    "A": 30.0,
    "B": 30.0
   },
   {
    "条件": "电流密度",
    "方向": "相近",
    "A": 2.0,
    "B": 2.0
   },
   {
    "条件": "沉积容量",
    "方向": "相近",
    "A": 6.0,
    "B": 6.0
   },
   {
    "条件": "测试方法",
    "方向": "Aurbach 法 → 非 Aurbach",
    "A": 0.0,
    "B": 1.0
   }
  ],
  "条件含默认值": [],
  "性能": {
   "方向": "变低",
   "倍数": 52.9,
   "倍数含义": "损失（100 − CE）之比",
   "好于参照": false,
   "值A": 47.1,
   "值B": 99.0,
   "指标A": "Li‖Cu CE",
   "指标B": "Li‖Cu CE"
  },
  "表述文字": "【P165｜Li‖Cu CE｜配方和条件都变】实验样 E_G2 (无Li2S4基础液)（1 M LiTFSI；.30 M LiNO3；DIGLYME（单一溶剂 体积份），测试 T29）相对 实验样 E_G2_0.50 M Li2S4（1 M LiTFSI；.30 M LiNO3；0.50 M Li2S4；DIGLYME（单一溶剂 体积份），测试 T30）｜组分变化：去掉 Li2S4（其中 Li2S4：描述符看不到）｜描述符：无变化｜物性：扩散系数 变高；其他（未归类） 变低（变为 0）｜条件：测试方法 Aurbach 法 → 非 Aurbach｜性能：Li‖Cu CE 变低"
 },
 {
  "编号": "PC00487",
  "论文": "P165",
  "类别": "LiCu_CE",
  "比较类型": "同测试换配方",
  "A": {
   "测试": "T29",
   "测试名": "SFig12a-f：6 mAh cm−2逐圈程序平均CE",
   "配方": "F03",
   "配方名": "E_G2_0.50 M Li2S4",
   "recipe": "RC03",
   "是否对照": false,
   "配方文字": "1 M LiTFSI；.30 M LiNO3；0.50 M Li2S4；DIGLYME（单一溶剂 体积份）",
   "表述编号": "ST1655",
   "证据句子": [
    "S0042",
    "SP03"
   ],
   "标记": []
  },
  "B": {
   "测试": "T29",
   "测试名": "SFig12a-f：6 mAh cm−2逐圈程序平均CE",
   "配方": "F02",
   "配方名": "E_DOL/DME",
   "recipe": "RC02",
   "是否对照": true,
   "配方文字": "1 M LiTFSI；.30 M LiNO3；DOL:DME = 1:1（体积比）",
   "表述编号": "ST1654",
   "证据句子": [
    "S0042",
    "SP03"
   ],
   "标记": []
  },
  "组分变化": "加入 DIGLYME（单一溶剂）；加入 Li2S4（0.50 M）；去掉 DOL；去掉 DME",
  "作者改动的组分": [
   "DIGLYME",
   "DME",
   "DOL",
   "Li2S4"
  ],
  "特殊组分变化": [
   {
    "组分": "Li2S4",
    "类型": "描述符看不到"
   }
  ],
  "电解液相同但样品编号不同": false,
  "描述符": [
   {
    "描述符": "eo",
    "中文": "非氟醚氧",
    "组": "配位（醚氧）",
    "方向": "变高",
    "A": 3.0,
    "B": 2.0,
    "被动": false
   },
   {
    "描述符": "ring",
    "中文": "溶剂环数",
    "组": "溶剂骨架",
    "方向": "变低（变为 0）",
    "A": 0.0,
    "B": 0.5,
    "被动": false
   },
   {
    "描述符": "rotb",
    "中文": "可旋转键数",
    "组": "溶剂骨架",
    "方向": "变高",
    "A": 6.0,
    "B": 1.5,
    "被动": false
   },
   {
    "描述符": "tpsa",
    "中文": "TPSA",
    "组": "其他（单独成组或数据少）",
    "方向": "变高",
    "A": 27.69,
    "B": 18.46,
    "被动": false
   },
   {
    "描述符": "mw",
    "中文": "溶剂分子量",
    "组": "溶剂骨架",
    "方向": "变高",
    "A": 134.175,
    "B": 82.1005,
    "被动": false
   },
   {
    "描述符": "lnsites",
    "中文": "每个 Li⁺ 的配位位点",
    "组": "配位（醚氧）",
    "方向": "变低",
    "A": 21.1314,
    "B": 23.9809,
    "被动": false
   }
  ],
  "物性": [],
  "条件": [
   {
    "条件": "温度",
    "方向": "相近",
    "A": 30.0,
    "B": 30.0
   },
   {
    "条件": "电流密度",
    "方向": "相近",
    "A": 2.0,
    "B": 2.0
   },
   {
    "条件": "沉积容量",
    "方向": "相近",
    "A": 6.0,
    "B": 6.0
   },
   {
    "条件": "测试方法",
    "方向": "相同",
    "A": 0.0,
    "B": 0.0
   }
  ],
  "条件含默认值": [],
  "性能": {
   "方向": "变高",
   "倍数": 0.1866,
   "倍数含义": "损失（100 − CE）之比",
   "好于参照": true,
   "值A": 97.5,
   "值B": 86.6,
   "指标A": "Li‖Cu CE",
   "指标B": "Li‖Cu CE"
  },
  "表述文字": "【P165｜Li‖Cu CE｜同测试换配方】实验样 E_G2_0.50 M Li2S4（1 M LiTFSI；.30 M LiNO3；0.50 M Li2S4；DIGLYME（单一溶剂 体积份），测试 T29）相对 对比样 E_DOL/DME（1 M LiTFSI；.30 M LiNO3；DOL:DME = 1:1（体积比），测试 T29）｜组分变化：加入 DIGLYME（单一溶剂）；加入 Li2S4（0.50 M）；去掉 DOL；去掉 DME（其中 Li2S4：描述符看不到）｜描述符：非氟醚氧 变高；溶剂环数 变低（变为 0）；可旋转键数 变高；TPSA 变高；溶剂分子量 变高；每个 Li⁺ 的配位位点 变低｜物性：两边没有都报告的｜条件：相同｜性能：Li‖Cu CE 变高"
 },
 {
  "编号": "PC00488",
  "论文": "P165",
  "类别": "LiCu_CE",
  "比较类型": "配方和条件都变",
  "A": {
   "测试": "T30",
   "测试名": "SFig12g-h：另一路6 mAh cm−2程序平均CE",
   "配方": "F03",
   "配方名": "E_G2_0.50 M Li2S4",
   "recipe": "RC03",
   "是否对照": false,
   "配方文字": "1 M LiTFSI；.30 M LiNO3；0.50 M Li2S4；DIGLYME（单一溶剂 体积份）",
   "表述编号": "ST1656",
   "证据句子": [
    "S0041",
    "SP03"
   ],
   "标记": []
  },
  "B": {
   "测试": "T29",
   "测试名": "SFig12a-f：6 mAh cm−2逐圈程序平均CE",
   "配方": "F02",
   "配方名": "E_DOL/DME",
   "recipe": "RC02",
   "是否对照": true,
   "配方文字": "1 M LiTFSI；.30 M LiNO3；DOL:DME = 1:1（体积比）",
   "表述编号": "ST1654",
   "证据句子": [
    "S0042",
    "SP03"
   ],
   "标记": []
  },
  "组分变化": "加入 DIGLYME（单一溶剂）；加入 Li2S4（0.50 M）；去掉 DOL；去掉 DME",
  "作者改动的组分": [
   "DIGLYME",
   "DME",
   "DOL",
   "Li2S4"
  ],
  "特殊组分变化": [
   {
    "组分": "Li2S4",
    "类型": "描述符看不到"
   }
  ],
  "电解液相同但样品编号不同": false,
  "描述符": [
   {
    "描述符": "eo",
    "中文": "非氟醚氧",
    "组": "配位（醚氧）",
    "方向": "变高",
    "A": 3.0,
    "B": 2.0,
    "被动": false
   },
   {
    "描述符": "ring",
    "中文": "溶剂环数",
    "组": "溶剂骨架",
    "方向": "变低（变为 0）",
    "A": 0.0,
    "B": 0.5,
    "被动": false
   },
   {
    "描述符": "rotb",
    "中文": "可旋转键数",
    "组": "溶剂骨架",
    "方向": "变高",
    "A": 6.0,
    "B": 1.5,
    "被动": false
   },
   {
    "描述符": "tpsa",
    "中文": "TPSA",
    "组": "其他（单独成组或数据少）",
    "方向": "变高",
    "A": 27.69,
    "B": 18.46,
    "被动": false
   },
   {
    "描述符": "mw",
    "中文": "溶剂分子量",
    "组": "溶剂骨架",
    "方向": "变高",
    "A": 134.175,
    "B": 82.1005,
    "被动": false
   },
   {
    "描述符": "lnsites",
    "中文": "每个 Li⁺ 的配位位点",
    "组": "配位（醚氧）",
    "方向": "变低",
    "A": 21.1314,
    "B": 23.9809,
    "被动": false
   }
  ],
  "物性": [],
  "条件": [
   {
    "条件": "温度",
    "方向": "相近",
    "A": 30.0,
    "B": 30.0
   },
   {
    "条件": "电流密度",
    "方向": "相近",
    "A": 2.0,
    "B": 2.0
   },
   {
    "条件": "沉积容量",
    "方向": "相近",
    "A": 6.0,
    "B": 6.0
   },
   {
    "条件": "测试方法",
    "方向": "非 Aurbach → Aurbach 法",
    "A": 1.0,
    "B": 0.0
   }
  ],
  "条件含默认值": [],
  "性能": {
   "方向": "变高",
   "倍数": 0.0746,
   "倍数含义": "损失（100 − CE）之比",
   "好于参照": true,
   "值A": 99.0,
   "值B": 86.6,
   "指标A": "Li‖Cu CE",
   "指标B": "Li‖Cu CE"
  },
  "表述文字": "【P165｜Li‖Cu CE｜配方和条件都变】实验样 E_G2_0.50 M Li2S4（1 M LiTFSI；.30 M LiNO3；0.50 M Li2S4；DIGLYME（单一溶剂 体积份），测试 T30）相对 对比样 E_DOL/DME（1 M LiTFSI；.30 M LiNO3；DOL:DME = 1:1（体积比），测试 T29）｜组分变化：加入 DIGLYME（单一溶剂）；加入 Li2S4（0.50 M）；去掉 DOL；去掉 DME（其中 Li2S4：描述符看不到）｜描述符：非氟醚氧 变高；溶剂环数 变低（变为 0）；可旋转键数 变高；TPSA 变高；溶剂分子量 变高；每个 Li⁺ 的配位位点 变低｜物性：两边没有都报告的｜条件：测试方法 非 Aurbach → Aurbach 法｜性能：Li‖Cu CE 变高"
 },
 {
  "编号": "PC00489",
  "论文": "P165",
  "类别": "LiCu_CE",
  "比较类型": "同配方换条件",
  "A": {
   "测试": "T30",
   "测试名": "SFig12g-h：另一路6 mAh cm−2程序平均CE",
   "配方": "F03",
   "配方名": "E_G2_0.50 M Li2S4",
   "recipe": "RC03",
   "是否对照": false,
   "配方文字": "1 M LiTFSI；.30 M LiNO3；0.50 M Li2S4；DIGLYME（单一溶剂 体积份）",
   "表述编号": "ST1656",
   "证据句子": [
    "S0041",
    "SP03"
   ],
   "标记": []
  },
  "B": {
   "测试": "T29",
   "测试名": "SFig12a-f：6 mAh cm−2逐圈程序平均CE",
   "配方": "F03",
   "配方名": "E_G2_0.50 M Li2S4",
   "recipe": "RC03",
   "是否对照": false,
   "配方文字": "1 M LiTFSI；.30 M LiNO3；0.50 M Li2S4；DIGLYME（单一溶剂 体积份）",
   "表述编号": "ST1655",
   "证据句子": [
    "S0042",
    "SP03"
   ],
   "标记": []
  },
  "组分变化": "配方相同",
  "作者改动的组分": [],
  "特殊组分变化": [],
  "电解液相同但样品编号不同": false,
  "描述符": [],
  "物性": [
   {
    "物性": "多硫化物溶解度",
    "方向": "相近",
    "A": 0.5,
    "B": 0.5,
    "单位": "M均相液，不等于测定溶解度上限",
    "温度": null
   },
   {
    "物性": "扩散系数",
    "方向": "相近",
    "A": 5.3000000000000004e-11,
    "B": 5.3000000000000004e-11,
    "单位": "m2 s−1",
    "温度": null
   },
   {
    "物性": "其他（未归类）",
    "方向": "相近",
    "A": 11.2,
    "B": 11.2,
    "单位": "mM",
    "温度": null
   }
  ],
  "条件": [
   {
    "条件": "温度",
    "方向": "相近",
    "A": 30.0,
    "B": 30.0
   },
   {
    "条件": "电流密度",
    "方向": "相近",
    "A": 2.0,
    "B": 2.0
   },
   {
    "条件": "沉积容量",
    "方向": "相近",
    "A": 6.0,
    "B": 6.0
   },
   {
    "条件": "测试方法",
    "方向": "非 Aurbach → Aurbach 法",
    "A": 1.0,
    "B": 0.0
   }
  ],
  "条件含默认值": [],
  "性能": {
   "方向": "变高",
   "倍数": 0.4,
   "倍数含义": "损失（100 − CE）之比",
   "好于参照": true,
   "值A": 99.0,
   "值B": 97.5,
   "指标A": "Li‖Cu CE",
   "指标B": "Li‖Cu CE"
  },
  "表述文字": "【P165｜Li‖Cu CE｜同配方换条件】实验样 E_G2_0.50 M Li2S4（1 M LiTFSI；.30 M LiNO3；0.50 M Li2S4；DIGLYME（单一溶剂 体积份），测试 T30）相对 实验样 E_G2_0.50 M Li2S4（1 M LiTFSI；.30 M LiNO3；0.50 M Li2S4；DIGLYME（单一溶剂 体积份），测试 T29）｜组分变化：配方相同｜描述符：配方相同｜物性：多硫化物溶解度 相近；扩散系数 相近；其他（未归类） 相近｜条件：测试方法 非 Aurbach → Aurbach 法｜性能：Li‖Cu CE 变高"
 },
 {
  "编号": "PC00490",
  "论文": "P169",
  "类别": "每圈衰减率",
  "比较类型": "同测试换配方",
  "A": {
   "测试": "T_cycle",
   "测试名": "2 mg cm−2长循环",
   "配方": "G_12",
   "配方名": "",
   "recipe": null,
   "是否对照": false,
   "配方文字": "（配方未记录）",
   "表述编号": "ST1660",
   "证据句子": [
    "M0036",
    "M0041",
    "M0043"
   ],
   "标记": []
  },
  "B": {
   "测试": "T_cycle",
   "测试名": "2 mg cm−2长循环",
   "配方": "F01",
   "配方名": "0.1 M电池电解液",
   "recipe": "R_F01",
   "是否对照": false,
   "配方文字": "0.1 mol L−1 LiTFSI；1 wt% LiNO3；DME:DOL = 1:1（体积比）",
   "表述编号": "ST1658",
   "证据句子": [
    "M0036",
    "M0041",
    "M0043"
   ],
   "标记": [
    "LiNO3按质量分数换算"
   ]
  },
  "组分变化": "配方组成未记录",
  "作者改动的组分": null,
  "特殊组分变化": [],
  "电解液相同但样品编号不同": false,
  "描述符": [],
  "物性": [],
  "条件": [
   {
    "条件": "E/S",
    "方向": "相近",
    "A": 15.0,
    "B": 15.0
   },
   {
    "条件": "硫载量",
    "方向": "相近",
    "A": 2.0,
    "B": 2.0
   },
   {
    "条件": "正极含硫",
    "方向": "相近",
    "A": 56.8,
    "B": 56.8
   },
   {
    "条件": "倍率",
    "方向": "相近",
    "A": 0.5,
    "B": 0.5
   },
   {
    "条件": "温度",
    "方向": "相近",
    "A": 25.0,
    "B": 25.0
   },
   {
    "条件": "电池形式",
    "方向": "相同",
    "A": 0.0,
    "B": 0.0
   },
   {
    "条件": "圈数",
    "方向": "相近",
    "A": 200,
    "B": 200
   }
  ],
  "条件含默认值": [],
  "性能": {
   "方向": "变高",
   "倍数": 7.0,
   "倍数含义": "每圈衰减率之比",
   "好于参照": false,
   "值A": 0.175,
   "值B": 0.025,
   "指标A": "每圈衰减率（%/圈，由容量保持率换算）",
   "指标B": "每圈衰减率（%/圈，由容量保持率换算）"
  },
  "表述文字": "【P169｜每圈衰减率｜同测试换配方】实验样 （（配方未记录），测试 T_cycle）相对 实验样 0.1 M电池电解液（0.1 mol L−1 LiTFSI；1 wt% LiNO3；DME:DOL = 1:1（体积比），测试 T_cycle）｜组分变化：配方组成未记录｜描述符：无变化｜物性：两边没有都报告的｜条件：相同｜性能：每圈衰减率 变高"
 },
 {
  "编号": "PC00491",
  "论文": "P169",
  "类别": "每圈衰减率",
  "比较类型": "同配方换条件",
  "A": {
   "测试": "T_high38_cycle",
   "测试名": "38高载量cycle",
   "配方": "F01",
   "配方名": "0.1 M电池电解液",
   "recipe": "R_F01",
   "是否对照": false,
   "配方文字": "0.1 mol L−1 LiTFSI；1 wt% LiNO3；DME:DOL = 1:1（体积比）",
   "表述编号": "ST1663",
   "证据句子": [
    "M0063"
   ],
   "标记": [
    "LiNO3按质量分数换算"
   ]
  },
  "B": {
   "测试": "T_cycle",
   "测试名": "2 mg cm−2长循环",
   "配方": "F01",
   "配方名": "0.1 M电池电解液",
   "recipe": "R_F01",
   "是否对照": false,
   "配方文字": "0.1 mol L−1 LiTFSI；1 wt% LiNO3；DME:DOL = 1:1（体积比）",
   "表述编号": "ST1658",
   "证据句子": [
    "M0036",
    "M0041",
    "M0043"
   ],
   "标记": [
    "LiNO3按质量分数换算"
   ]
  },
  "组分变化": "配方相同",
  "作者改动的组分": [],
  "特殊组分变化": [],
  "电解液相同但样品编号不同": false,
  "描述符": [],
  "物性": [
   {
    "物性": "离子电导率",
    "方向": "相近",
    "A": 1.78,
    "B": 1.78,
    "单位": "mS cm−1",
    "温度": null
   },
   {
    "物性": "黏度",
    "方向": "相近",
    "A": 0.6,
    "B": 0.6,
    "单位": "cP / mPa s",
    "温度": null
   },
   {
    "物性": "润湿性",
    "方向": "相近",
    "A": 15.8,
    "B": 15.8,
    "单位": "°",
    "温度": null
   },
   {
    "物性": "密度",
    "方向": "相近",
    "A": 1.0,
    "B": 1.0,
    "单位": "/2/3/5/7 M更低密度、用盐更少",
    "温度": null
   }
  ],
  "条件": [
   {
    "条件": "E/S",
    "方向": "相近",
    "A": 15.0,
    "B": 15.0
   },
   {
    "条件": "硫载量",
    "方向": "变高",
    "A": 3.8,
    "B": 2.0
   },
   {
    "条件": "正极含硫",
    "方向": "相近",
    "A": 56.8,
    "B": 56.8
   },
   {
    "条件": "倍率",
    "方向": "相近",
    "A": 0.5,
    "B": 0.5
   },
   {
    "条件": "温度",
    "方向": "相近",
    "A": 25.0,
    "B": 25.0
   },
   {
    "条件": "电池形式",
    "方向": "相同",
    "A": 0.0,
    "B": 0.0
   },
   {
    "条件": "圈数",
    "方向": "变高",
    "A": 300,
    "B": 200
   }
  ],
  "条件含默认值": [],
  "性能": {
   "方向": "变高",
   "倍数": 1.0667,
   "倍数含义": "每圈衰减率之比",
   "好于参照": false,
   "值A": 0.0267,
   "值B": 0.025,
   "指标A": "每圈衰减率（%/圈，由容量保持率换算）",
   "指标B": "每圈衰减率（%/圈，由容量保持率换算）"
  },
  "表述文字": "【P169｜每圈衰减率｜同配方换条件】实验样 0.1 M电池电解液（0.1 mol L−1 LiTFSI；1 wt% LiNO3；DME:DOL = 1:1（体积比），测试 T_high38_cycle）相对 实验样 0.1 M电池电解液（0.1 mol L−1 LiTFSI；1 wt% LiNO3；DME:DOL = 1:1（体积比），测试 T_cycle）｜组分变化：配方相同｜描述符：配方相同｜物性：离子电导率 相近；黏度 相近；润湿性 相近；密度 相近｜条件：硫载量 变高；圈数 变高｜性能：每圈衰减率 变高"
 },
 {
  "编号": "PC00492",
  "论文": "P169",
  "类别": "每圈衰减率",
  "比较类型": "同配方换条件",
  "A": {
   "测试": "T_high52_cycle",
   "测试名": "52高载量cycle",
   "配方": "F01",
   "配方名": "0.1 M电池电解液",
   "recipe": "R_F01",
   "是否对照": false,
   "配方文字": "0.1 mol L−1 LiTFSI；1 wt% LiNO3；DME:DOL = 1:1（体积比）",
   "表述编号": "ST1668",
   "证据句子": [
    "M0064"
   ],
   "标记": [
    "LiNO3按质量分数换算"
   ]
  },
  "B": {
   "测试": "T_cycle",
   "测试名": "2 mg cm−2长循环",
   "配方": "F01",
   "配方名": "0.1 M电池电解液",
   "recipe": "R_F01",
   "是否对照": false,
   "配方文字": "0.1 mol L−1 LiTFSI；1 wt% LiNO3；DME:DOL = 1:1（体积比）",
   "表述编号": "ST1658",
   "证据句子": [
    "M0036",
    "M0041",
    "M0043"
   ],
   "标记": [
    "LiNO3按质量分数换算"
   ]
  },
  "组分变化": "配方相同",
  "作者改动的组分": [],
  "特殊组分变化": [],
  "电解液相同但样品编号不同": false,
  "描述符": [],
  "物性": [
   {
    "物性": "离子电导率",
    "方向": "相近",
    "A": 1.78,
    "B": 1.78,
    "单位": "mS cm−1",
    "温度": null
   },
   {
    "物性": "黏度",
    "方向": "相近",
    "A": 0.6,
    "B": 0.6,
    "单位": "cP / mPa s",
    "温度": null
   },
   {
    "物性": "润湿性",
    "方向": "相近",
    "A": 15.8,
    "B": 15.8,
    "单位": "°",
    "温度": null
   },
   {
    "物性": "密度",
    "方向": "相近",
    "A": 1.0,
    "B": 1.0,
    "单位": "/2/3/5/7 M更低密度、用盐更少",
    "温度": null
   }
  ],
  "条件": [
   {
    "条件": "E/S",
    "方向": "变低",
    "A": 8.0,
    "B": 15.0
   },
   {
    "条件": "硫载量",
    "方向": "变高",
    "A": 5.2,
    "B": 2.0
   },
   {
    "条件": "正极含硫",
    "方向": "相近",
    "A": 56.8,
    "B": 56.8
   },
   {
    "条件": "倍率",
    "方向": "相近",
    "A": 0.5,
    "B": 0.5
   },
   {
    "条件": "温度",
    "方向": "相近",
    "A": 25.0,
    "B": 25.0
   },
   {
    "条件": "电池形式",
    "方向": "相同",
    "A": 0.0,
    "B": 0.0
   },
   {
    "条件": "圈数",
    "方向": "变低",
    "A": 100,
    "B": 200
   }
  ],
  "条件含默认值": [],
  "性能": {
   "方向": "变高",
   "倍数": 1.2,
   "倍数含义": "每圈衰减率之比",
   "好于参照": false,
   "值A": 0.03,
   "值B": 0.025,
   "指标A": "每圈衰减率（%/圈，由容量保持率换算）",
   "指标B": "每圈衰减率（%/圈，由容量保持率换算）"
  },
  "表述文字": "【P169｜每圈衰减率｜同配方换条件】实验样 0.1 M电池电解液（0.1 mol L−1 LiTFSI；1 wt% LiNO3；DME:DOL = 1:1（体积比），测试 T_high52_cycle）相对 实验样 0.1 M电池电解液（0.1 mol L−1 LiTFSI；1 wt% LiNO3；DME:DOL = 1:1（体积比），测试 T_cycle）｜组分变化：配方相同｜描述符：配方相同｜物性：离子电导率 相近；黏度 相近；润湿性 相近；密度 相近｜条件：E/S 变低；硫载量 变高；圈数 变低｜性能：每圈衰减率 变高"
 },
 {
  "编号": "PC00493",
  "论文": "P169",
  "类别": "每圈衰减率",
  "比较类型": "配方和条件都变",
  "A": {
   "测试": "T_cycle",
   "测试名": "2 mg cm−2长循环",
   "配方": "G_12",
   "配方名": "",
   "recipe": null,
   "是否对照": false,
   "配方文字": "（配方未记录）",
   "表述编号": "ST1660",
   "证据句子": [
    "M0036",
    "M0041",
    "M0043"
   ],
   "标记": []
  },
  "B": {
   "测试": "T_high38_cycle",
   "测试名": "38高载量cycle",
   "配方": "F01",
   "配方名": "0.1 M电池电解液",
   "recipe": "R_F01",
   "是否对照": false,
   "配方文字": "0.1 mol L−1 LiTFSI；1 wt% LiNO3；DME:DOL = 1:1（体积比）",
   "表述编号": "ST1663",
   "证据句子": [
    "M0063"
   ],
   "标记": [
    "LiNO3按质量分数换算"
   ]
  },
  "组分变化": "配方组成未记录",
  "作者改动的组分": null,
  "特殊组分变化": [],
  "电解液相同但样品编号不同": false,
  "描述符": [],
  "物性": [],
  "条件": [
   {
    "条件": "E/S",
    "方向": "相近",
    "A": 15.0,
    "B": 15.0
   },
   {
    "条件": "硫载量",
    "方向": "变低",
    "A": 2.0,
    "B": 3.8
   },
   {
    "条件": "正极含硫",
    "方向": "相近",
    "A": 56.8,
    "B": 56.8
   },
   {
    "条件": "倍率",
    "方向": "相近",
    "A": 0.5,
    "B": 0.5
   },
   {
    "条件": "温度",
    "方向": "相近",
    "A": 25.0,
    "B": 25.0
   },
   {
    "条件": "电池形式",
    "方向": "相同",
    "A": 0.0,
    "B": 0.0
   },
   {
    "条件": "圈数",
    "方向": "变低",
    "A": 200,
    "B": 300
   }
  ],
  "条件含默认值": [],
  "性能": {
   "方向": "变高",
   "倍数": 6.5625,
   "倍数含义": "每圈衰减率之比",
   "好于参照": false,
   "值A": 0.175,
   "值B": 0.0267,
   "指标A": "每圈衰减率（%/圈，由容量保持率换算）",
   "指标B": "每圈衰减率（%/圈，由容量保持率换算）"
  },
  "表述文字": "【P169｜每圈衰减率｜配方和条件都变】实验样 （（配方未记录），测试 T_cycle）相对 实验样 0.1 M电池电解液（0.1 mol L−1 LiTFSI；1 wt% LiNO3；DME:DOL = 1:1（体积比），测试 T_high38_cycle）｜组分变化：配方组成未记录｜描述符：无变化｜物性：两边没有都报告的｜条件：硫载量 变低；圈数 变低｜性能：每圈衰减率 变高"
 },
 {
  "编号": "PC00494",
  "论文": "P169",
  "类别": "每圈衰减率",
  "比较类型": "配方和条件都变",
  "A": {
   "测试": "T_cycle",
   "测试名": "2 mg cm−2长循环",
   "配方": "G_12",
   "配方名": "",
   "recipe": null,
   "是否对照": false,
   "配方文字": "（配方未记录）",
   "表述编号": "ST1660",
   "证据句子": [
    "M0036",
    "M0041",
    "M0043"
   ],
   "标记": []
  },
  "B": {
   "测试": "T_high52_cycle",
   "测试名": "52高载量cycle",
   "配方": "F01",
   "配方名": "0.1 M电池电解液",
   "recipe": "R_F01",
   "是否对照": false,
   "配方文字": "0.1 mol L−1 LiTFSI；1 wt% LiNO3；DME:DOL = 1:1（体积比）",
   "表述编号": "ST1668",
   "证据句子": [
    "M0064"
   ],
   "标记": [
    "LiNO3按质量分数换算"
   ]
  },
  "组分变化": "配方组成未记录",
  "作者改动的组分": null,
  "特殊组分变化": [],
  "电解液相同但样品编号不同": false,
  "描述符": [],
  "物性": [],
  "条件": [
   {
    "条件": "E/S",
    "方向": "变高",
    "A": 15.0,
    "B": 8.0
   },
   {
    "条件": "硫载量",
    "方向": "变低",
    "A": 2.0,
    "B": 5.2
   },
   {
    "条件": "正极含硫",
    "方向": "相近",
    "A": 56.8,
    "B": 56.8
   },
   {
    "条件": "倍率",
    "方向": "相近",
    "A": 0.5,
    "B": 0.5
   },
   {
    "条件": "温度",
    "方向": "相近",
    "A": 25.0,
    "B": 25.0
   },
   {
    "条件": "电池形式",
    "方向": "相同",
    "A": 0.0,
    "B": 0.0
   },
   {
    "条件": "圈数",
    "方向": "变高",
    "A": 200,
    "B": 100
   }
  ],
  "条件含默认值": [],
  "性能": {
   "方向": "变高",
   "倍数": 5.8333,
   "倍数含义": "每圈衰减率之比",
   "好于参照": false,
   "值A": 0.175,
   "值B": 0.03,
   "指标A": "每圈衰减率（%/圈，由容量保持率换算）",
   "指标B": "每圈衰减率（%/圈，由容量保持率换算）"
  },
  "表述文字": "【P169｜每圈衰减率｜配方和条件都变】实验样 （（配方未记录），测试 T_cycle）相对 实验样 0.1 M电池电解液（0.1 mol L−1 LiTFSI；1 wt% LiNO3；DME:DOL = 1:1（体积比），测试 T_high52_cycle）｜组分变化：配方组成未记录｜描述符：无变化｜物性：两边没有都报告的｜条件：E/S 变高；硫载量 变低；圈数 变高｜性能：每圈衰减率 变高"
 },
 {
  "编号": "PC00495",
  "论文": "P169",
  "类别": "每圈衰减率",
  "比较类型": "同配方换条件",
  "A": {
   "测试": "T_high52_cycle",
   "测试名": "52高载量cycle",
   "配方": "F01",
   "配方名": "0.1 M电池电解液",
   "recipe": "R_F01",
   "是否对照": false,
   "配方文字": "0.1 mol L−1 LiTFSI；1 wt% LiNO3；DME:DOL = 1:1（体积比）",
   "表述编号": "ST1668",
   "证据句子": [
    "M0064"
   ],
   "标记": [
    "LiNO3按质量分数换算"
   ]
  },
  "B": {
   "测试": "T_high38_cycle",
   "测试名": "38高载量cycle",
   "配方": "F01",
   "配方名": "0.1 M电池电解液",
   "recipe": "R_F01",
   "是否对照": false,
   "配方文字": "0.1 mol L−1 LiTFSI；1 wt% LiNO3；DME:DOL = 1:1（体积比）",
   "表述编号": "ST1663",
   "证据句子": [
    "M0063"
   ],
   "标记": [
    "LiNO3按质量分数换算"
   ]
  },
  "组分变化": "配方相同",
  "作者改动的组分": [],
  "特殊组分变化": [],
  "电解液相同但样品编号不同": false,
  "描述符": [],
  "物性": [
   {
    "物性": "离子电导率",
    "方向": "相近",
    "A": 1.78,
    "B": 1.78,
    "单位": "mS cm−1",
    "温度": null
   },
   {
    "物性": "黏度",
    "方向": "相近",
    "A": 0.6,
    "B": 0.6,
    "单位": "cP / mPa s",
    "温度": null
   },
   {
    "物性": "润湿性",
    "方向": "相近",
    "A": 15.8,
    "B": 15.8,
    "单位": "°",
    "温度": null
   },
   {
    "物性": "密度",
    "方向": "相近",
    "A": 1.0,
    "B": 1.0,
    "单位": "/2/3/5/7 M更低密度、用盐更少",
    "温度": null
   }
  ],
  "条件": [
   {
    "条件": "E/S",
    "方向": "变低",
    "A": 8.0,
    "B": 15.0
   },
   {
    "条件": "硫载量",
    "方向": "变高",
    "A": 5.2,
    "B": 3.8
   },
   {
    "条件": "正极含硫",
    "方向": "相近",
    "A": 56.8,
    "B": 56.8
   },
   {
    "条件": "倍率",
    "方向": "相近",
    "A": 0.5,
    "B": 0.5
   },
   {
    "条件": "温度",
    "方向": "相近",
    "A": 25.0,
    "B": 25.0
   },
   {
    "条件": "电池形式",
    "方向": "相同",
    "A": 0.0,
    "B": 0.0
   },
   {
    "条件": "圈数",
    "方向": "变低",
    "A": 100,
    "B": 300
   }
  ],
  "条件含默认值": [],
  "性能": {
   "方向": "变高",
   "倍数": 1.125,
   "倍数含义": "每圈衰减率之比",
   "好于参照": false,
   "值A": 0.03,
   "值B": 0.0267,
   "指标A": "每圈衰减率（%/圈，由容量保持率换算）",
   "指标B": "每圈衰减率（%/圈，由容量保持率换算）"
  },
  "表述文字": "【P169｜每圈衰减率｜同配方换条件】实验样 0.1 M电池电解液（0.1 mol L−1 LiTFSI；1 wt% LiNO3；DME:DOL = 1:1（体积比），测试 T_high52_cycle）相对 实验样 0.1 M电池电解液（0.1 mol L−1 LiTFSI；1 wt% LiNO3；DME:DOL = 1:1（体积比），测试 T_high38_cycle）｜组分变化：配方相同｜描述符：配方相同｜物性：离子电导率 相近；黏度 相近；润湿性 相近；密度 相近｜条件：E/S 变低；硫载量 变高；圈数 变低｜性能：每圈衰减率 变高"
 },
 {
  "编号": "PC00496",
  "论文": "P172",
  "类别": "LiCu_CE",
  "比较类型": "同测试换配方",
  "A": {
   "测试": "T03",
   "测试名": "Li-Cu库仑效率循环",
   "配方": "F2",
   "配方名": "2 M LiTFSI",
   "recipe": "R2",
   "是否对照": false,
   "配方文字": "2 M LiTFSI；2 wt% LiNO3；DME:DOL = 1:1（体积比）",
   "表述编号": "ST1694",
   "证据句子": [
    "M0077"
   ],
   "标记": [
    "LiNO3按质量分数换算",
    "温度默认"
   ]
  },
  "B": {
   "测试": "T03",
   "测试名": "Li-Cu库仑效率循环",
   "配方": "F1",
   "配方名": "1 M LiTFSI",
   "recipe": "R1",
   "是否对照": true,
   "配方文字": "1 M LiTFSI；1 wt% LiNO3；DME:DOL = 1:1（体积比）",
   "表述编号": "ST1693",
   "证据句子": [
    "M0076"
   ],
   "标记": [
    "LiNO3按质量分数换算",
    "温度默认"
   ]
  },
  "组分变化": "LiTFSI 1 M → 2 M；LiNO3 1 wt%（分母未明示） → 2 wt%（分母未明示）",
  "作者改动的组分": [
   "LiNO3",
   "LiTFSI"
  ],
  "特殊组分变化": [],
  "电解液相同但样品编号不同": false,
  "描述符": [
   {
    "描述符": "lnsites",
    "中文": "每个 Li⁺ 的配位位点",
    "组": "配位（醚氧）",
    "方向": "变低",
    "A": 9.7652,
    "B": 20.2625,
    "被动": false
   },
   {
    "描述符": "li",
    "中文": "Li⁺ 总浓度",
    "组": "盐用量",
    "方向": "变高",
    "A": 2.4558,
    "B": 1.1835,
    "被动": false
   },
   {
    "描述符": "salt",
    "中文": "主盐浓度",
    "组": "盐用量",
    "方向": "变高",
    "A": 2.0,
    "B": 1.0,
    "被动": false
   },
   {
    "描述符": "anF",
    "中文": "阴离子 F（每升）",
    "组": "盐用量",
    "方向": "变高",
    "A": 12.0,
    "B": 6.0,
    "被动": false
   },
   {
    "描述符": "anSO2",
    "中文": "阴离子磺酰（每升）",
    "组": "盐用量",
    "方向": "变高",
    "A": 4.0,
    "B": 2.0,
    "被动": false
   },
   {
    "描述符": "lino3",
    "中文": "LiNO₃ 浓度",
    "组": "LiNO₃",
    "方向": "变高",
    "A": 0.4558,
    "B": 0.1835,
    "被动": false
   }
  ],
  "物性": [
   {
    "物性": "其他（未归类）",
    "方向": "相近",
    "A": 20.0,
    "B": 20.0,
    "单位": "ppm",
    "温度": null
   },
   {
    "物性": "离子电导率",
    "方向": "变低",
    "A": 11.91,
    "B": 12.61,
    "单位": "mS cm−1",
    "温度": null
   },
   {
    "物性": "润湿性",
    "方向": "变高",
    "A": 43.5,
    "B": 31.2,
    "单位": "°",
    "温度": null
   }
  ],
  "条件": [
   {
    "条件": "温度",
    "方向": "相近",
    "A": 25.0,
    "B": 25.0
   },
   {
    "条件": "电流密度",
    "方向": "相近",
    "A": 1.0,
    "B": 1.0
   },
   {
    "条件": "沉积容量",
    "方向": "相近",
    "A": 1.0,
    "B": 1.0
   },
   {
    "条件": "测试方法",
    "方向": "相同",
    "A": 0.0,
    "B": 0.0
   },
   {
    "条件": "圈数",
    "方向": "变低",
    "A": 60,
    "B": 85
   }
  ],
  "条件含默认值": [
   "温度默认"
  ],
  "性能": {
   "方向": "变高",
   "倍数": 0.0304,
   "倍数含义": "损失（100 − CE）之比",
   "好于参照": true,
   "值A": 98.7,
   "值B": 57.2,
   "指标A": "Li‖Cu CE",
   "指标B": "Li‖Cu CE"
  },
  "表述文字": "【P172｜Li‖Cu CE｜同测试换配方】实验样 2 M LiTFSI（2 M LiTFSI；2 wt% LiNO3；DME:DOL = 1:1（体积比），测试 T03）相对 对比样 1 M LiTFSI（1 M LiTFSI；1 wt% LiNO3；DME:DOL = 1:1（体积比），测试 T03）｜组分变化：LiTFSI 1 M → 2 M；LiNO3 1 wt%（分母未明示） → 2 wt%（分母未明示）｜描述符：每个 Li⁺ 的配位位点 变低；Li⁺ 总浓度 变高；主盐浓度 变高；阴离子 F（每升） 变高；阴离子磺酰（每升） 变高；LiNO₃ 浓度 变高｜物性：其他（未归类） 相近；离子电导率 变低；润湿性 变高｜条件：圈数 变低（含默认值：温度默认）｜性能：Li‖Cu CE 变高"
 },
 {
  "编号": "PC00497",
  "论文": "P172",
  "类别": "每圈衰减率",
  "比较类型": "同测试换配方",
  "A": {
   "测试": "T18",
   "测试名": "Li-S循环性能",
   "配方": "F3",
   "配方名": "LiTFSI/KPF6",
   "recipe": "R3",
   "是否对照": false,
   "配方文字": "2 M LiTFSI；2 wt% LiNO3；0.01 M ION_PF6；DME:DOL = 1:1（体积比）",
   "表述编号": "ST1698",
   "证据句子": [
    "M0193"
   ],
   "标记": [
    "LiNO3按质量分数换算",
    "温度默认"
   ]
  },
  "B": {
   "测试": "T18",
   "测试名": "Li-S循环性能",
   "配方": "F1",
   "配方名": "1 M LiTFSI",
   "recipe": "R1",
   "是否对照": true,
   "配方文字": "1 M LiTFSI；1 wt% LiNO3；DME:DOL = 1:1（体积比）",
   "表述编号": "ST1697",
   "证据句子": [
    "M0189",
    "M0192",
    "M0193"
   ],
   "标记": [
    "LiNO3按质量分数换算",
    "温度默认",
    "由容量换算"
   ]
  },
  "组分变化": "LiTFSI 1 M → 2 M；LiNO3 1 wt%（分母未明示） → 2 wt%（分母未明示）；加入 ION_PF6（0.01 M）",
  "作者改动的组分": [
   "ION_PF6",
   "LiNO3",
   "LiTFSI"
  ],
  "特殊组分变化": [
   {
    "组分": "ION_PF6",
    "类型": "描述符看不到"
   }
  ],
  "电解液相同但样品编号不同": false,
  "描述符": [
   {
    "描述符": "lnsites",
    "中文": "每个 Li⁺ 的配位位点",
    "组": "配位（醚氧）",
    "方向": "变低",
    "A": 9.7635,
    "B": 20.2625,
    "被动": false
   },
   {
    "描述符": "li",
    "中文": "Li⁺ 总浓度",
    "组": "盐用量",
    "方向": "变高",
    "A": 2.4562,
    "B": 1.1835,
    "被动": false
   },
   {
    "描述符": "salt",
    "中文": "主盐浓度",
    "组": "盐用量",
    "方向": "变高",
    "A": 2.0,
    "B": 1.0,
    "被动": false
   },
   {
    "描述符": "anF",
    "中文": "阴离子 F（每升）",
    "组": "盐用量",
    "方向": "变高",
    "A": 12.0,
    "B": 6.0,
    "被动": false
   },
   {
    "描述符": "anSO2",
    "中文": "阴离子磺酰（每升）",
    "组": "盐用量",
    "方向": "变高",
    "A": 4.0,
    "B": 2.0,
    "被动": false
   },
   {
    "描述符": "lino3",
    "中文": "LiNO₃ 浓度",
    "组": "LiNO₃",
    "方向": "变高",
    "A": 0.4562,
    "B": 0.1835,
    "被动": false
   }
  ],
  "物性": [
   {
    "物性": "离子电导率",
    "方向": "变低",
    "A": 11.77,
    "B": 12.61,
    "单位": "mS cm−1",
    "温度": null
   },
   {
    "物性": "润湿性",
    "方向": "变高",
    "A": 45.0,
    "B": 31.2,
    "单位": "°",
    "温度": null
   },
   {
    "物性": "其他（未归类）",
    "方向": "相近",
    "A": 20.0,
    "B": 20.0,
    "单位": "ppm",
    "温度": null
   }
  ],
  "条件": [
   {
    "条件": "E/S",
    "方向": "相近",
    "A": 5.0,
    "B": 5.0
   },
   {
    "条件": "硫载量",
    "方向": "相近",
    "A": 2.3,
    "B": 2.3
   },
   {
    "条件": "倍率",
    "方向": "相近",
    "A": 0.2,
    "B": 0.2
   },
   {
    "条件": "温度",
    "方向": "相近",
    "A": 25.0,
    "B": 25.0
   },
   {
    "条件": "电池形式",
    "方向": "相同",
    "A": 0.0,
    "B": 0.0
   },
   {
    "条件": "圈数",
    "方向": "相近",
    "A": 100,
    "B": 100
   }
  ],
  "条件含默认值": [
   "温度默认"
  ],
  "性能": {
   "方向": "变低",
   "倍数": 0.4076,
   "倍数含义": "每圈衰减率之比",
   "好于参照": true,
   "值A": 0.25,
   "值B": 0.6134,
   "指标A": "每圈衰减率（%/圈，由每圈容量衰减率换算）",
   "指标B": "每圈衰减率（%/圈，由比放电容量（基准未写明）换算）"
  },
  "表述文字": "【P172｜每圈衰减率｜同测试换配方】实验样 LiTFSI/KPF6（2 M LiTFSI；2 wt% LiNO3；0.01 M ION_PF6；DME:DOL = 1:1（体积比），测试 T18）相对 对比样 1 M LiTFSI（1 M LiTFSI；1 wt% LiNO3；DME:DOL = 1:1（体积比），测试 T18）｜组分变化：LiTFSI 1 M → 2 M；LiNO3 1 wt%（分母未明示） → 2 wt%（分母未明示）；加入 ION_PF6（0.01 M）（其中 ION_PF6：描述符看不到）｜描述符：每个 Li⁺ 的配位位点 变低；Li⁺ 总浓度 变高；主盐浓度 变高；阴离子 F（每升） 变高；阴离子磺酰（每升） 变高；LiNO₃ 浓度 变高｜物性：离子电导率 变低；润湿性 变高；其他（未归类） 相近｜条件：相同（含默认值：温度默认）｜性能：每圈衰减率 变低"
 },
 {
  "编号": "PC00498",
  "论文": "P172",
  "类别": "首圈容量",
  "比较类型": "同测试换配方",
  "A": {
   "测试": "T18",
   "测试名": "Li-S循环性能",
   "配方": "F3",
   "配方名": "LiTFSI/KPF6",
   "recipe": "R3",
   "是否对照": false,
   "配方文字": "2 M LiTFSI；2 wt% LiNO3；0.01 M ION_PF6；DME:DOL = 1:1（体积比）",
   "表述编号": "ST1699",
   "证据句子": [
    "M0189",
    "M0192",
    "M0193"
   ],
   "标记": [
    "LiNO3按质量分数换算",
    "基准未写明",
    "温度默认"
   ]
  },
  "B": {
   "测试": "T18",
   "测试名": "Li-S循环性能",
   "配方": "F1",
   "配方名": "1 M LiTFSI",
   "recipe": "R1",
   "是否对照": true,
   "配方文字": "1 M LiTFSI；1 wt% LiNO3；DME:DOL = 1:1（体积比）",
   "表述编号": "ST1696",
   "证据句子": [
    "M0189",
    "M0192",
    "M0193"
   ],
   "标记": [
    "LiNO3按质量分数换算",
    "基准未写明",
    "温度默认"
   ]
  },
  "组分变化": "LiTFSI 1 M → 2 M；LiNO3 1 wt%（分母未明示） → 2 wt%（分母未明示）；加入 ION_PF6（0.01 M）",
  "作者改动的组分": [
   "ION_PF6",
   "LiNO3",
   "LiTFSI"
  ],
  "特殊组分变化": [
   {
    "组分": "ION_PF6",
    "类型": "描述符看不到"
   }
  ],
  "电解液相同但样品编号不同": false,
  "描述符": [
   {
    "描述符": "lnsites",
    "中文": "每个 Li⁺ 的配位位点",
    "组": "配位（醚氧）",
    "方向": "变低",
    "A": 9.7635,
    "B": 20.2625,
    "被动": false
   },
   {
    "描述符": "li",
    "中文": "Li⁺ 总浓度",
    "组": "盐用量",
    "方向": "变高",
    "A": 2.4562,
    "B": 1.1835,
    "被动": false
   },
   {
    "描述符": "salt",
    "中文": "主盐浓度",
    "组": "盐用量",
    "方向": "变高",
    "A": 2.0,
    "B": 1.0,
    "被动": false
   },
   {
    "描述符": "anF",
    "中文": "阴离子 F（每升）",
    "组": "盐用量",
    "方向": "变高",
    "A": 12.0,
    "B": 6.0,
    "被动": false
   },
   {
    "描述符": "anSO2",
    "中文": "阴离子磺酰（每升）",
    "组": "盐用量",
    "方向": "变高",
    "A": 4.0,
    "B": 2.0,
    "被动": false
   },
   {
    "描述符": "lino3",
    "中文": "LiNO₃ 浓度",
    "组": "LiNO₃",
    "方向": "变高",
    "A": 0.4562,
    "B": 0.1835,
    "被动": false
   }
  ],
  "物性": [
   {
    "物性": "离子电导率",
    "方向": "变低",
    "A": 11.77,
    "B": 12.61,
    "单位": "mS cm−1",
    "温度": null
   },
   {
    "物性": "润湿性",
    "方向": "变高",
    "A": 45.0,
    "B": 31.2,
    "单位": "°",
    "温度": null
   },
   {
    "物性": "其他（未归类）",
    "方向": "相近",
    "A": 20.0,
    "B": 20.0,
    "单位": "ppm",
    "温度": null
   }
  ],
  "条件": [
   {
    "条件": "E/S",
    "方向": "相近",
    "A": 5.0,
    "B": 5.0
   },
   {
    "条件": "硫载量",
    "方向": "相近",
    "A": 2.3,
    "B": 2.3
   },
   {
    "条件": "倍率",
    "方向": "相近",
    "A": 0.2,
    "B": 0.2
   },
   {
    "条件": "温度",
    "方向": "相近",
    "A": 25.0,
    "B": 25.0
   },
   {
    "条件": "电池形式",
    "方向": "相同",
    "A": 0.0,
    "B": 0.0
   }
  ],
  "条件含默认值": [
   "温度默认"
  ],
  "性能": {
   "方向": "变高",
   "倍数": 1.095,
   "倍数含义": "容量之比",
   "好于参照": true,
   "值A": 1210.0,
   "值B": 1105.0,
   "指标A": "比放电容量（基准未写明）",
   "指标B": "比放电容量（基准未写明）"
  },
  "表述文字": "【P172｜首圈容量｜同测试换配方】实验样 LiTFSI/KPF6（2 M LiTFSI；2 wt% LiNO3；0.01 M ION_PF6；DME:DOL = 1:1（体积比），测试 T18）相对 对比样 1 M LiTFSI（1 M LiTFSI；1 wt% LiNO3；DME:DOL = 1:1（体积比），测试 T18）｜组分变化：LiTFSI 1 M → 2 M；LiNO3 1 wt%（分母未明示） → 2 wt%（分母未明示）；加入 ION_PF6（0.01 M）（其中 ION_PF6：描述符看不到）｜描述符：每个 Li⁺ 的配位位点 变低；Li⁺ 总浓度 变高；主盐浓度 变高；阴离子 F（每升） 变高；阴离子磺酰（每升） 变高；LiNO₃ 浓度 变高｜物性：离子电导率 变低；润湿性 变高；其他（未归类） 相近｜条件：相同（含默认值：温度默认）｜性能：首圈容量 变高"
 },
 {
  "编号": "PC00499",
  "论文": "P173",
  "类别": "每圈衰减率",
  "比较类型": "同测试换配方",
  "A": {
   "测试": "T10",
   "测试名": "500圈对比 25 °C",
   "配方": "F70",
   "配方名": "T70D30",
   "recipe": "RF70",
   "是否对照": false,
   "配方文字": "70 vol% mixture ADD_TRIAL；30 vol% DDL中的50 vol% in DDL DOL；30 vol% DDL中的50 vol% in DDL DME；1.9 M final LiTFSI；1 wt% of TLTFSI/DDL mixture LiNO3",
   "表述编号": "ST1711",
   "证据句子": [
    "M0191",
    "M0192",
    "M0198",
    "M0199",
    "M0200",
    "M0201",
    "M0229"
   ],
   "标记": []
  },
  "B": {
   "测试": "T10",
   "测试名": "500圈对比 25 °C",
   "配方": "F0",
   "配方名": "T0D100",
   "recipe": "RF0",
   "是否对照": true,
   "配方文字": "0 vol% mixture ADD_TRIAL；100 vol% DDL中的50 vol% in DDL DOL；100 vol% DDL中的50 vol% in DDL DME；1.9 M final LiTFSI；1 wt% of TLTFSI/DDL mixture LiNO3",
   "表述编号": "ST1707",
   "证据句子": [
    "M0191",
    "M0192",
    "M0198",
    "M0199",
    "M0200",
    "M0201",
    "M0229"
   ],
   "标记": []
  },
  "组分变化": "ADD_TRIAL 0 vol% mixture → 70 vol% mixture；DOL 100 vol% DDL中的50 vol% in DDL → 30 vol% DDL中的50 vol% in DDL；DME 100 vol% DDL中的50 vol% in DDL → 30 vol% DDL中的50 vol% in DDL",
  "作者改动的组分": [
   "ADD_TRIAL",
   "DME",
   "DOL"
  ],
  "特殊组分变化": [
   {
    "组分": "ADD_TRIAL",
    "类型": "描述符看不到"
   }
  ],
  "电解液相同但样品编号不同": false,
  "描述符": [],
  "物性": [
   {
    "物性": "Li⁺迁移数",
    "方向": "变低",
    "A": 0.21,
    "B": 0.4,
    "单位": "",
    "温度": null
   }
  ],
  "条件": [
   {
    "条件": "E/S",
    "方向": "相近",
    "A": 93.15,
    "B": 93.15
   },
   {
    "条件": "硫载量",
    "方向": "相近",
    "A": 0.95,
    "B": 0.95
   },
   {
    "条件": "正极含硫",
    "方向": "相近",
    "A": 28.91,
    "B": 28.91
   },
   {
    "条件": "倍率",
    "方向": "相近",
    "A": 0.5,
    "B": 0.5
   },
   {
    "条件": "温度",
    "方向": "相近",
    "A": 25.0,
    "B": 25.0
   },
   {
    "条件": "电池形式",
    "方向": "相同",
    "A": 0.0,
    "B": 0.0
   },
   {
    "条件": "圈数",
    "方向": "相近",
    "A": 500,
    "B": 500
   }
  ],
  "条件含默认值": [],
  "性能": {
   "方向": "变低",
   "倍数": 0.8776,
   "倍数含义": "每圈衰减率之比",
   "好于参照": true,
   "值A": 0.1262,
   "值B": 0.1438,
   "指标A": "每圈衰减率（%/圈，由容量保持率换算）",
   "指标B": "每圈衰减率（%/圈，由容量保持率换算）"
  },
  "表述文字": "【P173｜每圈衰减率｜同测试换配方】实验样 T70D30（70 vol% mixture ADD_TRIAL；30 vol% DDL中的50 vol% in DDL DOL；30 vol% DDL中的50 vol% in DDL DME；1.9 M final LiTFSI；1 wt% of TLTFSI/DDL mixture LiNO3，测试 T10）相对 对比样 T0D100（0 vol% mixture ADD_TRIAL；100 vol% DDL中的50 vol% in DDL DOL；100 vol% DDL中的50 vol% in DDL DME；1.9 M final LiTFSI；1 wt% of TLTFSI/DDL mixture LiNO3，测试 T10）｜组分变化：ADD_TRIAL 0 vol% mixture → 70 vol% mixture；DOL 100 vol% DDL中的50 vol% in DDL → 30 vol% DDL中的50 vol% in DDL；DME 100 vol% DDL中的50 vol% in DDL → 30 vol% DDL中的50 vol% in DDL（其中 ADD_TRIAL：描述符看不到）｜描述符：无变化｜物性：Li⁺迁移数 变低｜条件：相同｜性能：每圈衰减率 变低"
 },
 {
  "编号": "PC00500",
  "论文": "P173",
  "类别": "每圈衰减率",
  "比较类型": "同配方换条件",
  "A": {
   "测试": "T11",
   "测试名": "500圈对比 60 °C",
   "配方": "F0",
   "配方名": "T0D100",
   "recipe": "RF0",
   "是否对照": true,
   "配方文字": "0 vol% mixture ADD_TRIAL；100 vol% DDL中的50 vol% in DDL DOL；100 vol% DDL中的50 vol% in DDL DME；1.9 M final LiTFSI；1 wt% of TLTFSI/DDL mixture LiNO3",
   "表述编号": "ST1715",
   "证据句子": [
    "M0207",
    "M0208",
    "M0209",
    "M0210",
    "M0211",
    "M0229"
   ],
   "标记": []
  },
  "B": {
   "测试": "T10",
   "测试名": "500圈对比 25 °C",
   "配方": "F0",
   "配方名": "T0D100",
   "recipe": "RF0",
   "是否对照": true,
   "配方文字": "0 vol% mixture ADD_TRIAL；100 vol% DDL中的50 vol% in DDL DOL；100 vol% DDL中的50 vol% in DDL DME；1.9 M final LiTFSI；1 wt% of TLTFSI/DDL mixture LiNO3",
   "表述编号": "ST1707",
   "证据句子": [
    "M0191",
    "M0192",
    "M0198",
    "M0199",
    "M0200",
    "M0201",
    "M0229"
   ],
   "标记": []
  },
  "组分变化": "配方相同",
  "作者改动的组分": [],
  "特殊组分变化": [],
  "电解液相同但样品编号不同": false,
  "描述符": [],
  "物性": [
   {
    "物性": "Li⁺迁移数",
    "方向": "相近",
    "A": 0.4,
    "B": 0.4,
    "单位": "",
    "温度": null
   },
   {
    "物性": "其他（未归类）",
    "方向": "相近",
    "A": 1.51,
    "B": 1.51,
    "单位": "–4.56 V",
    "温度": null
   }
  ],
  "条件": [
   {
    "条件": "E/S",
    "方向": "相近",
    "A": 93.15,
    "B": 93.15
   },
   {
    "条件": "硫载量",
    "方向": "相近",
    "A": 0.95,
    "B": 0.95
   },
   {
    "条件": "正极含硫",
    "方向": "相近",
    "A": 28.91,
    "B": 28.91
   },
   {
    "条件": "倍率",
    "方向": "相近",
    "A": 0.5,
    "B": 0.5
   },
   {
    "条件": "温度",
    "方向": "变高",
    "A": 60.0,
    "B": 25.0
   },
   {
    "条件": "电池形式",
    "方向": "相同",
    "A": 0.0,
    "B": 0.0
   },
   {
    "条件": "圈数",
    "方向": "相近",
    "A": 500,
    "B": 500
   }
  ],
  "条件含默认值": [],
  "性能": {
   "方向": "变高",
   "倍数": 1.1043,
   "倍数含义": "每圈衰减率之比",
   "好于参照": false,
   "值A": 0.1588,
   "值B": 0.1438,
   "指标A": "每圈衰减率（%/圈，由容量保持率换算）",
   "指标B": "每圈衰减率（%/圈，由容量保持率换算）"
  },
  "表述文字": "【P173｜每圈衰减率｜同配方换条件】对比样 T0D100（0 vol% mixture ADD_TRIAL；100 vol% DDL中的50 vol% in DDL DOL；100 vol% DDL中的50 vol% in DDL DME；1.9 M final LiTFSI；1 wt% of TLTFSI/DDL mixture LiNO3，测试 T11）相对 对比样 T0D100（0 vol% mixture ADD_TRIAL；100 vol% DDL中的50 vol% in DDL DOL；100 vol% DDL中的50 vol% in DDL DME；1.9 M final LiTFSI；1 wt% of TLTFSI/DDL mixture LiNO3，测试 T10）｜组分变化：配方相同｜描述符：配方相同｜物性：Li⁺迁移数 相近；其他（未归类） 相近｜条件：温度 变高｜性能：每圈衰减率 变高"
 },
 {
  "编号": "PC00501",
  "论文": "P173",
  "类别": "每圈衰减率",
  "比较类型": "配方和条件都变",
  "A": {
   "测试": "T11",
   "测试名": "500圈对比 60 °C",
   "配方": "F70",
   "配方名": "T70D30",
   "recipe": "RF70",
   "是否对照": false,
   "配方文字": "70 vol% mixture ADD_TRIAL；30 vol% DDL中的50 vol% in DDL DOL；30 vol% DDL中的50 vol% in DDL DME；1.9 M final LiTFSI；1 wt% of TLTFSI/DDL mixture LiNO3",
   "表述编号": "ST1719",
   "证据句子": [
    "M0207",
    "M0208",
    "M0209",
    "M0210",
    "M0211",
    "M0229"
   ],
   "标记": []
  },
  "B": {
   "测试": "T10",
   "测试名": "500圈对比 25 °C",
   "配方": "F0",
   "配方名": "T0D100",
   "recipe": "RF0",
   "是否对照": true,
   "配方文字": "0 vol% mixture ADD_TRIAL；100 vol% DDL中的50 vol% in DDL DOL；100 vol% DDL中的50 vol% in DDL DME；1.9 M final LiTFSI；1 wt% of TLTFSI/DDL mixture LiNO3",
   "表述编号": "ST1707",
   "证据句子": [
    "M0191",
    "M0192",
    "M0198",
    "M0199",
    "M0200",
    "M0201",
    "M0229"
   ],
   "标记": []
  },
  "组分变化": "ADD_TRIAL 0 vol% mixture → 70 vol% mixture；DOL 100 vol% DDL中的50 vol% in DDL → 30 vol% DDL中的50 vol% in DDL；DME 100 vol% DDL中的50 vol% in DDL → 30 vol% DDL中的50 vol% in DDL",
  "作者改动的组分": [
   "ADD_TRIAL",
   "DME",
   "DOL"
  ],
  "特殊组分变化": [
   {
    "组分": "ADD_TRIAL",
    "类型": "描述符看不到"
   }
  ],
  "电解液相同但样品编号不同": false,
  "描述符": [],
  "物性": [
   {
    "物性": "Li⁺迁移数",
    "方向": "变低",
    "A": 0.21,
    "B": 0.4,
    "单位": "",
    "温度": null
   }
  ],
  "条件": [
   {
    "条件": "E/S",
    "方向": "相近",
    "A": 93.15,
    "B": 93.15
   },
   {
    "条件": "硫载量",
    "方向": "相近",
    "A": 0.95,
    "B": 0.95
   },
   {
    "条件": "正极含硫",
    "方向": "相近",
    "A": 28.91,
    "B": 28.91
   },
   {
    "条件": "倍率",
    "方向": "相近",
    "A": 0.5,
    "B": 0.5
   },
   {
    "条件": "温度",
    "方向": "变高",
    "A": 60.0,
    "B": 25.0
   },
   {
    "条件": "电池形式",
    "方向": "相同",
    "A": 0.0,
    "B": 0.0
   },
   {
    "条件": "圈数",
    "方向": "相近",
    "A": 500,
    "B": 500
   }
  ],
  "条件含默认值": [],
  "性能": {
   "方向": "变高",
   "倍数": 1.0737,
   "倍数含义": "每圈衰减率之比",
   "好于参照": false,
   "值A": 0.1544,
   "值B": 0.1438,
   "指标A": "每圈衰减率（%/圈，由容量保持率换算）",
   "指标B": "每圈衰减率（%/圈，由容量保持率换算）"
  },
  "表述文字": "【P173｜每圈衰减率｜配方和条件都变】实验样 T70D30（70 vol% mixture ADD_TRIAL；30 vol% DDL中的50 vol% in DDL DOL；30 vol% DDL中的50 vol% in DDL DME；1.9 M final LiTFSI；1 wt% of TLTFSI/DDL mixture LiNO3，测试 T11）相对 对比样 T0D100（0 vol% mixture ADD_TRIAL；100 vol% DDL中的50 vol% in DDL DOL；100 vol% DDL中的50 vol% in DDL DME；1.9 M final LiTFSI；1 wt% of TLTFSI/DDL mixture LiNO3，测试 T10）｜组分变化：ADD_TRIAL 0 vol% mixture → 70 vol% mixture；DOL 100 vol% DDL中的50 vol% in DDL → 30 vol% DDL中的50 vol% in DDL；DME 100 vol% DDL中的50 vol% in DDL → 30 vol% DDL中的50 vol% in DDL（其中 ADD_TRIAL：描述符看不到）｜描述符：无变化｜物性：Li⁺迁移数 变低｜条件：温度 变高｜性能：每圈衰减率 变高"
 },
 {
  "编号": "PC00502",
  "论文": "P173",
  "类别": "每圈衰减率",
  "比较类型": "配方和条件都变",
  "A": {
   "测试": "T5",
   "测试名": "T70D30 0.1C循环",
   "配方": "F70",
   "配方名": "T70D30",
   "recipe": "RF70",
   "是否对照": false,
   "配方文字": "70 vol% mixture ADD_TRIAL；30 vol% DDL中的50 vol% in DDL DOL；30 vol% DDL中的50 vol% in DDL DME；1.9 M final LiTFSI；1 wt% of TLTFSI/DDL mixture LiNO3",
   "表述编号": "ST1730",
   "证据句子": [
    "M0187"
   ],
   "标记": []
  },
  "B": {
   "测试": "T10",
   "测试名": "500圈对比 25 °C",
   "配方": "F0",
   "配方名": "T0D100",
   "recipe": "RF0",
   "是否对照": true,
   "配方文字": "0 vol% mixture ADD_TRIAL；100 vol% DDL中的50 vol% in DDL DOL；100 vol% DDL中的50 vol% in DDL DME；1.9 M final LiTFSI；1 wt% of TLTFSI/DDL mixture LiNO3",
   "表述编号": "ST1707",
   "证据句子": [
    "M0191",
    "M0192",
    "M0198",
    "M0199",
    "M0200",
    "M0201",
    "M0229"
   ],
   "标记": []
  },
  "组分变化": "ADD_TRIAL 0 vol% mixture → 70 vol% mixture；DOL 100 vol% DDL中的50 vol% in DDL → 30 vol% DDL中的50 vol% in DDL；DME 100 vol% DDL中的50 vol% in DDL → 30 vol% DDL中的50 vol% in DDL",
  "作者改动的组分": [
   "ADD_TRIAL",
   "DME",
   "DOL"
  ],
  "特殊组分变化": [
   {
    "组分": "ADD_TRIAL",
    "类型": "描述符看不到"
   }
  ],
  "电解液相同但样品编号不同": false,
  "描述符": [],
  "物性": [
   {
    "物性": "Li⁺迁移数",
    "方向": "变低",
    "A": 0.21,
    "B": 0.4,
    "单位": "",
    "温度": null
   }
  ],
  "条件": [
   {
    "条件": "E/S",
    "方向": "相近",
    "A": 93.15,
    "B": 93.15
   },
   {
    "条件": "硫载量",
    "方向": "相近",
    "A": 0.95,
    "B": 0.95
   },
   {
    "条件": "正极含硫",
    "方向": "一边未报告",
    "A": null,
    "B": 28.91
   },
   {
    "条件": "倍率",
    "方向": "变低",
    "A": 0.1,
    "B": 0.5
   },
   {
    "条件": "温度",
    "方向": "相近",
    "A": 25.0,
    "B": 25.0
   },
   {
    "条件": "电池形式",
    "方向": "相同",
    "A": 0.0,
    "B": 0.0
   },
   {
    "条件": "圈数",
    "方向": "变低",
    "A": 100,
    "B": 500
   }
  ],
  "条件含默认值": [],
  "性能": {
   "方向": "变高",
   "倍数": 4.0125,
