Repository: zhuonanli08/Li-S_Electrolyte_Conflicts

File: output/两两比较表述_313篇_v2_2026-11-07/比较表述.json (part 34 of 111)
[
    "A": 25.0,
    "B": 25.0
   },
   {
    "条件": "电池形式",
    "方向": "相同",
    "A": 0.0,
    "B": 0.0
   },
   {
    "条件": "圈数",
    "方向": "相近",
    "A": 100,
    "B": 100
   }
  ],
  "条件含默认值": [],
  "性能": {
   "方向": "变高",
   "倍数": 1.6278,
   "倍数含义": "每圈衰减率之比",
   "好于参照": false,
   "值A": 0.739,
   "值B": 0.454,
   "指标A": "每圈衰减率（%/圈，由容量保持率换算）",
   "指标B": "每圈衰减率（%/圈，由容量保持率换算）"
  },
  "表述文字": "【P173｜每圈衰减率｜同配方换条件】实验样 T70D30（70 vol% mixture ADD_TRIAL；30 vol% DDL中的50 vol% in DDL DOL；30 vol% DDL中的50 vol% in DDL DME；1.9 M final LiTFSI；1 wt% of TLTFSI/DDL mixture LiNO3，测试 T9）相对 实验样 T70D30（70 vol% mixture ADD_TRIAL；30 vol% DDL中的50 vol% in DDL DOL；30 vol% DDL中的50 vol% in DDL DME；1.9 M final LiTFSI；1 wt% of TLTFSI/DDL mixture LiNO3，测试 T7）｜组分变化：配方相同｜描述符：配方相同｜物性：Li⁺迁移数 相近；离子电导率 相近；黏度 相近；其他（未归类） 相近｜条件：倍率 变高｜性能：每圈衰减率 变高"
 },
 {
  "编号": "PC00534",
  "论文": "P173",
  "类别": "每圈衰减率",
  "比较类型": "同配方换条件",
  "A": {
   "测试": "T9",
   "测试名": "T70D30 2C循环",
   "配方": "F70",
   "配方名": "T70D30",
   "recipe": "RF70",
   "是否对照": false,
   "配方文字": "70 vol% mixture ADD_TRIAL；30 vol% DDL中的50 vol% in DDL DOL；30 vol% DDL中的50 vol% in DDL DME；1.9 M final LiTFSI；1 wt% of TLTFSI/DDL mixture LiNO3",
   "表述编号": "ST1742",
   "证据句子": [
    "M0187"
   ],
   "标记": []
  },
  "B": {
   "测试": "T8",
   "测试名": "T70D30 1C循环",
   "配方": "F70",
   "配方名": "T70D30",
   "recipe": "RF70",
   "是否对照": false,
   "配方文字": "70 vol% mixture ADD_TRIAL；30 vol% DDL中的50 vol% in DDL DOL；30 vol% DDL中的50 vol% in DDL DME；1.9 M final LiTFSI；1 wt% of TLTFSI/DDL mixture LiNO3",
   "表述编号": "ST1739",
   "证据句子": [
    "M0187"
   ],
   "标记": []
  },
  "组分变化": "配方相同",
  "作者改动的组分": [],
  "特殊组分变化": [],
  "电解液相同但样品编号不同": false,
  "描述符": [],
  "物性": [
   {
    "物性": "Li⁺迁移数",
    "方向": "相近",
    "A": 0.21,
    "B": 0.21,
    "单位": "",
    "温度": null
   },
   {
    "物性": "离子电导率",
    "方向": "相近",
    "A": 0.0040999999999999995,
    "B": 0.0040999999999999995,
    "单位": "S/cm at",
    "温度": 25.0
   },
   {
    "物性": "黏度",
    "方向": "相近",
    "A": 0.0,
    "B": 0.0,
    "单位": "F0",
    "温度": null
   },
   {
    "物性": "其他（未归类）",
    "方向": "相近",
    "A": 1.36,
    "B": 1.36,
    "单位": "–4.44 V",
    "温度": null
   }
  ],
  "条件": [
   {
    "条件": "E/S",
    "方向": "相近",
    "A": 93.15,
    "B": 93.15
   },
   {
    "条件": "硫载量",
    "方向": "相近",
    "A": 0.95,
    "B": 0.95
   },
   {
    "条件": "倍率",
    "方向": "变高",
    "A": 2.0,
    "B": 1.0
   },
   {
    "条件": "温度",
    "方向": "相近",
    "A": 25.0,
    "B": 25.0
   },
   {
    "条件": "电池形式",
    "方向": "相同",
    "A": 0.0,
    "B": 0.0
   },
   {
    "条件": "圈数",
    "方向": "相近",
    "A": 100,
    "B": 100
   }
  ],
  "条件含默认值": [],
  "性能": {
   "方向": "变高",
   "倍数": 1.0773,
   "倍数含义": "每圈衰减率之比",
   "好于参照": false,
   "值A": 0.739,
   "值B": 0.686,
   "指标A": "每圈衰减率（%/圈，由容量保持率换算）",
   "指标B": "每圈衰减率（%/圈，由容量保持率换算）"
  },
  "表述文字": "【P173｜每圈衰减率｜同配方换条件】实验样 T70D30（70 vol% mixture ADD_TRIAL；30 vol% DDL中的50 vol% in DDL DOL；30 vol% DDL中的50 vol% in DDL DME；1.9 M final LiTFSI；1 wt% of TLTFSI/DDL mixture LiNO3，测试 T9）相对 实验样 T70D30（70 vol% mixture ADD_TRIAL；30 vol% DDL中的50 vol% in DDL DOL；30 vol% DDL中的50 vol% in DDL DME；1.9 M final LiTFSI；1 wt% of TLTFSI/DDL mixture LiNO3，测试 T8）｜组分变化：配方相同｜描述符：配方相同｜物性：Li⁺迁移数 相近；离子电导率 相近；黏度 相近；其他（未归类） 相近｜条件：倍率 变高｜性能：每圈衰减率 变高"
 },
 {
  "编号": "PC00535",
  "论文": "P173",
  "类别": "首圈容量",
  "比较类型": "同测试换配方",
  "A": {
   "测试": "T10",
   "测试名": "500圈对比 25 °C",
   "配方": "F70",
   "配方名": "T70D30",
   "recipe": "RF70",
   "是否对照": false,
   "配方文字": "70 vol% mixture ADD_TRIAL；30 vol% DDL中的50 vol% in DDL DOL；30 vol% DDL中的50 vol% in DDL DME；1.9 M final LiTFSI；1 wt% of TLTFSI/DDL mixture LiNO3",
   "表述编号": "ST1712",
   "证据句子": [
    "M0191",
    "M0192",
    "M0198",
    "M0199",
    "M0200",
    "M0201",
    "M0229"
   ],
   "标记": []
  },
  "B": {
   "测试": "T10",
   "测试名": "500圈对比 25 °C",
   "配方": "F0",
   "配方名": "T0D100",
   "recipe": "RF0",
   "是否对照": true,
   "配方文字": "0 vol% mixture ADD_TRIAL；100 vol% DDL中的50 vol% in DDL DOL；100 vol% DDL中的50 vol% in DDL DME；1.9 M final LiTFSI；1 wt% of TLTFSI/DDL mixture LiNO3",
   "表述编号": "ST1708",
   "证据句子": [
    "M0191",
    "M0192",
    "M0198",
    "M0199",
    "M0200",
    "M0201",
    "M0229"
   ],
   "标记": []
  },
  "组分变化": "ADD_TRIAL 0 vol% mixture → 70 vol% mixture；DOL 100 vol% DDL中的50 vol% in DDL → 30 vol% DDL中的50 vol% in DDL；DME 100 vol% DDL中的50 vol% in DDL → 30 vol% DDL中的50 vol% in DDL",
  "作者改动的组分": [
   "ADD_TRIAL",
   "DME",
   "DOL"
  ],
  "特殊组分变化": [
   {
    "组分": "ADD_TRIAL",
    "类型": "描述符看不到"
   }
  ],
  "电解液相同但样品编号不同": false,
  "描述符": [],
  "物性": [
   {
    "物性": "Li⁺迁移数",
    "方向": "变低",
    "A": 0.21,
    "B": 0.4,
    "单位": "",
    "温度": null
   }
  ],
  "条件": [
   {
    "条件": "E/S",
    "方向": "相近",
    "A": 93.15,
    "B": 93.15
   },
   {
    "条件": "硫载量",
    "方向": "相近",
    "A": 0.95,
    "B": 0.95
   },
   {
    "条件": "正极含硫",
    "方向": "相近",
    "A": 28.91,
    "B": 28.91
   },
   {
    "条件": "倍率",
    "方向": "相近",
    "A": 0.5,
    "B": 0.5
   },
   {
    "条件": "温度",
    "方向": "相近",
    "A": 25.0,
    "B": 25.0
   },
   {
    "条件": "电池形式",
    "方向": "相同",
    "A": 0.0,
    "B": 0.0
   }
  ],
  "条件含默认值": [],
  "性能": {
   "方向": "变高",
   "倍数": 1.5268,
   "倍数含义": "容量之比",
   "好于参照": true,
   "值A": 826.0,
   "值B": 541.0,
   "指标A": "硫比放电容量",
   "指标B": "硫比放电容量"
  },
  "表述文字": "【P173｜首圈容量｜同测试换配方】实验样 T70D30（70 vol% mixture ADD_TRIAL；30 vol% DDL中的50 vol% in DDL DOL；30 vol% DDL中的50 vol% in DDL DME；1.9 M final LiTFSI；1 wt% of TLTFSI/DDL mixture LiNO3，测试 T10）相对 对比样 T0D100（0 vol% mixture ADD_TRIAL；100 vol% DDL中的50 vol% in DDL DOL；100 vol% DDL中的50 vol% in DDL DME；1.9 M final LiTFSI；1 wt% of TLTFSI/DDL mixture LiNO3，测试 T10）｜组分变化：ADD_TRIAL 0 vol% mixture → 70 vol% mixture；DOL 100 vol% DDL中的50 vol% in DDL → 30 vol% DDL中的50 vol% in DDL；DME 100 vol% DDL中的50 vol% in DDL → 30 vol% DDL中的50 vol% in DDL（其中 ADD_TRIAL：描述符看不到）｜描述符：无变化｜物性：Li⁺迁移数 变低｜条件：相同｜性能：首圈容量 变高"
 },
 {
  "编号": "PC00536",
  "论文": "P173",
  "类别": "首圈容量",
  "比较类型": "同配方换条件",
  "A": {
   "测试": "T11",
   "测试名": "500圈对比 60 °C",
   "配方": "F0",
   "配方名": "T0D100",
   "recipe": "RF0",
   "是否对照": true,
   "配方文字": "0 vol% mixture ADD_TRIAL；100 vol% DDL中的50 vol% in DDL DOL；100 vol% DDL中的50 vol% in DDL DME；1.9 M final LiTFSI；1 wt% of TLTFSI/DDL mixture LiNO3",
   "表述编号": "ST1716",
   "证据句子": [
    "M0207",
    "M0208",
    "M0209",
    "M0210",
    "M0211",
    "M0229"
   ],
   "标记": []
  },
  "B": {
   "测试": "T10",
   "测试名": "500圈对比 25 °C",
   "配方": "F0",
   "配方名": "T0D100",
   "recipe": "RF0",
   "是否对照": true,
   "配方文字": "0 vol% mixture ADD_TRIAL；100 vol% DDL中的50 vol% in DDL DOL；100 vol% DDL中的50 vol% in DDL DME；1.9 M final LiTFSI；1 wt% of TLTFSI/DDL mixture LiNO3",
   "表述编号": "ST1708",
   "证据句子": [
    "M0191",
    "M0192",
    "M0198",
    "M0199",
    "M0200",
    "M0201",
    "M0229"
   ],
   "标记": []
  },
  "组分变化": "配方相同",
  "作者改动的组分": [],
  "特殊组分变化": [],
  "电解液相同但样品编号不同": false,
  "描述符": [],
  "物性": [
   {
    "物性": "Li⁺迁移数",
    "方向": "相近",
    "A": 0.4,
    "B": 0.4,
    "单位": "",
    "温度": null
   },
   {
    "物性": "其他（未归类）",
    "方向": "相近",
    "A": 1.51,
    "B": 1.51,
    "单位": "–4.56 V",
    "温度": null
   }
  ],
  "条件": [
   {
    "条件": "E/S",
    "方向": "相近",
    "A": 93.15,
    "B": 93.15
   },
   {
    "条件": "硫载量",
    "方向": "相近",
    "A": 0.95,
    "B": 0.95
   },
   {
    "条件": "正极含硫",
    "方向": "相近",
    "A": 28.91,
    "B": 28.91
   },
   {
    "条件": "倍率",
    "方向": "相近",
    "A": 0.5,
    "B": 0.5
   },
   {
    "条件": "温度",
    "方向": "变高",
    "A": 60.0,
    "B": 25.0
   },
   {
    "条件": "电池形式",
    "方向": "相同",
    "A": 0.0,
    "B": 0.0
   }
  ],
  "条件含默认值": [],
  "性能": {
   "方向": "变高",
   "倍数": 1.1645,
   "倍数含义": "容量之比",
   "好于参照": true,
   "值A": 630.0,
   "值B": 541.0,
   "指标A": "硫比放电容量",
   "指标B": "硫比放电容量"
  },
  "表述文字": "【P173｜首圈容量｜同配方换条件】对比样 T0D100（0 vol% mixture ADD_TRIAL；100 vol% DDL中的50 vol% in DDL DOL；100 vol% DDL中的50 vol% in DDL DME；1.9 M final LiTFSI；1 wt% of TLTFSI/DDL mixture LiNO3，测试 T11）相对 对比样 T0D100（0 vol% mixture ADD_TRIAL；100 vol% DDL中的50 vol% in DDL DOL；100 vol% DDL中的50 vol% in DDL DME；1.9 M final LiTFSI；1 wt% of TLTFSI/DDL mixture LiNO3，测试 T10）｜组分变化：配方相同｜描述符：配方相同｜物性：Li⁺迁移数 相近；其他（未归类） 相近｜条件：温度 变高｜性能：首圈容量 变高"
 },
 {
  "编号": "PC00537",
  "论文": "P173",
  "类别": "首圈容量",
  "比较类型": "配方和条件都变",
  "A": {
   "测试": "T11",
   "测试名": "500圈对比 60 °C",
   "配方": "F70",
   "配方名": "T70D30",
   "recipe": "RF70",
   "是否对照": false,
   "配方文字": "70 vol% mixture ADD_TRIAL；30 vol% DDL中的50 vol% in DDL DOL；30 vol% DDL中的50 vol% in DDL DME；1.9 M final LiTFSI；1 wt% of TLTFSI/DDL mixture LiNO3",
   "表述编号": "ST1720",
   "证据句子": [
    "M0207",
    "M0208",
    "M0209",
    "M0210",
    "M0211",
    "M0229"
   ],
   "标记": []
  },
  "B": {
   "测试": "T10",
   "测试名": "500圈对比 25 °C",
   "配方": "F0",
   "配方名": "T0D100",
   "recipe": "RF0",
   "是否对照": true,
   "配方文字": "0 vol% mixture ADD_TRIAL；100 vol% DDL中的50 vol% in DDL DOL；100 vol% DDL中的50 vol% in DDL DME；1.9 M final LiTFSI；1 wt% of TLTFSI/DDL mixture LiNO3",
   "表述编号": "ST1708",
   "证据句子": [
    "M0191",
    "M0192",
    "M0198",
    "M0199",
    "M0200",
    "M0201",
    "M0229"
   ],
   "标记": []
  },
  "组分变化": "ADD_TRIAL 0 vol% mixture → 70 vol% mixture；DOL 100 vol% DDL中的50 vol% in DDL → 30 vol% DDL中的50 vol% in DDL；DME 100 vol% DDL中的50 vol% in DDL → 30 vol% DDL中的50 vol% in DDL",
  "作者改动的组分": [
   "ADD_TRIAL",
   "DME",
   "DOL"
  ],
  "特殊组分变化": [
   {
    "组分": "ADD_TRIAL",
    "类型": "描述符看不到"
   }
  ],
  "电解液相同但样品编号不同": false,
  "描述符": [],
  "物性": [
   {
    "物性": "Li⁺迁移数",
    "方向": "变低",
    "A": 0.21,
    "B": 0.4,
    "单位": "",
    "温度": null
   }
  ],
  "条件": [
   {
    "条件": "E/S",
    "方向": "相近",
    "A": 93.15,
    "B": 93.15
   },
   {
    "条件": "硫载量",
    "方向": "相近",
    "A": 0.95,
    "B": 0.95
   },
   {
    "条件": "正极含硫",
    "方向": "相近",
    "A": 28.91,
    "B": 28.91
   },
   {
    "条件": "倍率",
    "方向": "相近",
    "A": 0.5,
    "B": 0.5
   },
   {
    "条件": "温度",
    "方向": "变高",
    "A": 60.0,
    "B": 25.0
   },
   {
    "条件": "电池形式",
    "方向": "相同",
    "A": 0.0,
    "B": 0.0
   }
  ],
  "条件含默认值": [],
  "性能": {
   "方向": "变高",
   "倍数": 1.6063,
   "倍数含义": "容量之比",
   "好于参照": true,
   "值A": 869.0,
   "值B": 541.0,
   "指标A": "硫比放电容量",
   "指标B": "硫比放电容量"
  },
  "表述文字": "【P173｜首圈容量｜配方和条件都变】实验样 T70D30（70 vol% mixture ADD_TRIAL；30 vol% DDL中的50 vol% in DDL DOL；30 vol% DDL中的50 vol% in DDL DME；1.9 M final LiTFSI；1 wt% of TLTFSI/DDL mixture LiNO3，测试 T11）相对 对比样 T0D100（0 vol% mixture ADD_TRIAL；100 vol% DDL中的50 vol% in DDL DOL；100 vol% DDL中的50 vol% in DDL DME；1.9 M final LiTFSI；1 wt% of TLTFSI/DDL mixture LiNO3，测试 T10）｜组分变化：ADD_TRIAL 0 vol% mixture → 70 vol% mixture；DOL 100 vol% DDL中的50 vol% in DDL → 30 vol% DDL中的50 vol% in DDL；DME 100 vol% DDL中的50 vol% in DDL → 30 vol% DDL中的50 vol% in DDL（其中 ADD_TRIAL：描述符看不到）｜描述符：无变化｜物性：Li⁺迁移数 变低｜条件：温度 变高｜性能：首圈容量 变高"
 },
 {
  "编号": "PC00538",
  "论文": "P173",
  "类别": "首圈容量",
  "比较类型": "配方和条件都变",
  "A": {
   "测试": "T5",
   "测试名": "T70D30 0.1C循环",
   "配方": "F70",
   "配方名": "T70D30",
   "recipe": "RF70",
   "是否对照": false,
   "配方文字": "70 vol% mixture ADD_TRIAL；30 vol% DDL中的50 vol% in DDL DOL；30 vol% DDL中的50 vol% in DDL DME；1.9 M final LiTFSI；1 wt% of TLTFSI/DDL mixture LiNO3",
   "表述编号": "ST1731",
   "证据句子": [
    "M0186"
   ],
   "标记": []
  },
  "B": {
   "测试": "T10",
   "测试名": "500圈对比 25 °C",
   "配方": "F0",
   "配方名": "T0D100",
   "recipe": "RF0",
   "是否对照": true,
   "配方文字": "0 vol% mixture ADD_TRIAL；100 vol% DDL中的50 vol% in DDL DOL；100 vol% DDL中的50 vol% in DDL DME；1.9 M final LiTFSI；1 wt% of TLTFSI/DDL mixture LiNO3",
   "表述编号": "ST1708",
   "证据句子": [
    "M0191",
    "M0192",
    "M0198",
    "M0199",
    "M0200",
    "M0201",
    "M0229"
   ],
   "标记": []
  },
  "组分变化": "ADD_TRIAL 0 vol% mixture → 70 vol% mixture；DOL 100 vol% DDL中的50 vol% in DDL → 30 vol% DDL中的50 vol% in DDL；DME 100 vol% DDL中的50 vol% in DDL → 30 vol% DDL中的50 vol% in DDL",
  "作者改动的组分": [
   "ADD_TRIAL",
   "DME",
   "DOL"
  ],
  "特殊组分变化": [
   {
    "组分": "ADD_TRIAL",
    "类型": "描述符看不到"
   }
  ],
  "电解液相同但样品编号不同": false,
  "描述符": [],
  "物性": [
   {
    "物性": "Li⁺迁移数",
    "方向": "变低",
    "A": 0.21,
    "B": 0.4,
    "单位": "",
    "温度": null
   }
  ],
  "条件": [
   {
    "条件": "E/S",
    "方向": "相近",
    "A": 93.15,
    "B": 93.15
   },
   {
    "条件": "硫载量",
    "方向": "相近",
    "A": 0.95,
    "B": 0.95
   },
   {
    "条件": "正极含硫",
    "方向": "一边未报告",
    "A": null,
    "B": 28.91
   },
   {
    "条件": "倍率",
    "方向": "变低",
    "A": 0.1,
    "B": 0.5
   },
   {
    "条件": "温度",
    "方向": "相近",
    "A": 25.0,
    "B": 25.0
   },
   {
    "条件": "电池形式",
    "方向": "相同",
    "A": 0.0,
    "B": 0.0
   }
  ],
  "条件含默认值": [],
  "性能": {
   "方向": "变高",
   "倍数": 2.6414,
   "倍数含义": "容量之比",
   "好于参照": true,
   "值A": 1429.0,
   "值B": 541.0,
   "指标A": "硫比放电容量",
   "指标B": "硫比放电容量"
  },
  "表述文字": "【P173｜首圈容量｜配方和条件都变】实验样 T70D30（70 vol% mixture ADD_TRIAL；30 vol% DDL中的50 vol% in DDL DOL；30 vol% DDL中的50 vol% in DDL DME；1.9 M final LiTFSI；1 wt% of TLTFSI/DDL mixture LiNO3，测试 T5）相对 对比样 T0D100（0 vol% mixture ADD_TRIAL；100 vol% DDL中的50 vol% in DDL DOL；100 vol% DDL中的50 vol% in DDL DME；1.9 M final LiTFSI；1 wt% of TLTFSI/DDL mixture LiNO3，测试 T10）｜组分变化：ADD_TRIAL 0 vol% mixture → 70 vol% mixture；DOL 100 vol% DDL中的50 vol% in DDL → 30 vol% DDL中的50 vol% in DDL；DME 100 vol% DDL中的50 vol% in DDL → 30 vol% DDL中的50 vol% in DDL（其中 ADD_TRIAL：描述符看不到）｜描述符：无变化｜物性：Li⁺迁移数 变低｜条件：正极含硫 一边未报告；倍率 变低｜性能：首圈容量 变高"
 },
 {
  "编号": "PC00539",
  "论文": "P173",
  "类别": "首圈容量",
  "比较类型": "配方和条件都变",
  "A": {
   "测试": "T6",
   "测试名": "T70D30 0.2C循环",
   "配方": "F70",
   "配方名": "T70D30",
   "recipe": "RF70",
   "是否对照": false,
   "配方文字": "70 vol% mixture ADD_TRIAL；30 vol% DDL中的50 vol% in DDL DOL；30 vol% DDL中的50 vol% in DDL DME；1.9 M final LiTFSI；1 wt% of TLTFSI/DDL mixture LiNO3",
   "表述编号": "ST1734",
   "证据句子": [
    "M0186"
   ],
   "标记": []
  },
  "B": {
   "测试": "T10",
   "测试名": "500圈对比 25 °C",
   "配方": "F0",
   "配方名": "T0D100",
   "recipe": "RF0",
   "是否对照": true,
   "配方文字": "0 vol% mixture ADD_TRIAL；100 vol% DDL中的50 vol% in DDL DOL；100 vol% DDL中的50 vol% in DDL DME；1.9 M final LiTFSI；1 wt% of TLTFSI/DDL mixture LiNO3",
   "表述编号": "ST1708",
   "证据句子": [
    "M0191",
    "M0192",
    "M0198",
    "M0199",
    "M0200",
    "M0201",
    "M0229"
   ],
   "标记": []
  },
  "组分变化": "ADD_TRIAL 0 vol% mixture → 70 vol% mixture；DOL 100 vol% DDL中的50 vol% in DDL → 30 vol% DDL中的50 vol% in DDL；DME 100 vol% DDL中的50 vol% in DDL → 30 vol% DDL中的50 vol% in DDL",
  "作者改动的组分": [
   "ADD_TRIAL",
   "DME",
   "DOL"
  ],
  "特殊组分变化": [
   {
    "组分": "ADD_TRIAL",
    "类型": "描述符看不到"
   }
  ],
  "电解液相同但样品编号不同": false,
  "描述符": [],
  "物性": [
   {
    "物性": "Li⁺迁移数",
    "方向": "变低",
    "A": 0.21,
    "B": 0.4,
    "单位": "",
    "温度": null
   }
  ],
  "条件": [
   {
    "条件": "E/S",
    "方向": "相近",
    "A": 93.15,
    "B": 93.15
   },
   {
    "条件": "硫载量",
    "方向": "相近",
    "A": 0.95,
    "B": 0.95
   },
   {
    "条件": "正极含硫",
    "方向": "一边未报告",
    "A": null,
    "B": 28.91
   },
   {
    "条件": "倍率",
    "方向": "变低",
    "A": 0.2,
    "B": 0.5
   },
   {
    "条件": "温度",
    "方向": "相近",
    "A": 25.0,
    "B": 25.0
   },
   {
    "条件": "电池形式",
    "方向": "相同",
    "A": 0.0,
    "B": 0.0
   }
  ],
  "条件含默认值": [],
  "性能": {
   "方向": "变高",
   "倍数": 2.5342,
   "倍数含义": "容量之比",
   "好于参照": true,
   "值A": 1371.0,
   "值B": 541.0,
   "指标A": "硫比放电容量",
   "指标B": "硫比放电容量"
  },
  "表述文字": "【P173｜首圈容量｜配方和条件都变】实验样 T70D30（70 vol% mixture ADD_TRIAL；30 vol% DDL中的50 vol% in DDL DOL；30 vol% DDL中的50 vol% in DDL DME；1.9 M final LiTFSI；1 wt% of TLTFSI/DDL mixture LiNO3，测试 T6）相对 对比样 T0D100（0 vol% mixture ADD_TRIAL；100 vol% DDL中的50 vol% in DDL DOL；100 vol% DDL中的50 vol% in DDL DME；1.9 M final LiTFSI；1 wt% of TLTFSI/DDL mixture LiNO3，测试 T10）｜组分变化：ADD_TRIAL 0 vol% mixture → 70 vol% mixture；DOL 100 vol% DDL中的50 vol% in DDL → 30 vol% DDL中的50 vol% in DDL；DME 100 vol% DDL中的50 vol% in DDL → 30 vol% DDL中的50 vol% in DDL（其中 ADD_TRIAL：描述符看不到）｜描述符：无变化｜物性：Li⁺迁移数 变低｜条件：正极含硫 一边未报告；倍率 变低｜性能：首圈容量 变高"
 },
 {
  "编号": "PC00540",
  "论文": "P173",
  "类别": "首圈容量",
  "比较类型": "配方和条件都变",
  "A": {
   "测试": "T7",
   "测试名": "T70D30 0.5C循环",
   "配方": "F70",
   "配方名": "T70D30",
   "recipe": "RF70",
   "是否对照": false,
   "配方文字": "70 vol% mixture ADD_TRIAL；30 vol% DDL中的50 vol% in DDL DOL；30 vol% DDL中的50 vol% in DDL DME；1.9 M final LiTFSI；1 wt% of TLTFSI/DDL mixture LiNO3",
   "表述编号": "ST1737",
   "证据句子": [
    "M0186"
   ],
   "标记": []
  },
  "B": {
   "测试": "T10",
   "测试名": "500圈对比 25 °C",
   "配方": "F0",
   "配方名": "T0D100",
   "recipe": "RF0",
   "是否对照": true,
   "配方文字": "0 vol% mixture ADD_TRIAL；100 vol% DDL中的50 vol% in DDL DOL；100 vol% DDL中的50 vol% in DDL DME；1.9 M final LiTFSI；1 wt% of TLTFSI/DDL mixture LiNO3",
   "表述编号": "ST1708",
   "证据句子": [
    "M0191",
    "M0192",
    "M0198",
    "M0199",
    "M0200",
    "M0201",
    "M0229"
   ],
   "标记": []
  },
  "组分变化": "ADD_TRIAL 0 vol% mixture → 70 vol% mixture；DOL 100 vol% DDL中的50 vol% in DDL → 30 vol% DDL中的50 vol% in DDL；DME 100 vol% DDL中的50 vol% in DDL → 30 vol% DDL中的50 vol% in DDL",
  "作者改动的组分": [
   "ADD_TRIAL",
   "DME",
   "DOL"
  ],
  "特殊组分变化": [
   {
    "组分": "ADD_TRIAL",
    "类型": "描述符看不到"
   }
  ],
  "电解液相同但样品编号不同": false,
  "描述符": [],
  "物性": [
   {
    "物性": "Li⁺迁移数",
    "方向": "变低",
    "A": 0.21,
    "B": 0.4,
    "单位": "",
    "温度": null
   }
  ],
  "条件": [
   {
    "条件": "E/S",
    "方向": "相近",
    "A": 93.15,
    "B": 93.15
   },
   {
    "条件": "硫载量",
    "方向": "相近",
    "A": 0.95,
    "B": 0.95
   },
   {
    "条件": "正极含硫",
    "方向": "一边未报告",
    "A": null,
    "B": 28.91
   },
   {
    "条件": "倍率",
    "方向": "相近",
    "A": 0.5,
    "B": 0.5
   },
   {
    "条件": "温度",
    "方向": "相近",
    "A": 25.0,
    "B": 25.0
   },
   {
    "条件": "电池形式",
    "方向": "相同",
    "A": 0.0,
    "B": 0.0
   }
  ],
  "条件含默认值": [],
  "性能": {
   "方向": "变高",
   "倍数": 1.5268,
   "倍数含义": "容量之比",
   "好于参照": true,
   "值A": 826.0,
   "值B": 541.0,
   "指标A": "硫比放电容量",
   "指标B": "硫比放电容量"
  },
  "表述文字": "【P173｜首圈容量｜配方和条件都变】实验样 T70D30（70 vol% mixture ADD_TRIAL；30 vol% DDL中的50 vol% in DDL DOL；30 vol% DDL中的50 vol% in DDL DME；1.9 M final LiTFSI；1 wt% of TLTFSI/DDL mixture LiNO3，测试 T7）相对 对比样 T0D100（0 vol% mixture ADD_TRIAL；100 vol% DDL中的50 vol% in DDL DOL；100 vol% DDL中的50 vol% in DDL DME；1.9 M final LiTFSI；1 wt% of TLTFSI/DDL mixture LiNO3，测试 T10）｜组分变化：ADD_TRIAL 0 vol% mixture → 70 vol% mixture；DOL 100 vol% DDL中的50 vol% in DDL → 30 vol% DDL中的50 vol% in DDL；DME 100 vol% DDL中的50 vol% in DDL → 30 vol% DDL中的50 vol% in DDL（其中 ADD_TRIAL：描述符看不到）｜描述符：无变化｜物性：Li⁺迁移数 变低｜条件：正极含硫 一边未报告｜性能：首圈容量 变高"
 },
 {
  "编号": "PC00541",
  "论文": "P173",
  "类别": "首圈容量",
  "比较类型": "配方和条件都变",
  "A": {
   "测试": "T8",
   "测试名": "T70D30 1C循环",
   "配方": "F70",
   "配方名": "T70D30",
   "recipe": "RF70",
   "是否对照": false,
   "配方文字": "70 vol% mixture ADD_TRIAL；30 vol% DDL中的50 vol% in DDL DOL；30 vol% DDL中的50 vol% in DDL DME；1.9 M final LiTFSI；1 wt% of TLTFSI/DDL mixture LiNO3",
   "表述编号": "ST1740",
   "证据句子": [
    "M0186"
   ],
   "标记": []
  },
  "B": {
   "测试": "T10",
   "测试名": "500圈对比 25 °C",
   "配方": "F0",
   "配方名": "T0D100",
   "recipe": "RF0",
   "是否对照": true,
   "配方文字": "0 vol% mixture ADD_TRIAL；100 vol% DDL中的50 vol% in DDL DOL；100 vol% DDL中的50 vol% in DDL DME；1.9 M final LiTFSI；1 wt% of TLTFSI/DDL mixture LiNO3",
   "表述编号": "ST1708",
   "证据句子": [
    "M0191",
    "M0192",
    "M0198",
    "M0199",
    "M0200",
    "M0201",
    "M0229"
   ],
   "标记": []
  },
  "组分变化": "ADD_TRIAL 0 vol% mixture → 70 vol% mixture；DOL 100 vol% DDL中的50 vol% in DDL → 30 vol% DDL中的50 vol% in DDL；DME 100 vol% DDL中的50 vol% in DDL → 30 vol% DDL中的50 vol% in DDL",
  "作者改动的组分": [
   "ADD_TRIAL",
   "DME",
   "DOL"
  ],
  "特殊组分变化": [
   {
    "组分": "ADD_TRIAL",
    "类型": "描述符看不到"
   }
  ],
  "电解液相同但样品编号不同": false,
  "描述符": [],
  "物性": [
   {
    "物性": "Li⁺迁移数",
    "方向": "变低",
    "A": 0.21,
    "B": 0.4,
    "单位": "",
    "温度": null
   }
  ],
  "条件": [
   {
    "条件": "E/S",
    "方向": "相近",
    "A": 93.15,
    "B": 93.15
   },
   {
    "条件": "硫载量",
    "方向": "相近",
    "A": 0.95,
    "B": 0.95
   },
   {
    "条件": "正极含硫",
    "方向": "一边未报告",
    "A": null,
    "B": 28.91
   },
   {
    "条件": "倍率",
    "方向": "变高",
    "A": 1.0,
    "B": 0.5
   },
   {
    "条件": "温度",
    "方向": "相近",
    "A": 25.0,
    "B": 25.0
   },
   {
    "条件": "电池形式",
    "方向": "相同",
    "A": 0.0,
    "B": 0.0
   }
  ],
  "条件含默认值": [],
  "性能": {
   "方向": "变高",
   "倍数": 1.3124,
   "倍数含义": "容量之比",
   "好于参照": true,
   "值A": 710.0,
   "值B": 541.0,
   "指标A": "硫比放电容量",
   "指标B": "硫比放电容量"
  },
  "表述文字": "【P173｜首圈容量｜配方和条件都变】实验样 T70D30（70 vol% mixture ADD_TRIAL；30 vol% DDL中的50 vol% in DDL DOL；30 vol% DDL中的50 vol% in DDL DME；1.9 M final LiTFSI；1 wt% of TLTFSI/DDL mixture LiNO3，测试 T8）相对 对比样 T0D100（0 vol% mixture ADD_TRIAL；100 vol% DDL中的50 vol% in DDL DOL；100 vol% DDL中的50 vol% in DDL DME；1.9 M final LiTFSI；1 wt% of TLTFSI/DDL mixture LiNO3，测试 T10）｜组分变化：ADD_TRIAL 0 vol% mixture → 70 vol% mixture；DOL 100 vol% DDL中的50 vol% in DDL → 30 vol% DDL中的50 vol% in DDL；DME 100 vol% DDL中的50 vol% in DDL → 30 vol% DDL中的50 vol% in DDL（其中 ADD_TRIAL：描述符看不到）｜描述符：无变化｜物性：Li⁺迁移数 变低｜条件：正极含硫 一边未报告；倍率 变高｜性能：首圈容量 变高"
 },
 {
  "编号": "PC00542",
  "论文": "P173",
  "类别": "首圈容量",
  "比较类型": "配方和条件都变",
  "A": {
   "测试": "T9",
   "测试名": "T70D30 2C循环",
   "配方": "F70",
   "配方名": "T70D30",
   "recipe": "RF70",
   "是否对照": false,
   "配方文字": "70 vol% mixture ADD_TRIAL；30 vol% DDL中的50 vol% in DDL DOL；30 vol% DDL中的50 vol% in DDL DME；1.9 M final LiTFSI；1 wt% of TLTFSI/DDL mixture LiNO3",
   "表述编号": "ST1743",
   "证据句子": [
    "M0186"
   ],
   "标记": []
  },
  "B": {
   "测试": "T10",
   "测试名": "500圈对比 25 °C",
   "配方": "F0",
   "配方名": "T0D100",
   "recipe": "RF0",
   "是否对照": true,
   "配方文字": "0 vol% mixture ADD_TRIAL；100 vol% DDL中的50 vol% in DDL DOL；100 vol% DDL中的50 vol% in DDL DME；1.9 M final LiTFSI；1 wt% of TLTFSI/DDL mixture LiNO3",
   "表述编号": "ST1708",
   "证据句子": [
    "M0191",
    "M0192",
    "M0198",
    "M0199",
    "M0200",
    "M0201",
    "M0229"
   ],
   "标记": []
  },
  "组分变化": "ADD_TRIAL 0 vol% mixture → 70 vol% mixture；DOL 100 vol% DDL中的50 vol% in DDL → 30 vol% DDL中的50 vol% in DDL；DME 100 vol% DDL中的50 vol% in DDL → 30 vol% DDL中的50 vol% in DDL",
  "作者改动的组分": [
   "ADD_TRIAL",
   "DME",
   "DOL"
  ],
  "特殊组分变化": [
   {
    "组分": "ADD_TRIAL",
    "类型": "描述符看不到"
   }
  ],
  "电解液相同但样品编号不同": false,
  "描述符": [],
  "物性": [
   {
    "物性": "Li⁺迁移数",
    "方向": "变低",
    "A": 0.21,
    "B": 0.4,
    "单位": "",
    "温度": null
   }
  ],
  "条件": [
   {
    "条件": "E/S",
    "方向": "相近",
    "A": 93.15,
    "B": 93.15
   },
   {
    "条件": "硫载量",
    "方向": "相近",
    "A": 0.95,
    "B": 0.95
   },
   {
    "条件": "正极含硫",
    "方向": "一边未报告",
    "A": null,
    "B": 28.91
   },
   {
    "条件": "倍率",
    "方向": "变高",
    "A": 2.0,
    "B": 0.5
   },
   {
    "条件": "温度",
    "方向": "相近",
    "A": 25.0,
    "B": 25.0
   },
   {
    "条件": "电池形式",
    "方向": "相同",
    "A": 0.0,
    "B": 0.0
   }
  ],
  "条件含默认值": [],
  "性能": {
   "方向": "变低",
   "倍数": 0.7856,
   "倍数含义": "容量之比",
   "好于参照": false,
   "值A": 425.0,
   "值B": 541.0,
   "指标A": "硫比放电容量",
   "指标B": "硫比放电容量"
  },
  "表述文字": "【P173｜首圈容量｜配方和条件都变】实验样 T70D30（70 vol% mixture ADD_TRIAL；30 vol% DDL中的50 vol% in DDL DOL；30 vol% DDL中的50 vol% in DDL DME；1.9 M final LiTFSI；1 wt% of TLTFSI/DDL mixture LiNO3，测试 T9）相对 对比样 T0D100（0 vol% mixture ADD_TRIAL；100 vol% DDL中的50 vol% in DDL DOL；100 vol% DDL中的50 vol% in DDL DME；1.9 M final LiTFSI；1 wt% of TLTFSI/DDL mixture LiNO3，测试 T10）｜组分变化：ADD_TRIAL 0 vol% mixture → 70 vol% mixture；DOL 100 vol% DDL中的50 vol% in DDL → 30 vol% DDL中的50 vol% in DDL；DME 100 vol% DDL中的50 vol% in DDL → 30 vol% DDL中的50 vol% in DDL（其中 ADD_TRIAL：描述符看不到）｜描述符：无变化｜物性：Li⁺迁移数 变低｜条件：正极含硫 一边未报告；倍率 变高｜性能：首圈容量 变低"
 },
 {
  "编号": "PC00543",
  "论文": "P173",
  "类别": "首圈容量",
  "比较类型": "配方和条件都变",
  "A": {
   "测试": "T10",
   "测试名": "500圈对比 25 °C",
   "配方": "F70",
   "配方名": "T70D30",
   "recipe": "RF70",
   "是否对照": false,
   "配方文字": "70 vol% mixture ADD_TRIAL；30 vol% DDL中的50 vol% in DDL DOL；30 vol% DDL中的50 vol% in DDL DME；1.9 M final LiTFSI；1 wt% of TLTFSI/DDL mixture LiNO3",
   "表述编号": "ST1712",
   "证据句子": [
    "M0191",
    "M0192",
    "M0198",
    "M0199",
    "M0200",
    "M0201",
    "M0229"
   ],
   "标记": []
  },
  "B": {
   "测试": "T11",
   "测试名": "500圈对比 60 °C",
   "配方": "F0",
   "配方名": "T0D100",
   "recipe": "RF0",
   "是否对照": true,
   "配方文字": "0 vol% mixture ADD_TRIAL；100 vol% DDL中的50 vol% in DDL DOL；100 vol% DDL中的50 vol% in DDL DME；1.9 M final LiTFSI；1 wt% of TLTFSI/DDL mixture LiNO3",
   "表述编号": "ST1716",
   "证据句子": [
    "M0207",
    "M0208",
    "M0209",
    "M0210",
    "M0211",
    "M0229"
   ],
   "标记": []
  },
  "组分变化": "ADD_TRIAL 0 vol% mixture → 70 vol% mixture；DOL 100 vol% DDL中的50 vol% in DDL → 30 vol% DDL中的50 vol% in DDL；DME 100 vol% DDL中的50 vol% in DDL → 30 vol% DDL中的50 vol% in DDL",
  "作者改动的组分": [
   "ADD_TRIAL",
   "DME",
   "DOL"
  ],
  "特殊组分变化": [
   {
    "组分": "ADD_TRIAL",
    "类型": "描述符看不到"
   }
  ],
  "电解液相同但样品编号不同": false,
  "描述符": [],
  "物性": [
   {
    "物性": "Li⁺迁移数",
    "方向": "变低",
    "A": 0.21,
    "B": 0.4,
    "单位": "",
    "温度": null
   }
  ],
  "条件": [
   {
    "条件": "E/S",
    "方向": "相近",
    "A": 93.15,
    "B": 93.15
   },
   {
    "条件": "硫载量",
    "方向": "相近",
    "A": 0.95,
    "B": 0.95
   },
   {
    "条件": "正极含硫",
    "方向": "相近",
    "A": 28.91,
    "B": 28.91
   },
   {
    "条件": "倍率",
    "方向": "相近",
    "A": 0.5,
    "B": 0.5
   },
   {
    "条件": "温度",
    "方向": "变低",
    "A": 25.0,
    "B": 60.0
   },
   {
    "条件": "电池形式",
    "方向": "相同",
    "A": 0.0,
    "B": 0.0
   }
  ],
  "条件含默认值": [],
  "性能": {
   "方向": "变高",
   "倍数": 1.3111,
   "倍数含义": "容量之比",
   "好于参照": true,
   "值A": 826.0,
   "值B": 630.0,
   "指标A": "硫比放电容量",
   "指标B": "硫比放电容量"
  },
  "表述文字": "【P173｜首圈容量｜配方和条件都变】实验样 T70D30（70 vol% mixture ADD_TRIAL；30 vol% DDL中的50 vol% in DDL DOL；30 vol% DDL中的50 vol% in DDL DME；1.9 M final LiTFSI；1 wt% of TLTFSI/DDL mixture LiNO3，测试 T10）相对 对比样 T0D100（0 vol% mixture ADD_TRIAL；100 vol% DDL中的50 vol% in DDL DOL；100 vol% DDL中的50 vol% in DDL DME；1.9 M final LiTFSI；1 wt% of TLTFSI/DDL mixture LiNO3，测试 T11）｜组分变化：ADD_TRIAL 0 vol% mixture → 70 vol% mixture；DOL 100 vol% DDL中的50 vol% in DDL → 30 vol% DDL中的50 vol% in DDL；DME 100 vol% DDL中的50 vol% in DDL → 30 vol% DDL中的50 vol% in DDL（其中 ADD_TRIAL：描述符看不到）｜描述符：无变化｜物性：Li⁺迁移数 变低｜条件：温度 变低｜性能：首圈容量 变高"
 },
 {
  "编号": "PC00544",
  "论文": "P173",
  "类别": "首圈容量",
  "比较类型": "同配方换条件",
  "A": {
   "测试": "T11",
   "测试名": "500圈对比 60 °C",
   "配方": "F70",
   "配方名": "T70D30",
   "recipe": "RF70",
   "是否对照": false,
   "配方文字": "70 vol% mixture ADD_TRIAL；30 vol% DDL中的50 vol% in DDL DOL；30 vol% DDL中的50 vol% in DDL DME；1.9 M final LiTFSI；1 wt% of TLTFSI/DDL mixture LiNO3",
   "表述编号": "ST1720",
   "证据句子": [
    "M0207",
    "M0208",
    "M0209",
    "M0210",
    "M0211",
    "M0229"
   ],
   "标记": []
  },
  "B": {
   "测试": "T10",
   "测试名": "500圈对比 25 °C",
   "配方": "F70",
   "配方名": "T70D30",
   "recipe": "RF70",
   "是否对照": false,
   "配方文字": "70 vol% mixture ADD_TRIAL；30 vol% DDL中的50 vol% in DDL DOL；30 vol% DDL中的50 vol% in DDL DME；1.9 M final LiTFSI；1 wt% of TLTFSI/DDL mixture LiNO3",
   "表述编号": "ST1712",
   "证据句子": [
    "M0191",
    "M0192",
    "M0198",
    "M0199",
    "M0200",
    "M0201",
    "M0229"
   ],
   "标记": []
  },
  "组分变化": "配方相同",
  "作者改动的组分": [],
  "特殊组分变化": [],
  "电解液相同但样品编号不同": false,
  "描述符": [],
  "物性": [
   {
    "物性": "Li⁺迁移数",
    "方向": "相近",
    "A": 0.21,
    "B": 0.21,
    "单位": "",
    "温度": null
   },
   {
    "物性": "离子电导率",
    "方向": "相近",
    "A": 0.0040999999999999995,
    "B": 0.0040999999999999995,
    "单位": "S/cm at",
    "温度": 25.0
   },
   {
    "物性": "黏度",
    "方向": "相近",
    "A": 0.0,
    "B": 0.0,
    "单位": "F0",
    "温度": null
   },
   {
    "物性": "其他（未归类）",
    "方向": "相近",
    "A": 1.36,
    "B": 1.36,
    "单位": "–4.44 V",
    "温度": null
   }
  ],
  "条件": [
   {
    "条件": "E/S",
    "方向": "相近",
    "A": 93.15,
    "B": 93.15
   },
   {
    "条件": "硫载量",
    "方向": "相近",
    "A": 0.95,
    "B": 0.95
   },
   {
    "条件": "正极含硫",
    "方向": "相近",
    "A": 28.91,
    "B": 28.91
   },
   {
    "条件": "倍率",
    "方向": "相近",
    "A": 0.5,
    "B": 0.5
   },
   {
    "条件": "温度",
    "方向": "变高",
    "A": 60.0,
    "B": 25.0
   },
   {
    "条件": "电池形式",
    "方向": "相同",
    "A": 0.0,
    "B": 0.0
   }
  ],
  "条件含默认值": [],
  "性能": {
   "方向": "变高",
   "倍数": 1.0521,
   "倍数含义": "容量之比",
   "好于参照": true,
   "值A": 869.0,
   "值B": 826.0,
   "指标A": "硫比放电容量",
   "指标B": "硫比放电容量"
  },
  "表述文字": "【P173｜首圈容量｜同配方换条件】实验样 T70D30（70 vol% mixture ADD_TRIAL；30 vol% DDL中的50 vol% in DDL DOL；30 vol% DDL中的50 vol% in DDL DME；1.9 M final LiTFSI；1 wt% of TLTFSI/DDL mixture LiNO3，测试 T11）相对 实验样 T70D30（70 vol% mixture ADD_TRIAL；30 vol% DDL中的50 vol% in DDL DOL；30 vol% DDL中的50 vol% in DDL DME；1.9 M final LiTFSI；1 wt% of TLTFSI/DDL mixture LiNO3，测试 T10）｜组分变化：配方相同｜描述符：配方相同｜物性：Li⁺迁移数 相近；离子电导率 相近；黏度 相近；其他（未归类） 相近｜条件：温度 变高｜性能：首圈容量 变高"
 },
 {
  "编号": "PC00545",
  "论文": "P173",
  "类别": "首圈容量",
  "比较类型": "同配方换条件",
  "A": {
   "测试": "T5",
   "测试名": "T70D30 0.1C循环",
   "配方": "F70",
   "配方名": "T70D30",
   "recipe": "RF70",
   "是否对照": false,
   "配方文字": "70 vol% mixture ADD_TRIAL；30 vol% DDL中的50 vol% in DDL DOL；30 vol% DDL中的50 vol% in DDL DME；1.9 M final LiTFSI；1 wt% of TLTFSI/DDL mixture LiNO3",
   "表述编号": "ST1731",
   "证据句子": [
    "M0186"
   ],
   "标记": []
  },
  "B": {
   "测试": "T10",
   "测试名": "500圈对比 25 °C",
   "配方": "F70",
   "配方名": "T70D30",
   "recipe": "RF70",
   "是否对照": false,
   "配方文字": "70 vol% mixture ADD_TRIAL；30 vol% DDL中的50 vol% in DDL DOL；30 vol% DDL中的50 vol% in DDL DME；1.9 M final LiTFSI；1 wt% of TLTFSI/DDL mixture LiNO3",
   "表述编号": "ST1712",
   "证据句子": [
    "M0191",
    "M0192",
    "M0198",
    "M0199",
    "M0200",
    "M0201",
    "M0229"
   ],
   "标记": []
  },
  "组分变化": "配方相同",
  "作者改动的组分": [],
  "特殊组分变化": [],
  "电解液相同但样品编号不同": false,
  "描述符": [],
  "物性": [
   {
    "物性": "Li⁺迁移数",
    "方向": "相近",
    "A": 0.21,
    "B": 0.21,
    "单位": "",
    "温度": null
   },
   {
    "物性": "离子电导率",
    "方向": "相近",
    "A": 0.0040999999999999995,
    "B": 0.0040999999999999995,
    "单位": "S/cm at",
    "温度": 25.0
   },
   {
    "物性": "黏度",
    "方向": "相近",
    "A": 0.0,
    "B": 0.0,
    "单位": "F0",
    "温度": null
   },
   {
    "物性": "其他（未归类）",
    "方向": "相近",
    "A": 1.36,
    "B": 1.36,
    "单位": "–4.44 V",
    "温度": null
   }
  ],
  "条件": [
   {
    "条件": "E/S",
    "方向": "相近",
    "A": 93.15,
    "B": 93.15
   },
   {
    "条件": "硫载量",
    "方向": "相近",
    "A": 0.95,
    "B": 0.95
   },
   {
    "条件": "正极含硫",
    "方向": "一边未报告",
    "A": null,
    "B": 28.91
   },
   {
    "条件": "倍率",
    "方向": "变低",
    "A": 0.1,
    "B": 0.5
   },
   {
    "条件": "温度",
    "方向": "相近",
    "A": 25.0,
    "B": 25.0
   },
   {
    "条件": "电池形式",
    "方向": "相同",
    "A": 0.0,
    "B": 0.0
   }
  ],
  "条件含默认值": [],
  "性能": {
   "方向": "变高",
   "倍数": 1.73,
   "倍数含义": "容量之比",
   "好于参照": true,
   "值A": 1429.0,
   "值B": 826.0,
   "指标A": "硫比放电容量",
   "指标B": "硫比放电容量"
  },
  "表述文字": "【P173｜首圈容量｜同配方换条件】实验样 T70D30（70 vol% mixture ADD_TRIAL；30 vol% DDL中的50 vol% in DDL DOL；30 vol% DDL中的50 vol% in DDL DME；1.9 M final LiTFSI；1 wt% of TLTFSI/DDL mixture LiNO3，测试 T5）相对 实验样 T70D30（70 vol% mixture ADD_TRIAL；30 vol% DDL中的50 vol% in DDL DOL；30 vol% DDL中的50 vol% in DDL DME；1.9 M final LiTFSI；1 wt% of TLTFSI/DDL mixture LiNO3，测试 T10）｜组分变化：配方相同｜描述符：配方相同｜物性：Li⁺迁移数 相近；离子电导率 相近；黏度 相近；其他（未归类） 相近｜条件：正极含硫 一边未报告；倍率 变低｜性能：首圈容量 变高"
 },
 {
  "编号": "PC00546",
  "论文": "P173",
  "类别": "首圈容量",
  "比较类型": "同配方换条件",
  "A": {
   "测试": "T6",
   "测试名": "T70D30 0.2C循环",
   "配方": "F70",
   "配方名": "T70D30",
   "recipe": "RF70",
   "是否对照": false,
   "配方文字": "70 vol% mixture ADD_TRIAL；30 vol% DDL中的50 vol% in DDL DOL；30 vol% DDL中的50 vol% in DDL DME；1.9 M final LiTFSI；1 wt% of TLTFSI/DDL mixture LiNO3",
   "表述编号": "ST1734",
   "证据句子": [
    "M0186"
   ],
   "标记": []
  },
  "B": {
   "测试": "T10",
   "测试名": "500圈对比 25 °C",
   "配方": "F70",
   "配方名": "T70D30",
   "recipe": "RF70",
   "是否对照": false,
   "配方文字": "70 vol% mixture ADD_TRIAL；30 vol% DDL中的50 vol% in DDL DOL；30 vol% DDL中的50 vol% in DDL DME；1.9 M final LiTFSI；1 wt% of TLTFSI/DDL mixture LiNO3",
   "表述编号": "ST1712",
   "证据句子": [
    "M0191",
    "M0192",
    "M0198",
    "M0199",
    "M0200",
    "M0201",
    "M0229"
   ],
   "标记": []
  },
  "组分变化": "配方相同",
  "作者改动的组分": [],
  "特殊组分变化": [],
  "电解液相同但样品编号不同": false,
  "描述符": [],
  "物性": [
   {
    "物性": "Li⁺迁移数",
    "方向": "相近",
    "A": 0.21,
    "B": 0.21,
    "单位": "",
    "温度": null
   },
   {
    "物性": "离子电导率",
    "方向": "相近",
    "A": 0.0040999999999999995,
    "B": 0.0040999999999999995,
    "单位": "S/cm at",
    "温度": 25.0
   },
   {
    "物性": "黏度",
    "方向": "相近",
    "A": 0.0,
    "B": 0.0,
    "单位": "F0",
    "温度": null
   },
   {
    "物性": "其他（未归类）",
    "方向": "相近",
    "A": 1.36,
    "B": 1.36,
    "单位": "–4.44 V",
    "温度": null
   }
  ],
  "条件": [
   {
    "条件": "E/S",
    "方向": "相近",
    "A": 93.15,
    "B": 93.15
   },
   {
    "条件": "硫载量",
    "方向": "相近",
    "A": 0.95,
    "B": 0.95
   },
   {
    "条件": "正极含硫",
    "方向": "一边未报告",
    "A": null,
    "B": 28.91
   },
   {
    "条件": "倍率",
    "方向": "变低",
    "A": 0.2,
    "B": 0.5
   },
   {
    "条件": "温度",
    "方向": "相近",
    "A": 25.0,
    "B": 25.0
   },
   {
    "条件": "电池形式",
    "方向": "相同",
    "A": 0.0,
    "B": 0.0
   }
  ],
  "条件含默认值": [],
  "性能": {
   "方向": "变高",
   "倍数": 1.6598,
   "倍数含义": "容量之比",
   "好于参照": true,
   "值A": 1371.0,
   "值B": 826.0,
   "指标A": "硫比放电容量",
   "指标B": "硫比放电容量"
  },
  "表述文字": "【P173｜首圈容量｜同配方换条件】实验样 T70D30（70 vol% mixture ADD_TRIAL；30 vol% DDL中的50 vol% in DDL DOL；30 vol% DDL中的50 vol% in DDL DME；1.9 M final LiTFSI；1 wt% of TLTFSI/DDL mixture LiNO3，测试 T6）相对 实验样 T70D30（70 vol% mixture ADD_TRIAL；30 vol% DDL中的50 vol% in DDL DOL；30 vol% DDL中的50 vol% in DDL DME；1.9 M final LiTFSI；1 wt% of TLTFSI/DDL mixture LiNO3，测试 T10）｜组分变化：配方相同｜描述符：配方相同｜物性：Li⁺迁移数 相近；离子电导率 相近；黏度 相近；其他（未归类） 相近｜条件：正极含硫 一边未报告；倍率 变低｜性能：首圈容量 变高"
 },
 {
  "编号": "PC00547",
  "论文": "P173",
  "类别": "首圈容量",
  "比较类型": "同配方换条件",
  "A": {
   "测试": "T7",
   "测试名": "T70D30 0.5C循环",
   "配方": "F70",
   "配方名": "T70D30",
   "recipe": "RF70",
   "是否对照": false,
   "配方文字": "70 vol% mixture ADD_TRIAL；30 vol% DDL中的50 vol% in DDL DOL；30 vol% DDL中的50 vol% in DDL DME；1.9 M final LiTFSI；1 wt% of TLTFSI/DDL mixture LiNO3",
   "表述编号": "ST1737",
   "证据句子": [
    "M0186"
   ],
   "标记": []
  },
  "B": {
   "测试": "T10",
   "测试名": "500圈对比 25 °C",
   "配方": "F70",
   "配方名": "T70D30",
   "recipe": "RF70",
   "是否对照": false,
   "配方文字": "70 vol% mixture ADD_TRIAL；30 vol% DDL中的50 vol% in DDL DOL；30 vol% DDL中的50 vol% in DDL DME；1.9 M final LiTFSI；1 wt% of TLTFSI/DDL mixture LiNO3",
   "表述编号": "ST1712",
   "证据句子": [
    "M0191",
    "M0192",
    "M0198",
    "M0199",
    "M0200",
    "M0201",
    "M0229"
   ],
   "标记": []
  },
  "组分变化": "配方相同",
  "作者改动的组分": [],
  "特殊组分变化": [],
  "电解液相同但样品编号不同": false,
  "描述符": [],
  "物性": [
   {
    "物性": "Li⁺迁移数",
    "方向": "相近",
    "A": 0.21,
    "B": 0.21,
    "单位": "",
    "温度": null
   },
   {
    "物性": "离子电导率",
    "方向": "相近",
    "A": 0.0040999999999999995,
    "B": 0.0040999999999999995,
    "单位": "S/cm at",
    "温度": 25.0
   },
   {
    "物性": "黏度",
    "方向": "相近",
    "A": 0.0,
    "B": 0.0,
    "单位": "F0",
    "温度": null
   },
   {
    "物性": "其他（未归类）",
    "方向": "相近",
    "A": 1.36,
    "B": 1.36,
    "单位": "–4.44 V",
    "温度": null
   }
  ],
  "条件": [
   {
    "条件": "E/S",
    "方向": "相近",
    "A": 93.15,
    "B": 93.15
   },
   {
    "条件": "硫载量",
    "方向": "相近",
    "A": 0.95,
    "B": 0.95
   },
   {
    "条件": "正极含硫",
    "方向": "一边未报告",
    "A": null,
    "B": 28.91
   },
   {
    "条件": "倍率",
    "方向": "相近",
    "A": 0.5,
    "B": 0.5
   },
   {
    "条件": "温度",
    "方向": "相近",
    "A": 25.0,
    "B": 25.0
   },
   {
    "条件": "电池形式",
    "方向": "相同",
    "A": 0.0,
    "B": 0.0
   }
  ],
  "条件含默认值": [],
  "性能": {
   "方向": "相近",
   "倍数": 1.0,
   "倍数含义": "容量之比",
   "好于参照": null,
   "值A": 826.0,
   "值B": 826.0,
   "指标A": "硫比放电容量",
   "指标B": "硫比放电容量"
  },
  "表述文字": "【P173｜首圈容量｜同配方换条件】实验样 T70D30（70 vol% mixture ADD_TRIAL；30 vol% DDL中的50 vol% in DDL DOL；30 vol% DDL中的50 vol% in DDL DME；1.9 M final LiTFSI；1 wt% of TLTFSI/DDL mixture LiNO3，测试 T7）相对 实验样 T70D30（70 vol% mixture ADD_TRIAL；30 vol% DDL中的50 vol% in DDL DOL；30 vol% DDL中的50 vol% in DDL DME；1.9 M final LiTFSI；1 wt% of TLTFSI/DDL mixture LiNO3，测试 T10）｜组分变化：配方相同｜描述符：配方相同｜物性：Li⁺迁移数 相近；离子电导率 相近；黏度 相近；其他（未归类） 相近｜条件：正极含硫 一边未报告｜性能：首圈容量 相近"
 },
 {
  "编号": "PC00548",
  "论文": "P173",
  "类别": "首圈容量",
  "比较类型": "同配方换条件",
  "A": {
   "测试": "T8",
   "测试名": "T70D30 1C循环",
   "配方": "F70",
   "配方名": "T70D30",
   "recipe": "RF70",
   "是否对照": false,
   "配方文字": "70 vol% mixture ADD_TRIAL；30 vol% DDL中的50 vol% in DDL DOL；30 vol% DDL中的50 vol% in DDL DME；1.9 M final LiTFSI；1 wt% of TLTFSI/DDL mixture LiNO3",
   "表述编号": "ST1740",
   "证据句子": [
    "M0186"
   ],
   "标记": []
  },
  "B": {
   "测试": "T10",
   "测试名": "500圈对比 25 °C",
   "配方": "F70",
   "配方名": "T70D30",
   "recipe": "RF70",
   "是否对照": false,
   "配方文字": "70 vol% mixture ADD_TRIAL；30 vol% DDL中的50 vol% in DDL DOL；30 vol% DDL中的50 vol% in DDL DME；1.9 M final LiTFSI；1 wt% of TLTFSI/DDL mixture LiNO3",
   "表述编号": "ST1712",
   "证据句子": [
    "M0191",
    "M0192",
    "M0198",
    "M0199",
    "M0200",
    "M0201",
    "M0229"
   ],
   "标记": []
  },
  "组分变化": "配方相同",
  "作者改动的组分": [],
  "特殊组分变化": [],
  "电解液相同但样品编号不同": false,
  "描述符": [],
  "物性": [
   {
    "物性": "Li⁺迁移数",
    "方向": "相近",
    "A": 0.21,
    "B": 0.21,
    "单位": "",
    "温度": null
   },
   {
    "物性": "离子电导率",
    "方向": "相近",
    "A": 0.0040999999999999995,
    "B": 0.0040999999999999995,
    "单位": "S/cm at",
    "温度": 25.0
   },
   {
    "物性": "黏度",
    "方向": "相近",
    "A": 0.0,
    "B": 0.0,
    "单位": "F0",
    "温度": null
   },
   {
    "物性": "其他（未归类）",
    "方向": "相近",
    "A": 1.36,
    "B": 1.36,
    "单位": "–4.44 V",
    "温度": null
   }
  ],
  "条件": [
   {
    "条件": "E/S",
    "方向": "相近",
    "A": 93.15,
    "B": 93.15
   },
   {
    "条件": "硫载量",
    "方向": "相近",
    "A": 0.95,
    "B": 0.95
   },
   {
    "条件": "正极含硫",
    "方向": "一边未报告",
    "A": null,
    "B": 28.91
   },
   {
    "条件": "倍率",
    "方向": "变高",
    "A": 1.0,
    "B": 0.5
   },
   {
    "条件": "温度",
    "方向": "相近",
    "A": 25.0,
    "B": 25.0
   },
   {
    "条件": "电池形式",
    "方向": "相同",
    "A": 0.0,
    "B": 0.0
   }
  ],
  "条件含默认值": [],
  "性能": {
   "方向": "变低",
   "倍数": 0.8596,
   "倍数含义": "容量之比",
   "好于参照": false,
   "值A": 710.0,
   "值B": 826.0,
   "指标A": "硫比放电容量",
   "指标B": "硫比放电容量"
  },
  "表述文字": "【P173｜首圈容量｜同配方换条件】实验样 T70D30（70 vol% mixture ADD_TRIAL；30 vol% DDL中的50 vol% in DDL DOL；30 vol% DDL中的50 vol% in DDL DME；1.9 M final LiTFSI；1 wt% of TLTFSI/DDL mixture LiNO3，测试 T8）相对 实验样 T70D30（70 vol% mixture ADD_TRIAL；30 vol% DDL中的50 vol% in DDL DOL；30 vol% DDL中的50 vol% in DDL DME；1.9 M final LiTFSI；1 wt% of TLTFSI/DDL mixture LiNO3，测试 T10）｜组分变化：配方相同｜描述符：配方相同｜物性：Li⁺迁移数 相近；离子电导率 相近；黏度 相近；其他（未归类） 相近｜条件：正极含硫 一边未报告；倍率 变高｜性能：首圈容量 变低"
 },
 {
  "编号": "PC00549",
  "论文": "P173",
  "类别": "首圈容量",
  "比较类型": "同配方换条件",
  "A": {
   "测试": "T9",
   "测试名": "T70D30 2C循环",
   "配方": "F70",
   "配方名": "T70D30",
   "recipe": "RF70",
   "是否对照": false,
   "配方文字": "70 vol% mixture ADD_TRIAL；30 vol% DDL中的50 vol% in DDL DOL；30 vol% DDL中的50 vol% in DDL DME；1.9 M final LiTFSI；1 wt% of TLTFSI/DDL mixture LiNO3",
   "表述编号": "ST1743",
   "证据句子": [
    "M0186"
   ],
   "标记": []
  },
  "B": {
   "测试": "T10",
   "测试名": "500圈对比 25 °C",
   "配方": "F70",
   "配方名": "T70D30",
   "recipe": "RF70",
   "是否对照": false,
   "配方文字": "70 vol% mixture ADD_TRIAL；30 vol% DDL中的50 vol% in DDL DOL；30 vol% DDL中的50 vol% in DDL DME；1.9 M final LiTFSI；1 wt% of TLTFSI/DDL mixture LiNO3",
   "表述编号": "ST1712",
   "证据句子": [
    "M0191",
    "M0192",
    "M0198",
    "M0199",
    "M0200",
    "M0201",
    "M0229"
   ],
   "标记": []
  },
  "组分变化": "配方相同",
  "作者改动的组分": [],
  "特殊组分变化": [],
  "电解液相同但样品编号不同": false,
  "描述符": [],
  "物性": [
   {
    "物性": "Li⁺迁移数",
    "方向": "相近",
    "A": 0.21,
    "B": 0.21,
    "单位": "",
    "温度": null
   },
   {
    "物性": "离子电导率",
    "方向": "相近",
    "A": 0.0040999999999999995,
    "B": 0.0040999999999999995,
    "单位": "S/cm at",
    "温度": 25.0
   },
   {
    "物性": "黏度",
    "方向": "相近",
    "A": 0.0,
    "B": 0.0,
    "单位": "F0",
    "温度": null
   },
   {
    "物性": "其他（未归类）",
    "方向": "相近",
