Repository: zhuonanli08/Li-S_Electrolyte_Conflicts

File: output/两两比较表述_313篇_v2_2026-11-07/比较表述.json (part 36 of 111)
[
   "倍数": 0.6025,
   "倍数含义": "容量之比",
   "好于参照": false,
   "值A": 826.0,
   "值B": 1371.0,
   "指标A": "硫比放电容量",
   "指标B": "硫比放电容量"
  },
  "表述文字": "【P173｜首圈容量｜同配方换条件】实验样 T70D30（70 vol% mixture ADD_TRIAL；30 vol% DDL中的50 vol% in DDL DOL；30 vol% DDL中的50 vol% in DDL DME；1.9 M final LiTFSI；1 wt% of TLTFSI/DDL mixture LiNO3，测试 T7）相对 实验样 T70D30（70 vol% mixture ADD_TRIAL；30 vol% DDL中的50 vol% in DDL DOL；30 vol% DDL中的50 vol% in DDL DME；1.9 M final LiTFSI；1 wt% of TLTFSI/DDL mixture LiNO3，测试 T6）｜组分变化：配方相同｜描述符：配方相同｜物性：Li⁺迁移数 相近；离子电导率 相近；黏度 相近；其他（未归类） 相近｜条件：倍率 变高｜性能：首圈容量 变低"
 },
 {
  "编号": "PC00566",
  "论文": "P173",
  "类别": "首圈容量",
  "比较类型": "同配方换条件",
  "A": {
   "测试": "T8",
   "测试名": "T70D30 1C循环",
   "配方": "F70",
   "配方名": "T70D30",
   "recipe": "RF70",
   "是否对照": false,
   "配方文字": "70 vol% mixture ADD_TRIAL；30 vol% DDL中的50 vol% in DDL DOL；30 vol% DDL中的50 vol% in DDL DME；1.9 M final LiTFSI；1 wt% of TLTFSI/DDL mixture LiNO3",
   "表述编号": "ST1740",
   "证据句子": [
    "M0186"
   ],
   "标记": []
  },
  "B": {
   "测试": "T6",
   "测试名": "T70D30 0.2C循环",
   "配方": "F70",
   "配方名": "T70D30",
   "recipe": "RF70",
   "是否对照": false,
   "配方文字": "70 vol% mixture ADD_TRIAL；30 vol% DDL中的50 vol% in DDL DOL；30 vol% DDL中的50 vol% in DDL DME；1.9 M final LiTFSI；1 wt% of TLTFSI/DDL mixture LiNO3",
   "表述编号": "ST1734",
   "证据句子": [
    "M0186"
   ],
   "标记": []
  },
  "组分变化": "配方相同",
  "作者改动的组分": [],
  "特殊组分变化": [],
  "电解液相同但样品编号不同": false,
  "描述符": [],
  "物性": [
   {
    "物性": "Li⁺迁移数",
    "方向": "相近",
    "A": 0.21,
    "B": 0.21,
    "单位": "",
    "温度": null
   },
   {
    "物性": "离子电导率",
    "方向": "相近",
    "A": 0.0040999999999999995,
    "B": 0.0040999999999999995,
    "单位": "S/cm at",
    "温度": 25.0
   },
   {
    "物性": "黏度",
    "方向": "相近",
    "A": 0.0,
    "B": 0.0,
    "单位": "F0",
    "温度": null
   },
   {
    "物性": "其他（未归类）",
    "方向": "相近",
    "A": 1.36,
    "B": 1.36,
    "单位": "–4.44 V",
    "温度": null
   }
  ],
  "条件": [
   {
    "条件": "E/S",
    "方向": "相近",
    "A": 93.15,
    "B": 93.15
   },
   {
    "条件": "硫载量",
    "方向": "相近",
    "A": 0.95,
    "B": 0.95
   },
   {
    "条件": "倍率",
    "方向": "变高",
    "A": 1.0,
    "B": 0.2
   },
   {
    "条件": "温度",
    "方向": "相近",
    "A": 25.0,
    "B": 25.0
   },
   {
    "条件": "电池形式",
    "方向": "相同",
    "A": 0.0,
    "B": 0.0
   }
  ],
  "条件含默认值": [],
  "性能": {
   "方向": "变低",
   "倍数": 0.5179,
   "倍数含义": "容量之比",
   "好于参照": false,
   "值A": 710.0,
   "值B": 1371.0,
   "指标A": "硫比放电容量",
   "指标B": "硫比放电容量"
  },
  "表述文字": "【P173｜首圈容量｜同配方换条件】实验样 T70D30（70 vol% mixture ADD_TRIAL；30 vol% DDL中的50 vol% in DDL DOL；30 vol% DDL中的50 vol% in DDL DME；1.9 M final LiTFSI；1 wt% of TLTFSI/DDL mixture LiNO3，测试 T8）相对 实验样 T70D30（70 vol% mixture ADD_TRIAL；30 vol% DDL中的50 vol% in DDL DOL；30 vol% DDL中的50 vol% in DDL DME；1.9 M final LiTFSI；1 wt% of TLTFSI/DDL mixture LiNO3，测试 T6）｜组分变化：配方相同｜描述符：配方相同｜物性：Li⁺迁移数 相近；离子电导率 相近；黏度 相近；其他（未归类） 相近｜条件：倍率 变高｜性能：首圈容量 变低"
 },
 {
  "编号": "PC00567",
  "论文": "P173",
  "类别": "首圈容量",
  "比较类型": "同配方换条件",
  "A": {
   "测试": "T9",
   "测试名": "T70D30 2C循环",
   "配方": "F70",
   "配方名": "T70D30",
   "recipe": "RF70",
   "是否对照": false,
   "配方文字": "70 vol% mixture ADD_TRIAL；30 vol% DDL中的50 vol% in DDL DOL；30 vol% DDL中的50 vol% in DDL DME；1.9 M final LiTFSI；1 wt% of TLTFSI/DDL mixture LiNO3",
   "表述编号": "ST1743",
   "证据句子": [
    "M0186"
   ],
   "标记": []
  },
  "B": {
   "测试": "T6",
   "测试名": "T70D30 0.2C循环",
   "配方": "F70",
   "配方名": "T70D30",
   "recipe": "RF70",
   "是否对照": false,
   "配方文字": "70 vol% mixture ADD_TRIAL；30 vol% DDL中的50 vol% in DDL DOL；30 vol% DDL中的50 vol% in DDL DME；1.9 M final LiTFSI；1 wt% of TLTFSI/DDL mixture LiNO3",
   "表述编号": "ST1734",
   "证据句子": [
    "M0186"
   ],
   "标记": []
  },
  "组分变化": "配方相同",
  "作者改动的组分": [],
  "特殊组分变化": [],
  "电解液相同但样品编号不同": false,
  "描述符": [],
  "物性": [
   {
    "物性": "Li⁺迁移数",
    "方向": "相近",
    "A": 0.21,
    "B": 0.21,
    "单位": "",
    "温度": null
   },
   {
    "物性": "离子电导率",
    "方向": "相近",
    "A": 0.0040999999999999995,
    "B": 0.0040999999999999995,
    "单位": "S/cm at",
    "温度": 25.0
   },
   {
    "物性": "黏度",
    "方向": "相近",
    "A": 0.0,
    "B": 0.0,
    "单位": "F0",
    "温度": null
   },
   {
    "物性": "其他（未归类）",
    "方向": "相近",
    "A": 1.36,
    "B": 1.36,
    "单位": "–4.44 V",
    "温度": null
   }
  ],
  "条件": [
   {
    "条件": "E/S",
    "方向": "相近",
    "A": 93.15,
    "B": 93.15
   },
   {
    "条件": "硫载量",
    "方向": "相近",
    "A": 0.95,
    "B": 0.95
   },
   {
    "条件": "倍率",
    "方向": "变高",
    "A": 2.0,
    "B": 0.2
   },
   {
    "条件": "温度",
    "方向": "相近",
    "A": 25.0,
    "B": 25.0
   },
   {
    "条件": "电池形式",
    "方向": "相同",
    "A": 0.0,
    "B": 0.0
   }
  ],
  "条件含默认值": [],
  "性能": {
   "方向": "变低",
   "倍数": 0.31,
   "倍数含义": "容量之比",
   "好于参照": false,
   "值A": 425.0,
   "值B": 1371.0,
   "指标A": "硫比放电容量",
   "指标B": "硫比放电容量"
  },
  "表述文字": "【P173｜首圈容量｜同配方换条件】实验样 T70D30（70 vol% mixture ADD_TRIAL；30 vol% DDL中的50 vol% in DDL DOL；30 vol% DDL中的50 vol% in DDL DME；1.9 M final LiTFSI；1 wt% of TLTFSI/DDL mixture LiNO3，测试 T9）相对 实验样 T70D30（70 vol% mixture ADD_TRIAL；30 vol% DDL中的50 vol% in DDL DOL；30 vol% DDL中的50 vol% in DDL DME；1.9 M final LiTFSI；1 wt% of TLTFSI/DDL mixture LiNO3，测试 T6）｜组分变化：配方相同｜描述符：配方相同｜物性：Li⁺迁移数 相近；离子电导率 相近；黏度 相近；其他（未归类） 相近｜条件：倍率 变高｜性能：首圈容量 变低"
 },
 {
  "编号": "PC00568",
  "论文": "P173",
  "类别": "首圈容量",
  "比较类型": "同配方换条件",
  "A": {
   "测试": "T8",
   "测试名": "T70D30 1C循环",
   "配方": "F70",
   "配方名": "T70D30",
   "recipe": "RF70",
   "是否对照": false,
   "配方文字": "70 vol% mixture ADD_TRIAL；30 vol% DDL中的50 vol% in DDL DOL；30 vol% DDL中的50 vol% in DDL DME；1.9 M final LiTFSI；1 wt% of TLTFSI/DDL mixture LiNO3",
   "表述编号": "ST1740",
   "证据句子": [
    "M0186"
   ],
   "标记": []
  },
  "B": {
   "测试": "T7",
   "测试名": "T70D30 0.5C循环",
   "配方": "F70",
   "配方名": "T70D30",
   "recipe": "RF70",
   "是否对照": false,
   "配方文字": "70 vol% mixture ADD_TRIAL；30 vol% DDL中的50 vol% in DDL DOL；30 vol% DDL中的50 vol% in DDL DME；1.9 M final LiTFSI；1 wt% of TLTFSI/DDL mixture LiNO3",
   "表述编号": "ST1737",
   "证据句子": [
    "M0186"
   ],
   "标记": []
  },
  "组分变化": "配方相同",
  "作者改动的组分": [],
  "特殊组分变化": [],
  "电解液相同但样品编号不同": false,
  "描述符": [],
  "物性": [
   {
    "物性": "Li⁺迁移数",
    "方向": "相近",
    "A": 0.21,
    "B": 0.21,
    "单位": "",
    "温度": null
   },
   {
    "物性": "离子电导率",
    "方向": "相近",
    "A": 0.0040999999999999995,
    "B": 0.0040999999999999995,
    "单位": "S/cm at",
    "温度": 25.0
   },
   {
    "物性": "黏度",
    "方向": "相近",
    "A": 0.0,
    "B": 0.0,
    "单位": "F0",
    "温度": null
   },
   {
    "物性": "其他（未归类）",
    "方向": "相近",
    "A": 1.36,
    "B": 1.36,
    "单位": "–4.44 V",
    "温度": null
   }
  ],
  "条件": [
   {
    "条件": "E/S",
    "方向": "相近",
    "A": 93.15,
    "B": 93.15
   },
   {
    "条件": "硫载量",
    "方向": "相近",
    "A": 0.95,
    "B": 0.95
   },
   {
    "条件": "倍率",
    "方向": "变高",
    "A": 1.0,
    "B": 0.5
   },
   {
    "条件": "温度",
    "方向": "相近",
    "A": 25.0,
    "B": 25.0
   },
   {
    "条件": "电池形式",
    "方向": "相同",
    "A": 0.0,
    "B": 0.0
   }
  ],
  "条件含默认值": [],
  "性能": {
   "方向": "变低",
   "倍数": 0.8596,
   "倍数含义": "容量之比",
   "好于参照": false,
   "值A": 710.0,
   "值B": 826.0,
   "指标A": "硫比放电容量",
   "指标B": "硫比放电容量"
  },
  "表述文字": "【P173｜首圈容量｜同配方换条件】实验样 T70D30（70 vol% mixture ADD_TRIAL；30 vol% DDL中的50 vol% in DDL DOL；30 vol% DDL中的50 vol% in DDL DME；1.9 M final LiTFSI；1 wt% of TLTFSI/DDL mixture LiNO3，测试 T8）相对 实验样 T70D30（70 vol% mixture ADD_TRIAL；30 vol% DDL中的50 vol% in DDL DOL；30 vol% DDL中的50 vol% in DDL DME；1.9 M final LiTFSI；1 wt% of TLTFSI/DDL mixture LiNO3，测试 T7）｜组分变化：配方相同｜描述符：配方相同｜物性：Li⁺迁移数 相近；离子电导率 相近；黏度 相近；其他（未归类） 相近｜条件：倍率 变高｜性能：首圈容量 变低"
 },
 {
  "编号": "PC00569",
  "论文": "P173",
  "类别": "首圈容量",
  "比较类型": "同配方换条件",
  "A": {
   "测试": "T9",
   "测试名": "T70D30 2C循环",
   "配方": "F70",
   "配方名": "T70D30",
   "recipe": "RF70",
   "是否对照": false,
   "配方文字": "70 vol% mixture ADD_TRIAL；30 vol% DDL中的50 vol% in DDL DOL；30 vol% DDL中的50 vol% in DDL DME；1.9 M final LiTFSI；1 wt% of TLTFSI/DDL mixture LiNO3",
   "表述编号": "ST1743",
   "证据句子": [
    "M0186"
   ],
   "标记": []
  },
  "B": {
   "测试": "T7",
   "测试名": "T70D30 0.5C循环",
   "配方": "F70",
   "配方名": "T70D30",
   "recipe": "RF70",
   "是否对照": false,
   "配方文字": "70 vol% mixture ADD_TRIAL；30 vol% DDL中的50 vol% in DDL DOL；30 vol% DDL中的50 vol% in DDL DME；1.9 M final LiTFSI；1 wt% of TLTFSI/DDL mixture LiNO3",
   "表述编号": "ST1737",
   "证据句子": [
    "M0186"
   ],
   "标记": []
  },
  "组分变化": "配方相同",
  "作者改动的组分": [],
  "特殊组分变化": [],
  "电解液相同但样品编号不同": false,
  "描述符": [],
  "物性": [
   {
    "物性": "Li⁺迁移数",
    "方向": "相近",
    "A": 0.21,
    "B": 0.21,
    "单位": "",
    "温度": null
   },
   {
    "物性": "离子电导率",
    "方向": "相近",
    "A": 0.0040999999999999995,
    "B": 0.0040999999999999995,
    "单位": "S/cm at",
    "温度": 25.0
   },
   {
    "物性": "黏度",
    "方向": "相近",
    "A": 0.0,
    "B": 0.0,
    "单位": "F0",
    "温度": null
   },
   {
    "物性": "其他（未归类）",
    "方向": "相近",
    "A": 1.36,
    "B": 1.36,
    "单位": "–4.44 V",
    "温度": null
   }
  ],
  "条件": [
   {
    "条件": "E/S",
    "方向": "相近",
    "A": 93.15,
    "B": 93.15
   },
   {
    "条件": "硫载量",
    "方向": "相近",
    "A": 0.95,
    "B": 0.95
   },
   {
    "条件": "倍率",
    "方向": "变高",
    "A": 2.0,
    "B": 0.5
   },
   {
    "条件": "温度",
    "方向": "相近",
    "A": 25.0,
    "B": 25.0
   },
   {
    "条件": "电池形式",
    "方向": "相同",
    "A": 0.0,
    "B": 0.0
   }
  ],
  "条件含默认值": [],
  "性能": {
   "方向": "变低",
   "倍数": 0.5145,
   "倍数含义": "容量之比",
   "好于参照": false,
   "值A": 425.0,
   "值B": 826.0,
   "指标A": "硫比放电容量",
   "指标B": "硫比放电容量"
  },
  "表述文字": "【P173｜首圈容量｜同配方换条件】实验样 T70D30（70 vol% mixture ADD_TRIAL；30 vol% DDL中的50 vol% in DDL DOL；30 vol% DDL中的50 vol% in DDL DME；1.9 M final LiTFSI；1 wt% of TLTFSI/DDL mixture LiNO3，测试 T9）相对 实验样 T70D30（70 vol% mixture ADD_TRIAL；30 vol% DDL中的50 vol% in DDL DOL；30 vol% DDL中的50 vol% in DDL DME；1.9 M final LiTFSI；1 wt% of TLTFSI/DDL mixture LiNO3，测试 T7）｜组分变化：配方相同｜描述符：配方相同｜物性：Li⁺迁移数 相近；离子电导率 相近；黏度 相近；其他（未归类） 相近｜条件：倍率 变高｜性能：首圈容量 变低"
 },
 {
  "编号": "PC00570",
  "论文": "P173",
  "类别": "首圈容量",
  "比较类型": "同配方换条件",
  "A": {
   "测试": "T9",
   "测试名": "T70D30 2C循环",
   "配方": "F70",
   "配方名": "T70D30",
   "recipe": "RF70",
   "是否对照": false,
   "配方文字": "70 vol% mixture ADD_TRIAL；30 vol% DDL中的50 vol% in DDL DOL；30 vol% DDL中的50 vol% in DDL DME；1.9 M final LiTFSI；1 wt% of TLTFSI/DDL mixture LiNO3",
   "表述编号": "ST1743",
   "证据句子": [
    "M0186"
   ],
   "标记": []
  },
  "B": {
   "测试": "T8",
   "测试名": "T70D30 1C循环",
   "配方": "F70",
   "配方名": "T70D30",
   "recipe": "RF70",
   "是否对照": false,
   "配方文字": "70 vol% mixture ADD_TRIAL；30 vol% DDL中的50 vol% in DDL DOL；30 vol% DDL中的50 vol% in DDL DME；1.9 M final LiTFSI；1 wt% of TLTFSI/DDL mixture LiNO3",
   "表述编号": "ST1740",
   "证据句子": [
    "M0186"
   ],
   "标记": []
  },
  "组分变化": "配方相同",
  "作者改动的组分": [],
  "特殊组分变化": [],
  "电解液相同但样品编号不同": false,
  "描述符": [],
  "物性": [
   {
    "物性": "Li⁺迁移数",
    "方向": "相近",
    "A": 0.21,
    "B": 0.21,
    "单位": "",
    "温度": null
   },
   {
    "物性": "离子电导率",
    "方向": "相近",
    "A": 0.0040999999999999995,
    "B": 0.0040999999999999995,
    "单位": "S/cm at",
    "温度": 25.0
   },
   {
    "物性": "黏度",
    "方向": "相近",
    "A": 0.0,
    "B": 0.0,
    "单位": "F0",
    "温度": null
   },
   {
    "物性": "其他（未归类）",
    "方向": "相近",
    "A": 1.36,
    "B": 1.36,
    "单位": "–4.44 V",
    "温度": null
   }
  ],
  "条件": [
   {
    "条件": "E/S",
    "方向": "相近",
    "A": 93.15,
    "B": 93.15
   },
   {
    "条件": "硫载量",
    "方向": "相近",
    "A": 0.95,
    "B": 0.95
   },
   {
    "条件": "倍率",
    "方向": "变高",
    "A": 2.0,
    "B": 1.0
   },
   {
    "条件": "温度",
    "方向": "相近",
    "A": 25.0,
    "B": 25.0
   },
   {
    "条件": "电池形式",
    "方向": "相同",
    "A": 0.0,
    "B": 0.0
   }
  ],
  "条件含默认值": [],
  "性能": {
   "方向": "变低",
   "倍数": 0.5986,
   "倍数含义": "容量之比",
   "好于参照": false,
   "值A": 425.0,
   "值B": 710.0,
   "指标A": "硫比放电容量",
   "指标B": "硫比放电容量"
  },
  "表述文字": "【P173｜首圈容量｜同配方换条件】实验样 T70D30（70 vol% mixture ADD_TRIAL；30 vol% DDL中的50 vol% in DDL DOL；30 vol% DDL中的50 vol% in DDL DME；1.9 M final LiTFSI；1 wt% of TLTFSI/DDL mixture LiNO3，测试 T9）相对 实验样 T70D30（70 vol% mixture ADD_TRIAL；30 vol% DDL中的50 vol% in DDL DOL；30 vol% DDL中的50 vol% in DDL DME；1.9 M final LiTFSI；1 wt% of TLTFSI/DDL mixture LiNO3，测试 T8）｜组分变化：配方相同｜描述符：配方相同｜物性：Li⁺迁移数 相近；离子电导率 相近；黏度 相近；其他（未归类） 相近｜条件：倍率 变高｜性能：首圈容量 变低"
 },
 {
  "编号": "PC00571",
  "论文": "P176",
  "类别": "首圈容量",
  "比较类型": "配方和条件都变",
  "A": {
   "测试": "T11",
   "测试名": "Fig6b/S3 E/S梯度",
   "配方": "F04",
   "配方名": "[Li(SL)2][TFSA]-4HFE",
   "recipe": "R04",
   "是否对照": false,
   "配方文字": "LiTFSI:SULFOLANE:TTE = 1:2:4（摩尔比）",
   "表述编号": "ST1805",
   "证据句子": [
    "M0154"
   ],
   "标记": []
  },
  "B": {
   "测试": "T07",
   "测试名": "Fig3 G4配比梯度充放电",
   "配方": "F02",
   "配方名": "[Li(G4)1][TFSA]-4HFE",
   "recipe": "R02",
   "是否对照": false,
   "配方文字": "LiTFSI:TEGDME:TTE = 1:1:4（摩尔比）",
   "表述编号": "ST1797",
   "证据句子": [
    "M0080",
    "M0082"
   ],
   "标记": [
    "温度默认"
   ]
  },
  "组分变化": "加入 SULFOLANE（2 相对于LiTFSA的摩尔比）；去掉 TEGDME",
  "作者改动的组分": [
   "SULFOLANE",
   "TEGDME"
  ],
  "特殊组分变化": [],
  "电解液相同但样品编号不同": false,
  "描述符": [
   {
    "描述符": "eo",
    "中文": "非氟醚氧",
    "组": "配位（醚氧）",
    "方向": "变低（变为 0）",
    "A": 0.0,
    "B": 1.0,
    "被动": false
   },
   {
    "描述符": "eo_a",
    "中文": "α 氟化醚氧",
    "组": "氟化/稀释",
    "方向": "变低",
    "A": 0.6667,
    "B": 0.8,
    "被动": false
   },
   {
    "描述符": "sulfone",
    "中文": "砜/亚砜",
    "组": "其他（单独成组或数据少）",
    "方向": "变高（从无到有）",
    "A": 0.3333,
    "B": 0.0,
    "被动": false
   },
   {
    "描述符": "fat",
    "中文": "溶剂 F 原子数",
    "组": "氟化/稀释",
    "方向": "变低",
    "A": 5.3333,
    "B": 6.4,
    "被动": false
   },
   {
    "描述符": "ring",
    "中文": "溶剂环数",
    "组": "溶剂骨架",
    "方向": "变高（从无到有）",
    "A": 0.3333,
    "B": 0.0,
    "被动": false
   },
   {
    "描述符": "rotb",
    "中文": "可旋转键数",
    "组": "溶剂骨架",
    "方向": "变低",
    "A": 3.3333,
    "B": 6.4,
    "被动": false
   },
   {
    "描述符": "tpsa",
    "中文": "TPSA",
    "组": "其他（单独成组或数据少）",
    "方向": "变高",
    "A": 17.5333,
    "B": 16.614,
    "被动": false
   },
   {
    "描述符": "mw",
    "中文": "溶剂分子量",
    "组": "溶剂骨架",
    "方向": "变低",
    "A": 194.771,
    "B": 230.1122,
    "被动": false
   },
   {
    "描述符": "ffrac",
    "中文": "含氟溶剂比例",
    "组": "氟化/稀释",
    "方向": "变低",
    "A": 0.6667,
    "B": 0.8,
    "被动": false
   }
  ],
  "物性": [
   {
    "物性": "其他（未归类）",
    "方向": "变低",
    "A": 1.0,
    "B": 10.0,
    "单位": "mM_S",
    "温度": null
   },
   {
    "物性": "密度",
    "方向": "相近",
    "A": 1.551,
    "B": 1.489,
    "单位": "g cm−3",
    "温度": null
   },
   {
    "物性": "离子电导率",
    "方向": "变低",
    "A": 0.7,
    "B": 5.6,
    "单位": "mS cm−1",
    "温度": null
   },
   {
    "物性": "黏度",
    "方向": "变高",
    "A": 8.7,
    "B": 5.0,
    "单位": "mPa s",
    "温度": null
   },
   {
    "物性": "Li⁺迁移数",
    "方向": "变高",
    "A": 0.48,
    "B": 0.018,
    "单位": "",
    "温度": null
   }
  ],
  "条件": [
   {
    "条件": "E/S",
    "方向": "相近",
    "A": 10.0,
    "B": 10.0
   },
   {
    "条件": "硫载量",
    "方向": "相近",
    "A": 3.0,
    "B": 3.0
   },
   {
    "条件": "正极含硫",
    "方向": "相近",
    "A": 60.0,
    "B": 60.0
   },
   {
    "条件": "倍率",
    "方向": "一边未报告",
    "A": 4.605170185988092,
    "B": null
   },
   {
    "条件": "温度",
    "方向": "一边未报告",
    "A": null,
    "B": 25.0
   },
   {
    "条件": "电池形式",
    "方向": "相同",
    "A": 0.0,
    "B": 0.0
   }
  ],
  "条件含默认值": [
   "温度默认"
  ],
  "性能": {
   "方向": "变低",
   "倍数": 0.1704,
   "倍数含义": "容量之比",
   "好于参照": false,
   "值A": 46.0,
   "值B": 270.0,
   "指标A": "硫比放电容量",
   "指标B": "硫比放电容量"
  },
  "表述文字": "【P176｜首圈容量｜配方和条件都变】实验样 [Li(SL)2][TFSA]-4HFE（LiTFSI:SULFOLANE:TTE = 1:2:4（摩尔比），测试 T11）相对 实验样 [Li(G4)1][TFSA]-4HFE（LiTFSI:TEGDME:TTE = 1:1:4（摩尔比），测试 T07）｜组分变化：加入 SULFOLANE（2 相对于LiTFSA的摩尔比）；去掉 TEGDME｜描述符：非氟醚氧 变低（变为 0）；α 氟化醚氧 变低；砜/亚砜 变高（从无到有）；溶剂 F 原子数 变低；溶剂环数 变高（从无到有）；可旋转键数 变低；TPSA 变高；溶剂分子量 变低；含氟溶剂比例 变低｜物性：其他（未归类） 变低；密度 相近；离子电导率 变低；黏度 变高；Li⁺迁移数 变高｜条件：倍率 一边未报告；温度 一边未报告（含默认值：温度默认）｜性能：首圈容量 变低"
 },
 {
  "编号": "PC00572",
  "论文": "P179",
  "类别": "每圈衰减率",
  "比较类型": "同测试换配方",
  "A": {
   "测试": "T01",
   "测试名": "Li-S循环、CE及容量比较",
   "配方": "F02",
   "配方名": "0.5 M LiTFSI in F3EO1/TTE 1:5",
   "recipe": "R02",
   "是否对照": false,
   "配方文字": "0.5 M LiTFSI；F3EO1:TTE = 1:5（体积比）",
   "表述编号": "ST1811",
   "证据句子": [
    "M0138",
    "M0141"
   ],
   "标记": [
    "E/S默认"
   ]
  },
  "B": {
   "测试": "T01",
   "测试名": "Li-S循环、CE及容量比较",
   "配方": "F01",
   "配方名": "Baseline",
   "recipe": "R01",
   "是否对照": true,
   "配方文字": "1.0 M LiTFSI；DME:DOL = 1:1（体积比）",
   "表述编号": "ST1807",
   "证据句子": [
    "M0138",
    "M0141"
   ],
   "标记": [
    "E/S默认"
   ]
  },
  "组分变化": "LiTFSI 1.0 M → 0.5 M；加入 F3EO1（1 体积份）；加入 TTE（5 体积份）；去掉 DME；去掉 DOL",
  "作者改动的组分": [
   "DME",
   "DOL",
   "F3EO1",
   "LiTFSI",
   "TTE"
  ],
  "特殊组分变化": [],
  "电解液相同但样品编号不同": false,
  "描述符": [
   {
    "描述符": "eo",
    "中文": "非氟醚氧",
    "组": "配位（醚氧）",
    "方向": "变低",
    "A": 0.1667,
    "B": 2.0,
    "被动": false
   },
   {
    "描述符": "eo_a",
    "中文": "α 氟化醚氧",
    "组": "氟化/稀释",
    "方向": "变高（从无到有）",
    "A": 0.8333,
    "B": 0.0,
    "被动": false
   },
   {
    "描述符": "eo_b",
    "中文": "β 氟化醚氧",
    "组": "其他（单独成组或数据少）",
    "方向": "变高（从无到有）",
    "A": 0.1667,
    "B": 0.0,
    "被动": false
   },
   {
    "描述符": "fat",
    "中文": "溶剂 F 原子数",
    "组": "氟化/稀释",
    "方向": "变高（从无到有）",
    "A": 7.8333,
    "B": 0.0,
    "被动": false
   },
   {
    "描述符": "ring",
    "中文": "溶剂环数",
    "组": "溶剂骨架",
    "方向": "变低（变为 0）",
    "A": 0.0,
    "B": 0.5984,
    "被动": false
   },
   {
    "描述符": "rotb",
    "中文": "可旋转键数",
    "组": "溶剂骨架",
    "方向": "变高",
    "A": 5.1667,
    "B": 1.2049,
    "被动": false
   },
   {
    "描述符": "tpsa",
    "中文": "TPSA",
    "组": "其他（单独成组或数据少）",
    "方向": "变低",
    "A": 10.7683,
    "B": 18.46,
    "被动": false
   },
   {
    "描述符": "mw",
    "中文": "溶剂分子量",
    "组": "溶剂骨架",
    "方向": "变高",
    "A": 236.4138,
    "B": 80.5223,
    "被动": false
   },
   {
    "描述符": "ffrac",
    "中文": "含氟溶剂比例",
    "组": "氟化/稀释",
    "方向": "变高（从无到有）",
    "A": 1.0,
    "B": 0.0,
    "被动": false
   },
   {
    "描述符": "salt",
    "中文": "主盐浓度",
    "组": "盐用量",
    "方向": "变低",
    "A": 0.5,
    "B": 1.0,
    "被动": false
   },
   {
    "描述符": "anF",
    "中文": "阴离子 F（每升）",
    "组": "盐用量",
    "方向": "变低",
    "A": 3.0,
    "B": 6.0,
    "被动": false
   },
   {
    "描述符": "anSO2",
    "中文": "阴离子磺酰（每升）",
    "组": "盐用量",
    "方向": "变低",
    "A": 1.0,
    "B": 2.0,
    "被动": false
   }
  ],
  "物性": [],
  "条件": [
   {
    "条件": "E/S",
    "方向": "相近",
    "A": 39.47,
    "B": 39.47
   },
   {
    "条件": "硫载量",
    "方向": "相近",
    "A": 1.0,
    "B": 1.0
   },
   {
    "条件": "正极含硫",
    "方向": "相近",
    "A": 42.0,
    "B": 42.0
   },
   {
    "条件": "倍率",
    "方向": "相近",
    "A": 0.1,
    "B": 0.1
   },
   {
    "条件": "温度",
    "方向": "相近",
    "A": 30.0,
    "B": 30.0
   },
   {
    "条件": "电池形式",
    "方向": "相同",
    "A": 0.0,
    "B": 0.0
   },
   {
    "条件": "圈数",
    "方向": "相近",
    "A": 100,
    "B": 100
   }
  ],
  "条件含默认值": [
   "E/S默认"
  ],
  "性能": {
   "方向": "变低",
   "倍数": 0.4699,
   "倍数含义": "每圈衰减率之比",
   "好于参照": true,
   "值A": 0.281,
   "值B": 0.598,
   "指标A": "每圈衰减率（%/圈，由容量保持率换算）",
   "指标B": "每圈衰减率（%/圈，由容量保持率换算）"
  },
  "表述文字": "【P179｜每圈衰减率｜同测试换配方】实验样 0.5 M LiTFSI in F3EO1/TTE 1:5（0.5 M LiTFSI；F3EO1:TTE = 1:5（体积比），测试 T01）相对 对比样 Baseline（1.0 M LiTFSI；DME:DOL = 1:1（体积比），测试 T01）｜组分变化：LiTFSI 1.0 M → 0.5 M；加入 F3EO1（1 体积份）；加入 TTE（5 体积份）；去掉 DME；去掉 DOL｜描述符：非氟醚氧 变低；α 氟化醚氧 变高（从无到有）；β 氟化醚氧 变高（从无到有）；溶剂 F 原子数 变高（从无到有）；溶剂环数 变低（变为 0）；可旋转键数 变高；TPSA 变低；溶剂分子量 变高；含氟溶剂比例 变高（从无到有）；主盐浓度 变低；阴离子 F（每升） 变低；阴离子磺酰（每升） 变低｜物性：两边没有都报告的｜条件：相同（含默认值：E/S默认）｜性能：每圈衰减率 变低"
 },
 {
  "编号": "PC00573",
  "论文": "P179",
  "类别": "首圈容量",
  "比较类型": "同测试换配方",
  "A": {
   "测试": "T01",
   "测试名": "Li-S循环、CE及容量比较",
   "配方": "F02",
   "配方名": "0.5 M LiTFSI in F3EO1/TTE 1:5",
   "recipe": "R02",
   "是否对照": false,
   "配方文字": "0.5 M LiTFSI；F3EO1:TTE = 1:5（体积比）",
   "表述编号": "ST1812",
   "证据句子": [
    "M0138",
    "M0141"
   ],
   "标记": [
    "E/S默认"
   ]
  },
  "B": {
   "测试": "T01",
   "测试名": "Li-S循环、CE及容量比较",
   "配方": "F01",
   "配方名": "Baseline",
   "recipe": "R01",
   "是否对照": true,
   "配方文字": "1.0 M LiTFSI；DME:DOL = 1:1（体积比）",
   "表述编号": "ST1808",
   "证据句子": [
    "M0138",
    "M0141"
   ],
   "标记": [
    "E/S默认"
   ]
  },
  "组分变化": "LiTFSI 1.0 M → 0.5 M；加入 F3EO1（1 体积份）；加入 TTE（5 体积份）；去掉 DME；去掉 DOL",
  "作者改动的组分": [
   "DME",
   "DOL",
   "F3EO1",
   "LiTFSI",
   "TTE"
  ],
  "特殊组分变化": [],
  "电解液相同但样品编号不同": false,
  "描述符": [
   {
    "描述符": "eo",
    "中文": "非氟醚氧",
    "组": "配位（醚氧）",
    "方向": "变低",
    "A": 0.1667,
    "B": 2.0,
    "被动": false
   },
   {
    "描述符": "eo_a",
    "中文": "α 氟化醚氧",
    "组": "氟化/稀释",
    "方向": "变高（从无到有）",
    "A": 0.8333,
    "B": 0.0,
    "被动": false
   },
   {
    "描述符": "eo_b",
    "中文": "β 氟化醚氧",
    "组": "其他（单独成组或数据少）",
    "方向": "变高（从无到有）",
    "A": 0.1667,
    "B": 0.0,
    "被动": false
   },
   {
    "描述符": "fat",
    "中文": "溶剂 F 原子数",
    "组": "氟化/稀释",
    "方向": "变高（从无到有）",
    "A": 7.8333,
    "B": 0.0,
    "被动": false
   },
   {
    "描述符": "ring",
    "中文": "溶剂环数",
    "组": "溶剂骨架",
    "方向": "变低（变为 0）",
    "A": 0.0,
    "B": 0.5984,
    "被动": false
   },
   {
    "描述符": "rotb",
    "中文": "可旋转键数",
    "组": "溶剂骨架",
    "方向": "变高",
    "A": 5.1667,
    "B": 1.2049,
    "被动": false
   },
   {
    "描述符": "tpsa",
    "中文": "TPSA",
    "组": "其他（单独成组或数据少）",
    "方向": "变低",
    "A": 10.7683,
    "B": 18.46,
    "被动": false
   },
   {
    "描述符": "mw",
    "中文": "溶剂分子量",
    "组": "溶剂骨架",
    "方向": "变高",
    "A": 236.4138,
    "B": 80.5223,
    "被动": false
   },
   {
    "描述符": "ffrac",
    "中文": "含氟溶剂比例",
    "组": "氟化/稀释",
    "方向": "变高（从无到有）",
    "A": 1.0,
    "B": 0.0,
    "被动": false
   },
   {
    "描述符": "salt",
    "中文": "主盐浓度",
    "组": "盐用量",
    "方向": "变低",
    "A": 0.5,
    "B": 1.0,
    "被动": false
   },
   {
    "描述符": "anF",
    "中文": "阴离子 F（每升）",
    "组": "盐用量",
    "方向": "变低",
    "A": 3.0,
    "B": 6.0,
    "被动": false
   },
   {
    "描述符": "anSO2",
    "中文": "阴离子磺酰（每升）",
    "组": "盐用量",
    "方向": "变低",
    "A": 1.0,
    "B": 2.0,
    "被动": false
   }
  ],
  "物性": [],
  "条件": [
   {
    "条件": "E/S",
    "方向": "相近",
    "A": 39.47,
    "B": 39.47
   },
   {
    "条件": "硫载量",
    "方向": "相近",
    "A": 1.0,
    "B": 1.0
   },
   {
    "条件": "正极含硫",
    "方向": "相近",
    "A": 42.0,
    "B": 42.0
   },
   {
    "条件": "倍率",
    "方向": "相近",
    "A": 0.1,
    "B": 0.1
   },
   {
    "条件": "温度",
    "方向": "相近",
    "A": 30.0,
    "B": 30.0
   },
   {
    "条件": "电池形式",
    "方向": "相同",
    "A": 0.0,
    "B": 0.0
   }
  ],
  "条件含默认值": [
   "E/S默认"
  ],
  "性能": {
   "方向": "变高",
   "倍数": 1.3037,
   "倍数含义": "容量之比",
   "好于参照": true,
   "值A": 1395.0,
   "值B": 1070.0,
   "指标A": "硫比放电容量",
   "指标B": "硫比放电容量"
  },
  "表述文字": "【P179｜首圈容量｜同测试换配方】实验样 0.5 M LiTFSI in F3EO1/TTE 1:5（0.5 M LiTFSI；F3EO1:TTE = 1:5（体积比），测试 T01）相对 对比样 Baseline（1.0 M LiTFSI；DME:DOL = 1:1（体积比），测试 T01）｜组分变化：LiTFSI 1.0 M → 0.5 M；加入 F3EO1（1 体积份）；加入 TTE（5 体积份）；去掉 DME；去掉 DOL｜描述符：非氟醚氧 变低；α 氟化醚氧 变高（从无到有）；β 氟化醚氧 变高（从无到有）；溶剂 F 原子数 变高（从无到有）；溶剂环数 变低（变为 0）；可旋转键数 变高；TPSA 变低；溶剂分子量 变高；含氟溶剂比例 变高（从无到有）；主盐浓度 变低；阴离子 F（每升） 变低；阴离子磺酰（每升） 变低｜物性：两边没有都报告的｜条件：相同（含默认值：E/S默认）｜性能：首圈容量 变高"
 },
 {
  "编号": "PC00574",
  "论文": "P181",
  "类别": "每圈衰减率",
  "比较类型": "同测试换配方",
  "A": {
   "测试": "T15",
   "测试名": "低载量Li–S长循环",
   "配方": "F_L",
   "配方名": "LFE (35 vol% TFMTMS)",
   "recipe": "R_L",
   "是否对照": false,
   "配方文字": "LiTFSI 0.4 m；LiNO3 0.4 m；LiHFDF 0.1 m；48 vol% DME；17 vol% DOL；35 vol% TFMTMS",
   "表述编号": "ST1854",
   "证据句子": [
    "M0102",
    "M0103"
   ],
   "标记": [
    "E/S默认",
    "温度默认"
   ]
  },
  "B": {
   "测试": "T15",
   "测试名": "低载量Li–S长循环",
   "配方": "F_C",
   "配方名": "CVE",
   "recipe": "R_C",
   "是否对照": true,
   "配方文字": "1.0（SI）；1（正文） M LiTFSI；2 wt% LiNO3；DME:DOL = 1:1（体积比）",
   "表述编号": "ST1852",
   "证据句子": [
    "M0102",
    "M0103"
   ],
   "标记": [
    "E/S默认",
    "LiNO3按质量分数换算",
    "温度默认"
   ]
  },
  "组分变化": "LiTFSI 1.0（SI）；1（正文） M（SI）；m（正文），冲突 → 0.4 m；LiNO3 2 wt% → 0.4 m；加入 LiHFDF（0.1 m）；DME 1 体积比，与DOL=1:1 → 48 vol%；DOL 1 体积比，与DME=1:1 → 17 vol%；加入 TFMTMS（35 vol%）",
  "作者改动的组分": [
   "DME",
   "DOL",
   "LiHFDF",
   "LiNO3",
   "LiTFSI",
   "TFMTMS"
  ],
  "特殊组分变化": [
   {
    "组分": "TFMTMS",
    "类型": "描述符看不到"
   }
  ],
  "电解液相同但样品编号不同": false,
  "描述符": [
   {
    "描述符": "ring",
    "中文": "溶剂环数",
    "组": "溶剂骨架",
    "方向": "变低",
    "A": 0.2615,
    "B": 0.5984,
    "被动": false
   },
   {
    "描述符": "rotb",
    "中文": "可旋转键数",
    "组": "溶剂骨架",
    "方向": "变高",
    "A": 2.2154,
    "B": 1.2049,
    "被动": false
   },
   {
    "描述符": "mw",
    "中文": "溶剂分子量",
    "组": "溶剂骨架",
    "方向": "变高",
    "A": 85.9261,
    "B": 80.5223,
    "被动": false
   }
  ],
  "物性": [
   {
    "物性": "密度",
    "方向": "变低",
    "A": 1.02,
    "B": 1.17,
    "单位": "g mL−1",
    "温度": null
   },
   {
    "物性": "黏度",
    "方向": "变低",
    "A": 1.12,
    "B": 1.65,
    "单位": "mPa s",
    "温度": null
   },
   {
    "物性": "离子电导率",
    "方向": "变低",
    "A": 7.2,
    "B": 12.3,
    "单位": "mS cm−1",
    "温度": null
   },
   {
    "物性": "其他（未归类）",
    "方向": "变低",
    "A": 4.5,
    "B": 5.1,
    "单位": "g Ah−1",
    "温度": null
   }
  ],
  "条件": [
   {
    "条件": "E/S",
    "方向": "相近",
    "A": 34.01,
    "B": 34.01
   },
   {
    "条件": "硫载量",
    "方向": "相近",
    "A": 1.3,
    "B": 1.3
   },
   {
    "条件": "正极含硫",
    "方向": "相近",
    "A": 64.0,
    "B": 64.0
   },
   {
    "条件": "温度",
    "方向": "相近",
    "A": 25.0,
    "B": 25.0
   },
   {
    "条件": "电池形式",
    "方向": "相同",
    "A": 0.0,
    "B": 0.0
   },
   {
    "条件": "圈数",
    "方向": "相近",
    "A": 200,
    "B": 200
   }
  ],
  "条件含默认值": [
   "E/S默认",
   "温度默认"
  ],
  "性能": {
   "方向": "变低",
   "倍数": 0.3167,
   "倍数含义": "每圈衰减率之比",
   "好于参照": true,
   "值A": 0.095,
   "值B": 0.3,
   "指标A": "每圈衰减率（%/圈，由容量保持率换算）",
   "指标B": "每圈衰减率（%/圈，由容量保持率换算）"
  },
  "表述文字": "【P181｜每圈衰减率｜同测试换配方】实验样 LFE (35 vol% TFMTMS)（LiTFSI 0.4 m；LiNO3 0.4 m；LiHFDF 0.1 m；48 vol% DME；17 vol% DOL；35 vol% TFMTMS，测试 T15）相对 对比样 CVE（1.0（SI）；1（正文） M LiTFSI；2 wt% LiNO3；DME:DOL = 1:1（体积比），测试 T15）｜组分变化：LiTFSI 1.0（SI）；1（正文） M（SI）；m（正文），冲突 → 0.4 m；LiNO3 2 wt% → 0.4 m；加入 LiHFDF（0.1 m）；DME 1 体积比，与DOL=1:1 → 48 vol%；DOL 1 体积比，与DME=1:1 → 17 vol%；加入 TFMTMS（35 vol%）（其中 TFMTMS：描述符看不到）｜描述符：溶剂环数 变低；可旋转键数 变高；溶剂分子量 变高｜物性：密度 变低；黏度 变低；离子电导率 变低；其他（未归类） 变低｜条件：相同（含默认值：E/S默认、温度默认）｜性能：每圈衰减率 变低"
 },
 {
  "编号": "PC00575",
  "论文": "P181",
  "类别": "每圈衰减率",
  "比较类型": "配方和条件都变",
  "A": {
   "测试": "T26",
   "测试名": "60μm低E/S软包循环与能量密度",
   "配方": "F_L",
   "配方名": "LFE (35 vol% TFMTMS)",
   "recipe": "R_L",
   "是否对照": false,
   "配方文字": "LiTFSI 0.4 m；LiNO3 0.4 m；LiHFDF 0.1 m；48 vol% DME；17 vol% DOL；35 vol% TFMTMS",
   "表述编号": "ST1871",
   "证据句子": [
    "M0150"
   ],
   "标记": [
    "温度默认",
    "由容量换算"
   ]
  },
  "B": {
   "测试": "T15",
   "测试名": "低载量Li–S长循环",
   "配方": "F_C",
   "配方名": "CVE",
   "recipe": "R_C",
   "是否对照": true,
   "配方文字": "1.0（SI）；1（正文） M LiTFSI；2 wt% LiNO3；DME:DOL = 1:1（体积比）",
   "表述编号": "ST1852",
   "证据句子": [
    "M0102",
    "M0103"
   ],
   "标记": [
    "E/S默认",
    "LiNO3按质量分数换算",
    "温度默认"
   ]
  },
  "组分变化": "LiTFSI 1.0（SI）；1（正文） M（SI）；m（正文），冲突 → 0.4 m；LiNO3 2 wt% → 0.4 m；加入 LiHFDF（0.1 m）；DME 1 体积比，与DOL=1:1 → 48 vol%；DOL 1 体积比，与DME=1:1 → 17 vol%；加入 TFMTMS（35 vol%）",
  "作者改动的组分": [
   "DME",
   "DOL",
   "LiHFDF",
   "LiNO3",
   "LiTFSI",
   "TFMTMS"
  ],
  "特殊组分变化": [
   {
    "组分": "TFMTMS",
    "类型": "描述符看不到"
   }
  ],
  "电解液相同但样品编号不同": false,
  "描述符": [
   {
    "描述符": "ring",
    "中文": "溶剂环数",
    "组": "溶剂骨架",
    "方向": "变低",
    "A": 0.2615,
    "B": 0.5984,
    "被动": false
   },
   {
    "描述符": "rotb",
    "中文": "可旋转键数",
    "组": "溶剂骨架",
    "方向": "变高",
    "A": 2.2154,
    "B": 1.2049,
    "被动": false
   },
   {
    "描述符": "mw",
    "中文": "溶剂分子量",
    "组": "溶剂骨架",
    "方向": "变高",
    "A": 85.9261,
    "B": 80.5223,
    "被动": false
   }
  ],
  "物性": [
   {
    "物性": "密度",
    "方向": "变低",
    "A": 1.02,
    "B": 1.17,
    "单位": "g mL−1",
    "温度": null
   },
   {
    "物性": "黏度",
    "方向": "变低",
    "A": 1.12,
    "B": 1.65,
    "单位": "mPa s",
    "温度": null
   },
   {
    "物性": "离子电导率",
    "方向": "变低",
    "A": 7.2,
    "B": 12.3,
    "单位": "mS cm−1",
    "温度": null
   },
   {
    "物性": "其他（未归类）",
    "方向": "变低",
    "A": 4.5,
    "B": 5.1,
    "单位": "g Ah−1",
    "温度": null
   }
  ],
  "条件": [
   {
    "条件": "E/S",
    "方向": "变低",
    "A": 4.5,
    "B": 34.01
   },
   {
    "条件": "硫载量",
    "方向": "变高",
    "A": 4.0,
    "B": 1.3
   },
   {
    "条件": "正极含硫",
    "方向": "相近",
    "A": 64.0,
    "B": 64.0
   },
   {
    "条件": "温度",
    "方向": "相近",
    "A": 25.0,
    "B": 25.0
   },
   {
    "条件": "电池形式",
    "方向": "扣式 → 软包",
    "A": 1.0,
    "B": 0.0
   },
   {
    "条件": "圈数",
    "方向": "变低",
    "A": 100,
    "B": 200
   }
  ],
  "条件含默认值": [
   "E/S默认",
   "温度默认"
  ],
  "性能": {
   "方向": "变高",
   "倍数": 1.4048,
   "倍数含义": "每圈衰减率之比",
   "好于参照": false,
   "值A": 0.4214,
   "值B": 0.3,
   "指标A": "每圈衰减率（%/圈，由硫比放电容量换算）",
   "指标B": "每圈衰减率（%/圈，由容量保持率换算）"
  },
  "表述文字": "【P181｜每圈衰减率｜配方和条件都变】实验样 LFE (35 vol% TFMTMS)（LiTFSI 0.4 m；LiNO3 0.4 m；LiHFDF 0.1 m；48 vol% DME；17 vol% DOL；35 vol% TFMTMS，测试 T26）相对 对比样 CVE（1.0（SI）；1（正文） M LiTFSI；2 wt% LiNO3；DME:DOL = 1:1（体积比），测试 T15）｜组分变化：LiTFSI 1.0（SI）；1（正文） M（SI）；m（正文），冲突 → 0.4 m；LiNO3 2 wt% → 0.4 m；加入 LiHFDF（0.1 m）；DME 1 体积比，与DOL=1:1 → 48 vol%；DOL 1 体积比，与DME=1:1 → 17 vol%；加入 TFMTMS（35 vol%）（其中 TFMTMS：描述符看不到）｜描述符：溶剂环数 变低；可旋转键数 变高；溶剂分子量 变高｜物性：密度 变低；黏度 变低；离子电导率 变低；其他（未归类） 变低｜条件：E/S 变低；硫载量 变高；电池形式 扣式 → 软包；圈数 变低（含默认值：E/S默认、温度默认）｜性能：每圈衰减率 变高"
 },
 {
  "编号": "PC00576",
  "论文": "P181",
  "类别": "每圈衰减率",
  "比较类型": "同配方换条件",
  "A": {
   "测试": "T26",
   "测试名": "60μm低E/S软包循环与能量密度",
   "配方": "F_L",
   "配方名": "LFE (35 vol% TFMTMS)",
   "recipe": "R_L",
   "是否对照": false,
   "配方文字": "LiTFSI 0.4 m；LiNO3 0.4 m；LiHFDF 0.1 m；48 vol% DME；17 vol% DOL；35 vol% TFMTMS",
   "表述编号": "ST1871",
   "证据句子": [
    "M0150"
   ],
   "标记": [
    "温度默认",
    "由容量换算"
   ]
  },
  "B": {
   "测试": "T15",
   "测试名": "低载量Li–S长循环",
   "配方": "F_L",
   "配方名": "LFE (35 vol% TFMTMS)",
   "recipe": "R_L",
   "是否对照": false,
   "配方文字": "LiTFSI 0.4 m；LiNO3 0.4 m；LiHFDF 0.1 m；48 vol% DME；17 vol% DOL；35 vol% TFMTMS",
   "表述编号": "ST1854",
   "证据句子": [
    "M0102",
    "M0103"
   ],
   "标记": [
    "E/S默认",
    "温度默认"
   ]
  },
  "组分变化": "配方相同",
  "作者改动的组分": [],
  "特殊组分变化": [],
  "电解液相同但样品编号不同": false,
  "描述符": [],
  "物性": [
   {
    "物性": "密度",
    "方向": "相近",
    "A": 1.02,
    "B": 1.02,
    "单位": "g mL−1",
    "温度": null
   },
   {
    "物性": "黏度",
    "方向": "相近",
    "A": 1.12,
    "B": 1.12,
    "单位": "mPa s",
    "温度": null
   },
   {
    "物性": "离子电导率",
    "方向": "相近",
    "A": 7.2,
    "B": 7.2,
    "单位": "mS cm−1",
    "温度": null
   },
   {
    "物性": "其他（未归类）",
    "方向": "相近",
    "A": 4.5,
    "B": 4.5,
    "单位": "g Ah−1",
    "温度": null
   }
  ],
  "条件": [
   {
    "条件": "E/S",
    "方向": "变低",
    "A": 4.5,
    "B": 34.01
   },
   {
    "条件": "硫载量",
    "方向": "变高",
    "A": 4.0,
    "B": 1.3
   },
   {
    "条件": "正极含硫",
    "方向": "相近",
    "A": 64.0,
    "B": 64.0
   },
   {
    "条件": "温度",
    "方向": "相近",
    "A": 25.0,
    "B": 25.0
   },
   {
    "条件": "电池形式",
    "方向": "扣式 → 软包",
    "A": 1.0,
    "B": 0.0
   },
   {
    "条件": "圈数",
    "方向": "变低",
    "A": 100,
    "B": 200
   }
  ],
  "条件含默认值": [
   "E/S默认",
   "温度默认"
  ],
  "性能": {
   "方向": "变高",
   "倍数": 4.4361,
   "倍数含义": "每圈衰减率之比",
   "好于参照": false,
   "值A": 0.4214,
   "值B": 0.095,
   "指标A": "每圈衰减率（%/圈，由硫比放电容量换算）",
   "指标B": "每圈衰减率（%/圈，由容量保持率换算）"
  },
  "表述文字": "【P181｜每圈衰减率｜同配方换条件】实验样 LFE (35 vol% TFMTMS)（LiTFSI 0.4 m；LiNO3 0.4 m；LiHFDF 0.1 m；48 vol% DME；17 vol% DOL；35 vol% TFMTMS，测试 T26）相对 实验样 LFE (35 vol% TFMTMS)（LiTFSI 0.4 m；LiNO3 0.4 m；LiHFDF 0.1 m；48 vol% DME；17 vol% DOL；35 vol% TFMTMS，测试 T15）｜组分变化：配方相同｜描述符：配方相同｜物性：密度 相近；黏度 相近；离子电导率 相近；其他（未归类） 相近｜条件：E/S 变低；硫载量 变高；电池形式 扣式 → 软包；圈数 变低（含默认值：E/S默认、温度默认）｜性能：每圈衰减率 变高"
 },
 {
  "编号": "PC00577",
  "论文": "P181",
  "类别": "首圈容量",
  "比较类型": "同测试换配方",
  "A": {
   "测试": "T15",
   "测试名": "低载量Li–S长循环",
   "配方": "F_L",
   "配方名": "LFE (35 vol% TFMTMS)",
   "recipe": "R_L",
   "是否对照": false,
   "配方文字": "LiTFSI 0.4 m；LiNO3 0.4 m；LiHFDF 0.1 m；48 vol% DME；17 vol% DOL；35 vol% TFMTMS",
   "表述编号": "ST1855",
   "证据句子": [
    "M0102"
   ],
   "标记": [
    "E/S默认",
    "温度默认"
   ]
  },
  "B": {
   "测试": "T15",
   "测试名": "低载量Li–S长循环",
   "配方": "F_C",
   "配方名": "CVE",
   "recipe": "R_C",
   "是否对照": true,
   "配方文字": "1.0（SI）；1（正文） M LiTFSI；2 wt% LiNO3；DME:DOL = 1:1（体积比）",
   "表述编号": "ST1853",
   "证据句子": [
    "M0102"
   ],
   "标记": [
    "E/S默认",
    "LiNO3按质量分数换算",
    "温度默认"
   ]
  },
  "组分变化": "LiTFSI 1.0（SI）；1（正文） M（SI）；m（正文），冲突 → 0.4 m；LiNO3 2 wt% → 0.4 m；加入 LiHFDF（0.1 m）；DME 1 体积比，与DOL=1:1 → 48 vol%；DOL 1 体积比，与DME=1:1 → 17 vol%；加入 TFMTMS（35 vol%）",
  "作者改动的组分": [
   "DME",
   "DOL",
   "LiHFDF",
   "LiNO3",
   "LiTFSI",
   "TFMTMS"
  ],
  "特殊组分变化": [
   {
    "组分": "TFMTMS",
    "类型": "描述符看不到"
   }
  ],
  "电解液相同但样品编号不同": false,
  "描述符": [
   {
    "描述符": "ring",
    "中文": "溶剂环数",
    "组": "溶剂骨架",
    "方向": "变低",
    "A": 0.2615,
    "B": 0.5984,
    "被动": false
   },
   {
    "描述符": "rotb",
    "中文": "可旋转键数",
    "组": "溶剂骨架",
    "方向": "变高",
    "A": 2.2154,
    "B": 1.2049,
    "被动": false
   },
   {
    "描述符": "mw",
    "中文": "溶剂分子量",
    "组": "溶剂骨架",
    "方向": "变高",
    "A": 85.9261,
    "B": 80.5223,
    "被动": false
   }
  ],
  "物性": [
   {
    "物性": "密度",
    "方向": "变低",
    "A": 1.02,
    "B": 1.17,
    "单位": "g mL−1",
    "温度": null
   },
   {
    "物性": "黏度",
    "方向": "变低",
    "A": 1.12,
    "B": 1.65,
    "单位": "mPa s",
    "温度": null
   },
   {
    "物性": "离子电导率",
    "方向": "变低",
    "A": 7.2,
    "B": 12.3,
    "单位": "mS cm−1",
    "温度": null
   },
   {
    "物性": "其他（未归类）",
    "方向": "变低",
    "A": 4.5,
    "B": 5.1,
    "单位": "g Ah−1",
    "温度": null
   }
  ],
  "条件": [
   {
    "条件": "E/S",
    "方向": "相近",
    "A": 34.01,
    "B": 34.01
   },
   {
    "条件": "硫载量",
    "方向": "相近",
    "A": 1.3,
    "B": 1.3
   },
   {
    "条件": "正极含硫",
    "方向": "相近",
    "A": 64.0,
    "B": 64.0
   },
   {
    "条件": "温度",
    "方向": "相近",
    "A": 25.0,
    "B": 25.0
   },
   {
    "条件": "电池形式",
    "方向": "相同",
    "A": 0.0,
    "B": 0.0
   }
  ],
  "条件含默认值": [
   "E/S默认",
   "温度默认"
  ],
  "性能": {
   "方向": "相近",
   "倍数": 1.0,
   "倍数含义": "容量之比",
   "好于参照": null,
   "值A": 950.0,
   "值B": 950.0,
   "指标A": "硫比放电容量",
   "指标B": "硫比放电容量"
  },
  "表述文字": "【P181｜首圈容量｜同测试换配方】实验样 LFE (35 vol% TFMTMS)（LiTFSI 0.4 m；LiNO3 0.4 m；LiHFDF 0.1 m；48 vol% DME；17 vol% DOL；35 vol% TFMTMS，测试 T15）相对 对比样 CVE（1.0（SI）；1（正文） M LiTFSI；2 wt% LiNO3；DME:DOL = 1:1（体积比），测试 T15）｜组分变化：LiTFSI 1.0（SI）；1（正文） M（SI）；m（正文），冲突 → 0.4 m；LiNO3 2 wt% → 0.4 m；加入 LiHFDF（0.1 m）；DME 1 体积比，与DOL=1:1 → 48 vol%；DOL 1 体积比，与DME=1:1 → 17 vol%；加入 TFMTMS（35 vol%）（其中 TFMTMS：描述符看不到）｜描述符：溶剂环数 变低；可旋转键数 变高；溶剂分子量 变高｜物性：密度 变低；黏度 变低；离子电导率 变低；其他（未归类） 变低｜条件：相同（含默认值：E/S默认、温度默认）｜性能：首圈容量 相近"
 },
 {
  "编号": "PC00578",
  "论文": "P181",
  "类别": "首圈容量",
  "比较类型": "同配方换条件",
  "A": {
   "测试": "T26",
   "测试名": "60μm低E/S软包循环与能量密度",
   "配方": "F_C",
   "配方名": "CVE",
   "recipe": "R_C",
   "是否对照": true,
   "配方文字": "1.0（SI）；1（正文） M LiTFSI；2 wt% LiNO3；DME:DOL = 1:1（体积比）",
   "表述编号": "ST1867",
   "证据句子": [
    "M0147",
    "M0150"
   ],
   "标记": [
    "LiNO3按质量分数换算",
    "温度默认"
   ]
  },
  "B": {
   "测试": "T15",
   "测试名": "低载量Li–S长循环",
   "配方": "F_C",
   "配方名": "CVE",
   "recipe": "R_C",
   "是否对照": true,
   "配方文字": "1.0（SI）；1（正文） M LiTFSI；2 wt% LiNO3；DME:DOL = 1:1（体积比）",
   "表述编号": "ST1853",
   "证据句子": [
    "M0102"
   ],
   "标记": [
    "E/S默认",
    "LiNO3按质量分数换算",
    "温度默认"
   ]
  },
  "组分变化": "配方相同",
  "作者改动的组分": [],
  "特殊组分变化": [],
  "电解液相同但样品编号不同": false,
  "描述符": [],
  "物性": [
   {
    "物性": "密度",
    "方向": "相近",
    "A": 1.17,
    "B": 1.17,
    "单位": "g mL−1",
    "温度": null
   },
   {
    "物性": "黏度",
    "方向": "相近",
    "A": 1.65,
    "B": 1.65,
    "单位": "mPa s",
    "温度": null
   },
   {
    "物性": "离子电导率",
    "方向": "相近",
    "A": 12.3,
    "B": 12.3,
    "单位": "mS cm−1",
    "温度": null
   },
   {
    "物性": "其他（未归类）",
    "方向": "相近",
    "A": 5.1,
    "B": 5.1,
    "单位": "g Ah−1",
    "温度": null
   }
  ],
  "条件": [
   {
    "条件": "E/S",
    "方向": "变低",
    "A": 4.5,
    "B": 34.01
   },
   {
    "条件": "硫载量",
    "方向": "变高",
    "A": 4.0,
    "B": 1.3
   },
   {
    "条件": "正极含硫",
    "方向": "相近",
    "A": 64.0,
    "B": 64.0
   },
   {
    "条件": "温度",
    "方向": "相近",
    "A": 25.0,
    "B": 25.0
   },
   {
    "条件": "电池形式",
    "方向": "扣式 → 软包",
    "A": 1.0,
    "B": 0.0
   }
  ],
  "条件含默认值": [
   "E/S默认",
   "温度默认"
  ],
  "性能": {
   "方向": "变高",
   "倍数": 1.0865,
   "倍数含义": "容量之比",
   "好于参照": true,
   "值A": 1032.2,
   "值B": 950.0,
   "指标A": "硫比放电容量",
   "指标B": "硫比放电容量"
  },
  "表述文字": "【P181｜首圈容量｜同配方换条件】对比样 CVE（1.0（SI）；1（正文） M LiTFSI；2 wt% LiNO3；DME:DOL = 1:1（体积比），测试 T26）相对 对比样 CVE（1.0（SI）；1（正文） M LiTFSI；2 wt% LiNO3；DME:DOL = 1:1（体积比），测试 T15）｜组分变化：配方相同｜描述符：配方相同｜物性：密度 相近；黏度 相近；离子电导率 相近；其他（未归类） 相近｜条件：E/S 变低；硫载量 变高；电池形式 扣式 → 软包（含默认值：E/S默认、温度默认）｜性能：首圈容量 变高"
 },
 {
  "编号": "PC00579",
  "论文": "P181",
  "类别": "首圈容量",
  "比较类型": "配方和条件都变",
  "A": {
   "测试": "T26",
   "测试名": "60μm低E/S软包循环与能量密度",
   "配方": "F_L",
   "配方名": "LFE (35 vol% TFMTMS)",
   "recipe": "R_L",
   "是否对照": false,
   "配方文字": "LiTFSI 0.4 m；LiNO3 0.4 m；LiHFDF 0.1 m；48 vol% DME；17 vol% DOL；35 vol% TFMTMS",
   "表述编号": "ST1870",
   "证据句子": [
    "M0147",
    "M0150"
   ],
   "标记": [
    "温度默认"
   ]
  },
  "B": {
   "测试": "T15",
   "测试名": "低载量Li–S长循环",
   "配方": "F_C",
   "配方名": "CVE",
   "recipe": "R_C",
   "是否对照": true,
   "配方文字": "1.0（SI）；1（正文） M LiTFSI；2 wt% LiNO3；DME:DOL = 1:1（体积比）",
   "表述编号": "ST1853",
   "证据句子": [
    "M0102"
   ],
   "标记": [
    "E/S默认",
    "LiNO3按质量分数换算",
    "温度默认"
   ]
  },
  "组分变化": "LiTFSI 1.0（SI）；1（正文） M（SI）；m（正文），冲突 → 0.4 m；LiNO3 2 wt% → 0.4 m；加入 LiHFDF（0.1 m）；DME 1 体积比，与DOL=1:1 → 48 vol%；DOL 1 体积比，与DME=1:1 → 17 vol%；加入 TFMTMS（35 vol%）",
  "作者改动的组分": [
   "DME",
   "DOL",
   "LiHFDF",
   "LiNO3",
   "LiTFSI",
   "TFMTMS"
  ],
  "特殊组分变化": [
   {
    "组分": "TFMTMS",
    "类型": "描述符看不到"
   }
  ],
  "电解液相同但样品编号不同": false,
  "描述符": [
   {
    "描述符": "ring",
    "中文": "溶剂环数",
    "组": "溶剂骨架",
    "方向": "变低",
    "A": 0.2615,
    "B": 0.5984,
    "被动": false
   },
   {
    "描述符": "rotb",
    "中文": "可旋转键数",
    "组": "溶剂骨架",
    "方向": "变高",
    "A": 2.2154,
    "B": 1.2049,
    "被动": false
   },
   {
    "描述符": "mw",
    "中文": "溶剂分子量",
    "组": "溶剂骨架",
    "方向": "变高",
    "A": 85.9261,
    "B": 80.5223,
    "被动": false
   }
  ],
  "物性": [
   {
    "物性": "密度",
    "方向": "变低",
    "A": 1.02,
    "B": 1.17,
    "单位": "g mL−1",
    "温度": null
   },
   {
    "物性": "黏度",
    "方向": "变低",
    "A": 1.12,
    "B": 1.65,
    "单位": "mPa s",
    "温度": null
   },
   {
    "物性": "离子电导率",
    "方向": "变低",
    "A": 7.2,
    "B": 12.3,
    "单位": "mS cm−1",
    "温度": null
   },
   {
    "物性": "其他（未归类）",
    "方向": "变低",
    "A": 4.5,
    "B": 5.1,
    "单位": "g Ah−1",
    "温度": null
   }
  ],
  "条件": [
   {
    "条件": "E/S",
    "方向": "变低",
    "A": 4.5,
    "B": 34.01
   },
   {
    "条件": "硫载量",
    "方向": "变高",
    "A": 4.0,
    "B": 1.3
   },
   {
    "条件": "正极含硫",
    "方向": "相近",
    "A": 64.0,
    "B": 64.0
   },
   {
    "条件": "温度",
    "方向": "相近",
    "A": 25.0,
    "B": 25.0
   },
   {
    "条件": "电池形式",
    "方向": "扣式 → 软包",
    "A": 1.0,
    "B": 0.0
   }
  ],
  "条件含默认值": [
   "E/S默认",
   "温度默认"
  ],
  "性能": {
   "方向": "变高",
   "倍数": 1.0783,
   "倍数含义": "容量之比",
   "好于参照": true,
   "值A": 1024.4,
   "值B": 950.0,
   "指标A": "硫比放电容量",
   "指标B": "硫比放电容量"
  },
  "表述文字": "【P181｜首圈容量｜配方和条件都变】实验样 LFE (35 vol% TFMTMS)（LiTFSI 0.4 m；LiNO3 0.4 m；LiHFDF 0.1 m；48 vol% DME；17 vol% DOL；35 vol% TFMTMS，测试 T26）相对 对比样 CVE（1.0（SI）；1（正文） M LiTFSI；2 wt% LiNO3；DME:DOL = 1:1（体积比），测试 T15）｜组分变化：LiTFSI 1.0（SI）；1（正文） M（SI）；m（正文），冲突 → 0.4 m；LiNO3 2 wt% → 0.4 m；加入 LiHFDF（0.1 m）；DME 1 体积比，与DOL=1:1 → 48 vol%；DOL 1 体积比，与DME=1:1 → 17 vol%；加入 TFMTMS（35 vol%）（其中 TFMTMS：描述符看不到）｜描述符：溶剂环数 变低；可旋转键数 变高；溶剂分子量 变高｜物性：密度 变低；黏度 变低；离子电导率 变低；其他（未归类） 变低｜条件：E/S 变低；硫载量 变高；电池形式 扣式 → 软包（含默认值：E/S默认、温度默认）｜性能：首圈容量 变高"
 },
 {
  "编号": "PC00580",
  "论文": "P181",
  "类别": "首圈容量",
  "比较类型": "配方和条件都变",
  "A": {
   "测试": "T15",
   "测试名": "低载量Li–S长循环",
   "配方": "F_L",
   "配方名": "LFE (35 vol% TFMTMS)",
   "recipe": "R_L",
   "是否对照": false,
   "配方文字": "LiTFSI 0.4 m；LiNO3 0.4 m；LiHFDF 0.1 m；48 vol% DME；17 vol% DOL；35 vol% TFMTMS",
   "表述编号": "ST1855",
   "证据句子": [
