Repository: zhuonanli08/Li-S_Electrolyte_Conflicts

File: output/两两比较表述_313篇_v2_2026-11-07/比较表述.json (part 37 of 111)
[
    "M0102"
   ],
   "标记": [
    "E/S默认",
    "温度默认"
   ]
  },
  "B": {
   "测试": "T26",
   "测试名": "60μm低E/S软包循环与能量密度",
   "配方": "F_C",
   "配方名": "CVE",
   "recipe": "R_C",
   "是否对照": true,
   "配方文字": "1.0（SI）；1（正文） M LiTFSI；2 wt% LiNO3；DME:DOL = 1:1（体积比）",
   "表述编号": "ST1867",
   "证据句子": [
    "M0147",
    "M0150"
   ],
   "标记": [
    "LiNO3按质量分数换算",
    "温度默认"
   ]
  },
  "组分变化": "LiTFSI 1.0（SI）；1（正文） M（SI）；m（正文），冲突 → 0.4 m；LiNO3 2 wt% → 0.4 m；加入 LiHFDF（0.1 m）；DME 1 体积比，与DOL=1:1 → 48 vol%；DOL 1 体积比，与DME=1:1 → 17 vol%；加入 TFMTMS（35 vol%）",
  "作者改动的组分": [
   "DME",
   "DOL",
   "LiHFDF",
   "LiNO3",
   "LiTFSI",
   "TFMTMS"
  ],
  "特殊组分变化": [
   {
    "组分": "TFMTMS",
    "类型": "描述符看不到"
   }
  ],
  "电解液相同但样品编号不同": false,
  "描述符": [
   {
    "描述符": "ring",
    "中文": "溶剂环数",
    "组": "溶剂骨架",
    "方向": "变低",
    "A": 0.2615,
    "B": 0.5984,
    "被动": false
   },
   {
    "描述符": "rotb",
    "中文": "可旋转键数",
    "组": "溶剂骨架",
    "方向": "变高",
    "A": 2.2154,
    "B": 1.2049,
    "被动": false
   },
   {
    "描述符": "mw",
    "中文": "溶剂分子量",
    "组": "溶剂骨架",
    "方向": "变高",
    "A": 85.9261,
    "B": 80.5223,
    "被动": false
   }
  ],
  "物性": [
   {
    "物性": "密度",
    "方向": "变低",
    "A": 1.02,
    "B": 1.17,
    "单位": "g mL−1",
    "温度": null
   },
   {
    "物性": "黏度",
    "方向": "变低",
    "A": 1.12,
    "B": 1.65,
    "单位": "mPa s",
    "温度": null
   },
   {
    "物性": "离子电导率",
    "方向": "变低",
    "A": 7.2,
    "B": 12.3,
    "单位": "mS cm−1",
    "温度": null
   },
   {
    "物性": "其他（未归类）",
    "方向": "变低",
    "A": 4.5,
    "B": 5.1,
    "单位": "g Ah−1",
    "温度": null
   }
  ],
  "条件": [
   {
    "条件": "E/S",
    "方向": "变高",
    "A": 34.01,
    "B": 4.5
   },
   {
    "条件": "硫载量",
    "方向": "变低",
    "A": 1.3,
    "B": 4.0
   },
   {
    "条件": "正极含硫",
    "方向": "相近",
    "A": 64.0,
    "B": 64.0
   },
   {
    "条件": "温度",
    "方向": "相近",
    "A": 25.0,
    "B": 25.0
   },
   {
    "条件": "电池形式",
    "方向": "软包 → 扣式",
    "A": 0.0,
    "B": 1.0
   }
  ],
  "条件含默认值": [
   "E/S默认",
   "温度默认"
  ],
  "性能": {
   "方向": "变低",
   "倍数": 0.9204,
   "倍数含义": "容量之比",
   "好于参照": false,
   "值A": 950.0,
   "值B": 1032.2,
   "指标A": "硫比放电容量",
   "指标B": "硫比放电容量"
  },
  "表述文字": "【P181｜首圈容量｜配方和条件都变】实验样 LFE (35 vol% TFMTMS)（LiTFSI 0.4 m；LiNO3 0.4 m；LiHFDF 0.1 m；48 vol% DME；17 vol% DOL；35 vol% TFMTMS，测试 T15）相对 对比样 CVE（1.0（SI）；1（正文） M LiTFSI；2 wt% LiNO3；DME:DOL = 1:1（体积比），测试 T26）｜组分变化：LiTFSI 1.0（SI）；1（正文） M（SI）；m（正文），冲突 → 0.4 m；LiNO3 2 wt% → 0.4 m；加入 LiHFDF（0.1 m）；DME 1 体积比，与DOL=1:1 → 48 vol%；DOL 1 体积比，与DME=1:1 → 17 vol%；加入 TFMTMS（35 vol%）（其中 TFMTMS：描述符看不到）｜描述符：溶剂环数 变低；可旋转键数 变高；溶剂分子量 变高｜物性：密度 变低；黏度 变低；离子电导率 变低；其他（未归类） 变低｜条件：E/S 变高；硫载量 变低；电池形式 软包 → 扣式（含默认值：E/S默认、温度默认）｜性能：首圈容量 变低"
 },
 {
  "编号": "PC00581",
  "论文": "P181",
  "类别": "首圈容量",
  "比较类型": "同配方换条件",
  "A": {
   "测试": "T26",
   "测试名": "60μm低E/S软包循环与能量密度",
   "配方": "F_L",
   "配方名": "LFE (35 vol% TFMTMS)",
   "recipe": "R_L",
   "是否对照": false,
   "配方文字": "LiTFSI 0.4 m；LiNO3 0.4 m；LiHFDF 0.1 m；48 vol% DME；17 vol% DOL；35 vol% TFMTMS",
   "表述编号": "ST1870",
   "证据句子": [
    "M0147",
    "M0150"
   ],
   "标记": [
    "温度默认"
   ]
  },
  "B": {
   "测试": "T15",
   "测试名": "低载量Li–S长循环",
   "配方": "F_L",
   "配方名": "LFE (35 vol% TFMTMS)",
   "recipe": "R_L",
   "是否对照": false,
   "配方文字": "LiTFSI 0.4 m；LiNO3 0.4 m；LiHFDF 0.1 m；48 vol% DME；17 vol% DOL；35 vol% TFMTMS",
   "表述编号": "ST1855",
   "证据句子": [
    "M0102"
   ],
   "标记": [
    "E/S默认",
    "温度默认"
   ]
  },
  "组分变化": "配方相同",
  "作者改动的组分": [],
  "特殊组分变化": [],
  "电解液相同但样品编号不同": false,
  "描述符": [],
  "物性": [
   {
    "物性": "密度",
    "方向": "相近",
    "A": 1.02,
    "B": 1.02,
    "单位": "g mL−1",
    "温度": null
   },
   {
    "物性": "黏度",
    "方向": "相近",
    "A": 1.12,
    "B": 1.12,
    "单位": "mPa s",
    "温度": null
   },
   {
    "物性": "离子电导率",
    "方向": "相近",
    "A": 7.2,
    "B": 7.2,
    "单位": "mS cm−1",
    "温度": null
   },
   {
    "物性": "其他（未归类）",
    "方向": "相近",
    "A": 4.5,
    "B": 4.5,
    "单位": "g Ah−1",
    "温度": null
   }
  ],
  "条件": [
   {
    "条件": "E/S",
    "方向": "变低",
    "A": 4.5,
    "B": 34.01
   },
   {
    "条件": "硫载量",
    "方向": "变高",
    "A": 4.0,
    "B": 1.3
   },
   {
    "条件": "正极含硫",
    "方向": "相近",
    "A": 64.0,
    "B": 64.0
   },
   {
    "条件": "温度",
    "方向": "相近",
    "A": 25.0,
    "B": 25.0
   },
   {
    "条件": "电池形式",
    "方向": "扣式 → 软包",
    "A": 1.0,
    "B": 0.0
   }
  ],
  "条件含默认值": [
   "E/S默认",
   "温度默认"
  ],
  "性能": {
   "方向": "变高",
   "倍数": 1.0783,
   "倍数含义": "容量之比",
   "好于参照": true,
   "值A": 1024.4,
   "值B": 950.0,
   "指标A": "硫比放电容量",
   "指标B": "硫比放电容量"
  },
  "表述文字": "【P181｜首圈容量｜同配方换条件】实验样 LFE (35 vol% TFMTMS)（LiTFSI 0.4 m；LiNO3 0.4 m；LiHFDF 0.1 m；48 vol% DME；17 vol% DOL；35 vol% TFMTMS，测试 T26）相对 实验样 LFE (35 vol% TFMTMS)（LiTFSI 0.4 m；LiNO3 0.4 m；LiHFDF 0.1 m；48 vol% DME；17 vol% DOL；35 vol% TFMTMS，测试 T15）｜组分变化：配方相同｜描述符：配方相同｜物性：密度 相近；黏度 相近；离子电导率 相近；其他（未归类） 相近｜条件：E/S 变低；硫载量 变高；电池形式 扣式 → 软包（含默认值：E/S默认、温度默认）｜性能：首圈容量 变高"
 },
 {
  "编号": "PC00582",
  "论文": "P181",
  "类别": "首圈容量",
  "比较类型": "同测试换配方",
  "A": {
   "测试": "T26",
   "测试名": "60μm低E/S软包循环与能量密度",
   "配方": "F_L",
   "配方名": "LFE (35 vol% TFMTMS)",
   "recipe": "R_L",
   "是否对照": false,
   "配方文字": "LiTFSI 0.4 m；LiNO3 0.4 m；LiHFDF 0.1 m；48 vol% DME；17 vol% DOL；35 vol% TFMTMS",
   "表述编号": "ST1870",
   "证据句子": [
    "M0147",
    "M0150"
   ],
   "标记": [
    "温度默认"
   ]
  },
  "B": {
   "测试": "T26",
   "测试名": "60μm低E/S软包循环与能量密度",
   "配方": "F_C",
   "配方名": "CVE",
   "recipe": "R_C",
   "是否对照": true,
   "配方文字": "1.0（SI）；1（正文） M LiTFSI；2 wt% LiNO3；DME:DOL = 1:1（体积比）",
   "表述编号": "ST1867",
   "证据句子": [
    "M0147",
    "M0150"
   ],
   "标记": [
    "LiNO3按质量分数换算",
    "温度默认"
   ]
  },
  "组分变化": "LiTFSI 1.0（SI）；1（正文） M（SI）；m（正文），冲突 → 0.4 m；LiNO3 2 wt% → 0.4 m；加入 LiHFDF（0.1 m）；DME 1 体积比，与DOL=1:1 → 48 vol%；DOL 1 体积比，与DME=1:1 → 17 vol%；加入 TFMTMS（35 vol%）",
  "作者改动的组分": [
   "DME",
   "DOL",
   "LiHFDF",
   "LiNO3",
   "LiTFSI",
   "TFMTMS"
  ],
  "特殊组分变化": [
   {
    "组分": "TFMTMS",
    "类型": "描述符看不到"
   }
  ],
  "电解液相同但样品编号不同": false,
  "描述符": [
   {
    "描述符": "ring",
    "中文": "溶剂环数",
    "组": "溶剂骨架",
    "方向": "变低",
    "A": 0.2615,
    "B": 0.5984,
    "被动": false
   },
   {
    "描述符": "rotb",
    "中文": "可旋转键数",
    "组": "溶剂骨架",
    "方向": "变高",
    "A": 2.2154,
    "B": 1.2049,
    "被动": false
   },
   {
    "描述符": "mw",
    "中文": "溶剂分子量",
    "组": "溶剂骨架",
    "方向": "变高",
    "A": 85.9261,
    "B": 80.5223,
    "被动": false
   }
  ],
  "物性": [
   {
    "物性": "密度",
    "方向": "变低",
    "A": 1.02,
    "B": 1.17,
    "单位": "g mL−1",
    "温度": null
   },
   {
    "物性": "黏度",
    "方向": "变低",
    "A": 1.12,
    "B": 1.65,
    "单位": "mPa s",
    "温度": null
   },
   {
    "物性": "离子电导率",
    "方向": "变低",
    "A": 7.2,
    "B": 12.3,
    "单位": "mS cm−1",
    "温度": null
   },
   {
    "物性": "其他（未归类）",
    "方向": "变低",
    "A": 4.5,
    "B": 5.1,
    "单位": "g Ah−1",
    "温度": null
   }
  ],
  "条件": [
   {
    "条件": "E/S",
    "方向": "相近",
    "A": 4.5,
    "B": 4.5
   },
   {
    "条件": "硫载量",
    "方向": "相近",
    "A": 4.0,
    "B": 4.0
   },
   {
    "条件": "正极含硫",
    "方向": "相近",
    "A": 64.0,
    "B": 64.0
   },
   {
    "条件": "温度",
    "方向": "相近",
    "A": 25.0,
    "B": 25.0
   },
   {
    "条件": "电池形式",
    "方向": "相同",
    "A": 1.0,
    "B": 1.0
   }
  ],
  "条件含默认值": [
   "温度默认"
  ],
  "性能": {
   "方向": "相近",
   "倍数": 0.9924,
   "倍数含义": "容量之比",
   "好于参照": null,
   "值A": 1024.4,
   "值B": 1032.2,
   "指标A": "硫比放电容量",
   "指标B": "硫比放电容量"
  },
  "表述文字": "【P181｜首圈容量｜同测试换配方】实验样 LFE (35 vol% TFMTMS)（LiTFSI 0.4 m；LiNO3 0.4 m；LiHFDF 0.1 m；48 vol% DME；17 vol% DOL；35 vol% TFMTMS，测试 T26）相对 对比样 CVE（1.0（SI）；1（正文） M LiTFSI；2 wt% LiNO3；DME:DOL = 1:1（体积比），测试 T26）｜组分变化：LiTFSI 1.0（SI）；1（正文） M（SI）；m（正文），冲突 → 0.4 m；LiNO3 2 wt% → 0.4 m；加入 LiHFDF（0.1 m）；DME 1 体积比，与DOL=1:1 → 48 vol%；DOL 1 体积比，与DME=1:1 → 17 vol%；加入 TFMTMS（35 vol%）（其中 TFMTMS：描述符看不到）｜描述符：溶剂环数 变低；可旋转键数 变高；溶剂分子量 变高｜物性：密度 变低；黏度 变低；离子电导率 变低；其他（未归类） 变低｜条件：相同（含默认值：温度默认）｜性能：首圈容量 相近"
 },
 {
  "编号": "PC00583",
  "论文": "P183",
  "类别": "每圈衰减率",
  "比较类型": "同测试换配方",
  "A": {
   "测试": "T29",
   "测试名": "三元液盐浓度循环",
   "配方": "F12",
   "配方名": "2 M LiTFSI DEC/FEC/TTE=1:1:2",
   "recipe": "R12",
   "是否对照": false,
   "配方文字": "2 M LiTFSI；DEC:FEC:TTE = 1:1:2（体积比）",
   "表述编号": "ST1902",
   "证据句子": [
    "M0194",
    "M0195"
   ],
   "标记": [
    "温度默认"
   ]
  },
  "B": {
   "测试": "T29",
   "测试名": "三元液盐浓度循环",
   "配方": "F11",
   "配方名": "1.5 M LiTFSI DEC/FEC/TTE=1:1:2",
   "recipe": "R11",
   "是否对照": false,
   "配方文字": "1.5 M LiTFSI；DEC:FEC:TTE = 1:1:2（体积比）",
   "表述编号": "ST1900",
   "证据句子": [
    "M0194",
    "M0195"
   ],
   "标记": [
    "温度默认"
   ]
  },
  "组分变化": "LiTFSI 1.5 M → 2 M",
  "作者改动的组分": [
   "LiTFSI"
  ],
  "特殊组分变化": [],
  "电解液相同但样品编号不同": false,
  "描述符": [
   {
    "描述符": "lnsites",
    "中文": "每个 Li⁺ 的配位位点",
    "组": "配位（醚氧）",
    "方向": "变低",
    "A": 2.7822,
    "B": 3.7096,
    "被动": false
   },
   {
    "描述符": "li",
    "中文": "Li⁺ 总浓度",
    "组": "盐用量",
    "方向": "变高",
    "A": 2.0,
    "B": 1.5,
    "被动": false
   },
   {
    "描述符": "salt",
    "中文": "主盐浓度",
    "组": "盐用量",
    "方向": "变高",
    "A": 2.0,
    "B": 1.5,
    "被动": false
   },
   {
    "描述符": "anF",
    "中文": "阴离子 F（每升）",
    "组": "盐用量",
    "方向": "变高",
    "A": 12.0,
    "B": 9.0,
    "被动": false
   },
   {
    "描述符": "anSO2",
    "中文": "阴离子磺酰（每升）",
    "组": "盐用量",
    "方向": "变高",
    "A": 4.0,
    "B": 3.0,
    "被动": false
   }
  ],
  "物性": [],
  "条件": [
   {
    "条件": "E/S",
    "方向": "相近",
    "A": 34.72,
    "B": 34.72
   },
   {
    "条件": "硫载量",
    "方向": "相近",
    "A": 1.1,
    "B": 1.1
   },
   {
    "条件": "正极含硫",
    "方向": "相近",
    "A": 55.2,
    "B": 55.2
   },
   {
    "条件": "倍率",
    "方向": "相近",
    "A": 0.5,
    "B": 0.5
   },
   {
    "条件": "温度",
    "方向": "相近",
    "A": 25.0,
    "B": 25.0
   },
   {
    "条件": "电池形式",
    "方向": "相同",
    "A": 0.0,
    "B": 0.0
   },
   {
    "条件": "圈数",
    "方向": "相近",
    "A": 200,
    "B": 200
   }
  ],
  "条件含默认值": [
   "温度默认"
  ],
  "性能": {
   "方向": "变高",
   "倍数": 1.2667,
   "倍数含义": "每圈衰减率之比",
   "好于参照": false,
   "值A": 0.095,
   "值B": 0.075,
   "指标A": "每圈衰减率（%/圈，由容量保持率换算）",
   "指标B": "每圈衰减率（%/圈，由容量保持率换算）"
  },
  "表述文字": "【P183｜每圈衰减率｜同测试换配方】实验样 2 M LiTFSI DEC/FEC/TTE=1:1:2（2 M LiTFSI；DEC:FEC:TTE = 1:1:2（体积比），测试 T29）相对 实验样 1.5 M LiTFSI DEC/FEC/TTE=1:1:2（1.5 M LiTFSI；DEC:FEC:TTE = 1:1:2（体积比），测试 T29）｜组分变化：LiTFSI 1.5 M → 2 M｜描述符：每个 Li⁺ 的配位位点 变低；Li⁺ 总浓度 变高；主盐浓度 变高；阴离子 F（每升） 变高；阴离子磺酰（每升） 变高｜物性：两边没有都报告的｜条件：相同（含默认值：温度默认）｜性能：每圈衰减率 变高"
 },
 {
  "编号": "PC00584",
  "论文": "P183",
  "类别": "每圈衰减率",
  "比较类型": "同测试换配方",
  "A": {
   "测试": "T29",
   "测试名": "三元液盐浓度循环",
   "配方": "F13",
   "配方名": "2.5 M LiTFSI DEC/FEC/TTE=1:1:2",
   "recipe": "R13",
   "是否对照": false,
   "配方文字": "2.5 M LiTFSI；DEC:FEC:TTE = 1:1:2（体积比）",
   "表述编号": "ST1904",
   "证据句子": [
    "M0194",
    "M0195"
   ],
   "标记": [
    "温度默认"
   ]
  },
  "B": {
   "测试": "T29",
   "测试名": "三元液盐浓度循环",
   "配方": "F11",
   "配方名": "1.5 M LiTFSI DEC/FEC/TTE=1:1:2",
   "recipe": "R11",
   "是否对照": false,
   "配方文字": "1.5 M LiTFSI；DEC:FEC:TTE = 1:1:2（体积比）",
   "表述编号": "ST1900",
   "证据句子": [
    "M0194",
    "M0195"
   ],
   "标记": [
    "温度默认"
   ]
  },
  "组分变化": "LiTFSI 1.5 M → 2.5 M",
  "作者改动的组分": [
   "LiTFSI"
  ],
  "特殊组分变化": [],
  "电解液相同但样品编号不同": false,
  "描述符": [
   {
    "描述符": "lnsites",
    "中文": "每个 Li⁺ 的配位位点",
    "组": "配位（醚氧）",
    "方向": "变低",
    "A": 2.2258,
    "B": 3.7096,
    "被动": false
   },
   {
    "描述符": "li",
    "中文": "Li⁺ 总浓度",
    "组": "盐用量",
    "方向": "变高",
    "A": 2.5,
    "B": 1.5,
    "被动": false
   },
   {
    "描述符": "salt",
    "中文": "主盐浓度",
    "组": "盐用量",
    "方向": "变高",
    "A": 2.5,
    "B": 1.5,
    "被动": false
   },
   {
    "描述符": "anF",
    "中文": "阴离子 F（每升）",
    "组": "盐用量",
    "方向": "变高",
    "A": 15.0,
    "B": 9.0,
    "被动": false
   },
   {
    "描述符": "anSO2",
    "中文": "阴离子磺酰（每升）",
    "组": "盐用量",
    "方向": "变高",
    "A": 5.0,
    "B": 3.0,
    "被动": false
   }
  ],
  "物性": [],
  "条件": [
   {
    "条件": "E/S",
    "方向": "相近",
    "A": 34.72,
    "B": 34.72
   },
   {
    "条件": "硫载量",
    "方向": "相近",
    "A": 1.1,
    "B": 1.1
   },
   {
    "条件": "正极含硫",
    "方向": "相近",
    "A": 55.2,
    "B": 55.2
   },
   {
    "条件": "倍率",
    "方向": "相近",
    "A": 0.5,
    "B": 0.5
   },
   {
    "条件": "温度",
    "方向": "相近",
    "A": 25.0,
    "B": 25.0
   },
   {
    "条件": "电池形式",
    "方向": "相同",
    "A": 0.0,
    "B": 0.0
   },
   {
    "条件": "圈数",
    "方向": "相近",
    "A": 200,
    "B": 200
   }
  ],
  "条件含默认值": [
   "温度默认"
  ],
  "性能": {
   "方向": "变高",
   "倍数": 1.7333,
   "倍数含义": "每圈衰减率之比",
   "好于参照": false,
   "值A": 0.13,
   "值B": 0.075,
   "指标A": "每圈衰减率（%/圈，由容量保持率换算）",
   "指标B": "每圈衰减率（%/圈，由容量保持率换算）"
  },
  "表述文字": "【P183｜每圈衰减率｜同测试换配方】实验样 2.5 M LiTFSI DEC/FEC/TTE=1:1:2（2.5 M LiTFSI；DEC:FEC:TTE = 1:1:2（体积比），测试 T29）相对 实验样 1.5 M LiTFSI DEC/FEC/TTE=1:1:2（1.5 M LiTFSI；DEC:FEC:TTE = 1:1:2（体积比），测试 T29）｜组分变化：LiTFSI 1.5 M → 2.5 M｜描述符：每个 Li⁺ 的配位位点 变低；Li⁺ 总浓度 变高；主盐浓度 变高；阴离子 F（每升） 变高；阴离子磺酰（每升） 变高｜物性：两边没有都报告的｜条件：相同（含默认值：温度默认）｜性能：每圈衰减率 变高"
 },
 {
  "编号": "PC00585",
  "论文": "P183",
  "类别": "每圈衰减率",
  "比较类型": "同测试换配方",
  "A": {
   "测试": "T29",
   "测试名": "三元液盐浓度循环",
   "配方": "F14",
   "配方名": "3 M LiTFSI DEC/FEC/TTE=1:1:2",
   "recipe": "R14",
   "是否对照": false,
   "配方文字": "3 M LiTFSI；DEC:FEC:TTE = 1:1:2（体积比）",
   "表述编号": "ST1905",
   "证据句子": [
    "M0194",
    "M0195"
   ],
   "标记": [
    "温度默认"
   ]
  },
  "B": {
   "测试": "T29",
   "测试名": "三元液盐浓度循环",
   "配方": "F11",
   "配方名": "1.5 M LiTFSI DEC/FEC/TTE=1:1:2",
   "recipe": "R11",
   "是否对照": false,
   "配方文字": "1.5 M LiTFSI；DEC:FEC:TTE = 1:1:2（体积比）",
   "表述编号": "ST1900",
   "证据句子": [
    "M0194",
    "M0195"
   ],
   "标记": [
    "温度默认"
   ]
  },
  "组分变化": "LiTFSI 1.5 M → 3 M",
  "作者改动的组分": [
   "LiTFSI"
  ],
  "特殊组分变化": [],
  "电解液相同但样品编号不同": false,
  "描述符": [
   {
    "描述符": "lnsites",
    "中文": "每个 Li⁺ 的配位位点",
    "组": "配位（醚氧）",
    "方向": "变低",
    "A": 1.8548,
    "B": 3.7096,
    "被动": false
   },
   {
    "描述符": "li",
    "中文": "Li⁺ 总浓度",
    "组": "盐用量",
    "方向": "变高",
    "A": 3.0,
    "B": 1.5,
    "被动": false
   },
   {
    "描述符": "salt",
    "中文": "主盐浓度",
    "组": "盐用量",
    "方向": "变高",
    "A": 3.0,
    "B": 1.5,
    "被动": false
   },
   {
    "描述符": "anF",
    "中文": "阴离子 F（每升）",
    "组": "盐用量",
    "方向": "变高",
    "A": 18.0,
    "B": 9.0,
    "被动": false
   },
   {
    "描述符": "anSO2",
    "中文": "阴离子磺酰（每升）",
    "组": "盐用量",
    "方向": "变高",
    "A": 6.0,
    "B": 3.0,
    "被动": false
   }
  ],
  "物性": [
   {
    "物性": "离子电导率",
    "方向": "相近",
    "A": 3.0,
    "B": 3.0,
    "单位": "降至1.5 M，电导显著增加",
    "温度": null
   }
  ],
  "条件": [
   {
    "条件": "E/S",
    "方向": "相近",
    "A": 34.72,
    "B": 34.72
   },
   {
    "条件": "硫载量",
    "方向": "相近",
    "A": 1.1,
    "B": 1.1
   },
   {
    "条件": "正极含硫",
    "方向": "相近",
    "A": 55.2,
    "B": 55.2
   },
   {
    "条件": "倍率",
    "方向": "相近",
    "A": 0.5,
    "B": 0.5
   },
   {
    "条件": "温度",
    "方向": "相近",
    "A": 25.0,
    "B": 25.0
   },
   {
    "条件": "电池形式",
    "方向": "相同",
    "A": 0.0,
    "B": 0.0
   },
   {
    "条件": "圈数",
    "方向": "相近",
    "A": 200,
    "B": 200
   }
  ],
  "条件含默认值": [
   "温度默认"
  ],
  "性能": {
   "方向": "变高",
   "倍数": 1.8,
   "倍数含义": "每圈衰减率之比",
   "好于参照": false,
   "值A": 0.135,
   "值B": 0.075,
   "指标A": "每圈衰减率（%/圈，由容量保持率换算）",
   "指标B": "每圈衰减率（%/圈，由容量保持率换算）"
  },
  "表述文字": "【P183｜每圈衰减率｜同测试换配方】实验样 3 M LiTFSI DEC/FEC/TTE=1:1:2（3 M LiTFSI；DEC:FEC:TTE = 1:1:2（体积比），测试 T29）相对 实验样 1.5 M LiTFSI DEC/FEC/TTE=1:1:2（1.5 M LiTFSI；DEC:FEC:TTE = 1:1:2（体积比），测试 T29）｜组分变化：LiTFSI 1.5 M → 3 M｜描述符：每个 Li⁺ 的配位位点 变低；Li⁺ 总浓度 变高；主盐浓度 变高；阴离子 F（每升） 变高；阴离子磺酰（每升） 变高｜物性：离子电导率 相近｜条件：相同（含默认值：温度默认）｜性能：每圈衰减率 变高"
 },
 {
  "编号": "PC00586",
  "论文": "P183",
  "类别": "每圈衰减率",
  "比较类型": "同配方换条件",
  "A": {
   "测试": "T33",
   "测试名": "1.5 M长期0.5 C循环",
   "配方": "F11",
   "配方名": "1.5 M LiTFSI DEC/FEC/TTE=1:1:2",
   "recipe": "R11",
   "是否对照": false,
   "配方文字": "1.5 M LiTFSI；DEC:FEC:TTE = 1:1:2（体积比）",
   "表述编号": "ST1913",
   "证据句子": [
    "M0216"
   ],
   "标记": [
    "温度默认"
   ]
  },
  "B": {
   "测试": "T29",
   "测试名": "三元液盐浓度循环",
   "配方": "F11",
   "配方名": "1.5 M LiTFSI DEC/FEC/TTE=1:1:2",
   "recipe": "R11",
   "是否对照": false,
   "配方文字": "1.5 M LiTFSI；DEC:FEC:TTE = 1:1:2（体积比）",
   "表述编号": "ST1900",
   "证据句子": [
    "M0194",
    "M0195"
   ],
   "标记": [
    "温度默认"
   ]
  },
  "组分变化": "配方相同",
  "作者改动的组分": [],
  "特殊组分变化": [],
  "电解液相同但样品编号不同": false,
  "描述符": [],
  "物性": [
   {
    "物性": "离子电导率",
    "方向": "相近",
    "A": 3.0,
    "B": 3.0,
    "单位": "降至1.5 M，电导显著增加",
    "温度": null
   }
  ],
  "条件": [
   {
    "条件": "E/S",
    "方向": "相近",
    "A": 34.72,
    "B": 34.72
   },
   {
    "条件": "硫载量",
    "方向": "相近",
    "A": 1.1,
    "B": 1.1
   },
   {
    "条件": "正极含硫",
    "方向": "相近",
    "A": 55.2,
    "B": 55.2
   },
   {
    "条件": "倍率",
    "方向": "相近",
    "A": 0.5,
    "B": 0.5
   },
   {
    "条件": "温度",
    "方向": "相近",
    "A": 25.0,
    "B": 25.0
   },
   {
    "条件": "电池形式",
    "方向": "相同",
    "A": 0.0,
    "B": 0.0
   },
   {
    "条件": "圈数",
    "方向": "变高",
    "A": 800,
    "B": 200
   }
  ],
  "条件含默认值": [
   "温度默认"
  ],
  "性能": {
   "方向": "变低",
   "倍数": 0.6333,
   "倍数含义": "每圈衰减率之比",
   "好于参照": true,
   "值A": 0.0475,
   "值B": 0.075,
   "指标A": "每圈衰减率（%/圈，由容量保持率换算）",
   "指标B": "每圈衰减率（%/圈，由容量保持率换算）"
  },
  "表述文字": "【P183｜每圈衰减率｜同配方换条件】实验样 1.5 M LiTFSI DEC/FEC/TTE=1:1:2（1.5 M LiTFSI；DEC:FEC:TTE = 1:1:2（体积比），测试 T33）相对 实验样 1.5 M LiTFSI DEC/FEC/TTE=1:1:2（1.5 M LiTFSI；DEC:FEC:TTE = 1:1:2（体积比），测试 T29）｜组分变化：配方相同｜描述符：配方相同｜物性：离子电导率 相近｜条件：圈数 变高（含默认值：温度默认）｜性能：每圈衰减率 变低"
 },
 {
  "编号": "PC00587",
  "论文": "P183",
  "类别": "每圈衰减率",
  "比较类型": "配方和条件都变",
  "A": {
   "测试": "T34",
   "测试名": "浓度未决长循环2 C",
   "配方": "F27",
   "配方名": "Figure5g长循环浓度冲突实体",
   "recipe": "R27",
   "是否对照": false,
   "配方文字": "1.5（图注）或2（正文/图例），未决 M LiTFSI；DEC:FEC:TTE = 1:1:2（体积比）",
   "表述编号": "ST1917",
   "证据句子": [
    "M0218"
   ],
   "标记": [
    "温度默认"
   ]
  },
  "B": {
   "测试": "T29",
   "测试名": "三元液盐浓度循环",
   "配方": "F11",
   "配方名": "1.5 M LiTFSI DEC/FEC/TTE=1:1:2",
   "recipe": "R11",
   "是否对照": false,
   "配方文字": "1.5 M LiTFSI；DEC:FEC:TTE = 1:1:2（体积比）",
   "表述编号": "ST1900",
   "证据句子": [
    "M0194",
    "M0195"
   ],
   "标记": [
    "温度默认"
   ]
  },
  "组分变化": "LiTFSI 1.5 M → 1.5（图注）或2（正文/图例），未决 M",
  "作者改动的组分": [
   "LiTFSI"
  ],
  "特殊组分变化": [],
  "电解液相同但样品编号不同": false,
  "描述符": [],
  "物性": [],
  "条件": [
   {
    "条件": "E/S",
    "方向": "相近",
    "A": 34.72,
    "B": 34.72
   },
   {
    "条件": "硫载量",
    "方向": "相近",
    "A": 1.1,
    "B": 1.1
   },
   {
    "条件": "正极含硫",
    "方向": "相近",
    "A": 55.2,
    "B": 55.2
   },
   {
    "条件": "倍率",
    "方向": "变高",
    "A": 2.0,
    "B": 0.5
   },
   {
    "条件": "温度",
    "方向": "相近",
    "A": 25.0,
    "B": 25.0
   },
   {
    "条件": "电池形式",
    "方向": "相同",
    "A": 0.0,
    "B": 0.0
   },
   {
    "条件": "圈数",
    "方向": "变高",
    "A": 600,
    "B": 200
   }
  ],
  "条件含默认值": [
   "温度默认"
  ],
  "性能": {
   "方向": "变低",
   "倍数": 0.76,
   "倍数含义": "每圈衰减率之比",
   "好于参照": true,
   "值A": 0.057,
   "值B": 0.075,
   "指标A": "每圈衰减率（%/圈，由每圈容量衰减率换算）",
   "指标B": "每圈衰减率（%/圈，由容量保持率换算）"
  },
  "表述文字": "【P183｜每圈衰减率｜配方和条件都变】实验样 Figure5g长循环浓度冲突实体（1.5（图注）或2（正文/图例），未决 M LiTFSI；DEC:FEC:TTE = 1:1:2（体积比），测试 T34）相对 实验样 1.5 M LiTFSI DEC/FEC/TTE=1:1:2（1.5 M LiTFSI；DEC:FEC:TTE = 1:1:2（体积比），测试 T29）｜组分变化：LiTFSI 1.5 M → 1.5（图注）或2（正文/图例），未决 M｜描述符：无变化｜物性：两边没有都报告的｜条件：倍率 变高；圈数 变高（含默认值：温度默认）｜性能：每圈衰减率 变低"
 },
 {
  "编号": "PC00588",
  "论文": "P183",
  "类别": "每圈衰减率",
  "比较类型": "同测试换配方",
  "A": {
   "测试": "T29",
   "测试名": "三元液盐浓度循环",
   "配方": "F13",
   "配方名": "2.5 M LiTFSI DEC/FEC/TTE=1:1:2",
   "recipe": "R13",
   "是否对照": false,
   "配方文字": "2.5 M LiTFSI；DEC:FEC:TTE = 1:1:2（体积比）",
   "表述编号": "ST1904",
   "证据句子": [
    "M0194",
    "M0195"
   ],
   "标记": [
    "温度默认"
   ]
  },
  "B": {
   "测试": "T29",
   "测试名": "三元液盐浓度循环",
   "配方": "F12",
   "配方名": "2 M LiTFSI DEC/FEC/TTE=1:1:2",
   "recipe": "R12",
   "是否对照": false,
   "配方文字": "2 M LiTFSI；DEC:FEC:TTE = 1:1:2（体积比）",
   "表述编号": "ST1902",
   "证据句子": [
    "M0194",
    "M0195"
   ],
   "标记": [
    "温度默认"
   ]
  },
  "组分变化": "LiTFSI 2 M → 2.5 M",
  "作者改动的组分": [
   "LiTFSI"
  ],
  "特殊组分变化": [],
  "电解液相同但样品编号不同": false,
  "描述符": [
   {
    "描述符": "lnsites",
    "中文": "每个 Li⁺ 的配位位点",
    "组": "配位（醚氧）",
    "方向": "变低",
    "A": 2.2258,
    "B": 2.7822,
    "被动": false
   },
   {
    "描述符": "li",
    "中文": "Li⁺ 总浓度",
    "组": "盐用量",
    "方向": "变高",
    "A": 2.5,
    "B": 2.0,
    "被动": false
   },
   {
    "描述符": "salt",
    "中文": "主盐浓度",
    "组": "盐用量",
    "方向": "变高",
    "A": 2.5,
    "B": 2.0,
    "被动": false
   },
   {
    "描述符": "anF",
    "中文": "阴离子 F（每升）",
    "组": "盐用量",
    "方向": "变高",
    "A": 15.0,
    "B": 12.0,
    "被动": false
   },
   {
    "描述符": "anSO2",
    "中文": "阴离子磺酰（每升）",
    "组": "盐用量",
    "方向": "变高",
    "A": 5.0,
    "B": 4.0,
    "被动": false
   }
  ],
  "物性": [],
  "条件": [
   {
    "条件": "E/S",
    "方向": "相近",
    "A": 34.72,
    "B": 34.72
   },
   {
    "条件": "硫载量",
    "方向": "相近",
    "A": 1.1,
    "B": 1.1
   },
   {
    "条件": "正极含硫",
    "方向": "相近",
    "A": 55.2,
    "B": 55.2
   },
   {
    "条件": "倍率",
    "方向": "相近",
    "A": 0.5,
    "B": 0.5
   },
   {
    "条件": "温度",
    "方向": "相近",
    "A": 25.0,
    "B": 25.0
   },
   {
    "条件": "电池形式",
    "方向": "相同",
    "A": 0.0,
    "B": 0.0
   },
   {
    "条件": "圈数",
    "方向": "相近",
    "A": 200,
    "B": 200
   }
  ],
  "条件含默认值": [
   "温度默认"
  ],
  "性能": {
   "方向": "变高",
   "倍数": 1.3684,
   "倍数含义": "每圈衰减率之比",
   "好于参照": false,
   "值A": 0.13,
   "值B": 0.095,
   "指标A": "每圈衰减率（%/圈，由容量保持率换算）",
   "指标B": "每圈衰减率（%/圈，由容量保持率换算）"
  },
  "表述文字": "【P183｜每圈衰减率｜同测试换配方】实验样 2.5 M LiTFSI DEC/FEC/TTE=1:1:2（2.5 M LiTFSI；DEC:FEC:TTE = 1:1:2（体积比），测试 T29）相对 实验样 2 M LiTFSI DEC/FEC/TTE=1:1:2（2 M LiTFSI；DEC:FEC:TTE = 1:1:2（体积比），测试 T29）｜组分变化：LiTFSI 2 M → 2.5 M｜描述符：每个 Li⁺ 的配位位点 变低；Li⁺ 总浓度 变高；主盐浓度 变高；阴离子 F（每升） 变高；阴离子磺酰（每升） 变高｜物性：两边没有都报告的｜条件：相同（含默认值：温度默认）｜性能：每圈衰减率 变高"
 },
 {
  "编号": "PC00589",
  "论文": "P183",
  "类别": "每圈衰减率",
  "比较类型": "同测试换配方",
  "A": {
   "测试": "T29",
   "测试名": "三元液盐浓度循环",
   "配方": "F14",
   "配方名": "3 M LiTFSI DEC/FEC/TTE=1:1:2",
   "recipe": "R14",
   "是否对照": false,
   "配方文字": "3 M LiTFSI；DEC:FEC:TTE = 1:1:2（体积比）",
   "表述编号": "ST1905",
   "证据句子": [
    "M0194",
    "M0195"
   ],
   "标记": [
    "温度默认"
   ]
  },
  "B": {
   "测试": "T29",
   "测试名": "三元液盐浓度循环",
   "配方": "F12",
   "配方名": "2 M LiTFSI DEC/FEC/TTE=1:1:2",
   "recipe": "R12",
   "是否对照": false,
   "配方文字": "2 M LiTFSI；DEC:FEC:TTE = 1:1:2（体积比）",
   "表述编号": "ST1902",
   "证据句子": [
    "M0194",
    "M0195"
   ],
   "标记": [
    "温度默认"
   ]
  },
  "组分变化": "LiTFSI 2 M → 3 M",
  "作者改动的组分": [
   "LiTFSI"
  ],
  "特殊组分变化": [],
  "电解液相同但样品编号不同": false,
  "描述符": [
   {
    "描述符": "lnsites",
    "中文": "每个 Li⁺ 的配位位点",
    "组": "配位（醚氧）",
    "方向": "变低",
    "A": 1.8548,
    "B": 2.7822,
    "被动": false
   },
   {
    "描述符": "li",
    "中文": "Li⁺ 总浓度",
    "组": "盐用量",
    "方向": "变高",
    "A": 3.0,
    "B": 2.0,
    "被动": false
   },
   {
    "描述符": "salt",
    "中文": "主盐浓度",
    "组": "盐用量",
    "方向": "变高",
    "A": 3.0,
    "B": 2.0,
    "被动": false
   },
   {
    "描述符": "anF",
    "中文": "阴离子 F（每升）",
    "组": "盐用量",
    "方向": "变高",
    "A": 18.0,
    "B": 12.0,
    "被动": false
   },
   {
    "描述符": "anSO2",
    "中文": "阴离子磺酰（每升）",
    "组": "盐用量",
    "方向": "变高",
    "A": 6.0,
    "B": 4.0,
    "被动": false
   }
  ],
  "物性": [],
  "条件": [
   {
    "条件": "E/S",
    "方向": "相近",
    "A": 34.72,
    "B": 34.72
   },
   {
    "条件": "硫载量",
    "方向": "相近",
    "A": 1.1,
    "B": 1.1
   },
   {
    "条件": "正极含硫",
    "方向": "相近",
    "A": 55.2,
    "B": 55.2
   },
   {
    "条件": "倍率",
    "方向": "相近",
    "A": 0.5,
    "B": 0.5
   },
   {
    "条件": "温度",
    "方向": "相近",
    "A": 25.0,
    "B": 25.0
   },
   {
    "条件": "电池形式",
    "方向": "相同",
    "A": 0.0,
    "B": 0.0
   },
   {
    "条件": "圈数",
    "方向": "相近",
    "A": 200,
    "B": 200
   }
  ],
  "条件含默认值": [
   "温度默认"
  ],
  "性能": {
   "方向": "变高",
   "倍数": 1.4211,
   "倍数含义": "每圈衰减率之比",
   "好于参照": false,
   "值A": 0.135,
   "值B": 0.095,
   "指标A": "每圈衰减率（%/圈，由容量保持率换算）",
   "指标B": "每圈衰减率（%/圈，由容量保持率换算）"
  },
  "表述文字": "【P183｜每圈衰减率｜同测试换配方】实验样 3 M LiTFSI DEC/FEC/TTE=1:1:2（3 M LiTFSI；DEC:FEC:TTE = 1:1:2（体积比），测试 T29）相对 实验样 2 M LiTFSI DEC/FEC/TTE=1:1:2（2 M LiTFSI；DEC:FEC:TTE = 1:1:2（体积比），测试 T29）｜组分变化：LiTFSI 2 M → 3 M｜描述符：每个 Li⁺ 的配位位点 变低；Li⁺ 总浓度 变高；主盐浓度 变高；阴离子 F（每升） 变高；阴离子磺酰（每升） 变高｜物性：两边没有都报告的｜条件：相同（含默认值：温度默认）｜性能：每圈衰减率 变高"
 },
 {
  "编号": "PC00590",
  "论文": "P183",
  "类别": "每圈衰减率",
  "比较类型": "配方和条件都变",
  "A": {
   "测试": "T29",
   "测试名": "三元液盐浓度循环",
   "配方": "F12",
   "配方名": "2 M LiTFSI DEC/FEC/TTE=1:1:2",
   "recipe": "R12",
   "是否对照": false,
   "配方文字": "2 M LiTFSI；DEC:FEC:TTE = 1:1:2（体积比）",
   "表述编号": "ST1902",
   "证据句子": [
    "M0194",
    "M0195"
   ],
   "标记": [
    "温度默认"
   ]
  },
  "B": {
   "测试": "T33",
   "测试名": "1.5 M长期0.5 C循环",
   "配方": "F11",
   "配方名": "1.5 M LiTFSI DEC/FEC/TTE=1:1:2",
   "recipe": "R11",
   "是否对照": false,
   "配方文字": "1.5 M LiTFSI；DEC:FEC:TTE = 1:1:2（体积比）",
   "表述编号": "ST1913",
   "证据句子": [
    "M0216"
   ],
   "标记": [
    "温度默认"
   ]
  },
  "组分变化": "LiTFSI 1.5 M → 2 M",
  "作者改动的组分": [
   "LiTFSI"
  ],
  "特殊组分变化": [],
  "电解液相同但样品编号不同": false,
  "描述符": [
   {
    "描述符": "lnsites",
    "中文": "每个 Li⁺ 的配位位点",
    "组": "配位（醚氧）",
    "方向": "变低",
    "A": 2.7822,
    "B": 3.7096,
    "被动": false
   },
   {
    "描述符": "li",
    "中文": "Li⁺ 总浓度",
    "组": "盐用量",
    "方向": "变高",
    "A": 2.0,
    "B": 1.5,
    "被动": false
   },
   {
    "描述符": "salt",
    "中文": "主盐浓度",
    "组": "盐用量",
    "方向": "变高",
    "A": 2.0,
    "B": 1.5,
    "被动": false
   },
   {
    "描述符": "anF",
    "中文": "阴离子 F（每升）",
    "组": "盐用量",
    "方向": "变高",
    "A": 12.0,
    "B": 9.0,
    "被动": false
   },
   {
    "描述符": "anSO2",
    "中文": "阴离子磺酰（每升）",
    "组": "盐用量",
    "方向": "变高",
    "A": 4.0,
    "B": 3.0,
    "被动": false
   }
  ],
  "物性": [],
  "条件": [
   {
    "条件": "E/S",
    "方向": "相近",
    "A": 34.72,
    "B": 34.72
   },
   {
    "条件": "硫载量",
    "方向": "相近",
    "A": 1.1,
    "B": 1.1
   },
   {
    "条件": "正极含硫",
    "方向": "相近",
    "A": 55.2,
    "B": 55.2
   },
   {
    "条件": "倍率",
    "方向": "相近",
    "A": 0.5,
    "B": 0.5
   },
   {
    "条件": "温度",
    "方向": "相近",
    "A": 25.0,
    "B": 25.0
   },
   {
    "条件": "电池形式",
    "方向": "相同",
    "A": 0.0,
    "B": 0.0
   },
   {
    "条件": "圈数",
    "方向": "变低",
    "A": 200,
    "B": 800
   }
  ],
  "条件含默认值": [
   "温度默认"
  ],
  "性能": {
   "方向": "变高",
   "倍数": 2.0,
   "倍数含义": "每圈衰减率之比",
   "好于参照": false,
   "值A": 0.095,
   "值B": 0.0475,
   "指标A": "每圈衰减率（%/圈，由容量保持率换算）",
   "指标B": "每圈衰减率（%/圈，由容量保持率换算）"
  },
  "表述文字": "【P183｜每圈衰减率｜配方和条件都变】实验样 2 M LiTFSI DEC/FEC/TTE=1:1:2（2 M LiTFSI；DEC:FEC:TTE = 1:1:2（体积比），测试 T29）相对 实验样 1.5 M LiTFSI DEC/FEC/TTE=1:1:2（1.5 M LiTFSI；DEC:FEC:TTE = 1:1:2（体积比），测试 T33）｜组分变化：LiTFSI 1.5 M → 2 M｜描述符：每个 Li⁺ 的配位位点 变低；Li⁺ 总浓度 变高；主盐浓度 变高；阴离子 F（每升） 变高；阴离子磺酰（每升） 变高｜物性：两边没有都报告的｜条件：圈数 变低（含默认值：温度默认）｜性能：每圈衰减率 变高"
 },
 {
  "编号": "PC00591",
  "论文": "P183",
  "类别": "每圈衰减率",
  "比较类型": "配方和条件都变",
  "A": {
   "测试": "T29",
   "测试名": "三元液盐浓度循环",
   "配方": "F12",
   "配方名": "2 M LiTFSI DEC/FEC/TTE=1:1:2",
   "recipe": "R12",
   "是否对照": false,
   "配方文字": "2 M LiTFSI；DEC:FEC:TTE = 1:1:2（体积比）",
   "表述编号": "ST1902",
   "证据句子": [
    "M0194",
    "M0195"
   ],
   "标记": [
    "温度默认"
   ]
  },
  "B": {
   "测试": "T34",
   "测试名": "浓度未决长循环2 C",
   "配方": "F27",
   "配方名": "Figure5g长循环浓度冲突实体",
   "recipe": "R27",
   "是否对照": false,
   "配方文字": "1.5（图注）或2（正文/图例），未决 M LiTFSI；DEC:FEC:TTE = 1:1:2（体积比）",
   "表述编号": "ST1917",
   "证据句子": [
    "M0218"
   ],
   "标记": [
    "温度默认"
   ]
  },
  "组分变化": "LiTFSI 1.5（图注）或2（正文/图例），未决 M → 2 M",
  "作者改动的组分": [
   "LiTFSI"
  ],
  "特殊组分变化": [],
  "电解液相同但样品编号不同": false,
  "描述符": [
   {
    "描述符": "lnsites",
    "中文": "每个 Li⁺ 的配位位点",
    "组": "配位（醚氧）",
    "方向": "变低",
    "A": 2.7822,
    "B": 3.7096,
    "被动": false
   },
   {
    "描述符": "li",
    "中文": "Li⁺ 总浓度",
    "组": "盐用量",
    "方向": "变高",
    "A": 2.0,
    "B": 1.5,
    "被动": false
   },
   {
    "描述符": "salt",
    "中文": "主盐浓度",
    "组": "盐用量",
    "方向": "变高",
    "A": 2.0,
    "B": 1.5,
    "被动": false
   },
   {
    "描述符": "anF",
    "中文": "阴离子 F（每升）",
    "组": "盐用量",
    "方向": "变高",
    "A": 12.0,
    "B": 9.0,
    "被动": false
   },
   {
    "描述符": "anSO2",
    "中文": "阴离子磺酰（每升）",
    "组": "盐用量",
    "方向": "变高",
    "A": 4.0,
    "B": 3.0,
    "被动": false
   }
  ],
  "物性": [],
  "条件": [
   {
    "条件": "E/S",
    "方向": "相近",
    "A": 34.72,
    "B": 34.72
   },
   {
    "条件": "硫载量",
    "方向": "相近",
    "A": 1.1,
    "B": 1.1
   },
   {
    "条件": "正极含硫",
    "方向": "相近",
    "A": 55.2,
    "B": 55.2
   },
   {
    "条件": "倍率",
    "方向": "变低",
    "A": 0.5,
    "B": 2.0
   },
   {
    "条件": "温度",
    "方向": "相近",
    "A": 25.0,
    "B": 25.0
   },
   {
    "条件": "电池形式",
    "方向": "相同",
    "A": 0.0,
    "B": 0.0
   },
   {
    "条件": "圈数",
    "方向": "变低",
    "A": 200,
    "B": 600
   }
  ],
  "条件含默认值": [
   "温度默认"
  ],
  "性能": {
   "方向": "变高",
   "倍数": 1.6667,
   "倍数含义": "每圈衰减率之比",
   "好于参照": false,
   "值A": 0.095,
   "值B": 0.057,
   "指标A": "每圈衰减率（%/圈，由容量保持率换算）",
   "指标B": "每圈衰减率（%/圈，由每圈容量衰减率换算）"
  },
  "表述文字": "【P183｜每圈衰减率｜配方和条件都变】实验样 2 M LiTFSI DEC/FEC/TTE=1:1:2（2 M LiTFSI；DEC:FEC:TTE = 1:1:2（体积比），测试 T29）相对 实验样 Figure5g长循环浓度冲突实体（1.5（图注）或2（正文/图例），未决 M LiTFSI；DEC:FEC:TTE = 1:1:2（体积比），测试 T34）｜组分变化：LiTFSI 1.5（图注）或2（正文/图例），未决 M → 2 M｜描述符：每个 Li⁺ 的配位位点 变低；Li⁺ 总浓度 变高；主盐浓度 变高；阴离子 F（每升） 变高；阴离子磺酰（每升） 变高｜物性：两边没有都报告的｜条件：倍率 变低；圈数 变低（含默认值：温度默认）｜性能：每圈衰减率 变高"
 },
 {
  "编号": "PC00592",
  "论文": "P183",
  "类别": "每圈衰减率",
  "比较类型": "同测试换配方",
  "A": {
   "测试": "T29",
   "测试名": "三元液盐浓度循环",
   "配方": "F14",
   "配方名": "3 M LiTFSI DEC/FEC/TTE=1:1:2",
   "recipe": "R14",
   "是否对照": false,
   "配方文字": "3 M LiTFSI；DEC:FEC:TTE = 1:1:2（体积比）",
   "表述编号": "ST1905",
   "证据句子": [
    "M0194",
    "M0195"
   ],
   "标记": [
    "温度默认"
   ]
  },
  "B": {
   "测试": "T29",
   "测试名": "三元液盐浓度循环",
   "配方": "F13",
   "配方名": "2.5 M LiTFSI DEC/FEC/TTE=1:1:2",
   "recipe": "R13",
   "是否对照": false,
   "配方文字": "2.5 M LiTFSI；DEC:FEC:TTE = 1:1:2（体积比）",
   "表述编号": "ST1904",
   "证据句子": [
    "M0194",
    "M0195"
   ],
   "标记": [
    "温度默认"
   ]
  },
  "组分变化": "LiTFSI 2.5 M → 3 M",
  "作者改动的组分": [
   "LiTFSI"
  ],
  "特殊组分变化": [],
  "电解液相同但样品编号不同": false,
  "描述符": [
   {
    "描述符": "lnsites",
    "中文": "每个 Li⁺ 的配位位点",
    "组": "配位（醚氧）",
    "方向": "变低",
    "A": 1.8548,
    "B": 2.2258,
    "被动": false
   },
   {
    "描述符": "li",
    "中文": "Li⁺ 总浓度",
    "组": "盐用量",
    "方向": "变高",
    "A": 3.0,
    "B": 2.5,
    "被动": false
   },
   {
    "描述符": "salt",
    "中文": "主盐浓度",
    "组": "盐用量",
    "方向": "变高",
    "A": 3.0,
    "B": 2.5,
    "被动": false
   },
   {
    "描述符": "anF",
    "中文": "阴离子 F（每升）",
    "组": "盐用量",
    "方向": "变高",
    "A": 18.0,
    "B": 15.0,
    "被动": false
   },
   {
    "描述符": "anSO2",
    "中文": "阴离子磺酰（每升）",
    "组": "盐用量",
    "方向": "变高",
    "A": 6.0,
    "B": 5.0,
    "被动": false
   }
  ],
  "物性": [],
  "条件": [
   {
    "条件": "E/S",
    "方向": "相近",
    "A": 34.72,
    "B": 34.72
   },
   {
    "条件": "硫载量",
    "方向": "相近",
    "A": 1.1,
    "B": 1.1
   },
   {
    "条件": "正极含硫",
    "方向": "相近",
    "A": 55.2,
    "B": 55.2
   },
   {
    "条件": "倍率",
    "方向": "相近",
    "A": 0.5,
    "B": 0.5
   },
   {
    "条件": "温度",
    "方向": "相近",
    "A": 25.0,
    "B": 25.0
   },
   {
    "条件": "电池形式",
    "方向": "相同",
    "A": 0.0,
    "B": 0.0
   },
   {
    "条件": "圈数",
    "方向": "相近",
    "A": 200,
    "B": 200
   }
  ],
  "条件含默认值": [
   "温度默认"
  ],
  "性能": {
   "方向": "相近",
   "倍数": 1.0385,
   "倍数含义": "每圈衰减率之比",
   "好于参照": null,
   "值A": 0.135,
   "值B": 0.13,
   "指标A": "每圈衰减率（%/圈，由容量保持率换算）",
   "指标B": "每圈衰减率（%/圈，由容量保持率换算）"
  },
  "表述文字": "【P183｜每圈衰减率｜同测试换配方】实验样 3 M LiTFSI DEC/FEC/TTE=1:1:2（3 M LiTFSI；DEC:FEC:TTE = 1:1:2（体积比），测试 T29）相对 实验样 2.5 M LiTFSI DEC/FEC/TTE=1:1:2（2.5 M LiTFSI；DEC:FEC:TTE = 1:1:2（体积比），测试 T29）｜组分变化：LiTFSI 2.5 M → 3 M｜描述符：每个 Li⁺ 的配位位点 变低；Li⁺ 总浓度 变高；主盐浓度 变高；阴离子 F（每升） 变高；阴离子磺酰（每升） 变高｜物性：两边没有都报告的｜条件：相同（含默认值：温度默认）｜性能：每圈衰减率 相近"
 },
 {
  "编号": "PC00593",
  "论文": "P183",
  "类别": "每圈衰减率",
  "比较类型": "配方和条件都变",
  "A": {
   "测试": "T29",
   "测试名": "三元液盐浓度循环",
   "配方": "F13",
   "配方名": "2.5 M LiTFSI DEC/FEC/TTE=1:1:2",
   "recipe": "R13",
   "是否对照": false,
   "配方文字": "2.5 M LiTFSI；DEC:FEC:TTE = 1:1:2（体积比）",
   "表述编号": "ST1904",
   "证据句子": [
    "M0194",
    "M0195"
   ],
   "标记": [
    "温度默认"
   ]
  },
  "B": {
   "测试": "T33",
   "测试名": "1.5 M长期0.5 C循环",
   "配方": "F11",
   "配方名": "1.5 M LiTFSI DEC/FEC/TTE=1:1:2",
   "recipe": "R11",
   "是否对照": false,
   "配方文字": "1.5 M LiTFSI；DEC:FEC:TTE = 1:1:2（体积比）",
   "表述编号": "ST1913",
   "证据句子": [
    "M0216"
   ],
   "标记": [
    "温度默认"
   ]
  },
  "组分变化": "LiTFSI 1.5 M → 2.5 M",
  "作者改动的组分": [
   "LiTFSI"
  ],
  "特殊组分变化": [],
  "电解液相同但样品编号不同": false,
  "描述符": [
   {
    "描述符": "lnsites",
    "中文": "每个 Li⁺ 的配位位点",
    "组": "配位（醚氧）",
    "方向": "变低",
    "A": 2.2258,
    "B": 3.7096,
    "被动": false
   },
   {
    "描述符": "li",
    "中文": "Li⁺ 总浓度",
    "组": "盐用量",
    "方向": "变高",
    "A": 2.5,
    "B": 1.5,
    "被动": false
   },
   {
    "描述符": "salt",
    "中文": "主盐浓度",
    "组": "盐用量",
    "方向": "变高",
    "A": 2.5,
    "B": 1.5,
    "被动": false
   },
   {
    "描述符": "anF",
    "中文": "阴离子 F（每升）",
    "组": "盐用量",
    "方向": "变高",
    "A": 15.0,
    "B": 9.0,
    "被动": false
   },
   {
    "描述符": "anSO2",
    "中文": "阴离子磺酰（每升）",
    "组": "盐用量",
    "方向": "变高",
    "A": 5.0,
    "B": 3.0,
    "被动": false
   }
  ],
  "物性": [],
  "条件": [
   {
    "条件": "E/S",
    "方向": "相近",
    "A": 34.72,
    "B": 34.72
   },
   {
    "条件": "硫载量",
    "方向": "相近",
    "A": 1.1,
    "B": 1.1
   },
   {
    "条件": "正极含硫",
    "方向": "相近",
    "A": 55.2,
    "B": 55.2
   },
   {
    "条件": "倍率",
    "方向": "相近",
    "A": 0.5,
    "B": 0.5
   },
   {
    "条件": "温度",
    "方向": "相近",
    "A": 25.0,
    "B": 25.0
   },
   {
    "条件": "电池形式",
    "方向": "相同",
    "A": 0.0,
    "B": 0.0
   },
   {
    "条件": "圈数",
    "方向": "变低",
    "A": 200,
    "B": 800
   }
  ],
  "条件含默认值": [
   "温度默认"
  ],
  "性能": {
   "方向": "变高",
   "倍数": 2.7368,
   "倍数含义": "每圈衰减率之比",
   "好于参照": false,
   "值A": 0.13,
   "值B": 0.0475,
   "指标A": "每圈衰减率（%/圈，由容量保持率换算）",
   "指标B": "每圈衰减率（%/圈，由容量保持率换算）"
  },
  "表述文字": "【P183｜每圈衰减率｜配方和条件都变】实验样 2.5 M LiTFSI DEC/FEC/TTE=1:1:2（2.5 M LiTFSI；DEC:FEC:TTE = 1:1:2（体积比），测试 T29）相对 实验样 1.5 M LiTFSI DEC/FEC/TTE=1:1:2（1.5 M LiTFSI；DEC:FEC:TTE = 1:1:2（体积比），测试 T33）｜组分变化：LiTFSI 1.5 M → 2.5 M｜描述符：每个 Li⁺ 的配位位点 变低；Li⁺ 总浓度 变高；主盐浓度 变高；阴离子 F（每升） 变高；阴离子磺酰（每升） 变高｜物性：两边没有都报告的｜条件：圈数 变低（含默认值：温度默认）｜性能：每圈衰减率 变高"
 },
 {
  "编号": "PC00594",
  "论文": "P183",
  "类别": "每圈衰减率",
  "比较类型": "配方和条件都变",
  "A": {
   "测试": "T29",
   "测试名": "三元液盐浓度循环",
   "配方": "F13",
   "配方名": "2.5 M LiTFSI DEC/FEC/TTE=1:1:2",
   "recipe": "R13",
   "是否对照": false,
   "配方文字": "2.5 M LiTFSI；DEC:FEC:TTE = 1:1:2（体积比）",
   "表述编号": "ST1904",
   "证据句子": [
    "M0194",
    "M0195"
   ],
   "标记": [
    "温度默认"
   ]
  },
  "B": {
   "测试": "T34",
   "测试名": "浓度未决长循环2 C",
   "配方": "F27",
   "配方名": "Figure5g长循环浓度冲突实体",
   "recipe": "R27",
   "是否对照": false,
   "配方文字": "1.5（图注）或2（正文/图例），未决 M LiTFSI；DEC:FEC:TTE = 1:1:2（体积比）",
   "表述编号": "ST1917",
   "证据句子": [
    "M0218"
   ],
   "标记": [
    "温度默认"
   ]
  },
  "组分变化": "LiTFSI 1.5（图注）或2（正文/图例），未决 M → 2.5 M",
  "作者改动的组分": [
   "LiTFSI"
  ],
  "特殊组分变化": [],
  "电解液相同但样品编号不同": false,
  "描述符": [
   {
    "描述符": "lnsites",
    "中文": "每个 Li⁺ 的配位位点",
    "组": "配位（醚氧）",
    "方向": "变低",
    "A": 2.2258,
    "B": 3.7096,
    "被动": false
   },
   {
    "描述符": "li",
    "中文": "Li⁺ 总浓度",
    "组": "盐用量",
    "方向": "变高",
    "A": 2.5,
    "B": 1.5,
    "被动": false
   },
   {
    "描述符": "salt",
    "中文": "主盐浓度",
    "组": "盐用量",
    "方向": "变高",
    "A": 2.5,
    "B": 1.5,
    "被动": false
   },
   {
    "描述符": "anF",
    "中文": "阴离子 F（每升）",
    "组": "盐用量",
    "方向": "变高",
    "A": 15.0,
    "B": 9.0,
    "被动": false
   },
   {
    "描述符": "anSO2",
    "中文": "阴离子磺酰（每升）",
    "组": "盐用量",
    "方向": "变高",
    "A": 5.0,
    "B": 3.0,
    "被动": false
   }
  ],
  "物性": [],
  "条件": [
   {
    "条件": "E/S",
    "方向": "相近",
    "A": 34.72,
    "B": 34.72
   },
   {
    "条件": "硫载量",
    "方向": "相近",
    "A": 1.1,
    "B": 1.1
   },
   {
    "条件": "正极含硫",
    "方向": "相近",
    "A": 55.2,
    "B": 55.2
   },
   {
    "条件": "倍率",
    "方向": "变低",
    "A": 0.5,
    "B": 2.0
   },
   {
    "条件": "温度",
    "方向": "相近",
    "A": 25.0,
    "B": 25.0
   },
   {
    "条件": "电池形式",
    "方向": "相同",
    "A": 0.0,
    "B": 0.0
   },
   {
    "条件": "圈数",
    "方向": "变低",
    "A": 200,
    "B": 600
   }
  ],
  "条件含默认值": [
   "温度默认"
  ],
  "性能": {
   "方向": "变高",
   "倍数": 2.2807,
   "倍数含义": "每圈衰减率之比",
   "好于参照": false,
   "值A": 0.13,
   "值B": 0.057,
   "指标A": "每圈衰减率（%/圈，由容量保持率换算）",
   "指标B": "每圈衰减率（%/圈，由每圈容量衰减率换算）"
  },
  "表述文字": "【P183｜每圈衰减率｜配方和条件都变】实验样 2.5 M LiTFSI DEC/FEC/TTE=1:1:2（2.5 M LiTFSI；DEC:FEC:TTE = 1:1:2（体积比），测试 T29）相对 实验样 Figure5g长循环浓度冲突实体（1.5（图注）或2（正文/图例），未决 M LiTFSI；DEC:FEC:TTE = 1:1:2（体积比），测试 T34）｜组分变化：LiTFSI 1.5（图注）或2（正文/图例），未决 M → 2.5 M｜描述符：每个 Li⁺ 的配位位点 变低；Li⁺ 总浓度 变高；主盐浓度 变高；阴离子 F（每升） 变高；阴离子磺酰（每升） 变高｜物性：两边没有都报告的｜条件：倍率 变低；圈数 变低（含默认值：温度默认）｜性能：每圈衰减率 变高"
 },
 {
  "编号": "PC00595",
  "论文": "P183",
  "类别": "每圈衰减率",
  "比较类型": "配方和条件都变",
  "A": {
   "测试": "T29",
   "测试名": "三元液盐浓度循环",
   "配方": "F14",
   "配方名": "3 M LiTFSI DEC/FEC/TTE=1:1:2",
   "recipe": "R14",
   "是否对照": false,
   "配方文字": "3 M LiTFSI；DEC:FEC:TTE = 1:1:2（体积比）",
   "表述编号": "ST1905",
   "证据句子": [
    "M0194",
    "M0195"
   ],
   "标记": [
    "温度默认"
   ]
  },
  "B": {
   "测试": "T33",
   "测试名": "1.5 M长期0.5 C循环",
   "配方": "F11",
   "配方名": "1.5 M LiTFSI DEC/FEC/TTE=1:1:2",
   "recipe": "R11",
   "是否对照": false,
   "配方文字": "1.5 M LiTFSI；DEC:FEC:TTE = 1:1:2（体积比）",
   "表述编号": "ST1913",
   "证据句子": [
    "M0216"
   ],
   "标记": [
    "温度默认"
   ]
  },
  "组分变化": "LiTFSI 1.5 M → 3 M",
  "作者改动的组分": [
   "LiTFSI"
  ],
  "特殊组分变化": [],
  "电解液相同但样品编号不同": false,
  "描述符": [
   {
    "描述符": "lnsites",
    "中文": "每个 Li⁺ 的配位位点",
    "组": "配位（醚氧）",
    "方向": "变低",
    "A": 1.8548,
    "B": 3.7096,
    "被动": false
   },
   {
    "描述符": "li",
    "中文": "Li⁺ 总浓度",
    "组": "盐用量",
    "方向": "变高",
    "A": 3.0,
    "B": 1.5,
    "被动": false
   },
   {
    "描述符": "salt",
    "中文": "主盐浓度",
    "组": "盐用量",
    "方向": "变高",
    "A": 3.0,
    "B": 1.5,
    "被动": false
   },
   {
    "描述符": "anF",
    "中文": "阴离子 F（每升）",
    "组": "盐用量",
    "方向": "变高",
    "A": 18.0,
    "B": 9.0,
    "被动": false
   },
   {
    "描述符": "anSO2",
    "中文": "阴离子磺酰（每升）",
    "组": "盐用量",
    "方向": "变高",
    "A": 6.0,
    "B": 3.0,
    "被动": false
   }
  ],
  "物性": [
   {
    "物性": "离子电导率",
    "方向": "相近",
    "A": 3.0,
    "B": 3.0,
    "单位": "降至1.5 M，电导显著增加",
    "温度": null
   }
  ],
  "条件": [
   {
    "条件": "E/S",
    "方向": "相近",
    "A": 34.72,
    "B": 34.72
   },
   {
    "条件": "硫载量",
    "方向": "相近",
    "A": 1.1,
    "B": 1.1
   },
   {
    "条件": "正极含硫",
    "方向": "相近",
    "A": 55.2,
    "B": 55.2
   },
   {
    "条件": "倍率",
    "方向": "相近",
    "A": 0.5,
    "B": 0.5
   },
   {
    "条件": "温度",
    "方向": "相近",
    "A": 25.0,
    "B": 25.0
   },
   {
    "条件": "电池形式",
    "方向": "相同",
    "A": 0.0,
    "B": 0.0
   },
   {
    "条件": "圈数",
    "方向": "变低",
    "A": 200,
    "B": 800
   }
  ],
  "条件含默认值": [
   "温度默认"
  ],
  "性能": {
   "方向": "变高",
   "倍数": 2.8421,
   "倍数含义": "每圈衰减率之比",
   "好于参照": false,
   "值A": 0.135,
   "值B": 0.0475,
   "指标A": "每圈衰减率（%/圈，由容量保持率换算）",
   "指标B": "每圈衰减率（%/圈，由容量保持率换算）"
  },
  "表述文字": "【P183｜每圈衰减率｜配方和条件都变】实验样 3 M LiTFSI DEC/FEC/TTE=1:1:2（3 M LiTFSI；DEC:FEC:TTE = 1:1:2（体积比），测试 T29）相对 实验样 1.5 M LiTFSI DEC/FEC/TTE=1:1:2（1.5 M LiTFSI；DEC:FEC:TTE = 1:1:2（体积比），测试 T33）｜组分变化：LiTFSI 1.5 M → 3 M｜描述符：每个 Li⁺ 的配位位点 变低；Li⁺ 总浓度 变高；主盐浓度 变高；阴离子 F（每升） 变高；阴离子磺酰（每升） 变高｜物性：离子电导率 相近｜条件：圈数 变低（含默认值：温度默认）｜性能：每圈衰减率 变高"
 },
 {
  "编号": "PC00596",
  "论文": "P183",
  "类别": "每圈衰减率",
  "比较类型": "配方和条件都变",
  "A": {
   "测试": "T29",
   "测试名": "三元液盐浓度循环",
   "配方": "F14",
   "配方名": "3 M LiTFSI DEC/FEC/TTE=1:1:2",
   "recipe": "R14",
   "是否对照": false,
   "配方文字": "3 M LiTFSI；DEC:FEC:TTE = 1:1:2（体积比）",
   "表述编号": "ST1905",
   "证据句子": [
    "M0194",
    "M0195"
   ],
   "标记": [
    "温度默认"
   ]
  },
  "B": {
   "测试": "T34",
   "测试名": "浓度未决长循环2 C",
   "配方": "F27",
   "配方名": "Figure5g长循环浓度冲突实体",
   "recipe": "R27",
   "是否对照": false,
   "配方文字": "1.5（图注）或2（正文/图例），未决 M LiTFSI；DEC:FEC:TTE = 1:1:2（体积比）",
   "表述编号": "ST1917",
