Repository: zhuonanli08/Li-S_Electrolyte_Conflicts

File: output/两两比较表述_313篇_v2_2026-11-07/比较表述.json (part 38 of 111)
[
   "证据句子": [
    "M0218"
   ],
   "标记": [
    "温度默认"
   ]
  },
  "组分变化": "LiTFSI 1.5（图注）或2（正文/图例），未决 M → 3 M",
  "作者改动的组分": [
   "LiTFSI"
  ],
  "特殊组分变化": [],
  "电解液相同但样品编号不同": false,
  "描述符": [
   {
    "描述符": "lnsites",
    "中文": "每个 Li⁺ 的配位位点",
    "组": "配位（醚氧）",
    "方向": "变低",
    "A": 1.8548,
    "B": 3.7096,
    "被动": false
   },
   {
    "描述符": "li",
    "中文": "Li⁺ 总浓度",
    "组": "盐用量",
    "方向": "变高",
    "A": 3.0,
    "B": 1.5,
    "被动": false
   },
   {
    "描述符": "salt",
    "中文": "主盐浓度",
    "组": "盐用量",
    "方向": "变高",
    "A": 3.0,
    "B": 1.5,
    "被动": false
   },
   {
    "描述符": "anF",
    "中文": "阴离子 F（每升）",
    "组": "盐用量",
    "方向": "变高",
    "A": 18.0,
    "B": 9.0,
    "被动": false
   },
   {
    "描述符": "anSO2",
    "中文": "阴离子磺酰（每升）",
    "组": "盐用量",
    "方向": "变高",
    "A": 6.0,
    "B": 3.0,
    "被动": false
   }
  ],
  "物性": [],
  "条件": [
   {
    "条件": "E/S",
    "方向": "相近",
    "A": 34.72,
    "B": 34.72
   },
   {
    "条件": "硫载量",
    "方向": "相近",
    "A": 1.1,
    "B": 1.1
   },
   {
    "条件": "正极含硫",
    "方向": "相近",
    "A": 55.2,
    "B": 55.2
   },
   {
    "条件": "倍率",
    "方向": "变低",
    "A": 0.5,
    "B": 2.0
   },
   {
    "条件": "温度",
    "方向": "相近",
    "A": 25.0,
    "B": 25.0
   },
   {
    "条件": "电池形式",
    "方向": "相同",
    "A": 0.0,
    "B": 0.0
   },
   {
    "条件": "圈数",
    "方向": "变低",
    "A": 200,
    "B": 600
   }
  ],
  "条件含默认值": [
   "温度默认"
  ],
  "性能": {
   "方向": "变高",
   "倍数": 2.3684,
   "倍数含义": "每圈衰减率之比",
   "好于参照": false,
   "值A": 0.135,
   "值B": 0.057,
   "指标A": "每圈衰减率（%/圈，由容量保持率换算）",
   "指标B": "每圈衰减率（%/圈，由每圈容量衰减率换算）"
  },
  "表述文字": "【P183｜每圈衰减率｜配方和条件都变】实验样 3 M LiTFSI DEC/FEC/TTE=1:1:2（3 M LiTFSI；DEC:FEC:TTE = 1:1:2（体积比），测试 T29）相对 实验样 Figure5g长循环浓度冲突实体（1.5（图注）或2（正文/图例），未决 M LiTFSI；DEC:FEC:TTE = 1:1:2（体积比），测试 T34）｜组分变化：LiTFSI 1.5（图注）或2（正文/图例），未决 M → 3 M｜描述符：每个 Li⁺ 的配位位点 变低；Li⁺ 总浓度 变高；主盐浓度 变高；阴离子 F（每升） 变高；阴离子磺酰（每升） 变高｜物性：两边没有都报告的｜条件：倍率 变低；圈数 变低（含默认值：温度默认）｜性能：每圈衰减率 变高"
 },
 {
  "编号": "PC00597",
  "论文": "P183",
  "类别": "每圈衰减率",
  "比较类型": "配方和条件都变",
  "A": {
   "测试": "T34",
   "测试名": "浓度未决长循环2 C",
   "配方": "F27",
   "配方名": "Figure5g长循环浓度冲突实体",
   "recipe": "R27",
   "是否对照": false,
   "配方文字": "1.5（图注）或2（正文/图例），未决 M LiTFSI；DEC:FEC:TTE = 1:1:2（体积比）",
   "表述编号": "ST1917",
   "证据句子": [
    "M0218"
   ],
   "标记": [
    "温度默认"
   ]
  },
  "B": {
   "测试": "T33",
   "测试名": "1.5 M长期0.5 C循环",
   "配方": "F11",
   "配方名": "1.5 M LiTFSI DEC/FEC/TTE=1:1:2",
   "recipe": "R11",
   "是否对照": false,
   "配方文字": "1.5 M LiTFSI；DEC:FEC:TTE = 1:1:2（体积比）",
   "表述编号": "ST1913",
   "证据句子": [
    "M0216"
   ],
   "标记": [
    "温度默认"
   ]
  },
  "组分变化": "LiTFSI 1.5 M → 1.5（图注）或2（正文/图例），未决 M",
  "作者改动的组分": [
   "LiTFSI"
  ],
  "特殊组分变化": [],
  "电解液相同但样品编号不同": false,
  "描述符": [],
  "物性": [],
  "条件": [
   {
    "条件": "E/S",
    "方向": "相近",
    "A": 34.72,
    "B": 34.72
   },
   {
    "条件": "硫载量",
    "方向": "相近",
    "A": 1.1,
    "B": 1.1
   },
   {
    "条件": "正极含硫",
    "方向": "相近",
    "A": 55.2,
    "B": 55.2
   },
   {
    "条件": "倍率",
    "方向": "变高",
    "A": 2.0,
    "B": 0.5
   },
   {
    "条件": "温度",
    "方向": "相近",
    "A": 25.0,
    "B": 25.0
   },
   {
    "条件": "电池形式",
    "方向": "相同",
    "A": 0.0,
    "B": 0.0
   },
   {
    "条件": "圈数",
    "方向": "变低",
    "A": 600,
    "B": 800
   }
  ],
  "条件含默认值": [
   "温度默认"
  ],
  "性能": {
   "方向": "变高",
   "倍数": 1.2,
   "倍数含义": "每圈衰减率之比",
   "好于参照": false,
   "值A": 0.057,
   "值B": 0.0475,
   "指标A": "每圈衰减率（%/圈，由每圈容量衰减率换算）",
   "指标B": "每圈衰减率（%/圈，由容量保持率换算）"
  },
  "表述文字": "【P183｜每圈衰减率｜配方和条件都变】实验样 Figure5g长循环浓度冲突实体（1.5（图注）或2（正文/图例），未决 M LiTFSI；DEC:FEC:TTE = 1:1:2（体积比），测试 T34）相对 实验样 1.5 M LiTFSI DEC/FEC/TTE=1:1:2（1.5 M LiTFSI；DEC:FEC:TTE = 1:1:2（体积比），测试 T33）｜组分变化：LiTFSI 1.5 M → 1.5（图注）或2（正文/图例），未决 M｜描述符：无变化｜物性：两边没有都报告的｜条件：倍率 变高；圈数 变低（含默认值：温度默认）｜性能：每圈衰减率 变高"
 },
 {
  "编号": "PC00598",
  "论文": "P183",
  "类别": "首圈容量",
  "比较类型": "配方和条件都变",
  "A": {
   "测试": "T34",
   "测试名": "浓度未决长循环2 C",
   "配方": "F27",
   "配方名": "Figure5g长循环浓度冲突实体",
   "recipe": "R27",
   "是否对照": false,
   "配方文字": "1.5（图注）或2（正文/图例），未决 M LiTFSI；DEC:FEC:TTE = 1:1:2（体积比）",
   "表述编号": "ST1918",
   "证据句子": [
    "M0217"
   ],
   "标记": [
    "前5圈替代",
    "基准未写明",
    "温度默认"
   ]
  },
  "B": {
   "测试": "T33",
   "测试名": "1.5 M长期0.5 C循环",
   "配方": "F11",
   "配方名": "1.5 M LiTFSI DEC/FEC/TTE=1:1:2",
   "recipe": "R11",
   "是否对照": false,
   "配方文字": "1.5 M LiTFSI；DEC:FEC:TTE = 1:1:2（体积比）",
   "表述编号": "ST1914",
   "证据句子": [
    "M0216"
   ],
   "标记": [
    "前5圈替代",
    "基准未写明",
    "温度默认"
   ]
  },
  "组分变化": "LiTFSI 1.5 M → 1.5（图注）或2（正文/图例），未决 M",
  "作者改动的组分": [
   "LiTFSI"
  ],
  "特殊组分变化": [],
  "电解液相同但样品编号不同": false,
  "描述符": [],
  "物性": [],
  "条件": [
   {
    "条件": "E/S",
    "方向": "相近",
    "A": 34.72,
    "B": 34.72
   },
   {
    "条件": "硫载量",
    "方向": "相近",
    "A": 1.1,
    "B": 1.1
   },
   {
    "条件": "正极含硫",
    "方向": "相近",
    "A": 55.2,
    "B": 55.2
   },
   {
    "条件": "倍率",
    "方向": "变高",
    "A": 1.0,
    "B": 0.5
   },
   {
    "条件": "温度",
    "方向": "相近",
    "A": 25.0,
    "B": 25.0
   },
   {
    "条件": "电池形式",
    "方向": "相同",
    "A": 0.0,
    "B": 0.0
   }
  ],
  "条件含默认值": [
   "温度默认"
  ],
  "性能": {
   "方向": "变高",
   "倍数": 1.1493,
   "倍数含义": "容量之比",
   "好于参照": true,
   "值A": 870.0,
   "值B": 757.0,
   "指标A": "比放电容量（基准未写明）",
   "指标B": "比放电容量（基准未写明）"
  },
  "表述文字": "【P183｜首圈容量｜配方和条件都变】实验样 Figure5g长循环浓度冲突实体（1.5（图注）或2（正文/图例），未决 M LiTFSI；DEC:FEC:TTE = 1:1:2（体积比），测试 T34）相对 实验样 1.5 M LiTFSI DEC/FEC/TTE=1:1:2（1.5 M LiTFSI；DEC:FEC:TTE = 1:1:2（体积比），测试 T33）｜组分变化：LiTFSI 1.5 M → 1.5（图注）或2（正文/图例），未决 M｜描述符：无变化｜物性：两边没有都报告的｜条件：倍率 变高（含默认值：温度默认）｜性能：首圈容量 变高"
 },
 {
  "编号": "PC00599",
  "论文": "P184",
  "类别": "每圈衰减率",
  "比较类型": "同配方换条件",
  "A": {
   "测试": "Tcycle",
   "测试名": "300圈循环",
   "配方": "L20",
   "配方名": "20 wt% LgP改性商业液",
   "recipe": "RL20",
   "是否对照": false,
   "配方文字": "商业基液1；LgP母液配制称1；最终混合液浓度未报告 M LiTFSI；商业液中1；最终浓度未知 wt% LiNO3；20 wt% ADD_TRIAL；DOL:DME = 1:1（体积比）",
   "表述编号": "ST1927",
   "证据句子": [
    "M0142",
    "M0143"
   ],
   "标记": [
    "温度默认",
    "溶剂比例默认",
    "由容量换算"
   ]
  },
  "B": {
   "测试": "Tgrad",
   "测试名": "S6b梯度循环",
   "配方": "L20",
   "配方名": "20 wt% LgP改性商业液",
   "recipe": "RL20",
   "是否对照": false,
   "配方文字": "商业基液1；LgP母液配制称1；最终混合液浓度未报告 M LiTFSI；商业液中1；最终浓度未知 wt% LiNO3；20 wt% ADD_TRIAL；DOL:DME = 1:1（体积比）",
   "表述编号": "ST1933",
   "证据句子": [
    "S0127"
   ],
   "标记": [
    "温度默认",
    "溶剂比例默认"
   ]
  },
  "组分变化": "配方相同",
  "作者改动的组分": [],
  "特殊组分变化": [],
  "电解液相同但样品编号不同": false,
  "描述符": [],
  "物性": [
   {
    "物性": "离子电导率",
    "方向": "相近",
    "A": 1.11,
    "B": 1.11,
    "单位": "mS cm−1",
    "温度": null
   },
   {
    "物性": "其他（未归类）",
    "方向": "相近",
    "A": 12.0,
    "B": 12.0,
    "单位": "vol%",
    "温度": null
   }
  ],
  "条件": [
   {
    "条件": "硫载量",
    "方向": "相近",
    "A": 1.0,
    "B": 1.0
   },
   {
    "条件": "倍率",
    "方向": "相近",
    "A": 0.5,
    "B": 0.5
   },
   {
    "条件": "温度",
    "方向": "相近",
    "A": 25.0,
    "B": 25.0
   },
   {
    "条件": "电池形式",
    "方向": "相同",
    "A": 0.0,
    "B": 0.0
   },
   {
    "条件": "圈数",
    "方向": "变高",
    "A": 300,
    "B": 100
   }
  ],
  "条件含默认值": [
   "温度默认",
   "溶剂比例默认"
  ],
  "性能": {
   "方向": "变低",
   "倍数": 0.8413,
   "倍数含义": "每圈衰减率之比",
   "好于参照": true,
   "值A": 0.1262,
   "值B": 0.15,
   "指标A": "每圈衰减率（%/圈，由比放电容量（基准未写明）换算）",
   "指标B": "每圈衰减率（%/圈，由容量保持率换算）"
  },
  "表述文字": "【P184｜每圈衰减率｜同配方换条件】实验样 20 wt% LgP改性商业液（商业基液1；LgP母液配制称1；最终混合液浓度未报告 M LiTFSI；商业液中1；最终浓度未知 wt% LiNO3；20 wt% ADD_TRIAL；DOL:DME = 1:1（体积比），测试 Tcycle）相对 实验样 20 wt% LgP改性商业液（商业基液1；LgP母液配制称1；最终混合液浓度未报告 M LiTFSI；商业液中1；最终浓度未知 wt% LiNO3；20 wt% ADD_TRIAL；DOL:DME = 1:1（体积比），测试 Tgrad）｜组分变化：配方相同｜描述符：配方相同｜物性：离子电导率 相近；其他（未归类） 相近｜条件：圈数 变高（含默认值：温度默认、溶剂比例默认）｜性能：每圈衰减率 变低"
 },
 {
  "编号": "PC00600",
  "论文": "P184",
  "类别": "首圈容量",
  "比较类型": "同配方换条件",
  "A": {
   "测试": "Tgrad",
   "测试名": "S6b梯度循环",
   "配方": "L20",
   "配方名": "20 wt% LgP改性商业液",
   "recipe": "RL20",
   "是否对照": false,
   "配方文字": "商业基液1；LgP母液配制称1；最终混合液浓度未报告 M LiTFSI；商业液中1；最终浓度未知 wt% LiNO3；20 wt% ADD_TRIAL；DOL:DME = 1:1（体积比）",
   "表述编号": "ST1934",
   "证据句子": [
    "S0127"
   ],
   "标记": [
    "基准未写明",
    "温度默认",
    "溶剂比例默认"
   ]
  },
  "B": {
   "测试": "Tcycle",
   "测试名": "300圈循环",
   "配方": "L20",
   "配方名": "20 wt% LgP改性商业液",
   "recipe": "RL20",
   "是否对照": false,
   "配方文字": "商业基液1；LgP母液配制称1；最终混合液浓度未报告 M LiTFSI；商业液中1；最终浓度未知 wt% LiNO3；20 wt% ADD_TRIAL；DOL:DME = 1:1（体积比）",
   "表述编号": "ST1926",
   "证据句子": [
    "M0141"
   ],
   "标记": [
    "基准未写明",
    "温度默认",
    "溶剂比例默认"
   ]
  },
  "组分变化": "配方相同",
  "作者改动的组分": [],
  "特殊组分变化": [],
  "电解液相同但样品编号不同": false,
  "描述符": [],
  "物性": [
   {
    "物性": "离子电导率",
    "方向": "相近",
    "A": 1.11,
    "B": 1.11,
    "单位": "mS cm−1",
    "温度": null
   },
   {
    "物性": "其他（未归类）",
    "方向": "相近",
    "A": 12.0,
    "B": 12.0,
    "单位": "vol%",
    "温度": null
   }
  ],
  "条件": [
   {
    "条件": "硫载量",
    "方向": "相近",
    "A": 1.0,
    "B": 1.0
   },
   {
    "条件": "倍率",
    "方向": "相近",
    "A": 0.5,
    "B": 0.5
   },
   {
    "条件": "温度",
    "方向": "相近",
    "A": 25.0,
    "B": 25.0
   },
   {
    "条件": "电池形式",
    "方向": "相同",
    "A": 0.0,
    "B": 0.0
   }
  ],
  "条件含默认值": [
   "温度默认",
   "溶剂比例默认"
  ],
  "性能": {
   "方向": "变低",
   "倍数": 0.9425,
   "倍数含义": "容量之比",
   "好于参照": false,
   "值A": 607.0,
   "值B": 644.0,
   "指标A": "比放电容量（基准未写明）",
   "指标B": "比放电容量（基准未写明）"
  },
  "表述文字": "【P184｜首圈容量｜同配方换条件】实验样 20 wt% LgP改性商业液（商业基液1；LgP母液配制称1；最终混合液浓度未报告 M LiTFSI；商业液中1；最终浓度未知 wt% LiNO3；20 wt% ADD_TRIAL；DOL:DME = 1:1（体积比），测试 Tgrad）相对 实验样 20 wt% LgP改性商业液（商业基液1；LgP母液配制称1；最终混合液浓度未报告 M LiTFSI；商业液中1；最终浓度未知 wt% LiNO3；20 wt% ADD_TRIAL；DOL:DME = 1:1（体积比），测试 Tcycle）｜组分变化：配方相同｜描述符：配方相同｜物性：离子电导率 相近；其他（未归类） 相近｜条件：相同（含默认值：温度默认、溶剂比例默认）｜性能：首圈容量 变低"
 },
 {
  "编号": "PC00601",
  "论文": "P185",
  "类别": "每圈衰减率",
  "比较类型": "同测试换配方",
  "A": {
   "测试": "T10",
   "测试名": "低载量Li-S长循环 Fig4c/Q2Q1 Fig4a",
   "配方": "F_ULE",
   "配方名": "ULE",
   "recipe": "R_ULE",
   "是否对照": false,
   "配方文字": "LiNO3 0.4 m；LiTFSI 0.2 m；DME:MPE = 48:52（体积比）",
   "表述编号": "ST1958",
   "证据句子": [
    "M0108"
   ],
   "标记": [
    "温度默认"
   ]
  },
  "B": {
   "测试": "T10",
   "测试名": "低载量Li-S长循环 Fig4c/Q2Q1 Fig4a",
   "配方": "F_CE",
   "配方名": "CE",
   "recipe": "R_CE",
   "是否对照": true,
   "配方文字": "1 M LiTFSI；2 wt% LiNO3；DME:DOL = 1:1（体积比）",
   "表述编号": "ST1956",
   "证据句子": [
    "M0108"
   ],
   "标记": [
    "LiNO3按质量分数换算",
    "温度默认",
    "溶剂比例默认"
   ]
  },
  "组分变化": "LiNO3 2 wt% → 0.4 m (salt amount/solvent volume)；LiTFSI 1 M → 0.2 m (salt amount/solvent volume)；DME 1 ratio parts; 比例口径未明确 → 48 v/v parts；加入 MPE（52 v/v parts）；去掉 DOL",
  "作者改动的组分": [
   "DME",
   "DOL",
   "LiNO3",
   "LiTFSI",
   "MPE"
  ],
  "特殊组分变化": [],
  "电解液相同但样品编号不同": false,
  "描述符": [
   {
    "描述符": "eo",
    "中文": "非氟醚氧",
    "组": "配位（醚氧）",
    "方向": "变低",
    "A": 1.48,
    "B": 2.0,
    "被动": false
   },
   {
    "描述符": "ring",
    "中文": "溶剂环数",
    "组": "溶剂骨架",
    "方向": "变低（变为 0）",
    "A": 0.0,
    "B": 0.5984,
    "被动": false
   },
   {
    "描述符": "rotb",
    "中文": "可旋转键数",
    "组": "溶剂骨架",
    "方向": "变高",
    "A": 2.48,
    "B": 1.2049,
    "被动": false
   },
   {
    "描述符": "tpsa",
    "中文": "TPSA",
    "组": "其他（单独成组或数据少）",
    "方向": "变低",
    "A": 13.6604,
    "B": 18.46,
    "被动": false
   },
   {
    "描述符": "mw",
    "中文": "溶剂分子量",
    "组": "溶剂骨架",
    "方向": "变高",
    "A": 81.8025,
    "B": 80.5223,
    "被动": false
   }
  ],
  "物性": [
   {
    "物性": "密度",
    "方向": "变低",
    "A": 0.83,
    "B": 1.17,
    "单位": "",
    "温度": null
   },
   {
    "物性": "其他（未归类）",
    "方向": "变高",
    "A": 12.1,
    "B": 8.6,
    "单位": "mL",
    "温度": null
   },
   {
    "物性": "电导活化能",
    "方向": "变低",
    "A": 3.46,
    "B": 12.14,
    "单位": "mS cm−1",
    "温度": 25.0
   }
  ],
  "条件": [
   {
    "条件": "E/S",
    "方向": "相近",
    "A": 30.0,
    "B": 30.0
   },
   {
    "条件": "硫载量",
    "方向": "相近",
    "A": 1.2,
    "B": 1.2
   },
   {
    "条件": "正极含硫",
    "方向": "相近",
    "A": 60.0,
    "B": 60.0
   },
   {
    "条件": "倍率",
    "方向": "相近",
    "A": 0.25,
    "B": 0.25
   },
   {
    "条件": "温度",
    "方向": "相近",
    "A": 25.0,
    "B": 25.0
   },
   {
    "条件": "电池形式",
    "方向": "相同",
    "A": 0.0,
    "B": 0.0
   },
   {
    "条件": "圈数",
    "方向": "相近",
    "A": 200,
    "B": 200
   }
  ],
  "条件含默认值": [
   "温度默认",
   "溶剂比例默认"
  ],
  "性能": {
   "方向": "变低",
   "倍数": 0.5367,
   "倍数含义": "每圈衰减率之比",
   "好于参照": true,
   "值A": 0.1425,
   "值B": 0.2655,
   "指标A": "每圈衰减率（%/圈，由容量保持率换算）",
   "指标B": "每圈衰减率（%/圈，由容量保持率换算）"
  },
  "表述文字": "【P185｜每圈衰减率｜同测试换配方】实验样 ULE（LiNO3 0.4 m；LiTFSI 0.2 m；DME:MPE = 48:52（体积比），测试 T10）相对 对比样 CE（1 M LiTFSI；2 wt% LiNO3；DME:DOL = 1:1（体积比），测试 T10）｜组分变化：LiNO3 2 wt% → 0.4 m (salt amount/solvent volume)；LiTFSI 1 M → 0.2 m (salt amount/solvent volume)；DME 1 ratio parts; 比例口径未明确 → 48 v/v parts；加入 MPE（52 v/v parts）；去掉 DOL｜描述符：非氟醚氧 变低；溶剂环数 变低（变为 0）；可旋转键数 变高；TPSA 变低；溶剂分子量 变高｜物性：密度 变低；其他（未归类） 变高；电导活化能 变低｜条件：相同（含默认值：温度默认、溶剂比例默认）｜性能：每圈衰减率 变低"
 },
 {
  "编号": "PC00602",
  "论文": "P185",
  "类别": "每圈衰减率",
  "比较类型": "配方和条件都变",
  "A": {
   "测试": "T15",
   "测试名": "高载量Li-S循环 Fig4g",
   "配方": "F_ULE",
   "配方名": "ULE",
   "recipe": "R_ULE",
   "是否对照": false,
   "配方文字": "LiNO3 0.4 m；LiTFSI 0.2 m；DME:MPE = 48:52（体积比）",
   "表述编号": "ST1960",
   "证据句子": [
    "M0126"
   ],
   "标记": [
    "温度默认"
   ]
  },
  "B": {
   "测试": "T10",
   "测试名": "低载量Li-S长循环 Fig4c/Q2Q1 Fig4a",
   "配方": "F_CE",
   "配方名": "CE",
   "recipe": "R_CE",
   "是否对照": true,
   "配方文字": "1 M LiTFSI；2 wt% LiNO3；DME:DOL = 1:1（体积比）",
   "表述编号": "ST1956",
   "证据句子": [
    "M0108"
   ],
   "标记": [
    "LiNO3按质量分数换算",
    "温度默认",
    "溶剂比例默认"
   ]
  },
  "组分变化": "LiNO3 2 wt% → 0.4 m (salt amount/solvent volume)；LiTFSI 1 M → 0.2 m (salt amount/solvent volume)；DME 1 ratio parts; 比例口径未明确 → 48 v/v parts；加入 MPE（52 v/v parts）；去掉 DOL",
  "作者改动的组分": [
   "DME",
   "DOL",
   "LiNO3",
   "LiTFSI",
   "MPE"
  ],
  "特殊组分变化": [],
  "电解液相同但样品编号不同": false,
  "描述符": [
   {
    "描述符": "eo",
    "中文": "非氟醚氧",
    "组": "配位（醚氧）",
    "方向": "变低",
    "A": 1.48,
    "B": 2.0,
    "被动": false
   },
   {
    "描述符": "ring",
    "中文": "溶剂环数",
    "组": "溶剂骨架",
    "方向": "变低（变为 0）",
    "A": 0.0,
    "B": 0.5984,
    "被动": false
   },
   {
    "描述符": "rotb",
    "中文": "可旋转键数",
    "组": "溶剂骨架",
    "方向": "变高",
    "A": 2.48,
    "B": 1.2049,
    "被动": false
   },
   {
    "描述符": "tpsa",
    "中文": "TPSA",
    "组": "其他（单独成组或数据少）",
    "方向": "变低",
    "A": 13.6604,
    "B": 18.46,
    "被动": false
   },
   {
    "描述符": "mw",
    "中文": "溶剂分子量",
    "组": "溶剂骨架",
    "方向": "变高",
    "A": 81.8025,
    "B": 80.5223,
    "被动": false
   }
  ],
  "物性": [
   {
    "物性": "密度",
    "方向": "变低",
    "A": 0.83,
    "B": 1.17,
    "单位": "",
    "温度": null
   },
   {
    "物性": "其他（未归类）",
    "方向": "变高",
    "A": 12.1,
    "B": 8.6,
    "单位": "mL",
    "温度": null
   },
   {
    "物性": "电导活化能",
    "方向": "变低",
    "A": 3.46,
    "B": 12.14,
    "单位": "mS cm−1",
    "温度": 25.0
   }
  ],
  "条件": [
   {
    "条件": "E/S",
    "方向": "变低",
    "A": 15.0,
    "B": 30.0
   },
   {
    "条件": "硫载量",
    "方向": "变高",
    "A": 3.9,
    "B": 1.2
   },
   {
    "条件": "正极含硫",
    "方向": "变低",
    "A": 52.0,
    "B": 60.0
   },
   {
    "条件": "倍率",
    "方向": "变低",
    "A": 0.1,
    "B": 0.25
   },
   {
    "条件": "温度",
    "方向": "相近",
    "A": 25.0,
    "B": 25.0
   },
   {
    "条件": "电池形式",
    "方向": "相同",
    "A": 0.0,
    "B": 0.0
   },
   {
    "条件": "圈数",
    "方向": "变低",
    "A": 100,
    "B": 200
   }
  ],
  "条件含默认值": [
   "温度默认",
   "溶剂比例默认"
  ],
  "性能": {
   "方向": "变低",
   "倍数": 0.8154,
   "倍数含义": "每圈衰减率之比",
   "好于参照": true,
   "值A": 0.2165,
   "值B": 0.2655,
   "指标A": "每圈衰减率（%/圈，由容量保持率换算）",
   "指标B": "每圈衰减率（%/圈，由容量保持率换算）"
  },
  "表述文字": "【P185｜每圈衰减率｜配方和条件都变】实验样 ULE（LiNO3 0.4 m；LiTFSI 0.2 m；DME:MPE = 48:52（体积比），测试 T15）相对 对比样 CE（1 M LiTFSI；2 wt% LiNO3；DME:DOL = 1:1（体积比），测试 T10）｜组分变化：LiNO3 2 wt% → 0.4 m (salt amount/solvent volume)；LiTFSI 1 M → 0.2 m (salt amount/solvent volume)；DME 1 ratio parts; 比例口径未明确 → 48 v/v parts；加入 MPE（52 v/v parts）；去掉 DOL｜描述符：非氟醚氧 变低；溶剂环数 变低（变为 0）；可旋转键数 变高；TPSA 变低；溶剂分子量 变高｜物性：密度 变低；其他（未归类） 变高；电导活化能 变低｜条件：E/S 变低；硫载量 变高；正极含硫 变低；倍率 变低；圈数 变低（含默认值：温度默认、溶剂比例默认）｜性能：每圈衰减率 变低"
 },
 {
  "编号": "PC00603",
  "论文": "P185",
  "类别": "每圈衰减率",
  "比较类型": "同配方换条件",
  "A": {
   "测试": "T15",
   "测试名": "高载量Li-S循环 Fig4g",
   "配方": "F_ULE",
   "配方名": "ULE",
   "recipe": "R_ULE",
   "是否对照": false,
   "配方文字": "LiNO3 0.4 m；LiTFSI 0.2 m；DME:MPE = 48:52（体积比）",
   "表述编号": "ST1960",
   "证据句子": [
    "M0126"
   ],
   "标记": [
    "温度默认"
   ]
  },
  "B": {
   "测试": "T10",
   "测试名": "低载量Li-S长循环 Fig4c/Q2Q1 Fig4a",
   "配方": "F_ULE",
   "配方名": "ULE",
   "recipe": "R_ULE",
   "是否对照": false,
   "配方文字": "LiNO3 0.4 m；LiTFSI 0.2 m；DME:MPE = 48:52（体积比）",
   "表述编号": "ST1958",
   "证据句子": [
    "M0108"
   ],
   "标记": [
    "温度默认"
   ]
  },
  "组分变化": "配方相同",
  "作者改动的组分": [],
  "特殊组分变化": [],
  "电解液相同但样品编号不同": false,
  "描述符": [],
  "物性": [
   {
    "物性": "离子电导率",
    "方向": "相近",
    "A": 0.83,
    "B": 0.83,
    "单位": "g/mL",
    "温度": null
   },
   {
    "物性": "密度",
    "方向": "相近",
    "A": 0.83,
    "B": 0.83,
    "单位": "",
    "温度": null
   },
   {
    "物性": "其他（未归类）",
    "方向": "相近",
    "A": 12.1,
    "B": 12.1,
    "单位": "mL",
    "温度": null
   },
   {
    "物性": "电导活化能",
    "方向": "相近",
    "A": 3.46,
    "B": 3.46,
    "单位": "mS cm−1",
    "温度": 25.0
   },
   {
    "物性": "黏度",
    "方向": "相近",
    "A": 0.48,
    "B": 0.48,
    "单位": "–0.75 MPas",
    "温度": null
   },
   {
    "物性": "Li⁺溶剂化结构",
    "方向": "相近",
    "A": 0.4,
    "B": 0.4,
    "单位": "m LiNO3后峰消失，高DN NO3−取代TFSI−",
    "温度": null
   }
  ],
  "条件": [
   {
    "条件": "E/S",
    "方向": "变低",
    "A": 15.0,
    "B": 30.0
   },
   {
    "条件": "硫载量",
    "方向": "变高",
    "A": 3.9,
    "B": 1.2
   },
   {
    "条件": "正极含硫",
    "方向": "变低",
    "A": 52.0,
    "B": 60.0
   },
   {
    "条件": "倍率",
    "方向": "变低",
    "A": 0.1,
    "B": 0.25
   },
   {
    "条件": "温度",
    "方向": "相近",
    "A": 25.0,
    "B": 25.0
   },
   {
    "条件": "电池形式",
    "方向": "相同",
    "A": 0.0,
    "B": 0.0
   },
   {
    "条件": "圈数",
    "方向": "变低",
    "A": 100,
    "B": 200
   }
  ],
  "条件含默认值": [
   "温度默认"
  ],
  "性能": {
   "方向": "变高",
   "倍数": 1.5193,
   "倍数含义": "每圈衰减率之比",
   "好于参照": false,
   "值A": 0.2165,
   "值B": 0.1425,
   "指标A": "每圈衰减率（%/圈，由容量保持率换算）",
   "指标B": "每圈衰减率（%/圈，由容量保持率换算）"
  },
  "表述文字": "【P185｜每圈衰减率｜同配方换条件】实验样 ULE（LiNO3 0.4 m；LiTFSI 0.2 m；DME:MPE = 48:52（体积比），测试 T15）相对 实验样 ULE（LiNO3 0.4 m；LiTFSI 0.2 m；DME:MPE = 48:52（体积比），测试 T10）｜组分变化：配方相同｜描述符：配方相同｜物性：离子电导率 相近；密度 相近；其他（未归类） 相近；电导活化能 相近；黏度 相近；Li⁺溶剂化结构 相近｜条件：E/S 变低；硫载量 变高；正极含硫 变低；倍率 变低；圈数 变低（含默认值：温度默认）｜性能：每圈衰减率 变高"
 },
 {
  "编号": "PC00604",
  "论文": "P185",
  "类别": "首圈容量",
  "比较类型": "同测试换配方",
  "A": {
   "测试": "T25",
   "测试名": "Li-S单层软包 E/S=3",
   "配方": "F_ULE",
   "配方名": "ULE",
   "recipe": "R_ULE",
   "是否对照": false,
   "配方文字": "LiNO3 0.4 m；LiTFSI 0.2 m；DME:MPE = 48:52（体积比）",
   "表述编号": "ST1973",
   "证据句子": [
    "M0168",
    "M0186"
   ],
   "标记": [
    "温度默认"
   ]
  },
  "B": {
   "测试": "T25",
   "测试名": "Li-S单层软包 E/S=3",
   "配方": "F_CE",
   "配方名": "CE",
   "recipe": "R_CE",
   "是否对照": true,
   "配方文字": "1 M LiTFSI；2 wt% LiNO3；DME:DOL = 1:1（体积比）",
   "表述编号": "ST1968",
   "证据句子": [
    "M0168",
    "M0186"
   ],
   "标记": [
    "LiNO3按质量分数换算",
    "温度默认",
    "溶剂比例默认"
   ]
  },
  "组分变化": "LiNO3 2 wt% → 0.4 m (salt amount/solvent volume)；LiTFSI 1 M → 0.2 m (salt amount/solvent volume)；DME 1 ratio parts; 比例口径未明确 → 48 v/v parts；加入 MPE（52 v/v parts）；去掉 DOL",
  "作者改动的组分": [
   "DME",
   "DOL",
   "LiNO3",
   "LiTFSI",
   "MPE"
  ],
  "特殊组分变化": [],
  "电解液相同但样品编号不同": false,
  "描述符": [
   {
    "描述符": "eo",
    "中文": "非氟醚氧",
    "组": "配位（醚氧）",
    "方向": "变低",
    "A": 1.48,
    "B": 2.0,
    "被动": false
   },
   {
    "描述符": "ring",
    "中文": "溶剂环数",
    "组": "溶剂骨架",
    "方向": "变低（变为 0）",
    "A": 0.0,
    "B": 0.5984,
    "被动": false
   },
   {
    "描述符": "rotb",
    "中文": "可旋转键数",
    "组": "溶剂骨架",
    "方向": "变高",
    "A": 2.48,
    "B": 1.2049,
    "被动": false
   },
   {
    "描述符": "tpsa",
    "中文": "TPSA",
    "组": "其他（单独成组或数据少）",
    "方向": "变低",
    "A": 13.6604,
    "B": 18.46,
    "被动": false
   },
   {
    "描述符": "mw",
    "中文": "溶剂分子量",
    "组": "溶剂骨架",
    "方向": "变高",
    "A": 81.8025,
    "B": 80.5223,
    "被动": false
   }
  ],
  "物性": [
   {
    "物性": "密度",
    "方向": "变低",
    "A": 0.83,
    "B": 1.17,
    "单位": "",
    "温度": null
   },
   {
    "物性": "其他（未归类）",
    "方向": "变高",
    "A": 12.1,
    "B": 8.6,
    "单位": "mL",
    "温度": null
   },
   {
    "物性": "电导活化能",
    "方向": "变低",
    "A": 3.46,
    "B": 12.14,
    "单位": "mS cm−1",
    "温度": 25.0
   }
  ],
  "条件": [
   {
    "条件": "E/S",
    "方向": "相近",
    "A": 3.0,
    "B": 3.0
   },
   {
    "条件": "硫载量",
    "方向": "相近",
    "A": 4.8,
    "B": 4.8
   },
   {
    "条件": "正极含硫",
    "方向": "相近",
    "A": 52.0,
    "B": 52.0
   },
   {
    "条件": "温度",
    "方向": "相近",
    "A": 25.0,
    "B": 25.0
   },
   {
    "条件": "电池形式",
    "方向": "相同",
    "A": 1.0,
    "B": 1.0
   }
  ],
  "条件含默认值": [
   "温度默认",
   "溶剂比例默认"
  ],
  "性能": {
   "方向": "相近",
   "倍数": 1.0207,
   "倍数含义": "容量之比",
   "好于参照": null,
   "值A": 1134.0,
   "值B": 1111.0,
   "指标A": "硫比放电容量",
   "指标B": "硫比放电容量"
  },
  "表述文字": "【P185｜首圈容量｜同测试换配方】实验样 ULE（LiNO3 0.4 m；LiTFSI 0.2 m；DME:MPE = 48:52（体积比），测试 T25）相对 对比样 CE（1 M LiTFSI；2 wt% LiNO3；DME:DOL = 1:1（体积比），测试 T25）｜组分变化：LiNO3 2 wt% → 0.4 m (salt amount/solvent volume)；LiTFSI 1 M → 0.2 m (salt amount/solvent volume)；DME 1 ratio parts; 比例口径未明确 → 48 v/v parts；加入 MPE（52 v/v parts）；去掉 DOL｜描述符：非氟醚氧 变低；溶剂环数 变低（变为 0）；可旋转键数 变高；TPSA 变低；溶剂分子量 变高｜物性：密度 变低；其他（未归类） 变高；电导活化能 变低｜条件：相同（含默认值：温度默认、溶剂比例默认）｜性能：首圈容量 相近"
 },
 {
  "编号": "PC00605",
  "论文": "P187",
  "类别": "LiCu_CE",
  "比较类型": "同配方换条件",
  "A": {
   "测试": "T08",
   "测试名": "Li||Cu CE第二协议 1 mA cm−2",
   "配方": "F3",
   "配方名": "MOF-modified electrolyte（热制备）",
   "recipe": "R3",
   "是否对照": false,
   "配方文字": "浸渍液1 M；膜内最终浓度未报告 M LiTFSI；ADD_TRIAL 未报告（5.2 mg cm−2为含PTFE的整膜质量，不是Cu-BTC/PSS单独用量） 未报告；DME（膜内DME:LiTFSI约1:1（作者由构象拟合外推） 摩尔份）",
   "表述编号": "ST1992",
   "证据句子": [
    "M0101",
    "S0140",
    "SP02"
   ],
   "标记": [
    "温度默认"
   ]
  },
  "B": {
   "测试": "T07",
   "测试名": "Li||Cu CE第二协议 0.5 mA cm−2",
   "配方": "F3",
   "配方名": "MOF-modified electrolyte（热制备）",
   "recipe": "R3",
   "是否对照": false,
   "配方文字": "浸渍液1 M；膜内最终浓度未报告 M LiTFSI；ADD_TRIAL 未报告（5.2 mg cm−2为含PTFE的整膜质量，不是Cu-BTC/PSS单独用量） 未报告；DME（膜内DME:LiTFSI约1:1（作者由构象拟合外推） 摩尔份）",
   "表述编号": "ST1991",
   "证据句子": [
    "M0101",
    "S0141",
    "SP02"
   ],
   "标记": [
    "温度默认"
   ]
  },
  "组分变化": "配方相同",
  "作者改动的组分": [],
  "特殊组分变化": [],
  "电解液相同但样品编号不同": false,
  "描述符": [],
  "物性": [
   {
    "物性": "其他（未归类）",
    "方向": "相近",
    "A": 5.0,
    "B": 5.0,
    "单位": "s仍不燃",
    "温度": null
   },
   {
    "物性": "电化学稳定性",
    "方向": "相近",
    "A": 4.7,
    "B": 4.7,
    "单位": "V",
    "温度": null
   }
  ],
  "条件": [
   {
    "条件": "温度",
    "方向": "相近",
    "A": 25.0,
    "B": 25.0
   },
   {
    "条件": "电流密度",
    "方向": "变高",
    "A": 1.0,
    "B": 0.5
   },
   {
    "条件": "沉积容量",
    "方向": "相近",
    "A": 2.0,
    "B": 2.0
   },
   {
    "条件": "测试方法",
    "方向": "相同",
    "A": 0.0,
    "B": 0.0
   },
   {
    "条件": "圈数",
    "方向": "相近",
    "A": 10,
    "B": 10
   }
  ],
  "条件含默认值": [
   "温度默认"
  ],
  "性能": {
   "方向": "变低",
   "倍数": 1.0857,
   "倍数含义": "损失（100 − CE）之比",
   "好于参照": false,
   "值A": 99.24,
   "值B": 99.3,
   "指标A": "Li‖Cu CE",
   "指标B": "Li‖Cu CE"
  },
  "表述文字": "【P187｜Li‖Cu CE｜同配方换条件】实验样 MOF-modified electrolyte（热制备）（浸渍液1 M；膜内最终浓度未报告 M LiTFSI；ADD_TRIAL 未报告（5.2 mg cm−2为含PTFE的整膜质量，不是Cu-BTC/PSS单独用量） 未报告；DME（膜内DME:LiTFSI约1:1（作者由构象拟合外推） 摩尔份），测试 T08）相对 实验样 MOF-modified electrolyte（热制备）（浸渍液1 M；膜内最终浓度未报告 M LiTFSI；ADD_TRIAL 未报告（5.2 mg cm−2为含PTFE的整膜质量，不是Cu-BTC/PSS单独用量） 未报告；DME（膜内DME:LiTFSI约1:1（作者由构象拟合外推） 摩尔份），测试 T07）｜组分变化：配方相同｜描述符：配方相同｜物性：其他（未归类） 相近；电化学稳定性 相近｜条件：电流密度 变高（含默认值：温度默认）｜性能：Li‖Cu CE 变低"
 },
 {
  "编号": "PC00606",
  "论文": "P199",
  "类别": "LiCu_CE",
  "比较类型": "同测试换配方",
  "A": {
   "测试": "T16",
   "测试名": "LiCu低面积容量循环",
   "配方": "H",
   "配方名": "HFE-based",
   "recipe": "RH",
   "是否对照": false,
   "配方文字": "0.6 mol L−1 LiTFSI；0.4 mol L−1 LiFSI；FEC:DOL:TTE = 4:5:11（体积比）",
   "表述编号": "ST2094",
   "证据句子": [
    "M0182"
   ],
   "标记": [
    "温度默认"
   ]
  },
  "B": {
   "测试": "T16",
   "测试名": "LiCu低面积容量循环",
   "配方": "E",
   "配方名": "ether-based",
   "recipe": "RE",
   "是否对照": true,
   "配方文字": "0.6 mol L−1 LiTFSI；0.4 mol L−1 LiFSI；DOL:DME = 1:1（体积比）",
   "表述编号": "ST2093",
   "证据句子": [
    "M0183"
   ],
   "标记": [
    "温度默认"
   ]
  },
  "组分变化": "加入 FEC（4 体积比份）；DOL 1 体积比份 → 5 体积比份；加入 TTE（11 体积比份）；去掉 DME",
  "作者改动的组分": [
   "DME",
   "DOL",
   "FEC",
   "TTE"
  ],
  "特殊组分变化": [
   {
    "组分": "FEC",
    "类型": "成膜/活性溶剂"
   }
  ],
  "电解液相同但样品编号不同": false,
  "描述符": [
   {
    "描述符": "eo",
    "中文": "非氟醚氧",
    "组": "配位（醚氧）",
    "方向": "变低",
    "A": 0.7148,
    "B": 2.0,
    "被动": false
   },
   {
    "描述符": "eo_a",
    "中文": "α 氟化醚氧",
    "组": "氟化/稀释",
    "方向": "变高（从无到有）",
    "A": 0.3636,
    "B": 0.0,
    "被动": false
   },
   {
    "描述符": "carbonate",
    "中文": "碳酸酯",
    "组": "羰基/碳酸酯",
    "方向": "变高（从无到有）",
    "A": 0.279,
    "B": 0.0,
    "被动": false
   },
   {
    "描述符": "fat",
    "中文": "溶剂 F 原子数",
    "组": "氟化/稀释",
    "方向": "变高（从无到有）",
    "A": 3.1879,
    "B": 0.0,
    "被动": false
   },
   {
    "描述符": "ring",
    "中文": "溶剂环数",
    "组": "溶剂骨架",
    "方向": "变高",
    "A": 0.6364,
    "B": 0.5984,
    "被动": false
   },
   {
    "描述符": "rotb",
    "中文": "可旋转键数",
    "组": "溶剂骨架",
    "方向": "变高",
    "A": 1.818,
    "B": 1.2049,
    "被动": false
   },
   {
    "描述符": "tpsa",
    "中文": "TPSA",
    "组": "其他（单独成组或数据少）",
    "方向": "变高",
    "A": 19.8664,
    "B": 18.46,
    "被动": false
   },
   {
    "描述符": "mw",
    "中文": "溶剂分子量",
    "组": "溶剂骨架",
    "方向": "变高",
    "A": 140.4461,
    "B": 80.5223,
    "被动": false
   },
   {
    "描述符": "ffrac",
    "中文": "含氟溶剂比例",
    "组": "氟化/稀释",
    "方向": "变高（从无到有）",
    "A": 0.6426,
    "B": 0.0,
    "被动": false
   },
   {
    "描述符": "lnsites",
    "中文": "每个 Li⁺ 的配位位点",
    "组": "配位（醚氧）",
    "方向": "变低",
    "A": 9.9753,
    "B": 23.9809,
    "被动": false
   },
   {
    "描述符": "dil",
    "中文": "稀释剂摩尔比例",
    "组": "氟化/稀释",
    "方向": "变高（从无到有）",
    "A": 0.3636,
    "B": 0.0,
    "被动": false
   }
  ],
  "物性": [
   {
    "物性": "离子电导率",
    "方向": "变低",
    "A": 1.28,
    "B": 2.14,
    "单位": "mS cm−1",
    "温度": null
   },
   {
    "物性": "Li⁺迁移数",
    "方向": "变高",
    "A": 0.24,
    "B": 0.2,
    "单位": "",
    "温度": null
   },
   {
    "物性": "黏度",
    "方向": "变低",
    "A": 9.04,
    "B": 17.69,
    "单位": "mPa s",
    "温度": null
   }
  ],
  "条件": [
   {
    "条件": "温度",
    "方向": "相近",
    "A": 25.0,
    "B": 25.0
   },
   {
    "条件": "电流密度",
    "方向": "相近",
    "A": 1.0,
    "B": 1.0
   },
   {
    "条件": "测试方法",
    "方向": "相同",
    "A": 0.0,
    "B": 0.0
   },
   {
    "条件": "圈数",
    "方向": "变高",
    "A": 400,
    "B": 250
   }
  ],
  "条件含默认值": [
   "温度默认"
  ],
  "性能": {
   "方向": "变高",
   "倍数": 0.0567,
   "倍数含义": "损失（100 − CE）之比",
   "好于参照": true,
   "值A": 98.3,
   "值B": 70.0,
   "指标A": "Li‖Cu CE",
   "指标B": "Li‖Cu CE"
  },
  "表述文字": "【P199｜Li‖Cu CE｜同测试换配方】实验样 HFE-based（0.6 mol L−1 LiTFSI；0.4 mol L−1 LiFSI；FEC:DOL:TTE = 4:5:11（体积比），测试 T16）相对 对比样 ether-based（0.6 mol L−1 LiTFSI；0.4 mol L−1 LiFSI；DOL:DME = 1:1（体积比），测试 T16）｜组分变化：加入 FEC（4 体积比份）；DOL 1 体积比份 → 5 体积比份；加入 TTE（11 体积比份）；去掉 DME（其中 FEC：成膜/活性溶剂）｜描述符：非氟醚氧 变低；α 氟化醚氧 变高（从无到有）；碳酸酯 变高（从无到有）；溶剂 F 原子数 变高（从无到有）；溶剂环数 变高；可旋转键数 变高；TPSA 变高；溶剂分子量 变高；含氟溶剂比例 变高（从无到有）；每个 Li⁺ 的配位位点 变低；稀释剂摩尔比例 变高（从无到有）｜物性：离子电导率 变低；Li⁺迁移数 变高；黏度 变低｜条件：圈数 变高（含默认值：温度默认）｜性能：Li‖Cu CE 变高"
 },
 {
  "编号": "PC00607",
  "论文": "P199",
  "类别": "LiCu_CE",
  "比较类型": "同配方换条件",
  "A": {
   "测试": "T17",
   "测试名": "LiCu高面积容量循环",
   "配方": "E",
   "配方名": "ether-based",
   "recipe": "RE",
   "是否对照": true,
   "配方文字": "0.6 mol L−1 LiTFSI；0.4 mol L−1 LiFSI；DOL:DME = 1:1（体积比）",
   "表述编号": "ST2096",
   "证据句子": [
    "M0186"
   ],
   "标记": [
    "温度默认"
   ]
  },
  "B": {
   "测试": "T16",
   "测试名": "LiCu低面积容量循环",
   "配方": "E",
   "配方名": "ether-based",
   "recipe": "RE",
   "是否对照": true,
   "配方文字": "0.6 mol L−1 LiTFSI；0.4 mol L−1 LiFSI；DOL:DME = 1:1（体积比）",
   "表述编号": "ST2093",
   "证据句子": [
    "M0183"
   ],
   "标记": [
    "温度默认"
   ]
  },
  "组分变化": "配方相同",
  "作者改动的组分": [],
  "特殊组分变化": [],
  "电解液相同但样品编号不同": false,
  "描述符": [],
  "物性": [
   {
    "物性": "离子电导率",
    "方向": "相近",
    "A": 2.14,
    "B": 2.14,
    "单位": "mS cm−1",
    "温度": null
   },
   {
    "物性": "Li⁺迁移数",
    "方向": "相近",
    "A": 0.2,
    "B": 0.2,
    "单位": "",
    "温度": null
   },
   {
    "物性": "黏度",
    "方向": "相近",
    "A": 17.69,
    "B": 17.69,
    "单位": "mPa s",
    "温度": null
   }
  ],
  "条件": [
   {
    "条件": "温度",
    "方向": "相近",
    "A": 25.0,
    "B": 25.0
   },
   {
    "条件": "电流密度",
    "方向": "相近",
    "A": 1.0,
    "B": 1.0
   },
   {
    "条件": "测试方法",
    "方向": "相同",
    "A": 0.0,
    "B": 0.0
   },
   {
    "条件": "圈数",
    "方向": "变低",
    "A": 25,
    "B": 250
   }
  ],
  "条件含默认值": [
   "温度默认"
  ],
  "性能": {
   "方向": "相近",
   "倍数": 1.0,
   "倍数含义": "损失（100 − CE）之比",
   "好于参照": null,
   "值A": 70.0,
   "值B": 70.0,
   "指标A": "Li‖Cu CE",
   "指标B": "Li‖Cu CE"
  },
  "表述文字": "【P199｜Li‖Cu CE｜同配方换条件】对比样 ether-based（0.6 mol L−1 LiTFSI；0.4 mol L−1 LiFSI；DOL:DME = 1:1（体积比），测试 T17）相对 对比样 ether-based（0.6 mol L−1 LiTFSI；0.4 mol L−1 LiFSI；DOL:DME = 1:1（体积比），测试 T16）｜组分变化：配方相同｜描述符：配方相同｜物性：离子电导率 相近；Li⁺迁移数 相近；黏度 相近｜条件：圈数 变低（含默认值：温度默认）｜性能：Li‖Cu CE 相近"
 },
 {
  "编号": "PC00608",
  "论文": "P199",
  "类别": "LiCu_CE",
  "比较类型": "配方和条件都变",
  "A": {
   "测试": "T17",
   "测试名": "LiCu高面积容量循环",
   "配方": "H",
   "配方名": "HFE-based",
   "recipe": "RH",
   "是否对照": false,
   "配方文字": "0.6 mol L−1 LiTFSI；0.4 mol L−1 LiFSI；FEC:DOL:TTE = 4:5:11（体积比）",
   "表述编号": "ST2097",
   "证据句子": [
    "M0185"
   ],
   "标记": [
    "温度默认"
   ]
  },
  "B": {
   "测试": "T16",
   "测试名": "LiCu低面积容量循环",
   "配方": "E",
   "配方名": "ether-based",
   "recipe": "RE",
   "是否对照": true,
   "配方文字": "0.6 mol L−1 LiTFSI；0.4 mol L−1 LiFSI；DOL:DME = 1:1（体积比）",
   "表述编号": "ST2093",
   "证据句子": [
    "M0183"
   ],
   "标记": [
    "温度默认"
   ]
  },
  "组分变化": "加入 FEC（4 体积比份）；DOL 1 体积比份 → 5 体积比份；加入 TTE（11 体积比份）；去掉 DME",
  "作者改动的组分": [
   "DME",
   "DOL",
   "FEC",
   "TTE"
  ],
  "特殊组分变化": [
   {
    "组分": "FEC",
    "类型": "成膜/活性溶剂"
   }
  ],
  "电解液相同但样品编号不同": false,
  "描述符": [
   {
    "描述符": "eo",
    "中文": "非氟醚氧",
    "组": "配位（醚氧）",
    "方向": "变低",
    "A": 0.7148,
    "B": 2.0,
    "被动": false
   },
   {
    "描述符": "eo_a",
    "中文": "α 氟化醚氧",
    "组": "氟化/稀释",
    "方向": "变高（从无到有）",
    "A": 0.3636,
    "B": 0.0,
    "被动": false
   },
   {
    "描述符": "carbonate",
    "中文": "碳酸酯",
    "组": "羰基/碳酸酯",
    "方向": "变高（从无到有）",
    "A": 0.279,
    "B": 0.0,
    "被动": false
   },
   {
    "描述符": "fat",
    "中文": "溶剂 F 原子数",
    "组": "氟化/稀释",
    "方向": "变高（从无到有）",
    "A": 3.1879,
    "B": 0.0,
    "被动": false
   },
   {
    "描述符": "ring",
    "中文": "溶剂环数",
    "组": "溶剂骨架",
    "方向": "变高",
    "A": 0.6364,
    "B": 0.5984,
    "被动": false
   },
   {
    "描述符": "rotb",
    "中文": "可旋转键数",
    "组": "溶剂骨架",
    "方向": "变高",
    "A": 1.818,
    "B": 1.2049,
    "被动": false
   },
   {
    "描述符": "tpsa",
    "中文": "TPSA",
    "组": "其他（单独成组或数据少）",
    "方向": "变高",
    "A": 19.8664,
    "B": 18.46,
    "被动": false
   },
   {
    "描述符": "mw",
    "中文": "溶剂分子量",
    "组": "溶剂骨架",
    "方向": "变高",
    "A": 140.4461,
    "B": 80.5223,
    "被动": false
   },
   {
    "描述符": "ffrac",
    "中文": "含氟溶剂比例",
    "组": "氟化/稀释",
    "方向": "变高（从无到有）",
    "A": 0.6426,
    "B": 0.0,
    "被动": false
   },
   {
    "描述符": "lnsites",
    "中文": "每个 Li⁺ 的配位位点",
    "组": "配位（醚氧）",
    "方向": "变低",
    "A": 9.9753,
    "B": 23.9809,
    "被动": false
   },
   {
    "描述符": "dil",
    "中文": "稀释剂摩尔比例",
    "组": "氟化/稀释",
    "方向": "变高（从无到有）",
    "A": 0.3636,
    "B": 0.0,
    "被动": false
   }
  ],
  "物性": [
   {
    "物性": "离子电导率",
    "方向": "变低",
    "A": 1.28,
    "B": 2.14,
    "单位": "mS cm−1",
    "温度": null
   },
   {
    "物性": "Li⁺迁移数",
    "方向": "变高",
    "A": 0.24,
    "B": 0.2,
    "单位": "",
    "温度": null
   },
   {
    "物性": "黏度",
    "方向": "变低",
    "A": 9.04,
    "B": 17.69,
    "单位": "mPa s",
    "温度": null
   }
  ],
  "条件": [
   {
    "条件": "温度",
    "方向": "相近",
    "A": 25.0,
    "B": 25.0
   },
   {
    "条件": "电流密度",
    "方向": "相近",
    "A": 1.0,
    "B": 1.0
   },
   {
    "条件": "测试方法",
    "方向": "相同",
    "A": 0.0,
    "B": 0.0
   },
   {
    "条件": "圈数",
    "方向": "一边未报告",
    "A": null,
    "B": 250
   }
  ],
  "条件含默认值": [
   "温度默认"
  ],
  "性能": {
   "方向": "变高",
   "倍数": 0.0733,
   "倍数含义": "损失（100 − CE）之比",
   "好于参照": true,
   "值A": 97.8,
   "值B": 70.0,
   "指标A": "Li‖Cu CE",
   "指标B": "Li‖Cu CE"
  },
  "表述文字": "【P199｜Li‖Cu CE｜配方和条件都变】实验样 HFE-based（0.6 mol L−1 LiTFSI；0.4 mol L−1 LiFSI；FEC:DOL:TTE = 4:5:11（体积比），测试 T17）相对 对比样 ether-based（0.6 mol L−1 LiTFSI；0.4 mol L−1 LiFSI；DOL:DME = 1:1（体积比），测试 T16）｜组分变化：加入 FEC（4 体积比份）；DOL 1 体积比份 → 5 体积比份；加入 TTE（11 体积比份）；去掉 DME（其中 FEC：成膜/活性溶剂）｜描述符：非氟醚氧 变低；α 氟化醚氧 变高（从无到有）；碳酸酯 变高（从无到有）；溶剂 F 原子数 变高（从无到有）；溶剂环数 变高；可旋转键数 变高；TPSA 变高；溶剂分子量 变高；含氟溶剂比例 变高（从无到有）；每个 Li⁺ 的配位位点 变低；稀释剂摩尔比例 变高（从无到有）｜物性：离子电导率 变低；Li⁺迁移数 变高；黏度 变低｜条件：圈数 一边未报告（含默认值：温度默认）｜性能：Li‖Cu CE 变高"
 },
 {
  "编号": "PC00609",
  "论文": "P199",
  "类别": "LiCu_CE",
  "比较类型": "同配方换条件",
  "A": {
   "测试": "T18",
   "测试名": "LiCu电流密度响应",
   "配方": "E",
   "配方名": "ether-based",
   "recipe": "RE",
   "是否对照": true,
   "配方文字": "0.6 mol L−1 LiTFSI；0.4 mol L−1 LiFSI；DOL:DME = 1:1（体积比）",
   "表述编号": "ST2099",
   "证据句子": [
    "M0189"
   ],
   "标记": [
    "温度默认"
   ]
  },
  "B": {
   "测试": "T16",
   "测试名": "LiCu低面积容量循环",
   "配方": "E",
   "配方名": "ether-based",
   "recipe": "RE",
   "是否对照": true,
   "配方文字": "0.6 mol L−1 LiTFSI；0.4 mol L−1 LiFSI；DOL:DME = 1:1（体积比）",
   "表述编号": "ST2093",
   "证据句子": [
    "M0183"
   ],
   "标记": [
    "温度默认"
   ]
  },
  "组分变化": "配方相同",
  "作者改动的组分": [],
  "特殊组分变化": [],
  "电解液相同但样品编号不同": false,
  "描述符": [],
  "物性": [
   {
    "物性": "离子电导率",
    "方向": "相近",
    "A": 2.14,
    "B": 2.14,
    "单位": "mS cm−1",
    "温度": null
   },
   {
    "物性": "Li⁺迁移数",
    "方向": "相近",
    "A": 0.2,
    "B": 0.2,
    "单位": "",
    "温度": null
   },
   {
    "物性": "黏度",
    "方向": "相近",
    "A": 17.69,
    "B": 17.69,
    "单位": "mPa s",
    "温度": null
   }
  ],
  "条件": [
   {
    "条件": "温度",
    "方向": "相近",
    "A": 25.0,
    "B": 25.0
   },
   {
    "条件": "电流密度",
    "方向": "变高",
    "A": 8.0,
    "B": 1.0
   },
   {
    "条件": "测试方法",
    "方向": "相同",
    "A": 0.0,
    "B": 0.0
   },
   {
    "条件": "圈数",
    "方向": "一边未报告",
    "A": null,
    "B": 250
   }
  ],
  "条件含默认值": [
   "温度默认"
  ],
  "性能": {
   "方向": "变高",
   "倍数": 0.1,
   "倍数含义": "损失（100 − CE）之比",
   "好于参照": true,
   "值A": 97.0,
   "值B": 70.0,
   "指标A": "Li‖Cu CE",
   "指标B": "Li‖Cu CE"
  },
  "表述文字": "【P199｜Li‖Cu CE｜同配方换条件】对比样 ether-based（0.6 mol L−1 LiTFSI；0.4 mol L−1 LiFSI；DOL:DME = 1:1（体积比），测试 T18）相对 对比样 ether-based（0.6 mol L−1 LiTFSI；0.4 mol L−1 LiFSI；DOL:DME = 1:1（体积比），测试 T16）｜组分变化：配方相同｜描述符：配方相同｜物性：离子电导率 相近；Li⁺迁移数 相近；黏度 相近｜条件：电流密度 变高；圈数 一边未报告（含默认值：温度默认）｜性能：Li‖Cu CE 变高"
 },
 {
  "编号": "PC00610",
  "论文": "P199",
  "类别": "LiCu_CE",
  "比较类型": "配方和条件都变",
  "A": {
   "测试": "T16",
   "测试名": "LiCu低面积容量循环",
   "配方": "H",
   "配方名": "HFE-based",
   "recipe": "RH",
   "是否对照": false,
   "配方文字": "0.6 mol L−1 LiTFSI；0.4 mol L−1 LiFSI；FEC:DOL:TTE = 4:5:11（体积比）",
   "表述编号": "ST2094",
   "证据句子": [
    "M0182"
   ],
   "标记": [
    "温度默认"
   ]
  },
  "B": {
   "测试": "T17",
   "测试名": "LiCu高面积容量循环",
   "配方": "E",
   "配方名": "ether-based",
   "recipe": "RE",
   "是否对照": true,
   "配方文字": "0.6 mol L−1 LiTFSI；0.4 mol L−1 LiFSI；DOL:DME = 1:1（体积比）",
   "表述编号": "ST2096",
   "证据句子": [
    "M0186"
   ],
   "标记": [
    "温度默认"
   ]
  },
  "组分变化": "加入 FEC（4 体积比份）；DOL 1 体积比份 → 5 体积比份；加入 TTE（11 体积比份）；去掉 DME",
  "作者改动的组分": [
   "DME",
   "DOL",
   "FEC",
   "TTE"
  ],
  "特殊组分变化": [
   {
    "组分": "FEC",
    "类型": "成膜/活性溶剂"
   }
  ],
  "电解液相同但样品编号不同": false,
  "描述符": [
   {
    "描述符": "eo",
    "中文": "非氟醚氧",
    "组": "配位（醚氧）",
    "方向": "变低",
    "A": 0.7148,
    "B": 2.0,
    "被动": false
   },
   {
    "描述符": "eo_a",
    "中文": "α 氟化醚氧",
    "组": "氟化/稀释",
    "方向": "变高（从无到有）",
    "A": 0.3636,
    "B": 0.0,
    "被动": false
   },
   {
    "描述符": "carbonate",
    "中文": "碳酸酯",
    "组": "羰基/碳酸酯",
    "方向": "变高（从无到有）",
    "A": 0.279,
    "B": 0.0,
    "被动": false
   },
   {
    "描述符": "fat",
    "中文": "溶剂 F 原子数",
    "组": "氟化/稀释",
    "方向": "变高（从无到有）",
    "A": 3.1879,
    "B": 0.0,
    "被动": false
   },
   {
    "描述符": "ring",
    "中文": "溶剂环数",
    "组": "溶剂骨架",
    "方向": "变高",
    "A": 0.6364,
    "B": 0.5984,
    "被动": false
   },
   {
    "描述符": "rotb",
    "中文": "可旋转键数",
    "组": "溶剂骨架",
    "方向": "变高",
    "A": 1.818,
    "B": 1.2049,
    "被动": false
   },
   {
    "描述符": "tpsa",
    "中文": "TPSA",
    "组": "其他（单独成组或数据少）",
    "方向": "变高",
    "A": 19.8664,
    "B": 18.46,
    "被动": false
   },
   {
    "描述符": "mw",
    "中文": "溶剂分子量",
    "组": "溶剂骨架",
    "方向": "变高",
    "A": 140.4461,
    "B": 80.5223,
    "被动": false
   },
   {
    "描述符": "ffrac",
    "中文": "含氟溶剂比例",
    "组": "氟化/稀释",
    "方向": "变高（从无到有）",
    "A": 0.6426,
    "B": 0.0,
    "被动": false
   },
   {
    "描述符": "lnsites",
    "中文": "每个 Li⁺ 的配位位点",
    "组": "配位（醚氧）",
    "方向": "变低",
    "A": 9.9753,
    "B": 23.9809,
    "被动": false
   },
   {
    "描述符": "dil",
    "中文": "稀释剂摩尔比例",
    "组": "氟化/稀释",
    "方向": "变高（从无到有）",
    "A": 0.3636,
    "B": 0.0,
    "被动": false
   }
  ],
  "物性": [
   {
    "物性": "离子电导率",
    "方向": "变低",
    "A": 1.28,
    "B": 2.14,
    "单位": "mS cm−1",
    "温度": null
   },
   {
    "物性": "Li⁺迁移数",
    "方向": "变高",
    "A": 0.24,
    "B": 0.2,
    "单位": "",
    "温度": null
   },
   {
    "物性": "黏度",
    "方向": "变低",
    "A": 9.04,
    "B": 17.69,
    "单位": "mPa s",
    "温度": null
   }
  ],
  "条件": [
   {
    "条件": "温度",
    "方向": "相近",
    "A": 25.0,
    "B": 25.0
   },
   {
    "条件": "电流密度",
    "方向": "相近",
    "A": 1.0,
    "B": 1.0
   },
   {
    "条件": "测试方法",
    "方向": "相同",
    "A": 0.0,
    "B": 0.0
   },
   {
    "条件": "圈数",
    "方向": "变高",
    "A": 400,
    "B": 25
   }
  ],
  "条件含默认值": [
   "温度默认"
  ],
  "性能": {
   "方向": "变高",
   "倍数": 0.0567,
   "倍数含义": "损失（100 − CE）之比",
   "好于参照": true,
   "值A": 98.3,
   "值B": 70.0,
   "指标A": "Li‖Cu CE",
   "指标B": "Li‖Cu CE"
  },
  "表述文字": "【P199｜Li‖Cu CE｜配方和条件都变】实验样 HFE-based（0.6 mol L−1 LiTFSI；0.4 mol L−1 LiFSI；FEC:DOL:TTE = 4:5:11（体积比），测试 T16）相对 对比样 ether-based（0.6 mol L−1 LiTFSI；0.4 mol L−1 LiFSI；DOL:DME = 1:1（体积比），测试 T17）｜组分变化：加入 FEC（4 体积比份）；DOL 1 体积比份 → 5 体积比份；加入 TTE（11 体积比份）；去掉 DME（其中 FEC：成膜/活性溶剂）｜描述符：非氟醚氧 变低；α 氟化醚氧 变高（从无到有）；碳酸酯 变高（从无到有）；溶剂 F 原子数 变高（从无到有）；溶剂环数 变高；可旋转键数 变高；TPSA 变高；溶剂分子量 变高；含氟溶剂比例 变高（从无到有）；每个 Li⁺ 的配位位点 变低；稀释剂摩尔比例 变高（从无到有）｜物性：离子电导率 变低；Li⁺迁移数 变高；黏度 变低｜条件：圈数 变高（含默认值：温度默认）｜性能：Li‖Cu CE 变高"
 },
 {
  "编号": "PC00611",
  "论文": "P199",
  "类别": "LiCu_CE",
  "比较类型": "同配方换条件",
  "A": {
   "测试": "T17",
   "测试名": "LiCu高面积容量循环",
   "配方": "H",
   "配方名": "HFE-based",
   "recipe": "RH",
   "是否对照": false,
   "配方文字": "0.6 mol L−1 LiTFSI；0.4 mol L−1 LiFSI；FEC:DOL:TTE = 4:5:11（体积比）",
   "表述编号": "ST2097",
   "证据句子": [
    "M0185"
   ],
   "标记": [
    "温度默认"
   ]
  },
  "B": {
   "测试": "T16",
   "测试名": "LiCu低面积容量循环",
   "配方": "H",
   "配方名": "HFE-based",
   "recipe": "RH",
   "是否对照": false,
   "配方文字": "0.6 mol L−1 LiTFSI；0.4 mol L−1 LiFSI；FEC:DOL:TTE = 4:5:11（体积比）",
   "表述编号": "ST2094",
   "证据句子": [
    "M0182"
   ],
   "标记": [
    "温度默认"
   ]
  },
  "组分变化": "配方相同",
  "作者改动的组分": [],
  "特殊组分变化": [],
  "电解液相同但样品编号不同": false,
  "描述符": [],
  "物性": [
   {
    "物性": "离子电导率",
    "方向": "相近",
    "A": 1.28,
    "B": 1.28,
    "单位": "mS cm−1",
    "温度": null
   },
   {
    "物性": "Li⁺迁移数",
    "方向": "相近",
    "A": 0.24,
    "B": 0.24,
    "单位": "",
    "温度": null
   },
   {
    "物性": "黏度",
    "方向": "相近",
    "A": 9.04,
    "B": 9.04,
    "单位": "mPa s",
    "温度": null
   }
  ],
  "条件": [
   {
    "条件": "温度",
    "方向": "相近",
    "A": 25.0,
    "B": 25.0
   },
   {
    "条件": "电流密度",
    "方向": "相近",
    "A": 1.0,
    "B": 1.0
   },
   {
    "条件": "测试方法",
    "方向": "相同",
    "A": 0.0,
    "B": 0.0
   },
   {
    "条件": "圈数",
    "方向": "一边未报告",
    "A": null,
    "B": 400
   }
  ],
  "条件含默认值": [
   "温度默认"
  ],
  "性能": {
   "方向": "变低",
   "倍数": 1.2941,
   "倍数含义": "损失（100 − CE）之比",
   "好于参照": false,
   "值A": 97.8,
   "值B": 98.3,
   "指标A": "Li‖Cu CE",
   "指标B": "Li‖Cu CE"
  },
