Repository: zhuonanli08/Li-S_Electrolyte_Conflicts

File: output/两两比较表述_313篇_v2_2026-11-07/比较表述.json (part 39 of 111)
[
  "表述文字": "【P199｜Li‖Cu CE｜同配方换条件】实验样 HFE-based（0.6 mol L−1 LiTFSI；0.4 mol L−1 LiFSI；FEC:DOL:TTE = 4:5:11（体积比），测试 T17）相对 实验样 HFE-based（0.6 mol L−1 LiTFSI；0.4 mol L−1 LiFSI；FEC:DOL:TTE = 4:5:11（体积比），测试 T16）｜组分变化：配方相同｜描述符：配方相同｜物性：离子电导率 相近；Li⁺迁移数 相近；黏度 相近｜条件：圈数 一边未报告（含默认值：温度默认）｜性能：Li‖Cu CE 变低"
 },
 {
  "编号": "PC00612",
  "论文": "P199",
  "类别": "LiCu_CE",
  "比较类型": "配方和条件都变",
  "A": {
   "测试": "T16",
   "测试名": "LiCu低面积容量循环",
   "配方": "H",
   "配方名": "HFE-based",
   "recipe": "RH",
   "是否对照": false,
   "配方文字": "0.6 mol L−1 LiTFSI；0.4 mol L−1 LiFSI；FEC:DOL:TTE = 4:5:11（体积比）",
   "表述编号": "ST2094",
   "证据句子": [
    "M0182"
   ],
   "标记": [
    "温度默认"
   ]
  },
  "B": {
   "测试": "T18",
   "测试名": "LiCu电流密度响应",
   "配方": "E",
   "配方名": "ether-based",
   "recipe": "RE",
   "是否对照": true,
   "配方文字": "0.6 mol L−1 LiTFSI；0.4 mol L−1 LiFSI；DOL:DME = 1:1（体积比）",
   "表述编号": "ST2099",
   "证据句子": [
    "M0189"
   ],
   "标记": [
    "温度默认"
   ]
  },
  "组分变化": "加入 FEC（4 体积比份）；DOL 1 体积比份 → 5 体积比份；加入 TTE（11 体积比份）；去掉 DME",
  "作者改动的组分": [
   "DME",
   "DOL",
   "FEC",
   "TTE"
  ],
  "特殊组分变化": [
   {
    "组分": "FEC",
    "类型": "成膜/活性溶剂"
   }
  ],
  "电解液相同但样品编号不同": false,
  "描述符": [
   {
    "描述符": "eo",
    "中文": "非氟醚氧",
    "组": "配位（醚氧）",
    "方向": "变低",
    "A": 0.7148,
    "B": 2.0,
    "被动": false
   },
   {
    "描述符": "eo_a",
    "中文": "α 氟化醚氧",
    "组": "氟化/稀释",
    "方向": "变高（从无到有）",
    "A": 0.3636,
    "B": 0.0,
    "被动": false
   },
   {
    "描述符": "carbonate",
    "中文": "碳酸酯",
    "组": "羰基/碳酸酯",
    "方向": "变高（从无到有）",
    "A": 0.279,
    "B": 0.0,
    "被动": false
   },
   {
    "描述符": "fat",
    "中文": "溶剂 F 原子数",
    "组": "氟化/稀释",
    "方向": "变高（从无到有）",
    "A": 3.1879,
    "B": 0.0,
    "被动": false
   },
   {
    "描述符": "ring",
    "中文": "溶剂环数",
    "组": "溶剂骨架",
    "方向": "变高",
    "A": 0.6364,
    "B": 0.5984,
    "被动": false
   },
   {
    "描述符": "rotb",
    "中文": "可旋转键数",
    "组": "溶剂骨架",
    "方向": "变高",
    "A": 1.818,
    "B": 1.2049,
    "被动": false
   },
   {
    "描述符": "tpsa",
    "中文": "TPSA",
    "组": "其他（单独成组或数据少）",
    "方向": "变高",
    "A": 19.8664,
    "B": 18.46,
    "被动": false
   },
   {
    "描述符": "mw",
    "中文": "溶剂分子量",
    "组": "溶剂骨架",
    "方向": "变高",
    "A": 140.4461,
    "B": 80.5223,
    "被动": false
   },
   {
    "描述符": "ffrac",
    "中文": "含氟溶剂比例",
    "组": "氟化/稀释",
    "方向": "变高（从无到有）",
    "A": 0.6426,
    "B": 0.0,
    "被动": false
   },
   {
    "描述符": "lnsites",
    "中文": "每个 Li⁺ 的配位位点",
    "组": "配位（醚氧）",
    "方向": "变低",
    "A": 9.9753,
    "B": 23.9809,
    "被动": false
   },
   {
    "描述符": "dil",
    "中文": "稀释剂摩尔比例",
    "组": "氟化/稀释",
    "方向": "变高（从无到有）",
    "A": 0.3636,
    "B": 0.0,
    "被动": false
   }
  ],
  "物性": [
   {
    "物性": "离子电导率",
    "方向": "变低",
    "A": 1.28,
    "B": 2.14,
    "单位": "mS cm−1",
    "温度": null
   },
   {
    "物性": "Li⁺迁移数",
    "方向": "变高",
    "A": 0.24,
    "B": 0.2,
    "单位": "",
    "温度": null
   },
   {
    "物性": "黏度",
    "方向": "变低",
    "A": 9.04,
    "B": 17.69,
    "单位": "mPa s",
    "温度": null
   }
  ],
  "条件": [
   {
    "条件": "温度",
    "方向": "相近",
    "A": 25.0,
    "B": 25.0
   },
   {
    "条件": "电流密度",
    "方向": "变低",
    "A": 1.0,
    "B": 8.0
   },
   {
    "条件": "测试方法",
    "方向": "相同",
    "A": 0.0,
    "B": 0.0
   },
   {
    "条件": "圈数",
    "方向": "一边未报告",
    "A": 400,
    "B": null
   }
  ],
  "条件含默认值": [
   "温度默认"
  ],
  "性能": {
   "方向": "变高",
   "倍数": 0.5667,
   "倍数含义": "损失（100 − CE）之比",
   "好于参照": true,
   "值A": 98.3,
   "值B": 97.0,
   "指标A": "Li‖Cu CE",
   "指标B": "Li‖Cu CE"
  },
  "表述文字": "【P199｜Li‖Cu CE｜配方和条件都变】实验样 HFE-based（0.6 mol L−1 LiTFSI；0.4 mol L−1 LiFSI；FEC:DOL:TTE = 4:5:11（体积比），测试 T16）相对 对比样 ether-based（0.6 mol L−1 LiTFSI；0.4 mol L−1 LiFSI；DOL:DME = 1:1（体积比），测试 T18）｜组分变化：加入 FEC（4 体积比份）；DOL 1 体积比份 → 5 体积比份；加入 TTE（11 体积比份）；去掉 DME（其中 FEC：成膜/活性溶剂）｜描述符：非氟醚氧 变低；α 氟化醚氧 变高（从无到有）；碳酸酯 变高（从无到有）；溶剂 F 原子数 变高（从无到有）；溶剂环数 变高；可旋转键数 变高；TPSA 变高；溶剂分子量 变高；含氟溶剂比例 变高（从无到有）；每个 Li⁺ 的配位位点 变低；稀释剂摩尔比例 变高（从无到有）｜物性：离子电导率 变低；Li⁺迁移数 变高；黏度 变低｜条件：电流密度 变低；圈数 一边未报告（含默认值：温度默认）｜性能：Li‖Cu CE 变高"
 },
 {
  "编号": "PC00613",
  "论文": "P199",
  "类别": "LiCu_CE",
  "比较类型": "同测试换配方",
  "A": {
   "测试": "T17",
   "测试名": "LiCu高面积容量循环",
   "配方": "H",
   "配方名": "HFE-based",
   "recipe": "RH",
   "是否对照": false,
   "配方文字": "0.6 mol L−1 LiTFSI；0.4 mol L−1 LiFSI；FEC:DOL:TTE = 4:5:11（体积比）",
   "表述编号": "ST2097",
   "证据句子": [
    "M0185"
   ],
   "标记": [
    "温度默认"
   ]
  },
  "B": {
   "测试": "T17",
   "测试名": "LiCu高面积容量循环",
   "配方": "E",
   "配方名": "ether-based",
   "recipe": "RE",
   "是否对照": true,
   "配方文字": "0.6 mol L−1 LiTFSI；0.4 mol L−1 LiFSI；DOL:DME = 1:1（体积比）",
   "表述编号": "ST2096",
   "证据句子": [
    "M0186"
   ],
   "标记": [
    "温度默认"
   ]
  },
  "组分变化": "加入 FEC（4 体积比份）；DOL 1 体积比份 → 5 体积比份；加入 TTE（11 体积比份）；去掉 DME",
  "作者改动的组分": [
   "DME",
   "DOL",
   "FEC",
   "TTE"
  ],
  "特殊组分变化": [
   {
    "组分": "FEC",
    "类型": "成膜/活性溶剂"
   }
  ],
  "电解液相同但样品编号不同": false,
  "描述符": [
   {
    "描述符": "eo",
    "中文": "非氟醚氧",
    "组": "配位（醚氧）",
    "方向": "变低",
    "A": 0.7148,
    "B": 2.0,
    "被动": false
   },
   {
    "描述符": "eo_a",
    "中文": "α 氟化醚氧",
    "组": "氟化/稀释",
    "方向": "变高（从无到有）",
    "A": 0.3636,
    "B": 0.0,
    "被动": false
   },
   {
    "描述符": "carbonate",
    "中文": "碳酸酯",
    "组": "羰基/碳酸酯",
    "方向": "变高（从无到有）",
    "A": 0.279,
    "B": 0.0,
    "被动": false
   },
   {
    "描述符": "fat",
    "中文": "溶剂 F 原子数",
    "组": "氟化/稀释",
    "方向": "变高（从无到有）",
    "A": 3.1879,
    "B": 0.0,
    "被动": false
   },
   {
    "描述符": "ring",
    "中文": "溶剂环数",
    "组": "溶剂骨架",
    "方向": "变高",
    "A": 0.6364,
    "B": 0.5984,
    "被动": false
   },
   {
    "描述符": "rotb",
    "中文": "可旋转键数",
    "组": "溶剂骨架",
    "方向": "变高",
    "A": 1.818,
    "B": 1.2049,
    "被动": false
   },
   {
    "描述符": "tpsa",
    "中文": "TPSA",
    "组": "其他（单独成组或数据少）",
    "方向": "变高",
    "A": 19.8664,
    "B": 18.46,
    "被动": false
   },
   {
    "描述符": "mw",
    "中文": "溶剂分子量",
    "组": "溶剂骨架",
    "方向": "变高",
    "A": 140.4461,
    "B": 80.5223,
    "被动": false
   },
   {
    "描述符": "ffrac",
    "中文": "含氟溶剂比例",
    "组": "氟化/稀释",
    "方向": "变高（从无到有）",
    "A": 0.6426,
    "B": 0.0,
    "被动": false
   },
   {
    "描述符": "lnsites",
    "中文": "每个 Li⁺ 的配位位点",
    "组": "配位（醚氧）",
    "方向": "变低",
    "A": 9.9753,
    "B": 23.9809,
    "被动": false
   },
   {
    "描述符": "dil",
    "中文": "稀释剂摩尔比例",
    "组": "氟化/稀释",
    "方向": "变高（从无到有）",
    "A": 0.3636,
    "B": 0.0,
    "被动": false
   }
  ],
  "物性": [
   {
    "物性": "离子电导率",
    "方向": "变低",
    "A": 1.28,
    "B": 2.14,
    "单位": "mS cm−1",
    "温度": null
   },
   {
    "物性": "Li⁺迁移数",
    "方向": "变高",
    "A": 0.24,
    "B": 0.2,
    "单位": "",
    "温度": null
   },
   {
    "物性": "黏度",
    "方向": "变低",
    "A": 9.04,
    "B": 17.69,
    "单位": "mPa s",
    "温度": null
   }
  ],
  "条件": [
   {
    "条件": "温度",
    "方向": "相近",
    "A": 25.0,
    "B": 25.0
   },
   {
    "条件": "电流密度",
    "方向": "相近",
    "A": 1.0,
    "B": 1.0
   },
   {
    "条件": "测试方法",
    "方向": "相同",
    "A": 0.0,
    "B": 0.0
   },
   {
    "条件": "圈数",
    "方向": "一边未报告",
    "A": null,
    "B": 25
   }
  ],
  "条件含默认值": [
   "温度默认"
  ],
  "性能": {
   "方向": "变高",
   "倍数": 0.0733,
   "倍数含义": "损失（100 − CE）之比",
   "好于参照": true,
   "值A": 97.8,
   "值B": 70.0,
   "指标A": "Li‖Cu CE",
   "指标B": "Li‖Cu CE"
  },
  "表述文字": "【P199｜Li‖Cu CE｜同测试换配方】实验样 HFE-based（0.6 mol L−1 LiTFSI；0.4 mol L−1 LiFSI；FEC:DOL:TTE = 4:5:11（体积比），测试 T17）相对 对比样 ether-based（0.6 mol L−1 LiTFSI；0.4 mol L−1 LiFSI；DOL:DME = 1:1（体积比），测试 T17）｜组分变化：加入 FEC（4 体积比份）；DOL 1 体积比份 → 5 体积比份；加入 TTE（11 体积比份）；去掉 DME（其中 FEC：成膜/活性溶剂）｜描述符：非氟醚氧 变低；α 氟化醚氧 变高（从无到有）；碳酸酯 变高（从无到有）；溶剂 F 原子数 变高（从无到有）；溶剂环数 变高；可旋转键数 变高；TPSA 变高；溶剂分子量 变高；含氟溶剂比例 变高（从无到有）；每个 Li⁺ 的配位位点 变低；稀释剂摩尔比例 变高（从无到有）｜物性：离子电导率 变低；Li⁺迁移数 变高；黏度 变低｜条件：圈数 一边未报告（含默认值：温度默认）｜性能：Li‖Cu CE 变高"
 },
 {
  "编号": "PC00614",
  "论文": "P199",
  "类别": "LiCu_CE",
  "比较类型": "同配方换条件",
  "A": {
   "测试": "T18",
   "测试名": "LiCu电流密度响应",
   "配方": "E",
   "配方名": "ether-based",
   "recipe": "RE",
   "是否对照": true,
   "配方文字": "0.6 mol L−1 LiTFSI；0.4 mol L−1 LiFSI；DOL:DME = 1:1（体积比）",
   "表述编号": "ST2099",
   "证据句子": [
    "M0189"
   ],
   "标记": [
    "温度默认"
   ]
  },
  "B": {
   "测试": "T17",
   "测试名": "LiCu高面积容量循环",
   "配方": "E",
   "配方名": "ether-based",
   "recipe": "RE",
   "是否对照": true,
   "配方文字": "0.6 mol L−1 LiTFSI；0.4 mol L−1 LiFSI；DOL:DME = 1:1（体积比）",
   "表述编号": "ST2096",
   "证据句子": [
    "M0186"
   ],
   "标记": [
    "温度默认"
   ]
  },
  "组分变化": "配方相同",
  "作者改动的组分": [],
  "特殊组分变化": [],
  "电解液相同但样品编号不同": false,
  "描述符": [],
  "物性": [
   {
    "物性": "离子电导率",
    "方向": "相近",
    "A": 2.14,
    "B": 2.14,
    "单位": "mS cm−1",
    "温度": null
   },
   {
    "物性": "Li⁺迁移数",
    "方向": "相近",
    "A": 0.2,
    "B": 0.2,
    "单位": "",
    "温度": null
   },
   {
    "物性": "黏度",
    "方向": "相近",
    "A": 17.69,
    "B": 17.69,
    "单位": "mPa s",
    "温度": null
   }
  ],
  "条件": [
   {
    "条件": "温度",
    "方向": "相近",
    "A": 25.0,
    "B": 25.0
   },
   {
    "条件": "电流密度",
    "方向": "变高",
    "A": 8.0,
    "B": 1.0
   },
   {
    "条件": "测试方法",
    "方向": "相同",
    "A": 0.0,
    "B": 0.0
   },
   {
    "条件": "圈数",
    "方向": "一边未报告",
    "A": null,
    "B": 25
   }
  ],
  "条件含默认值": [
   "温度默认"
  ],
  "性能": {
   "方向": "变高",
   "倍数": 0.1,
   "倍数含义": "损失（100 − CE）之比",
   "好于参照": true,
   "值A": 97.0,
   "值B": 70.0,
   "指标A": "Li‖Cu CE",
   "指标B": "Li‖Cu CE"
  },
  "表述文字": "【P199｜Li‖Cu CE｜同配方换条件】对比样 ether-based（0.6 mol L−1 LiTFSI；0.4 mol L−1 LiFSI；DOL:DME = 1:1（体积比），测试 T18）相对 对比样 ether-based（0.6 mol L−1 LiTFSI；0.4 mol L−1 LiFSI；DOL:DME = 1:1（体积比），测试 T17）｜组分变化：配方相同｜描述符：配方相同｜物性：离子电导率 相近；Li⁺迁移数 相近；黏度 相近｜条件：电流密度 变高；圈数 一边未报告（含默认值：温度默认）｜性能：Li‖Cu CE 变高"
 },
 {
  "编号": "PC00615",
  "论文": "P199",
  "类别": "LiCu_CE",
  "比较类型": "配方和条件都变",
  "A": {
   "测试": "T17",
   "测试名": "LiCu高面积容量循环",
   "配方": "H",
   "配方名": "HFE-based",
   "recipe": "RH",
   "是否对照": false,
   "配方文字": "0.6 mol L−1 LiTFSI；0.4 mol L−1 LiFSI；FEC:DOL:TTE = 4:5:11（体积比）",
   "表述编号": "ST2097",
   "证据句子": [
    "M0185"
   ],
   "标记": [
    "温度默认"
   ]
  },
  "B": {
   "测试": "T18",
   "测试名": "LiCu电流密度响应",
   "配方": "E",
   "配方名": "ether-based",
   "recipe": "RE",
   "是否对照": true,
   "配方文字": "0.6 mol L−1 LiTFSI；0.4 mol L−1 LiFSI；DOL:DME = 1:1（体积比）",
   "表述编号": "ST2099",
   "证据句子": [
    "M0189"
   ],
   "标记": [
    "温度默认"
   ]
  },
  "组分变化": "加入 FEC（4 体积比份）；DOL 1 体积比份 → 5 体积比份；加入 TTE（11 体积比份）；去掉 DME",
  "作者改动的组分": [
   "DME",
   "DOL",
   "FEC",
   "TTE"
  ],
  "特殊组分变化": [
   {
    "组分": "FEC",
    "类型": "成膜/活性溶剂"
   }
  ],
  "电解液相同但样品编号不同": false,
  "描述符": [
   {
    "描述符": "eo",
    "中文": "非氟醚氧",
    "组": "配位（醚氧）",
    "方向": "变低",
    "A": 0.7148,
    "B": 2.0,
    "被动": false
   },
   {
    "描述符": "eo_a",
    "中文": "α 氟化醚氧",
    "组": "氟化/稀释",
    "方向": "变高（从无到有）",
    "A": 0.3636,
    "B": 0.0,
    "被动": false
   },
   {
    "描述符": "carbonate",
    "中文": "碳酸酯",
    "组": "羰基/碳酸酯",
    "方向": "变高（从无到有）",
    "A": 0.279,
    "B": 0.0,
    "被动": false
   },
   {
    "描述符": "fat",
    "中文": "溶剂 F 原子数",
    "组": "氟化/稀释",
    "方向": "变高（从无到有）",
    "A": 3.1879,
    "B": 0.0,
    "被动": false
   },
   {
    "描述符": "ring",
    "中文": "溶剂环数",
    "组": "溶剂骨架",
    "方向": "变高",
    "A": 0.6364,
    "B": 0.5984,
    "被动": false
   },
   {
    "描述符": "rotb",
    "中文": "可旋转键数",
    "组": "溶剂骨架",
    "方向": "变高",
    "A": 1.818,
    "B": 1.2049,
    "被动": false
   },
   {
    "描述符": "tpsa",
    "中文": "TPSA",
    "组": "其他（单独成组或数据少）",
    "方向": "变高",
    "A": 19.8664,
    "B": 18.46,
    "被动": false
   },
   {
    "描述符": "mw",
    "中文": "溶剂分子量",
    "组": "溶剂骨架",
    "方向": "变高",
    "A": 140.4461,
    "B": 80.5223,
    "被动": false
   },
   {
    "描述符": "ffrac",
    "中文": "含氟溶剂比例",
    "组": "氟化/稀释",
    "方向": "变高（从无到有）",
    "A": 0.6426,
    "B": 0.0,
    "被动": false
   },
   {
    "描述符": "lnsites",
    "中文": "每个 Li⁺ 的配位位点",
    "组": "配位（醚氧）",
    "方向": "变低",
    "A": 9.9753,
    "B": 23.9809,
    "被动": false
   },
   {
    "描述符": "dil",
    "中文": "稀释剂摩尔比例",
    "组": "氟化/稀释",
    "方向": "变高（从无到有）",
    "A": 0.3636,
    "B": 0.0,
    "被动": false
   }
  ],
  "物性": [
   {
    "物性": "离子电导率",
    "方向": "变低",
    "A": 1.28,
    "B": 2.14,
    "单位": "mS cm−1",
    "温度": null
   },
   {
    "物性": "Li⁺迁移数",
    "方向": "变高",
    "A": 0.24,
    "B": 0.2,
    "单位": "",
    "温度": null
   },
   {
    "物性": "黏度",
    "方向": "变低",
    "A": 9.04,
    "B": 17.69,
    "单位": "mPa s",
    "温度": null
   }
  ],
  "条件": [
   {
    "条件": "温度",
    "方向": "相近",
    "A": 25.0,
    "B": 25.0
   },
   {
    "条件": "电流密度",
    "方向": "变低",
    "A": 1.0,
    "B": 8.0
   },
   {
    "条件": "测试方法",
    "方向": "相同",
    "A": 0.0,
    "B": 0.0
   }
  ],
  "条件含默认值": [
   "温度默认"
  ],
  "性能": {
   "方向": "变高",
   "倍数": 0.7333,
   "倍数含义": "损失（100 − CE）之比",
   "好于参照": true,
   "值A": 97.8,
   "值B": 97.0,
   "指标A": "Li‖Cu CE",
   "指标B": "Li‖Cu CE"
  },
  "表述文字": "【P199｜Li‖Cu CE｜配方和条件都变】实验样 HFE-based（0.6 mol L−1 LiTFSI；0.4 mol L−1 LiFSI；FEC:DOL:TTE = 4:5:11（体积比），测试 T17）相对 对比样 ether-based（0.6 mol L−1 LiTFSI；0.4 mol L−1 LiFSI；DOL:DME = 1:1（体积比），测试 T18）｜组分变化：加入 FEC（4 体积比份）；DOL 1 体积比份 → 5 体积比份；加入 TTE（11 体积比份）；去掉 DME（其中 FEC：成膜/活性溶剂）｜描述符：非氟醚氧 变低；α 氟化醚氧 变高（从无到有）；碳酸酯 变高（从无到有）；溶剂 F 原子数 变高（从无到有）；溶剂环数 变高；可旋转键数 变高；TPSA 变高；溶剂分子量 变高；含氟溶剂比例 变高（从无到有）；每个 Li⁺ 的配位位点 变低；稀释剂摩尔比例 变高（从无到有）｜物性：离子电导率 变低；Li⁺迁移数 变高；黏度 变低｜条件：电流密度 变低（含默认值：温度默认）｜性能：Li‖Cu CE 变高"
 },
 {
  "编号": "PC00616",
  "论文": "P199",
  "类别": "每圈衰减率",
  "比较类型": "同测试换配方",
  "A": {
   "测试": "T11",
   "测试名": "化成后0.2 C循环",
   "配方": "H",
   "配方名": "HFE-based",
   "recipe": "RH",
   "是否对照": false,
   "配方文字": "0.6 mol L−1 LiTFSI；0.4 mol L−1 LiFSI；FEC:DOL:TTE = 4:5:11（体积比）",
   "表述编号": "ST2077",
   "证据句子": [
    "M0164",
    "M0168"
   ],
   "标记": [
    "E/S默认",
    "由容量换算"
   ]
  },
  "B": {
   "测试": "T11",
   "测试名": "化成后0.2 C循环",
   "配方": "E",
   "配方名": "ether-based",
   "recipe": "RE",
   "是否对照": true,
   "配方文字": "0.6 mol L−1 LiTFSI；0.4 mol L−1 LiFSI；DOL:DME = 1:1（体积比）",
   "表述编号": "ST2074",
   "证据句子": [
    "M0164",
    "M0168"
   ],
   "标记": [
    "E/S默认",
    "由容量换算"
   ]
  },
  "组分变化": "加入 FEC（4 体积比份）；DOL 1 体积比份 → 5 体积比份；加入 TTE（11 体积比份）；去掉 DME",
  "作者改动的组分": [
   "DME",
   "DOL",
   "FEC",
   "TTE"
  ],
  "特殊组分变化": [
   {
    "组分": "FEC",
    "类型": "成膜/活性溶剂"
   }
  ],
  "电解液相同但样品编号不同": false,
  "描述符": [
   {
    "描述符": "eo",
    "中文": "非氟醚氧",
    "组": "配位（醚氧）",
    "方向": "变低",
    "A": 0.7148,
    "B": 2.0,
    "被动": false
   },
   {
    "描述符": "eo_a",
    "中文": "α 氟化醚氧",
    "组": "氟化/稀释",
    "方向": "变高（从无到有）",
    "A": 0.3636,
    "B": 0.0,
    "被动": false
   },
   {
    "描述符": "carbonate",
    "中文": "碳酸酯",
    "组": "羰基/碳酸酯",
    "方向": "变高（从无到有）",
    "A": 0.279,
    "B": 0.0,
    "被动": false
   },
   {
    "描述符": "fat",
    "中文": "溶剂 F 原子数",
    "组": "氟化/稀释",
    "方向": "变高（从无到有）",
    "A": 3.1879,
    "B": 0.0,
    "被动": false
   },
   {
    "描述符": "ring",
    "中文": "溶剂环数",
    "组": "溶剂骨架",
    "方向": "变高",
    "A": 0.6364,
    "B": 0.5984,
    "被动": false
   },
   {
    "描述符": "rotb",
    "中文": "可旋转键数",
    "组": "溶剂骨架",
    "方向": "变高",
    "A": 1.818,
    "B": 1.2049,
    "被动": false
   },
   {
    "描述符": "tpsa",
    "中文": "TPSA",
    "组": "其他（单独成组或数据少）",
    "方向": "变高",
    "A": 19.8664,
    "B": 18.46,
    "被动": false
   },
   {
    "描述符": "mw",
    "中文": "溶剂分子量",
    "组": "溶剂骨架",
    "方向": "变高",
    "A": 140.4461,
    "B": 80.5223,
    "被动": false
   },
   {
    "描述符": "ffrac",
    "中文": "含氟溶剂比例",
    "组": "氟化/稀释",
    "方向": "变高（从无到有）",
    "A": 0.6426,
    "B": 0.0,
    "被动": false
   },
   {
    "描述符": "lnsites",
    "中文": "每个 Li⁺ 的配位位点",
    "组": "配位（醚氧）",
    "方向": "变低",
    "A": 9.9753,
    "B": 23.9809,
    "被动": false
   },
   {
    "描述符": "dil",
    "中文": "稀释剂摩尔比例",
    "组": "氟化/稀释",
    "方向": "变高（从无到有）",
    "A": 0.3636,
    "B": 0.0,
    "被动": false
   }
  ],
  "物性": [
   {
    "物性": "离子电导率",
    "方向": "变低",
    "A": 1.28,
    "B": 2.14,
    "单位": "mS cm−1",
    "温度": null
   },
   {
    "物性": "Li⁺迁移数",
    "方向": "变高",
    "A": 0.24,
    "B": 0.2,
    "单位": "",
    "温度": null
   },
   {
    "物性": "黏度",
    "方向": "变低",
    "A": 9.04,
    "B": 17.69,
    "单位": "mPa s",
    "温度": null
   }
  ],
  "条件": [
   {
    "条件": "E/S",
    "方向": "相近",
    "A": 73.68,
    "B": 73.68
   },
   {
    "条件": "硫载量",
    "方向": "相近",
    "A": 1.35,
    "B": 1.35
   },
   {
    "条件": "正极含硫",
    "方向": "相近",
    "A": 56.0,
    "B": 56.0
   },
   {
    "条件": "倍率",
    "方向": "相近",
    "A": 0.2,
    "B": 0.2
   },
   {
    "条件": "温度",
    "方向": "相近",
    "A": 25.0,
    "B": 25.0
   },
   {
    "条件": "电池形式",
    "方向": "相同",
    "A": 0.0,
    "B": 0.0
   },
   {
    "条件": "圈数",
    "方向": "相近",
    "A": 100,
    "B": 100
   }
  ],
  "条件含默认值": [
   "E/S默认"
  ],
  "性能": {
   "方向": "变低",
   "倍数": 0.3345,
   "倍数含义": "每圈衰减率之比",
   "好于参照": true,
   "值A": 0.1852,
   "值B": 0.5536,
   "指标A": "每圈衰减率（%/圈，由硫比放电容量换算）",
   "指标B": "每圈衰减率（%/圈，由硫比放电容量换算）"
  },
  "表述文字": "【P199｜每圈衰减率｜同测试换配方】实验样 HFE-based（0.6 mol L−1 LiTFSI；0.4 mol L−1 LiFSI；FEC:DOL:TTE = 4:5:11（体积比），测试 T11）相对 对比样 ether-based（0.6 mol L−1 LiTFSI；0.4 mol L−1 LiFSI；DOL:DME = 1:1（体积比），测试 T11）｜组分变化：加入 FEC（4 体积比份）；DOL 1 体积比份 → 5 体积比份；加入 TTE（11 体积比份）；去掉 DME（其中 FEC：成膜/活性溶剂）｜描述符：非氟醚氧 变低；α 氟化醚氧 变高（从无到有）；碳酸酯 变高（从无到有）；溶剂 F 原子数 变高（从无到有）；溶剂环数 变高；可旋转键数 变高；TPSA 变高；溶剂分子量 变高；含氟溶剂比例 变高（从无到有）；每个 Li⁺ 的配位位点 变低；稀释剂摩尔比例 变高（从无到有）｜物性：离子电导率 变低；Li⁺迁移数 变高；黏度 变低｜条件：相同（含默认值：E/S默认）｜性能：每圈衰减率 变低"
 },
 {
  "编号": "PC00617",
  "论文": "P199",
  "类别": "首圈容量",
  "比较类型": "同测试换配方",
  "A": {
   "测试": "T11",
   "测试名": "化成后0.2 C循环",
   "配方": "H",
   "配方名": "HFE-based",
   "recipe": "RH",
   "是否对照": false,
   "配方文字": "0.6 mol L−1 LiTFSI；0.4 mol L−1 LiFSI；FEC:DOL:TTE = 4:5:11（体积比）",
   "表述编号": "ST2076",
   "证据句子": [
    "M0164",
    "M0168"
   ],
   "标记": [
    "E/S默认"
   ]
  },
  "B": {
   "测试": "T11",
   "测试名": "化成后0.2 C循环",
   "配方": "E",
   "配方名": "ether-based",
   "recipe": "RE",
   "是否对照": true,
   "配方文字": "0.6 mol L−1 LiTFSI；0.4 mol L−1 LiFSI；DOL:DME = 1:1（体积比）",
   "表述编号": "ST2073",
   "证据句子": [
    "M0164",
    "M0168"
   ],
   "标记": [
    "E/S默认"
   ]
  },
  "组分变化": "加入 FEC（4 体积比份）；DOL 1 体积比份 → 5 体积比份；加入 TTE（11 体积比份）；去掉 DME",
  "作者改动的组分": [
   "DME",
   "DOL",
   "FEC",
   "TTE"
  ],
  "特殊组分变化": [
   {
    "组分": "FEC",
    "类型": "成膜/活性溶剂"
   }
  ],
  "电解液相同但样品编号不同": false,
  "描述符": [
   {
    "描述符": "eo",
    "中文": "非氟醚氧",
    "组": "配位（醚氧）",
    "方向": "变低",
    "A": 0.7148,
    "B": 2.0,
    "被动": false
   },
   {
    "描述符": "eo_a",
    "中文": "α 氟化醚氧",
    "组": "氟化/稀释",
    "方向": "变高（从无到有）",
    "A": 0.3636,
    "B": 0.0,
    "被动": false
   },
   {
    "描述符": "carbonate",
    "中文": "碳酸酯",
    "组": "羰基/碳酸酯",
    "方向": "变高（从无到有）",
    "A": 0.279,
    "B": 0.0,
    "被动": false
   },
   {
    "描述符": "fat",
    "中文": "溶剂 F 原子数",
    "组": "氟化/稀释",
    "方向": "变高（从无到有）",
    "A": 3.1879,
    "B": 0.0,
    "被动": false
   },
   {
    "描述符": "ring",
    "中文": "溶剂环数",
    "组": "溶剂骨架",
    "方向": "变高",
    "A": 0.6364,
    "B": 0.5984,
    "被动": false
   },
   {
    "描述符": "rotb",
    "中文": "可旋转键数",
    "组": "溶剂骨架",
    "方向": "变高",
    "A": 1.818,
    "B": 1.2049,
    "被动": false
   },
   {
    "描述符": "tpsa",
    "中文": "TPSA",
    "组": "其他（单独成组或数据少）",
    "方向": "变高",
    "A": 19.8664,
    "B": 18.46,
    "被动": false
   },
   {
    "描述符": "mw",
    "中文": "溶剂分子量",
    "组": "溶剂骨架",
    "方向": "变高",
    "A": 140.4461,
    "B": 80.5223,
    "被动": false
   },
   {
    "描述符": "ffrac",
    "中文": "含氟溶剂比例",
    "组": "氟化/稀释",
    "方向": "变高（从无到有）",
    "A": 0.6426,
    "B": 0.0,
    "被动": false
   },
   {
    "描述符": "lnsites",
    "中文": "每个 Li⁺ 的配位位点",
    "组": "配位（醚氧）",
    "方向": "变低",
    "A": 9.9753,
    "B": 23.9809,
    "被动": false
   },
   {
    "描述符": "dil",
    "中文": "稀释剂摩尔比例",
    "组": "氟化/稀释",
    "方向": "变高（从无到有）",
    "A": 0.3636,
    "B": 0.0,
    "被动": false
   }
  ],
  "物性": [
   {
    "物性": "离子电导率",
    "方向": "变低",
    "A": 1.28,
    "B": 2.14,
    "单位": "mS cm−1",
    "温度": null
   },
   {
    "物性": "Li⁺迁移数",
    "方向": "变高",
    "A": 0.24,
    "B": 0.2,
    "单位": "",
    "温度": null
   },
   {
    "物性": "黏度",
    "方向": "变低",
    "A": 9.04,
    "B": 17.69,
    "单位": "mPa s",
    "温度": null
   }
  ],
  "条件": [
   {
    "条件": "E/S",
    "方向": "相近",
    "A": 73.68,
    "B": 73.68
   },
   {
    "条件": "硫载量",
    "方向": "相近",
    "A": 1.35,
    "B": 1.35
   },
   {
    "条件": "正极含硫",
    "方向": "相近",
    "A": 56.0,
    "B": 56.0
   },
   {
    "条件": "倍率",
    "方向": "相近",
    "A": 0.2,
    "B": 0.2
   },
   {
    "条件": "温度",
    "方向": "相近",
    "A": 25.0,
    "B": 25.0
   },
   {
    "条件": "电池形式",
    "方向": "相同",
    "A": 0.0,
    "B": 0.0
   }
  ],
  "条件含默认值": [
   "E/S默认"
  ],
  "性能": {
   "方向": "变高",
   "倍数": 1.1173,
   "倍数含义": "容量之比",
   "好于参照": true,
   "值A": 1162.0,
   "值B": 1040.0,
   "指标A": "硫比放电容量",
   "指标B": "硫比放电容量"
  },
  "表述文字": "【P199｜首圈容量｜同测试换配方】实验样 HFE-based（0.6 mol L−1 LiTFSI；0.4 mol L−1 LiFSI；FEC:DOL:TTE = 4:5:11（体积比），测试 T11）相对 对比样 ether-based（0.6 mol L−1 LiTFSI；0.4 mol L−1 LiFSI；DOL:DME = 1:1（体积比），测试 T11）｜组分变化：加入 FEC（4 体积比份）；DOL 1 体积比份 → 5 体积比份；加入 TTE（11 体积比份）；去掉 DME（其中 FEC：成膜/活性溶剂）｜描述符：非氟醚氧 变低；α 氟化醚氧 变高（从无到有）；碳酸酯 变高（从无到有）；溶剂 F 原子数 变高（从无到有）；溶剂环数 变高；可旋转键数 变高；TPSA 变高；溶剂分子量 变高；含氟溶剂比例 变高（从无到有）；每个 Li⁺ 的配位位点 变低；稀释剂摩尔比例 变高（从无到有）｜物性：离子电导率 变低；Li⁺迁移数 变高；黏度 变低｜条件：相同（含默认值：E/S默认）｜性能：首圈容量 变高"
 },
 {
  "编号": "PC00618",
  "论文": "P200",
  "类别": "每圈衰减率",
  "比较类型": "同配方换条件",
  "A": {
   "测试": "T9",
   "测试名": "2C长循环",
   "配方": "F2",
   "配方名": "m-G4",
   "recipe": "R2",
   "是否对照": false,
   "配方文字": "TEGDME（用量未报告）；1 M LiTFSI；0.2 M LiNO3；20 vol% TOLUENE；5 wt% ADD_TRIAL",
   "表述编号": "ST2109",
   "证据句子": [
    "M0192"
   ],
   "标记": []
  },
  "B": {
   "测试": "T8",
   "测试名": "0.1C循环",
   "配方": "F2",
   "配方名": "m-G4",
   "recipe": "R2",
   "是否对照": false,
   "配方文字": "TEGDME（用量未报告）；1 M LiTFSI；0.2 M LiNO3；20 vol% TOLUENE；5 wt% ADD_TRIAL",
   "表述编号": "ST2107",
   "证据句子": [
    "M0192"
   ],
   "标记": []
  },
  "组分变化": "配方相同",
  "作者改动的组分": [],
  "特殊组分变化": [],
  "电解液相同但样品编号不同": false,
  "描述符": [],
  "物性": [
   {
    "物性": "Li₂S 溶解",
    "方向": "相近",
    "A": 3.5,
    "B": 3.5,
    "单位": "M（S2及M0198",
    "温度": null
   },
   {
    "物性": "其他（未归类）",
    "方向": "相近",
    "A": 0.12,
    "B": 0.12,
    "单位": "M",
    "温度": null
   }
  ],
  "条件": [
   {
    "条件": "E/S",
    "方向": "相近",
    "A": 11.79,
    "B": 11.79
   },
   {
    "条件": "硫载量",
    "方向": "相近",
    "A": 1.5,
    "B": 1.5
   },
   {
    "条件": "倍率",
    "方向": "变高",
    "A": 2.0,
    "B": 0.1
   },
   {
    "条件": "温度",
    "方向": "相近",
    "A": 25.0,
    "B": 25.0
   },
   {
    "条件": "电池形式",
    "方向": "相同",
    "A": 0.0,
    "B": 0.0
   },
   {
    "条件": "圈数",
    "方向": "变高",
    "A": 2000,
    "B": 450
   }
  ],
  "条件含默认值": [],
  "性能": {
   "方向": "变低",
   "倍数": 0.4641,
   "倍数含义": "每圈衰减率之比",
   "好于参照": true,
   "值A": 0.0165,
   "值B": 0.0356,
   "指标A": "每圈衰减率（%/圈，由容量保持率换算）",
   "指标B": "每圈衰减率（%/圈，由容量保持率换算）"
  },
  "表述文字": "【P200｜每圈衰减率｜同配方换条件】实验样 m-G4（TEGDME（用量未报告）；1 M LiTFSI；0.2 M LiNO3；20 vol% TOLUENE；5 wt% ADD_TRIAL，测试 T9）相对 实验样 m-G4（TEGDME（用量未报告）；1 M LiTFSI；0.2 M LiNO3；20 vol% TOLUENE；5 wt% ADD_TRIAL，测试 T8）｜组分变化：配方相同｜描述符：配方相同｜物性：Li₂S 溶解 相近；其他（未归类） 相近｜条件：倍率 变高；圈数 变高｜性能：每圈衰减率 变低"
 },
 {
  "编号": "PC00619",
  "论文": "P201",
  "类别": "每圈衰减率",
  "比较类型": "同测试换配方",
  "A": {
   "测试": "T09",
   "测试名": "0.5 C 长循环",
   "配方": "F2",
   "配方名": "2 wt.% TAA",
   "recipe": "R2",
   "是否对照": false,
   "配方文字": "1 M LiTFSI；2 wt.% LiNO3；2 wt.% TAA；DOL:DME = 1（与 DME 体积比）:1（与 DOL 体积比）（体积比）",
   "表述编号": "ST2119",
   "证据句子": [
    "M0138",
    "M0139"
   ],
   "标记": [
    "LiNO3按质量分数换算",
    "由容量换算"
   ]
  },
  "B": {
   "测试": "T09",
   "测试名": "0.5 C 长循环",
   "配方": "F0",
   "配方名": "BLANK",
   "recipe": "R0",
   "是否对照": true,
   "配方文字": "1 M LiTFSI；2 wt.% LiNO3；DOL:DME = 1（与 DME 体积比）:1（与 DOL 体积比）（体积比）",
   "表述编号": "ST2117",
   "证据句子": [
    "M0138",
    "M0139"
   ],
   "标记": [
    "LiNO3按质量分数换算",
    "由容量换算"
   ]
  },
  "组分变化": "加入 TAA（2 wt.%）",
  "作者改动的组分": [
   "TAA"
  ],
  "特殊组分变化": [
   {
    "组分": "TAA",
    "类型": "描述符看不到"
   }
  ],
  "电解液相同但样品编号不同": false,
  "描述符": [
   {
    "描述符": "lino3",
    "中文": "LiNO₃ 浓度",
    "组": "LiNO₃",
    "方向": "变高",
    "A": 0.3785,
    "B": 0.3708,
    "被动": true
   }
  ],
  "物性": [
   {
    "物性": "黏度",
    "方向": "相近",
    "A": 1.82,
    "B": 1.78,
    "单位": "mPa.s",
    "温度": null
   }
  ],
  "条件": [
   {
    "条件": "硫载量",
    "方向": "相近",
    "A": 1.2,
    "B": 1.2
   },
   {
    "条件": "倍率",
    "方向": "相近",
    "A": 0.5,
    "B": 0.5
   },
   {
    "条件": "温度",
    "方向": "相近",
    "A": 25.0,
    "B": 25.0
   },
   {
    "条件": "电池形式",
    "方向": "相同",
    "A": 0.0,
    "B": 0.0
   },
   {
    "条件": "圈数",
    "方向": "相近",
    "A": 200,
    "B": 200
   }
  ],
  "条件含默认值": [],
  "性能": {
   "方向": "变低",
   "倍数": 0.8196,
   "倍数含义": "每圈衰减率之比",
   "好于参照": true,
   "值A": 0.1792,
   "值B": 0.2187,
   "指标A": "每圈衰减率（%/圈，由比放电容量（基准未写明）换算）",
   "指标B": "每圈衰减率（%/圈，由比放电容量（基准未写明）换算）"
  },
  "表述文字": "【P201｜每圈衰减率｜同测试换配方】实验样 2 wt.% TAA（1 M LiTFSI；2 wt.% LiNO3；2 wt.% TAA；DOL:DME = 1（与 DME 体积比）:1（与 DOL 体积比）（体积比），测试 T09）相对 对比样 BLANK（1 M LiTFSI；2 wt.% LiNO3；DOL:DME = 1（与 DME 体积比）:1（与 DOL 体积比）（体积比），测试 T09）｜组分变化：加入 TAA（2 wt.%）（其中 TAA：描述符看不到）｜描述符：LiNO₃ 浓度 变高（被动）｜物性：黏度 相近｜条件：相同｜性能：每圈衰减率 变低"
 },
 {
  "编号": "PC00620",
  "论文": "P201",
  "类别": "首圈容量",
  "比较类型": "同测试换配方",
  "A": {
   "测试": "T09",
   "测试名": "0.5 C 长循环",
   "配方": "F2",
   "配方名": "2 wt.% TAA",
   "recipe": "R2",
   "是否对照": false,
   "配方文字": "1 M LiTFSI；2 wt.% LiNO3；2 wt.% TAA；DOL:DME = 1（与 DME 体积比）:1（与 DOL 体积比）（体积比）",
   "表述编号": "ST2118",
   "证据句子": [
    "M0138",
    "M0139"
   ],
   "标记": [
    "LiNO3按质量分数换算",
    "基准未写明"
   ]
  },
  "B": {
   "测试": "T09",
   "测试名": "0.5 C 长循环",
   "配方": "F0",
   "配方名": "BLANK",
   "recipe": "R0",
   "是否对照": true,
   "配方文字": "1 M LiTFSI；2 wt.% LiNO3；DOL:DME = 1（与 DME 体积比）:1（与 DOL 体积比）（体积比）",
   "表述编号": "ST2116",
   "证据句子": [
    "M0138",
    "M0139"
   ],
   "标记": [
    "LiNO3按质量分数换算",
    "基准未写明"
   ]
  },
  "组分变化": "加入 TAA（2 wt.%）",
  "作者改动的组分": [
   "TAA"
  ],
  "特殊组分变化": [
   {
    "组分": "TAA",
    "类型": "描述符看不到"
   }
  ],
  "电解液相同但样品编号不同": false,
  "描述符": [
   {
    "描述符": "lino3",
    "中文": "LiNO₃ 浓度",
    "组": "LiNO₃",
    "方向": "变高",
    "A": 0.3785,
    "B": 0.3708,
    "被动": true
   }
  ],
  "物性": [
   {
    "物性": "黏度",
    "方向": "相近",
    "A": 1.82,
    "B": 1.78,
    "单位": "mPa.s",
    "温度": null
   }
  ],
  "条件": [
   {
    "条件": "硫载量",
    "方向": "相近",
    "A": 1.2,
    "B": 1.2
   },
   {
    "条件": "倍率",
    "方向": "相近",
    "A": 0.5,
    "B": 0.5
   },
   {
    "条件": "温度",
    "方向": "相近",
    "A": 25.0,
    "B": 25.0
   },
   {
    "条件": "电池形式",
    "方向": "相同",
    "A": 0.0,
    "B": 0.0
   }
  ],
  "条件含默认值": [],
  "性能": {
   "方向": "相近",
   "倍数": 1.0499,
   "倍数含义": "容量之比",
   "好于参照": null,
   "值A": 1148.6,
   "值B": 1094.0,
   "指标A": "比放电容量（基准未写明）",
   "指标B": "比放电容量（基准未写明）"
  },
  "表述文字": "【P201｜首圈容量｜同测试换配方】实验样 2 wt.% TAA（1 M LiTFSI；2 wt.% LiNO3；2 wt.% TAA；DOL:DME = 1（与 DME 体积比）:1（与 DOL 体积比）（体积比），测试 T09）相对 对比样 BLANK（1 M LiTFSI；2 wt.% LiNO3；DOL:DME = 1（与 DME 体积比）:1（与 DOL 体积比）（体积比），测试 T09）｜组分变化：加入 TAA（2 wt.%）（其中 TAA：描述符看不到）｜描述符：LiNO₃ 浓度 变高（被动）｜物性：黏度 相近｜条件：相同｜性能：首圈容量 相近"
 },
 {
  "编号": "PC00621",
  "论文": "P202",
  "类别": "每圈衰减率",
  "比较类型": "同测试换配方",
  "A": {
   "测试": "T05",
   "测试名": "Li–S初圈及循环性能",
   "配方": "FMgI2_3000",
   "配方名": "3000 ppm MgI2",
   "recipe": "RMgI2_3000",
   "是否对照": false,
   "配方文字": "1 M LiTFSI；MgI2 3000 ppm；DME:DOL = 1:1（体积比）",
   "表述编号": "ST2127",
   "证据句子": [
    "M0148"
   ],
   "标记": [
    "E/S默认",
    "温度默认"
   ]
  },
  "B": {
   "测试": "T05",
   "测试名": "Li–S初圈及循环性能",
   "配方": "FLiI_3000",
   "配方名": "3000 ppm LiI",
   "recipe": "RLiI_3000",
   "是否对照": false,
   "配方文字": "1 M LiTFSI；LiI 3000 ppm；DME:DOL = 1:1（体积比）",
   "表述编号": "ST2125",
   "证据句子": [
    "M0148"
   ],
   "标记": [
    "E/S默认",
    "温度默认"
   ]
  },
  "组分变化": "加入 MgI2（3000 ppm）；去掉 LiI",
  "作者改动的组分": [
   "LiI",
   "MgI2"
  ],
  "特殊组分变化": [
   {
    "组分": "LiI",
    "类型": "描述符看不到"
   },
   {
    "组分": "MgI2",
    "类型": "描述符看不到"
   }
  ],
  "电解液相同但样品编号不同": false,
  "描述符": [],
  "物性": [],
  "条件": [
   {
    "条件": "E/S",
    "方向": "相近",
    "A": 10.01,
    "B": 10.01
   },
   {
    "条件": "硫载量",
    "方向": "相近",
    "A": 2.65,
    "B": 2.65
   },
   {
    "条件": "正极含硫",
    "方向": "相近",
    "A": 60.0,
    "B": 60.0
   },
   {
    "条件": "倍率",
    "方向": "相近",
    "A": 0.06,
    "B": 0.06
   },
   {
    "条件": "温度",
    "方向": "相近",
    "A": 25.0,
    "B": 25.0
   },
   {
    "条件": "电池形式",
    "方向": "相同",
    "A": 0.0,
    "B": 0.0
   },
   {
    "条件": "圈数",
    "方向": "相近",
    "A": 50,
    "B": 50
   }
  ],
  "条件含默认值": [
   "E/S默认",
   "温度默认"
  ],
  "性能": {
   "方向": "变低",
   "倍数": 0.9231,
   "倍数含义": "每圈衰减率之比",
   "好于参照": true,
   "值A": 0.72,
   "值B": 0.78,
   "指标A": "每圈衰减率（%/圈，由容量保持率换算）",
   "指标B": "每圈衰减率（%/圈，由容量保持率换算）"
  },
  "表述文字": "【P202｜每圈衰减率｜同测试换配方】实验样 3000 ppm MgI2（1 M LiTFSI；MgI2 3000 ppm；DME:DOL = 1:1（体积比），测试 T05）相对 实验样 3000 ppm LiI（1 M LiTFSI；LiI 3000 ppm；DME:DOL = 1:1（体积比），测试 T05）｜组分变化：加入 MgI2（3000 ppm）；去掉 LiI（其中 LiI：描述符看不到、MgI2：描述符看不到）｜描述符：无变化｜物性：两边没有都报告的｜条件：相同（含默认值：E/S默认、温度默认）｜性能：每圈衰减率 变低"
 },
 {
  "编号": "PC00622",
  "论文": "P204",
  "类别": "LiCu_CE",
  "比较类型": "同测试换配方",
  "A": {
   "测试": "T05",
   "测试名": "Li-Cu效率与循环1mA",
   "配方": "F01",
   "配方名": "carbonate",
   "recipe": "R01",
   "是否对照": false,
   "配方文字": "1 M LiPF6；FEC 10 vt%；EC:DEC = 1:1（体积比）",
   "表述编号": "ST2143",
   "证据句子": [
    "M0076",
    "M0078",
    "M0080"
   ],
   "标记": [
    "温度默认"
   ]
  },
  "B": {
   "测试": "T05",
   "测试名": "Li-Cu效率与循环1mA",
   "配方": "F02",
   "配方名": "DHCE",
   "recipe": "R02",
   "是否对照": true,
   "配方文字": "LiFSI:DME:TTE = 1:1.2:3（摩尔比）",
   "表述编号": "ST2145",
   "证据句子": [
    "M0076",
    "M0078",
    "M0080"
   ],
   "标记": [
    "温度默认"
   ]
  },
  "组分变化": "加入 LiPF6（1 M）；加入 EC（1 体积比份数 EC:DEC=1:1）；加入 DEC（1 体积比份数 EC:DEC=1:1）；加入 FEC（10 vt%）；去掉 LiFSI；去掉 DME；去掉 TTE",
  "作者改动的组分": [
   "DEC",
   "DME",
   "EC",
   "FEC",
   "LiFSI",
   "LiPF6",
   "TTE"
  ],
  "特殊组分变化": [
   {
    "组分": "FEC",
    "类型": "成膜/活性溶剂"
   }
  ],
  "电解液相同但样品编号不同": false,
  "描述符": [
   {
    "描述符": "eo",
    "中文": "非氟醚氧",
    "组": "配位（醚氧）",
    "方向": "变低（变为 0）",
    "A": 0.0,
    "B": 0.5714,
    "被动": false
   },
   {
    "描述符": "eo_a",
    "中文": "α 氟化醚氧",
    "组": "氟化/稀释",
    "方向": "变低（变为 0）",
    "A": 0.0,
    "B": 0.7143,
    "被动": false
   },
   {
    "描述符": "carbonate",
    "中文": "碳酸酯",
    "组": "羰基/碳酸酯",
    "方向": "变高（从无到有）",
    "A": 1.0,
    "B": 0.0,
    "被动": false
   },
   {
    "描述符": "fat",
    "中文": "溶剂 F 原子数",
    "组": "氟化/稀释",
    "方向": "变低",
    "A": 0.3333,
    "B": 5.7143,
    "被动": false
   },
   {
    "描述符": "ring",
    "中文": "溶剂环数",
    "组": "溶剂骨架",
    "方向": "变高（从无到有）",
    "A": 0.6667,
    "B": 0.0,
    "被动": false
   },
   {
    "描述符": "rotb",
    "中文": "可旋转键数",
    "组": "溶剂骨架",
    "方向": "变低",
    "A": 0.6667,
    "B": 4.4286,
    "被动": false
   },
   {
    "描述符": "tpsa",
    "中文": "TPSA",
    "组": "其他（单独成组或数据少）",
    "方向": "变高",
    "A": 35.53,
    "B": 11.8671,
    "被动": false
   },
   {
    "描述符": "mw",
    "中文": "溶剂分子量",
    "组": "溶剂骨架",
    "方向": "变低",
    "A": 104.082,
    "B": 191.5134,
    "被动": false
   },
   {
    "描述符": "ffrac",
    "中文": "含氟溶剂比例",
    "组": "氟化/稀释",
    "方向": "变低",
    "A": 0.3333,
    "B": 0.7143,
    "被动": false
   }
  ],
  "物性": [
   {
    "物性": "其他（未归类）",
    "方向": "变低",
    "A": 42.0,
    "B": 66.0,
    "单位": "%",
    "温度": null
   }
  ],
  "条件": [
   {
    "条件": "温度",
    "方向": "相近",
    "A": 25.0,
    "B": 25.0
   },
   {
    "条件": "电流密度",
    "方向": "相近",
    "A": 1.0,
    "B": 1.0
   },
   {
    "条件": "沉积容量",
    "方向": "相近",
    "A": 1.0,
    "B": 1.0
   },
   {
    "条件": "测试方法",
    "方向": "相同",
    "A": 0.0,
    "B": 0.0
   }
  ],
  "条件含默认值": [
   "温度默认"
  ],
  "性能": {
   "方向": "变低",
   "倍数": 4.0,
   "倍数含义": "损失（100 − CE）之比",
   "好于参照": false,
   "值A": 96.0,
   "值B": 99.0,
   "指标A": "Li‖Cu CE",
   "指标B": "Li‖Cu CE"
  },
  "表述文字": "【P204｜Li‖Cu CE｜同测试换配方】实验样 carbonate（1 M LiPF6；FEC 10 vt%；EC:DEC = 1:1（体积比），测试 T05）相对 对比样 DHCE（LiFSI:DME:TTE = 1:1.2:3（摩尔比），测试 T05）｜组分变化：加入 LiPF6（1 M）；加入 EC（1 体积比份数 EC:DEC=1:1）；加入 DEC（1 体积比份数 EC:DEC=1:1）；加入 FEC（10 vt%）；去掉 LiFSI；去掉 DME；去掉 TTE（其中 FEC：成膜/活性溶剂）｜描述符：非氟醚氧 变低（变为 0）；α 氟化醚氧 变低（变为 0）；碳酸酯 变高（从无到有）；溶剂 F 原子数 变低；溶剂环数 变高（从无到有）；可旋转键数 变低；TPSA 变高；溶剂分子量 变低；含氟溶剂比例 变低｜物性：其他（未归类） 变低｜条件：相同（含默认值：温度默认）｜性能：Li‖Cu CE 变低"
 },
 {
  "编号": "PC00623",
  "论文": "P204",
  "类别": "LiCu_CE",
  "比较类型": "同测试换配方",
  "A": {
   "测试": "T05",
   "测试名": "Li-Cu效率与循环1mA",
   "配方": "F03",
   "配方名": "MDHCE",
   "recipe": "R03",
   "是否对照": false,
   "配方文字": "LiFSI:LiTFSI:DME:DOL:TTE = 0.66:0.33:1:0.2:3（摩尔比）",
   "表述编号": "ST2147",
   "证据句子": [
    "M0076",
    "M0078",
    "M0080"
   ],
   "标记": [
    "温度默认"
   ]
  },
  "B": {
   "测试": "T05",
   "测试名": "Li-Cu效率与循环1mA",
   "配方": "F01",
   "配方名": "carbonate",
   "recipe": "R01",
   "是否对照": false,
   "配方文字": "1 M LiPF6；FEC 10 vt%；EC:DEC = 1:1（体积比）",
   "表述编号": "ST2143",
   "证据句子": [
    "M0076",
    "M0078",
    "M0080"
   ],
   "标记": [
    "温度默认"
   ]
  },
  "组分变化": "加入 LiFSI（0.66 摩尔比份数）；加入 LiTFSI（0.33 摩尔比份数）；加入 DME（1 摩尔比份数）；加入 DOL（0.2 摩尔比份数）；加入 TTE（3 摩尔比份数）；去掉 LiPF6；去掉 EC；去掉 DEC；去掉 FEC",
  "作者改动的组分": [
   "DEC",
   "DME",
   "DOL",
   "EC",
   "FEC",
   "LiFSI",
   "LiPF6",
   "LiTFSI",
   "TTE"
  ],
  "特殊组分变化": [
   {
    "组分": "FEC",
    "类型": "成膜/活性溶剂"
   }
  ],
  "电解液相同但样品编号不同": false,
  "描述符": [
   {
    "描述符": "eo",
    "中文": "非氟醚氧",
    "组": "配位（醚氧）",
    "方向": "变高（从无到有）",
    "A": 0.5714,
    "B": 0.0,
    "被动": false
   },
   {
    "描述符": "eo_a",
    "中文": "α 氟化醚氧",
    "组": "氟化/稀释",
    "方向": "变高（从无到有）",
    "A": 0.7143,
    "B": 0.0,
    "被动": false
   },
   {
    "描述符": "carbonate",
    "中文": "碳酸酯",
    "组": "羰基/碳酸酯",
    "方向": "变低（变为 0）",
    "A": 0.0,
    "B": 1.0,
    "被动": false
   },
   {
    "描述符": "fat",
    "中文": "溶剂 F 原子数",
    "组": "氟化/稀释",
    "方向": "变高",
    "A": 5.7143,
    "B": 0.3333,
    "被动": false
   },
   {
    "描述符": "ring",
    "中文": "溶剂环数",
    "组": "溶剂骨架",
    "方向": "变低",
    "A": 0.0476,
    "B": 0.6667,
    "被动": false
   },
   {
    "描述符": "rotb",
    "中文": "可旋转键数",
    "组": "溶剂骨架",
    "方向": "变高",
    "A": 4.2857,
    "B": 0.6667,
    "被动": false
   },
   {
    "描述符": "tpsa",
    "中文": "TPSA",
    "组": "其他（单独成组或数据少）",
    "方向": "变低",
    "A": 11.8671,
    "B": 35.53,
    "被动": false
   },
   {
    "描述符": "mw",
    "中文": "溶剂分子量",
    "组": "溶剂骨架",
    "方向": "变高",
    "A": 190.7495,
    "B": 104.082,
    "被动": false
   },
   {
    "描述符": "ffrac",
    "中文": "含氟溶剂比例",
    "组": "氟化/稀释",
    "方向": "变高",
    "A": 0.7143,
    "B": 0.3333,
    "被动": false
   }
  ],
  "物性": [
   {
    "物性": "其他（未归类）",
    "方向": "变高",
    "A": 73.0,
    "B": 42.0,
    "单位": "%",
    "温度": null
   }
  ],
  "条件": [
   {
    "条件": "温度",
    "方向": "相近",
    "A": 25.0,
    "B": 25.0
   },
   {
    "条件": "电流密度",
    "方向": "相近",
    "A": 1.0,
    "B": 1.0
   },
   {
    "条件": "沉积容量",
    "方向": "相近",
    "A": 1.0,
    "B": 1.0
   },
   {
    "条件": "测试方法",
    "方向": "相同",
    "A": 0.0,
    "B": 0.0
   }
  ],
  "条件含默认值": [
   "温度默认"
  ],
  "性能": {
   "方向": "变高",
   "倍数": 0.175,
   "倍数含义": "损失（100 − CE）之比",
   "好于参照": true,
   "值A": 99.3,
   "值B": 96.0,
   "指标A": "Li‖Cu CE",
   "指标B": "Li‖Cu CE"
  },
  "表述文字": "【P204｜Li‖Cu CE｜同测试换配方】实验样 MDHCE（LiFSI:LiTFSI:DME:DOL:TTE = 0.66:0.33:1:0.2:3（摩尔比），测试 T05）相对 实验样 carbonate（1 M LiPF6；FEC 10 vt%；EC:DEC = 1:1（体积比），测试 T05）｜组分变化：加入 LiFSI（0.66 摩尔比份数）；加入 LiTFSI（0.33 摩尔比份数）；加入 DME（1 摩尔比份数）；加入 DOL（0.2 摩尔比份数）；加入 TTE（3 摩尔比份数）；去掉 LiPF6；去掉 EC；去掉 DEC；去掉 FEC（其中 FEC：成膜/活性溶剂）｜描述符：非氟醚氧 变高（从无到有）；α 氟化醚氧 变高（从无到有）；碳酸酯 变低（变为 0）；溶剂 F 原子数 变高；溶剂环数 变低；可旋转键数 变高；TPSA 变低；溶剂分子量 变高；含氟溶剂比例 变高｜物性：其他（未归类） 变高｜条件：相同（含默认值：温度默认）｜性能：Li‖Cu CE 变高"
 },
 {
  "编号": "PC00624",
  "论文": "P204",
  "类别": "LiCu_CE",
  "比较类型": "配方和条件都变",
  "A": {
   "测试": "T06",
   "测试名": "Li-Cu效率与循环3mA",
   "配方": "F03",
   "配方名": "MDHCE",
   "recipe": "R03",
   "是否对照": false,
   "配方文字": "LiFSI:LiTFSI:DME:DOL:TTE = 0.66:0.33:1:0.2:3（摩尔比）",
   "表述编号": "ST2149",
   "证据句子": [
    "M0081"
   ],
   "标记": [
    "温度默认"
   ]
  },
  "B": {
   "测试": "T05",
   "测试名": "Li-Cu效率与循环1mA",
   "配方": "F01",
   "配方名": "carbonate",
   "recipe": "R01",
   "是否对照": false,
   "配方文字": "1 M LiPF6；FEC 10 vt%；EC:DEC = 1:1（体积比）",
   "表述编号": "ST2143",
   "证据句子": [
    "M0076",
    "M0078",
    "M0080"
   ],
   "标记": [
    "温度默认"
   ]
  },
  "组分变化": "加入 LiFSI（0.66 摩尔比份数）；加入 LiTFSI（0.33 摩尔比份数）；加入 DME（1 摩尔比份数）；加入 DOL（0.2 摩尔比份数）；加入 TTE（3 摩尔比份数）；去掉 LiPF6；去掉 EC；去掉 DEC；去掉 FEC",
  "作者改动的组分": [
   "DEC",
   "DME",
   "DOL",
   "EC",
   "FEC",
   "LiFSI",
   "LiPF6",
   "LiTFSI",
   "TTE"
  ],
  "特殊组分变化": [
   {
    "组分": "FEC",
    "类型": "成膜/活性溶剂"
   }
  ],
  "电解液相同但样品编号不同": false,
  "描述符": [
   {
    "描述符": "eo",
    "中文": "非氟醚氧",
    "组": "配位（醚氧）",
    "方向": "变高（从无到有）",
    "A": 0.5714,
    "B": 0.0,
    "被动": false
   },
   {
    "描述符": "eo_a",
    "中文": "α 氟化醚氧",
    "组": "氟化/稀释",
    "方向": "变高（从无到有）",
    "A": 0.7143,
    "B": 0.0,
    "被动": false
   },
   {
    "描述符": "carbonate",
    "中文": "碳酸酯",
    "组": "羰基/碳酸酯",
    "方向": "变低（变为 0）",
    "A": 0.0,
    "B": 1.0,
    "被动": false
   },
   {
    "描述符": "fat",
    "中文": "溶剂 F 原子数",
    "组": "氟化/稀释",
    "方向": "变高",
    "A": 5.7143,
    "B": 0.3333,
    "被动": false
   },
   {
    "描述符": "ring",
    "中文": "溶剂环数",
    "组": "溶剂骨架",
    "方向": "变低",
    "A": 0.0476,
    "B": 0.6667,
    "被动": false
   },
   {
    "描述符": "rotb",
    "中文": "可旋转键数",
    "组": "溶剂骨架",
    "方向": "变高",
    "A": 4.2857,
    "B": 0.6667,
    "被动": false
   },
   {
    "描述符": "tpsa",
    "中文": "TPSA",
    "组": "其他（单独成组或数据少）",
    "方向": "变低",
    "A": 11.8671,
    "B": 35.53,
    "被动": false
   },
   {
    "描述符": "mw",
    "中文": "溶剂分子量",
    "组": "溶剂骨架",
    "方向": "变高",
    "A": 190.7495,
    "B": 104.082,
    "被动": false
   },
   {
    "描述符": "ffrac",
    "中文": "含氟溶剂比例",
    "组": "氟化/稀释",
    "方向": "变高",
    "A": 0.7143,
    "B": 0.3333,
    "被动": false
   }
  ],
  "物性": [
   {
    "物性": "其他（未归类）",
    "方向": "变高",
    "A": 73.0,
    "B": 42.0,
    "单位": "%",
    "温度": null
   }
  ],
  "条件": [
   {
    "条件": "温度",
    "方向": "相近",
    "A": 25.0,
    "B": 25.0
   },
   {
    "条件": "电流密度",
    "方向": "变高",
    "A": 3.0,
    "B": 1.0
   },
   {
    "条件": "沉积容量",
    "方向": "相近",
    "A": 1.0,
    "B": 1.0
   },
   {
    "条件": "测试方法",
    "方向": "相同",
    "A": 0.0,
    "B": 0.0
   },
   {
    "条件": "圈数",
    "方向": "一边未报告",
    "A": 400,
    "B": null
   }
  ],
  "条件含默认值": [
   "温度默认"
  ],
  "性能": {
   "方向": "变高",
   "倍数": 0.225,
   "倍数含义": "损失（100 − CE）之比",
   "好于参照": true,
   "值A": 99.1,
   "值B": 96.0,
   "指标A": "Li‖Cu CE",
   "指标B": "Li‖Cu CE"
  },
  "表述文字": "【P204｜Li‖Cu CE｜配方和条件都变】实验样 MDHCE（LiFSI:LiTFSI:DME:DOL:TTE = 0.66:0.33:1:0.2:3（摩尔比），测试 T06）相对 实验样 carbonate（1 M LiPF6；FEC 10 vt%；EC:DEC = 1:1（体积比），测试 T05）｜组分变化：加入 LiFSI（0.66 摩尔比份数）；加入 LiTFSI（0.33 摩尔比份数）；加入 DME（1 摩尔比份数）；加入 DOL（0.2 摩尔比份数）；加入 TTE（3 摩尔比份数）；去掉 LiPF6；去掉 EC；去掉 DEC；去掉 FEC（其中 FEC：成膜/活性溶剂）｜描述符：非氟醚氧 变高（从无到有）；α 氟化醚氧 变高（从无到有）；碳酸酯 变低（变为 0）；溶剂 F 原子数 变高；溶剂环数 变低；可旋转键数 变高；TPSA 变低；溶剂分子量 变高；含氟溶剂比例 变高｜物性：其他（未归类） 变高｜条件：电流密度 变高；圈数 一边未报告（含默认值：温度默认）｜性能：Li‖Cu CE 变高"
 },
 {
  "编号": "PC00625",
  "论文": "P204",
  "类别": "LiCu_CE",
  "比较类型": "同测试换配方",
  "A": {
   "测试": "T05",
   "测试名": "Li-Cu效率与循环1mA",
   "配方": "F03",
   "配方名": "MDHCE",
   "recipe": "R03",
   "是否对照": false,
   "配方文字": "LiFSI:LiTFSI:DME:DOL:TTE = 0.66:0.33:1:0.2:3（摩尔比）",
   "表述编号": "ST2147",
   "证据句子": [
    "M0076",
    "M0078",
    "M0080"
   ],
   "标记": [
    "温度默认"
   ]
  },
  "B": {
   "测试": "T05",
   "测试名": "Li-Cu效率与循环1mA",
   "配方": "F02",
   "配方名": "DHCE",
   "recipe": "R02",
   "是否对照": true,
   "配方文字": "LiFSI:DME:TTE = 1:1.2:3（摩尔比）",
   "表述编号": "ST2145",
   "证据句子": [
    "M0076",
    "M0078",
    "M0080"
   ],
   "标记": [
    "温度默认"
   ]
  },
  "组分变化": "LiFSI 1 摩尔比份数 → 0.66 摩尔比份数；加入 LiTFSI（0.33 摩尔比份数）；DME 1.2 摩尔比份数 → 1 摩尔比份数；加入 DOL（0.2 摩尔比份数）",
  "作者改动的组分": [
   "DME",
   "DOL",
   "LiFSI",
   "LiTFSI"
  ],
  "特殊组分变化": [],
  "电解液相同但样品编号不同": false,
  "描述符": [
   {
    "描述符": "ring",
    "中文": "溶剂环数",
    "组": "溶剂骨架",
    "方向": "变高（从无到有）",
    "A": 0.0476,
    "B": 0.0,
    "被动": false
   },
   {
    "描述符": "rotb",
    "中文": "可旋转键数",
    "组": "溶剂骨架",
    "方向": "变低",
    "A": 4.2857,
    "B": 4.4286,
    "被动": false
   }
  ],
  "物性": [
   {
    "物性": "密度",
    "方向": "相近",
    "A": 1.52,
    "B": 1.5,
    "单位": "g cm−3",
    "温度": null
   },
   {
    "物性": "黏度",
    "方向": "变高",
    "A": 8.11,
