Repository: zhuonanli08/Li-S_Electrolyte_Conflicts

File: output/两两比较表述_313篇_v2_2026-11-07/比较表述.json (part 40 of 111)
[
    "B": 6.33,
    "单位": "mPa·s",
    "温度": null
   },
   {
    "物性": "离子电导率",
    "方向": "变低",
    "A": 1.78,
    "B": 2.3,
    "单位": "mS cm−1",
    "温度": null
   },
   {
    "物性": "Li⁺迁移数",
    "方向": "相近",
    "A": 0.46,
    "B": 0.48,
    "单位": "",
    "温度": null
   },
   {
    "物性": "润湿性",
    "方向": "变高",
    "A": 13.0,
    "B": 7.7,
    "单位": "°",
    "温度": null
   },
   {
    "物性": "其他（未归类）",
    "方向": "变高",
    "A": 73.0,
    "B": 66.0,
    "单位": "%",
    "温度": null
   }
  ],
  "条件": [
   {
    "条件": "温度",
    "方向": "相近",
    "A": 25.0,
    "B": 25.0
   },
   {
    "条件": "电流密度",
    "方向": "相近",
    "A": 1.0,
    "B": 1.0
   },
   {
    "条件": "沉积容量",
    "方向": "相近",
    "A": 1.0,
    "B": 1.0
   },
   {
    "条件": "测试方法",
    "方向": "相同",
    "A": 0.0,
    "B": 0.0
   }
  ],
  "条件含默认值": [
   "温度默认"
  ],
  "性能": {
   "方向": "变高",
   "倍数": 0.7,
   "倍数含义": "损失（100 − CE）之比",
   "好于参照": true,
   "值A": 99.3,
   "值B": 99.0,
   "指标A": "Li‖Cu CE",
   "指标B": "Li‖Cu CE"
  },
  "表述文字": "【P204｜Li‖Cu CE｜同测试换配方】实验样 MDHCE（LiFSI:LiTFSI:DME:DOL:TTE = 0.66:0.33:1:0.2:3（摩尔比），测试 T05）相对 对比样 DHCE（LiFSI:DME:TTE = 1:1.2:3（摩尔比），测试 T05）｜组分变化：LiFSI 1 摩尔比份数 → 0.66 摩尔比份数；加入 LiTFSI（0.33 摩尔比份数）；DME 1.2 摩尔比份数 → 1 摩尔比份数；加入 DOL（0.2 摩尔比份数）｜描述符：溶剂环数 变高（从无到有）；可旋转键数 变低｜物性：密度 相近；黏度 变高；离子电导率 变低；Li⁺迁移数 相近；润湿性 变高；其他（未归类） 变高｜条件：相同（含默认值：温度默认）｜性能：Li‖Cu CE 变高"
 },
 {
  "编号": "PC00626",
  "论文": "P204",
  "类别": "LiCu_CE",
  "比较类型": "配方和条件都变",
  "A": {
   "测试": "T06",
   "测试名": "Li-Cu效率与循环3mA",
   "配方": "F03",
   "配方名": "MDHCE",
   "recipe": "R03",
   "是否对照": false,
   "配方文字": "LiFSI:LiTFSI:DME:DOL:TTE = 0.66:0.33:1:0.2:3（摩尔比）",
   "表述编号": "ST2149",
   "证据句子": [
    "M0081"
   ],
   "标记": [
    "温度默认"
   ]
  },
  "B": {
   "测试": "T05",
   "测试名": "Li-Cu效率与循环1mA",
   "配方": "F02",
   "配方名": "DHCE",
   "recipe": "R02",
   "是否对照": true,
   "配方文字": "LiFSI:DME:TTE = 1:1.2:3（摩尔比）",
   "表述编号": "ST2145",
   "证据句子": [
    "M0076",
    "M0078",
    "M0080"
   ],
   "标记": [
    "温度默认"
   ]
  },
  "组分变化": "LiFSI 1 摩尔比份数 → 0.66 摩尔比份数；加入 LiTFSI（0.33 摩尔比份数）；DME 1.2 摩尔比份数 → 1 摩尔比份数；加入 DOL（0.2 摩尔比份数）",
  "作者改动的组分": [
   "DME",
   "DOL",
   "LiFSI",
   "LiTFSI"
  ],
  "特殊组分变化": [],
  "电解液相同但样品编号不同": false,
  "描述符": [
   {
    "描述符": "ring",
    "中文": "溶剂环数",
    "组": "溶剂骨架",
    "方向": "变高（从无到有）",
    "A": 0.0476,
    "B": 0.0,
    "被动": false
   },
   {
    "描述符": "rotb",
    "中文": "可旋转键数",
    "组": "溶剂骨架",
    "方向": "变低",
    "A": 4.2857,
    "B": 4.4286,
    "被动": false
   }
  ],
  "物性": [
   {
    "物性": "密度",
    "方向": "相近",
    "A": 1.52,
    "B": 1.5,
    "单位": "g cm−3",
    "温度": null
   },
   {
    "物性": "黏度",
    "方向": "变高",
    "A": 8.11,
    "B": 6.33,
    "单位": "mPa·s",
    "温度": null
   },
   {
    "物性": "离子电导率",
    "方向": "变低",
    "A": 1.78,
    "B": 2.3,
    "单位": "mS cm−1",
    "温度": null
   },
   {
    "物性": "Li⁺迁移数",
    "方向": "相近",
    "A": 0.46,
    "B": 0.48,
    "单位": "",
    "温度": null
   },
   {
    "物性": "润湿性",
    "方向": "变高",
    "A": 13.0,
    "B": 7.7,
    "单位": "°",
    "温度": null
   },
   {
    "物性": "其他（未归类）",
    "方向": "变高",
    "A": 73.0,
    "B": 66.0,
    "单位": "%",
    "温度": null
   }
  ],
  "条件": [
   {
    "条件": "温度",
    "方向": "相近",
    "A": 25.0,
    "B": 25.0
   },
   {
    "条件": "电流密度",
    "方向": "变高",
    "A": 3.0,
    "B": 1.0
   },
   {
    "条件": "沉积容量",
    "方向": "相近",
    "A": 1.0,
    "B": 1.0
   },
   {
    "条件": "测试方法",
    "方向": "相同",
    "A": 0.0,
    "B": 0.0
   },
   {
    "条件": "圈数",
    "方向": "一边未报告",
    "A": 400,
    "B": null
   }
  ],
  "条件含默认值": [
   "温度默认"
  ],
  "性能": {
   "方向": "变高",
   "倍数": 0.9,
   "倍数含义": "损失（100 − CE）之比",
   "好于参照": true,
   "值A": 99.1,
   "值B": 99.0,
   "指标A": "Li‖Cu CE",
   "指标B": "Li‖Cu CE"
  },
  "表述文字": "【P204｜Li‖Cu CE｜配方和条件都变】实验样 MDHCE（LiFSI:LiTFSI:DME:DOL:TTE = 0.66:0.33:1:0.2:3（摩尔比），测试 T06）相对 对比样 DHCE（LiFSI:DME:TTE = 1:1.2:3（摩尔比），测试 T05）｜组分变化：LiFSI 1 摩尔比份数 → 0.66 摩尔比份数；加入 LiTFSI（0.33 摩尔比份数）；DME 1.2 摩尔比份数 → 1 摩尔比份数；加入 DOL（0.2 摩尔比份数）｜描述符：溶剂环数 变高（从无到有）；可旋转键数 变低｜物性：密度 相近；黏度 变高；离子电导率 变低；Li⁺迁移数 相近；润湿性 变高；其他（未归类） 变高｜条件：电流密度 变高；圈数 一边未报告（含默认值：温度默认）｜性能：Li‖Cu CE 变高"
 },
 {
  "编号": "PC00627",
  "论文": "P204",
  "类别": "LiCu_CE",
  "比较类型": "同配方换条件",
  "A": {
   "测试": "T06",
   "测试名": "Li-Cu效率与循环3mA",
   "配方": "F03",
   "配方名": "MDHCE",
   "recipe": "R03",
   "是否对照": false,
   "配方文字": "LiFSI:LiTFSI:DME:DOL:TTE = 0.66:0.33:1:0.2:3（摩尔比）",
   "表述编号": "ST2149",
   "证据句子": [
    "M0081"
   ],
   "标记": [
    "温度默认"
   ]
  },
  "B": {
   "测试": "T05",
   "测试名": "Li-Cu效率与循环1mA",
   "配方": "F03",
   "配方名": "MDHCE",
   "recipe": "R03",
   "是否对照": false,
   "配方文字": "LiFSI:LiTFSI:DME:DOL:TTE = 0.66:0.33:1:0.2:3（摩尔比）",
   "表述编号": "ST2147",
   "证据句子": [
    "M0076",
    "M0078",
    "M0080"
   ],
   "标记": [
    "温度默认"
   ]
  },
  "组分变化": "配方相同",
  "作者改动的组分": [],
  "特殊组分变化": [],
  "电解液相同但样品编号不同": false,
  "描述符": [],
  "物性": [
   {
    "物性": "密度",
    "方向": "相近",
    "A": 1.52,
    "B": 1.52,
    "单位": "g cm−3",
    "温度": null
   },
   {
    "物性": "黏度",
    "方向": "相近",
    "A": 8.11,
    "B": 8.11,
    "单位": "mPa·s",
    "温度": null
   },
   {
    "物性": "离子电导率",
    "方向": "相近",
    "A": 1.78,
    "B": 1.78,
    "单位": "mS cm−1",
    "温度": null
   },
   {
    "物性": "Li⁺迁移数",
    "方向": "相近",
    "A": 0.46,
    "B": 0.46,
    "单位": "",
    "温度": null
   },
   {
    "物性": "润湿性",
    "方向": "相近",
    "A": 13.0,
    "B": 13.0,
    "单位": "°",
    "温度": null
   },
   {
    "物性": "其他（未归类）",
    "方向": "相近",
    "A": 73.0,
    "B": 73.0,
    "单位": "%",
    "温度": null
   }
  ],
  "条件": [
   {
    "条件": "温度",
    "方向": "相近",
    "A": 25.0,
    "B": 25.0
   },
   {
    "条件": "电流密度",
    "方向": "变高",
    "A": 3.0,
    "B": 1.0
   },
   {
    "条件": "沉积容量",
    "方向": "相近",
    "A": 1.0,
    "B": 1.0
   },
   {
    "条件": "测试方法",
    "方向": "相同",
    "A": 0.0,
    "B": 0.0
   },
   {
    "条件": "圈数",
    "方向": "一边未报告",
    "A": 400,
    "B": null
   }
  ],
  "条件含默认值": [
   "温度默认"
  ],
  "性能": {
   "方向": "变低",
   "倍数": 1.2857,
   "倍数含义": "损失（100 − CE）之比",
   "好于参照": false,
   "值A": 99.1,
   "值B": 99.3,
   "指标A": "Li‖Cu CE",
   "指标B": "Li‖Cu CE"
  },
  "表述文字": "【P204｜Li‖Cu CE｜同配方换条件】实验样 MDHCE（LiFSI:LiTFSI:DME:DOL:TTE = 0.66:0.33:1:0.2:3（摩尔比），测试 T06）相对 实验样 MDHCE（LiFSI:LiTFSI:DME:DOL:TTE = 0.66:0.33:1:0.2:3（摩尔比），测试 T05）｜组分变化：配方相同｜描述符：配方相同｜物性：密度 相近；黏度 相近；离子电导率 相近；Li⁺迁移数 相近；润湿性 相近；其他（未归类） 相近｜条件：电流密度 变高；圈数 一边未报告（含默认值：温度默认）｜性能：Li‖Cu CE 变低"
 },
 {
  "编号": "PC00628",
  "论文": "P205",
  "类别": "每圈衰减率",
  "比较类型": "同测试换配方",
  "A": {
   "测试": "T06",
   "测试名": "Li–S 0.5C长循环",
   "配方": "F02",
   "配方名": "Me-Se",
   "recipe": "RC02",
   "是否对照": false,
   "配方文字": "1.0 mol L−1 LiTFSI；2.0 wt.% LiNO3；ME2SE2 100 mmol L−1；DOL:DME = 1:1（体积比）",
   "表述编号": "ST2164",
   "证据句子": [
    "M0148",
    "S0023"
   ],
   "标记": [
    "LiNO3按质量分数换算",
    "温度默认"
   ]
  },
  "B": {
   "测试": "T06",
   "测试名": "Li–S 0.5C长循环",
   "配方": "F01",
   "配方名": "Blank",
   "recipe": "RC01",
   "是否对照": true,
   "配方文字": "1.0 mol L−1 LiTFSI；2.0 wt.% LiNO3；DOL:DME = 1:1（体积比）",
   "表述编号": "ST2162",
   "证据句子": [
    "M0148",
    "S0023"
   ],
   "标记": [
    "LiNO3按质量分数换算",
    "温度默认"
   ]
  },
  "组分变化": "加入 ME2SE2（100 mmol L−1）",
  "作者改动的组分": [
   "ME2SE2"
  ],
  "特殊组分变化": [
   {
    "组分": "ME2SE2",
    "类型": "描述符看不到"
   }
  ],
  "电解液相同但样品编号不同": false,
  "描述符": [
   {
    "描述符": "ring",
    "中文": "溶剂环数",
    "组": "溶剂骨架",
    "方向": "变低",
    "A": 0.5,
    "B": 0.5984,
    "被动": false
   },
   {
    "描述符": "rotb",
    "中文": "可旋转键数",
    "组": "溶剂骨架",
    "方向": "变高",
    "A": 1.5,
    "B": 1.2049,
    "被动": false
   },
   {
    "描述符": "mw",
    "中文": "溶剂分子量",
    "组": "溶剂骨架",
    "方向": "变高",
    "A": 82.1005,
    "B": 80.5223,
    "被动": false
   }
  ],
  "物性": [],
  "条件": [
   {
    "条件": "E/S",
    "方向": "相近",
    "A": 15.7,
    "B": 15.7
   },
   {
    "条件": "硫载量",
    "方向": "相近",
    "A": 1.2,
    "B": 1.2
   },
   {
    "条件": "正极含硫",
    "方向": "相近",
    "A": 63.0,
    "B": 63.0
   },
   {
    "条件": "倍率",
    "方向": "相近",
    "A": 0.5,
    "B": 0.5
   },
   {
    "条件": "温度",
    "方向": "相近",
    "A": 25.0,
    "B": 25.0
   },
   {
    "条件": "电池形式",
    "方向": "相同",
    "A": 0.0,
    "B": 0.0
   },
   {
    "条件": "圈数",
    "方向": "相近",
    "A": 200,
    "B": 200
   }
  ],
  "条件含默认值": [
   "温度默认"
  ],
  "性能": {
   "方向": "变低",
   "倍数": 0.7982,
   "倍数含义": "每圈衰减率之比",
   "好于参照": true,
   "值A": 0.1325,
   "值B": 0.166,
   "指标A": "每圈衰减率（%/圈，由容量保持率换算）",
   "指标B": "每圈衰减率（%/圈，由容量保持率换算）"
  },
  "表述文字": "【P205｜每圈衰减率｜同测试换配方】实验样 Me-Se（1.0 mol L−1 LiTFSI；2.0 wt.% LiNO3；ME2SE2 100 mmol L−1；DOL:DME = 1:1（体积比），测试 T06）相对 对比样 Blank（1.0 mol L−1 LiTFSI；2.0 wt.% LiNO3；DOL:DME = 1:1（体积比），测试 T06）｜组分变化：加入 ME2SE2（100 mmol L−1）（其中 ME2SE2：描述符看不到）｜描述符：溶剂环数 变低；可旋转键数 变高；溶剂分子量 变高｜物性：两边没有都报告的｜条件：相同（含默认值：温度默认）｜性能：每圈衰减率 变低"
 },
 {
  "编号": "PC00629",
  "论文": "P205",
  "类别": "每圈衰减率",
  "比较类型": "同测试换配方",
  "A": {
   "测试": "T06",
   "测试名": "Li–S 0.5C长循环",
   "配方": "F03",
   "配方名": "Ph-Se",
   "recipe": "RC03",
   "是否对照": false,
   "配方文字": "1.0 mol L−1 LiTFSI；2.0 wt.% LiNO3；PH2SE2 100 mmol L−1；DOL:DME = 1:1（体积比）",
   "表述编号": "ST2166",
   "证据句子": [
    "M0148",
    "S0023"
   ],
   "标记": [
    "LiNO3按质量分数换算",
    "温度默认"
   ]
  },
  "B": {
   "测试": "T06",
   "测试名": "Li–S 0.5C长循环",
   "配方": "F01",
   "配方名": "Blank",
   "recipe": "RC01",
   "是否对照": true,
   "配方文字": "1.0 mol L−1 LiTFSI；2.0 wt.% LiNO3；DOL:DME = 1:1（体积比）",
   "表述编号": "ST2162",
   "证据句子": [
    "M0148",
    "S0023"
   ],
   "标记": [
    "LiNO3按质量分数换算",
    "温度默认"
   ]
  },
  "组分变化": "加入 PH2SE2（100 mmol L−1）",
  "作者改动的组分": [
   "PH2SE2"
  ],
  "特殊组分变化": [
   {
    "组分": "PH2SE2",
    "类型": "描述符看不到"
   }
  ],
  "电解液相同但样品编号不同": false,
  "描述符": [
   {
    "描述符": "ring",
    "中文": "溶剂环数",
    "组": "溶剂骨架",
    "方向": "变低",
    "A": 0.5,
    "B": 0.5984,
    "被动": false
   },
   {
    "描述符": "rotb",
    "中文": "可旋转键数",
    "组": "溶剂骨架",
    "方向": "变高",
    "A": 1.5,
    "B": 1.2049,
    "被动": false
   },
   {
    "描述符": "mw",
    "中文": "溶剂分子量",
    "组": "溶剂骨架",
    "方向": "变高",
    "A": 82.1005,
    "B": 80.5223,
    "被动": false
   }
  ],
  "物性": [],
  "条件": [
   {
    "条件": "E/S",
    "方向": "相近",
    "A": 15.7,
    "B": 15.7
   },
   {
    "条件": "硫载量",
    "方向": "相近",
    "A": 1.2,
    "B": 1.2
   },
   {
    "条件": "正极含硫",
    "方向": "相近",
    "A": 63.0,
    "B": 63.0
   },
   {
    "条件": "倍率",
    "方向": "相近",
    "A": 0.5,
    "B": 0.5
   },
   {
    "条件": "温度",
    "方向": "相近",
    "A": 25.0,
    "B": 25.0
   },
   {
    "条件": "电池形式",
    "方向": "相同",
    "A": 0.0,
    "B": 0.0
   },
   {
    "条件": "圈数",
    "方向": "相近",
    "A": 200,
    "B": 200
   }
  ],
  "条件含默认值": [
   "温度默认"
  ],
  "性能": {
   "方向": "变低",
   "倍数": 0.6657,
   "倍数含义": "每圈衰减率之比",
   "好于参照": true,
   "值A": 0.1105,
   "值B": 0.166,
   "指标A": "每圈衰减率（%/圈，由容量保持率换算）",
   "指标B": "每圈衰减率（%/圈，由容量保持率换算）"
  },
  "表述文字": "【P205｜每圈衰减率｜同测试换配方】实验样 Ph-Se（1.0 mol L−1 LiTFSI；2.0 wt.% LiNO3；PH2SE2 100 mmol L−1；DOL:DME = 1:1（体积比），测试 T06）相对 对比样 Blank（1.0 mol L−1 LiTFSI；2.0 wt.% LiNO3；DOL:DME = 1:1（体积比），测试 T06）｜组分变化：加入 PH2SE2（100 mmol L−1）（其中 PH2SE2：描述符看不到）｜描述符：溶剂环数 变低；可旋转键数 变高；溶剂分子量 变高｜物性：两边没有都报告的｜条件：相同（含默认值：温度默认）｜性能：每圈衰减率 变低"
 },
 {
  "编号": "PC00630",
  "论文": "P205",
  "类别": "每圈衰减率",
  "比较类型": "同测试换配方",
  "A": {
   "测试": "T06",
   "测试名": "Li–S 0.5C长循环",
   "配方": "F04",
   "配方名": "Mixed-Se",
   "recipe": "RC04",
   "是否对照": false,
   "配方文字": "1.0 mol L−1 LiTFSI；2.0 wt.% LiNO3；ME2SE2 等摩尔混合物；Me-Se+Ph-Se合计100 mmol L−1；PH2SE2 等摩尔混合物；Me-Se+Ph-Se合计100 mmol L−1；DOL:DME = 1:1（体积比）",
   "表述编号": "ST2168",
   "证据句子": [
    "M0148",
    "S0023"
   ],
   "标记": [
    "LiNO3按质量分数换算",
    "温度默认"
   ]
  },
  "B": {
   "测试": "T06",
   "测试名": "Li–S 0.5C长循环",
   "配方": "F01",
   "配方名": "Blank",
   "recipe": "RC01",
   "是否对照": true,
   "配方文字": "1.0 mol L−1 LiTFSI；2.0 wt.% LiNO3；DOL:DME = 1:1（体积比）",
   "表述编号": "ST2162",
   "证据句子": [
    "M0148",
    "S0023"
   ],
   "标记": [
    "LiNO3按质量分数换算",
    "温度默认"
   ]
  },
  "组分变化": "加入 ME2SE2（等摩尔混合物；Me-Se+Ph-Se合计100 mmol L−1）；加入 PH2SE2（等摩尔混合物；Me-Se+Ph-Se合计100 mmol L−1）",
  "作者改动的组分": [
   "ME2SE2",
   "PH2SE2"
  ],
  "特殊组分变化": [
   {
    "组分": "ME2SE2",
    "类型": "描述符看不到"
   },
   {
    "组分": "PH2SE2",
    "类型": "描述符看不到"
   }
  ],
  "电解液相同但样品编号不同": false,
  "描述符": [
   {
    "描述符": "ring",
    "中文": "溶剂环数",
    "组": "溶剂骨架",
    "方向": "变低",
    "A": 0.5,
    "B": 0.5984,
    "被动": false
   },
   {
    "描述符": "rotb",
    "中文": "可旋转键数",
    "组": "溶剂骨架",
    "方向": "变高",
    "A": 1.5,
    "B": 1.2049,
    "被动": false
   },
   {
    "描述符": "mw",
    "中文": "溶剂分子量",
    "组": "溶剂骨架",
    "方向": "变高",
    "A": 82.1005,
    "B": 80.5223,
    "被动": false
   }
  ],
  "物性": [],
  "条件": [
   {
    "条件": "E/S",
    "方向": "相近",
    "A": 15.7,
    "B": 15.7
   },
   {
    "条件": "硫载量",
    "方向": "相近",
    "A": 1.2,
    "B": 1.2
   },
   {
    "条件": "正极含硫",
    "方向": "相近",
    "A": 63.0,
    "B": 63.0
   },
   {
    "条件": "倍率",
    "方向": "相近",
    "A": 0.5,
    "B": 0.5
   },
   {
    "条件": "温度",
    "方向": "相近",
    "A": 25.0,
    "B": 25.0
   },
   {
    "条件": "电池形式",
    "方向": "相同",
    "A": 0.0,
    "B": 0.0
   },
   {
    "条件": "圈数",
    "方向": "相近",
    "A": 200,
    "B": 200
   }
  ],
  "条件含默认值": [
   "温度默认"
  ],
  "性能": {
   "方向": "变低",
   "倍数": 0.5542,
   "倍数含义": "每圈衰减率之比",
   "好于参照": true,
   "值A": 0.092,
   "值B": 0.166,
   "指标A": "每圈衰减率（%/圈，由容量保持率换算）",
   "指标B": "每圈衰减率（%/圈，由容量保持率换算）"
  },
  "表述文字": "【P205｜每圈衰减率｜同测试换配方】实验样 Mixed-Se（1.0 mol L−1 LiTFSI；2.0 wt.% LiNO3；ME2SE2 等摩尔混合物；Me-Se+Ph-Se合计100 mmol L−1；PH2SE2 等摩尔混合物；Me-Se+Ph-Se合计100 mmol L−1；DOL:DME = 1:1（体积比），测试 T06）相对 对比样 Blank（1.0 mol L−1 LiTFSI；2.0 wt.% LiNO3；DOL:DME = 1:1（体积比），测试 T06）｜组分变化：加入 ME2SE2（等摩尔混合物；Me-Se+Ph-Se合计100 mmol L−1）；加入 PH2SE2（等摩尔混合物；Me-Se+Ph-Se合计100 mmol L−1）（其中 ME2SE2：描述符看不到、PH2SE2：描述符看不到）｜描述符：溶剂环数 变低；可旋转键数 变高；溶剂分子量 变高｜物性：两边没有都报告的｜条件：相同（含默认值：温度默认）｜性能：每圈衰减率 变低"
 },
 {
  "编号": "PC00631",
  "论文": "P205",
  "类别": "每圈衰减率",
  "比较类型": "配方和条件都变",
  "A": {
   "测试": "T09",
   "测试名": "300 Wh kg−1设计级1.5Ah软包循环",
   "配方": "F04",
   "配方名": "Mixed-Se",
   "recipe": "RC04",
   "是否对照": false,
   "配方文字": "1.0 mol L−1 LiTFSI；2.0 wt.% LiNO3；ME2SE2 等摩尔混合物；Me-Se+Ph-Se合计100 mmol L−1；PH2SE2 等摩尔混合物；Me-Se+Ph-Se合计100 mmol L−1；DOL:DME = 1:1（体积比）",
   "表述编号": "ST2172",
   "证据句子": [
    "M0176"
   ],
   "标记": [
    "LiNO3按质量分数换算",
    "温度默认"
   ]
  },
  "B": {
   "测试": "T06",
   "测试名": "Li–S 0.5C长循环",
   "配方": "F01",
   "配方名": "Blank",
   "recipe": "RC01",
   "是否对照": true,
   "配方文字": "1.0 mol L−1 LiTFSI；2.0 wt.% LiNO3；DOL:DME = 1:1（体积比）",
   "表述编号": "ST2162",
   "证据句子": [
    "M0148",
    "S0023"
   ],
   "标记": [
    "LiNO3按质量分数换算",
    "温度默认"
   ]
  },
  "组分变化": "加入 ME2SE2（等摩尔混合物；Me-Se+Ph-Se合计100 mmol L−1）；加入 PH2SE2（等摩尔混合物；Me-Se+Ph-Se合计100 mmol L−1）",
  "作者改动的组分": [
   "ME2SE2",
   "PH2SE2"
  ],
  "特殊组分变化": [
   {
    "组分": "ME2SE2",
    "类型": "描述符看不到"
   },
   {
    "组分": "PH2SE2",
    "类型": "描述符看不到"
   }
  ],
  "电解液相同但样品编号不同": false,
  "描述符": [
   {
    "描述符": "ring",
    "中文": "溶剂环数",
    "组": "溶剂骨架",
    "方向": "变低",
    "A": 0.5,
    "B": 0.5984,
    "被动": false
   },
   {
    "描述符": "rotb",
    "中文": "可旋转键数",
    "组": "溶剂骨架",
    "方向": "变高",
    "A": 1.5,
    "B": 1.2049,
    "被动": false
   },
   {
    "描述符": "mw",
    "中文": "溶剂分子量",
    "组": "溶剂骨架",
    "方向": "变高",
    "A": 82.1005,
    "B": 80.5223,
    "被动": false
   }
  ],
  "物性": [],
  "条件": [
   {
    "条件": "E/S",
    "方向": "变低",
    "A": 4.0,
    "B": 15.7
   },
   {
    "条件": "硫载量",
    "方向": "变高",
    "A": 4.9,
    "B": 1.2
   },
   {
    "条件": "正极含硫",
    "方向": "相近",
    "A": 63.0,
    "B": 63.0
   },
   {
    "条件": "倍率",
    "方向": "变低",
    "A": 0.05,
    "B": 0.5
   },
   {
    "条件": "温度",
    "方向": "相近",
    "A": 25.0,
    "B": 25.0
   },
   {
    "条件": "电池形式",
    "方向": "扣式 → 软包",
    "A": 1.0,
    "B": 0.0
   },
   {
    "条件": "圈数",
    "方向": "变低",
    "A": 30,
    "B": 200
   }
  ],
  "条件含默认值": [
   "温度默认"
  ],
  "性能": {
   "方向": "变高",
   "倍数": 3.7349,
   "倍数含义": "每圈衰减率之比",
   "好于参照": false,
   "值A": 0.62,
   "值B": 0.166,
   "指标A": "每圈衰减率（%/圈，由容量保持率换算）",
   "指标B": "每圈衰减率（%/圈，由容量保持率换算）"
  },
  "表述文字": "【P205｜每圈衰减率｜配方和条件都变】实验样 Mixed-Se（1.0 mol L−1 LiTFSI；2.0 wt.% LiNO3；ME2SE2 等摩尔混合物；Me-Se+Ph-Se合计100 mmol L−1；PH2SE2 等摩尔混合物；Me-Se+Ph-Se合计100 mmol L−1；DOL:DME = 1:1（体积比），测试 T09）相对 对比样 Blank（1.0 mol L−1 LiTFSI；2.0 wt.% LiNO3；DOL:DME = 1:1（体积比），测试 T06）｜组分变化：加入 ME2SE2（等摩尔混合物；Me-Se+Ph-Se合计100 mmol L−1）；加入 PH2SE2（等摩尔混合物；Me-Se+Ph-Se合计100 mmol L−1）（其中 ME2SE2：描述符看不到、PH2SE2：描述符看不到）｜描述符：溶剂环数 变低；可旋转键数 变高；溶剂分子量 变高｜物性：两边没有都报告的｜条件：E/S 变低；硫载量 变高；倍率 变低；电池形式 扣式 → 软包；圈数 变低（含默认值：温度默认）｜性能：每圈衰减率 变高"
 },
 {
  "编号": "PC00632",
  "论文": "P205",
  "类别": "每圈衰减率",
  "比较类型": "配方和条件都变",
  "A": {
   "测试": "T08",
   "测试名": "Li–S高硫载量0.1C循环",
   "配方": "F04",
   "配方名": "Mixed-Se",
   "recipe": "RC04",
   "是否对照": false,
   "配方文字": "1.0 mol L−1 LiTFSI；2.0 wt.% LiNO3；ME2SE2 等摩尔混合物；Me-Se+Ph-Se合计100 mmol L−1；PH2SE2 等摩尔混合物；Me-Se+Ph-Se合计100 mmol L−1；DOL:DME = 1:1（体积比）",
   "表述编号": "ST2171",
   "证据句子": [
    "M0158"
   ],
   "标记": [
    "LiNO3按质量分数换算",
    "温度默认",
    "由容量换算"
   ]
  },
  "B": {
   "测试": "T06",
   "测试名": "Li–S 0.5C长循环",
   "配方": "F01",
   "配方名": "Blank",
   "recipe": "RC01",
   "是否对照": true,
   "配方文字": "1.0 mol L−1 LiTFSI；2.0 wt.% LiNO3；DOL:DME = 1:1（体积比）",
   "表述编号": "ST2162",
   "证据句子": [
    "M0148",
    "S0023"
   ],
   "标记": [
    "LiNO3按质量分数换算",
    "温度默认"
   ]
  },
  "组分变化": "加入 ME2SE2（等摩尔混合物；Me-Se+Ph-Se合计100 mmol L−1）；加入 PH2SE2（等摩尔混合物；Me-Se+Ph-Se合计100 mmol L−1）",
  "作者改动的组分": [
   "ME2SE2",
   "PH2SE2"
  ],
  "特殊组分变化": [
   {
    "组分": "ME2SE2",
    "类型": "描述符看不到"
   },
   {
    "组分": "PH2SE2",
    "类型": "描述符看不到"
   }
  ],
  "电解液相同但样品编号不同": false,
  "描述符": [
   {
    "描述符": "ring",
    "中文": "溶剂环数",
    "组": "溶剂骨架",
    "方向": "变低",
    "A": 0.5,
    "B": 0.5984,
    "被动": false
   },
   {
    "描述符": "rotb",
    "中文": "可旋转键数",
    "组": "溶剂骨架",
    "方向": "变高",
    "A": 1.5,
    "B": 1.2049,
    "被动": false
   },
   {
    "描述符": "mw",
    "中文": "溶剂分子量",
    "组": "溶剂骨架",
    "方向": "变高",
    "A": 82.1005,
    "B": 80.5223,
    "被动": false
   }
  ],
  "物性": [],
  "条件": [
   {
    "条件": "E/S",
    "方向": "变低",
    "A": 8.5,
    "B": 15.7
   },
   {
    "条件": "硫载量",
    "方向": "变高",
    "A": 4.0,
    "B": 1.2
   },
   {
    "条件": "正极含硫",
    "方向": "相近",
    "A": 63.0,
    "B": 63.0
   },
   {
    "条件": "倍率",
    "方向": "变低",
    "A": 0.1,
    "B": 0.5
   },
   {
    "条件": "温度",
    "方向": "相近",
    "A": 25.0,
    "B": 25.0
   },
   {
    "条件": "电池形式",
    "方向": "相同",
    "A": 0.0,
    "B": 0.0
   },
   {
    "条件": "圈数",
    "方向": "变低",
    "A": 50,
    "B": 200
   }
  ],
  "条件含默认值": [
   "温度默认"
  ],
  "性能": {
   "方向": "变高",
   "倍数": 1.9163,
   "倍数含义": "每圈衰减率之比",
   "好于参照": false,
   "值A": 0.3181,
   "值B": 0.166,
   "指标A": "每圈衰减率（%/圈，由硫比放电容量换算）",
   "指标B": "每圈衰减率（%/圈，由容量保持率换算）"
  },
  "表述文字": "【P205｜每圈衰减率｜配方和条件都变】实验样 Mixed-Se（1.0 mol L−1 LiTFSI；2.0 wt.% LiNO3；ME2SE2 等摩尔混合物；Me-Se+Ph-Se合计100 mmol L−1；PH2SE2 等摩尔混合物；Me-Se+Ph-Se合计100 mmol L−1；DOL:DME = 1:1（体积比），测试 T08）相对 对比样 Blank（1.0 mol L−1 LiTFSI；2.0 wt.% LiNO3；DOL:DME = 1:1（体积比），测试 T06）｜组分变化：加入 ME2SE2（等摩尔混合物；Me-Se+Ph-Se合计100 mmol L−1）；加入 PH2SE2（等摩尔混合物；Me-Se+Ph-Se合计100 mmol L−1）（其中 ME2SE2：描述符看不到、PH2SE2：描述符看不到）｜描述符：溶剂环数 变低；可旋转键数 变高；溶剂分子量 变高｜物性：两边没有都报告的｜条件：E/S 变低；硫载量 变高；倍率 变低；圈数 变低（含默认值：温度默认）｜性能：每圈衰减率 变高"
 },
 {
  "编号": "PC00633",
  "论文": "P205",
  "类别": "每圈衰减率",
  "比较类型": "同测试换配方",
  "A": {
   "测试": "T06",
   "测试名": "Li–S 0.5C长循环",
   "配方": "F03",
   "配方名": "Ph-Se",
   "recipe": "RC03",
   "是否对照": false,
   "配方文字": "1.0 mol L−1 LiTFSI；2.0 wt.% LiNO3；PH2SE2 100 mmol L−1；DOL:DME = 1:1（体积比）",
   "表述编号": "ST2166",
   "证据句子": [
    "M0148",
    "S0023"
   ],
   "标记": [
    "LiNO3按质量分数换算",
    "温度默认"
   ]
  },
  "B": {
   "测试": "T06",
   "测试名": "Li–S 0.5C长循环",
   "配方": "F02",
   "配方名": "Me-Se",
   "recipe": "RC02",
   "是否对照": false,
   "配方文字": "1.0 mol L−1 LiTFSI；2.0 wt.% LiNO3；ME2SE2 100 mmol L−1；DOL:DME = 1:1（体积比）",
   "表述编号": "ST2164",
   "证据句子": [
    "M0148",
    "S0023"
   ],
   "标记": [
    "LiNO3按质量分数换算",
    "温度默认"
   ]
  },
  "组分变化": "加入 PH2SE2（100 mmol L−1）；去掉 ME2SE2",
  "作者改动的组分": [
   "ME2SE2",
   "PH2SE2"
  ],
  "特殊组分变化": [
   {
    "组分": "ME2SE2",
    "类型": "描述符看不到"
   },
   {
    "组分": "PH2SE2",
    "类型": "描述符看不到"
   }
  ],
  "电解液相同但样品编号不同": false,
  "描述符": [],
  "物性": [],
  "条件": [
   {
    "条件": "E/S",
    "方向": "相近",
    "A": 15.7,
    "B": 15.7
   },
   {
    "条件": "硫载量",
    "方向": "相近",
    "A": 1.2,
    "B": 1.2
   },
   {
    "条件": "正极含硫",
    "方向": "相近",
    "A": 63.0,
    "B": 63.0
   },
   {
    "条件": "倍率",
    "方向": "相近",
    "A": 0.5,
    "B": 0.5
   },
   {
    "条件": "温度",
    "方向": "相近",
    "A": 25.0,
    "B": 25.0
   },
   {
    "条件": "电池形式",
    "方向": "相同",
    "A": 0.0,
    "B": 0.0
   },
   {
    "条件": "圈数",
    "方向": "相近",
    "A": 200,
    "B": 200
   }
  ],
  "条件含默认值": [
   "温度默认"
  ],
  "性能": {
   "方向": "变低",
   "倍数": 0.834,
   "倍数含义": "每圈衰减率之比",
   "好于参照": true,
   "值A": 0.1105,
   "值B": 0.1325,
   "指标A": "每圈衰减率（%/圈，由容量保持率换算）",
   "指标B": "每圈衰减率（%/圈，由容量保持率换算）"
  },
  "表述文字": "【P205｜每圈衰减率｜同测试换配方】实验样 Ph-Se（1.0 mol L−1 LiTFSI；2.0 wt.% LiNO3；PH2SE2 100 mmol L−1；DOL:DME = 1:1（体积比），测试 T06）相对 实验样 Me-Se（1.0 mol L−1 LiTFSI；2.0 wt.% LiNO3；ME2SE2 100 mmol L−1；DOL:DME = 1:1（体积比），测试 T06）｜组分变化：加入 PH2SE2（100 mmol L−1）；去掉 ME2SE2（其中 ME2SE2：描述符看不到、PH2SE2：描述符看不到）｜描述符：无变化｜物性：两边没有都报告的｜条件：相同（含默认值：温度默认）｜性能：每圈衰减率 变低"
 },
 {
  "编号": "PC00634",
  "论文": "P205",
  "类别": "每圈衰减率",
  "比较类型": "同测试换配方",
  "A": {
   "测试": "T06",
   "测试名": "Li–S 0.5C长循环",
   "配方": "F04",
   "配方名": "Mixed-Se",
   "recipe": "RC04",
   "是否对照": false,
   "配方文字": "1.0 mol L−1 LiTFSI；2.0 wt.% LiNO3；ME2SE2 等摩尔混合物；Me-Se+Ph-Se合计100 mmol L−1；PH2SE2 等摩尔混合物；Me-Se+Ph-Se合计100 mmol L−1；DOL:DME = 1:1（体积比）",
   "表述编号": "ST2168",
   "证据句子": [
    "M0148",
    "S0023"
   ],
   "标记": [
    "LiNO3按质量分数换算",
    "温度默认"
   ]
  },
  "B": {
   "测试": "T06",
   "测试名": "Li–S 0.5C长循环",
   "配方": "F02",
   "配方名": "Me-Se",
   "recipe": "RC02",
   "是否对照": false,
   "配方文字": "1.0 mol L−1 LiTFSI；2.0 wt.% LiNO3；ME2SE2 100 mmol L−1；DOL:DME = 1:1（体积比）",
   "表述编号": "ST2164",
   "证据句子": [
    "M0148",
    "S0023"
   ],
   "标记": [
    "LiNO3按质量分数换算",
    "温度默认"
   ]
  },
  "组分变化": "ME2SE2 100 mmol L−1 → 等摩尔混合物；Me-Se+Ph-Se合计100 mmol L−1；加入 PH2SE2（等摩尔混合物；Me-Se+Ph-Se合计100 mmol L−1）",
  "作者改动的组分": [
   "ME2SE2",
   "PH2SE2"
  ],
  "特殊组分变化": [
   {
    "组分": "ME2SE2",
    "类型": "描述符看不到"
   },
   {
    "组分": "PH2SE2",
    "类型": "描述符看不到"
   }
  ],
  "电解液相同但样品编号不同": false,
  "描述符": [],
  "物性": [],
  "条件": [
   {
    "条件": "E/S",
    "方向": "相近",
    "A": 15.7,
    "B": 15.7
   },
   {
    "条件": "硫载量",
    "方向": "相近",
    "A": 1.2,
    "B": 1.2
   },
   {
    "条件": "正极含硫",
    "方向": "相近",
    "A": 63.0,
    "B": 63.0
   },
   {
    "条件": "倍率",
    "方向": "相近",
    "A": 0.5,
    "B": 0.5
   },
   {
    "条件": "温度",
    "方向": "相近",
    "A": 25.0,
    "B": 25.0
   },
   {
    "条件": "电池形式",
    "方向": "相同",
    "A": 0.0,
    "B": 0.0
   },
   {
    "条件": "圈数",
    "方向": "相近",
    "A": 200,
    "B": 200
   }
  ],
  "条件含默认值": [
   "温度默认"
  ],
  "性能": {
   "方向": "变低",
   "倍数": 0.6943,
   "倍数含义": "每圈衰减率之比",
   "好于参照": true,
   "值A": 0.092,
   "值B": 0.1325,
   "指标A": "每圈衰减率（%/圈，由容量保持率换算）",
   "指标B": "每圈衰减率（%/圈，由容量保持率换算）"
  },
  "表述文字": "【P205｜每圈衰减率｜同测试换配方】实验样 Mixed-Se（1.0 mol L−1 LiTFSI；2.0 wt.% LiNO3；ME2SE2 等摩尔混合物；Me-Se+Ph-Se合计100 mmol L−1；PH2SE2 等摩尔混合物；Me-Se+Ph-Se合计100 mmol L−1；DOL:DME = 1:1（体积比），测试 T06）相对 实验样 Me-Se（1.0 mol L−1 LiTFSI；2.0 wt.% LiNO3；ME2SE2 100 mmol L−1；DOL:DME = 1:1（体积比），测试 T06）｜组分变化：ME2SE2 100 mmol L−1 → 等摩尔混合物；Me-Se+Ph-Se合计100 mmol L−1；加入 PH2SE2（等摩尔混合物；Me-Se+Ph-Se合计100 mmol L−1）（其中 ME2SE2：描述符看不到、PH2SE2：描述符看不到）｜描述符：无变化｜物性：两边没有都报告的｜条件：相同（含默认值：温度默认）｜性能：每圈衰减率 变低"
 },
 {
  "编号": "PC00635",
  "论文": "P205",
  "类别": "每圈衰减率",
  "比较类型": "配方和条件都变",
  "A": {
   "测试": "T09",
   "测试名": "300 Wh kg−1设计级1.5Ah软包循环",
   "配方": "F04",
   "配方名": "Mixed-Se",
   "recipe": "RC04",
   "是否对照": false,
   "配方文字": "1.0 mol L−1 LiTFSI；2.0 wt.% LiNO3；ME2SE2 等摩尔混合物；Me-Se+Ph-Se合计100 mmol L−1；PH2SE2 等摩尔混合物；Me-Se+Ph-Se合计100 mmol L−1；DOL:DME = 1:1（体积比）",
   "表述编号": "ST2172",
   "证据句子": [
    "M0176"
   ],
   "标记": [
    "LiNO3按质量分数换算",
    "温度默认"
   ]
  },
  "B": {
   "测试": "T06",
   "测试名": "Li–S 0.5C长循环",
   "配方": "F02",
   "配方名": "Me-Se",
   "recipe": "RC02",
   "是否对照": false,
   "配方文字": "1.0 mol L−1 LiTFSI；2.0 wt.% LiNO3；ME2SE2 100 mmol L−1；DOL:DME = 1:1（体积比）",
   "表述编号": "ST2164",
   "证据句子": [
    "M0148",
    "S0023"
   ],
   "标记": [
    "LiNO3按质量分数换算",
    "温度默认"
   ]
  },
  "组分变化": "ME2SE2 100 mmol L−1 → 等摩尔混合物；Me-Se+Ph-Se合计100 mmol L−1；加入 PH2SE2（等摩尔混合物；Me-Se+Ph-Se合计100 mmol L−1）",
  "作者改动的组分": [
   "ME2SE2",
   "PH2SE2"
  ],
  "特殊组分变化": [
   {
    "组分": "ME2SE2",
    "类型": "描述符看不到"
   },
   {
    "组分": "PH2SE2",
    "类型": "描述符看不到"
   }
  ],
  "电解液相同但样品编号不同": false,
  "描述符": [],
  "物性": [],
  "条件": [
   {
    "条件": "E/S",
    "方向": "变低",
    "A": 4.0,
    "B": 15.7
   },
   {
    "条件": "硫载量",
    "方向": "变高",
    "A": 4.9,
    "B": 1.2
   },
   {
    "条件": "正极含硫",
    "方向": "相近",
    "A": 63.0,
    "B": 63.0
   },
   {
    "条件": "倍率",
    "方向": "变低",
    "A": 0.05,
    "B": 0.5
   },
   {
    "条件": "温度",
    "方向": "相近",
    "A": 25.0,
    "B": 25.0
   },
   {
    "条件": "电池形式",
    "方向": "扣式 → 软包",
    "A": 1.0,
    "B": 0.0
   },
   {
    "条件": "圈数",
    "方向": "变低",
    "A": 30,
    "B": 200
   }
  ],
  "条件含默认值": [
   "温度默认"
  ],
  "性能": {
   "方向": "变高",
   "倍数": 4.6792,
   "倍数含义": "每圈衰减率之比",
   "好于参照": false,
   "值A": 0.62,
   "值B": 0.1325,
   "指标A": "每圈衰减率（%/圈，由容量保持率换算）",
   "指标B": "每圈衰减率（%/圈，由容量保持率换算）"
  },
  "表述文字": "【P205｜每圈衰减率｜配方和条件都变】实验样 Mixed-Se（1.0 mol L−1 LiTFSI；2.0 wt.% LiNO3；ME2SE2 等摩尔混合物；Me-Se+Ph-Se合计100 mmol L−1；PH2SE2 等摩尔混合物；Me-Se+Ph-Se合计100 mmol L−1；DOL:DME = 1:1（体积比），测试 T09）相对 实验样 Me-Se（1.0 mol L−1 LiTFSI；2.0 wt.% LiNO3；ME2SE2 100 mmol L−1；DOL:DME = 1:1（体积比），测试 T06）｜组分变化：ME2SE2 100 mmol L−1 → 等摩尔混合物；Me-Se+Ph-Se合计100 mmol L−1；加入 PH2SE2（等摩尔混合物；Me-Se+Ph-Se合计100 mmol L−1）（其中 ME2SE2：描述符看不到、PH2SE2：描述符看不到）｜描述符：无变化｜物性：两边没有都报告的｜条件：E/S 变低；硫载量 变高；倍率 变低；电池形式 扣式 → 软包；圈数 变低（含默认值：温度默认）｜性能：每圈衰减率 变高"
 },
 {
  "编号": "PC00636",
  "论文": "P205",
  "类别": "每圈衰减率",
  "比较类型": "配方和条件都变",
  "A": {
   "测试": "T08",
   "测试名": "Li–S高硫载量0.1C循环",
   "配方": "F04",
   "配方名": "Mixed-Se",
   "recipe": "RC04",
   "是否对照": false,
   "配方文字": "1.0 mol L−1 LiTFSI；2.0 wt.% LiNO3；ME2SE2 等摩尔混合物；Me-Se+Ph-Se合计100 mmol L−1；PH2SE2 等摩尔混合物；Me-Se+Ph-Se合计100 mmol L−1；DOL:DME = 1:1（体积比）",
   "表述编号": "ST2171",
   "证据句子": [
    "M0158"
   ],
   "标记": [
    "LiNO3按质量分数换算",
    "温度默认",
    "由容量换算"
   ]
  },
  "B": {
   "测试": "T06",
   "测试名": "Li–S 0.5C长循环",
   "配方": "F02",
   "配方名": "Me-Se",
   "recipe": "RC02",
   "是否对照": false,
   "配方文字": "1.0 mol L−1 LiTFSI；2.0 wt.% LiNO3；ME2SE2 100 mmol L−1；DOL:DME = 1:1（体积比）",
   "表述编号": "ST2164",
   "证据句子": [
    "M0148",
    "S0023"
   ],
   "标记": [
    "LiNO3按质量分数换算",
    "温度默认"
   ]
  },
  "组分变化": "ME2SE2 100 mmol L−1 → 等摩尔混合物；Me-Se+Ph-Se合计100 mmol L−1；加入 PH2SE2（等摩尔混合物；Me-Se+Ph-Se合计100 mmol L−1）",
  "作者改动的组分": [
   "ME2SE2",
   "PH2SE2"
  ],
  "特殊组分变化": [
   {
    "组分": "ME2SE2",
    "类型": "描述符看不到"
   },
   {
    "组分": "PH2SE2",
    "类型": "描述符看不到"
   }
  ],
  "电解液相同但样品编号不同": false,
  "描述符": [],
  "物性": [],
  "条件": [
   {
    "条件": "E/S",
    "方向": "变低",
    "A": 8.5,
    "B": 15.7
   },
   {
    "条件": "硫载量",
    "方向": "变高",
    "A": 4.0,
    "B": 1.2
   },
   {
    "条件": "正极含硫",
    "方向": "相近",
    "A": 63.0,
    "B": 63.0
   },
   {
    "条件": "倍率",
    "方向": "变低",
    "A": 0.1,
    "B": 0.5
   },
   {
    "条件": "温度",
    "方向": "相近",
    "A": 25.0,
    "B": 25.0
   },
   {
    "条件": "电池形式",
    "方向": "相同",
    "A": 0.0,
    "B": 0.0
   },
   {
    "条件": "圈数",
    "方向": "变低",
    "A": 50,
    "B": 200
   }
  ],
  "条件含默认值": [
   "温度默认"
  ],
  "性能": {
   "方向": "变高",
   "倍数": 2.4009,
   "倍数含义": "每圈衰减率之比",
   "好于参照": false,
   "值A": 0.3181,
   "值B": 0.1325,
   "指标A": "每圈衰减率（%/圈，由硫比放电容量换算）",
   "指标B": "每圈衰减率（%/圈，由容量保持率换算）"
  },
  "表述文字": "【P205｜每圈衰减率｜配方和条件都变】实验样 Mixed-Se（1.0 mol L−1 LiTFSI；2.0 wt.% LiNO3；ME2SE2 等摩尔混合物；Me-Se+Ph-Se合计100 mmol L−1；PH2SE2 等摩尔混合物；Me-Se+Ph-Se合计100 mmol L−1；DOL:DME = 1:1（体积比），测试 T08）相对 实验样 Me-Se（1.0 mol L−1 LiTFSI；2.0 wt.% LiNO3；ME2SE2 100 mmol L−1；DOL:DME = 1:1（体积比），测试 T06）｜组分变化：ME2SE2 100 mmol L−1 → 等摩尔混合物；Me-Se+Ph-Se合计100 mmol L−1；加入 PH2SE2（等摩尔混合物；Me-Se+Ph-Se合计100 mmol L−1）（其中 ME2SE2：描述符看不到、PH2SE2：描述符看不到）｜描述符：无变化｜物性：两边没有都报告的｜条件：E/S 变低；硫载量 变高；倍率 变低；圈数 变低（含默认值：温度默认）｜性能：每圈衰减率 变高"
 },
 {
  "编号": "PC00637",
  "论文": "P205",
  "类别": "每圈衰减率",
  "比较类型": "同测试换配方",
  "A": {
   "测试": "T06",
   "测试名": "Li–S 0.5C长循环",
   "配方": "F04",
   "配方名": "Mixed-Se",
   "recipe": "RC04",
   "是否对照": false,
   "配方文字": "1.0 mol L−1 LiTFSI；2.0 wt.% LiNO3；ME2SE2 等摩尔混合物；Me-Se+Ph-Se合计100 mmol L−1；PH2SE2 等摩尔混合物；Me-Se+Ph-Se合计100 mmol L−1；DOL:DME = 1:1（体积比）",
   "表述编号": "ST2168",
   "证据句子": [
    "M0148",
    "S0023"
   ],
   "标记": [
    "LiNO3按质量分数换算",
    "温度默认"
   ]
  },
  "B": {
   "测试": "T06",
   "测试名": "Li–S 0.5C长循环",
   "配方": "F03",
   "配方名": "Ph-Se",
   "recipe": "RC03",
   "是否对照": false,
   "配方文字": "1.0 mol L−1 LiTFSI；2.0 wt.% LiNO3；PH2SE2 100 mmol L−1；DOL:DME = 1:1（体积比）",
   "表述编号": "ST2166",
   "证据句子": [
    "M0148",
    "S0023"
   ],
   "标记": [
    "LiNO3按质量分数换算",
    "温度默认"
   ]
  },
  "组分变化": "加入 ME2SE2（等摩尔混合物；Me-Se+Ph-Se合计100 mmol L−1）；PH2SE2 100 mmol L−1 → 等摩尔混合物；Me-Se+Ph-Se合计100 mmol L−1",
  "作者改动的组分": [
   "ME2SE2",
   "PH2SE2"
  ],
  "特殊组分变化": [
   {
    "组分": "ME2SE2",
    "类型": "描述符看不到"
   },
   {
    "组分": "PH2SE2",
    "类型": "描述符看不到"
   }
  ],
  "电解液相同但样品编号不同": false,
  "描述符": [],
  "物性": [],
  "条件": [
   {
    "条件": "E/S",
    "方向": "相近",
    "A": 15.7,
    "B": 15.7
   },
   {
    "条件": "硫载量",
    "方向": "相近",
    "A": 1.2,
    "B": 1.2
   },
   {
    "条件": "正极含硫",
    "方向": "相近",
    "A": 63.0,
    "B": 63.0
   },
   {
    "条件": "倍率",
    "方向": "相近",
    "A": 0.5,
    "B": 0.5
   },
   {
    "条件": "温度",
    "方向": "相近",
    "A": 25.0,
    "B": 25.0
   },
   {
    "条件": "电池形式",
    "方向": "相同",
    "A": 0.0,
    "B": 0.0
   },
   {
    "条件": "圈数",
    "方向": "相近",
    "A": 200,
    "B": 200
   }
  ],
  "条件含默认值": [
   "温度默认"
  ],
  "性能": {
   "方向": "变低",
   "倍数": 0.8326,
   "倍数含义": "每圈衰减率之比",
   "好于参照": true,
   "值A": 0.092,
   "值B": 0.1105,
   "指标A": "每圈衰减率（%/圈，由容量保持率换算）",
   "指标B": "每圈衰减率（%/圈，由容量保持率换算）"
  },
  "表述文字": "【P205｜每圈衰减率｜同测试换配方】实验样 Mixed-Se（1.0 mol L−1 LiTFSI；2.0 wt.% LiNO3；ME2SE2 等摩尔混合物；Me-Se+Ph-Se合计100 mmol L−1；PH2SE2 等摩尔混合物；Me-Se+Ph-Se合计100 mmol L−1；DOL:DME = 1:1（体积比），测试 T06）相对 实验样 Ph-Se（1.0 mol L−1 LiTFSI；2.0 wt.% LiNO3；PH2SE2 100 mmol L−1；DOL:DME = 1:1（体积比），测试 T06）｜组分变化：加入 ME2SE2（等摩尔混合物；Me-Se+Ph-Se合计100 mmol L−1）；PH2SE2 100 mmol L−1 → 等摩尔混合物；Me-Se+Ph-Se合计100 mmol L−1（其中 ME2SE2：描述符看不到、PH2SE2：描述符看不到）｜描述符：无变化｜物性：两边没有都报告的｜条件：相同（含默认值：温度默认）｜性能：每圈衰减率 变低"
 },
 {
  "编号": "PC00638",
  "论文": "P205",
  "类别": "每圈衰减率",
  "比较类型": "配方和条件都变",
  "A": {
   "测试": "T09",
   "测试名": "300 Wh kg−1设计级1.5Ah软包循环",
   "配方": "F04",
   "配方名": "Mixed-Se",
   "recipe": "RC04",
   "是否对照": false,
   "配方文字": "1.0 mol L−1 LiTFSI；2.0 wt.% LiNO3；ME2SE2 等摩尔混合物；Me-Se+Ph-Se合计100 mmol L−1；PH2SE2 等摩尔混合物；Me-Se+Ph-Se合计100 mmol L−1；DOL:DME = 1:1（体积比）",
   "表述编号": "ST2172",
   "证据句子": [
    "M0176"
   ],
   "标记": [
    "LiNO3按质量分数换算",
    "温度默认"
   ]
  },
  "B": {
   "测试": "T06",
   "测试名": "Li–S 0.5C长循环",
   "配方": "F03",
   "配方名": "Ph-Se",
   "recipe": "RC03",
   "是否对照": false,
   "配方文字": "1.0 mol L−1 LiTFSI；2.0 wt.% LiNO3；PH2SE2 100 mmol L−1；DOL:DME = 1:1（体积比）",
   "表述编号": "ST2166",
   "证据句子": [
    "M0148",
    "S0023"
   ],
   "标记": [
    "LiNO3按质量分数换算",
    "温度默认"
   ]
  },
  "组分变化": "加入 ME2SE2（等摩尔混合物；Me-Se+Ph-Se合计100 mmol L−1）；PH2SE2 100 mmol L−1 → 等摩尔混合物；Me-Se+Ph-Se合计100 mmol L−1",
  "作者改动的组分": [
   "ME2SE2",
   "PH2SE2"
  ],
  "特殊组分变化": [
   {
    "组分": "ME2SE2",
    "类型": "描述符看不到"
   },
   {
    "组分": "PH2SE2",
    "类型": "描述符看不到"
   }
  ],
  "电解液相同但样品编号不同": false,
  "描述符": [],
  "物性": [],
  "条件": [
   {
    "条件": "E/S",
    "方向": "变低",
    "A": 4.0,
    "B": 15.7
   },
   {
    "条件": "硫载量",
    "方向": "变高",
    "A": 4.9,
    "B": 1.2
   },
   {
    "条件": "正极含硫",
    "方向": "相近",
    "A": 63.0,
    "B": 63.0
   },
   {
    "条件": "倍率",
    "方向": "变低",
    "A": 0.05,
    "B": 0.5
   },
   {
    "条件": "温度",
    "方向": "相近",
    "A": 25.0,
    "B": 25.0
   },
   {
    "条件": "电池形式",
    "方向": "扣式 → 软包",
    "A": 1.0,
    "B": 0.0
   },
   {
    "条件": "圈数",
    "方向": "变低",
    "A": 30,
    "B": 200
   }
  ],
  "条件含默认值": [
   "温度默认"
  ],
  "性能": {
   "方向": "变高",
   "倍数": 5.6109,
   "倍数含义": "每圈衰减率之比",
   "好于参照": false,
   "值A": 0.62,
   "值B": 0.1105,
   "指标A": "每圈衰减率（%/圈，由容量保持率换算）",
   "指标B": "每圈衰减率（%/圈，由容量保持率换算）"
  },
  "表述文字": "【P205｜每圈衰减率｜配方和条件都变】实验样 Mixed-Se（1.0 mol L−1 LiTFSI；2.0 wt.% LiNO3；ME2SE2 等摩尔混合物；Me-Se+Ph-Se合计100 mmol L−1；PH2SE2 等摩尔混合物；Me-Se+Ph-Se合计100 mmol L−1；DOL:DME = 1:1（体积比），测试 T09）相对 实验样 Ph-Se（1.0 mol L−1 LiTFSI；2.0 wt.% LiNO3；PH2SE2 100 mmol L−1；DOL:DME = 1:1（体积比），测试 T06）｜组分变化：加入 ME2SE2（等摩尔混合物；Me-Se+Ph-Se合计100 mmol L−1）；PH2SE2 100 mmol L−1 → 等摩尔混合物；Me-Se+Ph-Se合计100 mmol L−1（其中 ME2SE2：描述符看不到、PH2SE2：描述符看不到）｜描述符：无变化｜物性：两边没有都报告的｜条件：E/S 变低；硫载量 变高；倍率 变低；电池形式 扣式 → 软包；圈数 变低（含默认值：温度默认）｜性能：每圈衰减率 变高"
 },
 {
  "编号": "PC00639",
  "论文": "P205",
  "类别": "每圈衰减率",
  "比较类型": "配方和条件都变",
  "A": {
   "测试": "T08",
   "测试名": "Li–S高硫载量0.1C循环",
   "配方": "F04",
   "配方名": "Mixed-Se",
   "recipe": "RC04",
   "是否对照": false,
   "配方文字": "1.0 mol L−1 LiTFSI；2.0 wt.% LiNO3；ME2SE2 等摩尔混合物；Me-Se+Ph-Se合计100 mmol L−1；PH2SE2 等摩尔混合物；Me-Se+Ph-Se合计100 mmol L−1；DOL:DME = 1:1（体积比）",
   "表述编号": "ST2171",
   "证据句子": [
    "M0158"
   ],
   "标记": [
    "LiNO3按质量分数换算",
    "温度默认",
    "由容量换算"
   ]
  },
  "B": {
   "测试": "T06",
   "测试名": "Li–S 0.5C长循环",
   "配方": "F03",
   "配方名": "Ph-Se",
   "recipe": "RC03",
   "是否对照": false,
   "配方文字": "1.0 mol L−1 LiTFSI；2.0 wt.% LiNO3；PH2SE2 100 mmol L−1；DOL:DME = 1:1（体积比）",
   "表述编号": "ST2166",
   "证据句子": [
    "M0148",
    "S0023"
   ],
   "标记": [
    "LiNO3按质量分数换算",
    "温度默认"
   ]
  },
  "组分变化": "加入 ME2SE2（等摩尔混合物；Me-Se+Ph-Se合计100 mmol L−1）；PH2SE2 100 mmol L−1 → 等摩尔混合物；Me-Se+Ph-Se合计100 mmol L−1",
  "作者改动的组分": [
   "ME2SE2",
   "PH2SE2"
  ],
  "特殊组分变化": [
   {
    "组分": "ME2SE2",
    "类型": "描述符看不到"
   },
   {
    "组分": "PH2SE2",
    "类型": "描述符看不到"
   }
  ],
  "电解液相同但样品编号不同": false,
  "描述符": [],
  "物性": [],
  "条件": [
   {
    "条件": "E/S",
    "方向": "变低",
    "A": 8.5,
    "B": 15.7
   },
   {
    "条件": "硫载量",
    "方向": "变高",
    "A": 4.0,
    "B": 1.2
   },
   {
    "条件": "正极含硫",
    "方向": "相近",
    "A": 63.0,
    "B": 63.0
   },
   {
    "条件": "倍率",
    "方向": "变低",
    "A": 0.1,
    "B": 0.5
   },
   {
    "条件": "温度",
    "方向": "相近",
    "A": 25.0,
    "B": 25.0
   },
   {
    "条件": "电池形式",
    "方向": "相同",
    "A": 0.0,
    "B": 0.0
   },
   {
    "条件": "圈数",
    "方向": "变低",
    "A": 50,
    "B": 200
   }
  ],
  "条件含默认值": [
   "温度默认"
  ],
  "性能": {
   "方向": "变高",
   "倍数": 2.8789,
   "倍数含义": "每圈衰减率之比",
   "好于参照": false,
   "值A": 0.3181,
   "值B": 0.1105,
   "指标A": "每圈衰减率（%/圈，由硫比放电容量换算）",
   "指标B": "每圈衰减率（%/圈，由容量保持率换算）"
  },
  "表述文字": "【P205｜每圈衰减率｜配方和条件都变】实验样 Mixed-Se（1.0 mol L−1 LiTFSI；2.0 wt.% LiNO3；ME2SE2 等摩尔混合物；Me-Se+Ph-Se合计100 mmol L−1；PH2SE2 等摩尔混合物；Me-Se+Ph-Se合计100 mmol L−1；DOL:DME = 1:1（体积比），测试 T08）相对 实验样 Ph-Se（1.0 mol L−1 LiTFSI；2.0 wt.% LiNO3；PH2SE2 100 mmol L−1；DOL:DME = 1:1（体积比），测试 T06）｜组分变化：加入 ME2SE2（等摩尔混合物；Me-Se+Ph-Se合计100 mmol L−1）；PH2SE2 100 mmol L−1 → 等摩尔混合物；Me-Se+Ph-Se合计100 mmol L−1（其中 ME2SE2：描述符看不到、PH2SE2：描述符看不到）｜描述符：无变化｜物性：两边没有都报告的｜条件：E/S 变低；硫载量 变高；倍率 变低；圈数 变低（含默认值：温度默认）｜性能：每圈衰减率 变高"
 },
 {
  "编号": "PC00640",
  "论文": "P205",
  "类别": "每圈衰减率",
  "比较类型": "同配方换条件",
  "A": {
   "测试": "T09",
   "测试名": "300 Wh kg−1设计级1.5Ah软包循环",
   "配方": "F04",
   "配方名": "Mixed-Se",
   "recipe": "RC04",
   "是否对照": false,
   "配方文字": "1.0 mol L−1 LiTFSI；2.0 wt.% LiNO3；ME2SE2 等摩尔混合物；Me-Se+Ph-Se合计100 mmol L−1；PH2SE2 等摩尔混合物；Me-Se+Ph-Se合计100 mmol L−1；DOL:DME = 1:1（体积比）",
   "表述编号": "ST2172",
   "证据句子": [
    "M0176"
   ],
   "标记": [
    "LiNO3按质量分数换算",
    "温度默认"
   ]
  },
  "B": {
   "测试": "T06",
   "测试名": "Li–S 0.5C长循环",
   "配方": "F04",
   "配方名": "Mixed-Se",
   "recipe": "RC04",
   "是否对照": false,
   "配方文字": "1.0 mol L−1 LiTFSI；2.0 wt.% LiNO3；ME2SE2 等摩尔混合物；Me-Se+Ph-Se合计100 mmol L−1；PH2SE2 等摩尔混合物；Me-Se+Ph-Se合计100 mmol L−1；DOL:DME = 1:1（体积比）",
   "表述编号": "ST2168",
   "证据句子": [
    "M0148",
    "S0023"
   ],
   "标记": [
    "LiNO3按质量分数换算",
    "温度默认"
   ]
  },
  "组分变化": "配方相同",
  "作者改动的组分": [],
  "特殊组分变化": [],
  "电解液相同但样品编号不同": false,
  "描述符": [],
  "物性": [],
  "条件": [
   {
    "条件": "E/S",
    "方向": "变低",
    "A": 4.0,
    "B": 15.7
   },
   {
    "条件": "硫载量",
    "方向": "变高",
    "A": 4.9,
    "B": 1.2
   },
   {
    "条件": "正极含硫",
    "方向": "相近",
    "A": 63.0,
    "B": 63.0
   },
   {
    "条件": "倍率",
    "方向": "变低",
    "A": 0.05,
    "B": 0.5
   },
   {
    "条件": "温度",
    "方向": "相近",
    "A": 25.0,
    "B": 25.0
   },
   {
    "条件": "电池形式",
    "方向": "扣式 → 软包",
    "A": 1.0,
    "B": 0.0
   },
   {
    "条件": "圈数",
    "方向": "变低",
    "A": 30,
    "B": 200
   }
  ],
  "条件含默认值": [
   "温度默认"
  ],
  "性能": {
   "方向": "变高",
   "倍数": 6.7391,
   "倍数含义": "每圈衰减率之比",
   "好于参照": false,
   "值A": 0.62,
   "值B": 0.092,
   "指标A": "每圈衰减率（%/圈，由容量保持率换算）",
   "指标B": "每圈衰减率（%/圈，由容量保持率换算）"
  },
  "表述文字": "【P205｜每圈衰减率｜同配方换条件】实验样 Mixed-Se（1.0 mol L−1 LiTFSI；2.0 wt.% LiNO3；ME2SE2 等摩尔混合物；Me-Se+Ph-Se合计100 mmol L−1；PH2SE2 等摩尔混合物；Me-Se+Ph-Se合计100 mmol L−1；DOL:DME = 1:1（体积比），测试 T09）相对 实验样 Mixed-Se（1.0 mol L−1 LiTFSI；2.0 wt.% LiNO3；ME2SE2 等摩尔混合物；Me-Se+Ph-Se合计100 mmol L−1；PH2SE2 等摩尔混合物；Me-Se+Ph-Se合计100 mmol L−1；DOL:DME = 1:1（体积比），测试 T06）｜组分变化：配方相同｜描述符：配方相同｜物性：两边没有都报告的｜条件：E/S 变低；硫载量 变高；倍率 变低；电池形式 扣式 → 软包；圈数 变低（含默认值：温度默认）｜性能：每圈衰减率 变高"
 },
 {
  "编号": "PC00641",
  "论文": "P205",
  "类别": "每圈衰减率",
  "比较类型": "同配方换条件",
  "A": {
   "测试": "T08",
   "测试名": "Li–S高硫载量0.1C循环",
   "配方": "F04",
   "配方名": "Mixed-Se",
   "recipe": "RC04",
   "是否对照": false,
   "配方文字": "1.0 mol L−1 LiTFSI；2.0 wt.% LiNO3；ME2SE2 等摩尔混合物；Me-Se+Ph-Se合计100 mmol L−1；PH2SE2 等摩尔混合物；Me-Se+Ph-Se合计100 mmol L−1；DOL:DME = 1:1（体积比）",
   "表述编号": "ST2171",
   "证据句子": [
    "M0158"
   ],
   "标记": [
    "LiNO3按质量分数换算",
    "温度默认",
    "由容量换算"
   ]
  },
  "B": {
   "测试": "T06",
   "测试名": "Li–S 0.5C长循环",
   "配方": "F04",
   "配方名": "Mixed-Se",
   "recipe": "RC04",
   "是否对照": false,
   "配方文字": "1.0 mol L−1 LiTFSI；2.0 wt.% LiNO3；ME2SE2 等摩尔混合物；Me-Se+Ph-Se合计100 mmol L−1；PH2SE2 等摩尔混合物；Me-Se+Ph-Se合计100 mmol L−1；DOL:DME = 1:1（体积比）",
   "表述编号": "ST2168",
   "证据句子": [
    "M0148",
    "S0023"
   ],
   "标记": [
    "LiNO3按质量分数换算",
    "温度默认"
   ]
  },
  "组分变化": "配方相同",
  "作者改动的组分": [],
  "特殊组分变化": [],
  "电解液相同但样品编号不同": false,
  "描述符": [],
  "物性": [],
  "条件": [
   {
    "条件": "E/S",
    "方向": "变低",
    "A": 8.5,
    "B": 15.7
   },
   {
    "条件": "硫载量",
    "方向": "变高",
    "A": 4.0,
    "B": 1.2
   },
   {
    "条件": "正极含硫",
    "方向": "相近",
    "A": 63.0,
    "B": 63.0
   },
   {
    "条件": "倍率",
    "方向": "变低",
    "A": 0.1,
    "B": 0.5
   },
   {
    "条件": "温度",
    "方向": "相近",
    "A": 25.0,
    "B": 25.0
   },
   {
    "条件": "电池形式",
    "方向": "相同",
    "A": 0.0,
    "B": 0.0
   },
   {
    "条件": "圈数",
    "方向": "变低",
    "A": 50,
    "B": 200
   }
  ],
  "条件含默认值": [
   "温度默认"
  ],
  "性能": {
   "方向": "变高",
   "倍数": 3.4578,
   "倍数含义": "每圈衰减率之比",
   "好于参照": false,
   "值A": 0.3181,
   "值B": 0.092,
   "指标A": "每圈衰减率（%/圈，由硫比放电容量换算）",
   "指标B": "每圈衰减率（%/圈，由容量保持率换算）"
  },
  "表述文字": "【P205｜每圈衰减率｜同配方换条件】实验样 Mixed-Se（1.0 mol L−1 LiTFSI；2.0 wt.% LiNO3；ME2SE2 等摩尔混合物；Me-Se+Ph-Se合计100 mmol L−1；PH2SE2 等摩尔混合物；Me-Se+Ph-Se合计100 mmol L−1；DOL:DME = 1:1（体积比），测试 T08）相对 实验样 Mixed-Se（1.0 mol L−1 LiTFSI；2.0 wt.% LiNO3；ME2SE2 等摩尔混合物；Me-Se+Ph-Se合计100 mmol L−1；PH2SE2 等摩尔混合物；Me-Se+Ph-Se合计100 mmol L−1；DOL:DME = 1:1（体积比），测试 T06）｜组分变化：配方相同｜描述符：配方相同｜物性：两边没有都报告的｜条件：E/S 变低；硫载量 变高；倍率 变低；圈数 变低（含默认值：温度默认）｜性能：每圈衰减率 变高"
 },
 {
  "编号": "PC00642",
  "论文": "P205",
  "类别": "每圈衰减率",
  "比较类型": "同配方换条件",
  "A": {
   "测试": "T08",
   "测试名": "Li–S高硫载量0.1C循环",
   "配方": "F04",
   "配方名": "Mixed-Se",
   "recipe": "RC04",
   "是否对照": false,
   "配方文字": "1.0 mol L−1 LiTFSI；2.0 wt.% LiNO3；ME2SE2 等摩尔混合物；Me-Se+Ph-Se合计100 mmol L−1；PH2SE2 等摩尔混合物；Me-Se+Ph-Se合计100 mmol L−1；DOL:DME = 1:1（体积比）",
   "表述编号": "ST2171",
   "证据句子": [
    "M0158"
   ],
   "标记": [
    "LiNO3按质量分数换算",
    "温度默认",
    "由容量换算"
   ]
  },
  "B": {
   "测试": "T09",
   "测试名": "300 Wh kg−1设计级1.5Ah软包循环",
   "配方": "F04",
   "配方名": "Mixed-Se",
   "recipe": "RC04",
