Repository: zhuonanli08/Li-S_Electrolyte_Conflicts

File: output/两两比较表述_313篇_v2_2026-11-07/比较表述.json (part 41 of 111)
[
   "是否对照": false,
   "配方文字": "1.0 mol L−1 LiTFSI；2.0 wt.% LiNO3；ME2SE2 等摩尔混合物；Me-Se+Ph-Se合计100 mmol L−1；PH2SE2 等摩尔混合物；Me-Se+Ph-Se合计100 mmol L−1；DOL:DME = 1:1（体积比）",
   "表述编号": "ST2172",
   "证据句子": [
    "M0176"
   ],
   "标记": [
    "LiNO3按质量分数换算",
    "温度默认"
   ]
  },
  "组分变化": "配方相同",
  "作者改动的组分": [],
  "特殊组分变化": [],
  "电解液相同但样品编号不同": false,
  "描述符": [],
  "物性": [],
  "条件": [
   {
    "条件": "E/S",
    "方向": "变高",
    "A": 8.5,
    "B": 4.0
   },
   {
    "条件": "硫载量",
    "方向": "变低",
    "A": 4.0,
    "B": 4.9
   },
   {
    "条件": "正极含硫",
    "方向": "相近",
    "A": 63.0,
    "B": 63.0
   },
   {
    "条件": "倍率",
    "方向": "变高",
    "A": 0.1,
    "B": 0.05
   },
   {
    "条件": "温度",
    "方向": "相近",
    "A": 25.0,
    "B": 25.0
   },
   {
    "条件": "电池形式",
    "方向": "软包 → 扣式",
    "A": 0.0,
    "B": 1.0
   },
   {
    "条件": "圈数",
    "方向": "变高",
    "A": 50,
    "B": 30
   }
  ],
  "条件含默认值": [
   "温度默认"
  ],
  "性能": {
   "方向": "变低",
   "倍数": 0.5131,
   "倍数含义": "每圈衰减率之比",
   "好于参照": true,
   "值A": 0.3181,
   "值B": 0.62,
   "指标A": "每圈衰减率（%/圈，由硫比放电容量换算）",
   "指标B": "每圈衰减率（%/圈，由容量保持率换算）"
  },
  "表述文字": "【P205｜每圈衰减率｜同配方换条件】实验样 Mixed-Se（1.0 mol L−1 LiTFSI；2.0 wt.% LiNO3；ME2SE2 等摩尔混合物；Me-Se+Ph-Se合计100 mmol L−1；PH2SE2 等摩尔混合物；Me-Se+Ph-Se合计100 mmol L−1；DOL:DME = 1:1（体积比），测试 T08）相对 实验样 Mixed-Se（1.0 mol L−1 LiTFSI；2.0 wt.% LiNO3；ME2SE2 等摩尔混合物；Me-Se+Ph-Se合计100 mmol L−1；PH2SE2 等摩尔混合物；Me-Se+Ph-Se合计100 mmol L−1；DOL:DME = 1:1（体积比），测试 T09）｜组分变化：配方相同｜描述符：配方相同｜物性：两边没有都报告的｜条件：E/S 变高；硫载量 变低；倍率 变高；电池形式 软包 → 扣式；圈数 变高（含默认值：温度默认）｜性能：每圈衰减率 变低"
 },
 {
  "编号": "PC00643",
  "论文": "P205",
  "类别": "首圈容量",
  "比较类型": "同测试换配方",
  "A": {
   "测试": "T06",
   "测试名": "Li–S 0.5C长循环",
   "配方": "F02",
   "配方名": "Me-Se",
   "recipe": "RC02",
   "是否对照": false,
   "配方文字": "1.0 mol L−1 LiTFSI；2.0 wt.% LiNO3；ME2SE2 100 mmol L−1；DOL:DME = 1:1（体积比）",
   "表述编号": "ST2165",
   "证据句子": [
    "M0146",
    "M0147"
   ],
   "标记": [
    "LiNO3按质量分数换算",
    "温度默认"
   ]
  },
  "B": {
   "测试": "T06",
   "测试名": "Li–S 0.5C长循环",
   "配方": "F01",
   "配方名": "Blank",
   "recipe": "RC01",
   "是否对照": true,
   "配方文字": "1.0 mol L−1 LiTFSI；2.0 wt.% LiNO3；DOL:DME = 1:1（体积比）",
   "表述编号": "ST2163",
   "证据句子": [
    "M0146",
    "M0147"
   ],
   "标记": [
    "LiNO3按质量分数换算",
    "温度默认"
   ]
  },
  "组分变化": "加入 ME2SE2（100 mmol L−1）",
  "作者改动的组分": [
   "ME2SE2"
  ],
  "特殊组分变化": [
   {
    "组分": "ME2SE2",
    "类型": "描述符看不到"
   }
  ],
  "电解液相同但样品编号不同": false,
  "描述符": [
   {
    "描述符": "ring",
    "中文": "溶剂环数",
    "组": "溶剂骨架",
    "方向": "变低",
    "A": 0.5,
    "B": 0.5984,
    "被动": false
   },
   {
    "描述符": "rotb",
    "中文": "可旋转键数",
    "组": "溶剂骨架",
    "方向": "变高",
    "A": 1.5,
    "B": 1.2049,
    "被动": false
   },
   {
    "描述符": "mw",
    "中文": "溶剂分子量",
    "组": "溶剂骨架",
    "方向": "变高",
    "A": 82.1005,
    "B": 80.5223,
    "被动": false
   }
  ],
  "物性": [],
  "条件": [
   {
    "条件": "E/S",
    "方向": "相近",
    "A": 15.7,
    "B": 15.7
   },
   {
    "条件": "硫载量",
    "方向": "相近",
    "A": 1.2,
    "B": 1.2
   },
   {
    "条件": "正极含硫",
    "方向": "相近",
    "A": 63.0,
    "B": 63.0
   },
   {
    "条件": "倍率",
    "方向": "相近",
    "A": 0.5,
    "B": 0.5
   },
   {
    "条件": "温度",
    "方向": "相近",
    "A": 25.0,
    "B": 25.0
   },
   {
    "条件": "电池形式",
    "方向": "相同",
    "A": 0.0,
    "B": 0.0
   }
  ],
  "条件含默认值": [
   "温度默认"
  ],
  "性能": {
   "方向": "变高",
   "倍数": 1.1,
   "倍数含义": "容量之比",
   "好于参照": true,
   "值A": 902.0,
   "值B": 820.0,
   "指标A": "硫比放电容量",
   "指标B": "硫比放电容量"
  },
  "表述文字": "【P205｜首圈容量｜同测试换配方】实验样 Me-Se（1.0 mol L−1 LiTFSI；2.0 wt.% LiNO3；ME2SE2 100 mmol L−1；DOL:DME = 1:1（体积比），测试 T06）相对 对比样 Blank（1.0 mol L−1 LiTFSI；2.0 wt.% LiNO3；DOL:DME = 1:1（体积比），测试 T06）｜组分变化：加入 ME2SE2（100 mmol L−1）（其中 ME2SE2：描述符看不到）｜描述符：溶剂环数 变低；可旋转键数 变高；溶剂分子量 变高｜物性：两边没有都报告的｜条件：相同（含默认值：温度默认）｜性能：首圈容量 变高"
 },
 {
  "编号": "PC00644",
  "论文": "P205",
  "类别": "首圈容量",
  "比较类型": "同测试换配方",
  "A": {
   "测试": "T06",
   "测试名": "Li–S 0.5C长循环",
   "配方": "F03",
   "配方名": "Ph-Se",
   "recipe": "RC03",
   "是否对照": false,
   "配方文字": "1.0 mol L−1 LiTFSI；2.0 wt.% LiNO3；PH2SE2 100 mmol L−1；DOL:DME = 1:1（体积比）",
   "表述编号": "ST2167",
   "证据句子": [
    "M0146",
    "M0147"
   ],
   "标记": [
    "LiNO3按质量分数换算",
    "温度默认"
   ]
  },
  "B": {
   "测试": "T06",
   "测试名": "Li–S 0.5C长循环",
   "配方": "F01",
   "配方名": "Blank",
   "recipe": "RC01",
   "是否对照": true,
   "配方文字": "1.0 mol L−1 LiTFSI；2.0 wt.% LiNO3；DOL:DME = 1:1（体积比）",
   "表述编号": "ST2163",
   "证据句子": [
    "M0146",
    "M0147"
   ],
   "标记": [
    "LiNO3按质量分数换算",
    "温度默认"
   ]
  },
  "组分变化": "加入 PH2SE2（100 mmol L−1）",
  "作者改动的组分": [
   "PH2SE2"
  ],
  "特殊组分变化": [
   {
    "组分": "PH2SE2",
    "类型": "描述符看不到"
   }
  ],
  "电解液相同但样品编号不同": false,
  "描述符": [
   {
    "描述符": "ring",
    "中文": "溶剂环数",
    "组": "溶剂骨架",
    "方向": "变低",
    "A": 0.5,
    "B": 0.5984,
    "被动": false
   },
   {
    "描述符": "rotb",
    "中文": "可旋转键数",
    "组": "溶剂骨架",
    "方向": "变高",
    "A": 1.5,
    "B": 1.2049,
    "被动": false
   },
   {
    "描述符": "mw",
    "中文": "溶剂分子量",
    "组": "溶剂骨架",
    "方向": "变高",
    "A": 82.1005,
    "B": 80.5223,
    "被动": false
   }
  ],
  "物性": [],
  "条件": [
   {
    "条件": "E/S",
    "方向": "相近",
    "A": 15.7,
    "B": 15.7
   },
   {
    "条件": "硫载量",
    "方向": "相近",
    "A": 1.2,
    "B": 1.2
   },
   {
    "条件": "正极含硫",
    "方向": "相近",
    "A": 63.0,
    "B": 63.0
   },
   {
    "条件": "倍率",
    "方向": "相近",
    "A": 0.5,
    "B": 0.5
   },
   {
    "条件": "温度",
    "方向": "相近",
    "A": 25.0,
    "B": 25.0
   },
   {
    "条件": "电池形式",
    "方向": "相同",
    "A": 0.0,
    "B": 0.0
   }
  ],
  "条件含默认值": [
   "温度默认"
  ],
  "性能": {
   "方向": "相近",
   "倍数": 1.0463,
   "倍数含义": "容量之比",
   "好于参照": null,
   "值A": 858.0,
   "值B": 820.0,
   "指标A": "硫比放电容量",
   "指标B": "硫比放电容量"
  },
  "表述文字": "【P205｜首圈容量｜同测试换配方】实验样 Ph-Se（1.0 mol L−1 LiTFSI；2.0 wt.% LiNO3；PH2SE2 100 mmol L−1；DOL:DME = 1:1（体积比），测试 T06）相对 对比样 Blank（1.0 mol L−1 LiTFSI；2.0 wt.% LiNO3；DOL:DME = 1:1（体积比），测试 T06）｜组分变化：加入 PH2SE2（100 mmol L−1）（其中 PH2SE2：描述符看不到）｜描述符：溶剂环数 变低；可旋转键数 变高；溶剂分子量 变高｜物性：两边没有都报告的｜条件：相同（含默认值：温度默认）｜性能：首圈容量 相近"
 },
 {
  "编号": "PC00645",
  "论文": "P205",
  "类别": "首圈容量",
  "比较类型": "同测试换配方",
  "A": {
   "测试": "T06",
   "测试名": "Li–S 0.5C长循环",
   "配方": "F04",
   "配方名": "Mixed-Se",
   "recipe": "RC04",
   "是否对照": false,
   "配方文字": "1.0 mol L−1 LiTFSI；2.0 wt.% LiNO3；ME2SE2 等摩尔混合物；Me-Se+Ph-Se合计100 mmol L−1；PH2SE2 等摩尔混合物；Me-Se+Ph-Se合计100 mmol L−1；DOL:DME = 1:1（体积比）",
   "表述编号": "ST2169",
   "证据句子": [
    "M0146",
    "M0147"
   ],
   "标记": [
    "LiNO3按质量分数换算",
    "温度默认"
   ]
  },
  "B": {
   "测试": "T06",
   "测试名": "Li–S 0.5C长循环",
   "配方": "F01",
   "配方名": "Blank",
   "recipe": "RC01",
   "是否对照": true,
   "配方文字": "1.0 mol L−1 LiTFSI；2.0 wt.% LiNO3；DOL:DME = 1:1（体积比）",
   "表述编号": "ST2163",
   "证据句子": [
    "M0146",
    "M0147"
   ],
   "标记": [
    "LiNO3按质量分数换算",
    "温度默认"
   ]
  },
  "组分变化": "加入 ME2SE2（等摩尔混合物；Me-Se+Ph-Se合计100 mmol L−1）；加入 PH2SE2（等摩尔混合物；Me-Se+Ph-Se合计100 mmol L−1）",
  "作者改动的组分": [
   "ME2SE2",
   "PH2SE2"
  ],
  "特殊组分变化": [
   {
    "组分": "ME2SE2",
    "类型": "描述符看不到"
   },
   {
    "组分": "PH2SE2",
    "类型": "描述符看不到"
   }
  ],
  "电解液相同但样品编号不同": false,
  "描述符": [
   {
    "描述符": "ring",
    "中文": "溶剂环数",
    "组": "溶剂骨架",
    "方向": "变低",
    "A": 0.5,
    "B": 0.5984,
    "被动": false
   },
   {
    "描述符": "rotb",
    "中文": "可旋转键数",
    "组": "溶剂骨架",
    "方向": "变高",
    "A": 1.5,
    "B": 1.2049,
    "被动": false
   },
   {
    "描述符": "mw",
    "中文": "溶剂分子量",
    "组": "溶剂骨架",
    "方向": "变高",
    "A": 82.1005,
    "B": 80.5223,
    "被动": false
   }
  ],
  "物性": [],
  "条件": [
   {
    "条件": "E/S",
    "方向": "相近",
    "A": 15.7,
    "B": 15.7
   },
   {
    "条件": "硫载量",
    "方向": "相近",
    "A": 1.2,
    "B": 1.2
   },
   {
    "条件": "正极含硫",
    "方向": "相近",
    "A": 63.0,
    "B": 63.0
   },
   {
    "条件": "倍率",
    "方向": "相近",
    "A": 0.5,
    "B": 0.5
   },
   {
    "条件": "温度",
    "方向": "相近",
    "A": 25.0,
    "B": 25.0
   },
   {
    "条件": "电池形式",
    "方向": "相同",
    "A": 0.0,
    "B": 0.0
   }
  ],
  "条件含默认值": [
   "温度默认"
  ],
  "性能": {
   "方向": "变高",
   "倍数": 1.1659,
   "倍数含义": "容量之比",
   "好于参照": true,
   "值A": 956.0,
   "值B": 820.0,
   "指标A": "硫比放电容量",
   "指标B": "硫比放电容量"
  },
  "表述文字": "【P205｜首圈容量｜同测试换配方】实验样 Mixed-Se（1.0 mol L−1 LiTFSI；2.0 wt.% LiNO3；ME2SE2 等摩尔混合物；Me-Se+Ph-Se合计100 mmol L−1；PH2SE2 等摩尔混合物；Me-Se+Ph-Se合计100 mmol L−1；DOL:DME = 1:1（体积比），测试 T06）相对 对比样 Blank（1.0 mol L−1 LiTFSI；2.0 wt.% LiNO3；DOL:DME = 1:1（体积比），测试 T06）｜组分变化：加入 ME2SE2（等摩尔混合物；Me-Se+Ph-Se合计100 mmol L−1）；加入 PH2SE2（等摩尔混合物；Me-Se+Ph-Se合计100 mmol L−1）（其中 ME2SE2：描述符看不到、PH2SE2：描述符看不到）｜描述符：溶剂环数 变低；可旋转键数 变高；溶剂分子量 变高｜物性：两边没有都报告的｜条件：相同（含默认值：温度默认）｜性能：首圈容量 变高"
 },
 {
  "编号": "PC00646",
  "论文": "P205",
  "类别": "首圈容量",
  "比较类型": "配方和条件都变",
  "A": {
   "测试": "T08",
   "测试名": "Li–S高硫载量0.1C循环",
   "配方": "F04",
   "配方名": "Mixed-Se",
   "recipe": "RC04",
   "是否对照": false,
   "配方文字": "1.0 mol L−1 LiTFSI；2.0 wt.% LiNO3；ME2SE2 等摩尔混合物；Me-Se+Ph-Se合计100 mmol L−1；PH2SE2 等摩尔混合物；Me-Se+Ph-Se合计100 mmol L−1；DOL:DME = 1:1（体积比）",
   "表述编号": "ST2170",
   "证据句子": [
    "M0158"
   ],
   "标记": [
    "LiNO3按质量分数换算",
    "前5圈替代",
    "温度默认"
   ]
  },
  "B": {
   "测试": "T06",
   "测试名": "Li–S 0.5C长循环",
   "配方": "F01",
   "配方名": "Blank",
   "recipe": "RC01",
   "是否对照": true,
   "配方文字": "1.0 mol L−1 LiTFSI；2.0 wt.% LiNO3；DOL:DME = 1:1（体积比）",
   "表述编号": "ST2163",
   "证据句子": [
    "M0146",
    "M0147"
   ],
   "标记": [
    "LiNO3按质量分数换算",
    "温度默认"
   ]
  },
  "组分变化": "加入 ME2SE2（等摩尔混合物；Me-Se+Ph-Se合计100 mmol L−1）；加入 PH2SE2（等摩尔混合物；Me-Se+Ph-Se合计100 mmol L−1）",
  "作者改动的组分": [
   "ME2SE2",
   "PH2SE2"
  ],
  "特殊组分变化": [
   {
    "组分": "ME2SE2",
    "类型": "描述符看不到"
   },
   {
    "组分": "PH2SE2",
    "类型": "描述符看不到"
   }
  ],
  "电解液相同但样品编号不同": false,
  "描述符": [
   {
    "描述符": "ring",
    "中文": "溶剂环数",
    "组": "溶剂骨架",
    "方向": "变低",
    "A": 0.5,
    "B": 0.5984,
    "被动": false
   },
   {
    "描述符": "rotb",
    "中文": "可旋转键数",
    "组": "溶剂骨架",
    "方向": "变高",
    "A": 1.5,
    "B": 1.2049,
    "被动": false
   },
   {
    "描述符": "mw",
    "中文": "溶剂分子量",
    "组": "溶剂骨架",
    "方向": "变高",
    "A": 82.1005,
    "B": 80.5223,
    "被动": false
   }
  ],
  "物性": [],
  "条件": [
   {
    "条件": "E/S",
    "方向": "变低",
    "A": 8.5,
    "B": 15.7
   },
   {
    "条件": "硫载量",
    "方向": "变高",
    "A": 4.0,
    "B": 1.2
   },
   {
    "条件": "正极含硫",
    "方向": "相近",
    "A": 63.0,
    "B": 63.0
   },
   {
    "条件": "倍率",
    "方向": "变低",
    "A": 0.1,
    "B": 0.5
   },
   {
    "条件": "温度",
    "方向": "相近",
    "A": 25.0,
    "B": 25.0
   },
   {
    "条件": "电池形式",
    "方向": "相同",
    "A": 0.0,
    "B": 0.0
   }
  ],
  "条件含默认值": [
   "温度默认"
  ],
  "性能": {
   "方向": "变高",
   "倍数": 1.222,
   "倍数含义": "容量之比",
   "好于参照": true,
   "值A": 1002.0,
   "值B": 820.0,
   "指标A": "硫比放电容量",
   "指标B": "硫比放电容量"
  },
  "表述文字": "【P205｜首圈容量｜配方和条件都变】实验样 Mixed-Se（1.0 mol L−1 LiTFSI；2.0 wt.% LiNO3；ME2SE2 等摩尔混合物；Me-Se+Ph-Se合计100 mmol L−1；PH2SE2 等摩尔混合物；Me-Se+Ph-Se合计100 mmol L−1；DOL:DME = 1:1（体积比），测试 T08）相对 对比样 Blank（1.0 mol L−1 LiTFSI；2.0 wt.% LiNO3；DOL:DME = 1:1（体积比），测试 T06）｜组分变化：加入 ME2SE2（等摩尔混合物；Me-Se+Ph-Se合计100 mmol L−1）；加入 PH2SE2（等摩尔混合物；Me-Se+Ph-Se合计100 mmol L−1）（其中 ME2SE2：描述符看不到、PH2SE2：描述符看不到）｜描述符：溶剂环数 变低；可旋转键数 变高；溶剂分子量 变高｜物性：两边没有都报告的｜条件：E/S 变低；硫载量 变高；倍率 变低（含默认值：温度默认）｜性能：首圈容量 变高"
 },
 {
  "编号": "PC00647",
  "论文": "P205",
  "类别": "首圈容量",
  "比较类型": "配方和条件都变",
  "A": {
   "测试": "T09",
   "测试名": "300 Wh kg−1设计级1.5Ah软包循环",
   "配方": "F04",
   "配方名": "Mixed-Se",
   "recipe": "RC04",
   "是否对照": false,
   "配方文字": "1.0 mol L−1 LiTFSI；2.0 wt.% LiNO3；ME2SE2 等摩尔混合物；Me-Se+Ph-Se合计100 mmol L−1；PH2SE2 等摩尔混合物；Me-Se+Ph-Se合计100 mmol L−1；DOL:DME = 1:1（体积比）",
   "表述编号": "ST2174",
   "证据句子": [
    "M0173"
   ],
   "标记": [
    "LiNO3按质量分数换算",
    "温度默认"
   ]
  },
  "B": {
   "测试": "T06",
   "测试名": "Li–S 0.5C长循环",
   "配方": "F01",
   "配方名": "Blank",
   "recipe": "RC01",
   "是否对照": true,
   "配方文字": "1.0 mol L−1 LiTFSI；2.0 wt.% LiNO3；DOL:DME = 1:1（体积比）",
   "表述编号": "ST2163",
   "证据句子": [
    "M0146",
    "M0147"
   ],
   "标记": [
    "LiNO3按质量分数换算",
    "温度默认"
   ]
  },
  "组分变化": "加入 ME2SE2（等摩尔混合物；Me-Se+Ph-Se合计100 mmol L−1）；加入 PH2SE2（等摩尔混合物；Me-Se+Ph-Se合计100 mmol L−1）",
  "作者改动的组分": [
   "ME2SE2",
   "PH2SE2"
  ],
  "特殊组分变化": [
   {
    "组分": "ME2SE2",
    "类型": "描述符看不到"
   },
   {
    "组分": "PH2SE2",
    "类型": "描述符看不到"
   }
  ],
  "电解液相同但样品编号不同": false,
  "描述符": [
   {
    "描述符": "ring",
    "中文": "溶剂环数",
    "组": "溶剂骨架",
    "方向": "变低",
    "A": 0.5,
    "B": 0.5984,
    "被动": false
   },
   {
    "描述符": "rotb",
    "中文": "可旋转键数",
    "组": "溶剂骨架",
    "方向": "变高",
    "A": 1.5,
    "B": 1.2049,
    "被动": false
   },
   {
    "描述符": "mw",
    "中文": "溶剂分子量",
    "组": "溶剂骨架",
    "方向": "变高",
    "A": 82.1005,
    "B": 80.5223,
    "被动": false
   }
  ],
  "物性": [],
  "条件": [
   {
    "条件": "E/S",
    "方向": "变低",
    "A": 4.0,
    "B": 15.7
   },
   {
    "条件": "硫载量",
    "方向": "变高",
    "A": 4.9,
    "B": 1.2
   },
   {
    "条件": "正极含硫",
    "方向": "相近",
    "A": 63.0,
    "B": 63.0
   },
   {
    "条件": "倍率",
    "方向": "变低",
    "A": 0.05,
    "B": 0.5
   },
   {
    "条件": "温度",
    "方向": "相近",
    "A": 25.0,
    "B": 25.0
   },
   {
    "条件": "电池形式",
    "方向": "扣式 → 软包",
    "A": 1.0,
    "B": 0.0
   }
  ],
  "条件含默认值": [
   "温度默认"
  ],
  "性能": {
   "方向": "变高",
   "倍数": 1.7378,
   "倍数含义": "容量之比",
   "好于参照": true,
   "值A": 1425.0,
   "值B": 820.0,
   "指标A": "硫比放电容量",
   "指标B": "硫比放电容量"
  },
  "表述文字": "【P205｜首圈容量｜配方和条件都变】实验样 Mixed-Se（1.0 mol L−1 LiTFSI；2.0 wt.% LiNO3；ME2SE2 等摩尔混合物；Me-Se+Ph-Se合计100 mmol L−1；PH2SE2 等摩尔混合物；Me-Se+Ph-Se合计100 mmol L−1；DOL:DME = 1:1（体积比），测试 T09）相对 对比样 Blank（1.0 mol L−1 LiTFSI；2.0 wt.% LiNO3；DOL:DME = 1:1（体积比），测试 T06）｜组分变化：加入 ME2SE2（等摩尔混合物；Me-Se+Ph-Se合计100 mmol L−1）；加入 PH2SE2（等摩尔混合物；Me-Se+Ph-Se合计100 mmol L−1）（其中 ME2SE2：描述符看不到、PH2SE2：描述符看不到）｜描述符：溶剂环数 变低；可旋转键数 变高；溶剂分子量 变高｜物性：两边没有都报告的｜条件：E/S 变低；硫载量 变高；倍率 变低；电池形式 扣式 → 软包（含默认值：温度默认）｜性能：首圈容量 变高"
 },
 {
  "编号": "PC00648",
  "论文": "P205",
  "类别": "首圈容量",
  "比较类型": "配方和条件都变",
  "A": {
   "测试": "T10",
   "测试名": "400 Wh kg−1设计级1.5Ah软包循环",
   "配方": "F04",
   "配方名": "Mixed-Se",
   "recipe": "RC04",
   "是否对照": false,
   "配方文字": "1.0 mol L−1 LiTFSI；2.0 wt.% LiNO3；ME2SE2 等摩尔混合物；Me-Se+Ph-Se合计100 mmol L−1；PH2SE2 等摩尔混合物；Me-Se+Ph-Se合计100 mmol L−1；DOL:DME = 1:1（体积比）",
   "表述编号": "ST2180",
   "证据句子": [
    "M0181"
   ],
   "标记": [
    "LiNO3按质量分数换算",
    "温度默认"
   ]
  },
  "B": {
   "测试": "T06",
   "测试名": "Li–S 0.5C长循环",
   "配方": "F01",
   "配方名": "Blank",
   "recipe": "RC01",
   "是否对照": true,
   "配方文字": "1.0 mol L−1 LiTFSI；2.0 wt.% LiNO3；DOL:DME = 1:1（体积比）",
   "表述编号": "ST2163",
   "证据句子": [
    "M0146",
    "M0147"
   ],
   "标记": [
    "LiNO3按质量分数换算",
    "温度默认"
   ]
  },
  "组分变化": "加入 ME2SE2（等摩尔混合物；Me-Se+Ph-Se合计100 mmol L−1）；加入 PH2SE2（等摩尔混合物；Me-Se+Ph-Se合计100 mmol L−1）",
  "作者改动的组分": [
   "ME2SE2",
   "PH2SE2"
  ],
  "特殊组分变化": [
   {
    "组分": "ME2SE2",
    "类型": "描述符看不到"
   },
   {
    "组分": "PH2SE2",
    "类型": "描述符看不到"
   }
  ],
  "电解液相同但样品编号不同": false,
  "描述符": [
   {
    "描述符": "ring",
    "中文": "溶剂环数",
    "组": "溶剂骨架",
    "方向": "变低",
    "A": 0.5,
    "B": 0.5984,
    "被动": false
   },
   {
    "描述符": "rotb",
    "中文": "可旋转键数",
    "组": "溶剂骨架",
    "方向": "变高",
    "A": 1.5,
    "B": 1.2049,
    "被动": false
   },
   {
    "描述符": "mw",
    "中文": "溶剂分子量",
    "组": "溶剂骨架",
    "方向": "变高",
    "A": 82.1005,
    "B": 80.5223,
    "被动": false
   }
  ],
  "物性": [],
  "条件": [
   {
    "条件": "E/S",
    "方向": "变低",
    "A": 3.0,
    "B": 15.7
   },
   {
    "条件": "硫载量",
    "方向": "变高",
    "A": 6.1,
    "B": 1.2
   },
   {
    "条件": "正极含硫",
    "方向": "相近",
    "A": 63.0,
    "B": 63.0
   },
   {
    "条件": "倍率",
    "方向": "变低",
    "A": 0.025,
    "B": 0.5
   },
   {
    "条件": "温度",
    "方向": "相近",
    "A": 25.0,
    "B": 25.0
   },
   {
    "条件": "电池形式",
    "方向": "扣式 → 软包",
    "A": 1.0,
    "B": 0.0
   }
  ],
  "条件含默认值": [
   "温度默认"
  ],
  "性能": {
   "方向": "变高",
   "倍数": 1.7061,
   "倍数含义": "容量之比",
   "好于参照": true,
   "值A": 1399.0,
   "值B": 820.0,
   "指标A": "硫比放电容量",
   "指标B": "硫比放电容量"
  },
  "表述文字": "【P205｜首圈容量｜配方和条件都变】实验样 Mixed-Se（1.0 mol L−1 LiTFSI；2.0 wt.% LiNO3；ME2SE2 等摩尔混合物；Me-Se+Ph-Se合计100 mmol L−1；PH2SE2 等摩尔混合物；Me-Se+Ph-Se合计100 mmol L−1；DOL:DME = 1:1（体积比），测试 T10）相对 对比样 Blank（1.0 mol L−1 LiTFSI；2.0 wt.% LiNO3；DOL:DME = 1:1（体积比），测试 T06）｜组分变化：加入 ME2SE2（等摩尔混合物；Me-Se+Ph-Se合计100 mmol L−1）；加入 PH2SE2（等摩尔混合物；Me-Se+Ph-Se合计100 mmol L−1）（其中 ME2SE2：描述符看不到、PH2SE2：描述符看不到）｜描述符：溶剂环数 变低；可旋转键数 变高；溶剂分子量 变高｜物性：两边没有都报告的｜条件：E/S 变低；硫载量 变高；倍率 变低；电池形式 扣式 → 软包（含默认值：温度默认）｜性能：首圈容量 变高"
 },
 {
  "编号": "PC00649",
  "论文": "P205",
  "类别": "首圈容量",
  "比较类型": "同测试换配方",
  "A": {
   "测试": "T06",
   "测试名": "Li–S 0.5C长循环",
   "配方": "F03",
   "配方名": "Ph-Se",
   "recipe": "RC03",
   "是否对照": false,
   "配方文字": "1.0 mol L−1 LiTFSI；2.0 wt.% LiNO3；PH2SE2 100 mmol L−1；DOL:DME = 1:1（体积比）",
   "表述编号": "ST2167",
   "证据句子": [
    "M0146",
    "M0147"
   ],
   "标记": [
    "LiNO3按质量分数换算",
    "温度默认"
   ]
  },
  "B": {
   "测试": "T06",
   "测试名": "Li–S 0.5C长循环",
   "配方": "F02",
   "配方名": "Me-Se",
   "recipe": "RC02",
   "是否对照": false,
   "配方文字": "1.0 mol L−1 LiTFSI；2.0 wt.% LiNO3；ME2SE2 100 mmol L−1；DOL:DME = 1:1（体积比）",
   "表述编号": "ST2165",
   "证据句子": [
    "M0146",
    "M0147"
   ],
   "标记": [
    "LiNO3按质量分数换算",
    "温度默认"
   ]
  },
  "组分变化": "加入 PH2SE2（100 mmol L−1）；去掉 ME2SE2",
  "作者改动的组分": [
   "ME2SE2",
   "PH2SE2"
  ],
  "特殊组分变化": [
   {
    "组分": "ME2SE2",
    "类型": "描述符看不到"
   },
   {
    "组分": "PH2SE2",
    "类型": "描述符看不到"
   }
  ],
  "电解液相同但样品编号不同": false,
  "描述符": [],
  "物性": [],
  "条件": [
   {
    "条件": "E/S",
    "方向": "相近",
    "A": 15.7,
    "B": 15.7
   },
   {
    "条件": "硫载量",
    "方向": "相近",
    "A": 1.2,
    "B": 1.2
   },
   {
    "条件": "正极含硫",
    "方向": "相近",
    "A": 63.0,
    "B": 63.0
   },
   {
    "条件": "倍率",
    "方向": "相近",
    "A": 0.5,
    "B": 0.5
   },
   {
    "条件": "温度",
    "方向": "相近",
    "A": 25.0,
    "B": 25.0
   },
   {
    "条件": "电池形式",
    "方向": "相同",
    "A": 0.0,
    "B": 0.0
   }
  ],
  "条件含默认值": [
   "温度默认"
  ],
  "性能": {
   "方向": "相近",
   "倍数": 0.9512,
   "倍数含义": "容量之比",
   "好于参照": null,
   "值A": 858.0,
   "值B": 902.0,
   "指标A": "硫比放电容量",
   "指标B": "硫比放电容量"
  },
  "表述文字": "【P205｜首圈容量｜同测试换配方】实验样 Ph-Se（1.0 mol L−1 LiTFSI；2.0 wt.% LiNO3；PH2SE2 100 mmol L−1；DOL:DME = 1:1（体积比），测试 T06）相对 实验样 Me-Se（1.0 mol L−1 LiTFSI；2.0 wt.% LiNO3；ME2SE2 100 mmol L−1；DOL:DME = 1:1（体积比），测试 T06）｜组分变化：加入 PH2SE2（100 mmol L−1）；去掉 ME2SE2（其中 ME2SE2：描述符看不到、PH2SE2：描述符看不到）｜描述符：无变化｜物性：两边没有都报告的｜条件：相同（含默认值：温度默认）｜性能：首圈容量 相近"
 },
 {
  "编号": "PC00650",
  "论文": "P205",
  "类别": "首圈容量",
  "比较类型": "同测试换配方",
  "A": {
   "测试": "T06",
   "测试名": "Li–S 0.5C长循环",
   "配方": "F04",
   "配方名": "Mixed-Se",
   "recipe": "RC04",
   "是否对照": false,
   "配方文字": "1.0 mol L−1 LiTFSI；2.0 wt.% LiNO3；ME2SE2 等摩尔混合物；Me-Se+Ph-Se合计100 mmol L−1；PH2SE2 等摩尔混合物；Me-Se+Ph-Se合计100 mmol L−1；DOL:DME = 1:1（体积比）",
   "表述编号": "ST2169",
   "证据句子": [
    "M0146",
    "M0147"
   ],
   "标记": [
    "LiNO3按质量分数换算",
    "温度默认"
   ]
  },
  "B": {
   "测试": "T06",
   "测试名": "Li–S 0.5C长循环",
   "配方": "F02",
   "配方名": "Me-Se",
   "recipe": "RC02",
   "是否对照": false,
   "配方文字": "1.0 mol L−1 LiTFSI；2.0 wt.% LiNO3；ME2SE2 100 mmol L−1；DOL:DME = 1:1（体积比）",
   "表述编号": "ST2165",
   "证据句子": [
    "M0146",
    "M0147"
   ],
   "标记": [
    "LiNO3按质量分数换算",
    "温度默认"
   ]
  },
  "组分变化": "ME2SE2 100 mmol L−1 → 等摩尔混合物；Me-Se+Ph-Se合计100 mmol L−1；加入 PH2SE2（等摩尔混合物；Me-Se+Ph-Se合计100 mmol L−1）",
  "作者改动的组分": [
   "ME2SE2",
   "PH2SE2"
  ],
  "特殊组分变化": [
   {
    "组分": "ME2SE2",
    "类型": "描述符看不到"
   },
   {
    "组分": "PH2SE2",
    "类型": "描述符看不到"
   }
  ],
  "电解液相同但样品编号不同": false,
  "描述符": [],
  "物性": [],
  "条件": [
   {
    "条件": "E/S",
    "方向": "相近",
    "A": 15.7,
    "B": 15.7
   },
   {
    "条件": "硫载量",
    "方向": "相近",
    "A": 1.2,
    "B": 1.2
   },
   {
    "条件": "正极含硫",
    "方向": "相近",
    "A": 63.0,
    "B": 63.0
   },
   {
    "条件": "倍率",
    "方向": "相近",
    "A": 0.5,
    "B": 0.5
   },
   {
    "条件": "温度",
    "方向": "相近",
    "A": 25.0,
    "B": 25.0
   },
   {
    "条件": "电池形式",
    "方向": "相同",
    "A": 0.0,
    "B": 0.0
   }
  ],
  "条件含默认值": [
   "温度默认"
  ],
  "性能": {
   "方向": "变高",
   "倍数": 1.0599,
   "倍数含义": "容量之比",
   "好于参照": true,
   "值A": 956.0,
   "值B": 902.0,
   "指标A": "硫比放电容量",
   "指标B": "硫比放电容量"
  },
  "表述文字": "【P205｜首圈容量｜同测试换配方】实验样 Mixed-Se（1.0 mol L−1 LiTFSI；2.0 wt.% LiNO3；ME2SE2 等摩尔混合物；Me-Se+Ph-Se合计100 mmol L−1；PH2SE2 等摩尔混合物；Me-Se+Ph-Se合计100 mmol L−1；DOL:DME = 1:1（体积比），测试 T06）相对 实验样 Me-Se（1.0 mol L−1 LiTFSI；2.0 wt.% LiNO3；ME2SE2 100 mmol L−1；DOL:DME = 1:1（体积比），测试 T06）｜组分变化：ME2SE2 100 mmol L−1 → 等摩尔混合物；Me-Se+Ph-Se合计100 mmol L−1；加入 PH2SE2（等摩尔混合物；Me-Se+Ph-Se合计100 mmol L−1）（其中 ME2SE2：描述符看不到、PH2SE2：描述符看不到）｜描述符：无变化｜物性：两边没有都报告的｜条件：相同（含默认值：温度默认）｜性能：首圈容量 变高"
 },
 {
  "编号": "PC00651",
  "论文": "P205",
  "类别": "首圈容量",
  "比较类型": "配方和条件都变",
  "A": {
   "测试": "T08",
   "测试名": "Li–S高硫载量0.1C循环",
   "配方": "F04",
   "配方名": "Mixed-Se",
   "recipe": "RC04",
   "是否对照": false,
   "配方文字": "1.0 mol L−1 LiTFSI；2.0 wt.% LiNO3；ME2SE2 等摩尔混合物；Me-Se+Ph-Se合计100 mmol L−1；PH2SE2 等摩尔混合物；Me-Se+Ph-Se合计100 mmol L−1；DOL:DME = 1:1（体积比）",
   "表述编号": "ST2170",
   "证据句子": [
    "M0158"
   ],
   "标记": [
    "LiNO3按质量分数换算",
    "前5圈替代",
    "温度默认"
   ]
  },
  "B": {
   "测试": "T06",
   "测试名": "Li–S 0.5C长循环",
   "配方": "F02",
   "配方名": "Me-Se",
   "recipe": "RC02",
   "是否对照": false,
   "配方文字": "1.0 mol L−1 LiTFSI；2.0 wt.% LiNO3；ME2SE2 100 mmol L−1；DOL:DME = 1:1（体积比）",
   "表述编号": "ST2165",
   "证据句子": [
    "M0146",
    "M0147"
   ],
   "标记": [
    "LiNO3按质量分数换算",
    "温度默认"
   ]
  },
  "组分变化": "ME2SE2 100 mmol L−1 → 等摩尔混合物；Me-Se+Ph-Se合计100 mmol L−1；加入 PH2SE2（等摩尔混合物；Me-Se+Ph-Se合计100 mmol L−1）",
  "作者改动的组分": [
   "ME2SE2",
   "PH2SE2"
  ],
  "特殊组分变化": [
   {
    "组分": "ME2SE2",
    "类型": "描述符看不到"
   },
   {
    "组分": "PH2SE2",
    "类型": "描述符看不到"
   }
  ],
  "电解液相同但样品编号不同": false,
  "描述符": [],
  "物性": [],
  "条件": [
   {
    "条件": "E/S",
    "方向": "变低",
    "A": 8.5,
    "B": 15.7
   },
   {
    "条件": "硫载量",
    "方向": "变高",
    "A": 4.0,
    "B": 1.2
   },
   {
    "条件": "正极含硫",
    "方向": "相近",
    "A": 63.0,
    "B": 63.0
   },
   {
    "条件": "倍率",
    "方向": "变低",
    "A": 0.1,
    "B": 0.5
   },
   {
    "条件": "温度",
    "方向": "相近",
    "A": 25.0,
    "B": 25.0
   },
   {
    "条件": "电池形式",
    "方向": "相同",
    "A": 0.0,
    "B": 0.0
   }
  ],
  "条件含默认值": [
   "温度默认"
  ],
  "性能": {
   "方向": "变高",
   "倍数": 1.1109,
   "倍数含义": "容量之比",
   "好于参照": true,
   "值A": 1002.0,
   "值B": 902.0,
   "指标A": "硫比放电容量",
   "指标B": "硫比放电容量"
  },
  "表述文字": "【P205｜首圈容量｜配方和条件都变】实验样 Mixed-Se（1.0 mol L−1 LiTFSI；2.0 wt.% LiNO3；ME2SE2 等摩尔混合物；Me-Se+Ph-Se合计100 mmol L−1；PH2SE2 等摩尔混合物；Me-Se+Ph-Se合计100 mmol L−1；DOL:DME = 1:1（体积比），测试 T08）相对 实验样 Me-Se（1.0 mol L−1 LiTFSI；2.0 wt.% LiNO3；ME2SE2 100 mmol L−1；DOL:DME = 1:1（体积比），测试 T06）｜组分变化：ME2SE2 100 mmol L−1 → 等摩尔混合物；Me-Se+Ph-Se合计100 mmol L−1；加入 PH2SE2（等摩尔混合物；Me-Se+Ph-Se合计100 mmol L−1）（其中 ME2SE2：描述符看不到、PH2SE2：描述符看不到）｜描述符：无变化｜物性：两边没有都报告的｜条件：E/S 变低；硫载量 变高；倍率 变低（含默认值：温度默认）｜性能：首圈容量 变高"
 },
 {
  "编号": "PC00652",
  "论文": "P205",
  "类别": "首圈容量",
  "比较类型": "配方和条件都变",
  "A": {
   "测试": "T09",
   "测试名": "300 Wh kg−1设计级1.5Ah软包循环",
   "配方": "F04",
   "配方名": "Mixed-Se",
   "recipe": "RC04",
   "是否对照": false,
   "配方文字": "1.0 mol L−1 LiTFSI；2.0 wt.% LiNO3；ME2SE2 等摩尔混合物；Me-Se+Ph-Se合计100 mmol L−1；PH2SE2 等摩尔混合物；Me-Se+Ph-Se合计100 mmol L−1；DOL:DME = 1:1（体积比）",
   "表述编号": "ST2174",
   "证据句子": [
    "M0173"
   ],
   "标记": [
    "LiNO3按质量分数换算",
    "温度默认"
   ]
  },
  "B": {
   "测试": "T06",
   "测试名": "Li–S 0.5C长循环",
   "配方": "F02",
   "配方名": "Me-Se",
   "recipe": "RC02",
   "是否对照": false,
   "配方文字": "1.0 mol L−1 LiTFSI；2.0 wt.% LiNO3；ME2SE2 100 mmol L−1；DOL:DME = 1:1（体积比）",
   "表述编号": "ST2165",
   "证据句子": [
    "M0146",
    "M0147"
   ],
   "标记": [
    "LiNO3按质量分数换算",
    "温度默认"
   ]
  },
  "组分变化": "ME2SE2 100 mmol L−1 → 等摩尔混合物；Me-Se+Ph-Se合计100 mmol L−1；加入 PH2SE2（等摩尔混合物；Me-Se+Ph-Se合计100 mmol L−1）",
  "作者改动的组分": [
   "ME2SE2",
   "PH2SE2"
  ],
  "特殊组分变化": [
   {
    "组分": "ME2SE2",
    "类型": "描述符看不到"
   },
   {
    "组分": "PH2SE2",
    "类型": "描述符看不到"
   }
  ],
  "电解液相同但样品编号不同": false,
  "描述符": [],
  "物性": [],
  "条件": [
   {
    "条件": "E/S",
    "方向": "变低",
    "A": 4.0,
    "B": 15.7
   },
   {
    "条件": "硫载量",
    "方向": "变高",
    "A": 4.9,
    "B": 1.2
   },
   {
    "条件": "正极含硫",
    "方向": "相近",
    "A": 63.0,
    "B": 63.0
   },
   {
    "条件": "倍率",
    "方向": "变低",
    "A": 0.05,
    "B": 0.5
   },
   {
    "条件": "温度",
    "方向": "相近",
    "A": 25.0,
    "B": 25.0
   },
   {
    "条件": "电池形式",
    "方向": "扣式 → 软包",
    "A": 1.0,
    "B": 0.0
   }
  ],
  "条件含默认值": [
   "温度默认"
  ],
  "性能": {
   "方向": "变高",
   "倍数": 1.5798,
   "倍数含义": "容量之比",
   "好于参照": true,
   "值A": 1425.0,
   "值B": 902.0,
   "指标A": "硫比放电容量",
   "指标B": "硫比放电容量"
  },
  "表述文字": "【P205｜首圈容量｜配方和条件都变】实验样 Mixed-Se（1.0 mol L−1 LiTFSI；2.0 wt.% LiNO3；ME2SE2 等摩尔混合物；Me-Se+Ph-Se合计100 mmol L−1；PH2SE2 等摩尔混合物；Me-Se+Ph-Se合计100 mmol L−1；DOL:DME = 1:1（体积比），测试 T09）相对 实验样 Me-Se（1.0 mol L−1 LiTFSI；2.0 wt.% LiNO3；ME2SE2 100 mmol L−1；DOL:DME = 1:1（体积比），测试 T06）｜组分变化：ME2SE2 100 mmol L−1 → 等摩尔混合物；Me-Se+Ph-Se合计100 mmol L−1；加入 PH2SE2（等摩尔混合物；Me-Se+Ph-Se合计100 mmol L−1）（其中 ME2SE2：描述符看不到、PH2SE2：描述符看不到）｜描述符：无变化｜物性：两边没有都报告的｜条件：E/S 变低；硫载量 变高；倍率 变低；电池形式 扣式 → 软包（含默认值：温度默认）｜性能：首圈容量 变高"
 },
 {
  "编号": "PC00653",
  "论文": "P205",
  "类别": "首圈容量",
  "比较类型": "配方和条件都变",
  "A": {
   "测试": "T10",
   "测试名": "400 Wh kg−1设计级1.5Ah软包循环",
   "配方": "F04",
   "配方名": "Mixed-Se",
   "recipe": "RC04",
   "是否对照": false,
   "配方文字": "1.0 mol L−1 LiTFSI；2.0 wt.% LiNO3；ME2SE2 等摩尔混合物；Me-Se+Ph-Se合计100 mmol L−1；PH2SE2 等摩尔混合物；Me-Se+Ph-Se合计100 mmol L−1；DOL:DME = 1:1（体积比）",
   "表述编号": "ST2180",
   "证据句子": [
    "M0181"
   ],
   "标记": [
    "LiNO3按质量分数换算",
    "温度默认"
   ]
  },
  "B": {
   "测试": "T06",
   "测试名": "Li–S 0.5C长循环",
   "配方": "F02",
   "配方名": "Me-Se",
   "recipe": "RC02",
   "是否对照": false,
   "配方文字": "1.0 mol L−1 LiTFSI；2.0 wt.% LiNO3；ME2SE2 100 mmol L−1；DOL:DME = 1:1（体积比）",
   "表述编号": "ST2165",
   "证据句子": [
    "M0146",
    "M0147"
   ],
   "标记": [
    "LiNO3按质量分数换算",
    "温度默认"
   ]
  },
  "组分变化": "ME2SE2 100 mmol L−1 → 等摩尔混合物；Me-Se+Ph-Se合计100 mmol L−1；加入 PH2SE2（等摩尔混合物；Me-Se+Ph-Se合计100 mmol L−1）",
  "作者改动的组分": [
   "ME2SE2",
   "PH2SE2"
  ],
  "特殊组分变化": [
   {
    "组分": "ME2SE2",
    "类型": "描述符看不到"
   },
   {
    "组分": "PH2SE2",
    "类型": "描述符看不到"
   }
  ],
  "电解液相同但样品编号不同": false,
  "描述符": [],
  "物性": [],
  "条件": [
   {
    "条件": "E/S",
    "方向": "变低",
    "A": 3.0,
    "B": 15.7
   },
   {
    "条件": "硫载量",
    "方向": "变高",
    "A": 6.1,
    "B": 1.2
   },
   {
    "条件": "正极含硫",
    "方向": "相近",
    "A": 63.0,
    "B": 63.0
   },
   {
    "条件": "倍率",
    "方向": "变低",
    "A": 0.025,
    "B": 0.5
   },
   {
    "条件": "温度",
    "方向": "相近",
    "A": 25.0,
    "B": 25.0
   },
   {
    "条件": "电池形式",
    "方向": "扣式 → 软包",
    "A": 1.0,
    "B": 0.0
   }
  ],
  "条件含默认值": [
   "温度默认"
  ],
  "性能": {
   "方向": "变高",
   "倍数": 1.551,
   "倍数含义": "容量之比",
   "好于参照": true,
   "值A": 1399.0,
   "值B": 902.0,
   "指标A": "硫比放电容量",
   "指标B": "硫比放电容量"
  },
  "表述文字": "【P205｜首圈容量｜配方和条件都变】实验样 Mixed-Se（1.0 mol L−1 LiTFSI；2.0 wt.% LiNO3；ME2SE2 等摩尔混合物；Me-Se+Ph-Se合计100 mmol L−1；PH2SE2 等摩尔混合物；Me-Se+Ph-Se合计100 mmol L−1；DOL:DME = 1:1（体积比），测试 T10）相对 实验样 Me-Se（1.0 mol L−1 LiTFSI；2.0 wt.% LiNO3；ME2SE2 100 mmol L−1；DOL:DME = 1:1（体积比），测试 T06）｜组分变化：ME2SE2 100 mmol L−1 → 等摩尔混合物；Me-Se+Ph-Se合计100 mmol L−1；加入 PH2SE2（等摩尔混合物；Me-Se+Ph-Se合计100 mmol L−1）（其中 ME2SE2：描述符看不到、PH2SE2：描述符看不到）｜描述符：无变化｜物性：两边没有都报告的｜条件：E/S 变低；硫载量 变高；倍率 变低；电池形式 扣式 → 软包（含默认值：温度默认）｜性能：首圈容量 变高"
 },
 {
  "编号": "PC00654",
  "论文": "P205",
  "类别": "首圈容量",
  "比较类型": "同测试换配方",
  "A": {
   "测试": "T06",
   "测试名": "Li–S 0.5C长循环",
   "配方": "F04",
   "配方名": "Mixed-Se",
   "recipe": "RC04",
   "是否对照": false,
   "配方文字": "1.0 mol L−1 LiTFSI；2.0 wt.% LiNO3；ME2SE2 等摩尔混合物；Me-Se+Ph-Se合计100 mmol L−1；PH2SE2 等摩尔混合物；Me-Se+Ph-Se合计100 mmol L−1；DOL:DME = 1:1（体积比）",
   "表述编号": "ST2169",
   "证据句子": [
    "M0146",
    "M0147"
   ],
   "标记": [
    "LiNO3按质量分数换算",
    "温度默认"
   ]
  },
  "B": {
   "测试": "T06",
   "测试名": "Li–S 0.5C长循环",
   "配方": "F03",
   "配方名": "Ph-Se",
   "recipe": "RC03",
   "是否对照": false,
   "配方文字": "1.0 mol L−1 LiTFSI；2.0 wt.% LiNO3；PH2SE2 100 mmol L−1；DOL:DME = 1:1（体积比）",
   "表述编号": "ST2167",
   "证据句子": [
    "M0146",
    "M0147"
   ],
   "标记": [
    "LiNO3按质量分数换算",
    "温度默认"
   ]
  },
  "组分变化": "加入 ME2SE2（等摩尔混合物；Me-Se+Ph-Se合计100 mmol L−1）；PH2SE2 100 mmol L−1 → 等摩尔混合物；Me-Se+Ph-Se合计100 mmol L−1",
  "作者改动的组分": [
   "ME2SE2",
   "PH2SE2"
  ],
  "特殊组分变化": [
   {
    "组分": "ME2SE2",
    "类型": "描述符看不到"
   },
   {
    "组分": "PH2SE2",
    "类型": "描述符看不到"
   }
  ],
  "电解液相同但样品编号不同": false,
  "描述符": [],
  "物性": [],
  "条件": [
   {
    "条件": "E/S",
    "方向": "相近",
    "A": 15.7,
    "B": 15.7
   },
   {
    "条件": "硫载量",
    "方向": "相近",
    "A": 1.2,
    "B": 1.2
   },
   {
    "条件": "正极含硫",
    "方向": "相近",
    "A": 63.0,
    "B": 63.0
   },
   {
    "条件": "倍率",
    "方向": "相近",
    "A": 0.5,
    "B": 0.5
   },
   {
    "条件": "温度",
    "方向": "相近",
    "A": 25.0,
    "B": 25.0
   },
   {
    "条件": "电池形式",
    "方向": "相同",
    "A": 0.0,
    "B": 0.0
   }
  ],
  "条件含默认值": [
   "温度默认"
  ],
  "性能": {
   "方向": "变高",
   "倍数": 1.1142,
   "倍数含义": "容量之比",
   "好于参照": true,
   "值A": 956.0,
   "值B": 858.0,
   "指标A": "硫比放电容量",
   "指标B": "硫比放电容量"
  },
  "表述文字": "【P205｜首圈容量｜同测试换配方】实验样 Mixed-Se（1.0 mol L−1 LiTFSI；2.0 wt.% LiNO3；ME2SE2 等摩尔混合物；Me-Se+Ph-Se合计100 mmol L−1；PH2SE2 等摩尔混合物；Me-Se+Ph-Se合计100 mmol L−1；DOL:DME = 1:1（体积比），测试 T06）相对 实验样 Ph-Se（1.0 mol L−1 LiTFSI；2.0 wt.% LiNO3；PH2SE2 100 mmol L−1；DOL:DME = 1:1（体积比），测试 T06）｜组分变化：加入 ME2SE2（等摩尔混合物；Me-Se+Ph-Se合计100 mmol L−1）；PH2SE2 100 mmol L−1 → 等摩尔混合物；Me-Se+Ph-Se合计100 mmol L−1（其中 ME2SE2：描述符看不到、PH2SE2：描述符看不到）｜描述符：无变化｜物性：两边没有都报告的｜条件：相同（含默认值：温度默认）｜性能：首圈容量 变高"
 },
 {
  "编号": "PC00655",
  "论文": "P205",
  "类别": "首圈容量",
  "比较类型": "配方和条件都变",
  "A": {
   "测试": "T08",
   "测试名": "Li–S高硫载量0.1C循环",
   "配方": "F04",
   "配方名": "Mixed-Se",
   "recipe": "RC04",
   "是否对照": false,
   "配方文字": "1.0 mol L−1 LiTFSI；2.0 wt.% LiNO3；ME2SE2 等摩尔混合物；Me-Se+Ph-Se合计100 mmol L−1；PH2SE2 等摩尔混合物；Me-Se+Ph-Se合计100 mmol L−1；DOL:DME = 1:1（体积比）",
   "表述编号": "ST2170",
   "证据句子": [
    "M0158"
   ],
   "标记": [
    "LiNO3按质量分数换算",
    "前5圈替代",
    "温度默认"
   ]
  },
  "B": {
   "测试": "T06",
   "测试名": "Li–S 0.5C长循环",
   "配方": "F03",
   "配方名": "Ph-Se",
   "recipe": "RC03",
   "是否对照": false,
   "配方文字": "1.0 mol L−1 LiTFSI；2.0 wt.% LiNO3；PH2SE2 100 mmol L−1；DOL:DME = 1:1（体积比）",
   "表述编号": "ST2167",
   "证据句子": [
    "M0146",
    "M0147"
   ],
   "标记": [
    "LiNO3按质量分数换算",
    "温度默认"
   ]
  },
  "组分变化": "加入 ME2SE2（等摩尔混合物；Me-Se+Ph-Se合计100 mmol L−1）；PH2SE2 100 mmol L−1 → 等摩尔混合物；Me-Se+Ph-Se合计100 mmol L−1",
  "作者改动的组分": [
   "ME2SE2",
   "PH2SE2"
  ],
  "特殊组分变化": [
   {
    "组分": "ME2SE2",
    "类型": "描述符看不到"
   },
   {
    "组分": "PH2SE2",
    "类型": "描述符看不到"
   }
  ],
  "电解液相同但样品编号不同": false,
  "描述符": [],
  "物性": [],
  "条件": [
   {
    "条件": "E/S",
    "方向": "变低",
    "A": 8.5,
    "B": 15.7
   },
   {
    "条件": "硫载量",
    "方向": "变高",
    "A": 4.0,
    "B": 1.2
   },
   {
    "条件": "正极含硫",
    "方向": "相近",
    "A": 63.0,
    "B": 63.0
   },
   {
    "条件": "倍率",
    "方向": "变低",
    "A": 0.1,
    "B": 0.5
   },
   {
    "条件": "温度",
    "方向": "相近",
    "A": 25.0,
    "B": 25.0
   },
   {
    "条件": "电池形式",
    "方向": "相同",
    "A": 0.0,
    "B": 0.0
   }
  ],
  "条件含默认值": [
   "温度默认"
  ],
  "性能": {
   "方向": "变高",
   "倍数": 1.1678,
   "倍数含义": "容量之比",
   "好于参照": true,
   "值A": 1002.0,
   "值B": 858.0,
   "指标A": "硫比放电容量",
   "指标B": "硫比放电容量"
  },
  "表述文字": "【P205｜首圈容量｜配方和条件都变】实验样 Mixed-Se（1.0 mol L−1 LiTFSI；2.0 wt.% LiNO3；ME2SE2 等摩尔混合物；Me-Se+Ph-Se合计100 mmol L−1；PH2SE2 等摩尔混合物；Me-Se+Ph-Se合计100 mmol L−1；DOL:DME = 1:1（体积比），测试 T08）相对 实验样 Ph-Se（1.0 mol L−1 LiTFSI；2.0 wt.% LiNO3；PH2SE2 100 mmol L−1；DOL:DME = 1:1（体积比），测试 T06）｜组分变化：加入 ME2SE2（等摩尔混合物；Me-Se+Ph-Se合计100 mmol L−1）；PH2SE2 100 mmol L−1 → 等摩尔混合物；Me-Se+Ph-Se合计100 mmol L−1（其中 ME2SE2：描述符看不到、PH2SE2：描述符看不到）｜描述符：无变化｜物性：两边没有都报告的｜条件：E/S 变低；硫载量 变高；倍率 变低（含默认值：温度默认）｜性能：首圈容量 变高"
 },
 {
  "编号": "PC00656",
  "论文": "P205",
  "类别": "首圈容量",
  "比较类型": "配方和条件都变",
  "A": {
   "测试": "T09",
   "测试名": "300 Wh kg−1设计级1.5Ah软包循环",
   "配方": "F04",
   "配方名": "Mixed-Se",
   "recipe": "RC04",
   "是否对照": false,
   "配方文字": "1.0 mol L−1 LiTFSI；2.0 wt.% LiNO3；ME2SE2 等摩尔混合物；Me-Se+Ph-Se合计100 mmol L−1；PH2SE2 等摩尔混合物；Me-Se+Ph-Se合计100 mmol L−1；DOL:DME = 1:1（体积比）",
   "表述编号": "ST2174",
   "证据句子": [
    "M0173"
   ],
   "标记": [
    "LiNO3按质量分数换算",
    "温度默认"
   ]
  },
  "B": {
   "测试": "T06",
   "测试名": "Li–S 0.5C长循环",
   "配方": "F03",
   "配方名": "Ph-Se",
   "recipe": "RC03",
   "是否对照": false,
   "配方文字": "1.0 mol L−1 LiTFSI；2.0 wt.% LiNO3；PH2SE2 100 mmol L−1；DOL:DME = 1:1（体积比）",
   "表述编号": "ST2167",
   "证据句子": [
    "M0146",
    "M0147"
   ],
   "标记": [
    "LiNO3按质量分数换算",
    "温度默认"
   ]
  },
  "组分变化": "加入 ME2SE2（等摩尔混合物；Me-Se+Ph-Se合计100 mmol L−1）；PH2SE2 100 mmol L−1 → 等摩尔混合物；Me-Se+Ph-Se合计100 mmol L−1",
  "作者改动的组分": [
   "ME2SE2",
   "PH2SE2"
  ],
  "特殊组分变化": [
   {
    "组分": "ME2SE2",
    "类型": "描述符看不到"
   },
   {
    "组分": "PH2SE2",
    "类型": "描述符看不到"
   }
  ],
  "电解液相同但样品编号不同": false,
  "描述符": [],
  "物性": [],
  "条件": [
   {
    "条件": "E/S",
    "方向": "变低",
    "A": 4.0,
    "B": 15.7
   },
   {
    "条件": "硫载量",
    "方向": "变高",
    "A": 4.9,
    "B": 1.2
   },
   {
    "条件": "正极含硫",
    "方向": "相近",
    "A": 63.0,
    "B": 63.0
   },
   {
    "条件": "倍率",
    "方向": "变低",
    "A": 0.05,
    "B": 0.5
   },
   {
    "条件": "温度",
    "方向": "相近",
    "A": 25.0,
    "B": 25.0
   },
   {
    "条件": "电池形式",
    "方向": "扣式 → 软包",
    "A": 1.0,
    "B": 0.0
   }
  ],
  "条件含默认值": [
   "温度默认"
  ],
  "性能": {
   "方向": "变高",
   "倍数": 1.6608,
   "倍数含义": "容量之比",
   "好于参照": true,
   "值A": 1425.0,
   "值B": 858.0,
   "指标A": "硫比放电容量",
   "指标B": "硫比放电容量"
  },
  "表述文字": "【P205｜首圈容量｜配方和条件都变】实验样 Mixed-Se（1.0 mol L−1 LiTFSI；2.0 wt.% LiNO3；ME2SE2 等摩尔混合物；Me-Se+Ph-Se合计100 mmol L−1；PH2SE2 等摩尔混合物；Me-Se+Ph-Se合计100 mmol L−1；DOL:DME = 1:1（体积比），测试 T09）相对 实验样 Ph-Se（1.0 mol L−1 LiTFSI；2.0 wt.% LiNO3；PH2SE2 100 mmol L−1；DOL:DME = 1:1（体积比），测试 T06）｜组分变化：加入 ME2SE2（等摩尔混合物；Me-Se+Ph-Se合计100 mmol L−1）；PH2SE2 100 mmol L−1 → 等摩尔混合物；Me-Se+Ph-Se合计100 mmol L−1（其中 ME2SE2：描述符看不到、PH2SE2：描述符看不到）｜描述符：无变化｜物性：两边没有都报告的｜条件：E/S 变低；硫载量 变高；倍率 变低；电池形式 扣式 → 软包（含默认值：温度默认）｜性能：首圈容量 变高"
 },
 {
  "编号": "PC00657",
  "论文": "P205",
  "类别": "首圈容量",
  "比较类型": "配方和条件都变",
  "A": {
   "测试": "T10",
   "测试名": "400 Wh kg−1设计级1.5Ah软包循环",
   "配方": "F04",
   "配方名": "Mixed-Se",
   "recipe": "RC04",
   "是否对照": false,
   "配方文字": "1.0 mol L−1 LiTFSI；2.0 wt.% LiNO3；ME2SE2 等摩尔混合物；Me-Se+Ph-Se合计100 mmol L−1；PH2SE2 等摩尔混合物；Me-Se+Ph-Se合计100 mmol L−1；DOL:DME = 1:1（体积比）",
   "表述编号": "ST2180",
   "证据句子": [
    "M0181"
   ],
   "标记": [
    "LiNO3按质量分数换算",
    "温度默认"
   ]
  },
  "B": {
   "测试": "T06",
   "测试名": "Li–S 0.5C长循环",
   "配方": "F03",
   "配方名": "Ph-Se",
   "recipe": "RC03",
   "是否对照": false,
   "配方文字": "1.0 mol L−1 LiTFSI；2.0 wt.% LiNO3；PH2SE2 100 mmol L−1；DOL:DME = 1:1（体积比）",
   "表述编号": "ST2167",
   "证据句子": [
    "M0146",
    "M0147"
   ],
   "标记": [
    "LiNO3按质量分数换算",
    "温度默认"
   ]
  },
  "组分变化": "加入 ME2SE2（等摩尔混合物；Me-Se+Ph-Se合计100 mmol L−1）；PH2SE2 100 mmol L−1 → 等摩尔混合物；Me-Se+Ph-Se合计100 mmol L−1",
  "作者改动的组分": [
   "ME2SE2",
   "PH2SE2"
  ],
  "特殊组分变化": [
   {
    "组分": "ME2SE2",
    "类型": "描述符看不到"
   },
   {
    "组分": "PH2SE2",
    "类型": "描述符看不到"
   }
  ],
  "电解液相同但样品编号不同": false,
  "描述符": [],
  "物性": [],
  "条件": [
   {
    "条件": "E/S",
    "方向": "变低",
    "A": 3.0,
    "B": 15.7
   },
   {
    "条件": "硫载量",
    "方向": "变高",
    "A": 6.1,
    "B": 1.2
   },
   {
    "条件": "正极含硫",
    "方向": "相近",
    "A": 63.0,
    "B": 63.0
   },
   {
    "条件": "倍率",
    "方向": "变低",
    "A": 0.025,
    "B": 0.5
   },
   {
    "条件": "温度",
    "方向": "相近",
    "A": 25.0,
    "B": 25.0
   },
   {
    "条件": "电池形式",
    "方向": "扣式 → 软包",
    "A": 1.0,
    "B": 0.0
   }
  ],
  "条件含默认值": [
   "温度默认"
  ],
  "性能": {
   "方向": "变高",
   "倍数": 1.6305,
   "倍数含义": "容量之比",
   "好于参照": true,
   "值A": 1399.0,
   "值B": 858.0,
   "指标A": "硫比放电容量",
   "指标B": "硫比放电容量"
  },
  "表述文字": "【P205｜首圈容量｜配方和条件都变】实验样 Mixed-Se（1.0 mol L−1 LiTFSI；2.0 wt.% LiNO3；ME2SE2 等摩尔混合物；Me-Se+Ph-Se合计100 mmol L−1；PH2SE2 等摩尔混合物；Me-Se+Ph-Se合计100 mmol L−1；DOL:DME = 1:1（体积比），测试 T10）相对 实验样 Ph-Se（1.0 mol L−1 LiTFSI；2.0 wt.% LiNO3；PH2SE2 100 mmol L−1；DOL:DME = 1:1（体积比），测试 T06）｜组分变化：加入 ME2SE2（等摩尔混合物；Me-Se+Ph-Se合计100 mmol L−1）；PH2SE2 100 mmol L−1 → 等摩尔混合物；Me-Se+Ph-Se合计100 mmol L−1（其中 ME2SE2：描述符看不到、PH2SE2：描述符看不到）｜描述符：无变化｜物性：两边没有都报告的｜条件：E/S 变低；硫载量 变高；倍率 变低；电池形式 扣式 → 软包（含默认值：温度默认）｜性能：首圈容量 变高"
 },
 {
  "编号": "PC00658",
  "论文": "P205",
  "类别": "首圈容量",
  "比较类型": "同配方换条件",
  "A": {
   "测试": "T08",
   "测试名": "Li–S高硫载量0.1C循环",
   "配方": "F04",
   "配方名": "Mixed-Se",
   "recipe": "RC04",
   "是否对照": false,
   "配方文字": "1.0 mol L−1 LiTFSI；2.0 wt.% LiNO3；ME2SE2 等摩尔混合物；Me-Se+Ph-Se合计100 mmol L−1；PH2SE2 等摩尔混合物；Me-Se+Ph-Se合计100 mmol L−1；DOL:DME = 1:1（体积比）",
   "表述编号": "ST2170",
   "证据句子": [
    "M0158"
   ],
   "标记": [
    "LiNO3按质量分数换算",
    "前5圈替代",
    "温度默认"
   ]
  },
  "B": {
   "测试": "T06",
   "测试名": "Li–S 0.5C长循环",
   "配方": "F04",
   "配方名": "Mixed-Se",
   "recipe": "RC04",
   "是否对照": false,
   "配方文字": "1.0 mol L−1 LiTFSI；2.0 wt.% LiNO3；ME2SE2 等摩尔混合物；Me-Se+Ph-Se合计100 mmol L−1；PH2SE2 等摩尔混合物；Me-Se+Ph-Se合计100 mmol L−1；DOL:DME = 1:1（体积比）",
   "表述编号": "ST2169",
   "证据句子": [
    "M0146",
    "M0147"
   ],
   "标记": [
    "LiNO3按质量分数换算",
    "温度默认"
   ]
  },
  "组分变化": "配方相同",
  "作者改动的组分": [],
  "特殊组分变化": [],
  "电解液相同但样品编号不同": false,
  "描述符": [],
  "物性": [],
  "条件": [
   {
    "条件": "E/S",
    "方向": "变低",
    "A": 8.5,
    "B": 15.7
   },
   {
    "条件": "硫载量",
    "方向": "变高",
    "A": 4.0,
    "B": 1.2
   },
   {
    "条件": "正极含硫",
    "方向": "相近",
    "A": 63.0,
    "B": 63.0
   },
   {
    "条件": "倍率",
    "方向": "变低",
    "A": 0.1,
    "B": 0.5
   },
   {
    "条件": "温度",
    "方向": "相近",
    "A": 25.0,
    "B": 25.0
   },
   {
    "条件": "电池形式",
    "方向": "相同",
    "A": 0.0,
    "B": 0.0
   }
  ],
  "条件含默认值": [
   "温度默认"
  ],
  "性能": {
   "方向": "相近",
   "倍数": 1.0481,
   "倍数含义": "容量之比",
   "好于参照": null,
   "值A": 1002.0,
   "值B": 956.0,
   "指标A": "硫比放电容量",
   "指标B": "硫比放电容量"
  },
  "表述文字": "【P205｜首圈容量｜同配方换条件】实验样 Mixed-Se（1.0 mol L−1 LiTFSI；2.0 wt.% LiNO3；ME2SE2 等摩尔混合物；Me-Se+Ph-Se合计100 mmol L−1；PH2SE2 等摩尔混合物；Me-Se+Ph-Se合计100 mmol L−1；DOL:DME = 1:1（体积比），测试 T08）相对 实验样 Mixed-Se（1.0 mol L−1 LiTFSI；2.0 wt.% LiNO3；ME2SE2 等摩尔混合物；Me-Se+Ph-Se合计100 mmol L−1；PH2SE2 等摩尔混合物；Me-Se+Ph-Se合计100 mmol L−1；DOL:DME = 1:1（体积比），测试 T06）｜组分变化：配方相同｜描述符：配方相同｜物性：两边没有都报告的｜条件：E/S 变低；硫载量 变高；倍率 变低（含默认值：温度默认）｜性能：首圈容量 相近"
 },
 {
  "编号": "PC00659",
  "论文": "P205",
  "类别": "首圈容量",
  "比较类型": "同配方换条件",
  "A": {
   "测试": "T09",
   "测试名": "300 Wh kg−1设计级1.5Ah软包循环",
   "配方": "F04",
   "配方名": "Mixed-Se",
   "recipe": "RC04",
   "是否对照": false,
   "配方文字": "1.0 mol L−1 LiTFSI；2.0 wt.% LiNO3；ME2SE2 等摩尔混合物；Me-Se+Ph-Se合计100 mmol L−1；PH2SE2 等摩尔混合物；Me-Se+Ph-Se合计100 mmol L−1；DOL:DME = 1:1（体积比）",
   "表述编号": "ST2174",
   "证据句子": [
    "M0173"
   ],
   "标记": [
    "LiNO3按质量分数换算",
    "温度默认"
   ]
  },
  "B": {
   "测试": "T06",
   "测试名": "Li–S 0.5C长循环",
   "配方": "F04",
   "配方名": "Mixed-Se",
   "recipe": "RC04",
   "是否对照": false,
   "配方文字": "1.0 mol L−1 LiTFSI；2.0 wt.% LiNO3；ME2SE2 等摩尔混合物；Me-Se+Ph-Se合计100 mmol L−1；PH2SE2 等摩尔混合物；Me-Se+Ph-Se合计100 mmol L−1；DOL:DME = 1:1（体积比）",
   "表述编号": "ST2169",
   "证据句子": [
    "M0146",
    "M0147"
   ],
   "标记": [
    "LiNO3按质量分数换算",
    "温度默认"
   ]
  },
  "组分变化": "配方相同",
  "作者改动的组分": [],
  "特殊组分变化": [],
  "电解液相同但样品编号不同": false,
  "描述符": [],
  "物性": [],
  "条件": [
   {
    "条件": "E/S",
    "方向": "变低",
    "A": 4.0,
    "B": 15.7
   },
   {
    "条件": "硫载量",
    "方向": "变高",
    "A": 4.9,
    "B": 1.2
   },
   {
    "条件": "正极含硫",
    "方向": "相近",
    "A": 63.0,
    "B": 63.0
   },
   {
    "条件": "倍率",
    "方向": "变低",
    "A": 0.05,
    "B": 0.5
   },
   {
    "条件": "温度",
    "方向": "相近",
    "A": 25.0,
    "B": 25.0
   },
   {
    "条件": "电池形式",
    "方向": "扣式 → 软包",
    "A": 1.0,
    "B": 0.0
   }
  ],
  "条件含默认值": [
   "温度默认"
  ],
  "性能": {
   "方向": "变高",
   "倍数": 1.4906,
   "倍数含义": "容量之比",
   "好于参照": true,
   "值A": 1425.0,
   "值B": 956.0,
   "指标A": "硫比放电容量",
   "指标B": "硫比放电容量"
  },
