Repository: zhuonanli08/Li-S_Electrolyte_Conflicts

File: output/两两比较表述_313篇_v2_2026-11-07/比较表述.json (part 42 of 111)
[
  "表述文字": "【P205｜首圈容量｜同配方换条件】实验样 Mixed-Se（1.0 mol L−1 LiTFSI；2.0 wt.% LiNO3；ME2SE2 等摩尔混合物；Me-Se+Ph-Se合计100 mmol L−1；PH2SE2 等摩尔混合物；Me-Se+Ph-Se合计100 mmol L−1；DOL:DME = 1:1（体积比），测试 T09）相对 实验样 Mixed-Se（1.0 mol L−1 LiTFSI；2.0 wt.% LiNO3；ME2SE2 等摩尔混合物；Me-Se+Ph-Se合计100 mmol L−1；PH2SE2 等摩尔混合物；Me-Se+Ph-Se合计100 mmol L−1；DOL:DME = 1:1（体积比），测试 T06）｜组分变化：配方相同｜描述符：配方相同｜物性：两边没有都报告的｜条件：E/S 变低；硫载量 变高；倍率 变低；电池形式 扣式 → 软包（含默认值：温度默认）｜性能：首圈容量 变高"
 },
 {
  "编号": "PC00660",
  "论文": "P205",
  "类别": "首圈容量",
  "比较类型": "同配方换条件",
  "A": {
   "测试": "T10",
   "测试名": "400 Wh kg−1设计级1.5Ah软包循环",
   "配方": "F04",
   "配方名": "Mixed-Se",
   "recipe": "RC04",
   "是否对照": false,
   "配方文字": "1.0 mol L−1 LiTFSI；2.0 wt.% LiNO3；ME2SE2 等摩尔混合物；Me-Se+Ph-Se合计100 mmol L−1；PH2SE2 等摩尔混合物；Me-Se+Ph-Se合计100 mmol L−1；DOL:DME = 1:1（体积比）",
   "表述编号": "ST2180",
   "证据句子": [
    "M0181"
   ],
   "标记": [
    "LiNO3按质量分数换算",
    "温度默认"
   ]
  },
  "B": {
   "测试": "T06",
   "测试名": "Li–S 0.5C长循环",
   "配方": "F04",
   "配方名": "Mixed-Se",
   "recipe": "RC04",
   "是否对照": false,
   "配方文字": "1.0 mol L−1 LiTFSI；2.0 wt.% LiNO3；ME2SE2 等摩尔混合物；Me-Se+Ph-Se合计100 mmol L−1；PH2SE2 等摩尔混合物；Me-Se+Ph-Se合计100 mmol L−1；DOL:DME = 1:1（体积比）",
   "表述编号": "ST2169",
   "证据句子": [
    "M0146",
    "M0147"
   ],
   "标记": [
    "LiNO3按质量分数换算",
    "温度默认"
   ]
  },
  "组分变化": "配方相同",
  "作者改动的组分": [],
  "特殊组分变化": [],
  "电解液相同但样品编号不同": false,
  "描述符": [],
  "物性": [],
  "条件": [
   {
    "条件": "E/S",
    "方向": "变低",
    "A": 3.0,
    "B": 15.7
   },
   {
    "条件": "硫载量",
    "方向": "变高",
    "A": 6.1,
    "B": 1.2
   },
   {
    "条件": "正极含硫",
    "方向": "相近",
    "A": 63.0,
    "B": 63.0
   },
   {
    "条件": "倍率",
    "方向": "变低",
    "A": 0.025,
    "B": 0.5
   },
   {
    "条件": "温度",
    "方向": "相近",
    "A": 25.0,
    "B": 25.0
   },
   {
    "条件": "电池形式",
    "方向": "扣式 → 软包",
    "A": 1.0,
    "B": 0.0
   }
  ],
  "条件含默认值": [
   "温度默认"
  ],
  "性能": {
   "方向": "变高",
   "倍数": 1.4634,
   "倍数含义": "容量之比",
   "好于参照": true,
   "值A": 1399.0,
   "值B": 956.0,
   "指标A": "硫比放电容量",
   "指标B": "硫比放电容量"
  },
  "表述文字": "【P205｜首圈容量｜同配方换条件】实验样 Mixed-Se（1.0 mol L−1 LiTFSI；2.0 wt.% LiNO3；ME2SE2 等摩尔混合物；Me-Se+Ph-Se合计100 mmol L−1；PH2SE2 等摩尔混合物；Me-Se+Ph-Se合计100 mmol L−1；DOL:DME = 1:1（体积比），测试 T10）相对 实验样 Mixed-Se（1.0 mol L−1 LiTFSI；2.0 wt.% LiNO3；ME2SE2 等摩尔混合物；Me-Se+Ph-Se合计100 mmol L−1；PH2SE2 等摩尔混合物；Me-Se+Ph-Se合计100 mmol L−1；DOL:DME = 1:1（体积比），测试 T06）｜组分变化：配方相同｜描述符：配方相同｜物性：两边没有都报告的｜条件：E/S 变低；硫载量 变高；倍率 变低；电池形式 扣式 → 软包（含默认值：温度默认）｜性能：首圈容量 变高"
 },
 {
  "编号": "PC00661",
  "论文": "P205",
  "类别": "首圈容量",
  "比较类型": "同配方换条件",
  "A": {
   "测试": "T09",
   "测试名": "300 Wh kg−1设计级1.5Ah软包循环",
   "配方": "F04",
   "配方名": "Mixed-Se",
   "recipe": "RC04",
   "是否对照": false,
   "配方文字": "1.0 mol L−1 LiTFSI；2.0 wt.% LiNO3；ME2SE2 等摩尔混合物；Me-Se+Ph-Se合计100 mmol L−1；PH2SE2 等摩尔混合物；Me-Se+Ph-Se合计100 mmol L−1；DOL:DME = 1:1（体积比）",
   "表述编号": "ST2174",
   "证据句子": [
    "M0173"
   ],
   "标记": [
    "LiNO3按质量分数换算",
    "温度默认"
   ]
  },
  "B": {
   "测试": "T08",
   "测试名": "Li–S高硫载量0.1C循环",
   "配方": "F04",
   "配方名": "Mixed-Se",
   "recipe": "RC04",
   "是否对照": false,
   "配方文字": "1.0 mol L−1 LiTFSI；2.0 wt.% LiNO3；ME2SE2 等摩尔混合物；Me-Se+Ph-Se合计100 mmol L−1；PH2SE2 等摩尔混合物；Me-Se+Ph-Se合计100 mmol L−1；DOL:DME = 1:1（体积比）",
   "表述编号": "ST2170",
   "证据句子": [
    "M0158"
   ],
   "标记": [
    "LiNO3按质量分数换算",
    "前5圈替代",
    "温度默认"
   ]
  },
  "组分变化": "配方相同",
  "作者改动的组分": [],
  "特殊组分变化": [],
  "电解液相同但样品编号不同": false,
  "描述符": [],
  "物性": [],
  "条件": [
   {
    "条件": "E/S",
    "方向": "变低",
    "A": 4.0,
    "B": 8.5
   },
   {
    "条件": "硫载量",
    "方向": "变高",
    "A": 4.9,
    "B": 4.0
   },
   {
    "条件": "正极含硫",
    "方向": "相近",
    "A": 63.0,
    "B": 63.0
   },
   {
    "条件": "倍率",
    "方向": "变低",
    "A": 0.05,
    "B": 0.1
   },
   {
    "条件": "温度",
    "方向": "相近",
    "A": 25.0,
    "B": 25.0
   },
   {
    "条件": "电池形式",
    "方向": "扣式 → 软包",
    "A": 1.0,
    "B": 0.0
   }
  ],
  "条件含默认值": [
   "温度默认"
  ],
  "性能": {
   "方向": "变高",
   "倍数": 1.4222,
   "倍数含义": "容量之比",
   "好于参照": true,
   "值A": 1425.0,
   "值B": 1002.0,
   "指标A": "硫比放电容量",
   "指标B": "硫比放电容量"
  },
  "表述文字": "【P205｜首圈容量｜同配方换条件】实验样 Mixed-Se（1.0 mol L−1 LiTFSI；2.0 wt.% LiNO3；ME2SE2 等摩尔混合物；Me-Se+Ph-Se合计100 mmol L−1；PH2SE2 等摩尔混合物；Me-Se+Ph-Se合计100 mmol L−1；DOL:DME = 1:1（体积比），测试 T09）相对 实验样 Mixed-Se（1.0 mol L−1 LiTFSI；2.0 wt.% LiNO3；ME2SE2 等摩尔混合物；Me-Se+Ph-Se合计100 mmol L−1；PH2SE2 等摩尔混合物；Me-Se+Ph-Se合计100 mmol L−1；DOL:DME = 1:1（体积比），测试 T08）｜组分变化：配方相同｜描述符：配方相同｜物性：两边没有都报告的｜条件：E/S 变低；硫载量 变高；倍率 变低；电池形式 扣式 → 软包（含默认值：温度默认）｜性能：首圈容量 变高"
 },
 {
  "编号": "PC00662",
  "论文": "P205",
  "类别": "首圈容量",
  "比较类型": "同配方换条件",
  "A": {
   "测试": "T10",
   "测试名": "400 Wh kg−1设计级1.5Ah软包循环",
   "配方": "F04",
   "配方名": "Mixed-Se",
   "recipe": "RC04",
   "是否对照": false,
   "配方文字": "1.0 mol L−1 LiTFSI；2.0 wt.% LiNO3；ME2SE2 等摩尔混合物；Me-Se+Ph-Se合计100 mmol L−1；PH2SE2 等摩尔混合物；Me-Se+Ph-Se合计100 mmol L−1；DOL:DME = 1:1（体积比）",
   "表述编号": "ST2180",
   "证据句子": [
    "M0181"
   ],
   "标记": [
    "LiNO3按质量分数换算",
    "温度默认"
   ]
  },
  "B": {
   "测试": "T08",
   "测试名": "Li–S高硫载量0.1C循环",
   "配方": "F04",
   "配方名": "Mixed-Se",
   "recipe": "RC04",
   "是否对照": false,
   "配方文字": "1.0 mol L−1 LiTFSI；2.0 wt.% LiNO3；ME2SE2 等摩尔混合物；Me-Se+Ph-Se合计100 mmol L−1；PH2SE2 等摩尔混合物；Me-Se+Ph-Se合计100 mmol L−1；DOL:DME = 1:1（体积比）",
   "表述编号": "ST2170",
   "证据句子": [
    "M0158"
   ],
   "标记": [
    "LiNO3按质量分数换算",
    "前5圈替代",
    "温度默认"
   ]
  },
  "组分变化": "配方相同",
  "作者改动的组分": [],
  "特殊组分变化": [],
  "电解液相同但样品编号不同": false,
  "描述符": [],
  "物性": [],
  "条件": [
   {
    "条件": "E/S",
    "方向": "变低",
    "A": 3.0,
    "B": 8.5
   },
   {
    "条件": "硫载量",
    "方向": "变高",
    "A": 6.1,
    "B": 4.0
   },
   {
    "条件": "正极含硫",
    "方向": "相近",
    "A": 63.0,
    "B": 63.0
   },
   {
    "条件": "倍率",
    "方向": "变低",
    "A": 0.025,
    "B": 0.1
   },
   {
    "条件": "温度",
    "方向": "相近",
    "A": 25.0,
    "B": 25.0
   },
   {
    "条件": "电池形式",
    "方向": "扣式 → 软包",
    "A": 1.0,
    "B": 0.0
   }
  ],
  "条件含默认值": [
   "温度默认"
  ],
  "性能": {
   "方向": "变高",
   "倍数": 1.3962,
   "倍数含义": "容量之比",
   "好于参照": true,
   "值A": 1399.0,
   "值B": 1002.0,
   "指标A": "硫比放电容量",
   "指标B": "硫比放电容量"
  },
  "表述文字": "【P205｜首圈容量｜同配方换条件】实验样 Mixed-Se（1.0 mol L−1 LiTFSI；2.0 wt.% LiNO3；ME2SE2 等摩尔混合物；Me-Se+Ph-Se合计100 mmol L−1；PH2SE2 等摩尔混合物；Me-Se+Ph-Se合计100 mmol L−1；DOL:DME = 1:1（体积比），测试 T10）相对 实验样 Mixed-Se（1.0 mol L−1 LiTFSI；2.0 wt.% LiNO3；ME2SE2 等摩尔混合物；Me-Se+Ph-Se合计100 mmol L−1；PH2SE2 等摩尔混合物；Me-Se+Ph-Se合计100 mmol L−1；DOL:DME = 1:1（体积比），测试 T08）｜组分变化：配方相同｜描述符：配方相同｜物性：两边没有都报告的｜条件：E/S 变低；硫载量 变高；倍率 变低；电池形式 扣式 → 软包（含默认值：温度默认）｜性能：首圈容量 变高"
 },
 {
  "编号": "PC00663",
  "论文": "P205",
  "类别": "首圈容量",
  "比较类型": "同配方换条件",
  "A": {
   "测试": "T10",
   "测试名": "400 Wh kg−1设计级1.5Ah软包循环",
   "配方": "F04",
   "配方名": "Mixed-Se",
   "recipe": "RC04",
   "是否对照": false,
   "配方文字": "1.0 mol L−1 LiTFSI；2.0 wt.% LiNO3；ME2SE2 等摩尔混合物；Me-Se+Ph-Se合计100 mmol L−1；PH2SE2 等摩尔混合物；Me-Se+Ph-Se合计100 mmol L−1；DOL:DME = 1:1（体积比）",
   "表述编号": "ST2180",
   "证据句子": [
    "M0181"
   ],
   "标记": [
    "LiNO3按质量分数换算",
    "温度默认"
   ]
  },
  "B": {
   "测试": "T09",
   "测试名": "300 Wh kg−1设计级1.5Ah软包循环",
   "配方": "F04",
   "配方名": "Mixed-Se",
   "recipe": "RC04",
   "是否对照": false,
   "配方文字": "1.0 mol L−1 LiTFSI；2.0 wt.% LiNO3；ME2SE2 等摩尔混合物；Me-Se+Ph-Se合计100 mmol L−1；PH2SE2 等摩尔混合物；Me-Se+Ph-Se合计100 mmol L−1；DOL:DME = 1:1（体积比）",
   "表述编号": "ST2174",
   "证据句子": [
    "M0173"
   ],
   "标记": [
    "LiNO3按质量分数换算",
    "温度默认"
   ]
  },
  "组分变化": "配方相同",
  "作者改动的组分": [],
  "特殊组分变化": [],
  "电解液相同但样品编号不同": false,
  "描述符": [],
  "物性": [],
  "条件": [
   {
    "条件": "E/S",
    "方向": "变低",
    "A": 3.0,
    "B": 4.0
   },
   {
    "条件": "硫载量",
    "方向": "变高",
    "A": 6.1,
    "B": 4.9
   },
   {
    "条件": "正极含硫",
    "方向": "相近",
    "A": 63.0,
    "B": 63.0
   },
   {
    "条件": "倍率",
    "方向": "变低",
    "A": 0.025,
    "B": 0.05
   },
   {
    "条件": "温度",
    "方向": "相近",
    "A": 25.0,
    "B": 25.0
   },
   {
    "条件": "电池形式",
    "方向": "相同",
    "A": 1.0,
    "B": 1.0
   }
  ],
  "条件含默认值": [
   "温度默认"
  ],
  "性能": {
   "方向": "相近",
   "倍数": 0.9818,
   "倍数含义": "容量之比",
   "好于参照": null,
   "值A": 1399.0,
   "值B": 1425.0,
   "指标A": "硫比放电容量",
   "指标B": "硫比放电容量"
  },
  "表述文字": "【P205｜首圈容量｜同配方换条件】实验样 Mixed-Se（1.0 mol L−1 LiTFSI；2.0 wt.% LiNO3；ME2SE2 等摩尔混合物；Me-Se+Ph-Se合计100 mmol L−1；PH2SE2 等摩尔混合物；Me-Se+Ph-Se合计100 mmol L−1；DOL:DME = 1:1（体积比），测试 T10）相对 实验样 Mixed-Se（1.0 mol L−1 LiTFSI；2.0 wt.% LiNO3；ME2SE2 等摩尔混合物；Me-Se+Ph-Se合计100 mmol L−1；PH2SE2 等摩尔混合物；Me-Se+Ph-Se合计100 mmol L−1；DOL:DME = 1:1（体积比），测试 T09）｜组分变化：配方相同｜描述符：配方相同｜物性：两边没有都报告的｜条件：E/S 变低；硫载量 变高；倍率 变低（含默认值：温度默认）｜性能：首圈容量 相近"
 },
 {
  "编号": "PC00664",
  "论文": "P208",
  "类别": "每圈衰减率",
  "比较类型": "同测试换配方",
  "A": {
   "测试": "T15",
   "测试名": "0.1 C软包循环",
   "配方": "F3",
   "配方名": "5.0 wt% PDSe electrolyte",
   "recipe": "R3",
   "是否对照": false,
   "配方文字": "1 M LiTFSI；2.0 wt% LiNO3；5.0 wt% PH2SE2；DME:DOL = 1:1（体积比）",
   "表述编号": "ST2196",
   "证据句子": [
    "M0180",
    "S0012"
   ],
   "标记": [
    "LiNO3按质量分数换算"
   ]
  },
  "B": {
   "测试": "T15",
   "测试名": "0.1 C软包循环",
   "配方": "F0",
   "配方名": "conventional electrolyte",
   "recipe": "R0",
   "是否对照": true,
   "配方文字": "1 M LiTFSI；2.0 wt% LiNO3；DME:DOL = 1:1（体积比）",
   "表述编号": "ST2195",
   "证据句子": [
    "M0180",
    "S0012"
   ],
   "标记": [
    "LiNO3按质量分数换算"
   ]
  },
  "组分变化": "加入 PH2SE2（5.0 wt%）",
  "作者改动的组分": [
   "PH2SE2"
  ],
  "特殊组分变化": [
   {
    "组分": "PH2SE2",
    "类型": "描述符看不到"
   }
  ],
  "电解液相同但样品编号不同": false,
  "描述符": [
   {
    "描述符": "lnsites",
    "中文": "每个 Li⁺ 的配位位点",
    "组": "配位（醚氧）",
    "方向": "变低",
    "A": 17.2437,
    "B": 17.4944,
    "被动": false
   },
   {
    "描述符": "li",
    "中文": "Li⁺ 总浓度",
    "组": "盐用量",
    "方向": "变高",
    "A": 1.3907,
    "B": 1.3708,
    "被动": true
   },
   {
    "描述符": "lino3",
    "中文": "LiNO₃ 浓度",
    "组": "LiNO₃",
    "方向": "变高",
    "A": 0.3907,
    "B": 0.3708,
    "被动": true
   }
  ],
  "物性": [],
  "条件": [
   {
    "条件": "E/S",
    "方向": "相近",
    "A": 3.0,
    "B": 3.0
   },
   {
    "条件": "硫载量",
    "方向": "相近",
    "A": 5.0,
    "B": 5.0
   },
   {
    "条件": "正极含硫",
    "方向": "相近",
    "A": 55.9,
    "B": 55.9
   },
   {
    "条件": "倍率",
    "方向": "相近",
    "A": 0.1,
    "B": 0.1
   },
   {
    "条件": "温度",
    "方向": "相近",
    "A": 25.0,
    "B": 25.0
   },
   {
    "条件": "电池形式",
    "方向": "相同",
    "A": 1.0,
    "B": 1.0
   },
   {
    "条件": "圈数",
    "方向": "相近",
    "A": 60,
    "B": 60
   }
  ],
  "条件含默认值": [],
  "性能": {
   "方向": "变低",
   "倍数": 0.6161,
   "倍数含义": "每圈衰减率之比",
   "好于参照": true,
   "值A": 0.46,
   "值B": 0.7467,
   "指标A": "每圈衰减率（%/圈，由容量保持率换算）",
   "指标B": "每圈衰减率（%/圈，由容量保持率换算）"
  },
  "表述文字": "【P208｜每圈衰减率｜同测试换配方】实验样 5.0 wt% PDSe electrolyte（1 M LiTFSI；2.0 wt% LiNO3；5.0 wt% PH2SE2；DME:DOL = 1:1（体积比），测试 T15）相对 对比样 conventional electrolyte（1 M LiTFSI；2.0 wt% LiNO3；DME:DOL = 1:1（体积比），测试 T15）｜组分变化：加入 PH2SE2（5.0 wt%）（其中 PH2SE2：描述符看不到）｜描述符：每个 Li⁺ 的配位位点 变低；Li⁺ 总浓度 变高（被动）；LiNO₃ 浓度 变高（被动）｜物性：两边没有都报告的｜条件：相同｜性能：每圈衰减率 变低"
 },
 {
  "编号": "PC00665",
  "论文": "P208",
  "类别": "每圈衰减率",
  "比较类型": "配方和条件都变",
  "A": {
   "测试": "T01",
   "测试名": "0.5 C PDSe全梯度循环（未扣除添加剂容量）",
   "配方": "F3",
   "配方名": "5.0 wt% PDSe electrolyte",
   "recipe": "R3",
   "是否对照": false,
   "配方文字": "1 M LiTFSI；2.0 wt% LiNO3；5.0 wt% PH2SE2；DME:DOL = 1:1（体积比）",
   "表述编号": "ST2188",
   "证据句子": [
    "M0078",
    "M0079",
    "S0002"
   ],
   "标记": [
    "LiNO3按质量分数换算",
    "由容量换算"
   ]
  },
  "B": {
   "测试": "T15",
   "测试名": "0.1 C软包循环",
   "配方": "F0",
   "配方名": "conventional electrolyte",
   "recipe": "R0",
   "是否对照": true,
   "配方文字": "1 M LiTFSI；2.0 wt% LiNO3；DME:DOL = 1:1（体积比）",
   "表述编号": "ST2195",
   "证据句子": [
    "M0180",
    "S0012"
   ],
   "标记": [
    "LiNO3按质量分数换算"
   ]
  },
  "组分变化": "加入 PH2SE2（5.0 wt%）",
  "作者改动的组分": [
   "PH2SE2"
  ],
  "特殊组分变化": [
   {
    "组分": "PH2SE2",
    "类型": "描述符看不到"
   }
  ],
  "电解液相同但样品编号不同": false,
  "描述符": [
   {
    "描述符": "lnsites",
    "中文": "每个 Li⁺ 的配位位点",
    "组": "配位（醚氧）",
    "方向": "变低",
    "A": 17.2437,
    "B": 17.4944,
    "被动": false
   },
   {
    "描述符": "li",
    "中文": "Li⁺ 总浓度",
    "组": "盐用量",
    "方向": "变高",
    "A": 1.3907,
    "B": 1.3708,
    "被动": true
   },
   {
    "描述符": "lino3",
    "中文": "LiNO₃ 浓度",
    "组": "LiNO₃",
    "方向": "变高",
    "A": 0.3907,
    "B": 0.3708,
    "被动": true
   }
  ],
  "物性": [],
  "条件": [
   {
    "条件": "E/S",
    "方向": "变高",
    "A": 20.0,
    "B": 3.0
   },
   {
    "条件": "硫载量",
    "方向": "变低",
    "A": 1.9,
    "B": 5.0
   },
   {
    "条件": "正极含硫",
    "方向": "一边未报告",
    "A": null,
    "B": 55.9
   },
   {
    "条件": "倍率",
    "方向": "变高",
    "A": 0.5,
    "B": 0.1
   },
   {
    "条件": "温度",
    "方向": "相近",
    "A": 25.0,
    "B": 25.0
   },
   {
    "条件": "电池形式",
    "方向": "软包 → 扣式",
    "A": 0.0,
    "B": 1.0
   },
   {
    "条件": "圈数",
    "方向": "变高",
    "A": 300,
    "B": 60
   }
  ],
  "条件含默认值": [],
  "性能": {
   "方向": "变低",
   "倍数": 0.1922,
   "倍数含义": "每圈衰减率之比",
   "好于参照": true,
   "值A": 0.1435,
   "值B": 0.7467,
   "指标A": "每圈衰减率（%/圈，由比放电容量（基准未写明）换算）",
   "指标B": "每圈衰减率（%/圈，由容量保持率换算）"
  },
  "表述文字": "【P208｜每圈衰减率｜配方和条件都变】实验样 5.0 wt% PDSe electrolyte（1 M LiTFSI；2.0 wt% LiNO3；5.0 wt% PH2SE2；DME:DOL = 1:1（体积比），测试 T01）相对 对比样 conventional electrolyte（1 M LiTFSI；2.0 wt% LiNO3；DME:DOL = 1:1（体积比），测试 T15）｜组分变化：加入 PH2SE2（5.0 wt%）（其中 PH2SE2：描述符看不到）｜描述符：每个 Li⁺ 的配位位点 变低；Li⁺ 总浓度 变高（被动）；LiNO₃ 浓度 变高（被动）｜物性：两边没有都报告的｜条件：E/S 变高；硫载量 变低；正极含硫 一边未报告；倍率 变高；电池形式 软包 → 扣式；圈数 变高｜性能：每圈衰减率 变低"
 },
 {
  "编号": "PC00666",
  "论文": "P208",
  "类别": "每圈衰减率",
  "比较类型": "配方和条件都变",
  "A": {
   "测试": "T02",
   "测试名": "0.5 C循环（扣除5 wt% PDSe自身贡献）",
   "配方": "F3",
   "配方名": "5.0 wt% PDSe electrolyte",
   "recipe": "R3",
   "是否对照": false,
   "配方文字": "1 M LiTFSI；2.0 wt% LiNO3；5.0 wt% PH2SE2；DME:DOL = 1:1（体积比）",
   "表述编号": "ST2192",
   "证据句子": [
    "M0089",
    "M0090"
   ],
   "标记": [
    "LiNO3按质量分数换算",
    "由容量换算"
   ]
  },
  "B": {
   "测试": "T15",
   "测试名": "0.1 C软包循环",
   "配方": "F0",
   "配方名": "conventional electrolyte",
   "recipe": "R0",
   "是否对照": true,
   "配方文字": "1 M LiTFSI；2.0 wt% LiNO3；DME:DOL = 1:1（体积比）",
   "表述编号": "ST2195",
   "证据句子": [
    "M0180",
    "S0012"
   ],
   "标记": [
    "LiNO3按质量分数换算"
   ]
  },
  "组分变化": "加入 PH2SE2（5.0 wt%）",
  "作者改动的组分": [
   "PH2SE2"
  ],
  "特殊组分变化": [
   {
    "组分": "PH2SE2",
    "类型": "描述符看不到"
   }
  ],
  "电解液相同但样品编号不同": false,
  "描述符": [
   {
    "描述符": "lnsites",
    "中文": "每个 Li⁺ 的配位位点",
    "组": "配位（醚氧）",
    "方向": "变低",
    "A": 17.2437,
    "B": 17.4944,
    "被动": false
   },
   {
    "描述符": "li",
    "中文": "Li⁺ 总浓度",
    "组": "盐用量",
    "方向": "变高",
    "A": 1.3907,
    "B": 1.3708,
    "被动": true
   },
   {
    "描述符": "lino3",
    "中文": "LiNO₃ 浓度",
    "组": "LiNO₃",
    "方向": "变高",
    "A": 0.3907,
    "B": 0.3708,
    "被动": true
   }
  ],
  "物性": [],
  "条件": [
   {
    "条件": "E/S",
    "方向": "变高",
    "A": 20.0,
    "B": 3.0
   },
   {
    "条件": "硫载量",
    "方向": "变低",
    "A": 1.9,
    "B": 5.0
   },
   {
    "条件": "正极含硫",
    "方向": "一边未报告",
    "A": null,
    "B": 55.9
   },
   {
    "条件": "倍率",
    "方向": "变高",
    "A": 0.5,
    "B": 0.1
   },
   {
    "条件": "温度",
    "方向": "相近",
    "A": 25.0,
    "B": 25.0
   },
   {
    "条件": "电池形式",
    "方向": "软包 → 扣式",
    "A": 0.0,
    "B": 1.0
   },
   {
    "条件": "圈数",
    "方向": "变高",
    "A": 300,
    "B": 60
   }
  ],
  "条件含默认值": [],
  "性能": {
   "方向": "变低",
   "倍数": 0.189,
   "倍数含义": "每圈衰减率之比",
   "好于参照": true,
   "值A": 0.1411,
   "值B": 0.7467,
   "指标A": "每圈衰减率（%/圈，由比放电容量（基准未写明）换算）",
   "指标B": "每圈衰减率（%/圈，由容量保持率换算）"
  },
  "表述文字": "【P208｜每圈衰减率｜配方和条件都变】实验样 5.0 wt% PDSe electrolyte（1 M LiTFSI；2.0 wt% LiNO3；5.0 wt% PH2SE2；DME:DOL = 1:1（体积比），测试 T02）相对 对比样 conventional electrolyte（1 M LiTFSI；2.0 wt% LiNO3；DME:DOL = 1:1（体积比），测试 T15）｜组分变化：加入 PH2SE2（5.0 wt%）（其中 PH2SE2：描述符看不到）｜描述符：每个 Li⁺ 的配位位点 变低；Li⁺ 总浓度 变高（被动）；LiNO₃ 浓度 变高（被动）｜物性：两边没有都报告的｜条件：E/S 变高；硫载量 变低；正极含硫 一边未报告；倍率 变高；电池形式 软包 → 扣式；圈数 变高｜性能：每圈衰减率 变低"
 },
 {
  "编号": "PC00667",
  "论文": "P208",
  "类别": "每圈衰减率",
  "比较类型": "同配方换条件",
  "A": {
   "测试": "T01",
   "测试名": "0.5 C PDSe全梯度循环（未扣除添加剂容量）",
   "配方": "F3",
   "配方名": "5.0 wt% PDSe electrolyte",
   "recipe": "R3",
   "是否对照": false,
   "配方文字": "1 M LiTFSI；2.0 wt% LiNO3；5.0 wt% PH2SE2；DME:DOL = 1:1（体积比）",
   "表述编号": "ST2188",
   "证据句子": [
    "M0078",
    "M0079",
    "S0002"
   ],
   "标记": [
    "LiNO3按质量分数换算",
    "由容量换算"
   ]
  },
  "B": {
   "测试": "T15",
   "测试名": "0.1 C软包循环",
   "配方": "F3",
   "配方名": "5.0 wt% PDSe electrolyte",
   "recipe": "R3",
   "是否对照": false,
   "配方文字": "1 M LiTFSI；2.0 wt% LiNO3；5.0 wt% PH2SE2；DME:DOL = 1:1（体积比）",
   "表述编号": "ST2196",
   "证据句子": [
    "M0180",
    "S0012"
   ],
   "标记": [
    "LiNO3按质量分数换算"
   ]
  },
  "组分变化": "配方相同",
  "作者改动的组分": [],
  "特殊组分变化": [],
  "电解液相同但样品编号不同": false,
  "描述符": [],
  "物性": [],
  "条件": [
   {
    "条件": "E/S",
    "方向": "变高",
    "A": 20.0,
    "B": 3.0
   },
   {
    "条件": "硫载量",
    "方向": "变低",
    "A": 1.9,
    "B": 5.0
   },
   {
    "条件": "正极含硫",
    "方向": "一边未报告",
    "A": null,
    "B": 55.9
   },
   {
    "条件": "倍率",
    "方向": "变高",
    "A": 0.5,
    "B": 0.1
   },
   {
    "条件": "温度",
    "方向": "相近",
    "A": 25.0,
    "B": 25.0
   },
   {
    "条件": "电池形式",
    "方向": "软包 → 扣式",
    "A": 0.0,
    "B": 1.0
   },
   {
    "条件": "圈数",
    "方向": "变高",
    "A": 300,
    "B": 60
   }
  ],
  "条件含默认值": [],
  "性能": {
   "方向": "变低",
   "倍数": 0.3119,
   "倍数含义": "每圈衰减率之比",
   "好于参照": true,
   "值A": 0.1435,
   "值B": 0.46,
   "指标A": "每圈衰减率（%/圈，由比放电容量（基准未写明）换算）",
   "指标B": "每圈衰减率（%/圈，由容量保持率换算）"
  },
  "表述文字": "【P208｜每圈衰减率｜同配方换条件】实验样 5.0 wt% PDSe electrolyte（1 M LiTFSI；2.0 wt% LiNO3；5.0 wt% PH2SE2；DME:DOL = 1:1（体积比），测试 T01）相对 实验样 5.0 wt% PDSe electrolyte（1 M LiTFSI；2.0 wt% LiNO3；5.0 wt% PH2SE2；DME:DOL = 1:1（体积比），测试 T15）｜组分变化：配方相同｜描述符：配方相同｜物性：两边没有都报告的｜条件：E/S 变高；硫载量 变低；正极含硫 一边未报告；倍率 变高；电池形式 软包 → 扣式；圈数 变高｜性能：每圈衰减率 变低"
 },
 {
  "编号": "PC00668",
  "论文": "P208",
  "类别": "每圈衰减率",
  "比较类型": "同配方换条件",
  "A": {
   "测试": "T02",
   "测试名": "0.5 C循环（扣除5 wt% PDSe自身贡献）",
   "配方": "F3",
   "配方名": "5.0 wt% PDSe electrolyte",
   "recipe": "R3",
   "是否对照": false,
   "配方文字": "1 M LiTFSI；2.0 wt% LiNO3；5.0 wt% PH2SE2；DME:DOL = 1:1（体积比）",
   "表述编号": "ST2192",
   "证据句子": [
    "M0089",
    "M0090"
   ],
   "标记": [
    "LiNO3按质量分数换算",
    "由容量换算"
   ]
  },
  "B": {
   "测试": "T15",
   "测试名": "0.1 C软包循环",
   "配方": "F3",
   "配方名": "5.0 wt% PDSe electrolyte",
   "recipe": "R3",
   "是否对照": false,
   "配方文字": "1 M LiTFSI；2.0 wt% LiNO3；5.0 wt% PH2SE2；DME:DOL = 1:1（体积比）",
   "表述编号": "ST2196",
   "证据句子": [
    "M0180",
    "S0012"
   ],
   "标记": [
    "LiNO3按质量分数换算"
   ]
  },
  "组分变化": "配方相同",
  "作者改动的组分": [],
  "特殊组分变化": [],
  "电解液相同但样品编号不同": false,
  "描述符": [],
  "物性": [],
  "条件": [
   {
    "条件": "E/S",
    "方向": "变高",
    "A": 20.0,
    "B": 3.0
   },
   {
    "条件": "硫载量",
    "方向": "变低",
    "A": 1.9,
    "B": 5.0
   },
   {
    "条件": "正极含硫",
    "方向": "一边未报告",
    "A": null,
    "B": 55.9
   },
   {
    "条件": "倍率",
    "方向": "变高",
    "A": 0.5,
    "B": 0.1
   },
   {
    "条件": "温度",
    "方向": "相近",
    "A": 25.0,
    "B": 25.0
   },
   {
    "条件": "电池形式",
    "方向": "软包 → 扣式",
    "A": 0.0,
    "B": 1.0
   },
   {
    "条件": "圈数",
    "方向": "变高",
    "A": 300,
    "B": 60
   }
  ],
  "条件含默认值": [],
  "性能": {
   "方向": "变低",
   "倍数": 0.3068,
   "倍数含义": "每圈衰减率之比",
   "好于参照": true,
   "值A": 0.1411,
   "值B": 0.46,
   "指标A": "每圈衰减率（%/圈，由比放电容量（基准未写明）换算）",
   "指标B": "每圈衰减率（%/圈，由容量保持率换算）"
  },
  "表述文字": "【P208｜每圈衰减率｜同配方换条件】实验样 5.0 wt% PDSe electrolyte（1 M LiTFSI；2.0 wt% LiNO3；5.0 wt% PH2SE2；DME:DOL = 1:1（体积比），测试 T02）相对 实验样 5.0 wt% PDSe electrolyte（1 M LiTFSI；2.0 wt% LiNO3；5.0 wt% PH2SE2；DME:DOL = 1:1（体积比），测试 T15）｜组分变化：配方相同｜描述符：配方相同｜物性：两边没有都报告的｜条件：E/S 变高；硫载量 变低；正极含硫 一边未报告；倍率 变高；电池形式 软包 → 扣式；圈数 变高｜性能：每圈衰减率 变低"
 },
 {
  "编号": "PC00669",
  "论文": "P208",
  "类别": "每圈衰减率",
  "比较类型": "同配方换条件",
  "A": {
   "测试": "T02",
   "测试名": "0.5 C循环（扣除5 wt% PDSe自身贡献）",
   "配方": "F3",
   "配方名": "5.0 wt% PDSe electrolyte",
   "recipe": "R3",
   "是否对照": false,
   "配方文字": "1 M LiTFSI；2.0 wt% LiNO3；5.0 wt% PH2SE2；DME:DOL = 1:1（体积比）",
   "表述编号": "ST2192",
   "证据句子": [
    "M0089",
    "M0090"
   ],
   "标记": [
    "LiNO3按质量分数换算",
    "由容量换算"
   ]
  },
  "B": {
   "测试": "T01",
   "测试名": "0.5 C PDSe全梯度循环（未扣除添加剂容量）",
   "配方": "F3",
   "配方名": "5.0 wt% PDSe electrolyte",
   "recipe": "R3",
   "是否对照": false,
   "配方文字": "1 M LiTFSI；2.0 wt% LiNO3；5.0 wt% PH2SE2；DME:DOL = 1:1（体积比）",
   "表述编号": "ST2188",
   "证据句子": [
    "M0078",
    "M0079",
    "S0002"
   ],
   "标记": [
    "LiNO3按质量分数换算",
    "由容量换算"
   ]
  },
  "组分变化": "配方相同",
  "作者改动的组分": [],
  "特殊组分变化": [],
  "电解液相同但样品编号不同": false,
  "描述符": [],
  "物性": [],
  "条件": [
   {
    "条件": "E/S",
    "方向": "相近",
    "A": 20.0,
    "B": 20.0
   },
   {
    "条件": "硫载量",
    "方向": "相近",
    "A": 1.9,
    "B": 1.9
   },
   {
    "条件": "倍率",
    "方向": "相近",
    "A": 0.5,
    "B": 0.5
   },
   {
    "条件": "温度",
    "方向": "相近",
    "A": 25.0,
    "B": 25.0
   },
   {
    "条件": "电池形式",
    "方向": "相同",
    "A": 0.0,
    "B": 0.0
   },
   {
    "条件": "圈数",
    "方向": "相近",
    "A": 300,
    "B": 300
   }
  ],
  "条件含默认值": [],
  "性能": {
   "方向": "相近",
   "倍数": 0.9836,
   "倍数含义": "每圈衰减率之比",
   "好于参照": null,
   "值A": 0.1411,
   "值B": 0.1435,
   "指标A": "每圈衰减率（%/圈，由比放电容量（基准未写明）换算）",
   "指标B": "每圈衰减率（%/圈，由比放电容量（基准未写明）换算）"
  },
  "表述文字": "【P208｜每圈衰减率｜同配方换条件】实验样 5.0 wt% PDSe electrolyte（1 M LiTFSI；2.0 wt% LiNO3；5.0 wt% PH2SE2；DME:DOL = 1:1（体积比），测试 T02）相对 实验样 5.0 wt% PDSe electrolyte（1 M LiTFSI；2.0 wt% LiNO3；5.0 wt% PH2SE2；DME:DOL = 1:1（体积比），测试 T01）｜组分变化：配方相同｜描述符：配方相同｜物性：两边没有都报告的｜条件：相同｜性能：每圈衰减率 相近"
 },
 {
  "编号": "PC00670",
  "论文": "P208",
  "类别": "首圈容量",
  "比较类型": "同配方换条件",
  "A": {
   "测试": "T02",
   "测试名": "0.5 C循环（扣除5 wt% PDSe自身贡献）",
   "配方": "F3",
   "配方名": "5.0 wt% PDSe electrolyte",
   "recipe": "R3",
   "是否对照": false,
   "配方文字": "1 M LiTFSI；2.0 wt% LiNO3；5.0 wt% PH2SE2；DME:DOL = 1:1（体积比）",
   "表述编号": "ST2191",
   "证据句子": [
    "M0089",
    "M0090"
   ],
   "标记": [
    "LiNO3按质量分数换算",
    "基准未写明"
   ]
  },
  "B": {
   "测试": "T01",
   "测试名": "0.5 C PDSe全梯度循环（未扣除添加剂容量）",
   "配方": "F3",
   "配方名": "5.0 wt% PDSe electrolyte",
   "recipe": "R3",
   "是否对照": false,
   "配方文字": "1 M LiTFSI；2.0 wt% LiNO3；5.0 wt% PH2SE2；DME:DOL = 1:1（体积比）",
   "表述编号": "ST2186",
   "证据句子": [
    "M0073"
   ],
   "标记": [
    "LiNO3按质量分数换算",
    "基准未写明"
   ]
  },
  "组分变化": "配方相同",
  "作者改动的组分": [],
  "特殊组分变化": [],
  "电解液相同但样品编号不同": false,
  "描述符": [],
  "物性": [],
  "条件": [
   {
    "条件": "E/S",
    "方向": "相近",
    "A": 20.0,
    "B": 20.0
   },
   {
    "条件": "硫载量",
    "方向": "相近",
    "A": 1.9,
    "B": 1.9
   },
   {
    "条件": "倍率",
    "方向": "相近",
    "A": 0.5,
    "B": 0.5
   },
   {
    "条件": "温度",
    "方向": "相近",
    "A": 25.0,
    "B": 25.0
   },
   {
    "条件": "电池形式",
    "方向": "相同",
    "A": 0.0,
    "B": 0.0
   }
  ],
  "条件含默认值": [],
  "性能": {
   "方向": "相近",
   "倍数": 0.954,
   "倍数含义": "容量之比",
   "好于参照": null,
   "值A": 1585.6,
   "值B": 1662.0,
   "指标A": "比放电容量（基准未写明）",
   "指标B": "比放电容量（基准未写明）"
  },
  "表述文字": "【P208｜首圈容量｜同配方换条件】实验样 5.0 wt% PDSe electrolyte（1 M LiTFSI；2.0 wt% LiNO3；5.0 wt% PH2SE2；DME:DOL = 1:1（体积比），测试 T02）相对 实验样 5.0 wt% PDSe electrolyte（1 M LiTFSI；2.0 wt% LiNO3；5.0 wt% PH2SE2；DME:DOL = 1:1（体积比），测试 T01）｜组分变化：配方相同｜描述符：配方相同｜物性：两边没有都报告的｜条件：相同｜性能：首圈容量 相近"
 },
 {
  "编号": "PC00671",
  "论文": "P212",
  "类别": "每圈衰减率",
  "比较类型": "同测试换配方",
  "A": {
   "测试": "T02",
   "测试名": "Li/S 25°C C/5（图2）",
   "配方": "F01",
   "配方名": "DEGDME_HCE",
   "recipe": "RC01",
   "是否对照": false,
   "配方文字": "LiTFSI 1.5 mol kgsolvent−1；LiNO3 1.5 mol kgsolvent−1；DIGLYME（作为溶剂，独立加入量未报告 体积份）",
   "表述编号": "ST2209",
   "证据句子": [
    "M0050"
   ],
   "标记": [
    "溶剂比例默认"
   ]
  },
  "B": {
   "测试": "T02",
   "测试名": "Li/S 25°C C/5（图2）",
   "配方": "F02",
   "配方名": "TREGDME_HCE",
   "recipe": "RC02",
   "是否对照": true,
   "配方文字": "LiTFSI 2 mol kgsolvent−1；LiNO3 2 mol kgsolvent−1；TRIGLYME（作为溶剂，独立加入量未报告 体积份）",
   "表述编号": "ST2211",
   "证据句子": [
    "M0050"
   ],
   "标记": [
    "溶剂比例默认"
   ]
  },
  "组分变化": "加入 DIGLYME（作为溶剂，独立加入量未报告 未报告）；LiTFSI 2 mol kgsolvent−1 → 1.5 mol kgsolvent−1；LiNO3 2 mol kgsolvent−1 → 1.5 mol kgsolvent−1；去掉 TRIGLYME",
  "作者改动的组分": [
   "DIGLYME",
   "LiNO3",
   "LiTFSI",
   "TRIGLYME"
  ],
  "特殊组分变化": [],
  "电解液相同但样品编号不同": false,
  "描述符": [
   {
    "描述符": "eo",
    "中文": "非氟醚氧",
    "组": "配位（醚氧）",
    "方向": "变低",
    "A": 3.0,
    "B": 4.0,
    "被动": false
   },
   {
    "描述符": "rotb",
    "中文": "可旋转键数",
    "组": "溶剂骨架",
    "方向": "变低",
    "A": 6.0,
    "B": 9.0,
    "被动": false
   },
   {
    "描述符": "tpsa",
    "中文": "TPSA",
    "组": "其他（单独成组或数据少）",
    "方向": "变低",
    "A": 27.69,
    "B": 36.92,
    "被动": false
   },
   {
    "描述符": "mw",
    "中文": "溶剂分子量",
    "组": "溶剂骨架",
    "方向": "变低",
    "A": 134.175,
    "B": 178.228,
    "被动": false
   }
  ],
  "物性": [
   {
    "物性": "离子电导率",
    "方向": "变高",
    "A": 0.0033,
    "B": 0.0008900000000000001,
    "单位": "S cm−1",
    "温度": null
   }
  ],
  "条件": [
   {
    "条件": "E/S",
    "方向": "相近",
    "A": 37.46,
    "B": 37.46
   },
   {
    "条件": "正极含硫",
    "方向": "相近",
    "A": 64.0,
    "B": 64.0
   },
   {
    "条件": "倍率",
    "方向": "相近",
    "A": 0.2,
    "B": 0.2
   },
   {
    "条件": "温度",
    "方向": "相近",
    "A": 25.0,
    "B": 25.0
   },
   {
    "条件": "电池形式",
    "方向": "相同",
    "A": 0.0,
    "B": 0.0
   },
   {
    "条件": "圈数",
    "方向": "相近",
    "A": 50,
    "B": 50
   }
  ],
  "条件含默认值": [
   "溶剂比例默认"
  ],
  "性能": {
   "方向": "变低",
   "倍数": 0.6667,
   "倍数含义": "每圈衰减率之比",
   "好于参照": true,
   "值A": 0.16,
   "值B": 0.24,
   "指标A": "每圈衰减率（%/圈，由容量保持率换算）",
   "指标B": "每圈衰减率（%/圈，由容量保持率换算）"
  },
  "表述文字": "【P212｜每圈衰减率｜同测试换配方】实验样 DEGDME_HCE（LiTFSI 1.5 mol kgsolvent−1；LiNO3 1.5 mol kgsolvent−1；DIGLYME（作为溶剂，独立加入量未报告 体积份），测试 T02）相对 对比样 TREGDME_HCE（LiTFSI 2 mol kgsolvent−1；LiNO3 2 mol kgsolvent−1；TRIGLYME（作为溶剂，独立加入量未报告 体积份），测试 T02）｜组分变化：加入 DIGLYME（作为溶剂，独立加入量未报告 未报告）；LiTFSI 2 mol kgsolvent−1 → 1.5 mol kgsolvent−1；LiNO3 2 mol kgsolvent−1 → 1.5 mol kgsolvent−1；去掉 TRIGLYME｜描述符：非氟醚氧 变低；可旋转键数 变低；TPSA 变低；溶剂分子量 变低｜物性：离子电导率 变高｜条件：相同（含默认值：溶剂比例默认）｜性能：每圈衰减率 变低"
 },
 {
  "编号": "PC00672",
  "论文": "P212",
  "类别": "每圈衰减率",
  "比较类型": "同配方换条件",
  "A": {
   "测试": "T03",
   "测试名": "Li/S 35°C C/5（图2）",
   "配方": "F01",
   "配方名": "DEGDME_HCE",
   "recipe": "RC01",
   "是否对照": false,
   "配方文字": "LiTFSI 1.5 mol kgsolvent−1；LiNO3 1.5 mol kgsolvent−1；DIGLYME（作为溶剂，独立加入量未报告 体积份）",
   "表述编号": "ST2213",
   "证据句子": [
    "M0050"
   ],
   "标记": [
    "溶剂比例默认"
   ]
  },
  "B": {
   "测试": "T02",
   "测试名": "Li/S 25°C C/5（图2）",
   "配方": "F01",
   "配方名": "DEGDME_HCE",
   "recipe": "RC01",
   "是否对照": false,
   "配方文字": "LiTFSI 1.5 mol kgsolvent−1；LiNO3 1.5 mol kgsolvent−1；DIGLYME（作为溶剂，独立加入量未报告 体积份）",
   "表述编号": "ST2209",
   "证据句子": [
    "M0050"
   ],
   "标记": [
    "溶剂比例默认"
   ]
  },
  "组分变化": "配方相同",
  "作者改动的组分": [],
  "特殊组分变化": [],
  "电解液相同但样品编号不同": false,
  "描述符": [],
  "物性": [
   {
    "物性": "离子电导率",
    "方向": "相近",
    "A": 0.0033,
    "B": 0.0033,
    "单位": "S cm−1",
    "温度": null
   },
   {
    "物性": "其他（未归类）",
    "方向": "相近",
    "A": 0.0,
    "B": 0.0,
    "单位": "–4.3 V",
    "温度": null
   }
  ],
  "条件": [
   {
    "条件": "E/S",
    "方向": "相近",
    "A": 37.46,
    "B": 37.46
   },
   {
    "条件": "正极含硫",
    "方向": "相近",
    "A": 64.0,
    "B": 64.0
   },
   {
    "条件": "倍率",
    "方向": "相近",
    "A": 0.2,
    "B": 0.2
   },
   {
    "条件": "温度",
    "方向": "变高",
    "A": 35.0,
    "B": 25.0
   },
   {
    "条件": "电池形式",
    "方向": "相同",
    "A": 0.0,
    "B": 0.0
   },
   {
    "条件": "圈数",
    "方向": "相近",
    "A": 50,
    "B": 50
   }
  ],
  "条件含默认值": [
   "溶剂比例默认"
  ],
  "性能": {
   "方向": "变高",
   "倍数": 1.25,
   "倍数含义": "每圈衰减率之比",
   "好于参照": false,
   "值A": 0.2,
   "值B": 0.16,
   "指标A": "每圈衰减率（%/圈，由容量保持率换算）",
   "指标B": "每圈衰减率（%/圈，由容量保持率换算）"
  },
  "表述文字": "【P212｜每圈衰减率｜同配方换条件】实验样 DEGDME_HCE（LiTFSI 1.5 mol kgsolvent−1；LiNO3 1.5 mol kgsolvent−1；DIGLYME（作为溶剂，独立加入量未报告 体积份），测试 T03）相对 实验样 DEGDME_HCE（LiTFSI 1.5 mol kgsolvent−1；LiNO3 1.5 mol kgsolvent−1；DIGLYME（作为溶剂，独立加入量未报告 体积份），测试 T02）｜组分变化：配方相同｜描述符：配方相同｜物性：离子电导率 相近；其他（未归类） 相近｜条件：温度 变高（含默认值：溶剂比例默认）｜性能：每圈衰减率 变高"
 },
 {
  "编号": "PC00673",
  "论文": "P212",
  "类别": "每圈衰减率",
  "比较类型": "配方和条件都变",
  "A": {
   "测试": "T02",
   "测试名": "Li/S 25°C C/5（图2）",
   "配方": "F01",
   "配方名": "DEGDME_HCE",
   "recipe": "RC01",
   "是否对照": false,
   "配方文字": "LiTFSI 1.5 mol kgsolvent−1；LiNO3 1.5 mol kgsolvent−1；DIGLYME（作为溶剂，独立加入量未报告 体积份）",
   "表述编号": "ST2209",
   "证据句子": [
    "M0050"
   ],
   "标记": [
    "溶剂比例默认"
   ]
  },
  "B": {
   "测试": "T03",
   "测试名": "Li/S 35°C C/5（图2）",
   "配方": "F02",
   "配方名": "TREGDME_HCE",
   "recipe": "RC02",
   "是否对照": true,
   "配方文字": "LiTFSI 2 mol kgsolvent−1；LiNO3 2 mol kgsolvent−1；TRIGLYME（作为溶剂，独立加入量未报告 体积份）",
   "表述编号": "ST2215",
   "证据句子": [
    "M0050"
   ],
   "标记": [
    "溶剂比例默认"
   ]
  },
  "组分变化": "加入 DIGLYME（作为溶剂，独立加入量未报告 未报告）；LiTFSI 2 mol kgsolvent−1 → 1.5 mol kgsolvent−1；LiNO3 2 mol kgsolvent−1 → 1.5 mol kgsolvent−1；去掉 TRIGLYME",
  "作者改动的组分": [
   "DIGLYME",
   "LiNO3",
   "LiTFSI",
   "TRIGLYME"
  ],
  "特殊组分变化": [],
  "电解液相同但样品编号不同": false,
  "描述符": [
   {
    "描述符": "eo",
    "中文": "非氟醚氧",
    "组": "配位（醚氧）",
    "方向": "变低",
    "A": 3.0,
    "B": 4.0,
    "被动": false
   },
   {
    "描述符": "rotb",
    "中文": "可旋转键数",
    "组": "溶剂骨架",
    "方向": "变低",
    "A": 6.0,
    "B": 9.0,
    "被动": false
   },
   {
    "描述符": "tpsa",
    "中文": "TPSA",
    "组": "其他（单独成组或数据少）",
    "方向": "变低",
    "A": 27.69,
    "B": 36.92,
    "被动": false
   },
   {
    "描述符": "mw",
    "中文": "溶剂分子量",
    "组": "溶剂骨架",
    "方向": "变低",
    "A": 134.175,
    "B": 178.228,
    "被动": false
   }
  ],
  "物性": [
   {
    "物性": "离子电导率",
    "方向": "变高",
    "A": 0.0033,
    "B": 0.0008900000000000001,
    "单位": "S cm−1",
    "温度": null
   }
  ],
  "条件": [
   {
    "条件": "E/S",
    "方向": "相近",
    "A": 37.46,
    "B": 37.46
   },
   {
    "条件": "正极含硫",
    "方向": "相近",
    "A": 64.0,
    "B": 64.0
   },
   {
    "条件": "倍率",
    "方向": "相近",
    "A": 0.2,
    "B": 0.2
   },
   {
    "条件": "温度",
    "方向": "变低",
    "A": 25.0,
    "B": 35.0
   },
   {
    "条件": "电池形式",
    "方向": "相同",
    "A": 0.0,
    "B": 0.0
   },
   {
    "条件": "圈数",
    "方向": "相近",
    "A": 50,
    "B": 50
   }
  ],
  "条件含默认值": [
   "溶剂比例默认"
  ],
  "性能": {
   "方向": "变低",
   "倍数": 0.3478,
   "倍数含义": "每圈衰减率之比",
   "好于参照": true,
   "值A": 0.16,
   "值B": 0.46,
   "指标A": "每圈衰减率（%/圈，由容量保持率换算）",
   "指标B": "每圈衰减率（%/圈，由容量保持率换算）"
  },
  "表述文字": "【P212｜每圈衰减率｜配方和条件都变】实验样 DEGDME_HCE（LiTFSI 1.5 mol kgsolvent−1；LiNO3 1.5 mol kgsolvent−1；DIGLYME（作为溶剂，独立加入量未报告 体积份），测试 T02）相对 对比样 TREGDME_HCE（LiTFSI 2 mol kgsolvent−1；LiNO3 2 mol kgsolvent−1；TRIGLYME（作为溶剂，独立加入量未报告 体积份），测试 T03）｜组分变化：加入 DIGLYME（作为溶剂，独立加入量未报告 未报告）；LiTFSI 2 mol kgsolvent−1 → 1.5 mol kgsolvent−1；LiNO3 2 mol kgsolvent−1 → 1.5 mol kgsolvent−1；去掉 TRIGLYME｜描述符：非氟醚氧 变低；可旋转键数 变低；TPSA 变低；溶剂分子量 变低｜物性：离子电导率 变高｜条件：温度 变低（含默认值：溶剂比例默认）｜性能：每圈衰减率 变低"
 },
 {
  "编号": "PC00674",
  "论文": "P212",
  "类别": "每圈衰减率",
  "比较类型": "同配方换条件",
  "A": {
   "测试": "T07",
   "测试名": "Li/S 35°C 1C长期循环（图6a）",
   "配方": "F01",
   "配方名": "DEGDME_HCE",
   "recipe": "RC01",
   "是否对照": false,
   "配方文字": "LiTFSI 1.5 mol kgsolvent−1；LiNO3 1.5 mol kgsolvent−1；DIGLYME（作为溶剂，独立加入量未报告 体积份）",
   "表述编号": "ST2232",
   "证据句子": [
    "M0078",
    "M0092"
   ],
   "标记": [
    "溶剂比例默认"
   ]
  },
  "B": {
   "测试": "T02",
   "测试名": "Li/S 25°C C/5（图2）",
   "配方": "F01",
   "配方名": "DEGDME_HCE",
   "recipe": "RC01",
   "是否对照": false,
   "配方文字": "LiTFSI 1.5 mol kgsolvent−1；LiNO3 1.5 mol kgsolvent−1；DIGLYME（作为溶剂，独立加入量未报告 体积份）",
   "表述编号": "ST2209",
   "证据句子": [
    "M0050"
   ],
   "标记": [
    "溶剂比例默认"
   ]
  },
  "组分变化": "配方相同",
  "作者改动的组分": [],
  "特殊组分变化": [],
  "电解液相同但样品编号不同": false,
  "描述符": [],
  "物性": [
   {
    "物性": "离子电导率",
    "方向": "相近",
    "A": 0.0033,
    "B": 0.0033,
    "单位": "S cm−1",
    "温度": null
   },
   {
    "物性": "其他（未归类）",
    "方向": "相近",
    "A": 0.0,
    "B": 0.0,
    "单位": "–4.3 V",
    "温度": null
   }
  ],
  "条件": [
   {
    "条件": "E/S",
    "方向": "变低",
    "A": 20.0,
    "B": 37.46
   },
   {
    "条件": "正极含硫",
    "方向": "相近",
    "A": 64.0,
    "B": 64.0
   },
   {
    "条件": "倍率",
    "方向": "变高",
    "A": 1.0,
    "B": 0.2
   },
   {
    "条件": "温度",
    "方向": "变高",
    "A": 35.0,
    "B": 25.0
   },
   {
    "条件": "电池形式",
    "方向": "相同",
    "A": 0.0,
    "B": 0.0
   },
   {
    "条件": "圈数",
    "方向": "变高",
    "A": 140,
    "B": 50
   }
  ],
  "条件含默认值": [
   "溶剂比例默认"
  ],
  "性能": {
   "方向": "变高",
   "倍数": 1.3393,
   "倍数含义": "每圈衰减率之比",
   "好于参照": false,
   "值A": 0.2143,
   "值B": 0.16,
   "指标A": "每圈衰减率（%/圈，由容量保持率换算）",
   "指标B": "每圈衰减率（%/圈，由容量保持率换算）"
  },
  "表述文字": "【P212｜每圈衰减率｜同配方换条件】实验样 DEGDME_HCE（LiTFSI 1.5 mol kgsolvent−1；LiNO3 1.5 mol kgsolvent−1；DIGLYME（作为溶剂，独立加入量未报告 体积份），测试 T07）相对 实验样 DEGDME_HCE（LiTFSI 1.5 mol kgsolvent−1；LiNO3 1.5 mol kgsolvent−1；DIGLYME（作为溶剂，独立加入量未报告 体积份），测试 T02）｜组分变化：配方相同｜描述符：配方相同｜物性：离子电导率 相近；其他（未归类） 相近｜条件：E/S 变低；倍率 变高；温度 变高；圈数 变高（含默认值：溶剂比例默认）｜性能：每圈衰减率 变高"
 },
 {
  "编号": "PC00675",
  "论文": "P212",
  "类别": "每圈衰减率",
  "比较类型": "配方和条件都变",
  "A": {
   "测试": "T03",
   "测试名": "Li/S 35°C C/5（图2）",
   "配方": "F01",
   "配方名": "DEGDME_HCE",
   "recipe": "RC01",
   "是否对照": false,
   "配方文字": "LiTFSI 1.5 mol kgsolvent−1；LiNO3 1.5 mol kgsolvent−1；DIGLYME（作为溶剂，独立加入量未报告 体积份）",
   "表述编号": "ST2213",
   "证据句子": [
    "M0050"
   ],
   "标记": [
    "溶剂比例默认"
   ]
  },
  "B": {
   "测试": "T02",
   "测试名": "Li/S 25°C C/5（图2）",
   "配方": "F02",
   "配方名": "TREGDME_HCE",
   "recipe": "RC02",
   "是否对照": true,
   "配方文字": "LiTFSI 2 mol kgsolvent−1；LiNO3 2 mol kgsolvent−1；TRIGLYME（作为溶剂，独立加入量未报告 体积份）",
   "表述编号": "ST2211",
   "证据句子": [
    "M0050"
   ],
   "标记": [
    "溶剂比例默认"
   ]
  },
  "组分变化": "加入 DIGLYME（作为溶剂，独立加入量未报告 未报告）；LiTFSI 2 mol kgsolvent−1 → 1.5 mol kgsolvent−1；LiNO3 2 mol kgsolvent−1 → 1.5 mol kgsolvent−1；去掉 TRIGLYME",
  "作者改动的组分": [
   "DIGLYME",
   "LiNO3",
   "LiTFSI",
   "TRIGLYME"
  ],
  "特殊组分变化": [],
  "电解液相同但样品编号不同": false,
  "描述符": [
   {
    "描述符": "eo",
    "中文": "非氟醚氧",
    "组": "配位（醚氧）",
    "方向": "变低",
    "A": 3.0,
    "B": 4.0,
    "被动": false
   },
   {
    "描述符": "rotb",
    "中文": "可旋转键数",
    "组": "溶剂骨架",
    "方向": "变低",
    "A": 6.0,
    "B": 9.0,
    "被动": false
   },
   {
    "描述符": "tpsa",
    "中文": "TPSA",
    "组": "其他（单独成组或数据少）",
    "方向": "变低",
    "A": 27.69,
    "B": 36.92,
    "被动": false
   },
   {
    "描述符": "mw",
    "中文": "溶剂分子量",
    "组": "溶剂骨架",
    "方向": "变低",
    "A": 134.175,
    "B": 178.228,
    "被动": false
   }
  ],
  "物性": [
   {
    "物性": "离子电导率",
    "方向": "变高",
    "A": 0.0033,
    "B": 0.0008900000000000001,
    "单位": "S cm−1",
    "温度": null
   }
  ],
  "条件": [
   {
    "条件": "E/S",
    "方向": "相近",
    "A": 37.46,
    "B": 37.46
   },
   {
    "条件": "正极含硫",
    "方向": "相近",
    "A": 64.0,
    "B": 64.0
   },
   {
    "条件": "倍率",
    "方向": "相近",
    "A": 0.2,
    "B": 0.2
   },
   {
    "条件": "温度",
    "方向": "变高",
    "A": 35.0,
    "B": 25.0
   },
   {
    "条件": "电池形式",
    "方向": "相同",
    "A": 0.0,
    "B": 0.0
   },
   {
    "条件": "圈数",
    "方向": "相近",
    "A": 50,
    "B": 50
   }
  ],
  "条件含默认值": [
   "溶剂比例默认"
  ],
  "性能": {
   "方向": "变低",
   "倍数": 0.8333,
   "倍数含义": "每圈衰减率之比",
   "好于参照": true,
   "值A": 0.2,
   "值B": 0.24,
   "指标A": "每圈衰减率（%/圈，由容量保持率换算）",
   "指标B": "每圈衰减率（%/圈，由容量保持率换算）"
  },
  "表述文字": "【P212｜每圈衰减率｜配方和条件都变】实验样 DEGDME_HCE（LiTFSI 1.5 mol kgsolvent−1；LiNO3 1.5 mol kgsolvent−1；DIGLYME（作为溶剂，独立加入量未报告 体积份），测试 T03）相对 对比样 TREGDME_HCE（LiTFSI 2 mol kgsolvent−1；LiNO3 2 mol kgsolvent−1；TRIGLYME（作为溶剂，独立加入量未报告 体积份），测试 T02）｜组分变化：加入 DIGLYME（作为溶剂，独立加入量未报告 未报告）；LiTFSI 2 mol kgsolvent−1 → 1.5 mol kgsolvent−1；LiNO3 2 mol kgsolvent−1 → 1.5 mol kgsolvent−1；去掉 TRIGLYME｜描述符：非氟醚氧 变低；可旋转键数 变低；TPSA 变低；溶剂分子量 变低｜物性：离子电导率 变高｜条件：温度 变高（含默认值：溶剂比例默认）｜性能：每圈衰减率 变低"
 },
 {
  "编号": "PC00676",
  "论文": "P212",
  "类别": "每圈衰减率",
  "比较类型": "同配方换条件",
  "A": {
   "测试": "T03",
   "测试名": "Li/S 35°C C/5（图2）",
   "配方": "F02",
   "配方名": "TREGDME_HCE",
   "recipe": "RC02",
   "是否对照": true,
   "配方文字": "LiTFSI 2 mol kgsolvent−1；LiNO3 2 mol kgsolvent−1；TRIGLYME（作为溶剂，独立加入量未报告 体积份）",
   "表述编号": "ST2215",
   "证据句子": [
    "M0050"
   ],
   "标记": [
    "溶剂比例默认"
   ]
  },
  "B": {
   "测试": "T02",
   "测试名": "Li/S 25°C C/5（图2）",
   "配方": "F02",
   "配方名": "TREGDME_HCE",
   "recipe": "RC02",
   "是否对照": true,
   "配方文字": "LiTFSI 2 mol kgsolvent−1；LiNO3 2 mol kgsolvent−1；TRIGLYME（作为溶剂，独立加入量未报告 体积份）",
   "表述编号": "ST2211",
   "证据句子": [
    "M0050"
   ],
   "标记": [
    "溶剂比例默认"
   ]
  },
  "组分变化": "配方相同",
  "作者改动的组分": [],
  "特殊组分变化": [],
  "电解液相同但样品编号不同": false,
  "描述符": [],
  "物性": [
   {
    "物性": "离子电导率",
    "方向": "相近",
    "A": 0.0008900000000000001,
    "B": 0.0008900000000000001,
    "单位": "S cm−1",
    "温度": null
   },
   {
    "物性": "其他（未归类）",
    "方向": "相近",
    "A": 0.0,
    "B": 0.0,
    "单位": "–4.4 V",
    "温度": null
   }
  ],
  "条件": [
   {
    "条件": "E/S",
    "方向": "相近",
    "A": 37.46,
    "B": 37.46
   },
   {
    "条件": "正极含硫",
    "方向": "相近",
    "A": 64.0,
    "B": 64.0
   },
   {
    "条件": "倍率",
    "方向": "相近",
    "A": 0.2,
    "B": 0.2
   },
   {
    "条件": "温度",
    "方向": "变高",
    "A": 35.0,
    "B": 25.0
   },
   {
    "条件": "电池形式",
    "方向": "相同",
    "A": 0.0,
    "B": 0.0
   },
   {
    "条件": "圈数",
    "方向": "相近",
    "A": 50,
    "B": 50
   }
  ],
  "条件含默认值": [
   "溶剂比例默认"
  ],
  "性能": {
   "方向": "变高",
   "倍数": 1.9167,
   "倍数含义": "每圈衰减率之比",
   "好于参照": false,
   "值A": 0.46,
   "值B": 0.24,
   "指标A": "每圈衰减率（%/圈，由容量保持率换算）",
   "指标B": "每圈衰减率（%/圈，由容量保持率换算）"
  },
  "表述文字": "【P212｜每圈衰减率｜同配方换条件】对比样 TREGDME_HCE（LiTFSI 2 mol kgsolvent−1；LiNO3 2 mol kgsolvent−1；TRIGLYME（作为溶剂，独立加入量未报告 体积份），测试 T03）相对 对比样 TREGDME_HCE（LiTFSI 2 mol kgsolvent−1；LiNO3 2 mol kgsolvent−1；TRIGLYME（作为溶剂，独立加入量未报告 体积份），测试 T02）｜组分变化：配方相同｜描述符：配方相同｜物性：离子电导率 相近；其他（未归类） 相近｜条件：温度 变高（含默认值：溶剂比例默认）｜性能：每圈衰减率 变高"
 },
 {
  "编号": "PC00677",
  "论文": "P212",
  "类别": "每圈衰减率",
  "比较类型": "配方和条件都变",
  "A": {
   "测试": "T07",
   "测试名": "Li/S 35°C 1C长期循环（图6a）",
   "配方": "F01",
   "配方名": "DEGDME_HCE",
   "recipe": "RC01",
   "是否对照": false,
   "配方文字": "LiTFSI 1.5 mol kgsolvent−1；LiNO3 1.5 mol kgsolvent−1；DIGLYME（作为溶剂，独立加入量未报告 体积份）",
   "表述编号": "ST2232",
   "证据句子": [
    "M0078",
    "M0092"
   ],
   "标记": [
    "溶剂比例默认"
   ]
  },
  "B": {
   "测试": "T02",
   "测试名": "Li/S 25°C C/5（图2）",
   "配方": "F02",
   "配方名": "TREGDME_HCE",
   "recipe": "RC02",
   "是否对照": true,
   "配方文字": "LiTFSI 2 mol kgsolvent−1；LiNO3 2 mol kgsolvent−1；TRIGLYME（作为溶剂，独立加入量未报告 体积份）",
   "表述编号": "ST2211",
   "证据句子": [
    "M0050"
   ],
   "标记": [
    "溶剂比例默认"
   ]
  },
  "组分变化": "加入 DIGLYME（作为溶剂，独立加入量未报告 未报告）；LiTFSI 2 mol kgsolvent−1 → 1.5 mol kgsolvent−1；LiNO3 2 mol kgsolvent−1 → 1.5 mol kgsolvent−1；去掉 TRIGLYME",
  "作者改动的组分": [
   "DIGLYME",
   "LiNO3",
   "LiTFSI",
   "TRIGLYME"
  ],
  "特殊组分变化": [],
  "电解液相同但样品编号不同": false,
  "描述符": [
   {
    "描述符": "eo",
    "中文": "非氟醚氧",
    "组": "配位（醚氧）",
    "方向": "变低",
    "A": 3.0,
    "B": 4.0,
    "被动": false
   },
   {
    "描述符": "rotb",
    "中文": "可旋转键数",
    "组": "溶剂骨架",
    "方向": "变低",
    "A": 6.0,
    "B": 9.0,
    "被动": false
   },
   {
    "描述符": "tpsa",
    "中文": "TPSA",
    "组": "其他（单独成组或数据少）",
    "方向": "变低",
    "A": 27.69,
    "B": 36.92,
    "被动": false
   },
   {
    "描述符": "mw",
    "中文": "溶剂分子量",
    "组": "溶剂骨架",
    "方向": "变低",
    "A": 134.175,
    "B": 178.228,
    "被动": false
   }
  ],
  "物性": [
   {
    "物性": "离子电导率",
    "方向": "变高",
    "A": 0.0033,
    "B": 0.0008900000000000001,
    "单位": "S cm−1",
    "温度": null
   }
  ],
  "条件": [
   {
    "条件": "E/S",
    "方向": "变低",
    "A": 20.0,
    "B": 37.46
   },
   {
    "条件": "正极含硫",
    "方向": "相近",
    "A": 64.0,
    "B": 64.0
   },
   {
    "条件": "倍率",
    "方向": "变高",
    "A": 1.0,
    "B": 0.2
   },
   {
    "条件": "温度",
    "方向": "变高",
    "A": 35.0,
    "B": 25.0
   },
   {
    "条件": "电池形式",
    "方向": "相同",
    "A": 0.0,
    "B": 0.0
   },
   {
    "条件": "圈数",
    "方向": "变高",
    "A": 140,
    "B": 50
   }
  ],
  "条件含默认值": [
   "溶剂比例默认"
  ],
  "性能": {
   "方向": "变低",
   "倍数": 0.8929,
   "倍数含义": "每圈衰减率之比",
   "好于参照": true,
   "值A": 0.2143,
   "值B": 0.24,
   "指标A": "每圈衰减率（%/圈，由容量保持率换算）",
   "指标B": "每圈衰减率（%/圈，由容量保持率换算）"
  },
