Repository: zhuonanli08/Li-S_Electrolyte_Conflicts

File: output/两两比较表述_313篇_v2_2026-11-07/比较表述.json (part 43 of 111)
[
  "表述文字": "【P212｜每圈衰减率｜配方和条件都变】实验样 DEGDME_HCE（LiTFSI 1.5 mol kgsolvent−1；LiNO3 1.5 mol kgsolvent−1；DIGLYME（作为溶剂，独立加入量未报告 体积份），测试 T07）相对 对比样 TREGDME_HCE（LiTFSI 2 mol kgsolvent−1；LiNO3 2 mol kgsolvent−1；TRIGLYME（作为溶剂，独立加入量未报告 体积份），测试 T02）｜组分变化：加入 DIGLYME（作为溶剂，独立加入量未报告 未报告）；LiTFSI 2 mol kgsolvent−1 → 1.5 mol kgsolvent−1；LiNO3 2 mol kgsolvent−1 → 1.5 mol kgsolvent−1；去掉 TRIGLYME｜描述符：非氟醚氧 变低；可旋转键数 变低；TPSA 变低；溶剂分子量 变低｜物性：离子电导率 变高｜条件：E/S 变低；倍率 变高；温度 变高；圈数 变高（含默认值：溶剂比例默认）｜性能：每圈衰减率 变低"
 },
 {
  "编号": "PC00678",
  "论文": "P212",
  "类别": "每圈衰减率",
  "比较类型": "同测试换配方",
  "A": {
   "测试": "T03",
   "测试名": "Li/S 35°C C/5（图2）",
   "配方": "F01",
   "配方名": "DEGDME_HCE",
   "recipe": "RC01",
   "是否对照": false,
   "配方文字": "LiTFSI 1.5 mol kgsolvent−1；LiNO3 1.5 mol kgsolvent−1；DIGLYME（作为溶剂，独立加入量未报告 体积份）",
   "表述编号": "ST2213",
   "证据句子": [
    "M0050"
   ],
   "标记": [
    "溶剂比例默认"
   ]
  },
  "B": {
   "测试": "T03",
   "测试名": "Li/S 35°C C/5（图2）",
   "配方": "F02",
   "配方名": "TREGDME_HCE",
   "recipe": "RC02",
   "是否对照": true,
   "配方文字": "LiTFSI 2 mol kgsolvent−1；LiNO3 2 mol kgsolvent−1；TRIGLYME（作为溶剂，独立加入量未报告 体积份）",
   "表述编号": "ST2215",
   "证据句子": [
    "M0050"
   ],
   "标记": [
    "溶剂比例默认"
   ]
  },
  "组分变化": "加入 DIGLYME（作为溶剂，独立加入量未报告 未报告）；LiTFSI 2 mol kgsolvent−1 → 1.5 mol kgsolvent−1；LiNO3 2 mol kgsolvent−1 → 1.5 mol kgsolvent−1；去掉 TRIGLYME",
  "作者改动的组分": [
   "DIGLYME",
   "LiNO3",
   "LiTFSI",
   "TRIGLYME"
  ],
  "特殊组分变化": [],
  "电解液相同但样品编号不同": false,
  "描述符": [
   {
    "描述符": "eo",
    "中文": "非氟醚氧",
    "组": "配位（醚氧）",
    "方向": "变低",
    "A": 3.0,
    "B": 4.0,
    "被动": false
   },
   {
    "描述符": "rotb",
    "中文": "可旋转键数",
    "组": "溶剂骨架",
    "方向": "变低",
    "A": 6.0,
    "B": 9.0,
    "被动": false
   },
   {
    "描述符": "tpsa",
    "中文": "TPSA",
    "组": "其他（单独成组或数据少）",
    "方向": "变低",
    "A": 27.69,
    "B": 36.92,
    "被动": false
   },
   {
    "描述符": "mw",
    "中文": "溶剂分子量",
    "组": "溶剂骨架",
    "方向": "变低",
    "A": 134.175,
    "B": 178.228,
    "被动": false
   }
  ],
  "物性": [
   {
    "物性": "离子电导率",
    "方向": "变高",
    "A": 0.0033,
    "B": 0.0008900000000000001,
    "单位": "S cm−1",
    "温度": null
   }
  ],
  "条件": [
   {
    "条件": "E/S",
    "方向": "相近",
    "A": 37.46,
    "B": 37.46
   },
   {
    "条件": "正极含硫",
    "方向": "相近",
    "A": 64.0,
    "B": 64.0
   },
   {
    "条件": "倍率",
    "方向": "相近",
    "A": 0.2,
    "B": 0.2
   },
   {
    "条件": "温度",
    "方向": "相近",
    "A": 35.0,
    "B": 35.0
   },
   {
    "条件": "电池形式",
    "方向": "相同",
    "A": 0.0,
    "B": 0.0
   },
   {
    "条件": "圈数",
    "方向": "相近",
    "A": 50,
    "B": 50
   }
  ],
  "条件含默认值": [
   "溶剂比例默认"
  ],
  "性能": {
   "方向": "变低",
   "倍数": 0.4348,
   "倍数含义": "每圈衰减率之比",
   "好于参照": true,
   "值A": 0.2,
   "值B": 0.46,
   "指标A": "每圈衰减率（%/圈，由容量保持率换算）",
   "指标B": "每圈衰减率（%/圈，由容量保持率换算）"
  },
  "表述文字": "【P212｜每圈衰减率｜同测试换配方】实验样 DEGDME_HCE（LiTFSI 1.5 mol kgsolvent−1；LiNO3 1.5 mol kgsolvent−1；DIGLYME（作为溶剂，独立加入量未报告 体积份），测试 T03）相对 对比样 TREGDME_HCE（LiTFSI 2 mol kgsolvent−1；LiNO3 2 mol kgsolvent−1；TRIGLYME（作为溶剂，独立加入量未报告 体积份），测试 T03）｜组分变化：加入 DIGLYME（作为溶剂，独立加入量未报告 未报告）；LiTFSI 2 mol kgsolvent−1 → 1.5 mol kgsolvent−1；LiNO3 2 mol kgsolvent−1 → 1.5 mol kgsolvent−1；去掉 TRIGLYME｜描述符：非氟醚氧 变低；可旋转键数 变低；TPSA 变低；溶剂分子量 变低｜物性：离子电导率 变高｜条件：相同（含默认值：溶剂比例默认）｜性能：每圈衰减率 变低"
 },
 {
  "编号": "PC00679",
  "论文": "P212",
  "类别": "每圈衰减率",
  "比较类型": "同配方换条件",
  "A": {
   "测试": "T07",
   "测试名": "Li/S 35°C 1C长期循环（图6a）",
   "配方": "F01",
   "配方名": "DEGDME_HCE",
   "recipe": "RC01",
   "是否对照": false,
   "配方文字": "LiTFSI 1.5 mol kgsolvent−1；LiNO3 1.5 mol kgsolvent−1；DIGLYME（作为溶剂，独立加入量未报告 体积份）",
   "表述编号": "ST2232",
   "证据句子": [
    "M0078",
    "M0092"
   ],
   "标记": [
    "溶剂比例默认"
   ]
  },
  "B": {
   "测试": "T03",
   "测试名": "Li/S 35°C C/5（图2）",
   "配方": "F01",
   "配方名": "DEGDME_HCE",
   "recipe": "RC01",
   "是否对照": false,
   "配方文字": "LiTFSI 1.5 mol kgsolvent−1；LiNO3 1.5 mol kgsolvent−1；DIGLYME（作为溶剂，独立加入量未报告 体积份）",
   "表述编号": "ST2213",
   "证据句子": [
    "M0050"
   ],
   "标记": [
    "溶剂比例默认"
   ]
  },
  "组分变化": "配方相同",
  "作者改动的组分": [],
  "特殊组分变化": [],
  "电解液相同但样品编号不同": false,
  "描述符": [],
  "物性": [
   {
    "物性": "离子电导率",
    "方向": "相近",
    "A": 0.0033,
    "B": 0.0033,
    "单位": "S cm−1",
    "温度": null
   },
   {
    "物性": "其他（未归类）",
    "方向": "相近",
    "A": 0.0,
    "B": 0.0,
    "单位": "–4.3 V",
    "温度": null
   }
  ],
  "条件": [
   {
    "条件": "E/S",
    "方向": "变低",
    "A": 20.0,
    "B": 37.46
   },
   {
    "条件": "正极含硫",
    "方向": "相近",
    "A": 64.0,
    "B": 64.0
   },
   {
    "条件": "倍率",
    "方向": "变高",
    "A": 1.0,
    "B": 0.2
   },
   {
    "条件": "温度",
    "方向": "相近",
    "A": 35.0,
    "B": 35.0
   },
   {
    "条件": "电池形式",
    "方向": "相同",
    "A": 0.0,
    "B": 0.0
   },
   {
    "条件": "圈数",
    "方向": "变高",
    "A": 140,
    "B": 50
   }
  ],
  "条件含默认值": [
   "溶剂比例默认"
  ],
  "性能": {
   "方向": "变高",
   "倍数": 1.0714,
   "倍数含义": "每圈衰减率之比",
   "好于参照": false,
   "值A": 0.2143,
   "值B": 0.2,
   "指标A": "每圈衰减率（%/圈，由容量保持率换算）",
   "指标B": "每圈衰减率（%/圈，由容量保持率换算）"
  },
  "表述文字": "【P212｜每圈衰减率｜同配方换条件】实验样 DEGDME_HCE（LiTFSI 1.5 mol kgsolvent−1；LiNO3 1.5 mol kgsolvent−1；DIGLYME（作为溶剂，独立加入量未报告 体积份），测试 T07）相对 实验样 DEGDME_HCE（LiTFSI 1.5 mol kgsolvent−1；LiNO3 1.5 mol kgsolvent−1；DIGLYME（作为溶剂，独立加入量未报告 体积份），测试 T03）｜组分变化：配方相同｜描述符：配方相同｜物性：离子电导率 相近；其他（未归类） 相近｜条件：E/S 变低；倍率 变高；圈数 变高（含默认值：溶剂比例默认）｜性能：每圈衰减率 变高"
 },
 {
  "编号": "PC00680",
  "论文": "P212",
  "类别": "每圈衰减率",
  "比较类型": "配方和条件都变",
  "A": {
   "测试": "T07",
   "测试名": "Li/S 35°C 1C长期循环（图6a）",
   "配方": "F01",
   "配方名": "DEGDME_HCE",
   "recipe": "RC01",
   "是否对照": false,
   "配方文字": "LiTFSI 1.5 mol kgsolvent−1；LiNO3 1.5 mol kgsolvent−1；DIGLYME（作为溶剂，独立加入量未报告 体积份）",
   "表述编号": "ST2232",
   "证据句子": [
    "M0078",
    "M0092"
   ],
   "标记": [
    "溶剂比例默认"
   ]
  },
  "B": {
   "测试": "T03",
   "测试名": "Li/S 35°C C/5（图2）",
   "配方": "F02",
   "配方名": "TREGDME_HCE",
   "recipe": "RC02",
   "是否对照": true,
   "配方文字": "LiTFSI 2 mol kgsolvent−1；LiNO3 2 mol kgsolvent−1；TRIGLYME（作为溶剂，独立加入量未报告 体积份）",
   "表述编号": "ST2215",
   "证据句子": [
    "M0050"
   ],
   "标记": [
    "溶剂比例默认"
   ]
  },
  "组分变化": "加入 DIGLYME（作为溶剂，独立加入量未报告 未报告）；LiTFSI 2 mol kgsolvent−1 → 1.5 mol kgsolvent−1；LiNO3 2 mol kgsolvent−1 → 1.5 mol kgsolvent−1；去掉 TRIGLYME",
  "作者改动的组分": [
   "DIGLYME",
   "LiNO3",
   "LiTFSI",
   "TRIGLYME"
  ],
  "特殊组分变化": [],
  "电解液相同但样品编号不同": false,
  "描述符": [
   {
    "描述符": "eo",
    "中文": "非氟醚氧",
    "组": "配位（醚氧）",
    "方向": "变低",
    "A": 3.0,
    "B": 4.0,
    "被动": false
   },
   {
    "描述符": "rotb",
    "中文": "可旋转键数",
    "组": "溶剂骨架",
    "方向": "变低",
    "A": 6.0,
    "B": 9.0,
    "被动": false
   },
   {
    "描述符": "tpsa",
    "中文": "TPSA",
    "组": "其他（单独成组或数据少）",
    "方向": "变低",
    "A": 27.69,
    "B": 36.92,
    "被动": false
   },
   {
    "描述符": "mw",
    "中文": "溶剂分子量",
    "组": "溶剂骨架",
    "方向": "变低",
    "A": 134.175,
    "B": 178.228,
    "被动": false
   }
  ],
  "物性": [
   {
    "物性": "离子电导率",
    "方向": "变高",
    "A": 0.0033,
    "B": 0.0008900000000000001,
    "单位": "S cm−1",
    "温度": null
   }
  ],
  "条件": [
   {
    "条件": "E/S",
    "方向": "变低",
    "A": 20.0,
    "B": 37.46
   },
   {
    "条件": "正极含硫",
    "方向": "相近",
    "A": 64.0,
    "B": 64.0
   },
   {
    "条件": "倍率",
    "方向": "变高",
    "A": 1.0,
    "B": 0.2
   },
   {
    "条件": "温度",
    "方向": "相近",
    "A": 35.0,
    "B": 35.0
   },
   {
    "条件": "电池形式",
    "方向": "相同",
    "A": 0.0,
    "B": 0.0
   },
   {
    "条件": "圈数",
    "方向": "变高",
    "A": 140,
    "B": 50
   }
  ],
  "条件含默认值": [
   "溶剂比例默认"
  ],
  "性能": {
   "方向": "变低",
   "倍数": 0.4658,
   "倍数含义": "每圈衰减率之比",
   "好于参照": true,
   "值A": 0.2143,
   "值B": 0.46,
   "指标A": "每圈衰减率（%/圈，由容量保持率换算）",
   "指标B": "每圈衰减率（%/圈，由容量保持率换算）"
  },
  "表述文字": "【P212｜每圈衰减率｜配方和条件都变】实验样 DEGDME_HCE（LiTFSI 1.5 mol kgsolvent−1；LiNO3 1.5 mol kgsolvent−1；DIGLYME（作为溶剂，独立加入量未报告 体积份），测试 T07）相对 对比样 TREGDME_HCE（LiTFSI 2 mol kgsolvent−1；LiNO3 2 mol kgsolvent−1；TRIGLYME（作为溶剂，独立加入量未报告 体积份），测试 T03）｜组分变化：加入 DIGLYME（作为溶剂，独立加入量未报告 未报告）；LiTFSI 2 mol kgsolvent−1 → 1.5 mol kgsolvent−1；LiNO3 2 mol kgsolvent−1 → 1.5 mol kgsolvent−1；去掉 TRIGLYME｜描述符：非氟醚氧 变低；可旋转键数 变低；TPSA 变低；溶剂分子量 变低｜物性：离子电导率 变高｜条件：E/S 变低；倍率 变高；圈数 变高（含默认值：溶剂比例默认）｜性能：每圈衰减率 变低"
 },
 {
  "编号": "PC00681",
  "论文": "P217",
  "类别": "每圈衰减率",
  "比较类型": "配方和条件都变",
  "A": {
   "测试": "T26",
   "测试名": "室温0.1C循环 5f",
   "配方": "L1",
   "配方名": "LHCE HCE:TTE=1:1",
   "recipe": "R_L1",
   "是否对照": false,
   "配方文字": "LiFSI 基液双盐5 M、LiFSI/LiTFSI=1:8；稀释后浓度未报告；LiTFSI 基液双盐5 M、LiFSI/LiTFSI=1:8；稀释后浓度未报告；TEGDME:TTE = 作为HCE基液；HCE体积1:1（体积比）",
   "表述编号": "ST2273",
   "证据句子": [
    "M0184"
   ],
   "标记": [
    "E/S默认",
    "局部高浓按作者用语"
   ]
  },
  "B": {
   "测试": "T25",
   "测试名": "60°C 0.2C循环 5e",
   "配方": "L4",
   "配方名": "LHCE HCE:TTE=1:4",
   "recipe": "R_L4",
   "是否对照": false,
   "配方文字": "LiFSI 基液双盐5 M、LiFSI/LiTFSI=1:8；稀释后浓度未报告；LiTFSI 基液双盐5 M、LiFSI/LiTFSI=1:8；稀释后浓度未报告；TEGDME:TTE = 作为HCE基液；HCE体积1:4（体积比）",
   "表述编号": "ST2270",
   "证据句子": [
    "M0176"
   ],
   "标记": [
    "E/S默认",
    "局部高浓按作者用语"
   ]
  },
  "组分变化": "TTE 4 相对HCE基液体积 → 1 相对HCE基液体积",
  "作者改动的组分": [
   "TTE"
  ],
  "特殊组分变化": [],
  "电解液相同但样品编号不同": false,
  "描述符": [],
  "物性": [
   {
    "物性": "电化学稳定性",
    "方向": "相近",
    "A": 4.0,
    "B": 4.0,
    "单位": "V分解",
    "温度": null
   }
  ],
  "条件": [
   {
    "条件": "E/S",
    "方向": "相近",
    "A": 20.09,
    "B": 20.09
   },
   {
    "条件": "硫载量",
    "方向": "相近",
    "A": 1.1,
    "B": 1.1
   },
   {
    "条件": "正极含硫",
    "方向": "相近",
    "A": 54.4,
    "B": 54.4
   },
   {
    "条件": "倍率",
    "方向": "变低",
    "A": 0.1,
    "B": 0.2
   },
   {
    "条件": "温度",
    "方向": "变低",
    "A": 25.0,
    "B": 60.0
   },
   {
    "条件": "电池形式",
    "方向": "相同",
    "A": 0.0,
    "B": 0.0
   },
   {
    "条件": "圈数",
    "方向": "变高",
    "A": 200,
    "B": 100
   }
  ],
  "条件含默认值": [
   "E/S默认"
  ],
  "性能": {
   "方向": "变低",
   "倍数": 0.7033,
   "倍数含义": "每圈衰减率之比",
   "好于参照": true,
   "值A": 0.365,
   "值B": 0.519,
   "指标A": "每圈衰减率（%/圈，由容量保持率换算）",
   "指标B": "每圈衰减率（%/圈，由容量损失率换算）"
  },
  "表述文字": "【P217｜每圈衰减率｜配方和条件都变】实验样 LHCE HCE:TTE=1:1（LiFSI 基液双盐5 M、LiFSI/LiTFSI=1:8；稀释后浓度未报告；LiTFSI 基液双盐5 M、LiFSI/LiTFSI=1:8；稀释后浓度未报告；TEGDME:TTE = 作为HCE基液；HCE体积1:1（体积比），测试 T26）相对 实验样 LHCE HCE:TTE=1:4（LiFSI 基液双盐5 M、LiFSI/LiTFSI=1:8；稀释后浓度未报告；LiTFSI 基液双盐5 M、LiFSI/LiTFSI=1:8；稀释后浓度未报告；TEGDME:TTE = 作为HCE基液；HCE体积1:4（体积比），测试 T25）｜组分变化：TTE 4 相对HCE基液体积 → 1 相对HCE基液体积｜描述符：无变化｜物性：电化学稳定性 相近｜条件：倍率 变低；温度 变低；圈数 变高（含默认值：E/S默认）｜性能：每圈衰减率 变低"
 },
 {
  "编号": "PC00682",
  "论文": "P217",
  "类别": "每圈衰减率",
  "比较类型": "同配方换条件",
  "A": {
   "测试": "T26",
   "测试名": "室温0.1C循环 5f",
   "配方": "L4",
   "配方名": "LHCE HCE:TTE=1:4",
   "recipe": "R_L4",
   "是否对照": false,
   "配方文字": "LiFSI 基液双盐5 M、LiFSI/LiTFSI=1:8；稀释后浓度未报告；LiTFSI 基液双盐5 M、LiFSI/LiTFSI=1:8；稀释后浓度未报告；TEGDME:TTE = 作为HCE基液；HCE体积1:4（体积比）",
   "表述编号": "ST2274",
   "证据句子": [
    "M0183"
   ],
   "标记": [
    "E/S默认",
    "局部高浓按作者用语"
   ]
  },
  "B": {
   "测试": "T25",
   "测试名": "60°C 0.2C循环 5e",
   "配方": "L4",
   "配方名": "LHCE HCE:TTE=1:4",
   "recipe": "R_L4",
   "是否对照": false,
   "配方文字": "LiFSI 基液双盐5 M、LiFSI/LiTFSI=1:8；稀释后浓度未报告；LiTFSI 基液双盐5 M、LiFSI/LiTFSI=1:8；稀释后浓度未报告；TEGDME:TTE = 作为HCE基液；HCE体积1:4（体积比）",
   "表述编号": "ST2270",
   "证据句子": [
    "M0176"
   ],
   "标记": [
    "E/S默认",
    "局部高浓按作者用语"
   ]
  },
  "组分变化": "配方相同",
  "作者改动的组分": [],
  "特殊组分变化": [],
  "电解液相同但样品编号不同": false,
  "描述符": [],
  "物性": [
   {
    "物性": "离子电导率",
    "方向": "相近",
    "A": 0.0007,
    "B": 0.0007,
    "单位": "S cm−1",
    "温度": 25.0
   },
   {
    "物性": "黏度",
    "方向": "相近",
    "A": 5.1,
    "B": 5.1,
    "单位": "mPa s",
    "温度": null
   },
   {
    "物性": "润湿性",
    "方向": "相近",
    "A": 19.9,
    "B": 19.9,
    "单位": "°",
    "温度": null
   },
   {
    "物性": "电化学稳定性",
    "方向": "相近",
    "A": 4.0,
    "B": 4.0,
    "单位": "V分解",
    "温度": null
   }
  ],
  "条件": [
   {
    "条件": "E/S",
    "方向": "相近",
    "A": 20.09,
    "B": 20.09
   },
   {
    "条件": "硫载量",
    "方向": "相近",
    "A": 1.1,
    "B": 1.1
   },
   {
    "条件": "正极含硫",
    "方向": "相近",
    "A": 54.4,
    "B": 54.4
   },
   {
    "条件": "倍率",
    "方向": "变低",
    "A": 0.1,
    "B": 0.2
   },
   {
    "条件": "温度",
    "方向": "变低",
    "A": 25.0,
    "B": 60.0
   },
   {
    "条件": "电池形式",
    "方向": "相同",
    "A": 0.0,
    "B": 0.0
   },
   {
    "条件": "圈数",
    "方向": "变高",
    "A": 200,
    "B": 100
   }
  ],
  "条件含默认值": [
   "E/S默认"
  ],
  "性能": {
   "方向": "变低",
   "倍数": 0.3372,
   "倍数含义": "每圈衰减率之比",
   "好于参照": true,
   "值A": 0.175,
   "值B": 0.519,
   "指标A": "每圈衰减率（%/圈，由容量损失率换算）",
   "指标B": "每圈衰减率（%/圈，由容量损失率换算）"
  },
  "表述文字": "【P217｜每圈衰减率｜同配方换条件】实验样 LHCE HCE:TTE=1:4（LiFSI 基液双盐5 M、LiFSI/LiTFSI=1:8；稀释后浓度未报告；LiTFSI 基液双盐5 M、LiFSI/LiTFSI=1:8；稀释后浓度未报告；TEGDME:TTE = 作为HCE基液；HCE体积1:4（体积比），测试 T26）相对 实验样 LHCE HCE:TTE=1:4（LiFSI 基液双盐5 M、LiFSI/LiTFSI=1:8；稀释后浓度未报告；LiTFSI 基液双盐5 M、LiFSI/LiTFSI=1:8；稀释后浓度未报告；TEGDME:TTE = 作为HCE基液；HCE体积1:4（体积比），测试 T25）｜组分变化：配方相同｜描述符：配方相同｜物性：离子电导率 相近；黏度 相近；润湿性 相近；电化学稳定性 相近｜条件：倍率 变低；温度 变低；圈数 变高（含默认值：E/S默认）｜性能：每圈衰减率 变低"
 },
 {
  "编号": "PC00683",
  "论文": "P217",
  "类别": "每圈衰减率",
  "比较类型": "配方和条件都变",
  "A": {
   "测试": "T26",
   "测试名": "室温0.1C循环 5f",
   "配方": "L5",
   "配方名": "LHCE HCE:TTE=1:5",
   "recipe": "R_L5",
   "是否对照": false,
   "配方文字": "LiFSI 基液双盐5 M、LiFSI/LiTFSI=1:8；稀释后浓度未报告；LiTFSI 基液双盐5 M、LiFSI/LiTFSI=1:8；稀释后浓度未报告；TEGDME:TTE = 作为HCE基液；HCE体积1:5（体积比）",
   "表述编号": "ST2276",
   "证据句子": [
    "M0184"
   ],
   "标记": [
    "E/S默认",
    "局部高浓按作者用语"
   ]
  },
  "B": {
   "测试": "T25",
   "测试名": "60°C 0.2C循环 5e",
   "配方": "L4",
   "配方名": "LHCE HCE:TTE=1:4",
   "recipe": "R_L4",
   "是否对照": false,
   "配方文字": "LiFSI 基液双盐5 M、LiFSI/LiTFSI=1:8；稀释后浓度未报告；LiTFSI 基液双盐5 M、LiFSI/LiTFSI=1:8；稀释后浓度未报告；TEGDME:TTE = 作为HCE基液；HCE体积1:4（体积比）",
   "表述编号": "ST2270",
   "证据句子": [
    "M0176"
   ],
   "标记": [
    "E/S默认",
    "局部高浓按作者用语"
   ]
  },
  "组分变化": "TTE 4 相对HCE基液体积 → 5 相对HCE基液体积",
  "作者改动的组分": [
   "TTE"
  ],
  "特殊组分变化": [],
  "电解液相同但样品编号不同": false,
  "描述符": [],
  "物性": [],
  "条件": [
   {
    "条件": "E/S",
    "方向": "相近",
    "A": 20.09,
    "B": 20.09
   },
   {
    "条件": "硫载量",
    "方向": "相近",
    "A": 1.1,
    "B": 1.1
   },
   {
    "条件": "正极含硫",
    "方向": "相近",
    "A": 54.4,
    "B": 54.4
   },
   {
    "条件": "倍率",
    "方向": "变低",
    "A": 0.1,
    "B": 0.2
   },
   {
    "条件": "温度",
    "方向": "变低",
    "A": 25.0,
    "B": 60.0
   },
   {
    "条件": "电池形式",
    "方向": "相同",
    "A": 0.0,
    "B": 0.0
   },
   {
    "条件": "圈数",
    "方向": "变高",
    "A": 200,
    "B": 100
   }
  ],
  "条件含默认值": [
   "E/S默认"
  ],
  "性能": {
   "方向": "变低",
   "倍数": 0.4335,
   "倍数含义": "每圈衰减率之比",
   "好于参照": true,
   "值A": 0.225,
   "值B": 0.519,
   "指标A": "每圈衰减率（%/圈，由容量保持率换算）",
   "指标B": "每圈衰减率（%/圈，由容量损失率换算）"
  },
  "表述文字": "【P217｜每圈衰减率｜配方和条件都变】实验样 LHCE HCE:TTE=1:5（LiFSI 基液双盐5 M、LiFSI/LiTFSI=1:8；稀释后浓度未报告；LiTFSI 基液双盐5 M、LiFSI/LiTFSI=1:8；稀释后浓度未报告；TEGDME:TTE = 作为HCE基液；HCE体积1:5（体积比），测试 T26）相对 实验样 LHCE HCE:TTE=1:4（LiFSI 基液双盐5 M、LiFSI/LiTFSI=1:8；稀释后浓度未报告；LiTFSI 基液双盐5 M、LiFSI/LiTFSI=1:8；稀释后浓度未报告；TEGDME:TTE = 作为HCE基液；HCE体积1:4（体积比），测试 T25）｜组分变化：TTE 4 相对HCE基液体积 → 5 相对HCE基液体积｜描述符：无变化｜物性：两边没有都报告的｜条件：倍率 变低；温度 变低；圈数 变高（含默认值：E/S默认）｜性能：每圈衰减率 变低"
 },
 {
  "编号": "PC00684",
  "论文": "P217",
  "类别": "每圈衰减率",
  "比较类型": "配方和条件都变",
  "A": {
   "测试": "T25",
   "测试名": "60°C 0.2C循环 5e",
   "配方": "L4",
   "配方名": "LHCE HCE:TTE=1:4",
   "recipe": "R_L4",
   "是否对照": false,
   "配方文字": "LiFSI 基液双盐5 M、LiFSI/LiTFSI=1:8；稀释后浓度未报告；LiTFSI 基液双盐5 M、LiFSI/LiTFSI=1:8；稀释后浓度未报告；TEGDME:TTE = 作为HCE基液；HCE体积1:4（体积比）",
   "表述编号": "ST2270",
   "证据句子": [
    "M0176"
   ],
   "标记": [
    "E/S默认",
    "局部高浓按作者用语"
   ]
  },
  "B": {
   "测试": "T01",
   "测试名": "LiTFSI浓度筛选 S1",
   "配方": "D1",
   "配方名": "1 M LiTFSI/G4",
   "recipe": "R_D1",
   "是否对照": false,
   "配方文字": "1 M LiTFSI；TEGDME（未报告 体积份）",
   "表述编号": "ST2259",
   "证据句子": [
    "M0061",
    "M0063",
    "M0064"
   ],
   "标记": [
    "E/S默认",
    "溶剂比例默认",
    "由容量换算"
   ]
  },
  "组分变化": "加入 LiFSI（基液双盐5 M、LiFSI/LiTFSI=1:8；稀释后浓度未报告）；LiTFSI 1 M → 基液双盐5 M、LiFSI/LiTFSI=1:8；稀释后浓度未报告；TEGDME 未报告 → 作为HCE基液；HCE体积1 相对体积；加入 TTE（4 相对HCE基液体积）",
  "作者改动的组分": [
   "LiFSI",
   "LiTFSI",
   "TEGDME",
   "TTE"
  ],
  "特殊组分变化": [],
  "电解液相同但样品编号不同": false,
  "描述符": [
   {
    "描述符": "eo",
    "中文": "非氟醚氧",
    "组": "配位（醚氧）",
    "方向": "变低",
    "A": 2.5,
    "B": 5.0,
    "被动": false
   },
   {
    "描述符": "eo_a",
    "中文": "α 氟化醚氧",
    "组": "氟化/稀释",
    "方向": "变高（从无到有）",
    "A": 0.5,
    "B": 0.0,
    "被动": false
   },
   {
    "描述符": "fat",
    "中文": "溶剂 F 原子数",
    "组": "氟化/稀释",
    "方向": "变高（从无到有）",
    "A": 4.0,
    "B": 0.0,
    "被动": false
   },
   {
    "描述符": "rotb",
    "中文": "可旋转键数",
    "组": "溶剂骨架",
    "方向": "变低",
    "A": 8.5,
    "B": 12.0,
    "被动": false
   },
   {
    "描述符": "tpsa",
    "中文": "TPSA",
    "组": "其他（单独成组或数据少）",
    "方向": "变低",
    "A": 27.69,
    "B": 46.15,
    "被动": false
   },
   {
    "描述符": "mw",
    "中文": "溶剂分子量",
    "组": "溶剂骨架",
    "方向": "变高",
    "A": 227.1755,
    "B": 222.281,
    "被动": false
   },
   {
    "描述符": "ffrac",
    "中文": "含氟溶剂比例",
    "组": "氟化/稀释",
    "方向": "变高（从无到有）",
    "A": 0.5,
    "B": 0.0,
    "被动": false
   }
  ],
  "物性": [],
  "条件": [
   {
    "条件": "E/S",
    "方向": "相近",
    "A": 20.09,
    "B": 20.09
   },
   {
    "条件": "硫载量",
    "方向": "相近",
    "A": 1.1,
    "B": 1.1
   },
   {
    "条件": "正极含硫",
    "方向": "相近",
    "A": 54.4,
    "B": 54.4
   },
   {
    "条件": "倍率",
    "方向": "相近",
    "A": 0.2,
    "B": 0.2
   },
   {
    "条件": "温度",
    "方向": "相近",
    "A": 60.0,
    "B": 60.0
   },
   {
    "条件": "电池形式",
    "方向": "相同",
    "A": 0.0,
    "B": 0.0
   },
   {
    "条件": "圈数",
    "方向": "相近",
    "A": 100,
    "B": 100
   }
  ],
  "条件含默认值": [
   "E/S默认",
   "溶剂比例默认"
  ],
  "性能": {
   "方向": "变低",
   "倍数": 0.5681,
   "倍数含义": "每圈衰减率之比",
   "好于参照": true,
   "值A": 0.519,
   "值B": 0.9136,
   "指标A": "每圈衰减率（%/圈，由容量损失率换算）",
   "指标B": "每圈衰减率（%/圈，由比放电容量（基准未写明）换算）"
  },
  "表述文字": "【P217｜每圈衰减率｜配方和条件都变】实验样 LHCE HCE:TTE=1:4（LiFSI 基液双盐5 M、LiFSI/LiTFSI=1:8；稀释后浓度未报告；LiTFSI 基液双盐5 M、LiFSI/LiTFSI=1:8；稀释后浓度未报告；TEGDME:TTE = 作为HCE基液；HCE体积1:4（体积比），测试 T25）相对 实验样 1 M LiTFSI/G4（1 M LiTFSI；TEGDME（未报告 体积份），测试 T01）｜组分变化：加入 LiFSI（基液双盐5 M、LiFSI/LiTFSI=1:8；稀释后浓度未报告）；LiTFSI 1 M → 基液双盐5 M、LiFSI/LiTFSI=1:8；稀释后浓度未报告；TEGDME 未报告 → 作为HCE基液；HCE体积1 相对体积；加入 TTE（4 相对HCE基液体积）｜描述符：非氟醚氧 变低；α 氟化醚氧 变高（从无到有）；溶剂 F 原子数 变高（从无到有）；可旋转键数 变低；TPSA 变低；溶剂分子量 变高；含氟溶剂比例 变高（从无到有）｜物性：两边没有都报告的｜条件：相同（含默认值：E/S默认、溶剂比例默认）｜性能：每圈衰减率 变低"
 },
 {
  "编号": "PC00685",
  "论文": "P217",
  "类别": "每圈衰减率",
  "比较类型": "同测试换配方",
  "A": {
   "测试": "T26",
   "测试名": "室温0.1C循环 5f",
   "配方": "L1",
   "配方名": "LHCE HCE:TTE=1:1",
   "recipe": "R_L1",
   "是否对照": false,
   "配方文字": "LiFSI 基液双盐5 M、LiFSI/LiTFSI=1:8；稀释后浓度未报告；LiTFSI 基液双盐5 M、LiFSI/LiTFSI=1:8；稀释后浓度未报告；TEGDME:TTE = 作为HCE基液；HCE体积1:1（体积比）",
   "表述编号": "ST2273",
   "证据句子": [
    "M0184"
   ],
   "标记": [
    "E/S默认",
    "局部高浓按作者用语"
   ]
  },
  "B": {
   "测试": "T26",
   "测试名": "室温0.1C循环 5f",
   "配方": "L4",
   "配方名": "LHCE HCE:TTE=1:4",
   "recipe": "R_L4",
   "是否对照": false,
   "配方文字": "LiFSI 基液双盐5 M、LiFSI/LiTFSI=1:8；稀释后浓度未报告；LiTFSI 基液双盐5 M、LiFSI/LiTFSI=1:8；稀释后浓度未报告；TEGDME:TTE = 作为HCE基液；HCE体积1:4（体积比）",
   "表述编号": "ST2274",
   "证据句子": [
    "M0183"
   ],
   "标记": [
    "E/S默认",
    "局部高浓按作者用语"
   ]
  },
  "组分变化": "TTE 4 相对HCE基液体积 → 1 相对HCE基液体积",
  "作者改动的组分": [
   "TTE"
  ],
  "特殊组分变化": [],
  "电解液相同但样品编号不同": false,
  "描述符": [],
  "物性": [
   {
    "物性": "电化学稳定性",
    "方向": "相近",
    "A": 4.0,
    "B": 4.0,
    "单位": "V分解",
    "温度": null
   }
  ],
  "条件": [
   {
    "条件": "E/S",
    "方向": "相近",
    "A": 20.09,
    "B": 20.09
   },
   {
    "条件": "硫载量",
    "方向": "相近",
    "A": 1.1,
    "B": 1.1
   },
   {
    "条件": "正极含硫",
    "方向": "相近",
    "A": 54.4,
    "B": 54.4
   },
   {
    "条件": "倍率",
    "方向": "相近",
    "A": 0.1,
    "B": 0.1
   },
   {
    "条件": "温度",
    "方向": "相近",
    "A": 25.0,
    "B": 25.0
   },
   {
    "条件": "电池形式",
    "方向": "相同",
    "A": 0.0,
    "B": 0.0
   },
   {
    "条件": "圈数",
    "方向": "相近",
    "A": 200,
    "B": 200
   }
  ],
  "条件含默认值": [
   "E/S默认"
  ],
  "性能": {
   "方向": "变高",
   "倍数": 2.0857,
   "倍数含义": "每圈衰减率之比",
   "好于参照": false,
   "值A": 0.365,
   "值B": 0.175,
   "指标A": "每圈衰减率（%/圈，由容量保持率换算）",
   "指标B": "每圈衰减率（%/圈，由容量损失率换算）"
  },
  "表述文字": "【P217｜每圈衰减率｜同测试换配方】实验样 LHCE HCE:TTE=1:1（LiFSI 基液双盐5 M、LiFSI/LiTFSI=1:8；稀释后浓度未报告；LiTFSI 基液双盐5 M、LiFSI/LiTFSI=1:8；稀释后浓度未报告；TEGDME:TTE = 作为HCE基液；HCE体积1:1（体积比），测试 T26）相对 实验样 LHCE HCE:TTE=1:4（LiFSI 基液双盐5 M、LiFSI/LiTFSI=1:8；稀释后浓度未报告；LiTFSI 基液双盐5 M、LiFSI/LiTFSI=1:8；稀释后浓度未报告；TEGDME:TTE = 作为HCE基液；HCE体积1:4（体积比），测试 T26）｜组分变化：TTE 4 相对HCE基液体积 → 1 相对HCE基液体积｜描述符：无变化｜物性：电化学稳定性 相近｜条件：相同（含默认值：E/S默认）｜性能：每圈衰减率 变高"
 },
 {
  "编号": "PC00686",
  "论文": "P217",
  "类别": "每圈衰减率",
  "比较类型": "同测试换配方",
  "A": {
   "测试": "T26",
   "测试名": "室温0.1C循环 5f",
   "配方": "L5",
   "配方名": "LHCE HCE:TTE=1:5",
   "recipe": "R_L5",
   "是否对照": false,
   "配方文字": "LiFSI 基液双盐5 M、LiFSI/LiTFSI=1:8；稀释后浓度未报告；LiTFSI 基液双盐5 M、LiFSI/LiTFSI=1:8；稀释后浓度未报告；TEGDME:TTE = 作为HCE基液；HCE体积1:5（体积比）",
   "表述编号": "ST2276",
   "证据句子": [
    "M0184"
   ],
   "标记": [
    "E/S默认",
    "局部高浓按作者用语"
   ]
  },
  "B": {
   "测试": "T26",
   "测试名": "室温0.1C循环 5f",
   "配方": "L1",
   "配方名": "LHCE HCE:TTE=1:1",
   "recipe": "R_L1",
   "是否对照": false,
   "配方文字": "LiFSI 基液双盐5 M、LiFSI/LiTFSI=1:8；稀释后浓度未报告；LiTFSI 基液双盐5 M、LiFSI/LiTFSI=1:8；稀释后浓度未报告；TEGDME:TTE = 作为HCE基液；HCE体积1:1（体积比）",
   "表述编号": "ST2273",
   "证据句子": [
    "M0184"
   ],
   "标记": [
    "E/S默认",
    "局部高浓按作者用语"
   ]
  },
  "组分变化": "TTE 1 相对HCE基液体积 → 5 相对HCE基液体积",
  "作者改动的组分": [
   "TTE"
  ],
  "特殊组分变化": [],
  "电解液相同但样品编号不同": false,
  "描述符": [],
  "物性": [],
  "条件": [
   {
    "条件": "E/S",
    "方向": "相近",
    "A": 20.09,
    "B": 20.09
   },
   {
    "条件": "硫载量",
    "方向": "相近",
    "A": 1.1,
    "B": 1.1
   },
   {
    "条件": "正极含硫",
    "方向": "相近",
    "A": 54.4,
    "B": 54.4
   },
   {
    "条件": "倍率",
    "方向": "相近",
    "A": 0.1,
    "B": 0.1
   },
   {
    "条件": "温度",
    "方向": "相近",
    "A": 25.0,
    "B": 25.0
   },
   {
    "条件": "电池形式",
    "方向": "相同",
    "A": 0.0,
    "B": 0.0
   },
   {
    "条件": "圈数",
    "方向": "相近",
    "A": 200,
    "B": 200
   }
  ],
  "条件含默认值": [
   "E/S默认"
  ],
  "性能": {
   "方向": "变低",
   "倍数": 0.6164,
   "倍数含义": "每圈衰减率之比",
   "好于参照": true,
   "值A": 0.225,
   "值B": 0.365,
   "指标A": "每圈衰减率（%/圈，由容量保持率换算）",
   "指标B": "每圈衰减率（%/圈，由容量保持率换算）"
  },
  "表述文字": "【P217｜每圈衰减率｜同测试换配方】实验样 LHCE HCE:TTE=1:5（LiFSI 基液双盐5 M、LiFSI/LiTFSI=1:8；稀释后浓度未报告；LiTFSI 基液双盐5 M、LiFSI/LiTFSI=1:8；稀释后浓度未报告；TEGDME:TTE = 作为HCE基液；HCE体积1:5（体积比），测试 T26）相对 实验样 LHCE HCE:TTE=1:1（LiFSI 基液双盐5 M、LiFSI/LiTFSI=1:8；稀释后浓度未报告；LiTFSI 基液双盐5 M、LiFSI/LiTFSI=1:8；稀释后浓度未报告；TEGDME:TTE = 作为HCE基液；HCE体积1:1（体积比），测试 T26）｜组分变化：TTE 1 相对HCE基液体积 → 5 相对HCE基液体积｜描述符：无变化｜物性：两边没有都报告的｜条件：相同（含默认值：E/S默认）｜性能：每圈衰减率 变低"
 },
 {
  "编号": "PC00687",
  "论文": "P217",
  "类别": "每圈衰减率",
  "比较类型": "配方和条件都变",
  "A": {
   "测试": "T26",
   "测试名": "室温0.1C循环 5f",
   "配方": "L1",
   "配方名": "LHCE HCE:TTE=1:1",
   "recipe": "R_L1",
   "是否对照": false,
   "配方文字": "LiFSI 基液双盐5 M、LiFSI/LiTFSI=1:8；稀释后浓度未报告；LiTFSI 基液双盐5 M、LiFSI/LiTFSI=1:8；稀释后浓度未报告；TEGDME:TTE = 作为HCE基液；HCE体积1:1（体积比）",
   "表述编号": "ST2273",
   "证据句子": [
    "M0184"
   ],
   "标记": [
    "E/S默认",
    "局部高浓按作者用语"
   ]
  },
  "B": {
   "测试": "T01",
   "测试名": "LiTFSI浓度筛选 S1",
   "配方": "D1",
   "配方名": "1 M LiTFSI/G4",
   "recipe": "R_D1",
   "是否对照": false,
   "配方文字": "1 M LiTFSI；TEGDME（未报告 体积份）",
   "表述编号": "ST2259",
   "证据句子": [
    "M0061",
    "M0063",
    "M0064"
   ],
   "标记": [
    "E/S默认",
    "溶剂比例默认",
    "由容量换算"
   ]
  },
  "组分变化": "加入 LiFSI（基液双盐5 M、LiFSI/LiTFSI=1:8；稀释后浓度未报告）；LiTFSI 1 M → 基液双盐5 M、LiFSI/LiTFSI=1:8；稀释后浓度未报告；TEGDME 未报告 → 作为HCE基液；HCE体积1 相对体积；加入 TTE（1 相对HCE基液体积）",
  "作者改动的组分": [
   "LiFSI",
   "LiTFSI",
   "TEGDME",
   "TTE"
  ],
  "特殊组分变化": [],
  "电解液相同但样品编号不同": false,
  "描述符": [
   {
    "描述符": "eo",
    "中文": "非氟醚氧",
    "组": "配位（醚氧）",
    "方向": "变低",
    "A": 2.5,
    "B": 5.0,
    "被动": false
   },
   {
    "描述符": "eo_a",
    "中文": "α 氟化醚氧",
    "组": "氟化/稀释",
    "方向": "变高（从无到有）",
    "A": 0.5,
    "B": 0.0,
    "被动": false
   },
   {
    "描述符": "fat",
    "中文": "溶剂 F 原子数",
    "组": "氟化/稀释",
    "方向": "变高（从无到有）",
    "A": 4.0,
    "B": 0.0,
    "被动": false
   },
   {
    "描述符": "rotb",
    "中文": "可旋转键数",
    "组": "溶剂骨架",
    "方向": "变低",
    "A": 8.5,
    "B": 12.0,
    "被动": false
   },
   {
    "描述符": "tpsa",
    "中文": "TPSA",
    "组": "其他（单独成组或数据少）",
    "方向": "变低",
    "A": 27.69,
    "B": 46.15,
    "被动": false
   },
   {
    "描述符": "mw",
    "中文": "溶剂分子量",
    "组": "溶剂骨架",
    "方向": "变高",
    "A": 227.1755,
    "B": 222.281,
    "被动": false
   },
   {
    "描述符": "ffrac",
    "中文": "含氟溶剂比例",
    "组": "氟化/稀释",
    "方向": "变高（从无到有）",
    "A": 0.5,
    "B": 0.0,
    "被动": false
   }
  ],
  "物性": [],
  "条件": [
   {
    "条件": "E/S",
    "方向": "相近",
    "A": 20.09,
    "B": 20.09
   },
   {
    "条件": "硫载量",
    "方向": "相近",
    "A": 1.1,
    "B": 1.1
   },
   {
    "条件": "正极含硫",
    "方向": "相近",
    "A": 54.4,
    "B": 54.4
   },
   {
    "条件": "倍率",
    "方向": "变低",
    "A": 0.1,
    "B": 0.2
   },
   {
    "条件": "温度",
    "方向": "变低",
    "A": 25.0,
    "B": 60.0
   },
   {
    "条件": "电池形式",
    "方向": "相同",
    "A": 0.0,
    "B": 0.0
   },
   {
    "条件": "圈数",
    "方向": "变高",
    "A": 200,
    "B": 100
   }
  ],
  "条件含默认值": [
   "E/S默认",
   "溶剂比例默认"
  ],
  "性能": {
   "方向": "变低",
   "倍数": 0.3995,
   "倍数含义": "每圈衰减率之比",
   "好于参照": true,
   "值A": 0.365,
   "值B": 0.9136,
   "指标A": "每圈衰减率（%/圈，由容量保持率换算）",
   "指标B": "每圈衰减率（%/圈，由比放电容量（基准未写明）换算）"
  },
  "表述文字": "【P217｜每圈衰减率｜配方和条件都变】实验样 LHCE HCE:TTE=1:1（LiFSI 基液双盐5 M、LiFSI/LiTFSI=1:8；稀释后浓度未报告；LiTFSI 基液双盐5 M、LiFSI/LiTFSI=1:8；稀释后浓度未报告；TEGDME:TTE = 作为HCE基液；HCE体积1:1（体积比），测试 T26）相对 实验样 1 M LiTFSI/G4（1 M LiTFSI；TEGDME（未报告 体积份），测试 T01）｜组分变化：加入 LiFSI（基液双盐5 M、LiFSI/LiTFSI=1:8；稀释后浓度未报告）；LiTFSI 1 M → 基液双盐5 M、LiFSI/LiTFSI=1:8；稀释后浓度未报告；TEGDME 未报告 → 作为HCE基液；HCE体积1 相对体积；加入 TTE（1 相对HCE基液体积）｜描述符：非氟醚氧 变低；α 氟化醚氧 变高（从无到有）；溶剂 F 原子数 变高（从无到有）；可旋转键数 变低；TPSA 变低；溶剂分子量 变高；含氟溶剂比例 变高（从无到有）｜物性：两边没有都报告的｜条件：倍率 变低；温度 变低；圈数 变高（含默认值：E/S默认、溶剂比例默认）｜性能：每圈衰减率 变低"
 },
 {
  "编号": "PC00688",
  "论文": "P217",
  "类别": "每圈衰减率",
  "比较类型": "同测试换配方",
  "A": {
   "测试": "T26",
   "测试名": "室温0.1C循环 5f",
   "配方": "L5",
   "配方名": "LHCE HCE:TTE=1:5",
   "recipe": "R_L5",
   "是否对照": false,
   "配方文字": "LiFSI 基液双盐5 M、LiFSI/LiTFSI=1:8；稀释后浓度未报告；LiTFSI 基液双盐5 M、LiFSI/LiTFSI=1:8；稀释后浓度未报告；TEGDME:TTE = 作为HCE基液；HCE体积1:5（体积比）",
   "表述编号": "ST2276",
   "证据句子": [
    "M0184"
   ],
   "标记": [
    "E/S默认",
    "局部高浓按作者用语"
   ]
  },
  "B": {
   "测试": "T26",
   "测试名": "室温0.1C循环 5f",
   "配方": "L4",
   "配方名": "LHCE HCE:TTE=1:4",
   "recipe": "R_L4",
   "是否对照": false,
   "配方文字": "LiFSI 基液双盐5 M、LiFSI/LiTFSI=1:8；稀释后浓度未报告；LiTFSI 基液双盐5 M、LiFSI/LiTFSI=1:8；稀释后浓度未报告；TEGDME:TTE = 作为HCE基液；HCE体积1:4（体积比）",
   "表述编号": "ST2274",
   "证据句子": [
    "M0183"
   ],
   "标记": [
    "E/S默认",
    "局部高浓按作者用语"
   ]
  },
  "组分变化": "TTE 4 相对HCE基液体积 → 5 相对HCE基液体积",
  "作者改动的组分": [
   "TTE"
  ],
  "特殊组分变化": [],
  "电解液相同但样品编号不同": false,
  "描述符": [],
  "物性": [],
  "条件": [
   {
    "条件": "E/S",
    "方向": "相近",
    "A": 20.09,
    "B": 20.09
   },
   {
    "条件": "硫载量",
    "方向": "相近",
    "A": 1.1,
    "B": 1.1
   },
   {
    "条件": "正极含硫",
    "方向": "相近",
    "A": 54.4,
    "B": 54.4
   },
   {
    "条件": "倍率",
    "方向": "相近",
    "A": 0.1,
    "B": 0.1
   },
   {
    "条件": "温度",
    "方向": "相近",
    "A": 25.0,
    "B": 25.0
   },
   {
    "条件": "电池形式",
    "方向": "相同",
    "A": 0.0,
    "B": 0.0
   },
   {
    "条件": "圈数",
    "方向": "相近",
    "A": 200,
    "B": 200
   }
  ],
  "条件含默认值": [
   "E/S默认"
  ],
  "性能": {
   "方向": "变高",
   "倍数": 1.2857,
   "倍数含义": "每圈衰减率之比",
   "好于参照": false,
   "值A": 0.225,
   "值B": 0.175,
   "指标A": "每圈衰减率（%/圈，由容量保持率换算）",
   "指标B": "每圈衰减率（%/圈，由容量损失率换算）"
  },
  "表述文字": "【P217｜每圈衰减率｜同测试换配方】实验样 LHCE HCE:TTE=1:5（LiFSI 基液双盐5 M、LiFSI/LiTFSI=1:8；稀释后浓度未报告；LiTFSI 基液双盐5 M、LiFSI/LiTFSI=1:8；稀释后浓度未报告；TEGDME:TTE = 作为HCE基液；HCE体积1:5（体积比），测试 T26）相对 实验样 LHCE HCE:TTE=1:4（LiFSI 基液双盐5 M、LiFSI/LiTFSI=1:8；稀释后浓度未报告；LiTFSI 基液双盐5 M、LiFSI/LiTFSI=1:8；稀释后浓度未报告；TEGDME:TTE = 作为HCE基液；HCE体积1:4（体积比），测试 T26）｜组分变化：TTE 4 相对HCE基液体积 → 5 相对HCE基液体积｜描述符：无变化｜物性：两边没有都报告的｜条件：相同（含默认值：E/S默认）｜性能：每圈衰减率 变高"
 },
 {
  "编号": "PC00689",
  "论文": "P217",
  "类别": "每圈衰减率",
  "比较类型": "配方和条件都变",
  "A": {
   "测试": "T26",
   "测试名": "室温0.1C循环 5f",
   "配方": "L4",
   "配方名": "LHCE HCE:TTE=1:4",
   "recipe": "R_L4",
   "是否对照": false,
   "配方文字": "LiFSI 基液双盐5 M、LiFSI/LiTFSI=1:8；稀释后浓度未报告；LiTFSI 基液双盐5 M、LiFSI/LiTFSI=1:8；稀释后浓度未报告；TEGDME:TTE = 作为HCE基液；HCE体积1:4（体积比）",
   "表述编号": "ST2274",
   "证据句子": [
    "M0183"
   ],
   "标记": [
    "E/S默认",
    "局部高浓按作者用语"
   ]
  },
  "B": {
   "测试": "T01",
   "测试名": "LiTFSI浓度筛选 S1",
   "配方": "D1",
   "配方名": "1 M LiTFSI/G4",
   "recipe": "R_D1",
   "是否对照": false,
   "配方文字": "1 M LiTFSI；TEGDME（未报告 体积份）",
   "表述编号": "ST2259",
   "证据句子": [
    "M0061",
    "M0063",
    "M0064"
   ],
   "标记": [
    "E/S默认",
    "溶剂比例默认",
    "由容量换算"
   ]
  },
  "组分变化": "加入 LiFSI（基液双盐5 M、LiFSI/LiTFSI=1:8；稀释后浓度未报告）；LiTFSI 1 M → 基液双盐5 M、LiFSI/LiTFSI=1:8；稀释后浓度未报告；TEGDME 未报告 → 作为HCE基液；HCE体积1 相对体积；加入 TTE（4 相对HCE基液体积）",
  "作者改动的组分": [
   "LiFSI",
   "LiTFSI",
   "TEGDME",
   "TTE"
  ],
  "特殊组分变化": [],
  "电解液相同但样品编号不同": false,
  "描述符": [
   {
    "描述符": "eo",
    "中文": "非氟醚氧",
    "组": "配位（醚氧）",
    "方向": "变低",
    "A": 2.5,
    "B": 5.0,
    "被动": false
   },
   {
    "描述符": "eo_a",
    "中文": "α 氟化醚氧",
    "组": "氟化/稀释",
    "方向": "变高（从无到有）",
    "A": 0.5,
    "B": 0.0,
    "被动": false
   },
   {
    "描述符": "fat",
    "中文": "溶剂 F 原子数",
    "组": "氟化/稀释",
    "方向": "变高（从无到有）",
    "A": 4.0,
    "B": 0.0,
    "被动": false
   },
   {
    "描述符": "rotb",
    "中文": "可旋转键数",
    "组": "溶剂骨架",
    "方向": "变低",
    "A": 8.5,
    "B": 12.0,
    "被动": false
   },
   {
    "描述符": "tpsa",
    "中文": "TPSA",
    "组": "其他（单独成组或数据少）",
    "方向": "变低",
    "A": 27.69,
    "B": 46.15,
    "被动": false
   },
   {
    "描述符": "mw",
    "中文": "溶剂分子量",
    "组": "溶剂骨架",
    "方向": "变高",
    "A": 227.1755,
    "B": 222.281,
    "被动": false
   },
   {
    "描述符": "ffrac",
    "中文": "含氟溶剂比例",
    "组": "氟化/稀释",
    "方向": "变高（从无到有）",
    "A": 0.5,
    "B": 0.0,
    "被动": false
   }
  ],
  "物性": [],
  "条件": [
   {
    "条件": "E/S",
    "方向": "相近",
    "A": 20.09,
    "B": 20.09
   },
   {
    "条件": "硫载量",
    "方向": "相近",
    "A": 1.1,
    "B": 1.1
   },
   {
    "条件": "正极含硫",
    "方向": "相近",
    "A": 54.4,
    "B": 54.4
   },
   {
    "条件": "倍率",
    "方向": "变低",
    "A": 0.1,
    "B": 0.2
   },
   {
    "条件": "温度",
    "方向": "变低",
    "A": 25.0,
    "B": 60.0
   },
   {
    "条件": "电池形式",
    "方向": "相同",
    "A": 0.0,
    "B": 0.0
   },
   {
    "条件": "圈数",
    "方向": "变高",
    "A": 200,
    "B": 100
   }
  ],
  "条件含默认值": [
   "E/S默认",
   "溶剂比例默认"
  ],
  "性能": {
   "方向": "变低",
   "倍数": 0.1916,
   "倍数含义": "每圈衰减率之比",
   "好于参照": true,
   "值A": 0.175,
   "值B": 0.9136,
   "指标A": "每圈衰减率（%/圈，由容量损失率换算）",
   "指标B": "每圈衰减率（%/圈，由比放电容量（基准未写明）换算）"
  },
  "表述文字": "【P217｜每圈衰减率｜配方和条件都变】实验样 LHCE HCE:TTE=1:4（LiFSI 基液双盐5 M、LiFSI/LiTFSI=1:8；稀释后浓度未报告；LiTFSI 基液双盐5 M、LiFSI/LiTFSI=1:8；稀释后浓度未报告；TEGDME:TTE = 作为HCE基液；HCE体积1:4（体积比），测试 T26）相对 实验样 1 M LiTFSI/G4（1 M LiTFSI；TEGDME（未报告 体积份），测试 T01）｜组分变化：加入 LiFSI（基液双盐5 M、LiFSI/LiTFSI=1:8；稀释后浓度未报告）；LiTFSI 1 M → 基液双盐5 M、LiFSI/LiTFSI=1:8；稀释后浓度未报告；TEGDME 未报告 → 作为HCE基液；HCE体积1 相对体积；加入 TTE（4 相对HCE基液体积）｜描述符：非氟醚氧 变低；α 氟化醚氧 变高（从无到有）；溶剂 F 原子数 变高（从无到有）；可旋转键数 变低；TPSA 变低；溶剂分子量 变高；含氟溶剂比例 变高（从无到有）｜物性：两边没有都报告的｜条件：倍率 变低；温度 变低；圈数 变高（含默认值：E/S默认、溶剂比例默认）｜性能：每圈衰减率 变低"
 },
 {
  "编号": "PC00690",
  "论文": "P217",
  "类别": "每圈衰减率",
  "比较类型": "配方和条件都变",
  "A": {
   "测试": "T26",
   "测试名": "室温0.1C循环 5f",
   "配方": "L5",
   "配方名": "LHCE HCE:TTE=1:5",
   "recipe": "R_L5",
   "是否对照": false,
   "配方文字": "LiFSI 基液双盐5 M、LiFSI/LiTFSI=1:8；稀释后浓度未报告；LiTFSI 基液双盐5 M、LiFSI/LiTFSI=1:8；稀释后浓度未报告；TEGDME:TTE = 作为HCE基液；HCE体积1:5（体积比）",
   "表述编号": "ST2276",
   "证据句子": [
    "M0184"
   ],
   "标记": [
    "E/S默认",
    "局部高浓按作者用语"
   ]
  },
  "B": {
   "测试": "T01",
   "测试名": "LiTFSI浓度筛选 S1",
   "配方": "D1",
   "配方名": "1 M LiTFSI/G4",
   "recipe": "R_D1",
   "是否对照": false,
   "配方文字": "1 M LiTFSI；TEGDME（未报告 体积份）",
   "表述编号": "ST2259",
   "证据句子": [
    "M0061",
    "M0063",
    "M0064"
   ],
   "标记": [
    "E/S默认",
    "溶剂比例默认",
    "由容量换算"
   ]
  },
  "组分变化": "加入 LiFSI（基液双盐5 M、LiFSI/LiTFSI=1:8；稀释后浓度未报告）；LiTFSI 1 M → 基液双盐5 M、LiFSI/LiTFSI=1:8；稀释后浓度未报告；TEGDME 未报告 → 作为HCE基液；HCE体积1 相对体积；加入 TTE（5 相对HCE基液体积）",
  "作者改动的组分": [
   "LiFSI",
   "LiTFSI",
   "TEGDME",
   "TTE"
  ],
  "特殊组分变化": [],
  "电解液相同但样品编号不同": false,
  "描述符": [
   {
    "描述符": "eo",
    "中文": "非氟醚氧",
    "组": "配位（醚氧）",
    "方向": "变低",
    "A": 2.5,
    "B": 5.0,
    "被动": false
   },
   {
    "描述符": "eo_a",
    "中文": "α 氟化醚氧",
    "组": "氟化/稀释",
    "方向": "变高（从无到有）",
    "A": 0.5,
    "B": 0.0,
    "被动": false
   },
   {
    "描述符": "fat",
    "中文": "溶剂 F 原子数",
    "组": "氟化/稀释",
    "方向": "变高（从无到有）",
    "A": 4.0,
    "B": 0.0,
    "被动": false
   },
   {
    "描述符": "rotb",
    "中文": "可旋转键数",
    "组": "溶剂骨架",
    "方向": "变低",
    "A": 8.5,
    "B": 12.0,
    "被动": false
   },
   {
    "描述符": "tpsa",
    "中文": "TPSA",
    "组": "其他（单独成组或数据少）",
    "方向": "变低",
    "A": 27.69,
    "B": 46.15,
    "被动": false
   },
   {
    "描述符": "mw",
    "中文": "溶剂分子量",
    "组": "溶剂骨架",
    "方向": "变高",
    "A": 227.1755,
    "B": 222.281,
    "被动": false
   },
   {
    "描述符": "ffrac",
    "中文": "含氟溶剂比例",
    "组": "氟化/稀释",
    "方向": "变高（从无到有）",
    "A": 0.5,
    "B": 0.0,
    "被动": false
   }
  ],
  "物性": [],
  "条件": [
   {
    "条件": "E/S",
    "方向": "相近",
    "A": 20.09,
    "B": 20.09
   },
   {
    "条件": "硫载量",
    "方向": "相近",
    "A": 1.1,
    "B": 1.1
   },
   {
    "条件": "正极含硫",
    "方向": "相近",
    "A": 54.4,
    "B": 54.4
   },
   {
    "条件": "倍率",
    "方向": "变低",
    "A": 0.1,
    "B": 0.2
   },
   {
    "条件": "温度",
    "方向": "变低",
    "A": 25.0,
    "B": 60.0
   },
   {
    "条件": "电池形式",
    "方向": "相同",
    "A": 0.0,
    "B": 0.0
   },
   {
    "条件": "圈数",
    "方向": "变高",
    "A": 200,
    "B": 100
   }
  ],
  "条件含默认值": [
   "E/S默认",
   "溶剂比例默认"
  ],
  "性能": {
   "方向": "变低",
   "倍数": 0.2463,
   "倍数含义": "每圈衰减率之比",
   "好于参照": true,
   "值A": 0.225,
   "值B": 0.9136,
   "指标A": "每圈衰减率（%/圈，由容量保持率换算）",
   "指标B": "每圈衰减率（%/圈，由比放电容量（基准未写明）换算）"
  },
  "表述文字": "【P217｜每圈衰减率｜配方和条件都变】实验样 LHCE HCE:TTE=1:5（LiFSI 基液双盐5 M、LiFSI/LiTFSI=1:8；稀释后浓度未报告；LiTFSI 基液双盐5 M、LiFSI/LiTFSI=1:8；稀释后浓度未报告；TEGDME:TTE = 作为HCE基液；HCE体积1:5（体积比），测试 T26）相对 实验样 1 M LiTFSI/G4（1 M LiTFSI；TEGDME（未报告 体积份），测试 T01）｜组分变化：加入 LiFSI（基液双盐5 M、LiFSI/LiTFSI=1:8；稀释后浓度未报告）；LiTFSI 1 M → 基液双盐5 M、LiFSI/LiTFSI=1:8；稀释后浓度未报告；TEGDME 未报告 → 作为HCE基液；HCE体积1 相对体积；加入 TTE（5 相对HCE基液体积）｜描述符：非氟醚氧 变低；α 氟化醚氧 变高（从无到有）；溶剂 F 原子数 变高（从无到有）；可旋转键数 变低；TPSA 变低；溶剂分子量 变高；含氟溶剂比例 变高（从无到有）｜物性：两边没有都报告的｜条件：倍率 变低；温度 变低；圈数 变高（含默认值：E/S默认、溶剂比例默认）｜性能：每圈衰减率 变低"
 },
 {
  "编号": "PC00691",
  "论文": "P217",
  "类别": "首圈容量",
  "比较类型": "配方和条件都变",
  "A": {
   "测试": "T25",
   "测试名": "60°C 0.2C循环 5e",
   "配方": "L4",
   "配方名": "LHCE HCE:TTE=1:4",
   "recipe": "R_L4",
   "是否对照": false,
   "配方文字": "LiFSI 基液双盐5 M、LiFSI/LiTFSI=1:8；稀释后浓度未报告；LiTFSI 基液双盐5 M、LiFSI/LiTFSI=1:8；稀释后浓度未报告；TEGDME:TTE = 作为HCE基液；HCE体积1:4（体积比）",
   "表述编号": "ST2271",
   "证据句子": [
    "M0176"
   ],
   "标记": [
    "E/S默认",
    "基准未写明",
    "局部高浓按作者用语"
   ]
  },
  "B": {
   "测试": "T01",
   "测试名": "LiTFSI浓度筛选 S1",
   "配方": "D1",
   "配方名": "1 M LiTFSI/G4",
   "recipe": "R_D1",
   "是否对照": false,
   "配方文字": "1 M LiTFSI；TEGDME（未报告 体积份）",
   "表述编号": "ST2258",
   "证据句子": [
    "M0061"
   ],
   "标记": [
    "E/S默认",
    "基准未写明",
    "溶剂比例默认"
   ]
  },
  "组分变化": "加入 LiFSI（基液双盐5 M、LiFSI/LiTFSI=1:8；稀释后浓度未报告）；LiTFSI 1 M → 基液双盐5 M、LiFSI/LiTFSI=1:8；稀释后浓度未报告；TEGDME 未报告 → 作为HCE基液；HCE体积1 相对体积；加入 TTE（4 相对HCE基液体积）",
  "作者改动的组分": [
   "LiFSI",
   "LiTFSI",
   "TEGDME",
   "TTE"
  ],
  "特殊组分变化": [],
  "电解液相同但样品编号不同": false,
  "描述符": [
   {
    "描述符": "eo",
    "中文": "非氟醚氧",
    "组": "配位（醚氧）",
    "方向": "变低",
    "A": 2.5,
    "B": 5.0,
    "被动": false
   },
   {
    "描述符": "eo_a",
    "中文": "α 氟化醚氧",
    "组": "氟化/稀释",
    "方向": "变高（从无到有）",
    "A": 0.5,
    "B": 0.0,
    "被动": false
   },
   {
    "描述符": "fat",
    "中文": "溶剂 F 原子数",
    "组": "氟化/稀释",
    "方向": "变高（从无到有）",
    "A": 4.0,
    "B": 0.0,
    "被动": false
   },
   {
    "描述符": "rotb",
    "中文": "可旋转键数",
    "组": "溶剂骨架",
    "方向": "变低",
    "A": 8.5,
    "B": 12.0,
    "被动": false
   },
   {
    "描述符": "tpsa",
    "中文": "TPSA",
    "组": "其他（单独成组或数据少）",
    "方向": "变低",
    "A": 27.69,
    "B": 46.15,
    "被动": false
   },
   {
    "描述符": "mw",
    "中文": "溶剂分子量",
    "组": "溶剂骨架",
    "方向": "变高",
    "A": 227.1755,
    "B": 222.281,
    "被动": false
   },
   {
    "描述符": "ffrac",
    "中文": "含氟溶剂比例",
    "组": "氟化/稀释",
    "方向": "变高（从无到有）",
    "A": 0.5,
    "B": 0.0,
    "被动": false
   }
  ],
  "物性": [],
  "条件": [
   {
    "条件": "E/S",
    "方向": "相近",
    "A": 20.09,
    "B": 20.09
   },
   {
    "条件": "硫载量",
    "方向": "相近",
    "A": 1.1,
    "B": 1.1
   },
   {
    "条件": "正极含硫",
    "方向": "相近",
    "A": 54.4,
    "B": 54.4
   },
   {
    "条件": "倍率",
    "方向": "相近",
    "A": 0.2,
    "B": 0.2
   },
   {
    "条件": "温度",
    "方向": "相近",
    "A": 60.0,
    "B": 60.0
   },
   {
    "条件": "电池形式",
    "方向": "相同",
    "A": 0.0,
    "B": 0.0
   }
  ],
  "条件含默认值": [
   "E/S默认",
   "溶剂比例默认"
  ],
  "性能": {
   "方向": "变高",
   "倍数": 1.2024,
   "倍数含义": "容量之比",
   "好于参照": true,
   "值A": 1384.0,
   "值B": 1151.0,
   "指标A": "比放电容量（基准未写明）",
   "指标B": "比放电容量（基准未写明）"
  },
  "表述文字": "【P217｜首圈容量｜配方和条件都变】实验样 LHCE HCE:TTE=1:4（LiFSI 基液双盐5 M、LiFSI/LiTFSI=1:8；稀释后浓度未报告；LiTFSI 基液双盐5 M、LiFSI/LiTFSI=1:8；稀释后浓度未报告；TEGDME:TTE = 作为HCE基液；HCE体积1:4（体积比），测试 T25）相对 实验样 1 M LiTFSI/G4（1 M LiTFSI；TEGDME（未报告 体积份），测试 T01）｜组分变化：加入 LiFSI（基液双盐5 M、LiFSI/LiTFSI=1:8；稀释后浓度未报告）；LiTFSI 1 M → 基液双盐5 M、LiFSI/LiTFSI=1:8；稀释后浓度未报告；TEGDME 未报告 → 作为HCE基液；HCE体积1 相对体积；加入 TTE（4 相对HCE基液体积）｜描述符：非氟醚氧 变低；α 氟化醚氧 变高（从无到有）；溶剂 F 原子数 变高（从无到有）；可旋转键数 变低；TPSA 变低；溶剂分子量 变高；含氟溶剂比例 变高（从无到有）｜物性：两边没有都报告的｜条件：相同（含默认值：E/S默认、溶剂比例默认）｜性能：首圈容量 变高"
 },
 {
  "编号": "PC00692",
  "论文": "P223",
  "类别": "每圈衰减率",
  "比较类型": "同测试换配方",
  "A": {
   "测试": "T05",
   "测试名": "C/2长循环",
   "配方": "F4_15",
   "配方名": "0.15 M 1,4-BDT",
   "recipe": "RC4_15",
   "是否对照": false,
   "配方文字": "1 M LiTFSI；1 wt% LiNO3；0.15 M BDT14；DME:DOL = 1:1（体积比）",
   "表述编号": "ST2315",
   "证据句子": [
    "M0091"
   ],
   "标记": [
    "LiNO3按质量分数换算",
    "温度默认"
   ]
  },
  "B": {
   "测试": "T05",
   "测试名": "C/2长循环",
   "配方": "F0",
   "配方名": "blank electrolyte",
   "recipe": "RC0",
   "是否对照": true,
   "配方文字": "1 M LiTFSI；1 wt% LiNO3；DME:DOL = 1:1（体积比）",
   "表述编号": "ST2311",
   "证据句子": [
    "M0091"
   ],
   "标记": [
    "LiNO3按质量分数换算",
    "温度默认"
   ]
  },
  "组分变化": "加入 BDT14（0.15 M）",
  "作者改动的组分": [
   "BDT14"
  ],
  "特殊组分变化": [
   {
    "组分": "BDT14",
    "类型": "描述符看不到"
   }
  ],
  "电解液相同但样品编号不同": false,
  "描述符": [
   {
    "描述符": "lino3",
    "中文": "LiNO₃ 浓度",
    "组": "LiNO₃",
    "方向": "变高",
    "A": 0.1866,
    "B": 0.1835,
    "被动": true
   }
  ],
  "物性": [],
  "条件": [
   {
    "条件": "E/S",
    "方向": "相近",
    "A": 16.67,
    "B": 16.67
   },
   {
    "条件": "倍率",
    "方向": "相近",
    "A": 0.5,
    "B": 0.5
   },
   {
    "条件": "温度",
    "方向": "相近",
    "A": 25.0,
    "B": 25.0
   },
   {
    "条件": "电池形式",
    "方向": "相同",
    "A": 0.0,
    "B": 0.0
   },
   {
    "条件": "圈数",
    "方向": "相近",
    "A": 500,
    "B": 500
   }
  ],
  "条件含默认值": [
   "温度默认"
  ],
  "性能": {
   "方向": "变低",
   "倍数": 0.5151,
   "倍数含义": "每圈衰减率之比",
   "好于参照": true,
   "值A": 0.065,
   "值B": 0.1262,
   "指标A": "每圈衰减率（%/圈，由容量保持率换算）",
   "指标B": "每圈衰减率（%/圈，由容量保持率换算）"
  },
  "表述文字": "【P223｜每圈衰减率｜同测试换配方】实验样 0.15 M 1,4-BDT（1 M LiTFSI；1 wt% LiNO3；0.15 M BDT14；DME:DOL = 1:1（体积比），测试 T05）相对 对比样 blank electrolyte（1 M LiTFSI；1 wt% LiNO3；DME:DOL = 1:1（体积比），测试 T05）｜组分变化：加入 BDT14（0.15 M）（其中 BDT14：描述符看不到）｜描述符：LiNO₃ 浓度 变高（被动）｜物性：两边没有都报告的｜条件：相同（含默认值：温度默认）｜性能：每圈衰减率 变低"
 },
 {
  "编号": "PC00693",
  "论文": "P223",
  "类别": "每圈衰减率",
  "比较类型": "配方和条件都变",
  "A": {
   "测试": "T1",
   "测试名": "1 C长循环",
   "配方": "F4_15",
   "配方名": "0.15 M 1,4-BDT",
   "recipe": "RC4_15",
   "是否对照": false,
   "配方文字": "1 M LiTFSI；1 wt% LiNO3；0.15 M BDT14；DME:DOL = 1:1（体积比）",
   "表述编号": "ST2319",
   "证据句子": [
    "S0111"
   ],
   "标记": [
    "LiNO3按质量分数换算",
    "温度默认"
   ]
  },
  "B": {
   "测试": "T05",
   "测试名": "C/2长循环",
   "配方": "F0",
   "配方名": "blank electrolyte",
   "recipe": "RC0",
   "是否对照": true,
   "配方文字": "1 M LiTFSI；1 wt% LiNO3；DME:DOL = 1:1（体积比）",
   "表述编号": "ST2311",
   "证据句子": [
    "M0091"
   ],
   "标记": [
    "LiNO3按质量分数换算",
    "温度默认"
   ]
  },
