Repository: zhuonanli08/Li-S_Electrolyte_Conflicts

File: output/两两比较表述_313篇_v2_2026-11-07/比较表述.json (part 44 of 111)
[
  "组分变化": "加入 BDT14（0.15 M）",
  "作者改动的组分": [
   "BDT14"
  ],
  "特殊组分变化": [
   {
    "组分": "BDT14",
    "类型": "描述符看不到"
   }
  ],
  "电解液相同但样品编号不同": false,
  "描述符": [
   {
    "描述符": "lino3",
    "中文": "LiNO₃ 浓度",
    "组": "LiNO₃",
    "方向": "变高",
    "A": 0.1866,
    "B": 0.1835,
    "被动": true
   }
  ],
  "物性": [],
  "条件": [
   {
    "条件": "E/S",
    "方向": "相近",
    "A": 16.67,
    "B": 16.67
   },
   {
    "条件": "倍率",
    "方向": "变高",
    "A": 1.0,
    "B": 0.5
   },
   {
    "条件": "温度",
    "方向": "相近",
    "A": 25.0,
    "B": 25.0
   },
   {
    "条件": "电池形式",
    "方向": "相同",
    "A": 0.0,
    "B": 0.0
   },
   {
    "条件": "圈数",
    "方向": "变高",
    "A": 600,
    "B": 500
   }
  ],
  "条件含默认值": [
   "温度默认"
  ],
  "性能": {
   "方向": "变低",
   "倍数": 0.4239,
   "倍数含义": "每圈衰减率之比",
   "好于参照": true,
   "值A": 0.0535,
   "值B": 0.1262,
   "指标A": "每圈衰减率（%/圈，由容量保持率换算）",
   "指标B": "每圈衰减率（%/圈，由容量保持率换算）"
  },
  "表述文字": "【P223｜每圈衰减率｜配方和条件都变】实验样 0.15 M 1,4-BDT（1 M LiTFSI；1 wt% LiNO3；0.15 M BDT14；DME:DOL = 1:1（体积比），测试 T1）相对 对比样 blank electrolyte（1 M LiTFSI；1 wt% LiNO3；DME:DOL = 1:1（体积比），测试 T05）｜组分变化：加入 BDT14（0.15 M）（其中 BDT14：描述符看不到）｜描述符：LiNO₃ 浓度 变高（被动）｜物性：两边没有都报告的｜条件：倍率 变高；圈数 变高（含默认值：温度默认）｜性能：每圈衰减率 变低"
 },
 {
  "编号": "PC00694",
  "论文": "P223",
  "类别": "每圈衰减率",
  "比较类型": "同配方换条件",
  "A": {
   "测试": "TC",
   "测试名": "C/5常规Li–S循环与滞后",
   "配方": "F0",
   "配方名": "blank electrolyte",
   "recipe": "RC0",
   "是否对照": true,
   "配方文字": "1 M LiTFSI；1 wt% LiNO3；DME:DOL = 1:1（体积比）",
   "表述编号": "ST2321",
   "证据句子": [
    "M0042"
   ],
   "标记": [
    "LiNO3按质量分数换算",
    "温度默认"
   ]
  },
  "B": {
   "测试": "T05",
   "测试名": "C/2长循环",
   "配方": "F0",
   "配方名": "blank electrolyte",
   "recipe": "RC0",
   "是否对照": true,
   "配方文字": "1 M LiTFSI；1 wt% LiNO3；DME:DOL = 1:1（体积比）",
   "表述编号": "ST2311",
   "证据句子": [
    "M0091"
   ],
   "标记": [
    "LiNO3按质量分数换算",
    "温度默认"
   ]
  },
  "组分变化": "配方相同",
  "作者改动的组分": [],
  "特殊组分变化": [],
  "电解液相同但样品编号不同": false,
  "描述符": [],
  "物性": [],
  "条件": [
   {
    "条件": "E/S",
    "方向": "相近",
    "A": 16.67,
    "B": 16.67
   },
   {
    "条件": "倍率",
    "方向": "变低",
    "A": 0.2,
    "B": 0.5
   },
   {
    "条件": "温度",
    "方向": "相近",
    "A": 25.0,
    "B": 25.0
   },
   {
    "条件": "电池形式",
    "方向": "相同",
    "A": 0.0,
    "B": 0.0
   },
   {
    "条件": "圈数",
    "方向": "变低",
    "A": 200,
    "B": 500
   }
  ],
  "条件含默认值": [
   "温度默认"
  ],
  "性能": {
   "方向": "变高",
   "倍数": 1.2124,
   "倍数含义": "每圈衰减率之比",
   "好于参照": false,
   "值A": 0.153,
   "值B": 0.1262,
   "指标A": "每圈衰减率（%/圈，由容量保持率换算）",
   "指标B": "每圈衰减率（%/圈，由容量保持率换算）"
  },
  "表述文字": "【P223｜每圈衰减率｜同配方换条件】对比样 blank electrolyte（1 M LiTFSI；1 wt% LiNO3；DME:DOL = 1:1（体积比），测试 TC）相对 对比样 blank electrolyte（1 M LiTFSI；1 wt% LiNO3；DME:DOL = 1:1（体积比），测试 T05）｜组分变化：配方相同｜描述符：配方相同｜物性：两边没有都报告的｜条件：倍率 变低；圈数 变低（含默认值：温度默认）｜性能：每圈衰减率 变高"
 },
 {
  "编号": "PC00695",
  "论文": "P223",
  "类别": "每圈衰减率",
  "比较类型": "配方和条件都变",
  "A": {
   "测试": "TC",
   "测试名": "C/5常规Li–S循环与滞后",
   "配方": "F2_15",
   "配方名": "0.15 M 1,2-BDT",
   "recipe": "RC2_15",
   "是否对照": false,
   "配方文字": "1 M LiTFSI；1 wt% LiNO3；0.15 M BDT12；DME:DOL = 1:1（体积比）",
   "表述编号": "ST2322",
   "证据句子": [
    "M0042"
   ],
   "标记": [
    "LiNO3按质量分数换算",
    "温度默认"
   ]
  },
  "B": {
   "测试": "T05",
   "测试名": "C/2长循环",
   "配方": "F0",
   "配方名": "blank electrolyte",
   "recipe": "RC0",
   "是否对照": true,
   "配方文字": "1 M LiTFSI；1 wt% LiNO3；DME:DOL = 1:1（体积比）",
   "表述编号": "ST2311",
   "证据句子": [
    "M0091"
   ],
   "标记": [
    "LiNO3按质量分数换算",
    "温度默认"
   ]
  },
  "组分变化": "加入 BDT12（0.15 M）",
  "作者改动的组分": [
   "BDT12"
  ],
  "特殊组分变化": [
   {
    "组分": "BDT12",
    "类型": "描述符看不到"
   }
  ],
  "电解液相同但样品编号不同": false,
  "描述符": [
   {
    "描述符": "lino3",
    "中文": "LiNO₃ 浓度",
    "组": "LiNO₃",
    "方向": "变高",
    "A": 0.1866,
    "B": 0.1835,
    "被动": true
   }
  ],
  "物性": [],
  "条件": [
   {
    "条件": "E/S",
    "方向": "相近",
    "A": 16.67,
    "B": 16.67
   },
   {
    "条件": "倍率",
    "方向": "变低",
    "A": 0.2,
    "B": 0.5
   },
   {
    "条件": "温度",
    "方向": "相近",
    "A": 25.0,
    "B": 25.0
   },
   {
    "条件": "电池形式",
    "方向": "相同",
    "A": 0.0,
    "B": 0.0
   },
   {
    "条件": "圈数",
    "方向": "变低",
    "A": 200,
    "B": 500
   }
  ],
  "条件含默认值": [
   "温度默认"
  ],
  "性能": {
   "方向": "变低",
   "倍数": 0.7369,
   "倍数含义": "每圈衰减率之比",
   "好于参照": true,
   "值A": 0.093,
   "值B": 0.1262,
   "指标A": "每圈衰减率（%/圈，由容量保持率换算）",
   "指标B": "每圈衰减率（%/圈，由容量保持率换算）"
  },
  "表述文字": "【P223｜每圈衰减率｜配方和条件都变】实验样 0.15 M 1,2-BDT（1 M LiTFSI；1 wt% LiNO3；0.15 M BDT12；DME:DOL = 1:1（体积比），测试 TC）相对 对比样 blank electrolyte（1 M LiTFSI；1 wt% LiNO3；DME:DOL = 1:1（体积比），测试 T05）｜组分变化：加入 BDT12（0.15 M）（其中 BDT12：描述符看不到）｜描述符：LiNO₃ 浓度 变高（被动）｜物性：两边没有都报告的｜条件：倍率 变低；圈数 变低（含默认值：温度默认）｜性能：每圈衰减率 变低"
 },
 {
  "编号": "PC00696",
  "论文": "P223",
  "类别": "每圈衰减率",
  "比较类型": "配方和条件都变",
  "A": {
   "测试": "TC",
   "测试名": "C/5常规Li–S循环与滞后",
   "配方": "F3_15",
   "配方名": "0.15 M 1,3-BDT",
   "recipe": "RC3_15",
   "是否对照": false,
   "配方文字": "1 M LiTFSI；1 wt% LiNO3；0.15 M BDT13；DME:DOL = 1:1（体积比）",
   "表述编号": "ST2323",
   "证据句子": [
    "M0042"
   ],
   "标记": [
    "LiNO3按质量分数换算",
    "温度默认"
   ]
  },
  "B": {
   "测试": "T05",
   "测试名": "C/2长循环",
   "配方": "F0",
   "配方名": "blank electrolyte",
   "recipe": "RC0",
   "是否对照": true,
   "配方文字": "1 M LiTFSI；1 wt% LiNO3；DME:DOL = 1:1（体积比）",
   "表述编号": "ST2311",
   "证据句子": [
    "M0091"
   ],
   "标记": [
    "LiNO3按质量分数换算",
    "温度默认"
   ]
  },
  "组分变化": "加入 BDT13（0.15 M）",
  "作者改动的组分": [
   "BDT13"
  ],
  "特殊组分变化": [
   {
    "组分": "BDT13",
    "类型": "描述符看不到"
   }
  ],
  "电解液相同但样品编号不同": false,
  "描述符": [
   {
    "描述符": "lino3",
    "中文": "LiNO₃ 浓度",
    "组": "LiNO₃",
    "方向": "变高",
    "A": 0.1866,
    "B": 0.1835,
    "被动": true
   }
  ],
  "物性": [],
  "条件": [
   {
    "条件": "E/S",
    "方向": "相近",
    "A": 16.67,
    "B": 16.67
   },
   {
    "条件": "倍率",
    "方向": "变低",
    "A": 0.2,
    "B": 0.5
   },
   {
    "条件": "温度",
    "方向": "相近",
    "A": 25.0,
    "B": 25.0
   },
   {
    "条件": "电池形式",
    "方向": "相同",
    "A": 0.0,
    "B": 0.0
   },
   {
    "条件": "圈数",
    "方向": "变低",
    "A": 200,
    "B": 500
   }
  ],
  "条件含默认值": [
   "温度默认"
  ],
  "性能": {
   "方向": "变低",
   "倍数": 0.8796,
   "倍数含义": "每圈衰减率之比",
   "好于参照": true,
   "值A": 0.111,
   "值B": 0.1262,
   "指标A": "每圈衰减率（%/圈，由容量保持率换算）",
   "指标B": "每圈衰减率（%/圈，由容量保持率换算）"
  },
  "表述文字": "【P223｜每圈衰减率｜配方和条件都变】实验样 0.15 M 1,3-BDT（1 M LiTFSI；1 wt% LiNO3；0.15 M BDT13；DME:DOL = 1:1（体积比），测试 TC）相对 对比样 blank electrolyte（1 M LiTFSI；1 wt% LiNO3；DME:DOL = 1:1（体积比），测试 T05）｜组分变化：加入 BDT13（0.15 M）（其中 BDT13：描述符看不到）｜描述符：LiNO₃ 浓度 变高（被动）｜物性：两边没有都报告的｜条件：倍率 变低；圈数 变低（含默认值：温度默认）｜性能：每圈衰减率 变低"
 },
 {
  "编号": "PC00697",
  "论文": "P223",
  "类别": "每圈衰减率",
  "比较类型": "配方和条件都变",
  "A": {
   "测试": "TC",
   "测试名": "C/5常规Li–S循环与滞后",
   "配方": "F4_15",
   "配方名": "0.15 M 1,4-BDT",
   "recipe": "RC4_15",
   "是否对照": false,
   "配方文字": "1 M LiTFSI；1 wt% LiNO3；0.15 M BDT14；DME:DOL = 1:1（体积比）",
   "表述编号": "ST2324",
   "证据句子": [
    "M0042"
   ],
   "标记": [
    "LiNO3按质量分数换算",
    "温度默认"
   ]
  },
  "B": {
   "测试": "T05",
   "测试名": "C/2长循环",
   "配方": "F0",
   "配方名": "blank electrolyte",
   "recipe": "RC0",
   "是否对照": true,
   "配方文字": "1 M LiTFSI；1 wt% LiNO3；DME:DOL = 1:1（体积比）",
   "表述编号": "ST2311",
   "证据句子": [
    "M0091"
   ],
   "标记": [
    "LiNO3按质量分数换算",
    "温度默认"
   ]
  },
  "组分变化": "加入 BDT14（0.15 M）",
  "作者改动的组分": [
   "BDT14"
  ],
  "特殊组分变化": [
   {
    "组分": "BDT14",
    "类型": "描述符看不到"
   }
  ],
  "电解液相同但样品编号不同": false,
  "描述符": [
   {
    "描述符": "lino3",
    "中文": "LiNO₃ 浓度",
    "组": "LiNO₃",
    "方向": "变高",
    "A": 0.1866,
    "B": 0.1835,
    "被动": true
   }
  ],
  "物性": [],
  "条件": [
   {
    "条件": "E/S",
    "方向": "相近",
    "A": 16.67,
    "B": 16.67
   },
   {
    "条件": "倍率",
    "方向": "变低",
    "A": 0.2,
    "B": 0.5
   },
   {
    "条件": "温度",
    "方向": "相近",
    "A": 25.0,
    "B": 25.0
   },
   {
    "条件": "电池形式",
    "方向": "相同",
    "A": 0.0,
    "B": 0.0
   },
   {
    "条件": "圈数",
    "方向": "变低",
    "A": 200,
    "B": 500
   }
  ],
  "条件含默认值": [
   "温度默认"
  ],
  "性能": {
   "方向": "变低",
   "倍数": 0.6181,
   "倍数含义": "每圈衰减率之比",
   "好于参照": true,
   "值A": 0.078,
   "值B": 0.1262,
   "指标A": "每圈衰减率（%/圈，由容量保持率换算）",
   "指标B": "每圈衰减率（%/圈，由容量保持率换算）"
  },
  "表述文字": "【P223｜每圈衰减率｜配方和条件都变】实验样 0.15 M 1,4-BDT（1 M LiTFSI；1 wt% LiNO3；0.15 M BDT14；DME:DOL = 1:1（体积比），测试 TC）相对 对比样 blank electrolyte（1 M LiTFSI；1 wt% LiNO3；DME:DOL = 1:1（体积比），测试 T05）｜组分变化：加入 BDT14（0.15 M）（其中 BDT14：描述符看不到）｜描述符：LiNO₃ 浓度 变高（被动）｜物性：两边没有都报告的｜条件：倍率 变低；圈数 变低（含默认值：温度默认）｜性能：每圈衰减率 变低"
 },
 {
  "编号": "PC00698",
  "论文": "P223",
  "类别": "每圈衰减率",
  "比较类型": "配方和条件都变",
  "A": {
   "测试": "TP",
   "测试名": "3 Ah软包",
   "配方": "F4_15",
   "配方名": "0.15 M 1,4-BDT",
   "recipe": "RC4_15",
   "是否对照": false,
   "配方文字": "1 M LiTFSI；1 wt% LiNO3；0.15 M BDT14；DME:DOL = 1:1（体积比）",
   "表述编号": "ST2329",
   "证据句子": [
    "M0012"
   ],
   "标记": [
    "LiNO3按质量分数换算",
    "条件冲突置空:rate"
   ]
  },
  "B": {
   "测试": "T05",
   "测试名": "C/2长循环",
   "配方": "F0",
   "配方名": "blank electrolyte",
   "recipe": "RC0",
   "是否对照": true,
   "配方文字": "1 M LiTFSI；1 wt% LiNO3；DME:DOL = 1:1（体积比）",
   "表述编号": "ST2311",
   "证据句子": [
    "M0091"
   ],
   "标记": [
    "LiNO3按质量分数换算",
    "温度默认"
   ]
  },
  "组分变化": "加入 BDT14（0.15 M）",
  "作者改动的组分": [
   "BDT14"
  ],
  "特殊组分变化": [
   {
    "组分": "BDT14",
    "类型": "描述符看不到"
   }
  ],
  "电解液相同但样品编号不同": false,
  "描述符": [
   {
    "描述符": "lino3",
    "中文": "LiNO₃ 浓度",
    "组": "LiNO₃",
    "方向": "变高",
    "A": 0.1866,
    "B": 0.1835,
    "被动": true
   }
  ],
  "物性": [],
  "条件": [
   {
    "条件": "E/S",
    "方向": "变低",
    "A": 3.5,
    "B": 16.67
   },
   {
    "条件": "硫载量",
    "方向": "一边未报告",
    "A": 6.5,
    "B": null
   },
   {
    "条件": "倍率",
    "方向": "一边未报告",
    "A": null,
    "B": -0.6931471805599453
   },
   {
    "条件": "温度",
    "方向": "相近",
    "A": 25.0,
    "B": 25.0
   },
   {
    "条件": "电池形式",
    "方向": "扣式 → 软包",
    "A": 1.0,
    "B": 0.0
   },
   {
    "条件": "圈数",
    "方向": "变低",
    "A": 26,
    "B": 500
   }
  ],
  "条件含默认值": [
   "温度默认"
  ],
  "性能": {
   "方向": "变高",
   "倍数": 4.8153,
   "倍数含义": "每圈衰减率之比",
   "好于参照": false,
   "值A": 0.6077,
   "值B": 0.1262,
   "指标A": "每圈衰减率（%/圈，由容量保持率换算）",
   "指标B": "每圈衰减率（%/圈，由容量保持率换算）"
  },
  "表述文字": "【P223｜每圈衰减率｜配方和条件都变】实验样 0.15 M 1,4-BDT（1 M LiTFSI；1 wt% LiNO3；0.15 M BDT14；DME:DOL = 1:1（体积比），测试 TP）相对 对比样 blank electrolyte（1 M LiTFSI；1 wt% LiNO3；DME:DOL = 1:1（体积比），测试 T05）｜组分变化：加入 BDT14（0.15 M）（其中 BDT14：描述符看不到）｜描述符：LiNO₃ 浓度 变高（被动）｜物性：两边没有都报告的｜条件：E/S 变低；硫载量 一边未报告；倍率 一边未报告；电池形式 扣式 → 软包；圈数 变低（含默认值：温度默认）｜性能：每圈衰减率 变高"
 },
 {
  "编号": "PC00699",
  "论文": "P223",
  "类别": "每圈衰减率",
  "比较类型": "配方和条件都变",
  "A": {
   "测试": "TH35",
   "测试名": "高载量 3.5 mg cm−2",
   "配方": "F4_15",
   "配方名": "0.15 M 1,4-BDT",
   "recipe": "RC4_15",
   "是否对照": false,
   "配方文字": "1 M LiTFSI；1 wt% LiNO3；0.15 M BDT14；DME:DOL = 1:1（体积比）",
   "表述编号": "ST2328",
   "证据句子": [
    "M0135"
   ],
   "标记": [
    "LiNO3按质量分数换算",
    "温度默认",
    "由容量换算"
   ]
  },
  "B": {
   "测试": "T05",
   "测试名": "C/2长循环",
   "配方": "F0",
   "配方名": "blank electrolyte",
   "recipe": "RC0",
   "是否对照": true,
   "配方文字": "1 M LiTFSI；1 wt% LiNO3；DME:DOL = 1:1（体积比）",
   "表述编号": "ST2311",
   "证据句子": [
    "M0091"
   ],
   "标记": [
    "LiNO3按质量分数换算",
    "温度默认"
   ]
  },
  "组分变化": "加入 BDT14（0.15 M）",
  "作者改动的组分": [
   "BDT14"
  ],
  "特殊组分变化": [
   {
    "组分": "BDT14",
    "类型": "描述符看不到"
   }
  ],
  "电解液相同但样品编号不同": false,
  "描述符": [
   {
    "描述符": "lino3",
    "中文": "LiNO₃ 浓度",
    "组": "LiNO₃",
    "方向": "变高",
    "A": 0.1866,
    "B": 0.1835,
    "被动": true
   }
  ],
  "物性": [],
  "条件": [
   {
    "条件": "E/S",
    "方向": "变低",
    "A": 10.0,
    "B": 16.67
   },
   {
    "条件": "硫载量",
    "方向": "一边未报告",
    "A": 3.5,
    "B": null
   },
   {
    "条件": "倍率",
    "方向": "变低",
    "A": 0.1,
    "B": 0.5
   },
   {
    "条件": "温度",
    "方向": "相近",
    "A": 25.0,
    "B": 25.0
   },
   {
    "条件": "电池形式",
    "方向": "相同",
    "A": 0.0,
    "B": 0.0
   },
   {
    "条件": "圈数",
    "方向": "变低",
    "A": 50,
    "B": 500
   }
  ],
  "条件含默认值": [
   "温度默认"
  ],
  "性能": {
   "方向": "变高",
   "倍数": 1.0732,
   "倍数含义": "每圈衰减率之比",
   "好于参照": false,
   "值A": 0.1354,
   "值B": 0.1262,
   "指标A": "每圈衰减率（%/圈，由硫比放电容量换算）",
   "指标B": "每圈衰减率（%/圈，由容量保持率换算）"
  },
  "表述文字": "【P223｜每圈衰减率｜配方和条件都变】实验样 0.15 M 1,4-BDT（1 M LiTFSI；1 wt% LiNO3；0.15 M BDT14；DME:DOL = 1:1（体积比），测试 TH35）相对 对比样 blank electrolyte（1 M LiTFSI；1 wt% LiNO3；DME:DOL = 1:1（体积比），测试 T05）｜组分变化：加入 BDT14（0.15 M）（其中 BDT14：描述符看不到）｜描述符：LiNO₃ 浓度 变高（被动）｜物性：两边没有都报告的｜条件：E/S 变低；硫载量 一边未报告；倍率 变低；圈数 变低（含默认值：温度默认）｜性能：每圈衰减率 变高"
 },
 {
  "编号": "PC00700",
  "论文": "P223",
  "类别": "每圈衰减率",
  "比较类型": "同配方换条件",
  "A": {
   "测试": "T1",
   "测试名": "1 C长循环",
   "配方": "F4_15",
   "配方名": "0.15 M 1,4-BDT",
   "recipe": "RC4_15",
   "是否对照": false,
   "配方文字": "1 M LiTFSI；1 wt% LiNO3；0.15 M BDT14；DME:DOL = 1:1（体积比）",
   "表述编号": "ST2319",
   "证据句子": [
    "S0111"
   ],
   "标记": [
    "LiNO3按质量分数换算",
    "温度默认"
   ]
  },
  "B": {
   "测试": "T05",
   "测试名": "C/2长循环",
   "配方": "F4_15",
   "配方名": "0.15 M 1,4-BDT",
   "recipe": "RC4_15",
   "是否对照": false,
   "配方文字": "1 M LiTFSI；1 wt% LiNO3；0.15 M BDT14；DME:DOL = 1:1（体积比）",
   "表述编号": "ST2315",
   "证据句子": [
    "M0091"
   ],
   "标记": [
    "LiNO3按质量分数换算",
    "温度默认"
   ]
  },
  "组分变化": "配方相同",
  "作者改动的组分": [],
  "特殊组分变化": [],
  "电解液相同但样品编号不同": false,
  "描述符": [],
  "物性": [],
  "条件": [
   {
    "条件": "E/S",
    "方向": "相近",
    "A": 16.67,
    "B": 16.67
   },
   {
    "条件": "倍率",
    "方向": "变高",
    "A": 1.0,
    "B": 0.5
   },
   {
    "条件": "温度",
    "方向": "相近",
    "A": 25.0,
    "B": 25.0
   },
   {
    "条件": "电池形式",
    "方向": "相同",
    "A": 0.0,
    "B": 0.0
   },
   {
    "条件": "圈数",
    "方向": "变高",
    "A": 600,
    "B": 500
   }
  ],
  "条件含默认值": [
   "温度默认"
  ],
  "性能": {
   "方向": "变低",
   "倍数": 0.8231,
   "倍数含义": "每圈衰减率之比",
   "好于参照": true,
   "值A": 0.0535,
   "值B": 0.065,
   "指标A": "每圈衰减率（%/圈，由容量保持率换算）",
   "指标B": "每圈衰减率（%/圈，由容量保持率换算）"
  },
  "表述文字": "【P223｜每圈衰减率｜同配方换条件】实验样 0.15 M 1,4-BDT（1 M LiTFSI；1 wt% LiNO3；0.15 M BDT14；DME:DOL = 1:1（体积比），测试 T1）相对 实验样 0.15 M 1,4-BDT（1 M LiTFSI；1 wt% LiNO3；0.15 M BDT14；DME:DOL = 1:1（体积比），测试 T05）｜组分变化：配方相同｜描述符：配方相同｜物性：两边没有都报告的｜条件：倍率 变高；圈数 变高（含默认值：温度默认）｜性能：每圈衰减率 变低"
 },
 {
  "编号": "PC00701",
  "论文": "P223",
  "类别": "每圈衰减率",
  "比较类型": "配方和条件都变",
  "A": {
   "测试": "T05",
   "测试名": "C/2长循环",
   "配方": "F4_15",
   "配方名": "0.15 M 1,4-BDT",
   "recipe": "RC4_15",
   "是否对照": false,
   "配方文字": "1 M LiTFSI；1 wt% LiNO3；0.15 M BDT14；DME:DOL = 1:1（体积比）",
   "表述编号": "ST2315",
   "证据句子": [
    "M0091"
   ],
   "标记": [
    "LiNO3按质量分数换算",
    "温度默认"
   ]
  },
  "B": {
   "测试": "TC",
   "测试名": "C/5常规Li–S循环与滞后",
   "配方": "F0",
   "配方名": "blank electrolyte",
   "recipe": "RC0",
   "是否对照": true,
   "配方文字": "1 M LiTFSI；1 wt% LiNO3；DME:DOL = 1:1（体积比）",
   "表述编号": "ST2321",
   "证据句子": [
    "M0042"
   ],
   "标记": [
    "LiNO3按质量分数换算",
    "温度默认"
   ]
  },
  "组分变化": "加入 BDT14（0.15 M）",
  "作者改动的组分": [
   "BDT14"
  ],
  "特殊组分变化": [
   {
    "组分": "BDT14",
    "类型": "描述符看不到"
   }
  ],
  "电解液相同但样品编号不同": false,
  "描述符": [
   {
    "描述符": "lino3",
    "中文": "LiNO₃ 浓度",
    "组": "LiNO₃",
    "方向": "变高",
    "A": 0.1866,
    "B": 0.1835,
    "被动": true
   }
  ],
  "物性": [],
  "条件": [
   {
    "条件": "E/S",
    "方向": "相近",
    "A": 16.67,
    "B": 16.67
   },
   {
    "条件": "倍率",
    "方向": "变高",
    "A": 0.5,
    "B": 0.2
   },
   {
    "条件": "温度",
    "方向": "相近",
    "A": 25.0,
    "B": 25.0
   },
   {
    "条件": "电池形式",
    "方向": "相同",
    "A": 0.0,
    "B": 0.0
   },
   {
    "条件": "圈数",
    "方向": "变高",
    "A": 500,
    "B": 200
   }
  ],
  "条件含默认值": [
   "温度默认"
  ],
  "性能": {
   "方向": "变低",
   "倍数": 0.4248,
   "倍数含义": "每圈衰减率之比",
   "好于参照": true,
   "值A": 0.065,
   "值B": 0.153,
   "指标A": "每圈衰减率（%/圈，由容量保持率换算）",
   "指标B": "每圈衰减率（%/圈，由容量保持率换算）"
  },
  "表述文字": "【P223｜每圈衰减率｜配方和条件都变】实验样 0.15 M 1,4-BDT（1 M LiTFSI；1 wt% LiNO3；0.15 M BDT14；DME:DOL = 1:1（体积比），测试 T05）相对 对比样 blank electrolyte（1 M LiTFSI；1 wt% LiNO3；DME:DOL = 1:1（体积比），测试 TC）｜组分变化：加入 BDT14（0.15 M）（其中 BDT14：描述符看不到）｜描述符：LiNO₃ 浓度 变高（被动）｜物性：两边没有都报告的｜条件：倍率 变高；圈数 变高（含默认值：温度默认）｜性能：每圈衰减率 变低"
 },
 {
  "编号": "PC00702",
  "论文": "P223",
  "类别": "每圈衰减率",
  "比较类型": "配方和条件都变",
  "A": {
   "测试": "TC",
   "测试名": "C/5常规Li–S循环与滞后",
   "配方": "F2_15",
   "配方名": "0.15 M 1,2-BDT",
   "recipe": "RC2_15",
   "是否对照": false,
   "配方文字": "1 M LiTFSI；1 wt% LiNO3；0.15 M BDT12；DME:DOL = 1:1（体积比）",
   "表述编号": "ST2322",
   "证据句子": [
    "M0042"
   ],
   "标记": [
    "LiNO3按质量分数换算",
    "温度默认"
   ]
  },
  "B": {
   "测试": "T05",
   "测试名": "C/2长循环",
   "配方": "F4_15",
   "配方名": "0.15 M 1,4-BDT",
   "recipe": "RC4_15",
   "是否对照": false,
   "配方文字": "1 M LiTFSI；1 wt% LiNO3；0.15 M BDT14；DME:DOL = 1:1（体积比）",
   "表述编号": "ST2315",
   "证据句子": [
    "M0091"
   ],
   "标记": [
    "LiNO3按质量分数换算",
    "温度默认"
   ]
  },
  "组分变化": "加入 BDT12（0.15 M）；去掉 BDT14",
  "作者改动的组分": [
   "BDT12",
   "BDT14"
  ],
  "特殊组分变化": [
   {
    "组分": "BDT12",
    "类型": "描述符看不到"
   },
   {
    "组分": "BDT14",
    "类型": "描述符看不到"
   }
  ],
  "电解液相同但样品编号不同": false,
  "描述符": [],
  "物性": [],
  "条件": [
   {
    "条件": "E/S",
    "方向": "相近",
    "A": 16.67,
    "B": 16.67
   },
   {
    "条件": "倍率",
    "方向": "变低",
    "A": 0.2,
    "B": 0.5
   },
   {
    "条件": "温度",
    "方向": "相近",
    "A": 25.0,
    "B": 25.0
   },
   {
    "条件": "电池形式",
    "方向": "相同",
    "A": 0.0,
    "B": 0.0
   },
   {
    "条件": "圈数",
    "方向": "变低",
    "A": 200,
    "B": 500
   }
  ],
  "条件含默认值": [
   "温度默认"
  ],
  "性能": {
   "方向": "变高",
   "倍数": 1.4308,
   "倍数含义": "每圈衰减率之比",
   "好于参照": false,
   "值A": 0.093,
   "值B": 0.065,
   "指标A": "每圈衰减率（%/圈，由容量保持率换算）",
   "指标B": "每圈衰减率（%/圈，由容量保持率换算）"
  },
  "表述文字": "【P223｜每圈衰减率｜配方和条件都变】实验样 0.15 M 1,2-BDT（1 M LiTFSI；1 wt% LiNO3；0.15 M BDT12；DME:DOL = 1:1（体积比），测试 TC）相对 实验样 0.15 M 1,4-BDT（1 M LiTFSI；1 wt% LiNO3；0.15 M BDT14；DME:DOL = 1:1（体积比），测试 T05）｜组分变化：加入 BDT12（0.15 M）；去掉 BDT14（其中 BDT12：描述符看不到、BDT14：描述符看不到）｜描述符：无变化｜物性：两边没有都报告的｜条件：倍率 变低；圈数 变低（含默认值：温度默认）｜性能：每圈衰减率 变高"
 },
 {
  "编号": "PC00703",
  "论文": "P223",
  "类别": "每圈衰减率",
  "比较类型": "配方和条件都变",
  "A": {
   "测试": "TC",
   "测试名": "C/5常规Li–S循环与滞后",
   "配方": "F3_15",
   "配方名": "0.15 M 1,3-BDT",
   "recipe": "RC3_15",
   "是否对照": false,
   "配方文字": "1 M LiTFSI；1 wt% LiNO3；0.15 M BDT13；DME:DOL = 1:1（体积比）",
   "表述编号": "ST2323",
   "证据句子": [
    "M0042"
   ],
   "标记": [
    "LiNO3按质量分数换算",
    "温度默认"
   ]
  },
  "B": {
   "测试": "T05",
   "测试名": "C/2长循环",
   "配方": "F4_15",
   "配方名": "0.15 M 1,4-BDT",
   "recipe": "RC4_15",
   "是否对照": false,
   "配方文字": "1 M LiTFSI；1 wt% LiNO3；0.15 M BDT14；DME:DOL = 1:1（体积比）",
   "表述编号": "ST2315",
   "证据句子": [
    "M0091"
   ],
   "标记": [
    "LiNO3按质量分数换算",
    "温度默认"
   ]
  },
  "组分变化": "加入 BDT13（0.15 M）；去掉 BDT14",
  "作者改动的组分": [
   "BDT13",
   "BDT14"
  ],
  "特殊组分变化": [
   {
    "组分": "BDT13",
    "类型": "描述符看不到"
   },
   {
    "组分": "BDT14",
    "类型": "描述符看不到"
   }
  ],
  "电解液相同但样品编号不同": false,
  "描述符": [],
  "物性": [],
  "条件": [
   {
    "条件": "E/S",
    "方向": "相近",
    "A": 16.67,
    "B": 16.67
   },
   {
    "条件": "倍率",
    "方向": "变低",
    "A": 0.2,
    "B": 0.5
   },
   {
    "条件": "温度",
    "方向": "相近",
    "A": 25.0,
    "B": 25.0
   },
   {
    "条件": "电池形式",
    "方向": "相同",
    "A": 0.0,
    "B": 0.0
   },
   {
    "条件": "圈数",
    "方向": "变低",
    "A": 200,
    "B": 500
   }
  ],
  "条件含默认值": [
   "温度默认"
  ],
  "性能": {
   "方向": "变高",
   "倍数": 1.7077,
   "倍数含义": "每圈衰减率之比",
   "好于参照": false,
   "值A": 0.111,
   "值B": 0.065,
   "指标A": "每圈衰减率（%/圈，由容量保持率换算）",
   "指标B": "每圈衰减率（%/圈，由容量保持率换算）"
  },
  "表述文字": "【P223｜每圈衰减率｜配方和条件都变】实验样 0.15 M 1,3-BDT（1 M LiTFSI；1 wt% LiNO3；0.15 M BDT13；DME:DOL = 1:1（体积比），测试 TC）相对 实验样 0.15 M 1,4-BDT（1 M LiTFSI；1 wt% LiNO3；0.15 M BDT14；DME:DOL = 1:1（体积比），测试 T05）｜组分变化：加入 BDT13（0.15 M）；去掉 BDT14（其中 BDT13：描述符看不到、BDT14：描述符看不到）｜描述符：无变化｜物性：两边没有都报告的｜条件：倍率 变低；圈数 变低（含默认值：温度默认）｜性能：每圈衰减率 变高"
 },
 {
  "编号": "PC00704",
  "论文": "P223",
  "类别": "每圈衰减率",
  "比较类型": "同配方换条件",
  "A": {
   "测试": "TC",
   "测试名": "C/5常规Li–S循环与滞后",
   "配方": "F4_15",
   "配方名": "0.15 M 1,4-BDT",
   "recipe": "RC4_15",
   "是否对照": false,
   "配方文字": "1 M LiTFSI；1 wt% LiNO3；0.15 M BDT14；DME:DOL = 1:1（体积比）",
   "表述编号": "ST2324",
   "证据句子": [
    "M0042"
   ],
   "标记": [
    "LiNO3按质量分数换算",
    "温度默认"
   ]
  },
  "B": {
   "测试": "T05",
   "测试名": "C/2长循环",
   "配方": "F4_15",
   "配方名": "0.15 M 1,4-BDT",
   "recipe": "RC4_15",
   "是否对照": false,
   "配方文字": "1 M LiTFSI；1 wt% LiNO3；0.15 M BDT14；DME:DOL = 1:1（体积比）",
   "表述编号": "ST2315",
   "证据句子": [
    "M0091"
   ],
   "标记": [
    "LiNO3按质量分数换算",
    "温度默认"
   ]
  },
  "组分变化": "配方相同",
  "作者改动的组分": [],
  "特殊组分变化": [],
  "电解液相同但样品编号不同": false,
  "描述符": [],
  "物性": [],
  "条件": [
   {
    "条件": "E/S",
    "方向": "相近",
    "A": 16.67,
    "B": 16.67
   },
   {
    "条件": "倍率",
    "方向": "变低",
    "A": 0.2,
    "B": 0.5
   },
   {
    "条件": "温度",
    "方向": "相近",
    "A": 25.0,
    "B": 25.0
   },
   {
    "条件": "电池形式",
    "方向": "相同",
    "A": 0.0,
    "B": 0.0
   },
   {
    "条件": "圈数",
    "方向": "变低",
    "A": 200,
    "B": 500
   }
  ],
  "条件含默认值": [
   "温度默认"
  ],
  "性能": {
   "方向": "变高",
   "倍数": 1.2,
   "倍数含义": "每圈衰减率之比",
   "好于参照": false,
   "值A": 0.078,
   "值B": 0.065,
   "指标A": "每圈衰减率（%/圈，由容量保持率换算）",
   "指标B": "每圈衰减率（%/圈，由容量保持率换算）"
  },
  "表述文字": "【P223｜每圈衰减率｜同配方换条件】实验样 0.15 M 1,4-BDT（1 M LiTFSI；1 wt% LiNO3；0.15 M BDT14；DME:DOL = 1:1（体积比），测试 TC）相对 实验样 0.15 M 1,4-BDT（1 M LiTFSI；1 wt% LiNO3；0.15 M BDT14；DME:DOL = 1:1（体积比），测试 T05）｜组分变化：配方相同｜描述符：配方相同｜物性：两边没有都报告的｜条件：倍率 变低；圈数 变低（含默认值：温度默认）｜性能：每圈衰减率 变高"
 },
 {
  "编号": "PC00705",
  "论文": "P223",
  "类别": "每圈衰减率",
  "比较类型": "同配方换条件",
  "A": {
   "测试": "TP",
   "测试名": "3 Ah软包",
   "配方": "F4_15",
   "配方名": "0.15 M 1,4-BDT",
   "recipe": "RC4_15",
   "是否对照": false,
   "配方文字": "1 M LiTFSI；1 wt% LiNO3；0.15 M BDT14；DME:DOL = 1:1（体积比）",
   "表述编号": "ST2329",
   "证据句子": [
    "M0012"
   ],
   "标记": [
    "LiNO3按质量分数换算",
    "条件冲突置空:rate"
   ]
  },
  "B": {
   "测试": "T05",
   "测试名": "C/2长循环",
   "配方": "F4_15",
   "配方名": "0.15 M 1,4-BDT",
   "recipe": "RC4_15",
   "是否对照": false,
   "配方文字": "1 M LiTFSI；1 wt% LiNO3；0.15 M BDT14；DME:DOL = 1:1（体积比）",
   "表述编号": "ST2315",
   "证据句子": [
    "M0091"
   ],
   "标记": [
    "LiNO3按质量分数换算",
    "温度默认"
   ]
  },
  "组分变化": "配方相同",
  "作者改动的组分": [],
  "特殊组分变化": [],
  "电解液相同但样品编号不同": false,
  "描述符": [],
  "物性": [],
  "条件": [
   {
    "条件": "E/S",
    "方向": "变低",
    "A": 3.5,
    "B": 16.67
   },
   {
    "条件": "硫载量",
    "方向": "一边未报告",
    "A": 6.5,
    "B": null
   },
   {
    "条件": "倍率",
    "方向": "一边未报告",
    "A": null,
    "B": -0.6931471805599453
   },
   {
    "条件": "温度",
    "方向": "相近",
    "A": 25.0,
    "B": 25.0
   },
   {
    "条件": "电池形式",
    "方向": "扣式 → 软包",
    "A": 1.0,
    "B": 0.0
   },
   {
    "条件": "圈数",
    "方向": "变低",
    "A": 26,
    "B": 500
   }
  ],
  "条件含默认值": [
   "温度默认"
  ],
  "性能": {
   "方向": "变高",
   "倍数": 9.3491,
   "倍数含义": "每圈衰减率之比",
   "好于参照": false,
   "值A": 0.6077,
   "值B": 0.065,
   "指标A": "每圈衰减率（%/圈，由容量保持率换算）",
   "指标B": "每圈衰减率（%/圈，由容量保持率换算）"
  },
  "表述文字": "【P223｜每圈衰减率｜同配方换条件】实验样 0.15 M 1,4-BDT（1 M LiTFSI；1 wt% LiNO3；0.15 M BDT14；DME:DOL = 1:1（体积比），测试 TP）相对 实验样 0.15 M 1,4-BDT（1 M LiTFSI；1 wt% LiNO3；0.15 M BDT14；DME:DOL = 1:1（体积比），测试 T05）｜组分变化：配方相同｜描述符：配方相同｜物性：两边没有都报告的｜条件：E/S 变低；硫载量 一边未报告；倍率 一边未报告；电池形式 扣式 → 软包；圈数 变低（含默认值：温度默认）｜性能：每圈衰减率 变高"
 },
 {
  "编号": "PC00706",
  "论文": "P223",
  "类别": "每圈衰减率",
  "比较类型": "同配方换条件",
  "A": {
   "测试": "TH35",
   "测试名": "高载量 3.5 mg cm−2",
   "配方": "F4_15",
   "配方名": "0.15 M 1,4-BDT",
   "recipe": "RC4_15",
   "是否对照": false,
   "配方文字": "1 M LiTFSI；1 wt% LiNO3；0.15 M BDT14；DME:DOL = 1:1（体积比）",
   "表述编号": "ST2328",
   "证据句子": [
    "M0135"
   ],
   "标记": [
    "LiNO3按质量分数换算",
    "温度默认",
    "由容量换算"
   ]
  },
  "B": {
   "测试": "T05",
   "测试名": "C/2长循环",
   "配方": "F4_15",
   "配方名": "0.15 M 1,4-BDT",
   "recipe": "RC4_15",
   "是否对照": false,
   "配方文字": "1 M LiTFSI；1 wt% LiNO3；0.15 M BDT14；DME:DOL = 1:1（体积比）",
   "表述编号": "ST2315",
   "证据句子": [
    "M0091"
   ],
   "标记": [
    "LiNO3按质量分数换算",
    "温度默认"
   ]
  },
  "组分变化": "配方相同",
  "作者改动的组分": [],
  "特殊组分变化": [],
  "电解液相同但样品编号不同": false,
  "描述符": [],
  "物性": [],
  "条件": [
   {
    "条件": "E/S",
    "方向": "变低",
    "A": 10.0,
    "B": 16.67
   },
   {
    "条件": "硫载量",
    "方向": "一边未报告",
    "A": 3.5,
    "B": null
   },
   {
    "条件": "倍率",
    "方向": "变低",
    "A": 0.1,
    "B": 0.5
   },
   {
    "条件": "温度",
    "方向": "相近",
    "A": 25.0,
    "B": 25.0
   },
   {
    "条件": "电池形式",
    "方向": "相同",
    "A": 0.0,
    "B": 0.0
   },
   {
    "条件": "圈数",
    "方向": "变低",
    "A": 50,
    "B": 500
   }
  ],
  "条件含默认值": [
   "温度默认"
  ],
  "性能": {
   "方向": "变高",
   "倍数": 2.0836,
   "倍数含义": "每圈衰减率之比",
   "好于参照": false,
   "值A": 0.1354,
   "值B": 0.065,
   "指标A": "每圈衰减率（%/圈，由硫比放电容量换算）",
   "指标B": "每圈衰减率（%/圈，由容量保持率换算）"
  },
  "表述文字": "【P223｜每圈衰减率｜同配方换条件】实验样 0.15 M 1,4-BDT（1 M LiTFSI；1 wt% LiNO3；0.15 M BDT14；DME:DOL = 1:1（体积比），测试 TH35）相对 实验样 0.15 M 1,4-BDT（1 M LiTFSI；1 wt% LiNO3；0.15 M BDT14；DME:DOL = 1:1（体积比），测试 T05）｜组分变化：配方相同｜描述符：配方相同｜物性：两边没有都报告的｜条件：E/S 变低；硫载量 一边未报告；倍率 变低；圈数 变低（含默认值：温度默认）｜性能：每圈衰减率 变高"
 },
 {
  "编号": "PC00707",
  "论文": "P223",
  "类别": "每圈衰减率",
  "比较类型": "配方和条件都变",
  "A": {
   "测试": "T1",
   "测试名": "1 C长循环",
   "配方": "F4_15",
   "配方名": "0.15 M 1,4-BDT",
   "recipe": "RC4_15",
   "是否对照": false,
   "配方文字": "1 M LiTFSI；1 wt% LiNO3；0.15 M BDT14；DME:DOL = 1:1（体积比）",
   "表述编号": "ST2319",
   "证据句子": [
    "S0111"
   ],
   "标记": [
    "LiNO3按质量分数换算",
    "温度默认"
   ]
  },
  "B": {
   "测试": "TC",
   "测试名": "C/5常规Li–S循环与滞后",
   "配方": "F0",
   "配方名": "blank electrolyte",
   "recipe": "RC0",
   "是否对照": true,
   "配方文字": "1 M LiTFSI；1 wt% LiNO3；DME:DOL = 1:1（体积比）",
   "表述编号": "ST2321",
   "证据句子": [
    "M0042"
   ],
   "标记": [
    "LiNO3按质量分数换算",
    "温度默认"
   ]
  },
  "组分变化": "加入 BDT14（0.15 M）",
  "作者改动的组分": [
   "BDT14"
  ],
  "特殊组分变化": [
   {
    "组分": "BDT14",
    "类型": "描述符看不到"
   }
  ],
  "电解液相同但样品编号不同": false,
  "描述符": [
   {
    "描述符": "lino3",
    "中文": "LiNO₃ 浓度",
    "组": "LiNO₃",
    "方向": "变高",
    "A": 0.1866,
    "B": 0.1835,
    "被动": true
   }
  ],
  "物性": [],
  "条件": [
   {
    "条件": "E/S",
    "方向": "相近",
    "A": 16.67,
    "B": 16.67
   },
   {
    "条件": "倍率",
    "方向": "变高",
    "A": 1.0,
    "B": 0.2
   },
   {
    "条件": "温度",
    "方向": "相近",
    "A": 25.0,
    "B": 25.0
   },
   {
    "条件": "电池形式",
    "方向": "相同",
    "A": 0.0,
    "B": 0.0
   },
   {
    "条件": "圈数",
    "方向": "变高",
    "A": 600,
    "B": 200
   }
  ],
  "条件含默认值": [
   "温度默认"
  ],
  "性能": {
   "方向": "变低",
   "倍数": 0.3497,
   "倍数含义": "每圈衰减率之比",
   "好于参照": true,
   "值A": 0.0535,
   "值B": 0.153,
   "指标A": "每圈衰减率（%/圈，由容量保持率换算）",
   "指标B": "每圈衰减率（%/圈，由容量保持率换算）"
  },
  "表述文字": "【P223｜每圈衰减率｜配方和条件都变】实验样 0.15 M 1,4-BDT（1 M LiTFSI；1 wt% LiNO3；0.15 M BDT14；DME:DOL = 1:1（体积比），测试 T1）相对 对比样 blank electrolyte（1 M LiTFSI；1 wt% LiNO3；DME:DOL = 1:1（体积比），测试 TC）｜组分变化：加入 BDT14（0.15 M）（其中 BDT14：描述符看不到）｜描述符：LiNO₃ 浓度 变高（被动）｜物性：两边没有都报告的｜条件：倍率 变高；圈数 变高（含默认值：温度默认）｜性能：每圈衰减率 变低"
 },
 {
  "编号": "PC00708",
  "论文": "P223",
  "类别": "每圈衰减率",
  "比较类型": "配方和条件都变",
  "A": {
   "测试": "TC",
   "测试名": "C/5常规Li–S循环与滞后",
   "配方": "F2_15",
   "配方名": "0.15 M 1,2-BDT",
   "recipe": "RC2_15",
   "是否对照": false,
   "配方文字": "1 M LiTFSI；1 wt% LiNO3；0.15 M BDT12；DME:DOL = 1:1（体积比）",
   "表述编号": "ST2322",
   "证据句子": [
    "M0042"
   ],
   "标记": [
    "LiNO3按质量分数换算",
    "温度默认"
   ]
  },
  "B": {
   "测试": "T1",
   "测试名": "1 C长循环",
   "配方": "F4_15",
   "配方名": "0.15 M 1,4-BDT",
   "recipe": "RC4_15",
   "是否对照": false,
   "配方文字": "1 M LiTFSI；1 wt% LiNO3；0.15 M BDT14；DME:DOL = 1:1（体积比）",
   "表述编号": "ST2319",
   "证据句子": [
    "S0111"
   ],
   "标记": [
    "LiNO3按质量分数换算",
    "温度默认"
   ]
  },
  "组分变化": "加入 BDT12（0.15 M）；去掉 BDT14",
  "作者改动的组分": [
   "BDT12",
   "BDT14"
  ],
  "特殊组分变化": [
   {
    "组分": "BDT12",
    "类型": "描述符看不到"
   },
   {
    "组分": "BDT14",
    "类型": "描述符看不到"
   }
  ],
  "电解液相同但样品编号不同": false,
  "描述符": [],
  "物性": [],
  "条件": [
   {
    "条件": "E/S",
    "方向": "相近",
    "A": 16.67,
    "B": 16.67
   },
   {
    "条件": "倍率",
    "方向": "变低",
    "A": 0.2,
    "B": 1.0
   },
   {
    "条件": "温度",
    "方向": "相近",
    "A": 25.0,
    "B": 25.0
   },
   {
    "条件": "电池形式",
    "方向": "相同",
    "A": 0.0,
    "B": 0.0
   },
   {
    "条件": "圈数",
    "方向": "变低",
    "A": 200,
    "B": 600
   }
  ],
  "条件含默认值": [
   "温度默认"
  ],
  "性能": {
   "方向": "变高",
   "倍数": 1.7383,
   "倍数含义": "每圈衰减率之比",
   "好于参照": false,
   "值A": 0.093,
   "值B": 0.0535,
   "指标A": "每圈衰减率（%/圈，由容量保持率换算）",
   "指标B": "每圈衰减率（%/圈，由容量保持率换算）"
  },
  "表述文字": "【P223｜每圈衰减率｜配方和条件都变】实验样 0.15 M 1,2-BDT（1 M LiTFSI；1 wt% LiNO3；0.15 M BDT12；DME:DOL = 1:1（体积比），测试 TC）相对 实验样 0.15 M 1,4-BDT（1 M LiTFSI；1 wt% LiNO3；0.15 M BDT14；DME:DOL = 1:1（体积比），测试 T1）｜组分变化：加入 BDT12（0.15 M）；去掉 BDT14（其中 BDT12：描述符看不到、BDT14：描述符看不到）｜描述符：无变化｜物性：两边没有都报告的｜条件：倍率 变低；圈数 变低（含默认值：温度默认）｜性能：每圈衰减率 变高"
 },
 {
  "编号": "PC00709",
  "论文": "P223",
  "类别": "每圈衰减率",
  "比较类型": "配方和条件都变",
  "A": {
   "测试": "TC",
   "测试名": "C/5常规Li–S循环与滞后",
   "配方": "F3_15",
   "配方名": "0.15 M 1,3-BDT",
   "recipe": "RC3_15",
   "是否对照": false,
   "配方文字": "1 M LiTFSI；1 wt% LiNO3；0.15 M BDT13；DME:DOL = 1:1（体积比）",
   "表述编号": "ST2323",
   "证据句子": [
    "M0042"
   ],
   "标记": [
    "LiNO3按质量分数换算",
    "温度默认"
   ]
  },
  "B": {
   "测试": "T1",
   "测试名": "1 C长循环",
   "配方": "F4_15",
   "配方名": "0.15 M 1,4-BDT",
   "recipe": "RC4_15",
   "是否对照": false,
   "配方文字": "1 M LiTFSI；1 wt% LiNO3；0.15 M BDT14；DME:DOL = 1:1（体积比）",
   "表述编号": "ST2319",
   "证据句子": [
    "S0111"
   ],
   "标记": [
    "LiNO3按质量分数换算",
    "温度默认"
   ]
  },
  "组分变化": "加入 BDT13（0.15 M）；去掉 BDT14",
  "作者改动的组分": [
   "BDT13",
   "BDT14"
  ],
  "特殊组分变化": [
   {
    "组分": "BDT13",
    "类型": "描述符看不到"
   },
   {
    "组分": "BDT14",
    "类型": "描述符看不到"
   }
  ],
  "电解液相同但样品编号不同": false,
  "描述符": [],
  "物性": [],
  "条件": [
   {
    "条件": "E/S",
    "方向": "相近",
    "A": 16.67,
    "B": 16.67
   },
   {
    "条件": "倍率",
    "方向": "变低",
    "A": 0.2,
    "B": 1.0
   },
   {
    "条件": "温度",
    "方向": "相近",
    "A": 25.0,
    "B": 25.0
   },
   {
    "条件": "电池形式",
    "方向": "相同",
    "A": 0.0,
    "B": 0.0
   },
   {
    "条件": "圈数",
    "方向": "变低",
    "A": 200,
    "B": 600
   }
  ],
  "条件含默认值": [
   "温度默认"
  ],
  "性能": {
   "方向": "变高",
   "倍数": 2.0748,
   "倍数含义": "每圈衰减率之比",
   "好于参照": false,
   "值A": 0.111,
   "值B": 0.0535,
   "指标A": "每圈衰减率（%/圈，由容量保持率换算）",
   "指标B": "每圈衰减率（%/圈，由容量保持率换算）"
  },
  "表述文字": "【P223｜每圈衰减率｜配方和条件都变】实验样 0.15 M 1,3-BDT（1 M LiTFSI；1 wt% LiNO3；0.15 M BDT13；DME:DOL = 1:1（体积比），测试 TC）相对 实验样 0.15 M 1,4-BDT（1 M LiTFSI；1 wt% LiNO3；0.15 M BDT14；DME:DOL = 1:1（体积比），测试 T1）｜组分变化：加入 BDT13（0.15 M）；去掉 BDT14（其中 BDT13：描述符看不到、BDT14：描述符看不到）｜描述符：无变化｜物性：两边没有都报告的｜条件：倍率 变低；圈数 变低（含默认值：温度默认）｜性能：每圈衰减率 变高"
 },
 {
  "编号": "PC00710",
  "论文": "P223",
  "类别": "每圈衰减率",
  "比较类型": "同配方换条件",
  "A": {
   "测试": "TC",
   "测试名": "C/5常规Li–S循环与滞后",
   "配方": "F4_15",
   "配方名": "0.15 M 1,4-BDT",
   "recipe": "RC4_15",
   "是否对照": false,
   "配方文字": "1 M LiTFSI；1 wt% LiNO3；0.15 M BDT14；DME:DOL = 1:1（体积比）",
   "表述编号": "ST2324",
   "证据句子": [
    "M0042"
   ],
   "标记": [
    "LiNO3按质量分数换算",
    "温度默认"
   ]
  },
  "B": {
   "测试": "T1",
   "测试名": "1 C长循环",
   "配方": "F4_15",
   "配方名": "0.15 M 1,4-BDT",
   "recipe": "RC4_15",
   "是否对照": false,
   "配方文字": "1 M LiTFSI；1 wt% LiNO3；0.15 M BDT14；DME:DOL = 1:1（体积比）",
   "表述编号": "ST2319",
   "证据句子": [
    "S0111"
   ],
   "标记": [
    "LiNO3按质量分数换算",
    "温度默认"
   ]
  },
  "组分变化": "配方相同",
  "作者改动的组分": [],
  "特殊组分变化": [],
  "电解液相同但样品编号不同": false,
  "描述符": [],
  "物性": [],
  "条件": [
   {
    "条件": "E/S",
    "方向": "相近",
    "A": 16.67,
    "B": 16.67
   },
   {
    "条件": "倍率",
    "方向": "变低",
    "A": 0.2,
    "B": 1.0
   },
   {
    "条件": "温度",
    "方向": "相近",
    "A": 25.0,
    "B": 25.0
   },
   {
    "条件": "电池形式",
    "方向": "相同",
    "A": 0.0,
    "B": 0.0
   },
   {
    "条件": "圈数",
    "方向": "变低",
    "A": 200,
    "B": 600
   }
  ],
  "条件含默认值": [
   "温度默认"
  ],
  "性能": {
   "方向": "变高",
   "倍数": 1.4579,
   "倍数含义": "每圈衰减率之比",
   "好于参照": false,
   "值A": 0.078,
   "值B": 0.0535,
   "指标A": "每圈衰减率（%/圈，由容量保持率换算）",
   "指标B": "每圈衰减率（%/圈，由容量保持率换算）"
  },
  "表述文字": "【P223｜每圈衰减率｜同配方换条件】实验样 0.15 M 1,4-BDT（1 M LiTFSI；1 wt% LiNO3；0.15 M BDT14；DME:DOL = 1:1（体积比），测试 TC）相对 实验样 0.15 M 1,4-BDT（1 M LiTFSI；1 wt% LiNO3；0.15 M BDT14；DME:DOL = 1:1（体积比），测试 T1）｜组分变化：配方相同｜描述符：配方相同｜物性：两边没有都报告的｜条件：倍率 变低；圈数 变低（含默认值：温度默认）｜性能：每圈衰减率 变高"
 },
 {
  "编号": "PC00711",
  "论文": "P223",
  "类别": "每圈衰减率",
  "比较类型": "同配方换条件",
  "A": {
   "测试": "TP",
   "测试名": "3 Ah软包",
   "配方": "F4_15",
   "配方名": "0.15 M 1,4-BDT",
   "recipe": "RC4_15",
   "是否对照": false,
   "配方文字": "1 M LiTFSI；1 wt% LiNO3；0.15 M BDT14；DME:DOL = 1:1（体积比）",
   "表述编号": "ST2329",
   "证据句子": [
    "M0012"
   ],
   "标记": [
    "LiNO3按质量分数换算",
    "条件冲突置空:rate"
   ]
  },
  "B": {
   "测试": "T1",
   "测试名": "1 C长循环",
   "配方": "F4_15",
   "配方名": "0.15 M 1,4-BDT",
   "recipe": "RC4_15",
   "是否对照": false,
   "配方文字": "1 M LiTFSI；1 wt% LiNO3；0.15 M BDT14；DME:DOL = 1:1（体积比）",
   "表述编号": "ST2319",
   "证据句子": [
    "S0111"
   ],
   "标记": [
    "LiNO3按质量分数换算",
    "温度默认"
   ]
  },
  "组分变化": "配方相同",
  "作者改动的组分": [],
  "特殊组分变化": [],
  "电解液相同但样品编号不同": false,
  "描述符": [],
  "物性": [],
  "条件": [
   {
    "条件": "E/S",
    "方向": "变低",
    "A": 3.5,
    "B": 16.67
   },
   {
    "条件": "硫载量",
    "方向": "一边未报告",
    "A": 6.5,
    "B": null
   },
   {
    "条件": "倍率",
    "方向": "一边未报告",
    "A": null,
    "B": 0.0
   },
   {
    "条件": "温度",
    "方向": "相近",
    "A": 25.0,
    "B": 25.0
   },
   {
    "条件": "电池形式",
    "方向": "扣式 → 软包",
    "A": 1.0,
    "B": 0.0
   },
   {
    "条件": "圈数",
    "方向": "变低",
    "A": 26,
    "B": 600
   }
  ],
  "条件含默认值": [
   "温度默认"
  ],
  "性能": {
   "方向": "变高",
   "倍数": 11.3587,
   "倍数含义": "每圈衰减率之比",
   "好于参照": false,
   "值A": 0.6077,
   "值B": 0.0535,
   "指标A": "每圈衰减率（%/圈，由容量保持率换算）",
   "指标B": "每圈衰减率（%/圈，由容量保持率换算）"
  },
  "表述文字": "【P223｜每圈衰减率｜同配方换条件】实验样 0.15 M 1,4-BDT（1 M LiTFSI；1 wt% LiNO3；0.15 M BDT14；DME:DOL = 1:1（体积比），测试 TP）相对 实验样 0.15 M 1,4-BDT（1 M LiTFSI；1 wt% LiNO3；0.15 M BDT14；DME:DOL = 1:1（体积比），测试 T1）｜组分变化：配方相同｜描述符：配方相同｜物性：两边没有都报告的｜条件：E/S 变低；硫载量 一边未报告；倍率 一边未报告；电池形式 扣式 → 软包；圈数 变低（含默认值：温度默认）｜性能：每圈衰减率 变高"
 },
 {
  "编号": "PC00712",
  "论文": "P223",
  "类别": "每圈衰减率",
  "比较类型": "同配方换条件",
  "A": {
   "测试": "TH35",
   "测试名": "高载量 3.5 mg cm−2",
   "配方": "F4_15",
   "配方名": "0.15 M 1,4-BDT",
   "recipe": "RC4_15",
   "是否对照": false,
   "配方文字": "1 M LiTFSI；1 wt% LiNO3；0.15 M BDT14；DME:DOL = 1:1（体积比）",
   "表述编号": "ST2328",
   "证据句子": [
    "M0135"
   ],
   "标记": [
    "LiNO3按质量分数换算",
    "温度默认",
    "由容量换算"
   ]
  },
  "B": {
   "测试": "T1",
   "测试名": "1 C长循环",
   "配方": "F4_15",
   "配方名": "0.15 M 1,4-BDT",
   "recipe": "RC4_15",
   "是否对照": false,
   "配方文字": "1 M LiTFSI；1 wt% LiNO3；0.15 M BDT14；DME:DOL = 1:1（体积比）",
   "表述编号": "ST2319",
   "证据句子": [
    "S0111"
   ],
   "标记": [
    "LiNO3按质量分数换算",
    "温度默认"
   ]
  },
  "组分变化": "配方相同",
  "作者改动的组分": [],
  "特殊组分变化": [],
  "电解液相同但样品编号不同": false,
  "描述符": [],
  "物性": [],
  "条件": [
   {
    "条件": "E/S",
    "方向": "变低",
    "A": 10.0,
    "B": 16.67
   },
   {
    "条件": "硫载量",
    "方向": "一边未报告",
    "A": 3.5,
    "B": null
   },
   {
    "条件": "倍率",
    "方向": "变低",
    "A": 0.1,
    "B": 1.0
   },
   {
    "条件": "温度",
    "方向": "相近",
    "A": 25.0,
    "B": 25.0
   },
   {
    "条件": "电池形式",
    "方向": "相同",
    "A": 0.0,
    "B": 0.0
   },
   {
    "条件": "圈数",
    "方向": "变低",
    "A": 50,
    "B": 600
   }
  ],
  "条件含默认值": [
   "温度默认"
  ],
  "性能": {
   "方向": "变高",
   "倍数": 2.5315,
   "倍数含义": "每圈衰减率之比",
   "好于参照": false,
   "值A": 0.1354,
   "值B": 0.0535,
   "指标A": "每圈衰减率（%/圈，由硫比放电容量换算）",
   "指标B": "每圈衰减率（%/圈，由容量保持率换算）"
  },
  "表述文字": "【P223｜每圈衰减率｜同配方换条件】实验样 0.15 M 1,4-BDT（1 M LiTFSI；1 wt% LiNO3；0.15 M BDT14；DME:DOL = 1:1（体积比），测试 TH35）相对 实验样 0.15 M 1,4-BDT（1 M LiTFSI；1 wt% LiNO3；0.15 M BDT14；DME:DOL = 1:1（体积比），测试 T1）｜组分变化：配方相同｜描述符：配方相同｜物性：两边没有都报告的｜条件：E/S 变低；硫载量 一边未报告；倍率 变低；圈数 变低（含默认值：温度默认）｜性能：每圈衰减率 变高"
 },
 {
  "编号": "PC00713",
  "论文": "P223",
  "类别": "每圈衰减率",
  "比较类型": "同测试换配方",
  "A": {
   "测试": "TC",
   "测试名": "C/5常规Li–S循环与滞后",
   "配方": "F2_15",
   "配方名": "0.15 M 1,2-BDT",
   "recipe": "RC2_15",
   "是否对照": false,
   "配方文字": "1 M LiTFSI；1 wt% LiNO3；0.15 M BDT12；DME:DOL = 1:1（体积比）",
   "表述编号": "ST2322",
   "证据句子": [
    "M0042"
   ],
   "标记": [
    "LiNO3按质量分数换算",
    "温度默认"
   ]
  },
  "B": {
   "测试": "TC",
   "测试名": "C/5常规Li–S循环与滞后",
   "配方": "F0",
   "配方名": "blank electrolyte",
   "recipe": "RC0",
   "是否对照": true,
   "配方文字": "1 M LiTFSI；1 wt% LiNO3；DME:DOL = 1:1（体积比）",
   "表述编号": "ST2321",
   "证据句子": [
    "M0042"
   ],
   "标记": [
    "LiNO3按质量分数换算",
    "温度默认"
   ]
  },
  "组分变化": "加入 BDT12（0.15 M）",
  "作者改动的组分": [
   "BDT12"
  ],
  "特殊组分变化": [
   {
    "组分": "BDT12",
    "类型": "描述符看不到"
   }
  ],
  "电解液相同但样品编号不同": false,
  "描述符": [
   {
    "描述符": "lino3",
    "中文": "LiNO₃ 浓度",
    "组": "LiNO₃",
    "方向": "变高",
    "A": 0.1866,
    "B": 0.1835,
    "被动": true
   }
  ],
  "物性": [],
  "条件": [
   {
    "条件": "E/S",
    "方向": "相近",
    "A": 16.67,
    "B": 16.67
   },
   {
    "条件": "倍率",
    "方向": "相近",
    "A": 0.2,
    "B": 0.2
   },
   {
    "条件": "温度",
    "方向": "相近",
    "A": 25.0,
    "B": 25.0
   },
   {
    "条件": "电池形式",
    "方向": "相同",
    "A": 0.0,
    "B": 0.0
   },
   {
    "条件": "圈数",
    "方向": "相近",
    "A": 200,
    "B": 200
   }
  ],
  "条件含默认值": [
   "温度默认"
  ],
  "性能": {
   "方向": "变低",
   "倍数": 0.6078,
   "倍数含义": "每圈衰减率之比",
   "好于参照": true,
   "值A": 0.093,
   "值B": 0.153,
   "指标A": "每圈衰减率（%/圈，由容量保持率换算）",
   "指标B": "每圈衰减率（%/圈，由容量保持率换算）"
  },
  "表述文字": "【P223｜每圈衰减率｜同测试换配方】实验样 0.15 M 1,2-BDT（1 M LiTFSI；1 wt% LiNO3；0.15 M BDT12；DME:DOL = 1:1（体积比），测试 TC）相对 对比样 blank electrolyte（1 M LiTFSI；1 wt% LiNO3；DME:DOL = 1:1（体积比），测试 TC）｜组分变化：加入 BDT12（0.15 M）（其中 BDT12：描述符看不到）｜描述符：LiNO₃ 浓度 变高（被动）｜物性：两边没有都报告的｜条件：相同（含默认值：温度默认）｜性能：每圈衰减率 变低"
 },
 {
  "编号": "PC00714",
  "论文": "P223",
  "类别": "每圈衰减率",
  "比较类型": "同测试换配方",
  "A": {
   "测试": "TC",
   "测试名": "C/5常规Li–S循环与滞后",
   "配方": "F3_15",
   "配方名": "0.15 M 1,3-BDT",
   "recipe": "RC3_15",
   "是否对照": false,
   "配方文字": "1 M LiTFSI；1 wt% LiNO3；0.15 M BDT13；DME:DOL = 1:1（体积比）",
   "表述编号": "ST2323",
   "证据句子": [
    "M0042"
   ],
   "标记": [
    "LiNO3按质量分数换算",
    "温度默认"
   ]
  },
  "B": {
   "测试": "TC",
   "测试名": "C/5常规Li–S循环与滞后",
   "配方": "F0",
   "配方名": "blank electrolyte",
   "recipe": "RC0",
   "是否对照": true,
   "配方文字": "1 M LiTFSI；1 wt% LiNO3；DME:DOL = 1:1（体积比）",
   "表述编号": "ST2321",
   "证据句子": [
    "M0042"
   ],
   "标记": [
    "LiNO3按质量分数换算",
    "温度默认"
   ]
  },
  "组分变化": "加入 BDT13（0.15 M）",
  "作者改动的组分": [
   "BDT13"
  ],
  "特殊组分变化": [
   {
    "组分": "BDT13",
    "类型": "描述符看不到"
   }
  ],
  "电解液相同但样品编号不同": false,
  "描述符": [
   {
    "描述符": "lino3",
    "中文": "LiNO₃ 浓度",
    "组": "LiNO₃",
    "方向": "变高",
    "A": 0.1866,
    "B": 0.1835,
    "被动": true
   }
  ],
  "物性": [],
  "条件": [
   {
    "条件": "E/S",
    "方向": "相近",
    "A": 16.67,
    "B": 16.67
   },
   {
    "条件": "倍率",
    "方向": "相近",
    "A": 0.2,
    "B": 0.2
   },
   {
    "条件": "温度",
    "方向": "相近",
    "A": 25.0,
    "B": 25.0
   },
   {
    "条件": "电池形式",
    "方向": "相同",
    "A": 0.0,
    "B": 0.0
   },
   {
    "条件": "圈数",
    "方向": "相近",
    "A": 200,
    "B": 200
   }
  ],
  "条件含默认值": [
   "温度默认"
  ],
  "性能": {
   "方向": "变低",
   "倍数": 0.7255,
   "倍数含义": "每圈衰减率之比",
   "好于参照": true,
   "值A": 0.111,
   "值B": 0.153,
   "指标A": "每圈衰减率（%/圈，由容量保持率换算）",
   "指标B": "每圈衰减率（%/圈，由容量保持率换算）"
  },
  "表述文字": "【P223｜每圈衰减率｜同测试换配方】实验样 0.15 M 1,3-BDT（1 M LiTFSI；1 wt% LiNO3；0.15 M BDT13；DME:DOL = 1:1（体积比），测试 TC）相对 对比样 blank electrolyte（1 M LiTFSI；1 wt% LiNO3；DME:DOL = 1:1（体积比），测试 TC）｜组分变化：加入 BDT13（0.15 M）（其中 BDT13：描述符看不到）｜描述符：LiNO₃ 浓度 变高（被动）｜物性：两边没有都报告的｜条件：相同（含默认值：温度默认）｜性能：每圈衰减率 变低"
 },
 {
  "编号": "PC00715",
  "论文": "P223",
  "类别": "每圈衰减率",
  "比较类型": "同测试换配方",
  "A": {
   "测试": "TC",
   "测试名": "C/5常规Li–S循环与滞后",
   "配方": "F4_15",
   "配方名": "0.15 M 1,4-BDT",
   "recipe": "RC4_15",
   "是否对照": false,
   "配方文字": "1 M LiTFSI；1 wt% LiNO3；0.15 M BDT14；DME:DOL = 1:1（体积比）",
   "表述编号": "ST2324",
   "证据句子": [
    "M0042"
   ],
   "标记": [
    "LiNO3按质量分数换算",
    "温度默认"
   ]
  },
  "B": {
   "测试": "TC",
   "测试名": "C/5常规Li–S循环与滞后",
   "配方": "F0",
   "配方名": "blank electrolyte",
   "recipe": "RC0",
   "是否对照": true,
   "配方文字": "1 M LiTFSI；1 wt% LiNO3；DME:DOL = 1:1（体积比）",
   "表述编号": "ST2321",
   "证据句子": [
    "M0042"
   ],
   "标记": [
    "LiNO3按质量分数换算",
    "温度默认"
   ]
  },
