Repository: zhuonanli08/Li-S_Electrolyte_Conflicts

File: output/两两比较表述_313篇_v2_2026-11-07/比较表述.json (part 45 of 111)
[
  "组分变化": "加入 BDT14（0.15 M）",
  "作者改动的组分": [
   "BDT14"
  ],
  "特殊组分变化": [
   {
    "组分": "BDT14",
    "类型": "描述符看不到"
   }
  ],
  "电解液相同但样品编号不同": false,
  "描述符": [
   {
    "描述符": "lino3",
    "中文": "LiNO₃ 浓度",
    "组": "LiNO₃",
    "方向": "变高",
    "A": 0.1866,
    "B": 0.1835,
    "被动": true
   }
  ],
  "物性": [],
  "条件": [
   {
    "条件": "E/S",
    "方向": "相近",
    "A": 16.67,
    "B": 16.67
   },
   {
    "条件": "倍率",
    "方向": "相近",
    "A": 0.2,
    "B": 0.2
   },
   {
    "条件": "温度",
    "方向": "相近",
    "A": 25.0,
    "B": 25.0
   },
   {
    "条件": "电池形式",
    "方向": "相同",
    "A": 0.0,
    "B": 0.0
   },
   {
    "条件": "圈数",
    "方向": "相近",
    "A": 200,
    "B": 200
   }
  ],
  "条件含默认值": [
   "温度默认"
  ],
  "性能": {
   "方向": "变低",
   "倍数": 0.5098,
   "倍数含义": "每圈衰减率之比",
   "好于参照": true,
   "值A": 0.078,
   "值B": 0.153,
   "指标A": "每圈衰减率（%/圈，由容量保持率换算）",
   "指标B": "每圈衰减率（%/圈，由容量保持率换算）"
  },
  "表述文字": "【P223｜每圈衰减率｜同测试换配方】实验样 0.15 M 1,4-BDT（1 M LiTFSI；1 wt% LiNO3；0.15 M BDT14；DME:DOL = 1:1（体积比），测试 TC）相对 对比样 blank electrolyte（1 M LiTFSI；1 wt% LiNO3；DME:DOL = 1:1（体积比），测试 TC）｜组分变化：加入 BDT14（0.15 M）（其中 BDT14：描述符看不到）｜描述符：LiNO₃ 浓度 变高（被动）｜物性：两边没有都报告的｜条件：相同（含默认值：温度默认）｜性能：每圈衰减率 变低"
 },
 {
  "编号": "PC00716",
  "论文": "P223",
  "类别": "每圈衰减率",
  "比较类型": "配方和条件都变",
  "A": {
   "测试": "TP",
   "测试名": "3 Ah软包",
   "配方": "F4_15",
   "配方名": "0.15 M 1,4-BDT",
   "recipe": "RC4_15",
   "是否对照": false,
   "配方文字": "1 M LiTFSI；1 wt% LiNO3；0.15 M BDT14；DME:DOL = 1:1（体积比）",
   "表述编号": "ST2329",
   "证据句子": [
    "M0012"
   ],
   "标记": [
    "LiNO3按质量分数换算",
    "条件冲突置空:rate"
   ]
  },
  "B": {
   "测试": "TC",
   "测试名": "C/5常规Li–S循环与滞后",
   "配方": "F0",
   "配方名": "blank electrolyte",
   "recipe": "RC0",
   "是否对照": true,
   "配方文字": "1 M LiTFSI；1 wt% LiNO3；DME:DOL = 1:1（体积比）",
   "表述编号": "ST2321",
   "证据句子": [
    "M0042"
   ],
   "标记": [
    "LiNO3按质量分数换算",
    "温度默认"
   ]
  },
  "组分变化": "加入 BDT14（0.15 M）",
  "作者改动的组分": [
   "BDT14"
  ],
  "特殊组分变化": [
   {
    "组分": "BDT14",
    "类型": "描述符看不到"
   }
  ],
  "电解液相同但样品编号不同": false,
  "描述符": [
   {
    "描述符": "lino3",
    "中文": "LiNO₃ 浓度",
    "组": "LiNO₃",
    "方向": "变高",
    "A": 0.1866,
    "B": 0.1835,
    "被动": true
   }
  ],
  "物性": [],
  "条件": [
   {
    "条件": "E/S",
    "方向": "变低",
    "A": 3.5,
    "B": 16.67
   },
   {
    "条件": "硫载量",
    "方向": "一边未报告",
    "A": 6.5,
    "B": null
   },
   {
    "条件": "倍率",
    "方向": "一边未报告",
    "A": null,
    "B": -1.6094379124341003
   },
   {
    "条件": "温度",
    "方向": "相近",
    "A": 25.0,
    "B": 25.0
   },
   {
    "条件": "电池形式",
    "方向": "扣式 → 软包",
    "A": 1.0,
    "B": 0.0
   },
   {
    "条件": "圈数",
    "方向": "变低",
    "A": 26,
    "B": 200
   }
  ],
  "条件含默认值": [
   "温度默认"
  ],
  "性能": {
   "方向": "变高",
   "倍数": 3.9718,
   "倍数含义": "每圈衰减率之比",
   "好于参照": false,
   "值A": 0.6077,
   "值B": 0.153,
   "指标A": "每圈衰减率（%/圈，由容量保持率换算）",
   "指标B": "每圈衰减率（%/圈，由容量保持率换算）"
  },
  "表述文字": "【P223｜每圈衰减率｜配方和条件都变】实验样 0.15 M 1,4-BDT（1 M LiTFSI；1 wt% LiNO3；0.15 M BDT14；DME:DOL = 1:1（体积比），测试 TP）相对 对比样 blank electrolyte（1 M LiTFSI；1 wt% LiNO3；DME:DOL = 1:1（体积比），测试 TC）｜组分变化：加入 BDT14（0.15 M）（其中 BDT14：描述符看不到）｜描述符：LiNO₃ 浓度 变高（被动）｜物性：两边没有都报告的｜条件：E/S 变低；硫载量 一边未报告；倍率 一边未报告；电池形式 扣式 → 软包；圈数 变低（含默认值：温度默认）｜性能：每圈衰减率 变高"
 },
 {
  "编号": "PC00717",
  "论文": "P223",
  "类别": "每圈衰减率",
  "比较类型": "配方和条件都变",
  "A": {
   "测试": "TH35",
   "测试名": "高载量 3.5 mg cm−2",
   "配方": "F4_15",
   "配方名": "0.15 M 1,4-BDT",
   "recipe": "RC4_15",
   "是否对照": false,
   "配方文字": "1 M LiTFSI；1 wt% LiNO3；0.15 M BDT14；DME:DOL = 1:1（体积比）",
   "表述编号": "ST2328",
   "证据句子": [
    "M0135"
   ],
   "标记": [
    "LiNO3按质量分数换算",
    "温度默认",
    "由容量换算"
   ]
  },
  "B": {
   "测试": "TC",
   "测试名": "C/5常规Li–S循环与滞后",
   "配方": "F0",
   "配方名": "blank electrolyte",
   "recipe": "RC0",
   "是否对照": true,
   "配方文字": "1 M LiTFSI；1 wt% LiNO3；DME:DOL = 1:1（体积比）",
   "表述编号": "ST2321",
   "证据句子": [
    "M0042"
   ],
   "标记": [
    "LiNO3按质量分数换算",
    "温度默认"
   ]
  },
  "组分变化": "加入 BDT14（0.15 M）",
  "作者改动的组分": [
   "BDT14"
  ],
  "特殊组分变化": [
   {
    "组分": "BDT14",
    "类型": "描述符看不到"
   }
  ],
  "电解液相同但样品编号不同": false,
  "描述符": [
   {
    "描述符": "lino3",
    "中文": "LiNO₃ 浓度",
    "组": "LiNO₃",
    "方向": "变高",
    "A": 0.1866,
    "B": 0.1835,
    "被动": true
   }
  ],
  "物性": [],
  "条件": [
   {
    "条件": "E/S",
    "方向": "变低",
    "A": 10.0,
    "B": 16.67
   },
   {
    "条件": "硫载量",
    "方向": "一边未报告",
    "A": 3.5,
    "B": null
   },
   {
    "条件": "倍率",
    "方向": "变低",
    "A": 0.1,
    "B": 0.2
   },
   {
    "条件": "温度",
    "方向": "相近",
    "A": 25.0,
    "B": 25.0
   },
   {
    "条件": "电池形式",
    "方向": "相同",
    "A": 0.0,
    "B": 0.0
   },
   {
    "条件": "圈数",
    "方向": "变低",
    "A": 50,
    "B": 200
   }
  ],
  "条件含默认值": [
   "温度默认"
  ],
  "性能": {
   "方向": "变低",
   "倍数": 0.8852,
   "倍数含义": "每圈衰减率之比",
   "好于参照": true,
   "值A": 0.1354,
   "值B": 0.153,
   "指标A": "每圈衰减率（%/圈，由硫比放电容量换算）",
   "指标B": "每圈衰减率（%/圈，由容量保持率换算）"
  },
  "表述文字": "【P223｜每圈衰减率｜配方和条件都变】实验样 0.15 M 1,4-BDT（1 M LiTFSI；1 wt% LiNO3；0.15 M BDT14；DME:DOL = 1:1（体积比），测试 TH35）相对 对比样 blank electrolyte（1 M LiTFSI；1 wt% LiNO3；DME:DOL = 1:1（体积比），测试 TC）｜组分变化：加入 BDT14（0.15 M）（其中 BDT14：描述符看不到）｜描述符：LiNO₃ 浓度 变高（被动）｜物性：两边没有都报告的｜条件：E/S 变低；硫载量 一边未报告；倍率 变低；圈数 变低（含默认值：温度默认）｜性能：每圈衰减率 变低"
 },
 {
  "编号": "PC00718",
  "论文": "P223",
  "类别": "每圈衰减率",
  "比较类型": "同测试换配方",
  "A": {
   "测试": "TC",
   "测试名": "C/5常规Li–S循环与滞后",
   "配方": "F3_15",
   "配方名": "0.15 M 1,3-BDT",
   "recipe": "RC3_15",
   "是否对照": false,
   "配方文字": "1 M LiTFSI；1 wt% LiNO3；0.15 M BDT13；DME:DOL = 1:1（体积比）",
   "表述编号": "ST2323",
   "证据句子": [
    "M0042"
   ],
   "标记": [
    "LiNO3按质量分数换算",
    "温度默认"
   ]
  },
  "B": {
   "测试": "TC",
   "测试名": "C/5常规Li–S循环与滞后",
   "配方": "F2_15",
   "配方名": "0.15 M 1,2-BDT",
   "recipe": "RC2_15",
   "是否对照": false,
   "配方文字": "1 M LiTFSI；1 wt% LiNO3；0.15 M BDT12；DME:DOL = 1:1（体积比）",
   "表述编号": "ST2322",
   "证据句子": [
    "M0042"
   ],
   "标记": [
    "LiNO3按质量分数换算",
    "温度默认"
   ]
  },
  "组分变化": "加入 BDT13（0.15 M）；去掉 BDT12",
  "作者改动的组分": [
   "BDT12",
   "BDT13"
  ],
  "特殊组分变化": [
   {
    "组分": "BDT12",
    "类型": "描述符看不到"
   },
   {
    "组分": "BDT13",
    "类型": "描述符看不到"
   }
  ],
  "电解液相同但样品编号不同": false,
  "描述符": [],
  "物性": [],
  "条件": [
   {
    "条件": "E/S",
    "方向": "相近",
    "A": 16.67,
    "B": 16.67
   },
   {
    "条件": "倍率",
    "方向": "相近",
    "A": 0.2,
    "B": 0.2
   },
   {
    "条件": "温度",
    "方向": "相近",
    "A": 25.0,
    "B": 25.0
   },
   {
    "条件": "电池形式",
    "方向": "相同",
    "A": 0.0,
    "B": 0.0
   },
   {
    "条件": "圈数",
    "方向": "相近",
    "A": 200,
    "B": 200
   }
  ],
  "条件含默认值": [
   "温度默认"
  ],
  "性能": {
   "方向": "变高",
   "倍数": 1.1935,
   "倍数含义": "每圈衰减率之比",
   "好于参照": false,
   "值A": 0.111,
   "值B": 0.093,
   "指标A": "每圈衰减率（%/圈，由容量保持率换算）",
   "指标B": "每圈衰减率（%/圈，由容量保持率换算）"
  },
  "表述文字": "【P223｜每圈衰减率｜同测试换配方】实验样 0.15 M 1,3-BDT（1 M LiTFSI；1 wt% LiNO3；0.15 M BDT13；DME:DOL = 1:1（体积比），测试 TC）相对 实验样 0.15 M 1,2-BDT（1 M LiTFSI；1 wt% LiNO3；0.15 M BDT12；DME:DOL = 1:1（体积比），测试 TC）｜组分变化：加入 BDT13（0.15 M）；去掉 BDT12（其中 BDT12：描述符看不到、BDT13：描述符看不到）｜描述符：无变化｜物性：两边没有都报告的｜条件：相同（含默认值：温度默认）｜性能：每圈衰减率 变高"
 },
 {
  "编号": "PC00719",
  "论文": "P223",
  "类别": "每圈衰减率",
  "比较类型": "同测试换配方",
  "A": {
   "测试": "TC",
   "测试名": "C/5常规Li–S循环与滞后",
   "配方": "F2_15",
   "配方名": "0.15 M 1,2-BDT",
   "recipe": "RC2_15",
   "是否对照": false,
   "配方文字": "1 M LiTFSI；1 wt% LiNO3；0.15 M BDT12；DME:DOL = 1:1（体积比）",
   "表述编号": "ST2322",
   "证据句子": [
    "M0042"
   ],
   "标记": [
    "LiNO3按质量分数换算",
    "温度默认"
   ]
  },
  "B": {
   "测试": "TC",
   "测试名": "C/5常规Li–S循环与滞后",
   "配方": "F4_15",
   "配方名": "0.15 M 1,4-BDT",
   "recipe": "RC4_15",
   "是否对照": false,
   "配方文字": "1 M LiTFSI；1 wt% LiNO3；0.15 M BDT14；DME:DOL = 1:1（体积比）",
   "表述编号": "ST2324",
   "证据句子": [
    "M0042"
   ],
   "标记": [
    "LiNO3按质量分数换算",
    "温度默认"
   ]
  },
  "组分变化": "加入 BDT12（0.15 M）；去掉 BDT14",
  "作者改动的组分": [
   "BDT12",
   "BDT14"
  ],
  "特殊组分变化": [
   {
    "组分": "BDT12",
    "类型": "描述符看不到"
   },
   {
    "组分": "BDT14",
    "类型": "描述符看不到"
   }
  ],
  "电解液相同但样品编号不同": false,
  "描述符": [],
  "物性": [],
  "条件": [
   {
    "条件": "E/S",
    "方向": "相近",
    "A": 16.67,
    "B": 16.67
   },
   {
    "条件": "倍率",
    "方向": "相近",
    "A": 0.2,
    "B": 0.2
   },
   {
    "条件": "温度",
    "方向": "相近",
    "A": 25.0,
    "B": 25.0
   },
   {
    "条件": "电池形式",
    "方向": "相同",
    "A": 0.0,
    "B": 0.0
   },
   {
    "条件": "圈数",
    "方向": "相近",
    "A": 200,
    "B": 200
   }
  ],
  "条件含默认值": [
   "温度默认"
  ],
  "性能": {
   "方向": "变高",
   "倍数": 1.1923,
   "倍数含义": "每圈衰减率之比",
   "好于参照": false,
   "值A": 0.093,
   "值B": 0.078,
   "指标A": "每圈衰减率（%/圈，由容量保持率换算）",
   "指标B": "每圈衰减率（%/圈，由容量保持率换算）"
  },
  "表述文字": "【P223｜每圈衰减率｜同测试换配方】实验样 0.15 M 1,2-BDT（1 M LiTFSI；1 wt% LiNO3；0.15 M BDT12；DME:DOL = 1:1（体积比），测试 TC）相对 实验样 0.15 M 1,4-BDT（1 M LiTFSI；1 wt% LiNO3；0.15 M BDT14；DME:DOL = 1:1（体积比），测试 TC）｜组分变化：加入 BDT12（0.15 M）；去掉 BDT14（其中 BDT12：描述符看不到、BDT14：描述符看不到）｜描述符：无变化｜物性：两边没有都报告的｜条件：相同（含默认值：温度默认）｜性能：每圈衰减率 变高"
 },
 {
  "编号": "PC00720",
  "论文": "P223",
  "类别": "每圈衰减率",
  "比较类型": "配方和条件都变",
  "A": {
   "测试": "TC",
   "测试名": "C/5常规Li–S循环与滞后",
   "配方": "F2_15",
   "配方名": "0.15 M 1,2-BDT",
   "recipe": "RC2_15",
   "是否对照": false,
   "配方文字": "1 M LiTFSI；1 wt% LiNO3；0.15 M BDT12；DME:DOL = 1:1（体积比）",
   "表述编号": "ST2322",
   "证据句子": [
    "M0042"
   ],
   "标记": [
    "LiNO3按质量分数换算",
    "温度默认"
   ]
  },
  "B": {
   "测试": "TP",
   "测试名": "3 Ah软包",
   "配方": "F4_15",
   "配方名": "0.15 M 1,4-BDT",
   "recipe": "RC4_15",
   "是否对照": false,
   "配方文字": "1 M LiTFSI；1 wt% LiNO3；0.15 M BDT14；DME:DOL = 1:1（体积比）",
   "表述编号": "ST2329",
   "证据句子": [
    "M0012"
   ],
   "标记": [
    "LiNO3按质量分数换算",
    "条件冲突置空:rate"
   ]
  },
  "组分变化": "加入 BDT12（0.15 M）；去掉 BDT14",
  "作者改动的组分": [
   "BDT12",
   "BDT14"
  ],
  "特殊组分变化": [
   {
    "组分": "BDT12",
    "类型": "描述符看不到"
   },
   {
    "组分": "BDT14",
    "类型": "描述符看不到"
   }
  ],
  "电解液相同但样品编号不同": false,
  "描述符": [],
  "物性": [],
  "条件": [
   {
    "条件": "E/S",
    "方向": "变高",
    "A": 16.67,
    "B": 3.5
   },
   {
    "条件": "硫载量",
    "方向": "一边未报告",
    "A": null,
    "B": 6.5
   },
   {
    "条件": "倍率",
    "方向": "一边未报告",
    "A": -1.6094379124341003,
    "B": null
   },
   {
    "条件": "温度",
    "方向": "相近",
    "A": 25.0,
    "B": 25.0
   },
   {
    "条件": "电池形式",
    "方向": "软包 → 扣式",
    "A": 0.0,
    "B": 1.0
   },
   {
    "条件": "圈数",
    "方向": "变高",
    "A": 200,
    "B": 26
   }
  ],
  "条件含默认值": [
   "温度默认"
  ],
  "性能": {
   "方向": "变低",
   "倍数": 0.153,
   "倍数含义": "每圈衰减率之比",
   "好于参照": true,
   "值A": 0.093,
   "值B": 0.6077,
   "指标A": "每圈衰减率（%/圈，由容量保持率换算）",
   "指标B": "每圈衰减率（%/圈，由容量保持率换算）"
  },
  "表述文字": "【P223｜每圈衰减率｜配方和条件都变】实验样 0.15 M 1,2-BDT（1 M LiTFSI；1 wt% LiNO3；0.15 M BDT12；DME:DOL = 1:1（体积比），测试 TC）相对 实验样 0.15 M 1,4-BDT（1 M LiTFSI；1 wt% LiNO3；0.15 M BDT14；DME:DOL = 1:1（体积比），测试 TP）｜组分变化：加入 BDT12（0.15 M）；去掉 BDT14（其中 BDT12：描述符看不到、BDT14：描述符看不到）｜描述符：无变化｜物性：两边没有都报告的｜条件：E/S 变高；硫载量 一边未报告；倍率 一边未报告；电池形式 软包 → 扣式；圈数 变高（含默认值：温度默认）｜性能：每圈衰减率 变低"
 },
 {
  "编号": "PC00721",
  "论文": "P223",
  "类别": "每圈衰减率",
  "比较类型": "配方和条件都变",
  "A": {
   "测试": "TC",
   "测试名": "C/5常规Li–S循环与滞后",
   "配方": "F2_15",
   "配方名": "0.15 M 1,2-BDT",
   "recipe": "RC2_15",
   "是否对照": false,
   "配方文字": "1 M LiTFSI；1 wt% LiNO3；0.15 M BDT12；DME:DOL = 1:1（体积比）",
   "表述编号": "ST2322",
   "证据句子": [
    "M0042"
   ],
   "标记": [
    "LiNO3按质量分数换算",
    "温度默认"
   ]
  },
  "B": {
   "测试": "TH35",
   "测试名": "高载量 3.5 mg cm−2",
   "配方": "F4_15",
   "配方名": "0.15 M 1,4-BDT",
   "recipe": "RC4_15",
   "是否对照": false,
   "配方文字": "1 M LiTFSI；1 wt% LiNO3；0.15 M BDT14；DME:DOL = 1:1（体积比）",
   "表述编号": "ST2328",
   "证据句子": [
    "M0135"
   ],
   "标记": [
    "LiNO3按质量分数换算",
    "温度默认",
    "由容量换算"
   ]
  },
  "组分变化": "加入 BDT12（0.15 M）；去掉 BDT14",
  "作者改动的组分": [
   "BDT12",
   "BDT14"
  ],
  "特殊组分变化": [
   {
    "组分": "BDT12",
    "类型": "描述符看不到"
   },
   {
    "组分": "BDT14",
    "类型": "描述符看不到"
   }
  ],
  "电解液相同但样品编号不同": false,
  "描述符": [],
  "物性": [],
  "条件": [
   {
    "条件": "E/S",
    "方向": "变高",
    "A": 16.67,
    "B": 10.0
   },
   {
    "条件": "硫载量",
    "方向": "一边未报告",
    "A": null,
    "B": 3.5
   },
   {
    "条件": "倍率",
    "方向": "变高",
    "A": 0.2,
    "B": 0.1
   },
   {
    "条件": "温度",
    "方向": "相近",
    "A": 25.0,
    "B": 25.0
   },
   {
    "条件": "电池形式",
    "方向": "相同",
    "A": 0.0,
    "B": 0.0
   },
   {
    "条件": "圈数",
    "方向": "变高",
    "A": 200,
    "B": 50
   }
  ],
  "条件含默认值": [
   "温度默认"
  ],
  "性能": {
   "方向": "变低",
   "倍数": 0.6867,
   "倍数含义": "每圈衰减率之比",
   "好于参照": true,
   "值A": 0.093,
   "值B": 0.1354,
   "指标A": "每圈衰减率（%/圈，由容量保持率换算）",
   "指标B": "每圈衰减率（%/圈，由硫比放电容量换算）"
  },
  "表述文字": "【P223｜每圈衰减率｜配方和条件都变】实验样 0.15 M 1,2-BDT（1 M LiTFSI；1 wt% LiNO3；0.15 M BDT12；DME:DOL = 1:1（体积比），测试 TC）相对 实验样 0.15 M 1,4-BDT（1 M LiTFSI；1 wt% LiNO3；0.15 M BDT14；DME:DOL = 1:1（体积比），测试 TH35）｜组分变化：加入 BDT12（0.15 M）；去掉 BDT14（其中 BDT12：描述符看不到、BDT14：描述符看不到）｜描述符：无变化｜物性：两边没有都报告的｜条件：E/S 变高；硫载量 一边未报告；倍率 变高；圈数 变高（含默认值：温度默认）｜性能：每圈衰减率 变低"
 },
 {
  "编号": "PC00722",
  "论文": "P223",
  "类别": "每圈衰减率",
  "比较类型": "同测试换配方",
  "A": {
   "测试": "TC",
   "测试名": "C/5常规Li–S循环与滞后",
   "配方": "F3_15",
   "配方名": "0.15 M 1,3-BDT",
   "recipe": "RC3_15",
   "是否对照": false,
   "配方文字": "1 M LiTFSI；1 wt% LiNO3；0.15 M BDT13；DME:DOL = 1:1（体积比）",
   "表述编号": "ST2323",
   "证据句子": [
    "M0042"
   ],
   "标记": [
    "LiNO3按质量分数换算",
    "温度默认"
   ]
  },
  "B": {
   "测试": "TC",
   "测试名": "C/5常规Li–S循环与滞后",
   "配方": "F4_15",
   "配方名": "0.15 M 1,4-BDT",
   "recipe": "RC4_15",
   "是否对照": false,
   "配方文字": "1 M LiTFSI；1 wt% LiNO3；0.15 M BDT14；DME:DOL = 1:1（体积比）",
   "表述编号": "ST2324",
   "证据句子": [
    "M0042"
   ],
   "标记": [
    "LiNO3按质量分数换算",
    "温度默认"
   ]
  },
  "组分变化": "加入 BDT13（0.15 M）；去掉 BDT14",
  "作者改动的组分": [
   "BDT13",
   "BDT14"
  ],
  "特殊组分变化": [
   {
    "组分": "BDT13",
    "类型": "描述符看不到"
   },
   {
    "组分": "BDT14",
    "类型": "描述符看不到"
   }
  ],
  "电解液相同但样品编号不同": false,
  "描述符": [],
  "物性": [],
  "条件": [
   {
    "条件": "E/S",
    "方向": "相近",
    "A": 16.67,
    "B": 16.67
   },
   {
    "条件": "倍率",
    "方向": "相近",
    "A": 0.2,
    "B": 0.2
   },
   {
    "条件": "温度",
    "方向": "相近",
    "A": 25.0,
    "B": 25.0
   },
   {
    "条件": "电池形式",
    "方向": "相同",
    "A": 0.0,
    "B": 0.0
   },
   {
    "条件": "圈数",
    "方向": "相近",
    "A": 200,
    "B": 200
   }
  ],
  "条件含默认值": [
   "温度默认"
  ],
  "性能": {
   "方向": "变高",
   "倍数": 1.4231,
   "倍数含义": "每圈衰减率之比",
   "好于参照": false,
   "值A": 0.111,
   "值B": 0.078,
   "指标A": "每圈衰减率（%/圈，由容量保持率换算）",
   "指标B": "每圈衰减率（%/圈，由容量保持率换算）"
  },
  "表述文字": "【P223｜每圈衰减率｜同测试换配方】实验样 0.15 M 1,3-BDT（1 M LiTFSI；1 wt% LiNO3；0.15 M BDT13；DME:DOL = 1:1（体积比），测试 TC）相对 实验样 0.15 M 1,4-BDT（1 M LiTFSI；1 wt% LiNO3；0.15 M BDT14；DME:DOL = 1:1（体积比），测试 TC）｜组分变化：加入 BDT13（0.15 M）；去掉 BDT14（其中 BDT13：描述符看不到、BDT14：描述符看不到）｜描述符：无变化｜物性：两边没有都报告的｜条件：相同（含默认值：温度默认）｜性能：每圈衰减率 变高"
 },
 {
  "编号": "PC00723",
  "论文": "P223",
  "类别": "每圈衰减率",
  "比较类型": "配方和条件都变",
  "A": {
   "测试": "TC",
   "测试名": "C/5常规Li–S循环与滞后",
   "配方": "F3_15",
   "配方名": "0.15 M 1,3-BDT",
   "recipe": "RC3_15",
   "是否对照": false,
   "配方文字": "1 M LiTFSI；1 wt% LiNO3；0.15 M BDT13；DME:DOL = 1:1（体积比）",
   "表述编号": "ST2323",
   "证据句子": [
    "M0042"
   ],
   "标记": [
    "LiNO3按质量分数换算",
    "温度默认"
   ]
  },
  "B": {
   "测试": "TP",
   "测试名": "3 Ah软包",
   "配方": "F4_15",
   "配方名": "0.15 M 1,4-BDT",
   "recipe": "RC4_15",
   "是否对照": false,
   "配方文字": "1 M LiTFSI；1 wt% LiNO3；0.15 M BDT14；DME:DOL = 1:1（体积比）",
   "表述编号": "ST2329",
   "证据句子": [
    "M0012"
   ],
   "标记": [
    "LiNO3按质量分数换算",
    "条件冲突置空:rate"
   ]
  },
  "组分变化": "加入 BDT13（0.15 M）；去掉 BDT14",
  "作者改动的组分": [
   "BDT13",
   "BDT14"
  ],
  "特殊组分变化": [
   {
    "组分": "BDT13",
    "类型": "描述符看不到"
   },
   {
    "组分": "BDT14",
    "类型": "描述符看不到"
   }
  ],
  "电解液相同但样品编号不同": false,
  "描述符": [],
  "物性": [],
  "条件": [
   {
    "条件": "E/S",
    "方向": "变高",
    "A": 16.67,
    "B": 3.5
   },
   {
    "条件": "硫载量",
    "方向": "一边未报告",
    "A": null,
    "B": 6.5
   },
   {
    "条件": "倍率",
    "方向": "一边未报告",
    "A": -1.6094379124341003,
    "B": null
   },
   {
    "条件": "温度",
    "方向": "相近",
    "A": 25.0,
    "B": 25.0
   },
   {
    "条件": "电池形式",
    "方向": "软包 → 扣式",
    "A": 0.0,
    "B": 1.0
   },
   {
    "条件": "圈数",
    "方向": "变高",
    "A": 200,
    "B": 26
   }
  ],
  "条件含默认值": [
   "温度默认"
  ],
  "性能": {
   "方向": "变低",
   "倍数": 0.1827,
   "倍数含义": "每圈衰减率之比",
   "好于参照": true,
   "值A": 0.111,
   "值B": 0.6077,
   "指标A": "每圈衰减率（%/圈，由容量保持率换算）",
   "指标B": "每圈衰减率（%/圈，由容量保持率换算）"
  },
  "表述文字": "【P223｜每圈衰减率｜配方和条件都变】实验样 0.15 M 1,3-BDT（1 M LiTFSI；1 wt% LiNO3；0.15 M BDT13；DME:DOL = 1:1（体积比），测试 TC）相对 实验样 0.15 M 1,4-BDT（1 M LiTFSI；1 wt% LiNO3；0.15 M BDT14；DME:DOL = 1:1（体积比），测试 TP）｜组分变化：加入 BDT13（0.15 M）；去掉 BDT14（其中 BDT13：描述符看不到、BDT14：描述符看不到）｜描述符：无变化｜物性：两边没有都报告的｜条件：E/S 变高；硫载量 一边未报告；倍率 一边未报告；电池形式 软包 → 扣式；圈数 变高（含默认值：温度默认）｜性能：每圈衰减率 变低"
 },
 {
  "编号": "PC00724",
  "论文": "P223",
  "类别": "每圈衰减率",
  "比较类型": "配方和条件都变",
  "A": {
   "测试": "TC",
   "测试名": "C/5常规Li–S循环与滞后",
   "配方": "F3_15",
   "配方名": "0.15 M 1,3-BDT",
   "recipe": "RC3_15",
   "是否对照": false,
   "配方文字": "1 M LiTFSI；1 wt% LiNO3；0.15 M BDT13；DME:DOL = 1:1（体积比）",
   "表述编号": "ST2323",
   "证据句子": [
    "M0042"
   ],
   "标记": [
    "LiNO3按质量分数换算",
    "温度默认"
   ]
  },
  "B": {
   "测试": "TH35",
   "测试名": "高载量 3.5 mg cm−2",
   "配方": "F4_15",
   "配方名": "0.15 M 1,4-BDT",
   "recipe": "RC4_15",
   "是否对照": false,
   "配方文字": "1 M LiTFSI；1 wt% LiNO3；0.15 M BDT14；DME:DOL = 1:1（体积比）",
   "表述编号": "ST2328",
   "证据句子": [
    "M0135"
   ],
   "标记": [
    "LiNO3按质量分数换算",
    "温度默认",
    "由容量换算"
   ]
  },
  "组分变化": "加入 BDT13（0.15 M）；去掉 BDT14",
  "作者改动的组分": [
   "BDT13",
   "BDT14"
  ],
  "特殊组分变化": [
   {
    "组分": "BDT13",
    "类型": "描述符看不到"
   },
   {
    "组分": "BDT14",
    "类型": "描述符看不到"
   }
  ],
  "电解液相同但样品编号不同": false,
  "描述符": [],
  "物性": [],
  "条件": [
   {
    "条件": "E/S",
    "方向": "变高",
    "A": 16.67,
    "B": 10.0
   },
   {
    "条件": "硫载量",
    "方向": "一边未报告",
    "A": null,
    "B": 3.5
   },
   {
    "条件": "倍率",
    "方向": "变高",
    "A": 0.2,
    "B": 0.1
   },
   {
    "条件": "温度",
    "方向": "相近",
    "A": 25.0,
    "B": 25.0
   },
   {
    "条件": "电池形式",
    "方向": "相同",
    "A": 0.0,
    "B": 0.0
   },
   {
    "条件": "圈数",
    "方向": "变高",
    "A": 200,
    "B": 50
   }
  ],
  "条件含默认值": [
   "温度默认"
  ],
  "性能": {
   "方向": "变低",
   "倍数": 0.8196,
   "倍数含义": "每圈衰减率之比",
   "好于参照": true,
   "值A": 0.111,
   "值B": 0.1354,
   "指标A": "每圈衰减率（%/圈，由容量保持率换算）",
   "指标B": "每圈衰减率（%/圈，由硫比放电容量换算）"
  },
  "表述文字": "【P223｜每圈衰减率｜配方和条件都变】实验样 0.15 M 1,3-BDT（1 M LiTFSI；1 wt% LiNO3；0.15 M BDT13；DME:DOL = 1:1（体积比），测试 TC）相对 实验样 0.15 M 1,4-BDT（1 M LiTFSI；1 wt% LiNO3；0.15 M BDT14；DME:DOL = 1:1（体积比），测试 TH35）｜组分变化：加入 BDT13（0.15 M）；去掉 BDT14（其中 BDT13：描述符看不到、BDT14：描述符看不到）｜描述符：无变化｜物性：两边没有都报告的｜条件：E/S 变高；硫载量 一边未报告；倍率 变高；圈数 变高（含默认值：温度默认）｜性能：每圈衰减率 变低"
 },
 {
  "编号": "PC00725",
  "论文": "P223",
  "类别": "每圈衰减率",
  "比较类型": "同配方换条件",
  "A": {
   "测试": "TP",
   "测试名": "3 Ah软包",
   "配方": "F4_15",
   "配方名": "0.15 M 1,4-BDT",
   "recipe": "RC4_15",
   "是否对照": false,
   "配方文字": "1 M LiTFSI；1 wt% LiNO3；0.15 M BDT14；DME:DOL = 1:1（体积比）",
   "表述编号": "ST2329",
   "证据句子": [
    "M0012"
   ],
   "标记": [
    "LiNO3按质量分数换算",
    "条件冲突置空:rate"
   ]
  },
  "B": {
   "测试": "TC",
   "测试名": "C/5常规Li–S循环与滞后",
   "配方": "F4_15",
   "配方名": "0.15 M 1,4-BDT",
   "recipe": "RC4_15",
   "是否对照": false,
   "配方文字": "1 M LiTFSI；1 wt% LiNO3；0.15 M BDT14；DME:DOL = 1:1（体积比）",
   "表述编号": "ST2324",
   "证据句子": [
    "M0042"
   ],
   "标记": [
    "LiNO3按质量分数换算",
    "温度默认"
   ]
  },
  "组分变化": "配方相同",
  "作者改动的组分": [],
  "特殊组分变化": [],
  "电解液相同但样品编号不同": false,
  "描述符": [],
  "物性": [],
  "条件": [
   {
    "条件": "E/S",
    "方向": "变低",
    "A": 3.5,
    "B": 16.67
   },
   {
    "条件": "硫载量",
    "方向": "一边未报告",
    "A": 6.5,
    "B": null
   },
   {
    "条件": "倍率",
    "方向": "一边未报告",
    "A": null,
    "B": -1.6094379124341003
   },
   {
    "条件": "温度",
    "方向": "相近",
    "A": 25.0,
    "B": 25.0
   },
   {
    "条件": "电池形式",
    "方向": "扣式 → 软包",
    "A": 1.0,
    "B": 0.0
   },
   {
    "条件": "圈数",
    "方向": "变低",
    "A": 26,
    "B": 200
   }
  ],
  "条件含默认值": [
   "温度默认"
  ],
  "性能": {
   "方向": "变高",
   "倍数": 7.7909,
   "倍数含义": "每圈衰减率之比",
   "好于参照": false,
   "值A": 0.6077,
   "值B": 0.078,
   "指标A": "每圈衰减率（%/圈，由容量保持率换算）",
   "指标B": "每圈衰减率（%/圈，由容量保持率换算）"
  },
  "表述文字": "【P223｜每圈衰减率｜同配方换条件】实验样 0.15 M 1,4-BDT（1 M LiTFSI；1 wt% LiNO3；0.15 M BDT14；DME:DOL = 1:1（体积比），测试 TP）相对 实验样 0.15 M 1,4-BDT（1 M LiTFSI；1 wt% LiNO3；0.15 M BDT14；DME:DOL = 1:1（体积比），测试 TC）｜组分变化：配方相同｜描述符：配方相同｜物性：两边没有都报告的｜条件：E/S 变低；硫载量 一边未报告；倍率 一边未报告；电池形式 扣式 → 软包；圈数 变低（含默认值：温度默认）｜性能：每圈衰减率 变高"
 },
 {
  "编号": "PC00726",
  "论文": "P223",
  "类别": "每圈衰减率",
  "比较类型": "同配方换条件",
  "A": {
   "测试": "TH35",
   "测试名": "高载量 3.5 mg cm−2",
   "配方": "F4_15",
   "配方名": "0.15 M 1,4-BDT",
   "recipe": "RC4_15",
   "是否对照": false,
   "配方文字": "1 M LiTFSI；1 wt% LiNO3；0.15 M BDT14；DME:DOL = 1:1（体积比）",
   "表述编号": "ST2328",
   "证据句子": [
    "M0135"
   ],
   "标记": [
    "LiNO3按质量分数换算",
    "温度默认",
    "由容量换算"
   ]
  },
  "B": {
   "测试": "TC",
   "测试名": "C/5常规Li–S循环与滞后",
   "配方": "F4_15",
   "配方名": "0.15 M 1,4-BDT",
   "recipe": "RC4_15",
   "是否对照": false,
   "配方文字": "1 M LiTFSI；1 wt% LiNO3；0.15 M BDT14；DME:DOL = 1:1（体积比）",
   "表述编号": "ST2324",
   "证据句子": [
    "M0042"
   ],
   "标记": [
    "LiNO3按质量分数换算",
    "温度默认"
   ]
  },
  "组分变化": "配方相同",
  "作者改动的组分": [],
  "特殊组分变化": [],
  "电解液相同但样品编号不同": false,
  "描述符": [],
  "物性": [],
  "条件": [
   {
    "条件": "E/S",
    "方向": "变低",
    "A": 10.0,
    "B": 16.67
   },
   {
    "条件": "硫载量",
    "方向": "一边未报告",
    "A": 3.5,
    "B": null
   },
   {
    "条件": "倍率",
    "方向": "变低",
    "A": 0.1,
    "B": 0.2
   },
   {
    "条件": "温度",
    "方向": "相近",
    "A": 25.0,
    "B": 25.0
   },
   {
    "条件": "电池形式",
    "方向": "相同",
    "A": 0.0,
    "B": 0.0
   },
   {
    "条件": "圈数",
    "方向": "变低",
    "A": 50,
    "B": 200
   }
  ],
  "条件含默认值": [
   "温度默认"
  ],
  "性能": {
   "方向": "变高",
   "倍数": 1.7364,
   "倍数含义": "每圈衰减率之比",
   "好于参照": false,
   "值A": 0.1354,
   "值B": 0.078,
   "指标A": "每圈衰减率（%/圈，由硫比放电容量换算）",
   "指标B": "每圈衰减率（%/圈，由容量保持率换算）"
  },
  "表述文字": "【P223｜每圈衰减率｜同配方换条件】实验样 0.15 M 1,4-BDT（1 M LiTFSI；1 wt% LiNO3；0.15 M BDT14；DME:DOL = 1:1（体积比），测试 TH35）相对 实验样 0.15 M 1,4-BDT（1 M LiTFSI；1 wt% LiNO3；0.15 M BDT14；DME:DOL = 1:1（体积比），测试 TC）｜组分变化：配方相同｜描述符：配方相同｜物性：两边没有都报告的｜条件：E/S 变低；硫载量 一边未报告；倍率 变低；圈数 变低（含默认值：温度默认）｜性能：每圈衰减率 变高"
 },
 {
  "编号": "PC00727",
  "论文": "P223",
  "类别": "每圈衰减率",
  "比较类型": "同配方换条件",
  "A": {
   "测试": "TH35",
   "测试名": "高载量 3.5 mg cm−2",
   "配方": "F4_15",
   "配方名": "0.15 M 1,4-BDT",
   "recipe": "RC4_15",
   "是否对照": false,
   "配方文字": "1 M LiTFSI；1 wt% LiNO3；0.15 M BDT14；DME:DOL = 1:1（体积比）",
   "表述编号": "ST2328",
   "证据句子": [
    "M0135"
   ],
   "标记": [
    "LiNO3按质量分数换算",
    "温度默认",
    "由容量换算"
   ]
  },
  "B": {
   "测试": "TP",
   "测试名": "3 Ah软包",
   "配方": "F4_15",
   "配方名": "0.15 M 1,4-BDT",
   "recipe": "RC4_15",
   "是否对照": false,
   "配方文字": "1 M LiTFSI；1 wt% LiNO3；0.15 M BDT14；DME:DOL = 1:1（体积比）",
   "表述编号": "ST2329",
   "证据句子": [
    "M0012"
   ],
   "标记": [
    "LiNO3按质量分数换算",
    "条件冲突置空:rate"
   ]
  },
  "组分变化": "配方相同",
  "作者改动的组分": [],
  "特殊组分变化": [],
  "电解液相同但样品编号不同": false,
  "描述符": [],
  "物性": [],
  "条件": [
   {
    "条件": "E/S",
    "方向": "变高",
    "A": 10.0,
    "B": 3.5
   },
   {
    "条件": "硫载量",
    "方向": "变低",
    "A": 3.5,
    "B": 6.5
   },
   {
    "条件": "倍率",
    "方向": "一边未报告",
    "A": -2.3025850929940455,
    "B": null
   },
   {
    "条件": "温度",
    "方向": "相近",
    "A": 25.0,
    "B": 25.0
   },
   {
    "条件": "电池形式",
    "方向": "软包 → 扣式",
    "A": 0.0,
    "B": 1.0
   },
   {
    "条件": "圈数",
    "方向": "变高",
    "A": 50,
    "B": 26
   }
  ],
  "条件含默认值": [
   "温度默认"
  ],
  "性能": {
   "方向": "变低",
   "倍数": 0.2229,
   "倍数含义": "每圈衰减率之比",
   "好于参照": true,
   "值A": 0.1354,
   "值B": 0.6077,
   "指标A": "每圈衰减率（%/圈，由硫比放电容量换算）",
   "指标B": "每圈衰减率（%/圈，由容量保持率换算）"
  },
  "表述文字": "【P223｜每圈衰减率｜同配方换条件】实验样 0.15 M 1,4-BDT（1 M LiTFSI；1 wt% LiNO3；0.15 M BDT14；DME:DOL = 1:1（体积比），测试 TH35）相对 实验样 0.15 M 1,4-BDT（1 M LiTFSI；1 wt% LiNO3；0.15 M BDT14；DME:DOL = 1:1（体积比），测试 TP）｜组分变化：配方相同｜描述符：配方相同｜物性：两边没有都报告的｜条件：E/S 变高；硫载量 变低；倍率 一边未报告；电池形式 软包 → 扣式；圈数 变高（含默认值：温度默认）｜性能：每圈衰减率 变低"
 },
 {
  "编号": "PC00728",
  "论文": "P223",
  "类别": "首圈容量",
  "比较类型": "同测试换配方",
  "A": {
   "测试": "T05",
   "测试名": "C/2长循环",
   "配方": "F4_15",
   "配方名": "0.15 M 1,4-BDT",
   "recipe": "RC4_15",
   "是否对照": false,
   "配方文字": "1 M LiTFSI；1 wt% LiNO3；0.15 M BDT14；DME:DOL = 1:1（体积比）",
   "表述编号": "ST2317",
   "证据句子": [
    "M0090"
   ],
   "标记": [
    "LiNO3按质量分数换算",
    "温度默认"
   ]
  },
  "B": {
   "测试": "T05",
   "测试名": "C/2长循环",
   "配方": "F0",
   "配方名": "blank electrolyte",
   "recipe": "RC0",
   "是否对照": true,
   "配方文字": "1 M LiTFSI；1 wt% LiNO3；DME:DOL = 1:1（体积比）",
   "表述编号": "ST2313",
   "证据句子": [
    "M0090"
   ],
   "标记": [
    "LiNO3按质量分数换算",
    "温度默认"
   ]
  },
  "组分变化": "加入 BDT14（0.15 M）",
  "作者改动的组分": [
   "BDT14"
  ],
  "特殊组分变化": [
   {
    "组分": "BDT14",
    "类型": "描述符看不到"
   }
  ],
  "电解液相同但样品编号不同": false,
  "描述符": [
   {
    "描述符": "lino3",
    "中文": "LiNO₃ 浓度",
    "组": "LiNO₃",
    "方向": "变高",
    "A": 0.1866,
    "B": 0.1835,
    "被动": true
   }
  ],
  "物性": [],
  "条件": [
   {
    "条件": "E/S",
    "方向": "相近",
    "A": 16.67,
    "B": 16.67
   },
   {
    "条件": "倍率",
    "方向": "相近",
    "A": 0.5,
    "B": 0.5
   },
   {
    "条件": "温度",
    "方向": "相近",
    "A": 25.0,
    "B": 25.0
   },
   {
    "条件": "电池形式",
    "方向": "相同",
    "A": 0.0,
    "B": 0.0
   }
  ],
  "条件含默认值": [
   "温度默认"
  ],
  "性能": {
   "方向": "变高",
   "倍数": 1.2007,
   "倍数含义": "容量之比",
   "好于参照": true,
   "值A": 1347.1,
   "值B": 1121.9,
   "指标A": "硫比放电容量",
   "指标B": "硫比放电容量"
  },
  "表述文字": "【P223｜首圈容量｜同测试换配方】实验样 0.15 M 1,4-BDT（1 M LiTFSI；1 wt% LiNO3；0.15 M BDT14；DME:DOL = 1:1（体积比），测试 T05）相对 对比样 blank electrolyte（1 M LiTFSI；1 wt% LiNO3；DME:DOL = 1:1（体积比），测试 T05）｜组分变化：加入 BDT14（0.15 M）（其中 BDT14：描述符看不到）｜描述符：LiNO₃ 浓度 变高（被动）｜物性：两边没有都报告的｜条件：相同（含默认值：温度默认）｜性能：首圈容量 变高"
 },
 {
  "编号": "PC00729",
  "论文": "P223",
  "类别": "首圈容量",
  "比较类型": "配方和条件都变",
  "A": {
   "测试": "TC",
   "测试名": "C/5常规Li–S循环与滞后",
   "配方": "F4_15",
   "配方名": "0.15 M 1,4-BDT",
   "recipe": "RC4_15",
   "是否对照": false,
   "配方文字": "1 M LiTFSI；1 wt% LiNO3；0.15 M BDT14；DME:DOL = 1:1（体积比）",
   "表述编号": "ST2325",
   "证据句子": [
    "M0039"
   ],
   "标记": [
    "LiNO3按质量分数换算",
    "温度默认"
   ]
  },
  "B": {
   "测试": "T05",
   "测试名": "C/2长循环",
   "配方": "F0",
   "配方名": "blank electrolyte",
   "recipe": "RC0",
   "是否对照": true,
   "配方文字": "1 M LiTFSI；1 wt% LiNO3；DME:DOL = 1:1（体积比）",
   "表述编号": "ST2313",
   "证据句子": [
    "M0090"
   ],
   "标记": [
    "LiNO3按质量分数换算",
    "温度默认"
   ]
  },
  "组分变化": "加入 BDT14（0.15 M）",
  "作者改动的组分": [
   "BDT14"
  ],
  "特殊组分变化": [
   {
    "组分": "BDT14",
    "类型": "描述符看不到"
   }
  ],
  "电解液相同但样品编号不同": false,
  "描述符": [
   {
    "描述符": "lino3",
    "中文": "LiNO₃ 浓度",
    "组": "LiNO₃",
    "方向": "变高",
    "A": 0.1866,
    "B": 0.1835,
    "被动": true
   }
  ],
  "物性": [],
  "条件": [
   {
    "条件": "E/S",
    "方向": "相近",
    "A": 16.67,
    "B": 16.67
   },
   {
    "条件": "倍率",
    "方向": "变低",
    "A": 0.2,
    "B": 0.5
   },
   {
    "条件": "温度",
    "方向": "相近",
    "A": 25.0,
    "B": 25.0
   },
   {
    "条件": "电池形式",
    "方向": "相同",
    "A": 0.0,
    "B": 0.0
   }
  ],
  "条件含默认值": [
   "温度默认"
  ],
  "性能": {
   "方向": "变高",
   "倍数": 1.3802,
   "倍数含义": "容量之比",
   "好于参照": true,
   "值A": 1548.5,
   "值B": 1121.9,
   "指标A": "硫比放电容量",
   "指标B": "硫比放电容量"
  },
  "表述文字": "【P223｜首圈容量｜配方和条件都变】实验样 0.15 M 1,4-BDT（1 M LiTFSI；1 wt% LiNO3；0.15 M BDT14；DME:DOL = 1:1（体积比），测试 TC）相对 对比样 blank electrolyte（1 M LiTFSI；1 wt% LiNO3；DME:DOL = 1:1（体积比），测试 T05）｜组分变化：加入 BDT14（0.15 M）（其中 BDT14：描述符看不到）｜描述符：LiNO₃ 浓度 变高（被动）｜物性：两边没有都报告的｜条件：倍率 变低（含默认值：温度默认）｜性能：首圈容量 变高"
 },
 {
  "编号": "PC00730",
  "论文": "P223",
  "类别": "首圈容量",
  "比较类型": "配方和条件都变",
  "A": {
   "测试": "TH35",
   "测试名": "高载量 3.5 mg cm−2",
   "配方": "F4_15",
   "配方名": "0.15 M 1,4-BDT",
   "recipe": "RC4_15",
   "是否对照": false,
   "配方文字": "1 M LiTFSI；1 wt% LiNO3；0.15 M BDT14；DME:DOL = 1:1（体积比）",
   "表述编号": "ST2327",
   "证据句子": [
    "M0135"
   ],
   "标记": [
    "LiNO3按质量分数换算",
    "温度默认"
   ]
  },
  "B": {
   "测试": "T05",
   "测试名": "C/2长循环",
   "配方": "F0",
   "配方名": "blank electrolyte",
   "recipe": "RC0",
   "是否对照": true,
   "配方文字": "1 M LiTFSI；1 wt% LiNO3；DME:DOL = 1:1（体积比）",
   "表述编号": "ST2313",
   "证据句子": [
    "M0090"
   ],
   "标记": [
    "LiNO3按质量分数换算",
    "温度默认"
   ]
  },
  "组分变化": "加入 BDT14（0.15 M）",
  "作者改动的组分": [
   "BDT14"
  ],
  "特殊组分变化": [
   {
    "组分": "BDT14",
    "类型": "描述符看不到"
   }
  ],
  "电解液相同但样品编号不同": false,
  "描述符": [
   {
    "描述符": "lino3",
    "中文": "LiNO₃ 浓度",
    "组": "LiNO₃",
    "方向": "变高",
    "A": 0.1866,
    "B": 0.1835,
    "被动": true
   }
  ],
  "物性": [],
  "条件": [
   {
    "条件": "E/S",
    "方向": "变低",
    "A": 10.0,
    "B": 16.67
   },
   {
    "条件": "硫载量",
    "方向": "一边未报告",
    "A": 3.5,
    "B": null
   },
   {
    "条件": "倍率",
    "方向": "变低",
    "A": 0.1,
    "B": 0.5
   },
   {
    "条件": "温度",
    "方向": "相近",
    "A": 25.0,
    "B": 25.0
   },
   {
    "条件": "电池形式",
    "方向": "相同",
    "A": 0.0,
    "B": 0.0
   }
  ],
  "条件含默认值": [
   "温度默认"
  ],
  "性能": {
   "方向": "相近",
   "倍数": 1.002,
   "倍数含义": "容量之比",
   "好于参照": null,
   "值A": 1124.1,
   "值B": 1121.9,
   "指标A": "硫比放电容量",
   "指标B": "硫比放电容量"
  },
  "表述文字": "【P223｜首圈容量｜配方和条件都变】实验样 0.15 M 1,4-BDT（1 M LiTFSI；1 wt% LiNO3；0.15 M BDT14；DME:DOL = 1:1（体积比），测试 TH35）相对 对比样 blank electrolyte（1 M LiTFSI；1 wt% LiNO3；DME:DOL = 1:1（体积比），测试 T05）｜组分变化：加入 BDT14（0.15 M）（其中 BDT14：描述符看不到）｜描述符：LiNO₃ 浓度 变高（被动）｜物性：两边没有都报告的｜条件：E/S 变低；硫载量 一边未报告；倍率 变低（含默认值：温度默认）｜性能：首圈容量 相近"
 },
 {
  "编号": "PC00731",
  "论文": "P223",
  "类别": "首圈容量",
  "比较类型": "配方和条件都变",
  "A": {
   "测试": "TP",
   "测试名": "3 Ah软包",
   "配方": "F4_15",
   "配方名": "0.15 M 1,4-BDT",
   "recipe": "RC4_15",
   "是否对照": false,
   "配方文字": "1 M LiTFSI；1 wt% LiNO3；0.15 M BDT14；DME:DOL = 1:1（体积比）",
   "表述编号": "ST2332",
   "证据句子": [
    "M0140"
   ],
   "标记": [
    "LiNO3按质量分数换算",
    "条件冲突置空:rate"
   ]
  },
  "B": {
   "测试": "T05",
   "测试名": "C/2长循环",
   "配方": "F0",
   "配方名": "blank electrolyte",
   "recipe": "RC0",
   "是否对照": true,
   "配方文字": "1 M LiTFSI；1 wt% LiNO3；DME:DOL = 1:1（体积比）",
   "表述编号": "ST2313",
   "证据句子": [
    "M0090"
   ],
   "标记": [
    "LiNO3按质量分数换算",
    "温度默认"
   ]
  },
  "组分变化": "加入 BDT14（0.15 M）",
  "作者改动的组分": [
   "BDT14"
  ],
  "特殊组分变化": [
   {
    "组分": "BDT14",
    "类型": "描述符看不到"
   }
  ],
  "电解液相同但样品编号不同": false,
  "描述符": [
   {
    "描述符": "lino3",
    "中文": "LiNO₃ 浓度",
    "组": "LiNO₃",
    "方向": "变高",
    "A": 0.1866,
    "B": 0.1835,
    "被动": true
   }
  ],
  "物性": [],
  "条件": [
   {
    "条件": "E/S",
    "方向": "变低",
    "A": 3.5,
    "B": 16.67
   },
   {
    "条件": "硫载量",
    "方向": "一边未报告",
    "A": 6.5,
    "B": null
   },
   {
    "条件": "倍率",
    "方向": "一边未报告",
    "A": null,
    "B": -0.6931471805599453
   },
   {
    "条件": "温度",
    "方向": "相近",
    "A": 25.0,
    "B": 25.0
   },
   {
    "条件": "电池形式",
    "方向": "扣式 → 软包",
    "A": 1.0,
    "B": 0.0
   }
  ],
  "条件含默认值": [
   "温度默认"
  ],
  "性能": {
   "方向": "变低",
   "倍数": 0.8405,
   "倍数含义": "容量之比",
   "好于参照": false,
   "值A": 943.0,
   "值B": 1121.9,
   "指标A": "硫比放电容量",
   "指标B": "硫比放电容量"
  },
  "表述文字": "【P223｜首圈容量｜配方和条件都变】实验样 0.15 M 1,4-BDT（1 M LiTFSI；1 wt% LiNO3；0.15 M BDT14；DME:DOL = 1:1（体积比），测试 TP）相对 对比样 blank electrolyte（1 M LiTFSI；1 wt% LiNO3；DME:DOL = 1:1（体积比），测试 T05）｜组分变化：加入 BDT14（0.15 M）（其中 BDT14：描述符看不到）｜描述符：LiNO₃ 浓度 变高（被动）｜物性：两边没有都报告的｜条件：E/S 变低；硫载量 一边未报告；倍率 一边未报告；电池形式 扣式 → 软包（含默认值：温度默认）｜性能：首圈容量 变低"
 },
 {
  "编号": "PC00732",
  "论文": "P223",
  "类别": "首圈容量",
  "比较类型": "同配方换条件",
  "A": {
   "测试": "TC",
   "测试名": "C/5常规Li–S循环与滞后",
   "配方": "F4_15",
   "配方名": "0.15 M 1,4-BDT",
   "recipe": "RC4_15",
   "是否对照": false,
   "配方文字": "1 M LiTFSI；1 wt% LiNO3；0.15 M BDT14；DME:DOL = 1:1（体积比）",
   "表述编号": "ST2325",
   "证据句子": [
    "M0039"
   ],
   "标记": [
    "LiNO3按质量分数换算",
    "温度默认"
   ]
  },
  "B": {
   "测试": "T05",
   "测试名": "C/2长循环",
   "配方": "F4_15",
   "配方名": "0.15 M 1,4-BDT",
   "recipe": "RC4_15",
   "是否对照": false,
   "配方文字": "1 M LiTFSI；1 wt% LiNO3；0.15 M BDT14；DME:DOL = 1:1（体积比）",
   "表述编号": "ST2317",
   "证据句子": [
    "M0090"
   ],
   "标记": [
    "LiNO3按质量分数换算",
    "温度默认"
   ]
  },
  "组分变化": "配方相同",
  "作者改动的组分": [],
  "特殊组分变化": [],
  "电解液相同但样品编号不同": false,
  "描述符": [],
  "物性": [],
  "条件": [
   {
    "条件": "E/S",
    "方向": "相近",
    "A": 16.67,
    "B": 16.67
   },
   {
    "条件": "倍率",
    "方向": "变低",
    "A": 0.2,
    "B": 0.5
   },
   {
    "条件": "温度",
    "方向": "相近",
    "A": 25.0,
    "B": 25.0
   },
   {
    "条件": "电池形式",
    "方向": "相同",
    "A": 0.0,
    "B": 0.0
   }
  ],
  "条件含默认值": [
   "温度默认"
  ],
  "性能": {
   "方向": "变高",
   "倍数": 1.1495,
   "倍数含义": "容量之比",
   "好于参照": true,
   "值A": 1548.5,
   "值B": 1347.1,
   "指标A": "硫比放电容量",
   "指标B": "硫比放电容量"
  },
  "表述文字": "【P223｜首圈容量｜同配方换条件】实验样 0.15 M 1,4-BDT（1 M LiTFSI；1 wt% LiNO3；0.15 M BDT14；DME:DOL = 1:1（体积比），测试 TC）相对 实验样 0.15 M 1,4-BDT（1 M LiTFSI；1 wt% LiNO3；0.15 M BDT14；DME:DOL = 1:1（体积比），测试 T05）｜组分变化：配方相同｜描述符：配方相同｜物性：两边没有都报告的｜条件：倍率 变低（含默认值：温度默认）｜性能：首圈容量 变高"
 },
 {
  "编号": "PC00733",
  "论文": "P223",
  "类别": "首圈容量",
  "比较类型": "同配方换条件",
  "A": {
   "测试": "TH35",
   "测试名": "高载量 3.5 mg cm−2",
   "配方": "F4_15",
   "配方名": "0.15 M 1,4-BDT",
   "recipe": "RC4_15",
   "是否对照": false,
   "配方文字": "1 M LiTFSI；1 wt% LiNO3；0.15 M BDT14；DME:DOL = 1:1（体积比）",
   "表述编号": "ST2327",
   "证据句子": [
    "M0135"
   ],
   "标记": [
    "LiNO3按质量分数换算",
    "温度默认"
   ]
  },
  "B": {
   "测试": "T05",
   "测试名": "C/2长循环",
   "配方": "F4_15",
   "配方名": "0.15 M 1,4-BDT",
   "recipe": "RC4_15",
   "是否对照": false,
   "配方文字": "1 M LiTFSI；1 wt% LiNO3；0.15 M BDT14；DME:DOL = 1:1（体积比）",
   "表述编号": "ST2317",
   "证据句子": [
    "M0090"
   ],
   "标记": [
    "LiNO3按质量分数换算",
    "温度默认"
   ]
  },
  "组分变化": "配方相同",
  "作者改动的组分": [],
  "特殊组分变化": [],
  "电解液相同但样品编号不同": false,
  "描述符": [],
  "物性": [],
  "条件": [
   {
    "条件": "E/S",
    "方向": "变低",
    "A": 10.0,
    "B": 16.67
   },
   {
    "条件": "硫载量",
    "方向": "一边未报告",
    "A": 3.5,
    "B": null
   },
   {
    "条件": "倍率",
    "方向": "变低",
    "A": 0.1,
    "B": 0.5
   },
   {
    "条件": "温度",
    "方向": "相近",
    "A": 25.0,
    "B": 25.0
   },
   {
    "条件": "电池形式",
    "方向": "相同",
    "A": 0.0,
    "B": 0.0
   }
  ],
  "条件含默认值": [
   "温度默认"
  ],
  "性能": {
   "方向": "变低",
   "倍数": 0.8345,
   "倍数含义": "容量之比",
   "好于参照": false,
   "值A": 1124.1,
   "值B": 1347.1,
   "指标A": "硫比放电容量",
   "指标B": "硫比放电容量"
  },
  "表述文字": "【P223｜首圈容量｜同配方换条件】实验样 0.15 M 1,4-BDT（1 M LiTFSI；1 wt% LiNO3；0.15 M BDT14；DME:DOL = 1:1（体积比），测试 TH35）相对 实验样 0.15 M 1,4-BDT（1 M LiTFSI；1 wt% LiNO3；0.15 M BDT14；DME:DOL = 1:1（体积比），测试 T05）｜组分变化：配方相同｜描述符：配方相同｜物性：两边没有都报告的｜条件：E/S 变低；硫载量 一边未报告；倍率 变低（含默认值：温度默认）｜性能：首圈容量 变低"
 },
 {
  "编号": "PC00734",
  "论文": "P223",
  "类别": "首圈容量",
  "比较类型": "同配方换条件",
  "A": {
   "测试": "TP",
   "测试名": "3 Ah软包",
   "配方": "F4_15",
   "配方名": "0.15 M 1,4-BDT",
   "recipe": "RC4_15",
   "是否对照": false,
   "配方文字": "1 M LiTFSI；1 wt% LiNO3；0.15 M BDT14；DME:DOL = 1:1（体积比）",
   "表述编号": "ST2332",
   "证据句子": [
    "M0140"
   ],
   "标记": [
    "LiNO3按质量分数换算",
    "条件冲突置空:rate"
   ]
  },
  "B": {
   "测试": "T05",
   "测试名": "C/2长循环",
   "配方": "F4_15",
   "配方名": "0.15 M 1,4-BDT",
   "recipe": "RC4_15",
   "是否对照": false,
   "配方文字": "1 M LiTFSI；1 wt% LiNO3；0.15 M BDT14；DME:DOL = 1:1（体积比）",
   "表述编号": "ST2317",
   "证据句子": [
    "M0090"
   ],
   "标记": [
    "LiNO3按质量分数换算",
    "温度默认"
   ]
  },
  "组分变化": "配方相同",
  "作者改动的组分": [],
  "特殊组分变化": [],
  "电解液相同但样品编号不同": false,
  "描述符": [],
  "物性": [],
  "条件": [
   {
    "条件": "E/S",
    "方向": "变低",
    "A": 3.5,
    "B": 16.67
   },
   {
    "条件": "硫载量",
    "方向": "一边未报告",
    "A": 6.5,
    "B": null
   },
   {
    "条件": "倍率",
    "方向": "一边未报告",
    "A": null,
    "B": -0.6931471805599453
   },
   {
    "条件": "温度",
    "方向": "相近",
    "A": 25.0,
    "B": 25.0
   },
   {
    "条件": "电池形式",
    "方向": "扣式 → 软包",
    "A": 1.0,
    "B": 0.0
   }
  ],
  "条件含默认值": [
   "温度默认"
  ],
  "性能": {
   "方向": "变低",
   "倍数": 0.7,
   "倍数含义": "容量之比",
   "好于参照": false,
   "值A": 943.0,
   "值B": 1347.1,
   "指标A": "硫比放电容量",
   "指标B": "硫比放电容量"
  },
  "表述文字": "【P223｜首圈容量｜同配方换条件】实验样 0.15 M 1,4-BDT（1 M LiTFSI；1 wt% LiNO3；0.15 M BDT14；DME:DOL = 1:1（体积比），测试 TP）相对 实验样 0.15 M 1,4-BDT（1 M LiTFSI；1 wt% LiNO3；0.15 M BDT14；DME:DOL = 1:1（体积比），测试 T05）｜组分变化：配方相同｜描述符：配方相同｜物性：两边没有都报告的｜条件：E/S 变低；硫载量 一边未报告；倍率 一边未报告；电池形式 扣式 → 软包（含默认值：温度默认）｜性能：首圈容量 变低"
 },
 {
  "编号": "PC00735",
  "论文": "P223",
  "类别": "首圈容量",
  "比较类型": "同配方换条件",
  "A": {
   "测试": "TH35",
   "测试名": "高载量 3.5 mg cm−2",
   "配方": "F4_15",
   "配方名": "0.15 M 1,4-BDT",
   "recipe": "RC4_15",
   "是否对照": false,
   "配方文字": "1 M LiTFSI；1 wt% LiNO3；0.15 M BDT14；DME:DOL = 1:1（体积比）",
   "表述编号": "ST2327",
   "证据句子": [
    "M0135"
   ],
   "标记": [
    "LiNO3按质量分数换算",
    "温度默认"
   ]
  },
  "B": {
   "测试": "TC",
   "测试名": "C/5常规Li–S循环与滞后",
   "配方": "F4_15",
   "配方名": "0.15 M 1,4-BDT",
   "recipe": "RC4_15",
   "是否对照": false,
   "配方文字": "1 M LiTFSI；1 wt% LiNO3；0.15 M BDT14；DME:DOL = 1:1（体积比）",
   "表述编号": "ST2325",
   "证据句子": [
    "M0039"
   ],
   "标记": [
    "LiNO3按质量分数换算",
    "温度默认"
   ]
  },
  "组分变化": "配方相同",
  "作者改动的组分": [],
  "特殊组分变化": [],
  "电解液相同但样品编号不同": false,
  "描述符": [],
  "物性": [],
  "条件": [
   {
    "条件": "E/S",
    "方向": "变低",
    "A": 10.0,
    "B": 16.67
   },
   {
    "条件": "硫载量",
    "方向": "一边未报告",
    "A": 3.5,
    "B": null
   },
   {
    "条件": "倍率",
    "方向": "变低",
    "A": 0.1,
    "B": 0.2
   },
   {
    "条件": "温度",
    "方向": "相近",
    "A": 25.0,
    "B": 25.0
   },
   {
    "条件": "电池形式",
    "方向": "相同",
    "A": 0.0,
    "B": 0.0
   }
  ],
  "条件含默认值": [
   "温度默认"
  ],
  "性能": {
   "方向": "变低",
   "倍数": 0.7259,
   "倍数含义": "容量之比",
   "好于参照": false,
   "值A": 1124.1,
   "值B": 1548.5,
   "指标A": "硫比放电容量",
   "指标B": "硫比放电容量"
  },
  "表述文字": "【P223｜首圈容量｜同配方换条件】实验样 0.15 M 1,4-BDT（1 M LiTFSI；1 wt% LiNO3；0.15 M BDT14；DME:DOL = 1:1（体积比），测试 TH35）相对 实验样 0.15 M 1,4-BDT（1 M LiTFSI；1 wt% LiNO3；0.15 M BDT14；DME:DOL = 1:1（体积比），测试 TC）｜组分变化：配方相同｜描述符：配方相同｜物性：两边没有都报告的｜条件：E/S 变低；硫载量 一边未报告；倍率 变低（含默认值：温度默认）｜性能：首圈容量 变低"
 },
 {
  "编号": "PC00736",
  "论文": "P223",
  "类别": "首圈容量",
  "比较类型": "同配方换条件",
  "A": {
   "测试": "TP",
   "测试名": "3 Ah软包",
   "配方": "F4_15",
   "配方名": "0.15 M 1,4-BDT",
   "recipe": "RC4_15",
   "是否对照": false,
   "配方文字": "1 M LiTFSI；1 wt% LiNO3；0.15 M BDT14；DME:DOL = 1:1（体积比）",
   "表述编号": "ST2332",
   "证据句子": [
    "M0140"
   ],
   "标记": [
    "LiNO3按质量分数换算",
    "条件冲突置空:rate"
   ]
  },
  "B": {
   "测试": "TC",
   "测试名": "C/5常规Li–S循环与滞后",
   "配方": "F4_15",
   "配方名": "0.15 M 1,4-BDT",
   "recipe": "RC4_15",
   "是否对照": false,
   "配方文字": "1 M LiTFSI；1 wt% LiNO3；0.15 M BDT14；DME:DOL = 1:1（体积比）",
   "表述编号": "ST2325",
   "证据句子": [
    "M0039"
   ],
   "标记": [
    "LiNO3按质量分数换算",
    "温度默认"
   ]
  },
  "组分变化": "配方相同",
  "作者改动的组分": [],
  "特殊组分变化": [],
  "电解液相同但样品编号不同": false,
  "描述符": [],
  "物性": [],
  "条件": [
   {
    "条件": "E/S",
    "方向": "变低",
    "A": 3.5,
    "B": 16.67
   },
   {
    "条件": "硫载量",
    "方向": "一边未报告",
    "A": 6.5,
    "B": null
   },
   {
    "条件": "倍率",
    "方向": "一边未报告",
    "A": null,
    "B": -1.6094379124341003
   },
   {
    "条件": "温度",
    "方向": "相近",
    "A": 25.0,
    "B": 25.0
   },
   {
    "条件": "电池形式",
    "方向": "扣式 → 软包",
    "A": 1.0,
    "B": 0.0
   }
  ],
  "条件含默认值": [
   "温度默认"
  ],
  "性能": {
   "方向": "变低",
   "倍数": 0.609,
   "倍数含义": "容量之比",
   "好于参照": false,
   "值A": 943.0,
   "值B": 1548.5,
   "指标A": "硫比放电容量",
   "指标B": "硫比放电容量"
  },
  "表述文字": "【P223｜首圈容量｜同配方换条件】实验样 0.15 M 1,4-BDT（1 M LiTFSI；1 wt% LiNO3；0.15 M BDT14；DME:DOL = 1:1（体积比），测试 TP）相对 实验样 0.15 M 1,4-BDT（1 M LiTFSI；1 wt% LiNO3；0.15 M BDT14；DME:DOL = 1:1（体积比），测试 TC）｜组分变化：配方相同｜描述符：配方相同｜物性：两边没有都报告的｜条件：E/S 变低；硫载量 一边未报告；倍率 一边未报告；电池形式 扣式 → 软包（含默认值：温度默认）｜性能：首圈容量 变低"
 },
 {
  "编号": "PC00737",
  "论文": "P223",
  "类别": "首圈容量",
  "比较类型": "同配方换条件",
  "A": {
   "测试": "TP",
   "测试名": "3 Ah软包",
   "配方": "F4_15",
   "配方名": "0.15 M 1,4-BDT",
   "recipe": "RC4_15",
   "是否对照": false,
   "配方文字": "1 M LiTFSI；1 wt% LiNO3；0.15 M BDT14；DME:DOL = 1:1（体积比）",
   "表述编号": "ST2332",
   "证据句子": [
    "M0140"
   ],
   "标记": [
    "LiNO3按质量分数换算",
    "条件冲突置空:rate"
   ]
  },
  "B": {
   "测试": "TH35",
   "测试名": "高载量 3.5 mg cm−2",
   "配方": "F4_15",
   "配方名": "0.15 M 1,4-BDT",
   "recipe": "RC4_15",
   "是否对照": false,
