Repository: zhuonanli08/Li-S_Electrolyte_Conflicts

File: output/两两比较表述_313篇_v2_2026-11-07/比较表述.json (part 46 of 111)
[
   "配方文字": "1 M LiTFSI；1 wt% LiNO3；0.15 M BDT14；DME:DOL = 1:1（体积比）",
   "表述编号": "ST2327",
   "证据句子": [
    "M0135"
   ],
   "标记": [
    "LiNO3按质量分数换算",
    "温度默认"
   ]
  },
  "组分变化": "配方相同",
  "作者改动的组分": [],
  "特殊组分变化": [],
  "电解液相同但样品编号不同": false,
  "描述符": [],
  "物性": [],
  "条件": [
   {
    "条件": "E/S",
    "方向": "变低",
    "A": 3.5,
    "B": 10.0
   },
   {
    "条件": "硫载量",
    "方向": "变高",
    "A": 6.5,
    "B": 3.5
   },
   {
    "条件": "倍率",
    "方向": "一边未报告",
    "A": null,
    "B": -2.3025850929940455
   },
   {
    "条件": "温度",
    "方向": "相近",
    "A": 25.0,
    "B": 25.0
   },
   {
    "条件": "电池形式",
    "方向": "扣式 → 软包",
    "A": 1.0,
    "B": 0.0
   }
  ],
  "条件含默认值": [
   "温度默认"
  ],
  "性能": {
   "方向": "变低",
   "倍数": 0.8389,
   "倍数含义": "容量之比",
   "好于参照": false,
   "值A": 943.0,
   "值B": 1124.1,
   "指标A": "硫比放电容量",
   "指标B": "硫比放电容量"
  },
  "表述文字": "【P223｜首圈容量｜同配方换条件】实验样 0.15 M 1,4-BDT（1 M LiTFSI；1 wt% LiNO3；0.15 M BDT14；DME:DOL = 1:1（体积比），测试 TP）相对 实验样 0.15 M 1,4-BDT（1 M LiTFSI；1 wt% LiNO3；0.15 M BDT14；DME:DOL = 1:1（体积比），测试 TH35）｜组分变化：配方相同｜描述符：配方相同｜物性：两边没有都报告的｜条件：E/S 变低；硫载量 变高；倍率 一边未报告；电池形式 扣式 → 软包（含默认值：温度默认）｜性能：首圈容量 变低"
 },
 {
  "编号": "PC00738",
  "论文": "P224",
  "类别": "每圈衰减率",
  "比较类型": "同配方换条件",
  "A": {
   "测试": "Th37",
   "测试名": "高载量3.7 mg cm−2",
   "配方": "F15",
   "配方名": "0.15 M BTT",
   "recipe": "R15",
   "是否对照": false,
   "配方文字": "1 M LiTFSI；0.15 M LiNO3；0.15 M BTT；DOL:DME = 1:1（体积比）",
   "表述编号": "ST2361",
   "证据句子": [
    "M0103"
   ],
   "标记": [
    "条件冲突置空:rate",
    "温度默认"
   ]
  },
  "B": {
   "测试": "T05",
   "测试名": "0.5C 200圈",
   "配方": "F15",
   "配方名": "0.15 M BTT",
   "recipe": "R15",
   "是否对照": false,
   "配方文字": "1 M LiTFSI；0.15 M LiNO3；0.15 M BTT；DOL:DME = 1:1（体积比）",
   "表述编号": "ST2343",
   "证据句子": [
    "M0092"
   ],
   "标记": [
    "温度默认"
   ]
  },
  "组分变化": "配方相同",
  "作者改动的组分": [],
  "特殊组分变化": [],
  "电解液相同但样品编号不同": false,
  "描述符": [],
  "物性": [
   {
    "物性": "Li⁺溶剂化结构",
    "方向": "相近",
    "A": 0.0,
    "B": 0.0,
    "单位": "F0",
    "温度": null
   }
  ],
  "条件": [
   {
    "条件": "E/S",
    "方向": "变低",
    "A": 12.0,
    "B": 40.0
   },
   {
    "条件": "硫载量",
    "方向": "一边未报告",
    "A": 3.7,
    "B": null
   },
   {
    "条件": "倍率",
    "方向": "一边未报告",
    "A": null,
    "B": -0.6931471805599453
   },
   {
    "条件": "温度",
    "方向": "相近",
    "A": 25.0,
    "B": 25.0
   },
   {
    "条件": "电池形式",
    "方向": "相同",
    "A": 0.0,
    "B": 0.0
   },
   {
    "条件": "圈数",
    "方向": "变低",
    "A": 60,
    "B": 200
   }
  ],
  "条件含默认值": [
   "温度默认"
  ],
  "性能": {
   "方向": "变高",
   "倍数": 5.1416,
   "倍数含义": "每圈衰减率之比",
   "好于参照": false,
   "值A": 0.3933,
   "值B": 0.0765,
   "指标A": "每圈衰减率（%/圈，由容量保持率换算）",
   "指标B": "每圈衰减率（%/圈，由容量保持率换算）"
  },
  "表述文字": "【P224｜每圈衰减率｜同配方换条件】实验样 0.15 M BTT（1 M LiTFSI；0.15 M LiNO3；0.15 M BTT；DOL:DME = 1:1（体积比），测试 Th37）相对 实验样 0.15 M BTT（1 M LiTFSI；0.15 M LiNO3；0.15 M BTT；DOL:DME = 1:1（体积比），测试 T05）｜组分变化：配方相同｜描述符：配方相同｜物性：Li⁺溶剂化结构 相近｜条件：E/S 变低；硫载量 一边未报告；倍率 一边未报告；圈数 变低（含默认值：温度默认）｜性能：每圈衰减率 变高"
 },
 {
  "编号": "PC00739",
  "论文": "P224",
  "类别": "每圈衰减率",
  "比较类型": "同配方换条件",
  "A": {
   "测试": "Th48",
   "测试名": "高载量4.8 mg cm−2",
   "配方": "F15",
   "配方名": "0.15 M BTT",
   "recipe": "R15",
   "是否对照": false,
   "配方文字": "1 M LiTFSI；0.15 M LiNO3；0.15 M BTT；DOL:DME = 1:1（体积比）",
   "表述编号": "ST2364",
   "证据句子": [
    "M0103"
   ],
   "标记": [
    "条件冲突置空:rate",
    "温度默认"
   ]
  },
  "B": {
   "测试": "T05",
   "测试名": "0.5C 200圈",
   "配方": "F15",
   "配方名": "0.15 M BTT",
   "recipe": "R15",
   "是否对照": false,
   "配方文字": "1 M LiTFSI；0.15 M LiNO3；0.15 M BTT；DOL:DME = 1:1（体积比）",
   "表述编号": "ST2343",
   "证据句子": [
    "M0092"
   ],
   "标记": [
    "温度默认"
   ]
  },
  "组分变化": "配方相同",
  "作者改动的组分": [],
  "特殊组分变化": [],
  "电解液相同但样品编号不同": false,
  "描述符": [],
  "物性": [
   {
    "物性": "Li⁺溶剂化结构",
    "方向": "相近",
    "A": 0.0,
    "B": 0.0,
    "单位": "F0",
    "温度": null
   }
  ],
  "条件": [
   {
    "条件": "E/S",
    "方向": "变低",
    "A": 6.0,
    "B": 40.0
   },
   {
    "条件": "硫载量",
    "方向": "一边未报告",
    "A": 4.8,
    "B": null
   },
   {
    "条件": "倍率",
    "方向": "一边未报告",
    "A": null,
    "B": -0.6931471805599453
   },
   {
    "条件": "温度",
    "方向": "相近",
    "A": 25.0,
    "B": 25.0
   },
   {
    "条件": "电池形式",
    "方向": "相同",
    "A": 0.0,
    "B": 0.0
   },
   {
    "条件": "圈数",
    "方向": "变低",
    "A": 60,
    "B": 200
   }
  ],
  "条件含默认值": [
   "温度默认"
  ],
  "性能": {
   "方向": "变高",
   "倍数": 10.5229,
   "倍数含义": "每圈衰减率之比",
   "好于参照": false,
   "值A": 0.805,
   "值B": 0.0765,
   "指标A": "每圈衰减率（%/圈，由容量保持率换算）",
   "指标B": "每圈衰减率（%/圈，由容量保持率换算）"
  },
  "表述文字": "【P224｜每圈衰减率｜同配方换条件】实验样 0.15 M BTT（1 M LiTFSI；0.15 M LiNO3；0.15 M BTT；DOL:DME = 1:1（体积比），测试 Th48）相对 实验样 0.15 M BTT（1 M LiTFSI；0.15 M LiNO3；0.15 M BTT；DOL:DME = 1:1（体积比），测试 T05）｜组分变化：配方相同｜描述符：配方相同｜物性：Li⁺溶剂化结构 相近｜条件：E/S 变低；硫载量 一边未报告；倍率 一边未报告；圈数 变低（含默认值：温度默认）｜性能：每圈衰减率 变高"
 },
 {
  "编号": "PC00740",
  "论文": "P224",
  "类别": "每圈衰减率",
  "比较类型": "同配方换条件",
  "A": {
   "测试": "Tgrad",
   "测试名": "BTT浓度筛选",
   "配方": "F15",
   "配方名": "0.15 M BTT",
   "recipe": "R15",
   "是否对照": false,
   "配方文字": "1 M LiTFSI；0.15 M LiNO3；0.15 M BTT；DOL:DME = 1:1（体积比）",
   "表述编号": "ST2356",
   "证据句子": [
    "S0067"
   ],
   "标记": [
    "温度默认",
    "由容量换算"
   ]
  },
  "B": {
   "测试": "T05",
   "测试名": "0.5C 200圈",
   "配方": "F15",
   "配方名": "0.15 M BTT",
   "recipe": "R15",
   "是否对照": false,
   "配方文字": "1 M LiTFSI；0.15 M LiNO3；0.15 M BTT；DOL:DME = 1:1（体积比）",
   "表述编号": "ST2343",
   "证据句子": [
    "M0092"
   ],
   "标记": [
    "温度默认"
   ]
  },
  "组分变化": "配方相同",
  "作者改动的组分": [],
  "特殊组分变化": [],
  "电解液相同但样品编号不同": false,
  "描述符": [],
  "物性": [
   {
    "物性": "Li⁺溶剂化结构",
    "方向": "相近",
    "A": 0.0,
    "B": 0.0,
    "单位": "F0",
    "温度": null
   }
  ],
  "条件": [
   {
    "条件": "E/S",
    "方向": "相近",
    "A": 40.0,
    "B": 40.0
   },
   {
    "条件": "倍率",
    "方向": "相近",
    "A": 0.5,
    "B": 0.5
   },
   {
    "条件": "温度",
    "方向": "相近",
    "A": 25.0,
    "B": 25.0
   },
   {
    "条件": "电池形式",
    "方向": "相同",
    "A": 0.0,
    "B": 0.0
   },
   {
    "条件": "圈数",
    "方向": "变低",
    "A": 100,
    "B": 200
   }
  ],
  "条件含默认值": [
   "温度默认"
  ],
  "性能": {
   "方向": "变低",
   "倍数": 0.3622,
   "倍数含义": "每圈衰减率之比",
   "好于参照": true,
   "值A": 0.0277,
   "值B": 0.0765,
   "指标A": "每圈衰减率（%/圈，由比放电容量（基准未写明）换算）",
   "指标B": "每圈衰减率（%/圈，由容量保持率换算）"
  },
  "表述文字": "【P224｜每圈衰减率｜同配方换条件】实验样 0.15 M BTT（1 M LiTFSI；0.15 M LiNO3；0.15 M BTT；DOL:DME = 1:1（体积比），测试 Tgrad）相对 实验样 0.15 M BTT（1 M LiTFSI；0.15 M LiNO3；0.15 M BTT；DOL:DME = 1:1（体积比），测试 T05）｜组分变化：配方相同｜描述符：配方相同｜物性：Li⁺溶剂化结构 相近｜条件：圈数 变低（含默认值：温度默认）｜性能：每圈衰减率 变低"
 },
 {
  "编号": "PC00741",
  "论文": "P224",
  "类别": "每圈衰减率",
  "比较类型": "配方和条件都变",
  "A": {
   "测试": "Tgrad",
   "测试名": "BTT浓度筛选",
   "配方": "F30",
   "配方名": "0.30 M BTT",
   "recipe": "R30",
   "是否对照": false,
   "配方文字": "1 M LiTFSI；0.15 M LiNO3；0.30 M BTT；DOL:DME = 1:1（体积比）",
   "表述编号": "ST2358",
   "证据句子": [
    "S0067"
   ],
   "标记": [
    "温度默认",
    "由容量换算"
   ]
  },
  "B": {
   "测试": "T05",
   "测试名": "0.5C 200圈",
   "配方": "F15",
   "配方名": "0.15 M BTT",
   "recipe": "R15",
   "是否对照": false,
   "配方文字": "1 M LiTFSI；0.15 M LiNO3；0.15 M BTT；DOL:DME = 1:1（体积比）",
   "表述编号": "ST2343",
   "证据句子": [
    "M0092"
   ],
   "标记": [
    "温度默认"
   ]
  },
  "组分变化": "BTT 0.15 M → 0.30 M",
  "作者改动的组分": [
   "BTT"
  ],
  "特殊组分变化": [
   {
    "组分": "BTT",
    "类型": "描述符看不到"
   }
  ],
  "电解液相同但样品编号不同": false,
  "描述符": [],
  "物性": [],
  "条件": [
   {
    "条件": "E/S",
    "方向": "相近",
    "A": 40.0,
    "B": 40.0
   },
   {
    "条件": "倍率",
    "方向": "相近",
    "A": 0.5,
    "B": 0.5
   },
   {
    "条件": "温度",
    "方向": "相近",
    "A": 25.0,
    "B": 25.0
   },
   {
    "条件": "电池形式",
    "方向": "相同",
    "A": 0.0,
    "B": 0.0
   },
   {
    "条件": "圈数",
    "方向": "变低",
    "A": 100,
    "B": 200
   }
  ],
  "条件含默认值": [
   "温度默认"
  ],
  "性能": {
   "方向": "变高",
   "倍数": 2.1464,
   "倍数含义": "每圈衰减率之比",
   "好于参照": false,
   "值A": 0.1642,
   "值B": 0.0765,
   "指标A": "每圈衰减率（%/圈，由比放电容量（基准未写明）换算）",
   "指标B": "每圈衰减率（%/圈，由容量保持率换算）"
  },
  "表述文字": "【P224｜每圈衰减率｜配方和条件都变】实验样 0.30 M BTT（1 M LiTFSI；0.15 M LiNO3；0.30 M BTT；DOL:DME = 1:1（体积比），测试 Tgrad）相对 实验样 0.15 M BTT（1 M LiTFSI；0.15 M LiNO3；0.15 M BTT；DOL:DME = 1:1（体积比），测试 T05）｜组分变化：BTT 0.15 M → 0.30 M（其中 BTT：描述符看不到）｜描述符：无变化｜物性：两边没有都报告的｜条件：圈数 变低（含默认值：温度默认）｜性能：每圈衰减率 变高"
 },
 {
  "编号": "PC00742",
  "论文": "P224",
  "类别": "每圈衰减率",
  "比较类型": "配方和条件都变",
  "A": {
   "测试": "Tgrad",
   "测试名": "BTT浓度筛选",
   "配方": "F50",
   "配方名": "0.50 M BTT",
   "recipe": "R50",
   "是否对照": false,
   "配方文字": "1 M LiTFSI；0.15 M LiNO3；0.50 M BTT；DOL:DME = 1:1（体积比）",
   "表述编号": "ST2360",
   "证据句子": [
    "S0067"
   ],
   "标记": [
    "温度默认",
    "由容量换算"
   ]
  },
  "B": {
   "测试": "T05",
   "测试名": "0.5C 200圈",
   "配方": "F15",
   "配方名": "0.15 M BTT",
   "recipe": "R15",
   "是否对照": false,
   "配方文字": "1 M LiTFSI；0.15 M LiNO3；0.15 M BTT；DOL:DME = 1:1（体积比）",
   "表述编号": "ST2343",
   "证据句子": [
    "M0092"
   ],
   "标记": [
    "温度默认"
   ]
  },
  "组分变化": "BTT 0.15 M → 0.50 M",
  "作者改动的组分": [
   "BTT"
  ],
  "特殊组分变化": [
   {
    "组分": "BTT",
    "类型": "描述符看不到"
   }
  ],
  "电解液相同但样品编号不同": false,
  "描述符": [],
  "物性": [],
  "条件": [
   {
    "条件": "E/S",
    "方向": "相近",
    "A": 40.0,
    "B": 40.0
   },
   {
    "条件": "倍率",
    "方向": "相近",
    "A": 0.5,
    "B": 0.5
   },
   {
    "条件": "温度",
    "方向": "相近",
    "A": 25.0,
    "B": 25.0
   },
   {
    "条件": "电池形式",
    "方向": "相同",
    "A": 0.0,
    "B": 0.0
   },
   {
    "条件": "圈数",
    "方向": "变低",
    "A": 100,
    "B": 200
   }
  ],
  "条件含默认值": [
   "温度默认"
  ],
  "性能": {
   "方向": "变高",
   "倍数": 2.6636,
   "倍数含义": "每圈衰减率之比",
   "好于参照": false,
   "值A": 0.2038,
   "值B": 0.0765,
   "指标A": "每圈衰减率（%/圈，由比放电容量（基准未写明）换算）",
   "指标B": "每圈衰减率（%/圈，由容量保持率换算）"
  },
  "表述文字": "【P224｜每圈衰减率｜配方和条件都变】实验样 0.50 M BTT（1 M LiTFSI；0.15 M LiNO3；0.50 M BTT；DOL:DME = 1:1（体积比），测试 Tgrad）相对 实验样 0.15 M BTT（1 M LiTFSI；0.15 M LiNO3；0.15 M BTT；DOL:DME = 1:1（体积比），测试 T05）｜组分变化：BTT 0.15 M → 0.50 M（其中 BTT：描述符看不到）｜描述符：无变化｜物性：两边没有都报告的｜条件：圈数 变低（含默认值：温度默认）｜性能：每圈衰减率 变高"
 },
 {
  "编号": "PC00743",
  "论文": "P224",
  "类别": "每圈衰减率",
  "比较类型": "同配方换条件",
  "A": {
   "测试": "Tpouch",
   "测试名": "低E/S软包",
   "配方": "F15",
   "配方名": "0.15 M BTT",
   "recipe": "R15",
   "是否对照": false,
   "配方文字": "1 M LiTFSI；0.15 M LiNO3；0.15 M BTT；DOL:DME = 1:1（体积比）",
   "表述编号": "ST2369",
   "证据句子": [
    "M0112"
   ],
   "标记": [
    "温度默认",
    "由容量换算"
   ]
  },
  "B": {
   "测试": "T05",
   "测试名": "0.5C 200圈",
   "配方": "F15",
   "配方名": "0.15 M BTT",
   "recipe": "R15",
   "是否对照": false,
   "配方文字": "1 M LiTFSI；0.15 M LiNO3；0.15 M BTT；DOL:DME = 1:1（体积比）",
   "表述编号": "ST2343",
   "证据句子": [
    "M0092"
   ],
   "标记": [
    "温度默认"
   ]
  },
  "组分变化": "配方相同",
  "作者改动的组分": [],
  "特殊组分变化": [],
  "电解液相同但样品编号不同": false,
  "描述符": [],
  "物性": [
   {
    "物性": "Li⁺溶剂化结构",
    "方向": "相近",
    "A": 0.0,
    "B": 0.0,
    "单位": "F0",
    "温度": null
   }
  ],
  "条件": [
   {
    "条件": "E/S",
    "方向": "变低",
    "A": 2.6,
    "B": 40.0
   },
   {
    "条件": "倍率",
    "方向": "变低",
    "A": 0.1,
    "B": 0.5
   },
   {
    "条件": "温度",
    "方向": "相近",
    "A": 25.0,
    "B": 25.0
   },
   {
    "条件": "电池形式",
    "方向": "扣式 → 软包",
    "A": 1.0,
    "B": 0.0
   },
   {
    "条件": "圈数",
    "方向": "变低",
    "A": 17,
    "B": 200
   }
  ],
  "条件含默认值": [
   "温度默认"
  ],
  "性能": {
   "方向": "变高",
   "倍数": 24.0888,
   "倍数含义": "每圈衰减率之比",
   "好于参照": false,
   "值A": 1.8428,
   "值B": 0.0765,
   "指标A": "每圈衰减率（%/圈，由硫比放电容量换算）",
   "指标B": "每圈衰减率（%/圈，由容量保持率换算）"
  },
  "表述文字": "【P224｜每圈衰减率｜同配方换条件】实验样 0.15 M BTT（1 M LiTFSI；0.15 M LiNO3；0.15 M BTT；DOL:DME = 1:1（体积比），测试 Tpouch）相对 实验样 0.15 M BTT（1 M LiTFSI；0.15 M LiNO3；0.15 M BTT；DOL:DME = 1:1（体积比），测试 T05）｜组分变化：配方相同｜描述符：配方相同｜物性：Li⁺溶剂化结构 相近｜条件：E/S 变低；倍率 变低；电池形式 扣式 → 软包；圈数 变低（含默认值：温度默认）｜性能：每圈衰减率 变高"
 },
 {
  "编号": "PC00744",
  "论文": "P224",
  "类别": "每圈衰减率",
  "比较类型": "同配方换条件",
  "A": {
   "测试": "Th48",
   "测试名": "高载量4.8 mg cm−2",
   "配方": "F15",
   "配方名": "0.15 M BTT",
   "recipe": "R15",
   "是否对照": false,
   "配方文字": "1 M LiTFSI；0.15 M LiNO3；0.15 M BTT；DOL:DME = 1:1（体积比）",
   "表述编号": "ST2364",
   "证据句子": [
    "M0103"
   ],
   "标记": [
    "条件冲突置空:rate",
    "温度默认"
   ]
  },
  "B": {
   "测试": "Th37",
   "测试名": "高载量3.7 mg cm−2",
   "配方": "F15",
   "配方名": "0.15 M BTT",
   "recipe": "R15",
   "是否对照": false,
   "配方文字": "1 M LiTFSI；0.15 M LiNO3；0.15 M BTT；DOL:DME = 1:1（体积比）",
   "表述编号": "ST2361",
   "证据句子": [
    "M0103"
   ],
   "标记": [
    "条件冲突置空:rate",
    "温度默认"
   ]
  },
  "组分变化": "配方相同",
  "作者改动的组分": [],
  "特殊组分变化": [],
  "电解液相同但样品编号不同": false,
  "描述符": [],
  "物性": [
   {
    "物性": "Li⁺溶剂化结构",
    "方向": "相近",
    "A": 0.0,
    "B": 0.0,
    "单位": "F0",
    "温度": null
   }
  ],
  "条件": [
   {
    "条件": "E/S",
    "方向": "变低",
    "A": 6.0,
    "B": 12.0
   },
   {
    "条件": "硫载量",
    "方向": "变高",
    "A": 4.8,
    "B": 3.7
   },
   {
    "条件": "温度",
    "方向": "相近",
    "A": 25.0,
    "B": 25.0
   },
   {
    "条件": "电池形式",
    "方向": "相同",
    "A": 0.0,
    "B": 0.0
   },
   {
    "条件": "圈数",
    "方向": "相近",
    "A": 60,
    "B": 60
   }
  ],
  "条件含默认值": [
   "温度默认"
  ],
  "性能": {
   "方向": "变高",
   "倍数": 2.0466,
   "倍数含义": "每圈衰减率之比",
   "好于参照": false,
   "值A": 0.805,
   "值B": 0.3933,
   "指标A": "每圈衰减率（%/圈，由容量保持率换算）",
   "指标B": "每圈衰减率（%/圈，由容量保持率换算）"
  },
  "表述文字": "【P224｜每圈衰减率｜同配方换条件】实验样 0.15 M BTT（1 M LiTFSI；0.15 M LiNO3；0.15 M BTT；DOL:DME = 1:1（体积比），测试 Th48）相对 实验样 0.15 M BTT（1 M LiTFSI；0.15 M LiNO3；0.15 M BTT；DOL:DME = 1:1（体积比），测试 Th37）｜组分变化：配方相同｜描述符：配方相同｜物性：Li⁺溶剂化结构 相近｜条件：E/S 变低；硫载量 变高（含默认值：温度默认）｜性能：每圈衰减率 变高"
 },
 {
  "编号": "PC00745",
  "论文": "P224",
  "类别": "每圈衰减率",
  "比较类型": "同配方换条件",
  "A": {
   "测试": "Tgrad",
   "测试名": "BTT浓度筛选",
   "配方": "F15",
   "配方名": "0.15 M BTT",
   "recipe": "R15",
   "是否对照": false,
   "配方文字": "1 M LiTFSI；0.15 M LiNO3；0.15 M BTT；DOL:DME = 1:1（体积比）",
   "表述编号": "ST2356",
   "证据句子": [
    "S0067"
   ],
   "标记": [
    "温度默认",
    "由容量换算"
   ]
  },
  "B": {
   "测试": "Th37",
   "测试名": "高载量3.7 mg cm−2",
   "配方": "F15",
   "配方名": "0.15 M BTT",
   "recipe": "R15",
   "是否对照": false,
   "配方文字": "1 M LiTFSI；0.15 M LiNO3；0.15 M BTT；DOL:DME = 1:1（体积比）",
   "表述编号": "ST2361",
   "证据句子": [
    "M0103"
   ],
   "标记": [
    "条件冲突置空:rate",
    "温度默认"
   ]
  },
  "组分变化": "配方相同",
  "作者改动的组分": [],
  "特殊组分变化": [],
  "电解液相同但样品编号不同": false,
  "描述符": [],
  "物性": [
   {
    "物性": "Li⁺溶剂化结构",
    "方向": "相近",
    "A": 0.0,
    "B": 0.0,
    "单位": "F0",
    "温度": null
   }
  ],
  "条件": [
   {
    "条件": "E/S",
    "方向": "变高",
    "A": 40.0,
    "B": 12.0
   },
   {
    "条件": "硫载量",
    "方向": "一边未报告",
    "A": null,
    "B": 3.7
   },
   {
    "条件": "倍率",
    "方向": "一边未报告",
    "A": -0.6931471805599453,
    "B": null
   },
   {
    "条件": "温度",
    "方向": "相近",
    "A": 25.0,
    "B": 25.0
   },
   {
    "条件": "电池形式",
    "方向": "相同",
    "A": 0.0,
    "B": 0.0
   },
   {
    "条件": "圈数",
    "方向": "变高",
    "A": 100,
    "B": 60
   }
  ],
  "条件含默认值": [
   "温度默认"
  ],
  "性能": {
   "方向": "变低",
   "倍数": 0.0704,
   "倍数含义": "每圈衰减率之比",
   "好于参照": true,
   "值A": 0.0277,
   "值B": 0.3933,
   "指标A": "每圈衰减率（%/圈，由比放电容量（基准未写明）换算）",
   "指标B": "每圈衰减率（%/圈，由容量保持率换算）"
  },
  "表述文字": "【P224｜每圈衰减率｜同配方换条件】实验样 0.15 M BTT（1 M LiTFSI；0.15 M LiNO3；0.15 M BTT；DOL:DME = 1:1（体积比），测试 Tgrad）相对 实验样 0.15 M BTT（1 M LiTFSI；0.15 M LiNO3；0.15 M BTT；DOL:DME = 1:1（体积比），测试 Th37）｜组分变化：配方相同｜描述符：配方相同｜物性：Li⁺溶剂化结构 相近｜条件：E/S 变高；硫载量 一边未报告；倍率 一边未报告；圈数 变高（含默认值：温度默认）｜性能：每圈衰减率 变低"
 },
 {
  "编号": "PC00746",
  "论文": "P224",
  "类别": "每圈衰减率",
  "比较类型": "配方和条件都变",
  "A": {
   "测试": "Tgrad",
   "测试名": "BTT浓度筛选",
   "配方": "F30",
   "配方名": "0.30 M BTT",
   "recipe": "R30",
   "是否对照": false,
   "配方文字": "1 M LiTFSI；0.15 M LiNO3；0.30 M BTT；DOL:DME = 1:1（体积比）",
   "表述编号": "ST2358",
   "证据句子": [
    "S0067"
   ],
   "标记": [
    "温度默认",
    "由容量换算"
   ]
  },
  "B": {
   "测试": "Th37",
   "测试名": "高载量3.7 mg cm−2",
   "配方": "F15",
   "配方名": "0.15 M BTT",
   "recipe": "R15",
   "是否对照": false,
   "配方文字": "1 M LiTFSI；0.15 M LiNO3；0.15 M BTT；DOL:DME = 1:1（体积比）",
   "表述编号": "ST2361",
   "证据句子": [
    "M0103"
   ],
   "标记": [
    "条件冲突置空:rate",
    "温度默认"
   ]
  },
  "组分变化": "BTT 0.15 M → 0.30 M",
  "作者改动的组分": [
   "BTT"
  ],
  "特殊组分变化": [
   {
    "组分": "BTT",
    "类型": "描述符看不到"
   }
  ],
  "电解液相同但样品编号不同": false,
  "描述符": [],
  "物性": [],
  "条件": [
   {
    "条件": "E/S",
    "方向": "变高",
    "A": 40.0,
    "B": 12.0
   },
   {
    "条件": "硫载量",
    "方向": "一边未报告",
    "A": null,
    "B": 3.7
   },
   {
    "条件": "倍率",
    "方向": "一边未报告",
    "A": -0.6931471805599453,
    "B": null
   },
   {
    "条件": "温度",
    "方向": "相近",
    "A": 25.0,
    "B": 25.0
   },
   {
    "条件": "电池形式",
    "方向": "相同",
    "A": 0.0,
    "B": 0.0
   },
   {
    "条件": "圈数",
    "方向": "变高",
    "A": 100,
    "B": 60
   }
  ],
  "条件含默认值": [
   "温度默认"
  ],
  "性能": {
   "方向": "变低",
   "倍数": 0.4174,
   "倍数含义": "每圈衰减率之比",
   "好于参照": true,
   "值A": 0.1642,
   "值B": 0.3933,
   "指标A": "每圈衰减率（%/圈，由比放电容量（基准未写明）换算）",
   "指标B": "每圈衰减率（%/圈，由容量保持率换算）"
  },
  "表述文字": "【P224｜每圈衰减率｜配方和条件都变】实验样 0.30 M BTT（1 M LiTFSI；0.15 M LiNO3；0.30 M BTT；DOL:DME = 1:1（体积比），测试 Tgrad）相对 实验样 0.15 M BTT（1 M LiTFSI；0.15 M LiNO3；0.15 M BTT；DOL:DME = 1:1（体积比），测试 Th37）｜组分变化：BTT 0.15 M → 0.30 M（其中 BTT：描述符看不到）｜描述符：无变化｜物性：两边没有都报告的｜条件：E/S 变高；硫载量 一边未报告；倍率 一边未报告；圈数 变高（含默认值：温度默认）｜性能：每圈衰减率 变低"
 },
 {
  "编号": "PC00747",
  "论文": "P224",
  "类别": "每圈衰减率",
  "比较类型": "配方和条件都变",
  "A": {
   "测试": "Tgrad",
   "测试名": "BTT浓度筛选",
   "配方": "F50",
   "配方名": "0.50 M BTT",
   "recipe": "R50",
   "是否对照": false,
   "配方文字": "1 M LiTFSI；0.15 M LiNO3；0.50 M BTT；DOL:DME = 1:1（体积比）",
   "表述编号": "ST2360",
   "证据句子": [
    "S0067"
   ],
   "标记": [
    "温度默认",
    "由容量换算"
   ]
  },
  "B": {
   "测试": "Th37",
   "测试名": "高载量3.7 mg cm−2",
   "配方": "F15",
   "配方名": "0.15 M BTT",
   "recipe": "R15",
   "是否对照": false,
   "配方文字": "1 M LiTFSI；0.15 M LiNO3；0.15 M BTT；DOL:DME = 1:1（体积比）",
   "表述编号": "ST2361",
   "证据句子": [
    "M0103"
   ],
   "标记": [
    "条件冲突置空:rate",
    "温度默认"
   ]
  },
  "组分变化": "BTT 0.15 M → 0.50 M",
  "作者改动的组分": [
   "BTT"
  ],
  "特殊组分变化": [
   {
    "组分": "BTT",
    "类型": "描述符看不到"
   }
  ],
  "电解液相同但样品编号不同": false,
  "描述符": [],
  "物性": [],
  "条件": [
   {
    "条件": "E/S",
    "方向": "变高",
    "A": 40.0,
    "B": 12.0
   },
   {
    "条件": "硫载量",
    "方向": "一边未报告",
    "A": null,
    "B": 3.7
   },
   {
    "条件": "倍率",
    "方向": "一边未报告",
    "A": -0.6931471805599453,
    "B": null
   },
   {
    "条件": "温度",
    "方向": "相近",
    "A": 25.0,
    "B": 25.0
   },
   {
    "条件": "电池形式",
    "方向": "相同",
    "A": 0.0,
    "B": 0.0
   },
   {
    "条件": "圈数",
    "方向": "变高",
    "A": 100,
    "B": 60
   }
  ],
  "条件含默认值": [
   "温度默认"
  ],
  "性能": {
   "方向": "变低",
   "倍数": 0.518,
   "倍数含义": "每圈衰减率之比",
   "好于参照": true,
   "值A": 0.2038,
   "值B": 0.3933,
   "指标A": "每圈衰减率（%/圈，由比放电容量（基准未写明）换算）",
   "指标B": "每圈衰减率（%/圈，由容量保持率换算）"
  },
  "表述文字": "【P224｜每圈衰减率｜配方和条件都变】实验样 0.50 M BTT（1 M LiTFSI；0.15 M LiNO3；0.50 M BTT；DOL:DME = 1:1（体积比），测试 Tgrad）相对 实验样 0.15 M BTT（1 M LiTFSI；0.15 M LiNO3；0.15 M BTT；DOL:DME = 1:1（体积比），测试 Th37）｜组分变化：BTT 0.15 M → 0.50 M（其中 BTT：描述符看不到）｜描述符：无变化｜物性：两边没有都报告的｜条件：E/S 变高；硫载量 一边未报告；倍率 一边未报告；圈数 变高（含默认值：温度默认）｜性能：每圈衰减率 变低"
 },
 {
  "编号": "PC00748",
  "论文": "P224",
  "类别": "每圈衰减率",
  "比较类型": "同配方换条件",
  "A": {
   "测试": "Tpouch",
   "测试名": "低E/S软包",
   "配方": "F15",
   "配方名": "0.15 M BTT",
   "recipe": "R15",
   "是否对照": false,
   "配方文字": "1 M LiTFSI；0.15 M LiNO3；0.15 M BTT；DOL:DME = 1:1（体积比）",
   "表述编号": "ST2369",
   "证据句子": [
    "M0112"
   ],
   "标记": [
    "温度默认",
    "由容量换算"
   ]
  },
  "B": {
   "测试": "Th37",
   "测试名": "高载量3.7 mg cm−2",
   "配方": "F15",
   "配方名": "0.15 M BTT",
   "recipe": "R15",
   "是否对照": false,
   "配方文字": "1 M LiTFSI；0.15 M LiNO3；0.15 M BTT；DOL:DME = 1:1（体积比）",
   "表述编号": "ST2361",
   "证据句子": [
    "M0103"
   ],
   "标记": [
    "条件冲突置空:rate",
    "温度默认"
   ]
  },
  "组分变化": "配方相同",
  "作者改动的组分": [],
  "特殊组分变化": [],
  "电解液相同但样品编号不同": false,
  "描述符": [],
  "物性": [
   {
    "物性": "Li⁺溶剂化结构",
    "方向": "相近",
    "A": 0.0,
    "B": 0.0,
    "单位": "F0",
    "温度": null
   }
  ],
  "条件": [
   {
    "条件": "E/S",
    "方向": "变低",
    "A": 2.6,
    "B": 12.0
   },
   {
    "条件": "硫载量",
    "方向": "一边未报告",
    "A": null,
    "B": 3.7
   },
   {
    "条件": "倍率",
    "方向": "一边未报告",
    "A": -2.3025850929940455,
    "B": null
   },
   {
    "条件": "温度",
    "方向": "相近",
    "A": 25.0,
    "B": 25.0
   },
   {
    "条件": "电池形式",
    "方向": "扣式 → 软包",
    "A": 1.0,
    "B": 0.0
   },
   {
    "条件": "圈数",
    "方向": "变低",
    "A": 17,
    "B": 60
   }
  ],
  "条件含默认值": [
   "温度默认"
  ],
  "性能": {
   "方向": "变高",
   "倍数": 4.6851,
   "倍数含义": "每圈衰减率之比",
   "好于参照": false,
   "值A": 1.8428,
   "值B": 0.3933,
   "指标A": "每圈衰减率（%/圈，由硫比放电容量换算）",
   "指标B": "每圈衰减率（%/圈，由容量保持率换算）"
  },
  "表述文字": "【P224｜每圈衰减率｜同配方换条件】实验样 0.15 M BTT（1 M LiTFSI；0.15 M LiNO3；0.15 M BTT；DOL:DME = 1:1（体积比），测试 Tpouch）相对 实验样 0.15 M BTT（1 M LiTFSI；0.15 M LiNO3；0.15 M BTT；DOL:DME = 1:1（体积比），测试 Th37）｜组分变化：配方相同｜描述符：配方相同｜物性：Li⁺溶剂化结构 相近｜条件：E/S 变低；硫载量 一边未报告；倍率 一边未报告；电池形式 扣式 → 软包；圈数 变低（含默认值：温度默认）｜性能：每圈衰减率 变高"
 },
 {
  "编号": "PC00749",
  "论文": "P224",
  "类别": "每圈衰减率",
  "比较类型": "同配方换条件",
  "A": {
   "测试": "Tgrad",
   "测试名": "BTT浓度筛选",
   "配方": "F15",
   "配方名": "0.15 M BTT",
   "recipe": "R15",
   "是否对照": false,
   "配方文字": "1 M LiTFSI；0.15 M LiNO3；0.15 M BTT；DOL:DME = 1:1（体积比）",
   "表述编号": "ST2356",
   "证据句子": [
    "S0067"
   ],
   "标记": [
    "温度默认",
    "由容量换算"
   ]
  },
  "B": {
   "测试": "Th48",
   "测试名": "高载量4.8 mg cm−2",
   "配方": "F15",
   "配方名": "0.15 M BTT",
   "recipe": "R15",
   "是否对照": false,
   "配方文字": "1 M LiTFSI；0.15 M LiNO3；0.15 M BTT；DOL:DME = 1:1（体积比）",
   "表述编号": "ST2364",
   "证据句子": [
    "M0103"
   ],
   "标记": [
    "条件冲突置空:rate",
    "温度默认"
   ]
  },
  "组分变化": "配方相同",
  "作者改动的组分": [],
  "特殊组分变化": [],
  "电解液相同但样品编号不同": false,
  "描述符": [],
  "物性": [
   {
    "物性": "Li⁺溶剂化结构",
    "方向": "相近",
    "A": 0.0,
    "B": 0.0,
    "单位": "F0",
    "温度": null
   }
  ],
  "条件": [
   {
    "条件": "E/S",
    "方向": "变高",
    "A": 40.0,
    "B": 6.0
   },
   {
    "条件": "硫载量",
    "方向": "一边未报告",
    "A": null,
    "B": 4.8
   },
   {
    "条件": "倍率",
    "方向": "一边未报告",
    "A": -0.6931471805599453,
    "B": null
   },
   {
    "条件": "温度",
    "方向": "相近",
    "A": 25.0,
    "B": 25.0
   },
   {
    "条件": "电池形式",
    "方向": "相同",
    "A": 0.0,
    "B": 0.0
   },
   {
    "条件": "圈数",
    "方向": "变高",
    "A": 100,
    "B": 60
   }
  ],
  "条件含默认值": [
   "温度默认"
  ],
  "性能": {
   "方向": "变低",
   "倍数": 0.0344,
   "倍数含义": "每圈衰减率之比",
   "好于参照": true,
   "值A": 0.0277,
   "值B": 0.805,
   "指标A": "每圈衰减率（%/圈，由比放电容量（基准未写明）换算）",
   "指标B": "每圈衰减率（%/圈，由容量保持率换算）"
  },
  "表述文字": "【P224｜每圈衰减率｜同配方换条件】实验样 0.15 M BTT（1 M LiTFSI；0.15 M LiNO3；0.15 M BTT；DOL:DME = 1:1（体积比），测试 Tgrad）相对 实验样 0.15 M BTT（1 M LiTFSI；0.15 M LiNO3；0.15 M BTT；DOL:DME = 1:1（体积比），测试 Th48）｜组分变化：配方相同｜描述符：配方相同｜物性：Li⁺溶剂化结构 相近｜条件：E/S 变高；硫载量 一边未报告；倍率 一边未报告；圈数 变高（含默认值：温度默认）｜性能：每圈衰减率 变低"
 },
 {
  "编号": "PC00750",
  "论文": "P224",
  "类别": "每圈衰减率",
  "比较类型": "配方和条件都变",
  "A": {
   "测试": "Tgrad",
   "测试名": "BTT浓度筛选",
   "配方": "F30",
   "配方名": "0.30 M BTT",
   "recipe": "R30",
   "是否对照": false,
   "配方文字": "1 M LiTFSI；0.15 M LiNO3；0.30 M BTT；DOL:DME = 1:1（体积比）",
   "表述编号": "ST2358",
   "证据句子": [
    "S0067"
   ],
   "标记": [
    "温度默认",
    "由容量换算"
   ]
  },
  "B": {
   "测试": "Th48",
   "测试名": "高载量4.8 mg cm−2",
   "配方": "F15",
   "配方名": "0.15 M BTT",
   "recipe": "R15",
   "是否对照": false,
   "配方文字": "1 M LiTFSI；0.15 M LiNO3；0.15 M BTT；DOL:DME = 1:1（体积比）",
   "表述编号": "ST2364",
   "证据句子": [
    "M0103"
   ],
   "标记": [
    "条件冲突置空:rate",
    "温度默认"
   ]
  },
  "组分变化": "BTT 0.15 M → 0.30 M",
  "作者改动的组分": [
   "BTT"
  ],
  "特殊组分变化": [
   {
    "组分": "BTT",
    "类型": "描述符看不到"
   }
  ],
  "电解液相同但样品编号不同": false,
  "描述符": [],
  "物性": [],
  "条件": [
   {
    "条件": "E/S",
    "方向": "变高",
    "A": 40.0,
    "B": 6.0
   },
   {
    "条件": "硫载量",
    "方向": "一边未报告",
    "A": null,
    "B": 4.8
   },
   {
    "条件": "倍率",
    "方向": "一边未报告",
    "A": -0.6931471805599453,
    "B": null
   },
   {
    "条件": "温度",
    "方向": "相近",
    "A": 25.0,
    "B": 25.0
   },
   {
    "条件": "电池形式",
    "方向": "相同",
    "A": 0.0,
    "B": 0.0
   },
   {
    "条件": "圈数",
    "方向": "变高",
    "A": 100,
    "B": 60
   }
  ],
  "条件含默认值": [
   "温度默认"
  ],
  "性能": {
   "方向": "变低",
   "倍数": 0.204,
   "倍数含义": "每圈衰减率之比",
   "好于参照": true,
   "值A": 0.1642,
   "值B": 0.805,
   "指标A": "每圈衰减率（%/圈，由比放电容量（基准未写明）换算）",
   "指标B": "每圈衰减率（%/圈，由容量保持率换算）"
  },
  "表述文字": "【P224｜每圈衰减率｜配方和条件都变】实验样 0.30 M BTT（1 M LiTFSI；0.15 M LiNO3；0.30 M BTT；DOL:DME = 1:1（体积比），测试 Tgrad）相对 实验样 0.15 M BTT（1 M LiTFSI；0.15 M LiNO3；0.15 M BTT；DOL:DME = 1:1（体积比），测试 Th48）｜组分变化：BTT 0.15 M → 0.30 M（其中 BTT：描述符看不到）｜描述符：无变化｜物性：两边没有都报告的｜条件：E/S 变高；硫载量 一边未报告；倍率 一边未报告；圈数 变高（含默认值：温度默认）｜性能：每圈衰减率 变低"
 },
 {
  "编号": "PC00751",
  "论文": "P224",
  "类别": "每圈衰减率",
  "比较类型": "配方和条件都变",
  "A": {
   "测试": "Tgrad",
   "测试名": "BTT浓度筛选",
   "配方": "F50",
   "配方名": "0.50 M BTT",
   "recipe": "R50",
   "是否对照": false,
   "配方文字": "1 M LiTFSI；0.15 M LiNO3；0.50 M BTT；DOL:DME = 1:1（体积比）",
   "表述编号": "ST2360",
   "证据句子": [
    "S0067"
   ],
   "标记": [
    "温度默认",
    "由容量换算"
   ]
  },
  "B": {
   "测试": "Th48",
   "测试名": "高载量4.8 mg cm−2",
   "配方": "F15",
   "配方名": "0.15 M BTT",
   "recipe": "R15",
   "是否对照": false,
   "配方文字": "1 M LiTFSI；0.15 M LiNO3；0.15 M BTT；DOL:DME = 1:1（体积比）",
   "表述编号": "ST2364",
   "证据句子": [
    "M0103"
   ],
   "标记": [
    "条件冲突置空:rate",
    "温度默认"
   ]
  },
  "组分变化": "BTT 0.15 M → 0.50 M",
  "作者改动的组分": [
   "BTT"
  ],
  "特殊组分变化": [
   {
    "组分": "BTT",
    "类型": "描述符看不到"
   }
  ],
  "电解液相同但样品编号不同": false,
  "描述符": [],
  "物性": [],
  "条件": [
   {
    "条件": "E/S",
    "方向": "变高",
    "A": 40.0,
    "B": 6.0
   },
   {
    "条件": "硫载量",
    "方向": "一边未报告",
    "A": null,
    "B": 4.8
   },
   {
    "条件": "倍率",
    "方向": "一边未报告",
    "A": -0.6931471805599453,
    "B": null
   },
   {
    "条件": "温度",
    "方向": "相近",
    "A": 25.0,
    "B": 25.0
   },
   {
    "条件": "电池形式",
    "方向": "相同",
    "A": 0.0,
    "B": 0.0
   },
   {
    "条件": "圈数",
    "方向": "变高",
    "A": 100,
    "B": 60
   }
  ],
  "条件含默认值": [
   "温度默认"
  ],
  "性能": {
   "方向": "变低",
   "倍数": 0.2531,
   "倍数含义": "每圈衰减率之比",
   "好于参照": true,
   "值A": 0.2038,
   "值B": 0.805,
   "指标A": "每圈衰减率（%/圈，由比放电容量（基准未写明）换算）",
   "指标B": "每圈衰减率（%/圈，由容量保持率换算）"
  },
  "表述文字": "【P224｜每圈衰减率｜配方和条件都变】实验样 0.50 M BTT（1 M LiTFSI；0.15 M LiNO3；0.50 M BTT；DOL:DME = 1:1（体积比），测试 Tgrad）相对 实验样 0.15 M BTT（1 M LiTFSI；0.15 M LiNO3；0.15 M BTT；DOL:DME = 1:1（体积比），测试 Th48）｜组分变化：BTT 0.15 M → 0.50 M（其中 BTT：描述符看不到）｜描述符：无变化｜物性：两边没有都报告的｜条件：E/S 变高；硫载量 一边未报告；倍率 一边未报告；圈数 变高（含默认值：温度默认）｜性能：每圈衰减率 变低"
 },
 {
  "编号": "PC00752",
  "论文": "P224",
  "类别": "每圈衰减率",
  "比较类型": "同配方换条件",
  "A": {
   "测试": "Tpouch",
   "测试名": "低E/S软包",
   "配方": "F15",
   "配方名": "0.15 M BTT",
   "recipe": "R15",
   "是否对照": false,
   "配方文字": "1 M LiTFSI；0.15 M LiNO3；0.15 M BTT；DOL:DME = 1:1（体积比）",
   "表述编号": "ST2369",
   "证据句子": [
    "M0112"
   ],
   "标记": [
    "温度默认",
    "由容量换算"
   ]
  },
  "B": {
   "测试": "Th48",
   "测试名": "高载量4.8 mg cm−2",
   "配方": "F15",
   "配方名": "0.15 M BTT",
   "recipe": "R15",
   "是否对照": false,
   "配方文字": "1 M LiTFSI；0.15 M LiNO3；0.15 M BTT；DOL:DME = 1:1（体积比）",
   "表述编号": "ST2364",
   "证据句子": [
    "M0103"
   ],
   "标记": [
    "条件冲突置空:rate",
    "温度默认"
   ]
  },
  "组分变化": "配方相同",
  "作者改动的组分": [],
  "特殊组分变化": [],
  "电解液相同但样品编号不同": false,
  "描述符": [],
  "物性": [
   {
    "物性": "Li⁺溶剂化结构",
    "方向": "相近",
    "A": 0.0,
    "B": 0.0,
    "单位": "F0",
    "温度": null
   }
  ],
  "条件": [
   {
    "条件": "E/S",
    "方向": "变低",
    "A": 2.6,
    "B": 6.0
   },
   {
    "条件": "硫载量",
    "方向": "一边未报告",
    "A": null,
    "B": 4.8
   },
   {
    "条件": "倍率",
    "方向": "一边未报告",
    "A": -2.3025850929940455,
    "B": null
   },
   {
    "条件": "温度",
    "方向": "相近",
    "A": 25.0,
    "B": 25.0
   },
   {
    "条件": "电池形式",
    "方向": "扣式 → 软包",
    "A": 1.0,
    "B": 0.0
   },
   {
    "条件": "圈数",
    "方向": "变低",
    "A": 17,
    "B": 60
   }
  ],
  "条件含默认值": [
   "温度默认"
  ],
  "性能": {
   "方向": "变高",
   "倍数": 2.2892,
   "倍数含义": "每圈衰减率之比",
   "好于参照": false,
   "值A": 1.8428,
   "值B": 0.805,
   "指标A": "每圈衰减率（%/圈，由硫比放电容量换算）",
   "指标B": "每圈衰减率（%/圈，由容量保持率换算）"
  },
  "表述文字": "【P224｜每圈衰减率｜同配方换条件】实验样 0.15 M BTT（1 M LiTFSI；0.15 M LiNO3；0.15 M BTT；DOL:DME = 1:1（体积比），测试 Tpouch）相对 实验样 0.15 M BTT（1 M LiTFSI；0.15 M LiNO3；0.15 M BTT；DOL:DME = 1:1（体积比），测试 Th48）｜组分变化：配方相同｜描述符：配方相同｜物性：Li⁺溶剂化结构 相近｜条件：E/S 变低；硫载量 一边未报告；倍率 一边未报告；电池形式 扣式 → 软包；圈数 变低（含默认值：温度默认）｜性能：每圈衰减率 变高"
 },
 {
  "编号": "PC00753",
  "论文": "P224",
  "类别": "每圈衰减率",
  "比较类型": "同测试换配方",
  "A": {
   "测试": "Tgrad",
   "测试名": "BTT浓度筛选",
   "配方": "F30",
   "配方名": "0.30 M BTT",
   "recipe": "R30",
   "是否对照": false,
   "配方文字": "1 M LiTFSI；0.15 M LiNO3；0.30 M BTT；DOL:DME = 1:1（体积比）",
   "表述编号": "ST2358",
   "证据句子": [
    "S0067"
   ],
   "标记": [
    "温度默认",
    "由容量换算"
   ]
  },
  "B": {
   "测试": "Tgrad",
   "测试名": "BTT浓度筛选",
   "配方": "F15",
   "配方名": "0.15 M BTT",
   "recipe": "R15",
   "是否对照": false,
   "配方文字": "1 M LiTFSI；0.15 M LiNO3；0.15 M BTT；DOL:DME = 1:1（体积比）",
   "表述编号": "ST2356",
   "证据句子": [
    "S0067"
   ],
   "标记": [
    "温度默认",
    "由容量换算"
   ]
  },
  "组分变化": "BTT 0.15 M → 0.30 M",
  "作者改动的组分": [
   "BTT"
  ],
  "特殊组分变化": [
   {
    "组分": "BTT",
    "类型": "描述符看不到"
   }
  ],
  "电解液相同但样品编号不同": false,
  "描述符": [],
  "物性": [],
  "条件": [
   {
    "条件": "E/S",
    "方向": "相近",
    "A": 40.0,
    "B": 40.0
   },
   {
    "条件": "倍率",
    "方向": "相近",
    "A": 0.5,
    "B": 0.5
   },
   {
    "条件": "温度",
    "方向": "相近",
    "A": 25.0,
    "B": 25.0
   },
   {
    "条件": "电池形式",
    "方向": "相同",
    "A": 0.0,
    "B": 0.0
   },
   {
    "条件": "圈数",
    "方向": "相近",
    "A": 100,
    "B": 100
   }
  ],
  "条件含默认值": [
   "温度默认"
  ],
  "性能": {
   "方向": "变高",
   "倍数": 5.9263,
   "倍数含义": "每圈衰减率之比",
   "好于参照": false,
   "值A": 0.1642,
   "值B": 0.0277,
   "指标A": "每圈衰减率（%/圈，由比放电容量（基准未写明）换算）",
   "指标B": "每圈衰减率（%/圈，由比放电容量（基准未写明）换算）"
  },
  "表述文字": "【P224｜每圈衰减率｜同测试换配方】实验样 0.30 M BTT（1 M LiTFSI；0.15 M LiNO3；0.30 M BTT；DOL:DME = 1:1（体积比），测试 Tgrad）相对 实验样 0.15 M BTT（1 M LiTFSI；0.15 M LiNO3；0.15 M BTT；DOL:DME = 1:1（体积比），测试 Tgrad）｜组分变化：BTT 0.15 M → 0.30 M（其中 BTT：描述符看不到）｜描述符：无变化｜物性：两边没有都报告的｜条件：相同（含默认值：温度默认）｜性能：每圈衰减率 变高"
 },
 {
  "编号": "PC00754",
  "论文": "P224",
  "类别": "每圈衰减率",
  "比较类型": "同测试换配方",
  "A": {
   "测试": "Tgrad",
   "测试名": "BTT浓度筛选",
   "配方": "F50",
   "配方名": "0.50 M BTT",
   "recipe": "R50",
   "是否对照": false,
   "配方文字": "1 M LiTFSI；0.15 M LiNO3；0.50 M BTT；DOL:DME = 1:1（体积比）",
   "表述编号": "ST2360",
   "证据句子": [
    "S0067"
   ],
   "标记": [
    "温度默认",
    "由容量换算"
   ]
  },
  "B": {
   "测试": "Tgrad",
   "测试名": "BTT浓度筛选",
   "配方": "F15",
   "配方名": "0.15 M BTT",
   "recipe": "R15",
   "是否对照": false,
   "配方文字": "1 M LiTFSI；0.15 M LiNO3；0.15 M BTT；DOL:DME = 1:1（体积比）",
   "表述编号": "ST2356",
   "证据句子": [
    "S0067"
   ],
   "标记": [
    "温度默认",
    "由容量换算"
   ]
  },
  "组分变化": "BTT 0.15 M → 0.50 M",
  "作者改动的组分": [
   "BTT"
  ],
  "特殊组分变化": [
   {
    "组分": "BTT",
    "类型": "描述符看不到"
   }
  ],
  "电解液相同但样品编号不同": false,
  "描述符": [],
  "物性": [],
  "条件": [
   {
    "条件": "E/S",
    "方向": "相近",
    "A": 40.0,
    "B": 40.0
   },
   {
    "条件": "倍率",
    "方向": "相近",
    "A": 0.5,
    "B": 0.5
   },
   {
    "条件": "温度",
    "方向": "相近",
    "A": 25.0,
    "B": 25.0
   },
   {
    "条件": "电池形式",
    "方向": "相同",
    "A": 0.0,
    "B": 0.0
   },
   {
    "条件": "圈数",
    "方向": "相近",
    "A": 100,
    "B": 100
   }
  ],
  "条件含默认值": [
   "温度默认"
  ],
  "性能": {
   "方向": "变高",
   "倍数": 7.3543,
   "倍数含义": "每圈衰减率之比",
   "好于参照": false,
   "值A": 0.2038,
   "值B": 0.0277,
   "指标A": "每圈衰减率（%/圈，由比放电容量（基准未写明）换算）",
   "指标B": "每圈衰减率（%/圈，由比放电容量（基准未写明）换算）"
  },
  "表述文字": "【P224｜每圈衰减率｜同测试换配方】实验样 0.50 M BTT（1 M LiTFSI；0.15 M LiNO3；0.50 M BTT；DOL:DME = 1:1（体积比），测试 Tgrad）相对 实验样 0.15 M BTT（1 M LiTFSI；0.15 M LiNO3；0.15 M BTT；DOL:DME = 1:1（体积比），测试 Tgrad）｜组分变化：BTT 0.15 M → 0.50 M（其中 BTT：描述符看不到）｜描述符：无变化｜物性：两边没有都报告的｜条件：相同（含默认值：温度默认）｜性能：每圈衰减率 变高"
 },
 {
  "编号": "PC00755",
  "论文": "P224",
  "类别": "每圈衰减率",
  "比较类型": "同配方换条件",
  "A": {
   "测试": "Tpouch",
   "测试名": "低E/S软包",
   "配方": "F15",
   "配方名": "0.15 M BTT",
   "recipe": "R15",
   "是否对照": false,
   "配方文字": "1 M LiTFSI；0.15 M LiNO3；0.15 M BTT；DOL:DME = 1:1（体积比）",
   "表述编号": "ST2369",
   "证据句子": [
    "M0112"
   ],
   "标记": [
    "温度默认",
    "由容量换算"
   ]
  },
  "B": {
   "测试": "Tgrad",
   "测试名": "BTT浓度筛选",
   "配方": "F15",
   "配方名": "0.15 M BTT",
   "recipe": "R15",
   "是否对照": false,
   "配方文字": "1 M LiTFSI；0.15 M LiNO3；0.15 M BTT；DOL:DME = 1:1（体积比）",
   "表述编号": "ST2356",
   "证据句子": [
    "S0067"
   ],
   "标记": [
    "温度默认",
    "由容量换算"
   ]
  },
  "组分变化": "配方相同",
  "作者改动的组分": [],
  "特殊组分变化": [],
  "电解液相同但样品编号不同": false,
  "描述符": [],
  "物性": [
   {
    "物性": "Li⁺溶剂化结构",
    "方向": "相近",
    "A": 0.0,
    "B": 0.0,
    "单位": "F0",
    "温度": null
   }
  ],
  "条件": [
   {
    "条件": "E/S",
    "方向": "变低",
    "A": 2.6,
    "B": 40.0
   },
   {
    "条件": "倍率",
    "方向": "变低",
    "A": 0.1,
    "B": 0.5
   },
   {
    "条件": "温度",
    "方向": "相近",
    "A": 25.0,
    "B": 25.0
   },
   {
    "条件": "电池形式",
    "方向": "扣式 → 软包",
    "A": 1.0,
    "B": 0.0
   },
   {
    "条件": "圈数",
    "方向": "变低",
    "A": 17,
    "B": 100
   }
  ],
  "条件含默认值": [
   "温度默认"
  ],
  "性能": {
   "方向": "变高",
   "倍数": 66.5111,
   "倍数含义": "每圈衰减率之比",
   "好于参照": false,
   "值A": 1.8428,
   "值B": 0.0277,
   "指标A": "每圈衰减率（%/圈，由硫比放电容量换算）",
   "指标B": "每圈衰减率（%/圈，由比放电容量（基准未写明）换算）"
  },
  "表述文字": "【P224｜每圈衰减率｜同配方换条件】实验样 0.15 M BTT（1 M LiTFSI；0.15 M LiNO3；0.15 M BTT；DOL:DME = 1:1（体积比），测试 Tpouch）相对 实验样 0.15 M BTT（1 M LiTFSI；0.15 M LiNO3；0.15 M BTT；DOL:DME = 1:1（体积比），测试 Tgrad）｜组分变化：配方相同｜描述符：配方相同｜物性：Li⁺溶剂化结构 相近｜条件：E/S 变低；倍率 变低；电池形式 扣式 → 软包；圈数 变低（含默认值：温度默认）｜性能：每圈衰减率 变高"
 },
 {
  "编号": "PC00756",
  "论文": "P224",
  "类别": "每圈衰减率",
  "比较类型": "同测试换配方",
  "A": {
   "测试": "Tgrad",
   "测试名": "BTT浓度筛选",
   "配方": "F50",
   "配方名": "0.50 M BTT",
   "recipe": "R50",
   "是否对照": false,
   "配方文字": "1 M LiTFSI；0.15 M LiNO3；0.50 M BTT；DOL:DME = 1:1（体积比）",
   "表述编号": "ST2360",
   "证据句子": [
    "S0067"
   ],
   "标记": [
    "温度默认",
    "由容量换算"
   ]
  },
  "B": {
   "测试": "Tgrad",
   "测试名": "BTT浓度筛选",
   "配方": "F30",
   "配方名": "0.30 M BTT",
   "recipe": "R30",
   "是否对照": false,
   "配方文字": "1 M LiTFSI；0.15 M LiNO3；0.30 M BTT；DOL:DME = 1:1（体积比）",
   "表述编号": "ST2358",
   "证据句子": [
    "S0067"
   ],
   "标记": [
    "温度默认",
    "由容量换算"
   ]
  },
  "组分变化": "BTT 0.30 M → 0.50 M",
  "作者改动的组分": [
   "BTT"
  ],
  "特殊组分变化": [
   {
    "组分": "BTT",
    "类型": "描述符看不到"
   }
  ],
  "电解液相同但样品编号不同": false,
  "描述符": [],
  "物性": [],
  "条件": [
   {
    "条件": "E/S",
    "方向": "相近",
    "A": 40.0,
    "B": 40.0
   },
   {
    "条件": "倍率",
    "方向": "相近",
    "A": 0.5,
    "B": 0.5
   },
   {
    "条件": "温度",
    "方向": "相近",
    "A": 25.0,
    "B": 25.0
   },
   {
    "条件": "电池形式",
    "方向": "相同",
    "A": 0.0,
    "B": 0.0
   },
   {
    "条件": "圈数",
    "方向": "相近",
    "A": 100,
    "B": 100
   }
  ],
  "条件含默认值": [
   "温度默认"
  ],
  "性能": {
   "方向": "变高",
   "倍数": 1.241,
   "倍数含义": "每圈衰减率之比",
   "好于参照": false,
   "值A": 0.2038,
   "值B": 0.1642,
   "指标A": "每圈衰减率（%/圈，由比放电容量（基准未写明）换算）",
   "指标B": "每圈衰减率（%/圈，由比放电容量（基准未写明）换算）"
  },
  "表述文字": "【P224｜每圈衰减率｜同测试换配方】实验样 0.50 M BTT（1 M LiTFSI；0.15 M LiNO3；0.50 M BTT；DOL:DME = 1:1（体积比），测试 Tgrad）相对 实验样 0.30 M BTT（1 M LiTFSI；0.15 M LiNO3；0.30 M BTT；DOL:DME = 1:1（体积比），测试 Tgrad）｜组分变化：BTT 0.30 M → 0.50 M（其中 BTT：描述符看不到）｜描述符：无变化｜物性：两边没有都报告的｜条件：相同（含默认值：温度默认）｜性能：每圈衰减率 变高"
 },
 {
  "编号": "PC00757",
  "论文": "P224",
  "类别": "每圈衰减率",
  "比较类型": "配方和条件都变",
  "A": {
   "测试": "Tgrad",
   "测试名": "BTT浓度筛选",
   "配方": "F30",
   "配方名": "0.30 M BTT",
   "recipe": "R30",
   "是否对照": false,
   "配方文字": "1 M LiTFSI；0.15 M LiNO3；0.30 M BTT；DOL:DME = 1:1（体积比）",
   "表述编号": "ST2358",
   "证据句子": [
    "S0067"
   ],
   "标记": [
    "温度默认",
    "由容量换算"
   ]
  },
  "B": {
   "测试": "Tpouch",
   "测试名": "低E/S软包",
   "配方": "F15",
   "配方名": "0.15 M BTT",
   "recipe": "R15",
   "是否对照": false,
   "配方文字": "1 M LiTFSI；0.15 M LiNO3；0.15 M BTT；DOL:DME = 1:1（体积比）",
   "表述编号": "ST2369",
   "证据句子": [
    "M0112"
   ],
   "标记": [
    "温度默认",
    "由容量换算"
   ]
  },
  "组分变化": "BTT 0.15 M → 0.30 M",
  "作者改动的组分": [
   "BTT"
  ],
  "特殊组分变化": [
   {
    "组分": "BTT",
    "类型": "描述符看不到"
   }
  ],
  "电解液相同但样品编号不同": false,
  "描述符": [],
  "物性": [],
  "条件": [
   {
    "条件": "E/S",
    "方向": "变高",
    "A": 40.0,
    "B": 2.6
   },
   {
    "条件": "倍率",
    "方向": "变高",
    "A": 0.5,
    "B": 0.1
   },
   {
    "条件": "温度",
    "方向": "相近",
    "A": 25.0,
    "B": 25.0
   },
   {
    "条件": "电池形式",
    "方向": "软包 → 扣式",
    "A": 0.0,
    "B": 1.0
   },
   {
    "条件": "圈数",
    "方向": "变高",
    "A": 100,
    "B": 17
   }
  ],
  "条件含默认值": [
   "温度默认"
  ],
  "性能": {
   "方向": "变低",
   "倍数": 0.0891,
   "倍数含义": "每圈衰减率之比",
   "好于参照": true,
   "值A": 0.1642,
   "值B": 1.8428,
   "指标A": "每圈衰减率（%/圈，由比放电容量（基准未写明）换算）",
   "指标B": "每圈衰减率（%/圈，由硫比放电容量换算）"
  },
  "表述文字": "【P224｜每圈衰减率｜配方和条件都变】实验样 0.30 M BTT（1 M LiTFSI；0.15 M LiNO3；0.30 M BTT；DOL:DME = 1:1（体积比），测试 Tgrad）相对 实验样 0.15 M BTT（1 M LiTFSI；0.15 M LiNO3；0.15 M BTT；DOL:DME = 1:1（体积比），测试 Tpouch）｜组分变化：BTT 0.15 M → 0.30 M（其中 BTT：描述符看不到）｜描述符：无变化｜物性：两边没有都报告的｜条件：E/S 变高；倍率 变高；电池形式 软包 → 扣式；圈数 变高（含默认值：温度默认）｜性能：每圈衰减率 变低"
 },
 {
  "编号": "PC00758",
  "论文": "P224",
  "类别": "每圈衰减率",
  "比较类型": "配方和条件都变",
  "A": {
   "测试": "Tgrad",
   "测试名": "BTT浓度筛选",
   "配方": "F50",
   "配方名": "0.50 M BTT",
   "recipe": "R50",
   "是否对照": false,
   "配方文字": "1 M LiTFSI；0.15 M LiNO3；0.50 M BTT；DOL:DME = 1:1（体积比）",
   "表述编号": "ST2360",
   "证据句子": [
    "S0067"
   ],
   "标记": [
    "温度默认",
    "由容量换算"
   ]
  },
  "B": {
   "测试": "Tpouch",
   "测试名": "低E/S软包",
   "配方": "F15",
   "配方名": "0.15 M BTT",
   "recipe": "R15",
   "是否对照": false,
   "配方文字": "1 M LiTFSI；0.15 M LiNO3；0.15 M BTT；DOL:DME = 1:1（体积比）",
   "表述编号": "ST2369",
   "证据句子": [
    "M0112"
   ],
   "标记": [
    "温度默认",
    "由容量换算"
   ]
  },
  "组分变化": "BTT 0.15 M → 0.50 M",
  "作者改动的组分": [
   "BTT"
  ],
  "特殊组分变化": [
   {
    "组分": "BTT",
    "类型": "描述符看不到"
   }
  ],
  "电解液相同但样品编号不同": false,
  "描述符": [],
  "物性": [],
  "条件": [
   {
    "条件": "E/S",
    "方向": "变高",
    "A": 40.0,
    "B": 2.6
   },
   {
    "条件": "倍率",
    "方向": "变高",
    "A": 0.5,
    "B": 0.1
   },
   {
    "条件": "温度",
    "方向": "相近",
    "A": 25.0,
    "B": 25.0
   },
   {
    "条件": "电池形式",
    "方向": "软包 → 扣式",
    "A": 0.0,
    "B": 1.0
   },
   {
    "条件": "圈数",
    "方向": "变高",
    "A": 100,
    "B": 17
   }
  ],
  "条件含默认值": [
   "温度默认"
  ],
  "性能": {
   "方向": "变低",
   "倍数": 0.1106,
   "倍数含义": "每圈衰减率之比",
   "好于参照": true,
   "值A": 0.2038,
   "值B": 1.8428,
   "指标A": "每圈衰减率（%/圈，由比放电容量（基准未写明）换算）",
   "指标B": "每圈衰减率（%/圈，由硫比放电容量换算）"
  },
  "表述文字": "【P224｜每圈衰减率｜配方和条件都变】实验样 0.50 M BTT（1 M LiTFSI；0.15 M LiNO3；0.50 M BTT；DOL:DME = 1:1（体积比），测试 Tgrad）相对 实验样 0.15 M BTT（1 M LiTFSI；0.15 M LiNO3；0.15 M BTT；DOL:DME = 1:1（体积比），测试 Tpouch）｜组分变化：BTT 0.15 M → 0.50 M（其中 BTT：描述符看不到）｜描述符：无变化｜物性：两边没有都报告的｜条件：E/S 变高；倍率 变高；电池形式 软包 → 扣式；圈数 变高（含默认值：温度默认）｜性能：每圈衰减率 变低"
 },
 {
  "编号": "PC00759",
  "论文": "P224",
  "类别": "首圈容量",
  "比较类型": "同配方换条件",
  "A": {
   "测试": "Tgrad",
   "测试名": "BTT浓度筛选",
   "配方": "F15",
   "配方名": "0.15 M BTT",
   "recipe": "R15",
   "是否对照": false,
   "配方文字": "1 M LiTFSI；0.15 M LiNO3；0.15 M BTT；DOL:DME = 1:1（体积比）",
   "表述编号": "ST2355",
   "证据句子": [
    "S0067"
   ],
   "标记": [
    "基准未写明",
    "温度默认"
   ]
  },
  "B": {
   "测试": "T1",
   "测试名": "1C长循环与第2圈曲线",
   "配方": "F15",
   "配方名": "0.15 M BTT",
   "recipe": "R15",
   "是否对照": false,
   "配方文字": "1 M LiTFSI；0.15 M LiNO3；0.15 M BTT；DOL:DME = 1:1（体积比）",
   "表述编号": "ST2352",
   "证据句子": [
    "M0085"
   ],
   "标记": [
    "前5圈替代",
    "基准未写明",
    "温度默认"
   ]
  },
  "组分变化": "配方相同",
  "作者改动的组分": [],
  "特殊组分变化": [],
  "电解液相同但样品编号不同": false,
  "描述符": [],
  "物性": [
   {
    "物性": "Li⁺溶剂化结构",
    "方向": "相近",
    "A": 0.0,
    "B": 0.0,
    "单位": "F0",
    "温度": null
   }
  ],
  "条件": [
   {
    "条件": "E/S",
    "方向": "相近",
    "A": 40.0,
    "B": 40.0
   },
   {
    "条件": "倍率",
    "方向": "变低",
    "A": 0.5,
    "B": 1.0
   },
   {
    "条件": "温度",
    "方向": "相近",
    "A": 25.0,
    "B": 25.0
   },
   {
    "条件": "电池形式",
    "方向": "相同",
    "A": 0.0,
    "B": 0.0
   }
  ],
  "条件含默认值": [
   "温度默认"
  ],
  "性能": {
   "方向": "相近",
   "倍数": 1.0299,
   "倍数含义": "容量之比",
   "好于参照": null,
   "值A": 1276.0,
   "值B": 1239.0,
   "指标A": "比放电容量（基准未写明）",
   "指标B": "比放电容量（基准未写明）"
  },
