Repository: zhuonanli08/Li-S_Electrolyte_Conflicts

File: output/两两比较表述_313篇_v2_2026-11-07/比较表述.json (part 47 of 111)
[
  "表述文字": "【P224｜首圈容量｜同配方换条件】实验样 0.15 M BTT（1 M LiTFSI；0.15 M LiNO3；0.15 M BTT；DOL:DME = 1:1（体积比），测试 Tgrad）相对 实验样 0.15 M BTT（1 M LiTFSI；0.15 M LiNO3；0.15 M BTT；DOL:DME = 1:1（体积比），测试 T1）｜组分变化：配方相同｜描述符：配方相同｜物性：Li⁺溶剂化结构 相近｜条件：倍率 变低（含默认值：温度默认）｜性能：首圈容量 相近"
 },
 {
  "编号": "PC00760",
  "论文": "P224",
  "类别": "首圈容量",
  "比较类型": "配方和条件都变",
  "A": {
   "测试": "Tgrad",
   "测试名": "BTT浓度筛选",
   "配方": "F30",
   "配方名": "0.30 M BTT",
   "recipe": "R30",
   "是否对照": false,
   "配方文字": "1 M LiTFSI；0.15 M LiNO3；0.30 M BTT；DOL:DME = 1:1（体积比）",
   "表述编号": "ST2357",
   "证据句子": [
    "S0067"
   ],
   "标记": [
    "基准未写明",
    "温度默认"
   ]
  },
  "B": {
   "测试": "T1",
   "测试名": "1C长循环与第2圈曲线",
   "配方": "F15",
   "配方名": "0.15 M BTT",
   "recipe": "R15",
   "是否对照": false,
   "配方文字": "1 M LiTFSI；0.15 M LiNO3；0.15 M BTT；DOL:DME = 1:1（体积比）",
   "表述编号": "ST2352",
   "证据句子": [
    "M0085"
   ],
   "标记": [
    "前5圈替代",
    "基准未写明",
    "温度默认"
   ]
  },
  "组分变化": "BTT 0.15 M → 0.30 M",
  "作者改动的组分": [
   "BTT"
  ],
  "特殊组分变化": [
   {
    "组分": "BTT",
    "类型": "描述符看不到"
   }
  ],
  "电解液相同但样品编号不同": false,
  "描述符": [],
  "物性": [],
  "条件": [
   {
    "条件": "E/S",
    "方向": "相近",
    "A": 40.0,
    "B": 40.0
   },
   {
    "条件": "倍率",
    "方向": "变低",
    "A": 0.5,
    "B": 1.0
   },
   {
    "条件": "温度",
    "方向": "相近",
    "A": 25.0,
    "B": 25.0
   },
   {
    "条件": "电池形式",
    "方向": "相同",
    "A": 0.0,
    "B": 0.0
   }
  ],
  "条件含默认值": [
   "温度默认"
  ],
  "性能": {
   "方向": "变高",
   "倍数": 1.1122,
   "倍数含义": "容量之比",
   "好于参照": true,
   "值A": 1378.0,
   "值B": 1239.0,
   "指标A": "比放电容量（基准未写明）",
   "指标B": "比放电容量（基准未写明）"
  },
  "表述文字": "【P224｜首圈容量｜配方和条件都变】实验样 0.30 M BTT（1 M LiTFSI；0.15 M LiNO3；0.30 M BTT；DOL:DME = 1:1（体积比），测试 Tgrad）相对 实验样 0.15 M BTT（1 M LiTFSI；0.15 M LiNO3；0.15 M BTT；DOL:DME = 1:1（体积比），测试 T1）｜组分变化：BTT 0.15 M → 0.30 M（其中 BTT：描述符看不到）｜描述符：无变化｜物性：两边没有都报告的｜条件：倍率 变低（含默认值：温度默认）｜性能：首圈容量 变高"
 },
 {
  "编号": "PC00761",
  "论文": "P224",
  "类别": "首圈容量",
  "比较类型": "配方和条件都变",
  "A": {
   "测试": "Tgrad",
   "测试名": "BTT浓度筛选",
   "配方": "F50",
   "配方名": "0.50 M BTT",
   "recipe": "R50",
   "是否对照": false,
   "配方文字": "1 M LiTFSI；0.15 M LiNO3；0.50 M BTT；DOL:DME = 1:1（体积比）",
   "表述编号": "ST2359",
   "证据句子": [
    "S0067"
   ],
   "标记": [
    "基准未写明",
    "温度默认"
   ]
  },
  "B": {
   "测试": "T1",
   "测试名": "1C长循环与第2圈曲线",
   "配方": "F15",
   "配方名": "0.15 M BTT",
   "recipe": "R15",
   "是否对照": false,
   "配方文字": "1 M LiTFSI；0.15 M LiNO3；0.15 M BTT；DOL:DME = 1:1（体积比）",
   "表述编号": "ST2352",
   "证据句子": [
    "M0085"
   ],
   "标记": [
    "前5圈替代",
    "基准未写明",
    "温度默认"
   ]
  },
  "组分变化": "BTT 0.15 M → 0.50 M",
  "作者改动的组分": [
   "BTT"
  ],
  "特殊组分变化": [
   {
    "组分": "BTT",
    "类型": "描述符看不到"
   }
  ],
  "电解液相同但样品编号不同": false,
  "描述符": [],
  "物性": [],
  "条件": [
   {
    "条件": "E/S",
    "方向": "相近",
    "A": 40.0,
    "B": 40.0
   },
   {
    "条件": "倍率",
    "方向": "变低",
    "A": 0.5,
    "B": 1.0
   },
   {
    "条件": "温度",
    "方向": "相近",
    "A": 25.0,
    "B": 25.0
   },
   {
    "条件": "电池形式",
    "方向": "相同",
    "A": 0.0,
    "B": 0.0
   }
  ],
  "条件含默认值": [
   "温度默认"
  ],
  "性能": {
   "方向": "变高",
   "倍数": 1.2163,
   "倍数含义": "容量之比",
   "好于参照": true,
   "值A": 1507.0,
   "值B": 1239.0,
   "指标A": "比放电容量（基准未写明）",
   "指标B": "比放电容量（基准未写明）"
  },
  "表述文字": "【P224｜首圈容量｜配方和条件都变】实验样 0.50 M BTT（1 M LiTFSI；0.15 M LiNO3；0.50 M BTT；DOL:DME = 1:1（体积比），测试 Tgrad）相对 实验样 0.15 M BTT（1 M LiTFSI；0.15 M LiNO3；0.15 M BTT；DOL:DME = 1:1（体积比），测试 T1）｜组分变化：BTT 0.15 M → 0.50 M（其中 BTT：描述符看不到）｜描述符：无变化｜物性：两边没有都报告的｜条件：倍率 变低（含默认值：温度默认）｜性能：首圈容量 变高"
 },
 {
  "编号": "PC00762",
  "论文": "P224",
  "类别": "首圈容量",
  "比较类型": "同配方换条件",
  "A": {
   "测试": "Th37",
   "测试名": "高载量3.7 mg cm−2",
   "配方": "F15",
   "配方名": "0.15 M BTT",
   "recipe": "R15",
   "是否对照": false,
   "配方文字": "1 M LiTFSI；0.15 M LiNO3；0.15 M BTT；DOL:DME = 1:1（体积比）",
   "表述编号": "ST2362",
   "证据句子": [
    "M0102"
   ],
   "标记": [
    "前5圈替代",
    "基准未写明",
    "条件冲突置空:rate",
    "温度默认"
   ]
  },
  "B": {
   "测试": "T1",
   "测试名": "1C长循环与第2圈曲线",
   "配方": "F15",
   "配方名": "0.15 M BTT",
   "recipe": "R15",
   "是否对照": false,
   "配方文字": "1 M LiTFSI；0.15 M LiNO3；0.15 M BTT；DOL:DME = 1:1（体积比）",
   "表述编号": "ST2352",
   "证据句子": [
    "M0085"
   ],
   "标记": [
    "前5圈替代",
    "基准未写明",
    "温度默认"
   ]
  },
  "组分变化": "配方相同",
  "作者改动的组分": [],
  "特殊组分变化": [],
  "电解液相同但样品编号不同": false,
  "描述符": [],
  "物性": [
   {
    "物性": "Li⁺溶剂化结构",
    "方向": "相近",
    "A": 0.0,
    "B": 0.0,
    "单位": "F0",
    "温度": null
   }
  ],
  "条件": [
   {
    "条件": "E/S",
    "方向": "变低",
    "A": 12.0,
    "B": 40.0
   },
   {
    "条件": "硫载量",
    "方向": "一边未报告",
    "A": 3.7,
    "B": null
   },
   {
    "条件": "倍率",
    "方向": "一边未报告",
    "A": null,
    "B": 0.0
   },
   {
    "条件": "温度",
    "方向": "相近",
    "A": 25.0,
    "B": 25.0
   },
   {
    "条件": "电池形式",
    "方向": "相同",
    "A": 0.0,
    "B": 0.0
   }
  ],
  "条件含默认值": [
   "温度默认"
  ],
  "性能": {
   "方向": "相近",
   "倍数": 0.9685,
   "倍数含义": "容量之比",
   "好于参照": null,
   "值A": 1200.0,
   "值B": 1239.0,
   "指标A": "比放电容量（基准未写明）",
   "指标B": "比放电容量（基准未写明）"
  },
  "表述文字": "【P224｜首圈容量｜同配方换条件】实验样 0.15 M BTT（1 M LiTFSI；0.15 M LiNO3；0.15 M BTT；DOL:DME = 1:1（体积比），测试 Th37）相对 实验样 0.15 M BTT（1 M LiTFSI；0.15 M LiNO3；0.15 M BTT；DOL:DME = 1:1（体积比），测试 T1）｜组分变化：配方相同｜描述符：配方相同｜物性：Li⁺溶剂化结构 相近｜条件：E/S 变低；硫载量 一边未报告；倍率 一边未报告（含默认值：温度默认）｜性能：首圈容量 相近"
 },
 {
  "编号": "PC00763",
  "论文": "P224",
  "类别": "首圈容量",
  "比较类型": "同配方换条件",
  "A": {
   "测试": "Th48",
   "测试名": "高载量4.8 mg cm−2",
   "配方": "F15",
   "配方名": "0.15 M BTT",
   "recipe": "R15",
   "是否对照": false,
   "配方文字": "1 M LiTFSI；0.15 M LiNO3；0.15 M BTT；DOL:DME = 1:1（体积比）",
   "表述编号": "ST2365",
   "证据句子": [
    "M0102"
   ],
   "标记": [
    "前5圈替代",
    "基准未写明",
    "条件冲突置空:rate",
    "温度默认"
   ]
  },
  "B": {
   "测试": "T1",
   "测试名": "1C长循环与第2圈曲线",
   "配方": "F15",
   "配方名": "0.15 M BTT",
   "recipe": "R15",
   "是否对照": false,
   "配方文字": "1 M LiTFSI；0.15 M LiNO3；0.15 M BTT；DOL:DME = 1:1（体积比）",
   "表述编号": "ST2352",
   "证据句子": [
    "M0085"
   ],
   "标记": [
    "前5圈替代",
    "基准未写明",
    "温度默认"
   ]
  },
  "组分变化": "配方相同",
  "作者改动的组分": [],
  "特殊组分变化": [],
  "电解液相同但样品编号不同": false,
  "描述符": [],
  "物性": [
   {
    "物性": "Li⁺溶剂化结构",
    "方向": "相近",
    "A": 0.0,
    "B": 0.0,
    "单位": "F0",
    "温度": null
   }
  ],
  "条件": [
   {
    "条件": "E/S",
    "方向": "变低",
    "A": 6.0,
    "B": 40.0
   },
   {
    "条件": "硫载量",
    "方向": "一边未报告",
    "A": 4.8,
    "B": null
   },
   {
    "条件": "倍率",
    "方向": "一边未报告",
    "A": null,
    "B": 0.0
   },
   {
    "条件": "温度",
    "方向": "相近",
    "A": 25.0,
    "B": 25.0
   },
   {
    "条件": "电池形式",
    "方向": "相同",
    "A": 0.0,
    "B": 0.0
   }
  ],
  "条件含默认值": [
   "温度默认"
  ],
  "性能": {
   "方向": "变低",
   "倍数": 0.9193,
   "倍数含义": "容量之比",
   "好于参照": false,
   "值A": 1139.0,
   "值B": 1239.0,
   "指标A": "比放电容量（基准未写明）",
   "指标B": "比放电容量（基准未写明）"
  },
  "表述文字": "【P224｜首圈容量｜同配方换条件】实验样 0.15 M BTT（1 M LiTFSI；0.15 M LiNO3；0.15 M BTT；DOL:DME = 1:1（体积比），测试 Th48）相对 实验样 0.15 M BTT（1 M LiTFSI；0.15 M LiNO3；0.15 M BTT；DOL:DME = 1:1（体积比），测试 T1）｜组分变化：配方相同｜描述符：配方相同｜物性：Li⁺溶剂化结构 相近｜条件：E/S 变低；硫载量 一边未报告；倍率 一边未报告（含默认值：温度默认）｜性能：首圈容量 变低"
 },
 {
  "编号": "PC00764",
  "论文": "P224",
  "类别": "首圈容量",
  "比较类型": "同配方换条件",
  "A": {
   "测试": "Tpouch",
   "测试名": "低E/S软包",
   "配方": "F15",
   "配方名": "0.15 M BTT",
   "recipe": "R15",
   "是否对照": false,
   "配方文字": "1 M LiTFSI；0.15 M LiNO3；0.15 M BTT；DOL:DME = 1:1（体积比）",
   "表述编号": "ST2368",
   "证据句子": [
    "M0109"
   ],
   "标记": [
    "前5圈替代",
    "温度默认"
   ]
  },
  "B": {
   "测试": "T1",
   "测试名": "1C长循环与第2圈曲线",
   "配方": "F15",
   "配方名": "0.15 M BTT",
   "recipe": "R15",
   "是否对照": false,
   "配方文字": "1 M LiTFSI；0.15 M LiNO3；0.15 M BTT；DOL:DME = 1:1（体积比）",
   "表述编号": "ST2352",
   "证据句子": [
    "M0085"
   ],
   "标记": [
    "前5圈替代",
    "基准未写明",
    "温度默认"
   ]
  },
  "组分变化": "配方相同",
  "作者改动的组分": [],
  "特殊组分变化": [],
  "电解液相同但样品编号不同": false,
  "描述符": [],
  "物性": [
   {
    "物性": "Li⁺溶剂化结构",
    "方向": "相近",
    "A": 0.0,
    "B": 0.0,
    "单位": "F0",
    "温度": null
   }
  ],
  "条件": [
   {
    "条件": "E/S",
    "方向": "变低",
    "A": 2.6,
    "B": 40.0
   },
   {
    "条件": "倍率",
    "方向": "变低",
    "A": 0.1,
    "B": 1.0
   },
   {
    "条件": "温度",
    "方向": "相近",
    "A": 25.0,
    "B": 25.0
   },
   {
    "条件": "电池形式",
    "方向": "扣式 → 软包",
    "A": 1.0,
    "B": 0.0
   }
  ],
  "条件含默认值": [
   "温度默认"
  ],
  "性能": {
   "方向": "变低",
   "倍数": 0.8249,
   "倍数含义": "容量之比",
   "好于参照": false,
   "值A": 1022.0,
   "值B": 1239.0,
   "指标A": "硫比放电容量",
   "指标B": "比放电容量（基准未写明）"
  },
  "表述文字": "【P224｜首圈容量｜同配方换条件】实验样 0.15 M BTT（1 M LiTFSI；0.15 M LiNO3；0.15 M BTT；DOL:DME = 1:1（体积比），测试 Tpouch）相对 实验样 0.15 M BTT（1 M LiTFSI；0.15 M LiNO3；0.15 M BTT；DOL:DME = 1:1（体积比），测试 T1）｜组分变化：配方相同｜描述符：配方相同｜物性：Li⁺溶剂化结构 相近｜条件：E/S 变低；倍率 变低；电池形式 扣式 → 软包（含默认值：温度默认）｜性能：首圈容量 变低"
 },
 {
  "编号": "PC00765",
  "论文": "P224",
  "类别": "首圈容量",
  "比较类型": "同测试换配方",
  "A": {
   "测试": "Tgrad",
   "测试名": "BTT浓度筛选",
   "配方": "F30",
   "配方名": "0.30 M BTT",
   "recipe": "R30",
   "是否对照": false,
   "配方文字": "1 M LiTFSI；0.15 M LiNO3；0.30 M BTT；DOL:DME = 1:1（体积比）",
   "表述编号": "ST2357",
   "证据句子": [
    "S0067"
   ],
   "标记": [
    "基准未写明",
    "温度默认"
   ]
  },
  "B": {
   "测试": "Tgrad",
   "测试名": "BTT浓度筛选",
   "配方": "F15",
   "配方名": "0.15 M BTT",
   "recipe": "R15",
   "是否对照": false,
   "配方文字": "1 M LiTFSI；0.15 M LiNO3；0.15 M BTT；DOL:DME = 1:1（体积比）",
   "表述编号": "ST2355",
   "证据句子": [
    "S0067"
   ],
   "标记": [
    "基准未写明",
    "温度默认"
   ]
  },
  "组分变化": "BTT 0.15 M → 0.30 M",
  "作者改动的组分": [
   "BTT"
  ],
  "特殊组分变化": [
   {
    "组分": "BTT",
    "类型": "描述符看不到"
   }
  ],
  "电解液相同但样品编号不同": false,
  "描述符": [],
  "物性": [],
  "条件": [
   {
    "条件": "E/S",
    "方向": "相近",
    "A": 40.0,
    "B": 40.0
   },
   {
    "条件": "倍率",
    "方向": "相近",
    "A": 0.5,
    "B": 0.5
   },
   {
    "条件": "温度",
    "方向": "相近",
    "A": 25.0,
    "B": 25.0
   },
   {
    "条件": "电池形式",
    "方向": "相同",
    "A": 0.0,
    "B": 0.0
   }
  ],
  "条件含默认值": [
   "温度默认"
  ],
  "性能": {
   "方向": "变高",
   "倍数": 1.0799,
   "倍数含义": "容量之比",
   "好于参照": true,
   "值A": 1378.0,
   "值B": 1276.0,
   "指标A": "比放电容量（基准未写明）",
   "指标B": "比放电容量（基准未写明）"
  },
  "表述文字": "【P224｜首圈容量｜同测试换配方】实验样 0.30 M BTT（1 M LiTFSI；0.15 M LiNO3；0.30 M BTT；DOL:DME = 1:1（体积比），测试 Tgrad）相对 实验样 0.15 M BTT（1 M LiTFSI；0.15 M LiNO3；0.15 M BTT；DOL:DME = 1:1（体积比），测试 Tgrad）｜组分变化：BTT 0.15 M → 0.30 M（其中 BTT：描述符看不到）｜描述符：无变化｜物性：两边没有都报告的｜条件：相同（含默认值：温度默认）｜性能：首圈容量 变高"
 },
 {
  "编号": "PC00766",
  "论文": "P224",
  "类别": "首圈容量",
  "比较类型": "同测试换配方",
  "A": {
   "测试": "Tgrad",
   "测试名": "BTT浓度筛选",
   "配方": "F50",
   "配方名": "0.50 M BTT",
   "recipe": "R50",
   "是否对照": false,
   "配方文字": "1 M LiTFSI；0.15 M LiNO3；0.50 M BTT；DOL:DME = 1:1（体积比）",
   "表述编号": "ST2359",
   "证据句子": [
    "S0067"
   ],
   "标记": [
    "基准未写明",
    "温度默认"
   ]
  },
  "B": {
   "测试": "Tgrad",
   "测试名": "BTT浓度筛选",
   "配方": "F15",
   "配方名": "0.15 M BTT",
   "recipe": "R15",
   "是否对照": false,
   "配方文字": "1 M LiTFSI；0.15 M LiNO3；0.15 M BTT；DOL:DME = 1:1（体积比）",
   "表述编号": "ST2355",
   "证据句子": [
    "S0067"
   ],
   "标记": [
    "基准未写明",
    "温度默认"
   ]
  },
  "组分变化": "BTT 0.15 M → 0.50 M",
  "作者改动的组分": [
   "BTT"
  ],
  "特殊组分变化": [
   {
    "组分": "BTT",
    "类型": "描述符看不到"
   }
  ],
  "电解液相同但样品编号不同": false,
  "描述符": [],
  "物性": [],
  "条件": [
   {
    "条件": "E/S",
    "方向": "相近",
    "A": 40.0,
    "B": 40.0
   },
   {
    "条件": "倍率",
    "方向": "相近",
    "A": 0.5,
    "B": 0.5
   },
   {
    "条件": "温度",
    "方向": "相近",
    "A": 25.0,
    "B": 25.0
   },
   {
    "条件": "电池形式",
    "方向": "相同",
    "A": 0.0,
    "B": 0.0
   }
  ],
  "条件含默认值": [
   "温度默认"
  ],
  "性能": {
   "方向": "变高",
   "倍数": 1.181,
   "倍数含义": "容量之比",
   "好于参照": true,
   "值A": 1507.0,
   "值B": 1276.0,
   "指标A": "比放电容量（基准未写明）",
   "指标B": "比放电容量（基准未写明）"
  },
  "表述文字": "【P224｜首圈容量｜同测试换配方】实验样 0.50 M BTT（1 M LiTFSI；0.15 M LiNO3；0.50 M BTT；DOL:DME = 1:1（体积比），测试 Tgrad）相对 实验样 0.15 M BTT（1 M LiTFSI；0.15 M LiNO3；0.15 M BTT；DOL:DME = 1:1（体积比），测试 Tgrad）｜组分变化：BTT 0.15 M → 0.50 M（其中 BTT：描述符看不到）｜描述符：无变化｜物性：两边没有都报告的｜条件：相同（含默认值：温度默认）｜性能：首圈容量 变高"
 },
 {
  "编号": "PC00767",
  "论文": "P224",
  "类别": "首圈容量",
  "比较类型": "同配方换条件",
  "A": {
   "测试": "Th37",
   "测试名": "高载量3.7 mg cm−2",
   "配方": "F15",
   "配方名": "0.15 M BTT",
   "recipe": "R15",
   "是否对照": false,
   "配方文字": "1 M LiTFSI；0.15 M LiNO3；0.15 M BTT；DOL:DME = 1:1（体积比）",
   "表述编号": "ST2362",
   "证据句子": [
    "M0102"
   ],
   "标记": [
    "前5圈替代",
    "基准未写明",
    "条件冲突置空:rate",
    "温度默认"
   ]
  },
  "B": {
   "测试": "Tgrad",
   "测试名": "BTT浓度筛选",
   "配方": "F15",
   "配方名": "0.15 M BTT",
   "recipe": "R15",
   "是否对照": false,
   "配方文字": "1 M LiTFSI；0.15 M LiNO3；0.15 M BTT；DOL:DME = 1:1（体积比）",
   "表述编号": "ST2355",
   "证据句子": [
    "S0067"
   ],
   "标记": [
    "基准未写明",
    "温度默认"
   ]
  },
  "组分变化": "配方相同",
  "作者改动的组分": [],
  "特殊组分变化": [],
  "电解液相同但样品编号不同": false,
  "描述符": [],
  "物性": [
   {
    "物性": "Li⁺溶剂化结构",
    "方向": "相近",
    "A": 0.0,
    "B": 0.0,
    "单位": "F0",
    "温度": null
   }
  ],
  "条件": [
   {
    "条件": "E/S",
    "方向": "变低",
    "A": 12.0,
    "B": 40.0
   },
   {
    "条件": "硫载量",
    "方向": "一边未报告",
    "A": 3.7,
    "B": null
   },
   {
    "条件": "倍率",
    "方向": "一边未报告",
    "A": null,
    "B": -0.6931471805599453
   },
   {
    "条件": "温度",
    "方向": "相近",
    "A": 25.0,
    "B": 25.0
   },
   {
    "条件": "电池形式",
    "方向": "相同",
    "A": 0.0,
    "B": 0.0
   }
  ],
  "条件含默认值": [
   "温度默认"
  ],
  "性能": {
   "方向": "变低",
   "倍数": 0.9404,
   "倍数含义": "容量之比",
   "好于参照": false,
   "值A": 1200.0,
   "值B": 1276.0,
   "指标A": "比放电容量（基准未写明）",
   "指标B": "比放电容量（基准未写明）"
  },
  "表述文字": "【P224｜首圈容量｜同配方换条件】实验样 0.15 M BTT（1 M LiTFSI；0.15 M LiNO3；0.15 M BTT；DOL:DME = 1:1（体积比），测试 Th37）相对 实验样 0.15 M BTT（1 M LiTFSI；0.15 M LiNO3；0.15 M BTT；DOL:DME = 1:1（体积比），测试 Tgrad）｜组分变化：配方相同｜描述符：配方相同｜物性：Li⁺溶剂化结构 相近｜条件：E/S 变低；硫载量 一边未报告；倍率 一边未报告（含默认值：温度默认）｜性能：首圈容量 变低"
 },
 {
  "编号": "PC00768",
  "论文": "P224",
  "类别": "首圈容量",
  "比较类型": "同配方换条件",
  "A": {
   "测试": "Th48",
   "测试名": "高载量4.8 mg cm−2",
   "配方": "F15",
   "配方名": "0.15 M BTT",
   "recipe": "R15",
   "是否对照": false,
   "配方文字": "1 M LiTFSI；0.15 M LiNO3；0.15 M BTT；DOL:DME = 1:1（体积比）",
   "表述编号": "ST2365",
   "证据句子": [
    "M0102"
   ],
   "标记": [
    "前5圈替代",
    "基准未写明",
    "条件冲突置空:rate",
    "温度默认"
   ]
  },
  "B": {
   "测试": "Tgrad",
   "测试名": "BTT浓度筛选",
   "配方": "F15",
   "配方名": "0.15 M BTT",
   "recipe": "R15",
   "是否对照": false,
   "配方文字": "1 M LiTFSI；0.15 M LiNO3；0.15 M BTT；DOL:DME = 1:1（体积比）",
   "表述编号": "ST2355",
   "证据句子": [
    "S0067"
   ],
   "标记": [
    "基准未写明",
    "温度默认"
   ]
  },
  "组分变化": "配方相同",
  "作者改动的组分": [],
  "特殊组分变化": [],
  "电解液相同但样品编号不同": false,
  "描述符": [],
  "物性": [
   {
    "物性": "Li⁺溶剂化结构",
    "方向": "相近",
    "A": 0.0,
    "B": 0.0,
    "单位": "F0",
    "温度": null
   }
  ],
  "条件": [
   {
    "条件": "E/S",
    "方向": "变低",
    "A": 6.0,
    "B": 40.0
   },
   {
    "条件": "硫载量",
    "方向": "一边未报告",
    "A": 4.8,
    "B": null
   },
   {
    "条件": "倍率",
    "方向": "一边未报告",
    "A": null,
    "B": -0.6931471805599453
   },
   {
    "条件": "温度",
    "方向": "相近",
    "A": 25.0,
    "B": 25.0
   },
   {
    "条件": "电池形式",
    "方向": "相同",
    "A": 0.0,
    "B": 0.0
   }
  ],
  "条件含默认值": [
   "温度默认"
  ],
  "性能": {
   "方向": "变低",
   "倍数": 0.8926,
   "倍数含义": "容量之比",
   "好于参照": false,
   "值A": 1139.0,
   "值B": 1276.0,
   "指标A": "比放电容量（基准未写明）",
   "指标B": "比放电容量（基准未写明）"
  },
  "表述文字": "【P224｜首圈容量｜同配方换条件】实验样 0.15 M BTT（1 M LiTFSI；0.15 M LiNO3；0.15 M BTT；DOL:DME = 1:1（体积比），测试 Th48）相对 实验样 0.15 M BTT（1 M LiTFSI；0.15 M LiNO3；0.15 M BTT；DOL:DME = 1:1（体积比），测试 Tgrad）｜组分变化：配方相同｜描述符：配方相同｜物性：Li⁺溶剂化结构 相近｜条件：E/S 变低；硫载量 一边未报告；倍率 一边未报告（含默认值：温度默认）｜性能：首圈容量 变低"
 },
 {
  "编号": "PC00769",
  "论文": "P224",
  "类别": "首圈容量",
  "比较类型": "同配方换条件",
  "A": {
   "测试": "Tpouch",
   "测试名": "低E/S软包",
   "配方": "F15",
   "配方名": "0.15 M BTT",
   "recipe": "R15",
   "是否对照": false,
   "配方文字": "1 M LiTFSI；0.15 M LiNO3；0.15 M BTT；DOL:DME = 1:1（体积比）",
   "表述编号": "ST2368",
   "证据句子": [
    "M0109"
   ],
   "标记": [
    "前5圈替代",
    "温度默认"
   ]
  },
  "B": {
   "测试": "Tgrad",
   "测试名": "BTT浓度筛选",
   "配方": "F15",
   "配方名": "0.15 M BTT",
   "recipe": "R15",
   "是否对照": false,
   "配方文字": "1 M LiTFSI；0.15 M LiNO3；0.15 M BTT；DOL:DME = 1:1（体积比）",
   "表述编号": "ST2355",
   "证据句子": [
    "S0067"
   ],
   "标记": [
    "基准未写明",
    "温度默认"
   ]
  },
  "组分变化": "配方相同",
  "作者改动的组分": [],
  "特殊组分变化": [],
  "电解液相同但样品编号不同": false,
  "描述符": [],
  "物性": [
   {
    "物性": "Li⁺溶剂化结构",
    "方向": "相近",
    "A": 0.0,
    "B": 0.0,
    "单位": "F0",
    "温度": null
   }
  ],
  "条件": [
   {
    "条件": "E/S",
    "方向": "变低",
    "A": 2.6,
    "B": 40.0
   },
   {
    "条件": "倍率",
    "方向": "变低",
    "A": 0.1,
    "B": 0.5
   },
   {
    "条件": "温度",
    "方向": "相近",
    "A": 25.0,
    "B": 25.0
   },
   {
    "条件": "电池形式",
    "方向": "扣式 → 软包",
    "A": 1.0,
    "B": 0.0
   }
  ],
  "条件含默认值": [
   "温度默认"
  ],
  "性能": {
   "方向": "变低",
   "倍数": 0.8009,
   "倍数含义": "容量之比",
   "好于参照": false,
   "值A": 1022.0,
   "值B": 1276.0,
   "指标A": "硫比放电容量",
   "指标B": "比放电容量（基准未写明）"
  },
  "表述文字": "【P224｜首圈容量｜同配方换条件】实验样 0.15 M BTT（1 M LiTFSI；0.15 M LiNO3；0.15 M BTT；DOL:DME = 1:1（体积比），测试 Tpouch）相对 实验样 0.15 M BTT（1 M LiTFSI；0.15 M LiNO3；0.15 M BTT；DOL:DME = 1:1（体积比），测试 Tgrad）｜组分变化：配方相同｜描述符：配方相同｜物性：Li⁺溶剂化结构 相近｜条件：E/S 变低；倍率 变低；电池形式 扣式 → 软包（含默认值：温度默认）｜性能：首圈容量 变低"
 },
 {
  "编号": "PC00770",
  "论文": "P224",
  "类别": "首圈容量",
  "比较类型": "同测试换配方",
  "A": {
   "测试": "Tgrad",
   "测试名": "BTT浓度筛选",
   "配方": "F50",
   "配方名": "0.50 M BTT",
   "recipe": "R50",
   "是否对照": false,
   "配方文字": "1 M LiTFSI；0.15 M LiNO3；0.50 M BTT；DOL:DME = 1:1（体积比）",
   "表述编号": "ST2359",
   "证据句子": [
    "S0067"
   ],
   "标记": [
    "基准未写明",
    "温度默认"
   ]
  },
  "B": {
   "测试": "Tgrad",
   "测试名": "BTT浓度筛选",
   "配方": "F30",
   "配方名": "0.30 M BTT",
   "recipe": "R30",
   "是否对照": false,
   "配方文字": "1 M LiTFSI；0.15 M LiNO3；0.30 M BTT；DOL:DME = 1:1（体积比）",
   "表述编号": "ST2357",
   "证据句子": [
    "S0067"
   ],
   "标记": [
    "基准未写明",
    "温度默认"
   ]
  },
  "组分变化": "BTT 0.30 M → 0.50 M",
  "作者改动的组分": [
   "BTT"
  ],
  "特殊组分变化": [
   {
    "组分": "BTT",
    "类型": "描述符看不到"
   }
  ],
  "电解液相同但样品编号不同": false,
  "描述符": [],
  "物性": [],
  "条件": [
   {
    "条件": "E/S",
    "方向": "相近",
    "A": 40.0,
    "B": 40.0
   },
   {
    "条件": "倍率",
    "方向": "相近",
    "A": 0.5,
    "B": 0.5
   },
   {
    "条件": "温度",
    "方向": "相近",
    "A": 25.0,
    "B": 25.0
   },
   {
    "条件": "电池形式",
    "方向": "相同",
    "A": 0.0,
    "B": 0.0
   }
  ],
  "条件含默认值": [
   "温度默认"
  ],
  "性能": {
   "方向": "变高",
   "倍数": 1.0936,
   "倍数含义": "容量之比",
   "好于参照": true,
   "值A": 1507.0,
   "值B": 1378.0,
   "指标A": "比放电容量（基准未写明）",
   "指标B": "比放电容量（基准未写明）"
  },
  "表述文字": "【P224｜首圈容量｜同测试换配方】实验样 0.50 M BTT（1 M LiTFSI；0.15 M LiNO3；0.50 M BTT；DOL:DME = 1:1（体积比），测试 Tgrad）相对 实验样 0.30 M BTT（1 M LiTFSI；0.15 M LiNO3；0.30 M BTT；DOL:DME = 1:1（体积比），测试 Tgrad）｜组分变化：BTT 0.30 M → 0.50 M（其中 BTT：描述符看不到）｜描述符：无变化｜物性：两边没有都报告的｜条件：相同（含默认值：温度默认）｜性能：首圈容量 变高"
 },
 {
  "编号": "PC00771",
  "论文": "P224",
  "类别": "首圈容量",
  "比较类型": "配方和条件都变",
  "A": {
   "测试": "Tgrad",
   "测试名": "BTT浓度筛选",
   "配方": "F30",
   "配方名": "0.30 M BTT",
   "recipe": "R30",
   "是否对照": false,
   "配方文字": "1 M LiTFSI；0.15 M LiNO3；0.30 M BTT；DOL:DME = 1:1（体积比）",
   "表述编号": "ST2357",
   "证据句子": [
    "S0067"
   ],
   "标记": [
    "基准未写明",
    "温度默认"
   ]
  },
  "B": {
   "测试": "Th37",
   "测试名": "高载量3.7 mg cm−2",
   "配方": "F15",
   "配方名": "0.15 M BTT",
   "recipe": "R15",
   "是否对照": false,
   "配方文字": "1 M LiTFSI；0.15 M LiNO3；0.15 M BTT；DOL:DME = 1:1（体积比）",
   "表述编号": "ST2362",
   "证据句子": [
    "M0102"
   ],
   "标记": [
    "前5圈替代",
    "基准未写明",
    "条件冲突置空:rate",
    "温度默认"
   ]
  },
  "组分变化": "BTT 0.15 M → 0.30 M",
  "作者改动的组分": [
   "BTT"
  ],
  "特殊组分变化": [
   {
    "组分": "BTT",
    "类型": "描述符看不到"
   }
  ],
  "电解液相同但样品编号不同": false,
  "描述符": [],
  "物性": [],
  "条件": [
   {
    "条件": "E/S",
    "方向": "变高",
    "A": 40.0,
    "B": 12.0
   },
   {
    "条件": "硫载量",
    "方向": "一边未报告",
    "A": null,
    "B": 3.7
   },
   {
    "条件": "倍率",
    "方向": "一边未报告",
    "A": -0.6931471805599453,
    "B": null
   },
   {
    "条件": "温度",
    "方向": "相近",
    "A": 25.0,
    "B": 25.0
   },
   {
    "条件": "电池形式",
    "方向": "相同",
    "A": 0.0,
    "B": 0.0
   }
  ],
  "条件含默认值": [
   "温度默认"
  ],
  "性能": {
   "方向": "变高",
   "倍数": 1.1483,
   "倍数含义": "容量之比",
   "好于参照": true,
   "值A": 1378.0,
   "值B": 1200.0,
   "指标A": "比放电容量（基准未写明）",
   "指标B": "比放电容量（基准未写明）"
  },
  "表述文字": "【P224｜首圈容量｜配方和条件都变】实验样 0.30 M BTT（1 M LiTFSI；0.15 M LiNO3；0.30 M BTT；DOL:DME = 1:1（体积比），测试 Tgrad）相对 实验样 0.15 M BTT（1 M LiTFSI；0.15 M LiNO3；0.15 M BTT；DOL:DME = 1:1（体积比），测试 Th37）｜组分变化：BTT 0.15 M → 0.30 M（其中 BTT：描述符看不到）｜描述符：无变化｜物性：两边没有都报告的｜条件：E/S 变高；硫载量 一边未报告；倍率 一边未报告（含默认值：温度默认）｜性能：首圈容量 变高"
 },
 {
  "编号": "PC00772",
  "论文": "P224",
  "类别": "首圈容量",
  "比较类型": "配方和条件都变",
  "A": {
   "测试": "Tgrad",
   "测试名": "BTT浓度筛选",
   "配方": "F30",
   "配方名": "0.30 M BTT",
   "recipe": "R30",
   "是否对照": false,
   "配方文字": "1 M LiTFSI；0.15 M LiNO3；0.30 M BTT；DOL:DME = 1:1（体积比）",
   "表述编号": "ST2357",
   "证据句子": [
    "S0067"
   ],
   "标记": [
    "基准未写明",
    "温度默认"
   ]
  },
  "B": {
   "测试": "Th48",
   "测试名": "高载量4.8 mg cm−2",
   "配方": "F15",
   "配方名": "0.15 M BTT",
   "recipe": "R15",
   "是否对照": false,
   "配方文字": "1 M LiTFSI；0.15 M LiNO3；0.15 M BTT；DOL:DME = 1:1（体积比）",
   "表述编号": "ST2365",
   "证据句子": [
    "M0102"
   ],
   "标记": [
    "前5圈替代",
    "基准未写明",
    "条件冲突置空:rate",
    "温度默认"
   ]
  },
  "组分变化": "BTT 0.15 M → 0.30 M",
  "作者改动的组分": [
   "BTT"
  ],
  "特殊组分变化": [
   {
    "组分": "BTT",
    "类型": "描述符看不到"
   }
  ],
  "电解液相同但样品编号不同": false,
  "描述符": [],
  "物性": [],
  "条件": [
   {
    "条件": "E/S",
    "方向": "变高",
    "A": 40.0,
    "B": 6.0
   },
   {
    "条件": "硫载量",
    "方向": "一边未报告",
    "A": null,
    "B": 4.8
   },
   {
    "条件": "倍率",
    "方向": "一边未报告",
    "A": -0.6931471805599453,
    "B": null
   },
   {
    "条件": "温度",
    "方向": "相近",
    "A": 25.0,
    "B": 25.0
   },
   {
    "条件": "电池形式",
    "方向": "相同",
    "A": 0.0,
    "B": 0.0
   }
  ],
  "条件含默认值": [
   "温度默认"
  ],
  "性能": {
   "方向": "变高",
   "倍数": 1.2098,
   "倍数含义": "容量之比",
   "好于参照": true,
   "值A": 1378.0,
   "值B": 1139.0,
   "指标A": "比放电容量（基准未写明）",
   "指标B": "比放电容量（基准未写明）"
  },
  "表述文字": "【P224｜首圈容量｜配方和条件都变】实验样 0.30 M BTT（1 M LiTFSI；0.15 M LiNO3；0.30 M BTT；DOL:DME = 1:1（体积比），测试 Tgrad）相对 实验样 0.15 M BTT（1 M LiTFSI；0.15 M LiNO3；0.15 M BTT；DOL:DME = 1:1（体积比），测试 Th48）｜组分变化：BTT 0.15 M → 0.30 M（其中 BTT：描述符看不到）｜描述符：无变化｜物性：两边没有都报告的｜条件：E/S 变高；硫载量 一边未报告；倍率 一边未报告（含默认值：温度默认）｜性能：首圈容量 变高"
 },
 {
  "编号": "PC00773",
  "论文": "P224",
  "类别": "首圈容量",
  "比较类型": "配方和条件都变",
  "A": {
   "测试": "Tgrad",
   "测试名": "BTT浓度筛选",
   "配方": "F30",
   "配方名": "0.30 M BTT",
   "recipe": "R30",
   "是否对照": false,
   "配方文字": "1 M LiTFSI；0.15 M LiNO3；0.30 M BTT；DOL:DME = 1:1（体积比）",
   "表述编号": "ST2357",
   "证据句子": [
    "S0067"
   ],
   "标记": [
    "基准未写明",
    "温度默认"
   ]
  },
  "B": {
   "测试": "Tpouch",
   "测试名": "低E/S软包",
   "配方": "F15",
   "配方名": "0.15 M BTT",
   "recipe": "R15",
   "是否对照": false,
   "配方文字": "1 M LiTFSI；0.15 M LiNO3；0.15 M BTT；DOL:DME = 1:1（体积比）",
   "表述编号": "ST2368",
   "证据句子": [
    "M0109"
   ],
   "标记": [
    "前5圈替代",
    "温度默认"
   ]
  },
  "组分变化": "BTT 0.15 M → 0.30 M",
  "作者改动的组分": [
   "BTT"
  ],
  "特殊组分变化": [
   {
    "组分": "BTT",
    "类型": "描述符看不到"
   }
  ],
  "电解液相同但样品编号不同": false,
  "描述符": [],
  "物性": [],
  "条件": [
   {
    "条件": "E/S",
    "方向": "变高",
    "A": 40.0,
    "B": 2.6
   },
   {
    "条件": "倍率",
    "方向": "变高",
    "A": 0.5,
    "B": 0.1
   },
   {
    "条件": "温度",
    "方向": "相近",
    "A": 25.0,
    "B": 25.0
   },
   {
    "条件": "电池形式",
    "方向": "软包 → 扣式",
    "A": 0.0,
    "B": 1.0
   }
  ],
  "条件含默认值": [
   "温度默认"
  ],
  "性能": {
   "方向": "变高",
   "倍数": 1.3483,
   "倍数含义": "容量之比",
   "好于参照": true,
   "值A": 1378.0,
   "值B": 1022.0,
   "指标A": "比放电容量（基准未写明）",
   "指标B": "硫比放电容量"
  },
  "表述文字": "【P224｜首圈容量｜配方和条件都变】实验样 0.30 M BTT（1 M LiTFSI；0.15 M LiNO3；0.30 M BTT；DOL:DME = 1:1（体积比），测试 Tgrad）相对 实验样 0.15 M BTT（1 M LiTFSI；0.15 M LiNO3；0.15 M BTT；DOL:DME = 1:1（体积比），测试 Tpouch）｜组分变化：BTT 0.15 M → 0.30 M（其中 BTT：描述符看不到）｜描述符：无变化｜物性：两边没有都报告的｜条件：E/S 变高；倍率 变高；电池形式 软包 → 扣式（含默认值：温度默认）｜性能：首圈容量 变高"
 },
 {
  "编号": "PC00774",
  "论文": "P224",
  "类别": "首圈容量",
  "比较类型": "配方和条件都变",
  "A": {
   "测试": "Tgrad",
   "测试名": "BTT浓度筛选",
   "配方": "F50",
   "配方名": "0.50 M BTT",
   "recipe": "R50",
   "是否对照": false,
   "配方文字": "1 M LiTFSI；0.15 M LiNO3；0.50 M BTT；DOL:DME = 1:1（体积比）",
   "表述编号": "ST2359",
   "证据句子": [
    "S0067"
   ],
   "标记": [
    "基准未写明",
    "温度默认"
   ]
  },
  "B": {
   "测试": "Th37",
   "测试名": "高载量3.7 mg cm−2",
   "配方": "F15",
   "配方名": "0.15 M BTT",
   "recipe": "R15",
   "是否对照": false,
   "配方文字": "1 M LiTFSI；0.15 M LiNO3；0.15 M BTT；DOL:DME = 1:1（体积比）",
   "表述编号": "ST2362",
   "证据句子": [
    "M0102"
   ],
   "标记": [
    "前5圈替代",
    "基准未写明",
    "条件冲突置空:rate",
    "温度默认"
   ]
  },
  "组分变化": "BTT 0.15 M → 0.50 M",
  "作者改动的组分": [
   "BTT"
  ],
  "特殊组分变化": [
   {
    "组分": "BTT",
    "类型": "描述符看不到"
   }
  ],
  "电解液相同但样品编号不同": false,
  "描述符": [],
  "物性": [],
  "条件": [
   {
    "条件": "E/S",
    "方向": "变高",
    "A": 40.0,
    "B": 12.0
   },
   {
    "条件": "硫载量",
    "方向": "一边未报告",
    "A": null,
    "B": 3.7
   },
   {
    "条件": "倍率",
    "方向": "一边未报告",
    "A": -0.6931471805599453,
    "B": null
   },
   {
    "条件": "温度",
    "方向": "相近",
    "A": 25.0,
    "B": 25.0
   },
   {
    "条件": "电池形式",
    "方向": "相同",
    "A": 0.0,
    "B": 0.0
   }
  ],
  "条件含默认值": [
   "温度默认"
  ],
  "性能": {
   "方向": "变高",
   "倍数": 1.2558,
   "倍数含义": "容量之比",
   "好于参照": true,
   "值A": 1507.0,
   "值B": 1200.0,
   "指标A": "比放电容量（基准未写明）",
   "指标B": "比放电容量（基准未写明）"
  },
  "表述文字": "【P224｜首圈容量｜配方和条件都变】实验样 0.50 M BTT（1 M LiTFSI；0.15 M LiNO3；0.50 M BTT；DOL:DME = 1:1（体积比），测试 Tgrad）相对 实验样 0.15 M BTT（1 M LiTFSI；0.15 M LiNO3；0.15 M BTT；DOL:DME = 1:1（体积比），测试 Th37）｜组分变化：BTT 0.15 M → 0.50 M（其中 BTT：描述符看不到）｜描述符：无变化｜物性：两边没有都报告的｜条件：E/S 变高；硫载量 一边未报告；倍率 一边未报告（含默认值：温度默认）｜性能：首圈容量 变高"
 },
 {
  "编号": "PC00775",
  "论文": "P224",
  "类别": "首圈容量",
  "比较类型": "配方和条件都变",
  "A": {
   "测试": "Tgrad",
   "测试名": "BTT浓度筛选",
   "配方": "F50",
   "配方名": "0.50 M BTT",
   "recipe": "R50",
   "是否对照": false,
   "配方文字": "1 M LiTFSI；0.15 M LiNO3；0.50 M BTT；DOL:DME = 1:1（体积比）",
   "表述编号": "ST2359",
   "证据句子": [
    "S0067"
   ],
   "标记": [
    "基准未写明",
    "温度默认"
   ]
  },
  "B": {
   "测试": "Th48",
   "测试名": "高载量4.8 mg cm−2",
   "配方": "F15",
   "配方名": "0.15 M BTT",
   "recipe": "R15",
   "是否对照": false,
   "配方文字": "1 M LiTFSI；0.15 M LiNO3；0.15 M BTT；DOL:DME = 1:1（体积比）",
   "表述编号": "ST2365",
   "证据句子": [
    "M0102"
   ],
   "标记": [
    "前5圈替代",
    "基准未写明",
    "条件冲突置空:rate",
    "温度默认"
   ]
  },
  "组分变化": "BTT 0.15 M → 0.50 M",
  "作者改动的组分": [
   "BTT"
  ],
  "特殊组分变化": [
   {
    "组分": "BTT",
    "类型": "描述符看不到"
   }
  ],
  "电解液相同但样品编号不同": false,
  "描述符": [],
  "物性": [],
  "条件": [
   {
    "条件": "E/S",
    "方向": "变高",
    "A": 40.0,
    "B": 6.0
   },
   {
    "条件": "硫载量",
    "方向": "一边未报告",
    "A": null,
    "B": 4.8
   },
   {
    "条件": "倍率",
    "方向": "一边未报告",
    "A": -0.6931471805599453,
    "B": null
   },
   {
    "条件": "温度",
    "方向": "相近",
    "A": 25.0,
    "B": 25.0
   },
   {
    "条件": "电池形式",
    "方向": "相同",
    "A": 0.0,
    "B": 0.0
   }
  ],
  "条件含默认值": [
   "温度默认"
  ],
  "性能": {
   "方向": "变高",
   "倍数": 1.3231,
   "倍数含义": "容量之比",
   "好于参照": true,
   "值A": 1507.0,
   "值B": 1139.0,
   "指标A": "比放电容量（基准未写明）",
   "指标B": "比放电容量（基准未写明）"
  },
  "表述文字": "【P224｜首圈容量｜配方和条件都变】实验样 0.50 M BTT（1 M LiTFSI；0.15 M LiNO3；0.50 M BTT；DOL:DME = 1:1（体积比），测试 Tgrad）相对 实验样 0.15 M BTT（1 M LiTFSI；0.15 M LiNO3；0.15 M BTT；DOL:DME = 1:1（体积比），测试 Th48）｜组分变化：BTT 0.15 M → 0.50 M（其中 BTT：描述符看不到）｜描述符：无变化｜物性：两边没有都报告的｜条件：E/S 变高；硫载量 一边未报告；倍率 一边未报告（含默认值：温度默认）｜性能：首圈容量 变高"
 },
 {
  "编号": "PC00776",
  "论文": "P224",
  "类别": "首圈容量",
  "比较类型": "配方和条件都变",
  "A": {
   "测试": "Tgrad",
   "测试名": "BTT浓度筛选",
   "配方": "F50",
   "配方名": "0.50 M BTT",
   "recipe": "R50",
   "是否对照": false,
   "配方文字": "1 M LiTFSI；0.15 M LiNO3；0.50 M BTT；DOL:DME = 1:1（体积比）",
   "表述编号": "ST2359",
   "证据句子": [
    "S0067"
   ],
   "标记": [
    "基准未写明",
    "温度默认"
   ]
  },
  "B": {
   "测试": "Tpouch",
   "测试名": "低E/S软包",
   "配方": "F15",
   "配方名": "0.15 M BTT",
   "recipe": "R15",
   "是否对照": false,
   "配方文字": "1 M LiTFSI；0.15 M LiNO3；0.15 M BTT；DOL:DME = 1:1（体积比）",
   "表述编号": "ST2368",
   "证据句子": [
    "M0109"
   ],
   "标记": [
    "前5圈替代",
    "温度默认"
   ]
  },
  "组分变化": "BTT 0.15 M → 0.50 M",
  "作者改动的组分": [
   "BTT"
  ],
  "特殊组分变化": [
   {
    "组分": "BTT",
    "类型": "描述符看不到"
   }
  ],
  "电解液相同但样品编号不同": false,
  "描述符": [],
  "物性": [],
  "条件": [
   {
    "条件": "E/S",
    "方向": "变高",
    "A": 40.0,
    "B": 2.6
   },
   {
    "条件": "倍率",
    "方向": "变高",
    "A": 0.5,
    "B": 0.1
   },
   {
    "条件": "温度",
    "方向": "相近",
    "A": 25.0,
    "B": 25.0
   },
   {
    "条件": "电池形式",
    "方向": "软包 → 扣式",
    "A": 0.0,
    "B": 1.0
   }
  ],
  "条件含默认值": [
   "温度默认"
  ],
  "性能": {
   "方向": "变高",
   "倍数": 1.4746,
   "倍数含义": "容量之比",
   "好于参照": true,
   "值A": 1507.0,
   "值B": 1022.0,
   "指标A": "比放电容量（基准未写明）",
   "指标B": "硫比放电容量"
  },
  "表述文字": "【P224｜首圈容量｜配方和条件都变】实验样 0.50 M BTT（1 M LiTFSI；0.15 M LiNO3；0.50 M BTT；DOL:DME = 1:1（体积比），测试 Tgrad）相对 实验样 0.15 M BTT（1 M LiTFSI；0.15 M LiNO3；0.15 M BTT；DOL:DME = 1:1（体积比），测试 Tpouch）｜组分变化：BTT 0.15 M → 0.50 M（其中 BTT：描述符看不到）｜描述符：无变化｜物性：两边没有都报告的｜条件：E/S 变高；倍率 变高；电池形式 软包 → 扣式（含默认值：温度默认）｜性能：首圈容量 变高"
 },
 {
  "编号": "PC00777",
  "论文": "P224",
  "类别": "首圈容量",
  "比较类型": "同配方换条件",
  "A": {
   "测试": "Th48",
   "测试名": "高载量4.8 mg cm−2",
   "配方": "F15",
   "配方名": "0.15 M BTT",
   "recipe": "R15",
   "是否对照": false,
   "配方文字": "1 M LiTFSI；0.15 M LiNO3；0.15 M BTT；DOL:DME = 1:1（体积比）",
   "表述编号": "ST2365",
   "证据句子": [
    "M0102"
   ],
   "标记": [
    "前5圈替代",
    "基准未写明",
    "条件冲突置空:rate",
    "温度默认"
   ]
  },
  "B": {
   "测试": "Th37",
   "测试名": "高载量3.7 mg cm−2",
   "配方": "F15",
   "配方名": "0.15 M BTT",
   "recipe": "R15",
   "是否对照": false,
   "配方文字": "1 M LiTFSI；0.15 M LiNO3；0.15 M BTT；DOL:DME = 1:1（体积比）",
   "表述编号": "ST2362",
   "证据句子": [
    "M0102"
   ],
   "标记": [
    "前5圈替代",
    "基准未写明",
    "条件冲突置空:rate",
    "温度默认"
   ]
  },
  "组分变化": "配方相同",
  "作者改动的组分": [],
  "特殊组分变化": [],
  "电解液相同但样品编号不同": false,
  "描述符": [],
  "物性": [
   {
    "物性": "Li⁺溶剂化结构",
    "方向": "相近",
    "A": 0.0,
    "B": 0.0,
    "单位": "F0",
    "温度": null
   }
  ],
  "条件": [
   {
    "条件": "E/S",
    "方向": "变低",
    "A": 6.0,
    "B": 12.0
   },
   {
    "条件": "硫载量",
    "方向": "变高",
    "A": 4.8,
    "B": 3.7
   },
   {
    "条件": "温度",
    "方向": "相近",
    "A": 25.0,
    "B": 25.0
   },
   {
    "条件": "电池形式",
    "方向": "相同",
    "A": 0.0,
    "B": 0.0
   }
  ],
  "条件含默认值": [
   "温度默认"
  ],
  "性能": {
   "方向": "变低",
   "倍数": 0.9492,
   "倍数含义": "容量之比",
   "好于参照": false,
   "值A": 1139.0,
   "值B": 1200.0,
   "指标A": "比放电容量（基准未写明）",
   "指标B": "比放电容量（基准未写明）"
  },
  "表述文字": "【P224｜首圈容量｜同配方换条件】实验样 0.15 M BTT（1 M LiTFSI；0.15 M LiNO3；0.15 M BTT；DOL:DME = 1:1（体积比），测试 Th48）相对 实验样 0.15 M BTT（1 M LiTFSI；0.15 M LiNO3；0.15 M BTT；DOL:DME = 1:1（体积比），测试 Th37）｜组分变化：配方相同｜描述符：配方相同｜物性：Li⁺溶剂化结构 相近｜条件：E/S 变低；硫载量 变高（含默认值：温度默认）｜性能：首圈容量 变低"
 },
 {
  "编号": "PC00778",
  "论文": "P224",
  "类别": "首圈容量",
  "比较类型": "同配方换条件",
  "A": {
   "测试": "Tpouch",
   "测试名": "低E/S软包",
   "配方": "F15",
   "配方名": "0.15 M BTT",
   "recipe": "R15",
   "是否对照": false,
   "配方文字": "1 M LiTFSI；0.15 M LiNO3；0.15 M BTT；DOL:DME = 1:1（体积比）",
   "表述编号": "ST2368",
   "证据句子": [
    "M0109"
   ],
   "标记": [
    "前5圈替代",
    "温度默认"
   ]
  },
  "B": {
   "测试": "Th37",
   "测试名": "高载量3.7 mg cm−2",
   "配方": "F15",
   "配方名": "0.15 M BTT",
   "recipe": "R15",
   "是否对照": false,
   "配方文字": "1 M LiTFSI；0.15 M LiNO3；0.15 M BTT；DOL:DME = 1:1（体积比）",
   "表述编号": "ST2362",
   "证据句子": [
    "M0102"
   ],
   "标记": [
    "前5圈替代",
    "基准未写明",
    "条件冲突置空:rate",
    "温度默认"
   ]
  },
  "组分变化": "配方相同",
  "作者改动的组分": [],
  "特殊组分变化": [],
  "电解液相同但样品编号不同": false,
  "描述符": [],
  "物性": [
   {
    "物性": "Li⁺溶剂化结构",
    "方向": "相近",
    "A": 0.0,
    "B": 0.0,
    "单位": "F0",
    "温度": null
   }
  ],
  "条件": [
   {
    "条件": "E/S",
    "方向": "变低",
    "A": 2.6,
    "B": 12.0
   },
   {
    "条件": "硫载量",
    "方向": "一边未报告",
    "A": null,
    "B": 3.7
   },
   {
    "条件": "倍率",
    "方向": "一边未报告",
    "A": -2.3025850929940455,
    "B": null
   },
   {
    "条件": "温度",
    "方向": "相近",
    "A": 25.0,
    "B": 25.0
   },
   {
    "条件": "电池形式",
    "方向": "扣式 → 软包",
    "A": 1.0,
    "B": 0.0
   }
  ],
  "条件含默认值": [
   "温度默认"
  ],
  "性能": {
   "方向": "变低",
   "倍数": 0.8517,
   "倍数含义": "容量之比",
   "好于参照": false,
   "值A": 1022.0,
   "值B": 1200.0,
   "指标A": "硫比放电容量",
   "指标B": "比放电容量（基准未写明）"
  },
  "表述文字": "【P224｜首圈容量｜同配方换条件】实验样 0.15 M BTT（1 M LiTFSI；0.15 M LiNO3；0.15 M BTT；DOL:DME = 1:1（体积比），测试 Tpouch）相对 实验样 0.15 M BTT（1 M LiTFSI；0.15 M LiNO3；0.15 M BTT；DOL:DME = 1:1（体积比），测试 Th37）｜组分变化：配方相同｜描述符：配方相同｜物性：Li⁺溶剂化结构 相近｜条件：E/S 变低；硫载量 一边未报告；倍率 一边未报告；电池形式 扣式 → 软包（含默认值：温度默认）｜性能：首圈容量 变低"
 },
 {
  "编号": "PC00779",
  "论文": "P224",
  "类别": "首圈容量",
  "比较类型": "同配方换条件",
  "A": {
   "测试": "Tpouch",
   "测试名": "低E/S软包",
   "配方": "F15",
   "配方名": "0.15 M BTT",
   "recipe": "R15",
   "是否对照": false,
   "配方文字": "1 M LiTFSI；0.15 M LiNO3；0.15 M BTT；DOL:DME = 1:1（体积比）",
   "表述编号": "ST2368",
   "证据句子": [
    "M0109"
   ],
   "标记": [
    "前5圈替代",
    "温度默认"
   ]
  },
  "B": {
   "测试": "Th48",
   "测试名": "高载量4.8 mg cm−2",
   "配方": "F15",
   "配方名": "0.15 M BTT",
   "recipe": "R15",
   "是否对照": false,
   "配方文字": "1 M LiTFSI；0.15 M LiNO3；0.15 M BTT；DOL:DME = 1:1（体积比）",
   "表述编号": "ST2365",
   "证据句子": [
    "M0102"
   ],
   "标记": [
    "前5圈替代",
    "基准未写明",
    "条件冲突置空:rate",
    "温度默认"
   ]
  },
  "组分变化": "配方相同",
  "作者改动的组分": [],
  "特殊组分变化": [],
  "电解液相同但样品编号不同": false,
  "描述符": [],
  "物性": [
   {
    "物性": "Li⁺溶剂化结构",
    "方向": "相近",
    "A": 0.0,
    "B": 0.0,
    "单位": "F0",
    "温度": null
   }
  ],
  "条件": [
   {
    "条件": "E/S",
    "方向": "变低",
    "A": 2.6,
    "B": 6.0
   },
   {
    "条件": "硫载量",
    "方向": "一边未报告",
    "A": null,
    "B": 4.8
   },
   {
    "条件": "倍率",
    "方向": "一边未报告",
    "A": -2.3025850929940455,
    "B": null
   },
   {
    "条件": "温度",
    "方向": "相近",
    "A": 25.0,
    "B": 25.0
   },
   {
    "条件": "电池形式",
    "方向": "扣式 → 软包",
    "A": 1.0,
    "B": 0.0
   }
  ],
  "条件含默认值": [
   "温度默认"
  ],
  "性能": {
   "方向": "变低",
   "倍数": 0.8973,
   "倍数含义": "容量之比",
   "好于参照": false,
   "值A": 1022.0,
   "值B": 1139.0,
   "指标A": "硫比放电容量",
   "指标B": "比放电容量（基准未写明）"
  },
  "表述文字": "【P224｜首圈容量｜同配方换条件】实验样 0.15 M BTT（1 M LiTFSI；0.15 M LiNO3；0.15 M BTT；DOL:DME = 1:1（体积比），测试 Tpouch）相对 实验样 0.15 M BTT（1 M LiTFSI；0.15 M LiNO3；0.15 M BTT；DOL:DME = 1:1（体积比），测试 Th48）｜组分变化：配方相同｜描述符：配方相同｜物性：Li⁺溶剂化结构 相近｜条件：E/S 变低；硫载量 一边未报告；倍率 一边未报告；电池形式 扣式 → 软包（含默认值：温度默认）｜性能：首圈容量 变低"
 },
 {
  "编号": "PC00780",
  "论文": "P230",
  "类别": "首圈容量",
  "比较类型": "同测试换配方",
  "A": {
   "测试": "T04",
   "测试名": "0.5 C长循环，无外加磁场",
   "配方": "F35",
   "配方名": "正极侧CIPs 35 mg mL−1 / 负极侧基础电解液",
   "recipe": "RF35",
   "是否对照": false,
   "配方文字": "1.0 M LiTFSI；LiNO3 1 %；DOL:DME = 1:1（体积比）",
   "表述编号": "ST2421",
   "证据句子": [
    "M0098"
   ],
   "标记": [
    "基准未写明",
    "温度默认"
   ]
  },
  "B": {
   "测试": "T04",
   "测试名": "0.5 C长循环，无外加磁场",
   "配方": "F0",
   "配方名": "正极侧CIPs 0 mg mL−1 / 负极侧基础电解液",
   "recipe": "RF0",
   "是否对照": true,
   "配方文字": "1.0 M LiTFSI；LiNO3 1 %；DOL:DME = 1:1（体积比）",
   "表述编号": "ST2419",
   "证据句子": [
    "M0098"
   ],
   "标记": [
    "基准未写明",
    "温度默认"
   ]
  },
  "组分变化": "组分与用量相同",
  "作者改动的组分": [],
  "特殊组分变化": [],
  "电解液相同但样品编号不同": false,
  "描述符": [],
  "物性": [],
  "条件": [
   {
    "条件": "正极含硫",
    "方向": "相近",
    "A": 59.6,
    "B": 59.6
   },
   {
    "条件": "倍率",
    "方向": "相近",
    "A": 0.5,
    "B": 0.5
   },
   {
    "条件": "温度",
    "方向": "相近",
    "A": 25.0,
    "B": 25.0
   },
   {
    "条件": "电池形式",
    "方向": "相同",
    "A": 0.0,
    "B": 0.0
   }
  ],
  "条件含默认值": [
   "温度默认"
  ],
  "性能": {
   "方向": "变高",
   "倍数": 1.1062,
   "倍数含义": "容量之比",
   "好于参照": true,
   "值A": 906.0,
   "值B": 819.0,
   "指标A": "比放电容量（基准未写明）",
   "指标B": "比放电容量（基准未写明）"
  },
  "表述文字": "【P230｜首圈容量｜同测试换配方】实验样 正极侧CIPs 35 mg mL−1 / 负极侧基础电解液（1.0 M LiTFSI；LiNO3 1 %；DOL:DME = 1:1（体积比），测试 T04）相对 对比样 正极侧CIPs 0 mg mL−1 / 负极侧基础电解液（1.0 M LiTFSI；LiNO3 1 %；DOL:DME = 1:1（体积比），测试 T04）｜组分变化：组分与用量相同｜描述符：无变化｜物性：两边没有都报告的｜条件：相同（含默认值：温度默认）｜性能：首圈容量 变高"
 },
 {
  "编号": "PC00781",
  "论文": "P230",
  "类别": "首圈容量",
  "比较类型": "配方和条件都变",
  "A": {
   "测试": "T10",
   "测试名": "35 mg/mL CIPs+磁场 0.5 C",
   "配方": "F35M",
   "配方名": "35 mg mL−1 CIPs，外加磁场实验",
   "recipe": "RF35",
   "是否对照": false,
   "配方文字": "1.0 M LiTFSI；LiNO3 1 %；DOL:DME = 1:1（体积比）",
   "表述编号": "ST2426",
   "证据句子": [
    "M0157"
   ],
   "标记": [
    "基准未写明",
    "温度默认"
   ]
  },
  "B": {
   "测试": "T04",
   "测试名": "0.5 C长循环，无外加磁场",
   "配方": "F0",
   "配方名": "正极侧CIPs 0 mg mL−1 / 负极侧基础电解液",
   "recipe": "RF0",
   "是否对照": true,
   "配方文字": "1.0 M LiTFSI；LiNO3 1 %；DOL:DME = 1:1（体积比）",
   "表述编号": "ST2419",
   "证据句子": [
    "M0098"
   ],
   "标记": [
    "基准未写明",
    "温度默认"
   ]
  },
  "组分变化": "组分与用量相同",
  "作者改动的组分": [],
  "特殊组分变化": [],
  "电解液相同但样品编号不同": false,
  "描述符": [],
  "物性": [],
  "条件": [
   {
    "条件": "正极含硫",
    "方向": "相近",
    "A": 59.6,
    "B": 59.6
   },
   {
    "条件": "倍率",
    "方向": "相近",
    "A": 0.5,
    "B": 0.5
   },
   {
    "条件": "温度",
    "方向": "相近",
    "A": 25.0,
    "B": 25.0
   },
   {
    "条件": "电池形式",
    "方向": "相同",
    "A": 0.0,
    "B": 0.0
   }
  ],
  "条件含默认值": [
   "温度默认"
  ],
  "性能": {
   "方向": "变高",
   "倍数": 1.0562,
   "倍数含义": "容量之比",
   "好于参照": true,
   "值A": 865.0,
   "值B": 819.0,
   "指标A": "比放电容量（基准未写明）",
   "指标B": "比放电容量（基准未写明）"
  },
  "表述文字": "【P230｜首圈容量｜配方和条件都变】实验样 35 mg mL−1 CIPs，外加磁场实验（1.0 M LiTFSI；LiNO3 1 %；DOL:DME = 1:1（体积比），测试 T10）相对 对比样 正极侧CIPs 0 mg mL−1 / 负极侧基础电解液（1.0 M LiTFSI；LiNO3 1 %；DOL:DME = 1:1（体积比），测试 T04）｜组分变化：组分与用量相同｜描述符：无变化｜物性：两边没有都报告的｜条件：相同（含默认值：温度默认）｜性能：首圈容量 变高"
 },
 {
  "编号": "PC00782",
  "论文": "P230",
  "类别": "首圈容量",
  "比较类型": "配方和条件都变",
  "A": {
   "测试": "T11",
   "测试名": "35 mg/mL CIPs+磁场 1 C",
   "配方": "F35M",
   "配方名": "35 mg mL−1 CIPs，外加磁场实验",
   "recipe": "RF35",
   "是否对照": false,
   "配方文字": "1.0 M LiTFSI；LiNO3 1 %；DOL:DME = 1:1（体积比）",
   "表述编号": "ST2427",
   "证据句子": [
    "M0157"
   ],
   "标记": [
    "基准未写明",
    "温度默认"
   ]
  },
  "B": {
   "测试": "T04",
   "测试名": "0.5 C长循环，无外加磁场",
   "配方": "F0",
   "配方名": "正极侧CIPs 0 mg mL−1 / 负极侧基础电解液",
   "recipe": "RF0",
   "是否对照": true,
   "配方文字": "1.0 M LiTFSI；LiNO3 1 %；DOL:DME = 1:1（体积比）",
   "表述编号": "ST2419",
   "证据句子": [
    "M0098"
   ],
   "标记": [
    "基准未写明",
    "温度默认"
   ]
  },
  "组分变化": "组分与用量相同",
  "作者改动的组分": [],
  "特殊组分变化": [],
  "电解液相同但样品编号不同": false,
  "描述符": [],
  "物性": [],
  "条件": [
   {
    "条件": "正极含硫",
    "方向": "相近",
    "A": 59.6,
    "B": 59.6
   },
   {
    "条件": "倍率",
    "方向": "变高",
    "A": 1.0,
    "B": 0.5
   },
   {
    "条件": "温度",
    "方向": "相近",
    "A": 25.0,
    "B": 25.0
   },
   {
    "条件": "电池形式",
    "方向": "相同",
    "A": 0.0,
    "B": 0.0
   }
  ],
  "条件含默认值": [
   "温度默认"
  ],
  "性能": {
   "方向": "相近",
   "倍数": 0.9548,
   "倍数含义": "容量之比",
   "好于参照": null,
   "值A": 782.0,
   "值B": 819.0,
   "指标A": "比放电容量（基准未写明）",
   "指标B": "比放电容量（基准未写明）"
  },
  "表述文字": "【P230｜首圈容量｜配方和条件都变】实验样 35 mg mL−1 CIPs，外加磁场实验（1.0 M LiTFSI；LiNO3 1 %；DOL:DME = 1:1（体积比），测试 T11）相对 对比样 正极侧CIPs 0 mg mL−1 / 负极侧基础电解液（1.0 M LiTFSI；LiNO3 1 %；DOL:DME = 1:1（体积比），测试 T04）｜组分变化：组分与用量相同｜描述符：无变化｜物性：两边没有都报告的｜条件：倍率 变高（含默认值：温度默认）｜性能：首圈容量 相近"
 },
 {
  "编号": "PC00783",
  "论文": "P230",
  "类别": "首圈容量",
  "比较类型": "配方和条件都变",
  "A": {
   "测试": "T12",
   "测试名": "35 mg/mL CIPs+磁场 0.1 C",
   "配方": "F35M",
   "配方名": "35 mg mL−1 CIPs，外加磁场实验",
   "recipe": "RF35",
   "是否对照": false,
   "配方文字": "1.0 M LiTFSI；LiNO3 1 %；DOL:DME = 1:1（体积比）",
   "表述编号": "ST2428",
   "证据句子": [
    "M0149"
   ],
   "标记": [
    "基准未写明",
    "温度默认"
   ]
  },
  "B": {
   "测试": "T04",
   "测试名": "0.5 C长循环，无外加磁场",
   "配方": "F0",
   "配方名": "正极侧CIPs 0 mg mL−1 / 负极侧基础电解液",
   "recipe": "RF0",
   "是否对照": true,
   "配方文字": "1.0 M LiTFSI；LiNO3 1 %；DOL:DME = 1:1（体积比）",
   "表述编号": "ST2419",
   "证据句子": [
    "M0098"
   ],
   "标记": [
    "基准未写明",
    "温度默认"
   ]
  },
  "组分变化": "组分与用量相同",
  "作者改动的组分": [],
  "特殊组分变化": [],
  "电解液相同但样品编号不同": false,
  "描述符": [],
  "物性": [],
  "条件": [
   {
    "条件": "正极含硫",
    "方向": "相近",
    "A": 59.6,
    "B": 59.6
   },
   {
    "条件": "倍率",
    "方向": "变低",
    "A": 0.1,
    "B": 0.5
   },
   {
    "条件": "温度",
    "方向": "相近",
    "A": 25.0,
