Repository: zhuonanli08/Li-S_Electrolyte_Conflicts

File: output/两两比较表述_313篇_v2_2026-11-07/比较表述.json (part 48 of 111)
[
    "B": 25.0
   },
   {
    "条件": "电池形式",
    "方向": "相同",
    "A": 0.0,
    "B": 0.0
   }
  ],
  "条件含默认值": [
   "温度默认"
  ],
  "性能": {
   "方向": "变高",
   "倍数": 1.7424,
   "倍数含义": "容量之比",
   "好于参照": true,
   "值A": 1427.0,
   "值B": 819.0,
   "指标A": "比放电容量（基准未写明）",
   "指标B": "比放电容量（基准未写明）"
  },
  "表述文字": "【P230｜首圈容量｜配方和条件都变】实验样 35 mg mL−1 CIPs，外加磁场实验（1.0 M LiTFSI；LiNO3 1 %；DOL:DME = 1:1（体积比），测试 T12）相对 对比样 正极侧CIPs 0 mg mL−1 / 负极侧基础电解液（1.0 M LiTFSI；LiNO3 1 %；DOL:DME = 1:1（体积比），测试 T04）｜组分变化：组分与用量相同｜描述符：无变化｜物性：两边没有都报告的｜条件：倍率 变低（含默认值：温度默认）｜性能：首圈容量 变高"
 },
 {
  "编号": "PC00784",
  "论文": "P230",
  "类别": "首圈容量",
  "比较类型": "同配方换条件",
  "A": {
   "测试": "T10",
   "测试名": "35 mg/mL CIPs+磁场 0.5 C",
   "配方": "F35M",
   "配方名": "35 mg mL−1 CIPs，外加磁场实验",
   "recipe": "RF35",
   "是否对照": false,
   "配方文字": "1.0 M LiTFSI；LiNO3 1 %；DOL:DME = 1:1（体积比）",
   "表述编号": "ST2426",
   "证据句子": [
    "M0157"
   ],
   "标记": [
    "基准未写明",
    "温度默认"
   ]
  },
  "B": {
   "测试": "T04",
   "测试名": "0.5 C长循环，无外加磁场",
   "配方": "F35",
   "配方名": "正极侧CIPs 35 mg mL−1 / 负极侧基础电解液",
   "recipe": "RF35",
   "是否对照": false,
   "配方文字": "1.0 M LiTFSI；LiNO3 1 %；DOL:DME = 1:1（体积比）",
   "表述编号": "ST2421",
   "证据句子": [
    "M0098"
   ],
   "标记": [
    "基准未写明",
    "温度默认"
   ]
  },
  "组分变化": "配方相同",
  "作者改动的组分": [],
  "特殊组分变化": [],
  "电解液相同但样品编号不同": true,
  "描述符": [],
  "物性": [],
  "条件": [
   {
    "条件": "正极含硫",
    "方向": "相近",
    "A": 59.6,
    "B": 59.6
   },
   {
    "条件": "倍率",
    "方向": "相近",
    "A": 0.5,
    "B": 0.5
   },
   {
    "条件": "温度",
    "方向": "相近",
    "A": 25.0,
    "B": 25.0
   },
   {
    "条件": "电池形式",
    "方向": "相同",
    "A": 0.0,
    "B": 0.0
   }
  ],
  "条件含默认值": [
   "温度默认"
  ],
  "性能": {
   "方向": "相近",
   "倍数": 0.9547,
   "倍数含义": "容量之比",
   "好于参照": null,
   "值A": 865.0,
   "值B": 906.0,
   "指标A": "比放电容量（基准未写明）",
   "指标B": "比放电容量（基准未写明）"
  },
  "表述文字": "【P230｜首圈容量｜同配方换条件】实验样 35 mg mL−1 CIPs，外加磁场实验（1.0 M LiTFSI；LiNO3 1 %；DOL:DME = 1:1（体积比），测试 T10）相对 实验样 正极侧CIPs 35 mg mL−1 / 负极侧基础电解液（1.0 M LiTFSI；LiNO3 1 %；DOL:DME = 1:1（体积比），测试 T04）｜组分变化：配方相同｜描述符：配方相同｜物性：两边没有都报告的｜条件：相同（含默认值：温度默认）｜性能：首圈容量 相近"
 },
 {
  "编号": "PC00785",
  "论文": "P230",
  "类别": "首圈容量",
  "比较类型": "同配方换条件",
  "A": {
   "测试": "T11",
   "测试名": "35 mg/mL CIPs+磁场 1 C",
   "配方": "F35M",
   "配方名": "35 mg mL−1 CIPs，外加磁场实验",
   "recipe": "RF35",
   "是否对照": false,
   "配方文字": "1.0 M LiTFSI；LiNO3 1 %；DOL:DME = 1:1（体积比）",
   "表述编号": "ST2427",
   "证据句子": [
    "M0157"
   ],
   "标记": [
    "基准未写明",
    "温度默认"
   ]
  },
  "B": {
   "测试": "T04",
   "测试名": "0.5 C长循环，无外加磁场",
   "配方": "F35",
   "配方名": "正极侧CIPs 35 mg mL−1 / 负极侧基础电解液",
   "recipe": "RF35",
   "是否对照": false,
   "配方文字": "1.0 M LiTFSI；LiNO3 1 %；DOL:DME = 1:1（体积比）",
   "表述编号": "ST2421",
   "证据句子": [
    "M0098"
   ],
   "标记": [
    "基准未写明",
    "温度默认"
   ]
  },
  "组分变化": "配方相同",
  "作者改动的组分": [],
  "特殊组分变化": [],
  "电解液相同但样品编号不同": true,
  "描述符": [],
  "物性": [],
  "条件": [
   {
    "条件": "正极含硫",
    "方向": "相近",
    "A": 59.6,
    "B": 59.6
   },
   {
    "条件": "倍率",
    "方向": "变高",
    "A": 1.0,
    "B": 0.5
   },
   {
    "条件": "温度",
    "方向": "相近",
    "A": 25.0,
    "B": 25.0
   },
   {
    "条件": "电池形式",
    "方向": "相同",
    "A": 0.0,
    "B": 0.0
   }
  ],
  "条件含默认值": [
   "温度默认"
  ],
  "性能": {
   "方向": "变低",
   "倍数": 0.8631,
   "倍数含义": "容量之比",
   "好于参照": false,
   "值A": 782.0,
   "值B": 906.0,
   "指标A": "比放电容量（基准未写明）",
   "指标B": "比放电容量（基准未写明）"
  },
  "表述文字": "【P230｜首圈容量｜同配方换条件】实验样 35 mg mL−1 CIPs，外加磁场实验（1.0 M LiTFSI；LiNO3 1 %；DOL:DME = 1:1（体积比），测试 T11）相对 实验样 正极侧CIPs 35 mg mL−1 / 负极侧基础电解液（1.0 M LiTFSI；LiNO3 1 %；DOL:DME = 1:1（体积比），测试 T04）｜组分变化：配方相同｜描述符：配方相同｜物性：两边没有都报告的｜条件：倍率 变高（含默认值：温度默认）｜性能：首圈容量 变低"
 },
 {
  "编号": "PC00786",
  "论文": "P230",
  "类别": "首圈容量",
  "比较类型": "同配方换条件",
  "A": {
   "测试": "T12",
   "测试名": "35 mg/mL CIPs+磁场 0.1 C",
   "配方": "F35M",
   "配方名": "35 mg mL−1 CIPs，外加磁场实验",
   "recipe": "RF35",
   "是否对照": false,
   "配方文字": "1.0 M LiTFSI；LiNO3 1 %；DOL:DME = 1:1（体积比）",
   "表述编号": "ST2428",
   "证据句子": [
    "M0149"
   ],
   "标记": [
    "基准未写明",
    "温度默认"
   ]
  },
  "B": {
   "测试": "T04",
   "测试名": "0.5 C长循环，无外加磁场",
   "配方": "F35",
   "配方名": "正极侧CIPs 35 mg mL−1 / 负极侧基础电解液",
   "recipe": "RF35",
   "是否对照": false,
   "配方文字": "1.0 M LiTFSI；LiNO3 1 %；DOL:DME = 1:1（体积比）",
   "表述编号": "ST2421",
   "证据句子": [
    "M0098"
   ],
   "标记": [
    "基准未写明",
    "温度默认"
   ]
  },
  "组分变化": "配方相同",
  "作者改动的组分": [],
  "特殊组分变化": [],
  "电解液相同但样品编号不同": true,
  "描述符": [],
  "物性": [],
  "条件": [
   {
    "条件": "正极含硫",
    "方向": "相近",
    "A": 59.6,
    "B": 59.6
   },
   {
    "条件": "倍率",
    "方向": "变低",
    "A": 0.1,
    "B": 0.5
   },
   {
    "条件": "温度",
    "方向": "相近",
    "A": 25.0,
    "B": 25.0
   },
   {
    "条件": "电池形式",
    "方向": "相同",
    "A": 0.0,
    "B": 0.0
   }
  ],
  "条件含默认值": [
   "温度默认"
  ],
  "性能": {
   "方向": "变高",
   "倍数": 1.5751,
   "倍数含义": "容量之比",
   "好于参照": true,
   "值A": 1427.0,
   "值B": 906.0,
   "指标A": "比放电容量（基准未写明）",
   "指标B": "比放电容量（基准未写明）"
  },
  "表述文字": "【P230｜首圈容量｜同配方换条件】实验样 35 mg mL−1 CIPs，外加磁场实验（1.0 M LiTFSI；LiNO3 1 %；DOL:DME = 1:1（体积比），测试 T12）相对 实验样 正极侧CIPs 35 mg mL−1 / 负极侧基础电解液（1.0 M LiTFSI；LiNO3 1 %；DOL:DME = 1:1（体积比），测试 T04）｜组分变化：配方相同｜描述符：配方相同｜物性：两边没有都报告的｜条件：倍率 变低（含默认值：温度默认）｜性能：首圈容量 变高"
 },
 {
  "编号": "PC00787",
  "论文": "P230",
  "类别": "首圈容量",
  "比较类型": "同配方换条件",
  "A": {
   "测试": "T11",
   "测试名": "35 mg/mL CIPs+磁场 1 C",
   "配方": "F35M",
   "配方名": "35 mg mL−1 CIPs，外加磁场实验",
   "recipe": "RF35",
   "是否对照": false,
   "配方文字": "1.0 M LiTFSI；LiNO3 1 %；DOL:DME = 1:1（体积比）",
   "表述编号": "ST2427",
   "证据句子": [
    "M0157"
   ],
   "标记": [
    "基准未写明",
    "温度默认"
   ]
  },
  "B": {
   "测试": "T10",
   "测试名": "35 mg/mL CIPs+磁场 0.5 C",
   "配方": "F35M",
   "配方名": "35 mg mL−1 CIPs，外加磁场实验",
   "recipe": "RF35",
   "是否对照": false,
   "配方文字": "1.0 M LiTFSI；LiNO3 1 %；DOL:DME = 1:1（体积比）",
   "表述编号": "ST2426",
   "证据句子": [
    "M0157"
   ],
   "标记": [
    "基准未写明",
    "温度默认"
   ]
  },
  "组分变化": "配方相同",
  "作者改动的组分": [],
  "特殊组分变化": [],
  "电解液相同但样品编号不同": false,
  "描述符": [],
  "物性": [],
  "条件": [
   {
    "条件": "正极含硫",
    "方向": "相近",
    "A": 59.6,
    "B": 59.6
   },
   {
    "条件": "倍率",
    "方向": "变高",
    "A": 1.0,
    "B": 0.5
   },
   {
    "条件": "温度",
    "方向": "相近",
    "A": 25.0,
    "B": 25.0
   },
   {
    "条件": "电池形式",
    "方向": "相同",
    "A": 0.0,
    "B": 0.0
   }
  ],
  "条件含默认值": [
   "温度默认"
  ],
  "性能": {
   "方向": "变低",
   "倍数": 0.904,
   "倍数含义": "容量之比",
   "好于参照": false,
   "值A": 782.0,
   "值B": 865.0,
   "指标A": "比放电容量（基准未写明）",
   "指标B": "比放电容量（基准未写明）"
  },
  "表述文字": "【P230｜首圈容量｜同配方换条件】实验样 35 mg mL−1 CIPs，外加磁场实验（1.0 M LiTFSI；LiNO3 1 %；DOL:DME = 1:1（体积比），测试 T11）相对 实验样 35 mg mL−1 CIPs，外加磁场实验（1.0 M LiTFSI；LiNO3 1 %；DOL:DME = 1:1（体积比），测试 T10）｜组分变化：配方相同｜描述符：配方相同｜物性：两边没有都报告的｜条件：倍率 变高（含默认值：温度默认）｜性能：首圈容量 变低"
 },
 {
  "编号": "PC00788",
  "论文": "P230",
  "类别": "首圈容量",
  "比较类型": "同配方换条件",
  "A": {
   "测试": "T12",
   "测试名": "35 mg/mL CIPs+磁场 0.1 C",
   "配方": "F35M",
   "配方名": "35 mg mL−1 CIPs，外加磁场实验",
   "recipe": "RF35",
   "是否对照": false,
   "配方文字": "1.0 M LiTFSI；LiNO3 1 %；DOL:DME = 1:1（体积比）",
   "表述编号": "ST2428",
   "证据句子": [
    "M0149"
   ],
   "标记": [
    "基准未写明",
    "温度默认"
   ]
  },
  "B": {
   "测试": "T10",
   "测试名": "35 mg/mL CIPs+磁场 0.5 C",
   "配方": "F35M",
   "配方名": "35 mg mL−1 CIPs，外加磁场实验",
   "recipe": "RF35",
   "是否对照": false,
   "配方文字": "1.0 M LiTFSI；LiNO3 1 %；DOL:DME = 1:1（体积比）",
   "表述编号": "ST2426",
   "证据句子": [
    "M0157"
   ],
   "标记": [
    "基准未写明",
    "温度默认"
   ]
  },
  "组分变化": "配方相同",
  "作者改动的组分": [],
  "特殊组分变化": [],
  "电解液相同但样品编号不同": false,
  "描述符": [],
  "物性": [],
  "条件": [
   {
    "条件": "正极含硫",
    "方向": "相近",
    "A": 59.6,
    "B": 59.6
   },
   {
    "条件": "倍率",
    "方向": "变低",
    "A": 0.1,
    "B": 0.5
   },
   {
    "条件": "温度",
    "方向": "相近",
    "A": 25.0,
    "B": 25.0
   },
   {
    "条件": "电池形式",
    "方向": "相同",
    "A": 0.0,
    "B": 0.0
   }
  ],
  "条件含默认值": [
   "温度默认"
  ],
  "性能": {
   "方向": "变高",
   "倍数": 1.6497,
   "倍数含义": "容量之比",
   "好于参照": true,
   "值A": 1427.0,
   "值B": 865.0,
   "指标A": "比放电容量（基准未写明）",
   "指标B": "比放电容量（基准未写明）"
  },
  "表述文字": "【P230｜首圈容量｜同配方换条件】实验样 35 mg mL−1 CIPs，外加磁场实验（1.0 M LiTFSI；LiNO3 1 %；DOL:DME = 1:1（体积比），测试 T12）相对 实验样 35 mg mL−1 CIPs，外加磁场实验（1.0 M LiTFSI；LiNO3 1 %；DOL:DME = 1:1（体积比），测试 T10）｜组分变化：配方相同｜描述符：配方相同｜物性：两边没有都报告的｜条件：倍率 变低（含默认值：温度默认）｜性能：首圈容量 变高"
 },
 {
  "编号": "PC00789",
  "论文": "P230",
  "类别": "首圈容量",
  "比较类型": "同配方换条件",
  "A": {
   "测试": "T12",
   "测试名": "35 mg/mL CIPs+磁场 0.1 C",
   "配方": "F35M",
   "配方名": "35 mg mL−1 CIPs，外加磁场实验",
   "recipe": "RF35",
   "是否对照": false,
   "配方文字": "1.0 M LiTFSI；LiNO3 1 %；DOL:DME = 1:1（体积比）",
   "表述编号": "ST2428",
   "证据句子": [
    "M0149"
   ],
   "标记": [
    "基准未写明",
    "温度默认"
   ]
  },
  "B": {
   "测试": "T11",
   "测试名": "35 mg/mL CIPs+磁场 1 C",
   "配方": "F35M",
   "配方名": "35 mg mL−1 CIPs，外加磁场实验",
   "recipe": "RF35",
   "是否对照": false,
   "配方文字": "1.0 M LiTFSI；LiNO3 1 %；DOL:DME = 1:1（体积比）",
   "表述编号": "ST2427",
   "证据句子": [
    "M0157"
   ],
   "标记": [
    "基准未写明",
    "温度默认"
   ]
  },
  "组分变化": "配方相同",
  "作者改动的组分": [],
  "特殊组分变化": [],
  "电解液相同但样品编号不同": false,
  "描述符": [],
  "物性": [],
  "条件": [
   {
    "条件": "正极含硫",
    "方向": "相近",
    "A": 59.6,
    "B": 59.6
   },
   {
    "条件": "倍率",
    "方向": "变低",
    "A": 0.1,
    "B": 1.0
   },
   {
    "条件": "温度",
    "方向": "相近",
    "A": 25.0,
    "B": 25.0
   },
   {
    "条件": "电池形式",
    "方向": "相同",
    "A": 0.0,
    "B": 0.0
   }
  ],
  "条件含默认值": [
   "温度默认"
  ],
  "性能": {
   "方向": "变高",
   "倍数": 1.8248,
   "倍数含义": "容量之比",
   "好于参照": true,
   "值A": 1427.0,
   "值B": 782.0,
   "指标A": "比放电容量（基准未写明）",
   "指标B": "比放电容量（基准未写明）"
  },
  "表述文字": "【P230｜首圈容量｜同配方换条件】实验样 35 mg mL−1 CIPs，外加磁场实验（1.0 M LiTFSI；LiNO3 1 %；DOL:DME = 1:1（体积比），测试 T12）相对 实验样 35 mg mL−1 CIPs，外加磁场实验（1.0 M LiTFSI；LiNO3 1 %；DOL:DME = 1:1（体积比），测试 T11）｜组分变化：配方相同｜描述符：配方相同｜物性：两边没有都报告的｜条件：倍率 变低（含默认值：温度默认）｜性能：首圈容量 变高"
 },
 {
  "编号": "PC00790",
  "论文": "P231",
  "类别": "首圈容量",
  "比较类型": "同测试换配方",
  "A": {
   "测试": "T1",
   "测试名": "0.1C初始放电及Q1/Q2分析",
   "配方": "F2",
   "配方名": "正极侧LiTFSI/G4=1.5/1",
   "recipe": "R2",
   "是否对照": false,
   "配方文字": "LiTFSI 1.5 mol；TEGDME（1 体积份）",
   "表述编号": "ST2432",
   "证据句子": [
    "M0065",
    "M0066"
   ],
   "标记": [
    "溶剂比例默认"
   ]
  },
  "B": {
   "测试": "T1",
   "测试名": "0.1C初始放电及Q1/Q2分析",
   "配方": "F1",
   "配方名": "正极侧LiTFSI/G4=1/1",
   "recipe": "R1",
   "是否对照": true,
   "配方文字": "LiTFSI 1 mol；TEGDME（1 体积份）",
   "表述编号": "ST2431",
   "证据句子": [
    "M0065",
    "M0066"
   ],
   "标记": [
    "溶剂比例默认"
   ]
  },
  "组分变化": "LiTFSI 1 mol（以G4=1 mol计） → 1.5 mol（以G4=1 mol计）",
  "作者改动的组分": [
   "LiTFSI"
  ],
  "特殊组分变化": [],
  "电解液相同但样品编号不同": false,
  "描述符": [],
  "物性": [],
  "条件": [
   {
    "条件": "E/S",
    "方向": "相近",
    "A": 17.5,
    "B": 17.5
   },
   {
    "条件": "硫载量",
    "方向": "相近",
    "A": 1.5,
    "B": 1.5
   },
   {
    "条件": "正极含硫",
    "方向": "相近",
    "A": 61.6,
    "B": 61.6
   },
   {
    "条件": "倍率",
    "方向": "相近",
    "A": 0.1,
    "B": 0.1
   },
   {
    "条件": "温度",
    "方向": "相近",
    "A": 120.0,
    "B": 120.0
   },
   {
    "条件": "电池形式",
    "方向": "相同",
    "A": 0.0,
    "B": 0.0
   }
  ],
  "条件含默认值": [
   "溶剂比例默认"
  ],
  "性能": {
   "方向": "相近",
   "倍数": 1.0143,
   "倍数含义": "容量之比",
   "好于参照": null,
   "值A": 990.0,
   "值B": 976.0,
   "指标A": "硫比放电容量",
   "指标B": "硫比放电容量"
  },
  "表述文字": "【P231｜首圈容量｜同测试换配方】实验样 正极侧LiTFSI/G4=1.5/1（LiTFSI 1.5 mol；TEGDME（1 体积份），测试 T1）相对 对比样 正极侧LiTFSI/G4=1/1（LiTFSI 1 mol；TEGDME（1 体积份），测试 T1）｜组分变化：LiTFSI 1 mol（以G4=1 mol计） → 1.5 mol（以G4=1 mol计）｜描述符：无变化｜物性：两边没有都报告的｜条件：相同（含默认值：溶剂比例默认）｜性能：首圈容量 相近"
 },
 {
  "编号": "PC00791",
  "论文": "P231",
  "类别": "首圈容量",
  "比较类型": "同测试换配方",
  "A": {
   "测试": "T1",
   "测试名": "0.1C初始放电及Q1/Q2分析",
   "配方": "F3",
   "配方名": "正极侧LiTFSI/G4=2/1",
   "recipe": "R3",
   "是否对照": false,
   "配方文字": "LiTFSI 2 mol；TEGDME（1 体积份）",
   "表述编号": "ST2433",
   "证据句子": [
    "M0065",
    "M0066"
   ],
   "标记": [
    "溶剂比例默认"
   ]
  },
  "B": {
   "测试": "T1",
   "测试名": "0.1C初始放电及Q1/Q2分析",
   "配方": "F1",
   "配方名": "正极侧LiTFSI/G4=1/1",
   "recipe": "R1",
   "是否对照": true,
   "配方文字": "LiTFSI 1 mol；TEGDME（1 体积份）",
   "表述编号": "ST2431",
   "证据句子": [
    "M0065",
    "M0066"
   ],
   "标记": [
    "溶剂比例默认"
   ]
  },
  "组分变化": "LiTFSI 1 mol（以G4=1 mol计） → 2 mol（以G4=1 mol计）",
  "作者改动的组分": [
   "LiTFSI"
  ],
  "特殊组分变化": [],
  "电解液相同但样品编号不同": false,
  "描述符": [],
  "物性": [],
  "条件": [
   {
    "条件": "E/S",
    "方向": "相近",
    "A": 17.5,
    "B": 17.5
   },
   {
    "条件": "硫载量",
    "方向": "相近",
    "A": 1.5,
    "B": 1.5
   },
   {
    "条件": "正极含硫",
    "方向": "相近",
    "A": 61.6,
    "B": 61.6
   },
   {
    "条件": "倍率",
    "方向": "相近",
    "A": 0.1,
    "B": 0.1
   },
   {
    "条件": "温度",
    "方向": "相近",
    "A": 120.0,
    "B": 120.0
   },
   {
    "条件": "电池形式",
    "方向": "相同",
    "A": 0.0,
    "B": 0.0
   }
  ],
  "条件含默认值": [
   "溶剂比例默认"
  ],
  "性能": {
   "方向": "变高",
   "倍数": 1.1281,
   "倍数含义": "容量之比",
   "好于参照": true,
   "值A": 1101.0,
   "值B": 976.0,
   "指标A": "硫比放电容量",
   "指标B": "硫比放电容量"
  },
  "表述文字": "【P231｜首圈容量｜同测试换配方】实验样 正极侧LiTFSI/G4=2/1（LiTFSI 2 mol；TEGDME（1 体积份），测试 T1）相对 对比样 正极侧LiTFSI/G4=1/1（LiTFSI 1 mol；TEGDME（1 体积份），测试 T1）｜组分变化：LiTFSI 1 mol（以G4=1 mol计） → 2 mol（以G4=1 mol计）｜描述符：无变化｜物性：两边没有都报告的｜条件：相同（含默认值：溶剂比例默认）｜性能：首圈容量 变高"
 },
 {
  "编号": "PC00792",
  "论文": "P231",
  "类别": "首圈容量",
  "比较类型": "同测试换配方",
  "A": {
   "测试": "T1",
   "测试名": "0.1C初始放电及Q1/Q2分析",
   "配方": "F4",
   "配方名": "正极侧LiTFSI/G4=2.5/1",
   "recipe": "R4",
   "是否对照": false,
   "配方文字": "LiTFSI 2.5 mol；TEGDME（1 体积份）",
   "表述编号": "ST2434",
   "证据句子": [
    "M0065",
    "M0066"
   ],
   "标记": [
    "溶剂比例默认"
   ]
  },
  "B": {
   "测试": "T1",
   "测试名": "0.1C初始放电及Q1/Q2分析",
   "配方": "F1",
   "配方名": "正极侧LiTFSI/G4=1/1",
   "recipe": "R1",
   "是否对照": true,
   "配方文字": "LiTFSI 1 mol；TEGDME（1 体积份）",
   "表述编号": "ST2431",
   "证据句子": [
    "M0065",
    "M0066"
   ],
   "标记": [
    "溶剂比例默认"
   ]
  },
  "组分变化": "LiTFSI 1 mol（以G4=1 mol计） → 2.5 mol（以G4=1 mol计）",
  "作者改动的组分": [
   "LiTFSI"
  ],
  "特殊组分变化": [],
  "电解液相同但样品编号不同": false,
  "描述符": [],
  "物性": [],
  "条件": [
   {
    "条件": "E/S",
    "方向": "相近",
    "A": 17.5,
    "B": 17.5
   },
   {
    "条件": "硫载量",
    "方向": "相近",
    "A": 1.5,
    "B": 1.5
   },
   {
    "条件": "正极含硫",
    "方向": "相近",
    "A": 61.6,
    "B": 61.6
   },
   {
    "条件": "倍率",
    "方向": "相近",
    "A": 0.1,
    "B": 0.1
   },
   {
    "条件": "温度",
    "方向": "相近",
    "A": 120.0,
    "B": 120.0
   },
   {
    "条件": "电池形式",
    "方向": "相同",
    "A": 0.0,
    "B": 0.0
   }
  ],
  "条件含默认值": [
   "溶剂比例默认"
  ],
  "性能": {
   "方向": "变高",
   "倍数": 1.2029,
   "倍数含义": "容量之比",
   "好于参照": true,
   "值A": 1174.0,
   "值B": 976.0,
   "指标A": "硫比放电容量",
   "指标B": "硫比放电容量"
  },
  "表述文字": "【P231｜首圈容量｜同测试换配方】实验样 正极侧LiTFSI/G4=2.5/1（LiTFSI 2.5 mol；TEGDME（1 体积份），测试 T1）相对 对比样 正极侧LiTFSI/G4=1/1（LiTFSI 1 mol；TEGDME（1 体积份），测试 T1）｜组分变化：LiTFSI 1 mol（以G4=1 mol计） → 2.5 mol（以G4=1 mol计）｜描述符：无变化｜物性：两边没有都报告的｜条件：相同（含默认值：溶剂比例默认）｜性能：首圈容量 变高"
 },
 {
  "编号": "PC00793",
  "论文": "P231",
  "类别": "首圈容量",
  "比较类型": "同配方换条件",
  "A": {
   "测试": "T2",
   "测试名": "0.5C循环性能",
   "配方": "F1",
   "配方名": "正极侧LiTFSI/G4=1/1",
   "recipe": "R1",
   "是否对照": true,
   "配方文字": "LiTFSI 1 mol；TEGDME（1 体积份）",
   "表述编号": "ST2437",
   "证据句子": [
    "M0079",
    "M0080"
   ],
   "标记": [
    "溶剂比例默认"
   ]
  },
  "B": {
   "测试": "T1",
   "测试名": "0.1C初始放电及Q1/Q2分析",
   "配方": "F1",
   "配方名": "正极侧LiTFSI/G4=1/1",
   "recipe": "R1",
   "是否对照": true,
   "配方文字": "LiTFSI 1 mol；TEGDME（1 体积份）",
   "表述编号": "ST2431",
   "证据句子": [
    "M0065",
    "M0066"
   ],
   "标记": [
    "溶剂比例默认"
   ]
  },
  "组分变化": "配方相同",
  "作者改动的组分": [],
  "特殊组分变化": [],
  "电解液相同但样品编号不同": false,
  "描述符": [],
  "物性": [],
  "条件": [
   {
    "条件": "E/S",
    "方向": "相近",
    "A": 17.5,
    "B": 17.5
   },
   {
    "条件": "硫载量",
    "方向": "相近",
    "A": 1.5,
    "B": 1.5
   },
   {
    "条件": "正极含硫",
    "方向": "相近",
    "A": 61.6,
    "B": 61.6
   },
   {
    "条件": "倍率",
    "方向": "变高",
    "A": 0.5,
    "B": 0.1
   },
   {
    "条件": "温度",
    "方向": "相近",
    "A": 120.0,
    "B": 120.0
   },
   {
    "条件": "电池形式",
    "方向": "相同",
    "A": 0.0,
    "B": 0.0
   }
  ],
  "条件含默认值": [
   "溶剂比例默认"
  ],
  "性能": {
   "方向": "相近",
   "倍数": 1.0318,
   "倍数含义": "容量之比",
   "好于参照": null,
   "值A": 1007.0,
   "值B": 976.0,
   "指标A": "硫比放电容量",
   "指标B": "硫比放电容量"
  },
  "表述文字": "【P231｜首圈容量｜同配方换条件】对比样 正极侧LiTFSI/G4=1/1（LiTFSI 1 mol；TEGDME（1 体积份），测试 T2）相对 对比样 正极侧LiTFSI/G4=1/1（LiTFSI 1 mol；TEGDME（1 体积份），测试 T1）｜组分变化：配方相同｜描述符：配方相同｜物性：两边没有都报告的｜条件：倍率 变高（含默认值：溶剂比例默认）｜性能：首圈容量 相近"
 },
 {
  "编号": "PC00794",
  "论文": "P231",
  "类别": "首圈容量",
  "比较类型": "配方和条件都变",
  "A": {
   "测试": "T2",
   "测试名": "0.5C循环性能",
   "配方": "F4",
   "配方名": "正极侧LiTFSI/G4=2.5/1",
   "recipe": "R4",
   "是否对照": false,
   "配方文字": "LiTFSI 2.5 mol；TEGDME（1 体积份）",
   "表述编号": "ST2445",
   "证据句子": [
    "M0079",
    "M0080"
   ],
   "标记": [
    "溶剂比例默认"
   ]
  },
  "B": {
   "测试": "T1",
   "测试名": "0.1C初始放电及Q1/Q2分析",
   "配方": "F1",
   "配方名": "正极侧LiTFSI/G4=1/1",
   "recipe": "R1",
   "是否对照": true,
   "配方文字": "LiTFSI 1 mol；TEGDME（1 体积份）",
   "表述编号": "ST2431",
   "证据句子": [
    "M0065",
    "M0066"
   ],
   "标记": [
    "溶剂比例默认"
   ]
  },
  "组分变化": "LiTFSI 1 mol（以G4=1 mol计） → 2.5 mol（以G4=1 mol计）",
  "作者改动的组分": [
   "LiTFSI"
  ],
  "特殊组分变化": [],
  "电解液相同但样品编号不同": false,
  "描述符": [],
  "物性": [],
  "条件": [
   {
    "条件": "E/S",
    "方向": "相近",
    "A": 17.5,
    "B": 17.5
   },
   {
    "条件": "硫载量",
    "方向": "相近",
    "A": 1.5,
    "B": 1.5
   },
   {
    "条件": "正极含硫",
    "方向": "相近",
    "A": 61.6,
    "B": 61.6
   },
   {
    "条件": "倍率",
    "方向": "变高",
    "A": 0.5,
    "B": 0.1
   },
   {
    "条件": "温度",
    "方向": "相近",
    "A": 120.0,
    "B": 120.0
   },
   {
    "条件": "电池形式",
    "方向": "相同",
    "A": 0.0,
    "B": 0.0
   }
  ],
  "条件含默认值": [
   "溶剂比例默认"
  ],
  "性能": {
   "方向": "相近",
   "倍数": 1.0092,
   "倍数含义": "容量之比",
   "好于参照": null,
   "值A": 985.0,
   "值B": 976.0,
   "指标A": "硫比放电容量",
   "指标B": "硫比放电容量"
  },
  "表述文字": "【P231｜首圈容量｜配方和条件都变】实验样 正极侧LiTFSI/G4=2.5/1（LiTFSI 2.5 mol；TEGDME（1 体积份），测试 T2）相对 对比样 正极侧LiTFSI/G4=1/1（LiTFSI 1 mol；TEGDME（1 体积份），测试 T1）｜组分变化：LiTFSI 1 mol（以G4=1 mol计） → 2.5 mol（以G4=1 mol计）｜描述符：无变化｜物性：两边没有都报告的｜条件：倍率 变高（含默认值：溶剂比例默认）｜性能：首圈容量 相近"
 },
 {
  "编号": "PC00795",
  "论文": "P231",
  "类别": "首圈容量",
  "比较类型": "同测试换配方",
  "A": {
   "测试": "T1",
   "测试名": "0.1C初始放电及Q1/Q2分析",
   "配方": "F3",
   "配方名": "正极侧LiTFSI/G4=2/1",
   "recipe": "R3",
   "是否对照": false,
   "配方文字": "LiTFSI 2 mol；TEGDME（1 体积份）",
   "表述编号": "ST2433",
   "证据句子": [
    "M0065",
    "M0066"
   ],
   "标记": [
    "溶剂比例默认"
   ]
  },
  "B": {
   "测试": "T1",
   "测试名": "0.1C初始放电及Q1/Q2分析",
   "配方": "F2",
   "配方名": "正极侧LiTFSI/G4=1.5/1",
   "recipe": "R2",
   "是否对照": false,
   "配方文字": "LiTFSI 1.5 mol；TEGDME（1 体积份）",
   "表述编号": "ST2432",
   "证据句子": [
    "M0065",
    "M0066"
   ],
   "标记": [
    "溶剂比例默认"
   ]
  },
  "组分变化": "LiTFSI 1.5 mol（以G4=1 mol计） → 2 mol（以G4=1 mol计）",
  "作者改动的组分": [
   "LiTFSI"
  ],
  "特殊组分变化": [],
  "电解液相同但样品编号不同": false,
  "描述符": [],
  "物性": [],
  "条件": [
   {
    "条件": "E/S",
    "方向": "相近",
    "A": 17.5,
    "B": 17.5
   },
   {
    "条件": "硫载量",
    "方向": "相近",
    "A": 1.5,
    "B": 1.5
   },
   {
    "条件": "正极含硫",
    "方向": "相近",
    "A": 61.6,
    "B": 61.6
   },
   {
    "条件": "倍率",
    "方向": "相近",
    "A": 0.1,
    "B": 0.1
   },
   {
    "条件": "温度",
    "方向": "相近",
    "A": 120.0,
    "B": 120.0
   },
   {
    "条件": "电池形式",
    "方向": "相同",
    "A": 0.0,
    "B": 0.0
   }
  ],
  "条件含默认值": [
   "溶剂比例默认"
  ],
  "性能": {
   "方向": "变高",
   "倍数": 1.1121,
   "倍数含义": "容量之比",
   "好于参照": true,
   "值A": 1101.0,
   "值B": 990.0,
   "指标A": "硫比放电容量",
   "指标B": "硫比放电容量"
  },
  "表述文字": "【P231｜首圈容量｜同测试换配方】实验样 正极侧LiTFSI/G4=2/1（LiTFSI 2 mol；TEGDME（1 体积份），测试 T1）相对 实验样 正极侧LiTFSI/G4=1.5/1（LiTFSI 1.5 mol；TEGDME（1 体积份），测试 T1）｜组分变化：LiTFSI 1.5 mol（以G4=1 mol计） → 2 mol（以G4=1 mol计）｜描述符：无变化｜物性：两边没有都报告的｜条件：相同（含默认值：溶剂比例默认）｜性能：首圈容量 变高"
 },
 {
  "编号": "PC00796",
  "论文": "P231",
  "类别": "首圈容量",
  "比较类型": "同测试换配方",
  "A": {
   "测试": "T1",
   "测试名": "0.1C初始放电及Q1/Q2分析",
   "配方": "F4",
   "配方名": "正极侧LiTFSI/G4=2.5/1",
   "recipe": "R4",
   "是否对照": false,
   "配方文字": "LiTFSI 2.5 mol；TEGDME（1 体积份）",
   "表述编号": "ST2434",
   "证据句子": [
    "M0065",
    "M0066"
   ],
   "标记": [
    "溶剂比例默认"
   ]
  },
  "B": {
   "测试": "T1",
   "测试名": "0.1C初始放电及Q1/Q2分析",
   "配方": "F2",
   "配方名": "正极侧LiTFSI/G4=1.5/1",
   "recipe": "R2",
   "是否对照": false,
   "配方文字": "LiTFSI 1.5 mol；TEGDME（1 体积份）",
   "表述编号": "ST2432",
   "证据句子": [
    "M0065",
    "M0066"
   ],
   "标记": [
    "溶剂比例默认"
   ]
  },
  "组分变化": "LiTFSI 1.5 mol（以G4=1 mol计） → 2.5 mol（以G4=1 mol计）",
  "作者改动的组分": [
   "LiTFSI"
  ],
  "特殊组分变化": [],
  "电解液相同但样品编号不同": false,
  "描述符": [],
  "物性": [],
  "条件": [
   {
    "条件": "E/S",
    "方向": "相近",
    "A": 17.5,
    "B": 17.5
   },
   {
    "条件": "硫载量",
    "方向": "相近",
    "A": 1.5,
    "B": 1.5
   },
   {
    "条件": "正极含硫",
    "方向": "相近",
    "A": 61.6,
    "B": 61.6
   },
   {
    "条件": "倍率",
    "方向": "相近",
    "A": 0.1,
    "B": 0.1
   },
   {
    "条件": "温度",
    "方向": "相近",
    "A": 120.0,
    "B": 120.0
   },
   {
    "条件": "电池形式",
    "方向": "相同",
    "A": 0.0,
    "B": 0.0
   }
  ],
  "条件含默认值": [
   "溶剂比例默认"
  ],
  "性能": {
   "方向": "变高",
   "倍数": 1.1859,
   "倍数含义": "容量之比",
   "好于参照": true,
   "值A": 1174.0,
   "值B": 990.0,
   "指标A": "硫比放电容量",
   "指标B": "硫比放电容量"
  },
  "表述文字": "【P231｜首圈容量｜同测试换配方】实验样 正极侧LiTFSI/G4=2.5/1（LiTFSI 2.5 mol；TEGDME（1 体积份），测试 T1）相对 实验样 正极侧LiTFSI/G4=1.5/1（LiTFSI 1.5 mol；TEGDME（1 体积份），测试 T1）｜组分变化：LiTFSI 1.5 mol（以G4=1 mol计） → 2.5 mol（以G4=1 mol计）｜描述符：无变化｜物性：两边没有都报告的｜条件：相同（含默认值：溶剂比例默认）｜性能：首圈容量 变高"
 },
 {
  "编号": "PC00797",
  "论文": "P231",
  "类别": "首圈容量",
  "比较类型": "配方和条件都变",
  "A": {
   "测试": "T1",
   "测试名": "0.1C初始放电及Q1/Q2分析",
   "配方": "F2",
   "配方名": "正极侧LiTFSI/G4=1.5/1",
   "recipe": "R2",
   "是否对照": false,
   "配方文字": "LiTFSI 1.5 mol；TEGDME（1 体积份）",
   "表述编号": "ST2432",
   "证据句子": [
    "M0065",
    "M0066"
   ],
   "标记": [
    "溶剂比例默认"
   ]
  },
  "B": {
   "测试": "T2",
   "测试名": "0.5C循环性能",
   "配方": "F1",
   "配方名": "正极侧LiTFSI/G4=1/1",
   "recipe": "R1",
   "是否对照": true,
   "配方文字": "LiTFSI 1 mol；TEGDME（1 体积份）",
   "表述编号": "ST2437",
   "证据句子": [
    "M0079",
    "M0080"
   ],
   "标记": [
    "溶剂比例默认"
   ]
  },
  "组分变化": "LiTFSI 1 mol（以G4=1 mol计） → 1.5 mol（以G4=1 mol计）",
  "作者改动的组分": [
   "LiTFSI"
  ],
  "特殊组分变化": [],
  "电解液相同但样品编号不同": false,
  "描述符": [],
  "物性": [],
  "条件": [
   {
    "条件": "E/S",
    "方向": "相近",
    "A": 17.5,
    "B": 17.5
   },
   {
    "条件": "硫载量",
    "方向": "相近",
    "A": 1.5,
    "B": 1.5
   },
   {
    "条件": "正极含硫",
    "方向": "相近",
    "A": 61.6,
    "B": 61.6
   },
   {
    "条件": "倍率",
    "方向": "变低",
    "A": 0.1,
    "B": 0.5
   },
   {
    "条件": "温度",
    "方向": "相近",
    "A": 120.0,
    "B": 120.0
   },
   {
    "条件": "电池形式",
    "方向": "相同",
    "A": 0.0,
    "B": 0.0
   }
  ],
  "条件含默认值": [
   "溶剂比例默认"
  ],
  "性能": {
   "方向": "相近",
   "倍数": 0.9831,
   "倍数含义": "容量之比",
   "好于参照": null,
   "值A": 990.0,
   "值B": 1007.0,
   "指标A": "硫比放电容量",
   "指标B": "硫比放电容量"
  },
  "表述文字": "【P231｜首圈容量｜配方和条件都变】实验样 正极侧LiTFSI/G4=1.5/1（LiTFSI 1.5 mol；TEGDME（1 体积份），测试 T1）相对 对比样 正极侧LiTFSI/G4=1/1（LiTFSI 1 mol；TEGDME（1 体积份），测试 T2）｜组分变化：LiTFSI 1 mol（以G4=1 mol计） → 1.5 mol（以G4=1 mol计）｜描述符：无变化｜物性：两边没有都报告的｜条件：倍率 变低（含默认值：溶剂比例默认）｜性能：首圈容量 相近"
 },
 {
  "编号": "PC00798",
  "论文": "P231",
  "类别": "首圈容量",
  "比较类型": "配方和条件都变",
  "A": {
   "测试": "T2",
   "测试名": "0.5C循环性能",
   "配方": "F4",
   "配方名": "正极侧LiTFSI/G4=2.5/1",
   "recipe": "R4",
   "是否对照": false,
   "配方文字": "LiTFSI 2.5 mol；TEGDME（1 体积份）",
   "表述编号": "ST2445",
   "证据句子": [
    "M0079",
    "M0080"
   ],
   "标记": [
    "溶剂比例默认"
   ]
  },
  "B": {
   "测试": "T1",
   "测试名": "0.1C初始放电及Q1/Q2分析",
   "配方": "F2",
   "配方名": "正极侧LiTFSI/G4=1.5/1",
   "recipe": "R2",
   "是否对照": false,
   "配方文字": "LiTFSI 1.5 mol；TEGDME（1 体积份）",
   "表述编号": "ST2432",
   "证据句子": [
    "M0065",
    "M0066"
   ],
   "标记": [
    "溶剂比例默认"
   ]
  },
  "组分变化": "LiTFSI 1.5 mol（以G4=1 mol计） → 2.5 mol（以G4=1 mol计）",
  "作者改动的组分": [
   "LiTFSI"
  ],
  "特殊组分变化": [],
  "电解液相同但样品编号不同": false,
  "描述符": [],
  "物性": [],
  "条件": [
   {
    "条件": "E/S",
    "方向": "相近",
    "A": 17.5,
    "B": 17.5
   },
   {
    "条件": "硫载量",
    "方向": "相近",
    "A": 1.5,
    "B": 1.5
   },
   {
    "条件": "正极含硫",
    "方向": "相近",
    "A": 61.6,
    "B": 61.6
   },
   {
    "条件": "倍率",
    "方向": "变高",
    "A": 0.5,
    "B": 0.1
   },
   {
    "条件": "温度",
    "方向": "相近",
    "A": 120.0,
    "B": 120.0
   },
   {
    "条件": "电池形式",
    "方向": "相同",
    "A": 0.0,
    "B": 0.0
   }
  ],
  "条件含默认值": [
   "溶剂比例默认"
  ],
  "性能": {
   "方向": "相近",
   "倍数": 0.9949,
   "倍数含义": "容量之比",
   "好于参照": null,
   "值A": 985.0,
   "值B": 990.0,
   "指标A": "硫比放电容量",
   "指标B": "硫比放电容量"
  },
  "表述文字": "【P231｜首圈容量｜配方和条件都变】实验样 正极侧LiTFSI/G4=2.5/1（LiTFSI 2.5 mol；TEGDME（1 体积份），测试 T2）相对 实验样 正极侧LiTFSI/G4=1.5/1（LiTFSI 1.5 mol；TEGDME（1 体积份），测试 T1）｜组分变化：LiTFSI 1.5 mol（以G4=1 mol计） → 2.5 mol（以G4=1 mol计）｜描述符：无变化｜物性：两边没有都报告的｜条件：倍率 变高（含默认值：溶剂比例默认）｜性能：首圈容量 相近"
 },
 {
  "编号": "PC00799",
  "论文": "P231",
  "类别": "首圈容量",
  "比较类型": "同测试换配方",
  "A": {
   "测试": "T1",
   "测试名": "0.1C初始放电及Q1/Q2分析",
   "配方": "F4",
   "配方名": "正极侧LiTFSI/G4=2.5/1",
   "recipe": "R4",
   "是否对照": false,
   "配方文字": "LiTFSI 2.5 mol；TEGDME（1 体积份）",
   "表述编号": "ST2434",
   "证据句子": [
    "M0065",
    "M0066"
   ],
   "标记": [
    "溶剂比例默认"
   ]
  },
  "B": {
   "测试": "T1",
   "测试名": "0.1C初始放电及Q1/Q2分析",
   "配方": "F3",
   "配方名": "正极侧LiTFSI/G4=2/1",
   "recipe": "R3",
   "是否对照": false,
   "配方文字": "LiTFSI 2 mol；TEGDME（1 体积份）",
   "表述编号": "ST2433",
   "证据句子": [
    "M0065",
    "M0066"
   ],
   "标记": [
    "溶剂比例默认"
   ]
  },
  "组分变化": "LiTFSI 2 mol（以G4=1 mol计） → 2.5 mol（以G4=1 mol计）",
  "作者改动的组分": [
   "LiTFSI"
  ],
  "特殊组分变化": [],
  "电解液相同但样品编号不同": false,
  "描述符": [],
  "物性": [],
  "条件": [
   {
    "条件": "E/S",
    "方向": "相近",
    "A": 17.5,
    "B": 17.5
   },
   {
    "条件": "硫载量",
    "方向": "相近",
    "A": 1.5,
    "B": 1.5
   },
   {
    "条件": "正极含硫",
    "方向": "相近",
    "A": 61.6,
    "B": 61.6
   },
   {
    "条件": "倍率",
    "方向": "相近",
    "A": 0.1,
    "B": 0.1
   },
   {
    "条件": "温度",
    "方向": "相近",
    "A": 120.0,
    "B": 120.0
   },
   {
    "条件": "电池形式",
    "方向": "相同",
    "A": 0.0,
    "B": 0.0
   }
  ],
  "条件含默认值": [
   "溶剂比例默认"
  ],
  "性能": {
   "方向": "变高",
   "倍数": 1.0663,
   "倍数含义": "容量之比",
   "好于参照": true,
   "值A": 1174.0,
   "值B": 1101.0,
   "指标A": "硫比放电容量",
   "指标B": "硫比放电容量"
  },
  "表述文字": "【P231｜首圈容量｜同测试换配方】实验样 正极侧LiTFSI/G4=2.5/1（LiTFSI 2.5 mol；TEGDME（1 体积份），测试 T1）相对 实验样 正极侧LiTFSI/G4=2/1（LiTFSI 2 mol；TEGDME（1 体积份），测试 T1）｜组分变化：LiTFSI 2 mol（以G4=1 mol计） → 2.5 mol（以G4=1 mol计）｜描述符：无变化｜物性：两边没有都报告的｜条件：相同（含默认值：溶剂比例默认）｜性能：首圈容量 变高"
 },
 {
  "编号": "PC00800",
  "论文": "P231",
  "类别": "首圈容量",
  "比较类型": "配方和条件都变",
  "A": {
   "测试": "T1",
   "测试名": "0.1C初始放电及Q1/Q2分析",
   "配方": "F3",
   "配方名": "正极侧LiTFSI/G4=2/1",
   "recipe": "R3",
   "是否对照": false,
   "配方文字": "LiTFSI 2 mol；TEGDME（1 体积份）",
   "表述编号": "ST2433",
   "证据句子": [
    "M0065",
    "M0066"
   ],
   "标记": [
    "溶剂比例默认"
   ]
  },
  "B": {
   "测试": "T2",
   "测试名": "0.5C循环性能",
   "配方": "F1",
   "配方名": "正极侧LiTFSI/G4=1/1",
   "recipe": "R1",
   "是否对照": true,
   "配方文字": "LiTFSI 1 mol；TEGDME（1 体积份）",
   "表述编号": "ST2437",
   "证据句子": [
    "M0079",
    "M0080"
   ],
   "标记": [
    "溶剂比例默认"
   ]
  },
  "组分变化": "LiTFSI 1 mol（以G4=1 mol计） → 2 mol（以G4=1 mol计）",
  "作者改动的组分": [
   "LiTFSI"
  ],
  "特殊组分变化": [],
  "电解液相同但样品编号不同": false,
  "描述符": [],
  "物性": [],
  "条件": [
   {
    "条件": "E/S",
    "方向": "相近",
    "A": 17.5,
    "B": 17.5
   },
   {
    "条件": "硫载量",
    "方向": "相近",
    "A": 1.5,
    "B": 1.5
   },
   {
    "条件": "正极含硫",
    "方向": "相近",
    "A": 61.6,
    "B": 61.6
   },
   {
    "条件": "倍率",
    "方向": "变低",
    "A": 0.1,
    "B": 0.5
   },
   {
    "条件": "温度",
    "方向": "相近",
    "A": 120.0,
    "B": 120.0
   },
   {
    "条件": "电池形式",
    "方向": "相同",
    "A": 0.0,
    "B": 0.0
   }
  ],
  "条件含默认值": [
   "溶剂比例默认"
  ],
  "性能": {
   "方向": "变高",
   "倍数": 1.0933,
   "倍数含义": "容量之比",
   "好于参照": true,
   "值A": 1101.0,
   "值B": 1007.0,
   "指标A": "硫比放电容量",
   "指标B": "硫比放电容量"
  },
  "表述文字": "【P231｜首圈容量｜配方和条件都变】实验样 正极侧LiTFSI/G4=2/1（LiTFSI 2 mol；TEGDME（1 体积份），测试 T1）相对 对比样 正极侧LiTFSI/G4=1/1（LiTFSI 1 mol；TEGDME（1 体积份），测试 T2）｜组分变化：LiTFSI 1 mol（以G4=1 mol计） → 2 mol（以G4=1 mol计）｜描述符：无变化｜物性：两边没有都报告的｜条件：倍率 变低（含默认值：溶剂比例默认）｜性能：首圈容量 变高"
 },
 {
  "编号": "PC00801",
  "论文": "P231",
  "类别": "首圈容量",
  "比较类型": "配方和条件都变",
  "A": {
   "测试": "T2",
   "测试名": "0.5C循环性能",
   "配方": "F4",
   "配方名": "正极侧LiTFSI/G4=2.5/1",
   "recipe": "R4",
   "是否对照": false,
   "配方文字": "LiTFSI 2.5 mol；TEGDME（1 体积份）",
   "表述编号": "ST2445",
   "证据句子": [
    "M0079",
    "M0080"
   ],
   "标记": [
    "溶剂比例默认"
   ]
  },
  "B": {
   "测试": "T1",
   "测试名": "0.1C初始放电及Q1/Q2分析",
   "配方": "F3",
   "配方名": "正极侧LiTFSI/G4=2/1",
   "recipe": "R3",
   "是否对照": false,
   "配方文字": "LiTFSI 2 mol；TEGDME（1 体积份）",
   "表述编号": "ST2433",
   "证据句子": [
    "M0065",
    "M0066"
   ],
   "标记": [
    "溶剂比例默认"
   ]
  },
  "组分变化": "LiTFSI 2 mol（以G4=1 mol计） → 2.5 mol（以G4=1 mol计）",
  "作者改动的组分": [
   "LiTFSI"
  ],
  "特殊组分变化": [],
  "电解液相同但样品编号不同": false,
  "描述符": [],
  "物性": [],
  "条件": [
   {
    "条件": "E/S",
    "方向": "相近",
    "A": 17.5,
    "B": 17.5
   },
   {
    "条件": "硫载量",
    "方向": "相近",
    "A": 1.5,
    "B": 1.5
   },
   {
    "条件": "正极含硫",
    "方向": "相近",
    "A": 61.6,
    "B": 61.6
   },
   {
    "条件": "倍率",
    "方向": "变高",
    "A": 0.5,
    "B": 0.1
   },
   {
    "条件": "温度",
    "方向": "相近",
    "A": 120.0,
    "B": 120.0
   },
   {
    "条件": "电池形式",
    "方向": "相同",
    "A": 0.0,
    "B": 0.0
   }
  ],
  "条件含默认值": [
   "溶剂比例默认"
  ],
  "性能": {
   "方向": "变低",
   "倍数": 0.8946,
   "倍数含义": "容量之比",
   "好于参照": false,
   "值A": 985.0,
   "值B": 1101.0,
   "指标A": "硫比放电容量",
   "指标B": "硫比放电容量"
  },
  "表述文字": "【P231｜首圈容量｜配方和条件都变】实验样 正极侧LiTFSI/G4=2.5/1（LiTFSI 2.5 mol；TEGDME（1 体积份），测试 T2）相对 实验样 正极侧LiTFSI/G4=2/1（LiTFSI 2 mol；TEGDME（1 体积份），测试 T1）｜组分变化：LiTFSI 2 mol（以G4=1 mol计） → 2.5 mol（以G4=1 mol计）｜描述符：无变化｜物性：两边没有都报告的｜条件：倍率 变高（含默认值：溶剂比例默认）｜性能：首圈容量 变低"
 },
 {
  "编号": "PC00802",
  "论文": "P231",
  "类别": "首圈容量",
  "比较类型": "配方和条件都变",
  "A": {
   "测试": "T1",
   "测试名": "0.1C初始放电及Q1/Q2分析",
   "配方": "F4",
   "配方名": "正极侧LiTFSI/G4=2.5/1",
   "recipe": "R4",
   "是否对照": false,
   "配方文字": "LiTFSI 2.5 mol；TEGDME（1 体积份）",
   "表述编号": "ST2434",
   "证据句子": [
    "M0065",
    "M0066"
   ],
   "标记": [
    "溶剂比例默认"
   ]
  },
  "B": {
   "测试": "T2",
   "测试名": "0.5C循环性能",
   "配方": "F1",
   "配方名": "正极侧LiTFSI/G4=1/1",
   "recipe": "R1",
   "是否对照": true,
   "配方文字": "LiTFSI 1 mol；TEGDME（1 体积份）",
   "表述编号": "ST2437",
   "证据句子": [
    "M0079",
    "M0080"
   ],
   "标记": [
    "溶剂比例默认"
   ]
  },
  "组分变化": "LiTFSI 1 mol（以G4=1 mol计） → 2.5 mol（以G4=1 mol计）",
  "作者改动的组分": [
   "LiTFSI"
  ],
  "特殊组分变化": [],
  "电解液相同但样品编号不同": false,
  "描述符": [],
  "物性": [],
  "条件": [
   {
    "条件": "E/S",
    "方向": "相近",
    "A": 17.5,
    "B": 17.5
   },
   {
    "条件": "硫载量",
    "方向": "相近",
    "A": 1.5,
    "B": 1.5
   },
   {
    "条件": "正极含硫",
    "方向": "相近",
    "A": 61.6,
    "B": 61.6
   },
   {
    "条件": "倍率",
    "方向": "变低",
    "A": 0.1,
    "B": 0.5
   },
   {
    "条件": "温度",
    "方向": "相近",
    "A": 120.0,
    "B": 120.0
   },
   {
    "条件": "电池形式",
    "方向": "相同",
    "A": 0.0,
    "B": 0.0
   }
  ],
  "条件含默认值": [
   "溶剂比例默认"
  ],
  "性能": {
   "方向": "变高",
   "倍数": 1.1658,
   "倍数含义": "容量之比",
   "好于参照": true,
   "值A": 1174.0,
   "值B": 1007.0,
   "指标A": "硫比放电容量",
   "指标B": "硫比放电容量"
  },
  "表述文字": "【P231｜首圈容量｜配方和条件都变】实验样 正极侧LiTFSI/G4=2.5/1（LiTFSI 2.5 mol；TEGDME（1 体积份），测试 T1）相对 对比样 正极侧LiTFSI/G4=1/1（LiTFSI 1 mol；TEGDME（1 体积份），测试 T2）｜组分变化：LiTFSI 1 mol（以G4=1 mol计） → 2.5 mol（以G4=1 mol计）｜描述符：无变化｜物性：两边没有都报告的｜条件：倍率 变低（含默认值：溶剂比例默认）｜性能：首圈容量 变高"
 },
 {
  "编号": "PC00803",
  "论文": "P231",
  "类别": "首圈容量",
  "比较类型": "同配方换条件",
  "A": {
   "测试": "T2",
   "测试名": "0.5C循环性能",
   "配方": "F4",
   "配方名": "正极侧LiTFSI/G4=2.5/1",
   "recipe": "R4",
   "是否对照": false,
   "配方文字": "LiTFSI 2.5 mol；TEGDME（1 体积份）",
   "表述编号": "ST2445",
   "证据句子": [
    "M0079",
    "M0080"
   ],
   "标记": [
    "溶剂比例默认"
   ]
  },
  "B": {
   "测试": "T1",
   "测试名": "0.1C初始放电及Q1/Q2分析",
   "配方": "F4",
   "配方名": "正极侧LiTFSI/G4=2.5/1",
   "recipe": "R4",
   "是否对照": false,
   "配方文字": "LiTFSI 2.5 mol；TEGDME（1 体积份）",
   "表述编号": "ST2434",
   "证据句子": [
    "M0065",
    "M0066"
   ],
   "标记": [
    "溶剂比例默认"
   ]
  },
  "组分变化": "配方相同",
  "作者改动的组分": [],
  "特殊组分变化": [],
  "电解液相同但样品编号不同": false,
  "描述符": [],
  "物性": [],
  "条件": [
   {
    "条件": "E/S",
    "方向": "相近",
    "A": 17.5,
    "B": 17.5
   },
   {
    "条件": "硫载量",
    "方向": "相近",
    "A": 1.5,
    "B": 1.5
   },
   {
    "条件": "正极含硫",
    "方向": "相近",
    "A": 61.6,
    "B": 61.6
   },
   {
    "条件": "倍率",
    "方向": "变高",
    "A": 0.5,
    "B": 0.1
   },
   {
    "条件": "温度",
    "方向": "相近",
    "A": 120.0,
    "B": 120.0
   },
   {
    "条件": "电池形式",
    "方向": "相同",
    "A": 0.0,
    "B": 0.0
   }
  ],
  "条件含默认值": [
   "溶剂比例默认"
  ],
  "性能": {
   "方向": "变低",
   "倍数": 0.839,
   "倍数含义": "容量之比",
   "好于参照": false,
   "值A": 985.0,
   "值B": 1174.0,
   "指标A": "硫比放电容量",
   "指标B": "硫比放电容量"
  },
  "表述文字": "【P231｜首圈容量｜同配方换条件】实验样 正极侧LiTFSI/G4=2.5/1（LiTFSI 2.5 mol；TEGDME（1 体积份），测试 T2）相对 实验样 正极侧LiTFSI/G4=2.5/1（LiTFSI 2.5 mol；TEGDME（1 体积份），测试 T1）｜组分变化：配方相同｜描述符：配方相同｜物性：两边没有都报告的｜条件：倍率 变高（含默认值：溶剂比例默认）｜性能：首圈容量 变低"
 },
 {
  "编号": "PC00804",
  "论文": "P231",
  "类别": "首圈容量",
  "比较类型": "同测试换配方",
  "A": {
   "测试": "T2",
   "测试名": "0.5C循环性能",
   "配方": "F4",
   "配方名": "正极侧LiTFSI/G4=2.5/1",
   "recipe": "R4",
   "是否对照": false,
   "配方文字": "LiTFSI 2.5 mol；TEGDME（1 体积份）",
   "表述编号": "ST2445",
   "证据句子": [
    "M0079",
    "M0080"
   ],
   "标记": [
    "溶剂比例默认"
   ]
  },
  "B": {
   "测试": "T2",
   "测试名": "0.5C循环性能",
   "配方": "F1",
   "配方名": "正极侧LiTFSI/G4=1/1",
   "recipe": "R1",
   "是否对照": true,
   "配方文字": "LiTFSI 1 mol；TEGDME（1 体积份）",
   "表述编号": "ST2437",
   "证据句子": [
    "M0079",
    "M0080"
   ],
   "标记": [
    "溶剂比例默认"
   ]
  },
  "组分变化": "LiTFSI 1 mol（以G4=1 mol计） → 2.5 mol（以G4=1 mol计）",
  "作者改动的组分": [
   "LiTFSI"
  ],
  "特殊组分变化": [],
  "电解液相同但样品编号不同": false,
  "描述符": [],
  "物性": [],
  "条件": [
   {
    "条件": "E/S",
    "方向": "相近",
    "A": 17.5,
    "B": 17.5
   },
   {
    "条件": "硫载量",
    "方向": "相近",
    "A": 1.5,
    "B": 1.5
   },
   {
    "条件": "正极含硫",
    "方向": "相近",
    "A": 61.6,
    "B": 61.6
   },
   {
    "条件": "倍率",
    "方向": "相近",
    "A": 0.5,
    "B": 0.5
   },
   {
    "条件": "温度",
    "方向": "相近",
    "A": 120.0,
    "B": 120.0
   },
   {
    "条件": "电池形式",
    "方向": "相同",
    "A": 0.0,
    "B": 0.0
   }
  ],
  "条件含默认值": [
   "溶剂比例默认"
  ],
  "性能": {
   "方向": "相近",
   "倍数": 0.9782,
   "倍数含义": "容量之比",
   "好于参照": null,
   "值A": 985.0,
   "值B": 1007.0,
   "指标A": "硫比放电容量",
   "指标B": "硫比放电容量"
  },
  "表述文字": "【P231｜首圈容量｜同测试换配方】实验样 正极侧LiTFSI/G4=2.5/1（LiTFSI 2.5 mol；TEGDME（1 体积份），测试 T2）相对 对比样 正极侧LiTFSI/G4=1/1（LiTFSI 1 mol；TEGDME（1 体积份），测试 T2）｜组分变化：LiTFSI 1 mol（以G4=1 mol计） → 2.5 mol（以G4=1 mol计）｜描述符：无变化｜物性：两边没有都报告的｜条件：相同（含默认值：溶剂比例默认）｜性能：首圈容量 相近"
 },
 {
  "编号": "PC00805",
  "论文": "P232",
  "类别": "每圈衰减率",
  "比较类型": "同配方换条件",
  "A": {
   "测试": "T18",
   "测试名": "KB–S 3.5 mg cm−2，-20°C，0.2C循环",
   "配方": "F01",
   "配方名": "LCE 0.1 M",
   "recipe": "R01",
   "是否对照": false,
   "配方文字": "0.1 M LiTFSI；1 (~0.2 M) wt.% LiNO3；DOL:DME = 1（与DME equal parts；比例基准未报告）:1（与DOL equal parts；比例基准未报告）（体积比）",
   "表述编号": "ST2490",
   "证据句子": [
    "M0116"
   ],
   "标记": [
    "LiNO3按质量分数换算",
    "溶剂比例默认",
    "由容量换算"
   ]
  },
  "B": {
   "测试": "T16",
   "测试名": "KB–S 2.5 mg cm−2，-20°C，0.2C循环",
   "配方": "F01",
   "配方名": "LCE 0.1 M",
   "recipe": "R01",
   "是否对照": false,
   "配方文字": "0.1 M LiTFSI；1 (~0.2 M) wt.% LiNO3；DOL:DME = 1（与DME equal parts；比例基准未报告）:1（与DOL equal parts；比例基准未报告）（体积比）",
   "表述编号": "ST2482",
   "证据句子": [
    "M0110"
   ],
   "标记": [
    "LiNO3按质量分数换算",
    "溶剂比例默认",
    "由容量换算"
   ]
  },
  "组分变化": "配方相同",
  "作者改动的组分": [],
  "特殊组分变化": [],
  "电解液相同但样品编号不同": false,
  "描述符": [],
  "物性": [
   {
    "物性": "离子电导率",
    "方向": "相近",
    "A": 1.83,
    "B": 1.83,
    "单位": "",
    "温度": 25.0
   },
   {
    "物性": "润湿性",
    "方向": "相近",
    "A": 13.5,
    "B": 13.5,
    "单位": "°",
    "温度": null
   }
  ],
  "条件": [
   {
    "条件": "E/S",
    "方向": "相近",
    "A": 15.0,
    "B": 15.0
   },
   {
    "条件": "硫载量",
    "方向": "变高",
    "A": 3.5,
    "B": 2.5
   },
   {
    "条件": "倍率",
    "方向": "相近",
    "A": 0.2,
    "B": 0.2
   },
   {
    "条件": "温度",
    "方向": "相近",
    "A": -20.0,
    "B": -20.0
   },
   {
    "条件": "电池形式",
    "方向": "相同",
    "A": 0.0,
    "B": 0.0
   },
   {
    "条件": "圈数",
    "方向": "相近",
    "A": 80,
    "B": 80
   }
  ],
  "条件含默认值": [
   "溶剂比例默认"
  ],
  "性能": {
   "方向": "变高",
   "倍数": 4.8485,
   "倍数含义": "每圈衰减率之比",
   "好于参照": false,
   "值A": 0.5015,
   "值B": 0.1034,
   "指标A": "每圈衰减率（%/圈，由比放电容量（基准未写明）换算）",
   "指标B": "每圈衰减率（%/圈，由比放电容量（基准未写明）换算）"
  },
  "表述文字": "【P232｜每圈衰减率｜同配方换条件】实验样 LCE 0.1 M（0.1 M LiTFSI；1 (~0.2 M) wt.% LiNO3；DOL:DME = 1（与DME equal parts；比例基准未报告）:1（与DOL equal parts；比例基准未报告）（体积比），测试 T18）相对 实验样 LCE 0.1 M（0.1 M LiTFSI；1 (~0.2 M) wt.% LiNO3；DOL:DME = 1（与DME equal parts；比例基准未报告）:1（与DOL equal parts；比例基准未报告）（体积比），测试 T16）｜组分变化：配方相同｜描述符：配方相同｜物性：离子电导率 相近；润湿性 相近｜条件：硫载量 变高（含默认值：溶剂比例默认）｜性能：每圈衰减率 变高"
 },
 {
  "编号": "PC00806",
  "论文": "P232",
  "类别": "首圈容量",
  "比较类型": "同测试换配方",
  "A": {
   "测试": "T01",
   "测试名": "G–S 1 mg cm−2，0°C，0.1C循环200圈",
   "配方": "F01",
   "配方名": "LCE 0.1 M",
   "recipe": "R01",
   "是否对照": false,
   "配方文字": "0.1 M LiTFSI；1 (~0.2 M) wt.% LiNO3；DOL:DME = 1（与DME equal parts；比例基准未报告）:1（与DOL equal parts；比例基准未报告）（体积比）",
   "表述编号": "ST2450",
   "证据句子": [
    "M0047"
   ],
   "标记": [
    "E/S默认",
    "LiNO3按质量分数换算",
    "基准未写明",
    "溶剂比例默认"
   ]
  },
  "B": {
   "测试": "T01",
   "测试名": "G–S 1 mg cm−2，0°C，0.1C循环200圈",
   "配方": "F02",
   "配方名": "SCE 1.0 M",
   "recipe": "R02",
   "是否对照": true,
   "配方文字": "1.0 M LiTFSI；1 (~0.2 M) wt.% LiNO3；DOL:DME = 1（与DME equal parts；比例基准未报告）:1（与DOL equal parts；比例基准未报告）（体积比）",
   "表述编号": "ST2453",
   "证据句子": [
    "M0048"
   ],
   "标记": [
    "E/S默认",
    "LiNO3按质量分数换算",
    "基准未写明",
    "溶剂比例默认"
   ]
  },
  "组分变化": "LiTFSI 1.0 M（SI Table S1明示 mol L−1） → 0.1 M（SI Table S1明示 mol L−1）",
  "作者改动的组分": [
   "LiTFSI"
  ],
  "特殊组分变化": [],
  "电解液相同但样品编号不同": false,
  "描述符": [
   {
    "描述符": "lnsites",
    "中文": "每个 Li⁺ 的配位位点",
    "组": "配位（醚氧）",
    "方向": "变高",
    "A": 97.6185,
    "B": 20.2625,
    "被动": false
   },
   {
    "描述符": "li",
    "中文": "Li⁺ 总浓度",
    "组": "盐用量",
    "方向": "变低",
    "A": 0.2457,
    "B": 1.1835,
    "被动": false
   },
   {
    "描述符": "salt",
    "中文": "主盐浓度",
    "组": "盐用量",
    "方向": "变低",
    "A": 0.1,
    "B": 1.0,
    "被动": false
   },
   {
    "描述符": "anF",
    "中文": "阴离子 F（每升）",
    "组": "盐用量",
    "方向": "变低",
    "A": 0.6,
    "B": 6.0,
    "被动": false
   },
   {
    "描述符": "anSO2",
    "中文": "阴离子磺酰（每升）",
    "组": "盐用量",
    "方向": "变低",
    "A": 0.2,
    "B": 2.0,
    "被动": false
   },
   {
    "描述符": "lino3",
    "中文": "LiNO₃ 浓度",
    "组": "LiNO₃",
    "方向": "变低",
    "A": 0.1457,
    "B": 0.1835,
    "被动": true
   }
  ],
  "物性": [
   {
    "物性": "离子电导率",
    "方向": "变低",
    "A": 1.83,
    "B": 12.14,
    "单位": "",
    "温度": 25.0
   },
   {
    "物性": "润湿性",
    "方向": "变低",
    "A": 13.5,
    "B": 21.3,
    "单位": "°",
    "温度": null
   }
  ],
  "条件": [
   {
    "条件": "E/S",
    "方向": "相近",
    "A": 44.21,
    "B": 44.21
   },
   {
    "条件": "硫载量",
    "方向": "相近",
    "A": 1.0,
    "B": 1.0
   },
   {
    "条件": "倍率",
    "方向": "相近",
    "A": 0.1,
    "B": 0.1
   },
   {
    "条件": "温度",
    "方向": "相近",
    "A": 0.0,
    "B": 0.0
   },
   {
    "条件": "电池形式",
    "方向": "相同",
    "A": 0.0,
    "B": 0.0
   }
  ],
  "条件含默认值": [
   "E/S默认",
   "溶剂比例默认"
  ],
  "性能": {
   "方向": "变高",
   "倍数": 2.9032,
   "倍数含义": "容量之比",
   "好于参照": true,
   "值A": 900.0,
   "值B": 310.0,
   "指标A": "比放电容量（基准未写明）",
   "指标B": "比放电容量（基准未写明）"
  },
  "表述文字": "【P232｜首圈容量｜同测试换配方】实验样 LCE 0.1 M（0.1 M LiTFSI；1 (~0.2 M) wt.% LiNO3；DOL:DME = 1（与DME equal parts；比例基准未报告）:1（与DOL equal parts；比例基准未报告）（体积比），测试 T01）相对 对比样 SCE 1.0 M（1.0 M LiTFSI；1 (~0.2 M) wt.% LiNO3；DOL:DME = 1（与DME equal parts；比例基准未报告）:1（与DOL equal parts；比例基准未报告）（体积比），测试 T01）｜组分变化：LiTFSI 1.0 M（SI Table S1明示 mol L−1） → 0.1 M（SI Table S1明示 mol L−1）｜描述符：每个 Li⁺ 的配位位点 变高；Li⁺ 总浓度 变低；主盐浓度 变低；阴离子 F（每升） 变低；阴离子磺酰（每升） 变低；LiNO₃ 浓度 变低（被动）｜物性：离子电导率 变低；润湿性 变低｜条件：相同（含默认值：E/S默认、溶剂比例默认）｜性能：首圈容量 变高"
 },
 {
  "编号": "PC00807",
