Repository: zhuonanli08/Li-S_Electrolyte_Conflicts

File: output/两两比较表述_313篇_v2_2026-11-07/比较表述.json (part 49 of 111)
[
  "论文": "P232",
  "类别": "首圈容量",
  "比较类型": "同配方换条件",
  "A": {
   "测试": "T16",
   "测试名": "KB–S 2.5 mg cm−2，-20°C，0.2C循环",
   "配方": "F01",
   "配方名": "LCE 0.1 M",
   "recipe": "R01",
   "是否对照": false,
   "配方文字": "0.1 M LiTFSI；1 (~0.2 M) wt.% LiNO3；DOL:DME = 1（与DME equal parts；比例基准未报告）:1（与DOL equal parts；比例基准未报告）（体积比）",
   "表述编号": "ST2481",
   "证据句子": [
    "M0107",
    "M0110"
   ],
   "标记": [
    "LiNO3按质量分数换算",
    "基准未写明",
    "溶剂比例默认"
   ]
  },
  "B": {
   "测试": "T01",
   "测试名": "G–S 1 mg cm−2，0°C，0.1C循环200圈",
   "配方": "F01",
   "配方名": "LCE 0.1 M",
   "recipe": "R01",
   "是否对照": false,
   "配方文字": "0.1 M LiTFSI；1 (~0.2 M) wt.% LiNO3；DOL:DME = 1（与DME equal parts；比例基准未报告）:1（与DOL equal parts；比例基准未报告）（体积比）",
   "表述编号": "ST2450",
   "证据句子": [
    "M0047"
   ],
   "标记": [
    "E/S默认",
    "LiNO3按质量分数换算",
    "基准未写明",
    "溶剂比例默认"
   ]
  },
  "组分变化": "配方相同",
  "作者改动的组分": [],
  "特殊组分变化": [],
  "电解液相同但样品编号不同": false,
  "描述符": [],
  "物性": [
   {
    "物性": "离子电导率",
    "方向": "相近",
    "A": 1.83,
    "B": 1.83,
    "单位": "",
    "温度": 25.0
   },
   {
    "物性": "润湿性",
    "方向": "相近",
    "A": 13.5,
    "B": 13.5,
    "单位": "°",
    "温度": null
   }
  ],
  "条件": [
   {
    "条件": "E/S",
    "方向": "变低",
    "A": 15.0,
    "B": 44.21
   },
   {
    "条件": "硫载量",
    "方向": "变高",
    "A": 2.5,
    "B": 1.0
   },
   {
    "条件": "倍率",
    "方向": "变高",
    "A": 0.2,
    "B": 0.1
   },
   {
    "条件": "温度",
    "方向": "变低",
    "A": -20.0,
    "B": 0.0
   },
   {
    "条件": "电池形式",
    "方向": "相同",
    "A": 0.0,
    "B": 0.0
   }
  ],
  "条件含默认值": [
   "E/S默认",
   "溶剂比例默认"
  ],
  "性能": {
   "方向": "变低",
   "倍数": 0.79,
   "倍数含义": "容量之比",
   "好于参照": false,
   "值A": 711.0,
   "值B": 900.0,
   "指标A": "比放电容量（基准未写明）",
   "指标B": "比放电容量（基准未写明）"
  },
  "表述文字": "【P232｜首圈容量｜同配方换条件】实验样 LCE 0.1 M（0.1 M LiTFSI；1 (~0.2 M) wt.% LiNO3；DOL:DME = 1（与DME equal parts；比例基准未报告）:1（与DOL equal parts；比例基准未报告）（体积比），测试 T16）相对 实验样 LCE 0.1 M（0.1 M LiTFSI；1 (~0.2 M) wt.% LiNO3；DOL:DME = 1（与DME equal parts；比例基准未报告）:1（与DOL equal parts；比例基准未报告）（体积比），测试 T01）｜组分变化：配方相同｜描述符：配方相同｜物性：离子电导率 相近；润湿性 相近｜条件：E/S 变低；硫载量 变高；倍率 变高；温度 变低（含默认值：E/S默认、溶剂比例默认）｜性能：首圈容量 变低"
 },
 {
  "编号": "PC00808",
  "论文": "P232",
  "类别": "首圈容量",
  "比较类型": "配方和条件都变",
  "A": {
   "测试": "T01",
   "测试名": "G–S 1 mg cm−2，0°C，0.1C循环200圈",
   "配方": "F01",
   "配方名": "LCE 0.1 M",
   "recipe": "R01",
   "是否对照": false,
   "配方文字": "0.1 M LiTFSI；1 (~0.2 M) wt.% LiNO3；DOL:DME = 1（与DME equal parts；比例基准未报告）:1（与DOL equal parts；比例基准未报告）（体积比）",
   "表述编号": "ST2450",
   "证据句子": [
    "M0047"
   ],
   "标记": [
    "E/S默认",
    "LiNO3按质量分数换算",
    "基准未写明",
    "溶剂比例默认"
   ]
  },
  "B": {
   "测试": "T16",
   "测试名": "KB–S 2.5 mg cm−2，-20°C，0.2C循环",
   "配方": "F02",
   "配方名": "SCE 1.0 M",
   "recipe": "R02",
   "是否对照": true,
   "配方文字": "1.0 M LiTFSI；1 (~0.2 M) wt.% LiNO3；DOL:DME = 1（与DME equal parts；比例基准未报告）:1（与DOL equal parts；比例基准未报告）（体积比）",
   "表述编号": "ST2483",
   "证据句子": [
    "M0107",
    "M0110"
   ],
   "标记": [
    "LiNO3按质量分数换算",
    "基准未写明",
    "溶剂比例默认"
   ]
  },
  "组分变化": "LiTFSI 1.0 M（SI Table S1明示 mol L−1） → 0.1 M（SI Table S1明示 mol L−1）",
  "作者改动的组分": [
   "LiTFSI"
  ],
  "特殊组分变化": [],
  "电解液相同但样品编号不同": false,
  "描述符": [
   {
    "描述符": "lnsites",
    "中文": "每个 Li⁺ 的配位位点",
    "组": "配位（醚氧）",
    "方向": "变高",
    "A": 97.6185,
    "B": 20.2625,
    "被动": false
   },
   {
    "描述符": "li",
    "中文": "Li⁺ 总浓度",
    "组": "盐用量",
    "方向": "变低",
    "A": 0.2457,
    "B": 1.1835,
    "被动": false
   },
   {
    "描述符": "salt",
    "中文": "主盐浓度",
    "组": "盐用量",
    "方向": "变低",
    "A": 0.1,
    "B": 1.0,
    "被动": false
   },
   {
    "描述符": "anF",
    "中文": "阴离子 F（每升）",
    "组": "盐用量",
    "方向": "变低",
    "A": 0.6,
    "B": 6.0,
    "被动": false
   },
   {
    "描述符": "anSO2",
    "中文": "阴离子磺酰（每升）",
    "组": "盐用量",
    "方向": "变低",
    "A": 0.2,
    "B": 2.0,
    "被动": false
   },
   {
    "描述符": "lino3",
    "中文": "LiNO₃ 浓度",
    "组": "LiNO₃",
    "方向": "变低",
    "A": 0.1457,
    "B": 0.1835,
    "被动": true
   }
  ],
  "物性": [
   {
    "物性": "离子电导率",
    "方向": "变低",
    "A": 1.83,
    "B": 12.14,
    "单位": "",
    "温度": 25.0
   },
   {
    "物性": "润湿性",
    "方向": "变低",
    "A": 13.5,
    "B": 21.3,
    "单位": "°",
    "温度": null
   }
  ],
  "条件": [
   {
    "条件": "E/S",
    "方向": "变高",
    "A": 44.21,
    "B": 15.0
   },
   {
    "条件": "硫载量",
    "方向": "变低",
    "A": 1.0,
    "B": 2.5
   },
   {
    "条件": "倍率",
    "方向": "变低",
    "A": 0.1,
    "B": 0.2
   },
   {
    "条件": "温度",
    "方向": "变高",
    "A": 0.0,
    "B": -20.0
   },
   {
    "条件": "电池形式",
    "方向": "相同",
    "A": 0.0,
    "B": 0.0
   }
  ],
  "条件含默认值": [
   "E/S默认",
   "溶剂比例默认"
  ],
  "性能": {
   "方向": "变高",
   "倍数": 4.5,
   "倍数含义": "容量之比",
   "好于参照": true,
   "值A": 900.0,
   "值B": 200.0,
   "指标A": "比放电容量（基准未写明）",
   "指标B": "比放电容量（基准未写明）"
  },
  "表述文字": "【P232｜首圈容量｜配方和条件都变】实验样 LCE 0.1 M（0.1 M LiTFSI；1 (~0.2 M) wt.% LiNO3；DOL:DME = 1（与DME equal parts；比例基准未报告）:1（与DOL equal parts；比例基准未报告）（体积比），测试 T01）相对 对比样 SCE 1.0 M（1.0 M LiTFSI；1 (~0.2 M) wt.% LiNO3；DOL:DME = 1（与DME equal parts；比例基准未报告）:1（与DOL equal parts；比例基准未报告）（体积比），测试 T16）｜组分变化：LiTFSI 1.0 M（SI Table S1明示 mol L−1） → 0.1 M（SI Table S1明示 mol L−1）｜描述符：每个 Li⁺ 的配位位点 变高；Li⁺ 总浓度 变低；主盐浓度 变低；阴离子 F（每升） 变低；阴离子磺酰（每升） 变低；LiNO₃ 浓度 变低（被动）｜物性：离子电导率 变低；润湿性 变低｜条件：E/S 变高；硫载量 变低；倍率 变低；温度 变高（含默认值：E/S默认、溶剂比例默认）｜性能：首圈容量 变高"
 },
 {
  "编号": "PC00809",
  "论文": "P232",
  "类别": "首圈容量",
  "比较类型": "同配方换条件",
  "A": {
   "测试": "T18",
   "测试名": "KB–S 3.5 mg cm−2，-20°C，0.2C循环",
   "配方": "F01",
   "配方名": "LCE 0.1 M",
   "recipe": "R01",
   "是否对照": false,
   "配方文字": "0.1 M LiTFSI；1 (~0.2 M) wt.% LiNO3；DOL:DME = 1（与DME equal parts；比例基准未报告）:1（与DOL equal parts；比例基准未报告）（体积比）",
   "表述编号": "ST2487",
   "证据句子": [
    "M0116"
   ],
   "标记": [
    "LiNO3按质量分数换算",
    "基准未写明",
    "溶剂比例默认"
   ]
  },
  "B": {
   "测试": "T01",
   "测试名": "G–S 1 mg cm−2，0°C，0.1C循环200圈",
   "配方": "F01",
   "配方名": "LCE 0.1 M",
   "recipe": "R01",
   "是否对照": false,
   "配方文字": "0.1 M LiTFSI；1 (~0.2 M) wt.% LiNO3；DOL:DME = 1（与DME equal parts；比例基准未报告）:1（与DOL equal parts；比例基准未报告）（体积比）",
   "表述编号": "ST2450",
   "证据句子": [
    "M0047"
   ],
   "标记": [
    "E/S默认",
    "LiNO3按质量分数换算",
    "基准未写明",
    "溶剂比例默认"
   ]
  },
  "组分变化": "配方相同",
  "作者改动的组分": [],
  "特殊组分变化": [],
  "电解液相同但样品编号不同": false,
  "描述符": [],
  "物性": [
   {
    "物性": "离子电导率",
    "方向": "相近",
    "A": 1.83,
    "B": 1.83,
    "单位": "",
    "温度": 25.0
   },
   {
    "物性": "润湿性",
    "方向": "相近",
    "A": 13.5,
    "B": 13.5,
    "单位": "°",
    "温度": null
   }
  ],
  "条件": [
   {
    "条件": "E/S",
    "方向": "变低",
    "A": 15.0,
    "B": 44.21
   },
   {
    "条件": "硫载量",
    "方向": "变高",
    "A": 3.5,
    "B": 1.0
   },
   {
    "条件": "倍率",
    "方向": "变高",
    "A": 0.2,
    "B": 0.1
   },
   {
    "条件": "温度",
    "方向": "变低",
    "A": -20.0,
    "B": 0.0
   },
   {
    "条件": "电池形式",
    "方向": "相同",
    "A": 0.0,
    "B": 0.0
   }
  ],
  "条件含默认值": [
   "E/S默认",
   "溶剂比例默认"
  ],
  "性能": {
   "方向": "变低",
   "倍数": 0.7081,
   "倍数含义": "容量之比",
   "好于参照": false,
   "值A": 637.3,
   "值B": 900.0,
   "指标A": "比放电容量（基准未写明）",
   "指标B": "比放电容量（基准未写明）"
  },
  "表述文字": "【P232｜首圈容量｜同配方换条件】实验样 LCE 0.1 M（0.1 M LiTFSI；1 (~0.2 M) wt.% LiNO3；DOL:DME = 1（与DME equal parts；比例基准未报告）:1（与DOL equal parts；比例基准未报告）（体积比），测试 T18）相对 实验样 LCE 0.1 M（0.1 M LiTFSI；1 (~0.2 M) wt.% LiNO3；DOL:DME = 1（与DME equal parts；比例基准未报告）:1（与DOL equal parts；比例基准未报告）（体积比），测试 T01）｜组分变化：配方相同｜描述符：配方相同｜物性：离子电导率 相近；润湿性 相近｜条件：E/S 变低；硫载量 变高；倍率 变高；温度 变低（含默认值：E/S默认、溶剂比例默认）｜性能：首圈容量 变低"
 },
 {
  "编号": "PC00810",
  "论文": "P232",
  "类别": "首圈容量",
  "比较类型": "配方和条件都变",
  "A": {
   "测试": "T16",
   "测试名": "KB–S 2.5 mg cm−2，-20°C，0.2C循环",
   "配方": "F01",
   "配方名": "LCE 0.1 M",
   "recipe": "R01",
   "是否对照": false,
   "配方文字": "0.1 M LiTFSI；1 (~0.2 M) wt.% LiNO3；DOL:DME = 1（与DME equal parts；比例基准未报告）:1（与DOL equal parts；比例基准未报告）（体积比）",
   "表述编号": "ST2481",
   "证据句子": [
    "M0107",
    "M0110"
   ],
   "标记": [
    "LiNO3按质量分数换算",
    "基准未写明",
    "溶剂比例默认"
   ]
  },
  "B": {
   "测试": "T01",
   "测试名": "G–S 1 mg cm−2，0°C，0.1C循环200圈",
   "配方": "F02",
   "配方名": "SCE 1.0 M",
   "recipe": "R02",
   "是否对照": true,
   "配方文字": "1.0 M LiTFSI；1 (~0.2 M) wt.% LiNO3；DOL:DME = 1（与DME equal parts；比例基准未报告）:1（与DOL equal parts；比例基准未报告）（体积比）",
   "表述编号": "ST2453",
   "证据句子": [
    "M0048"
   ],
   "标记": [
    "E/S默认",
    "LiNO3按质量分数换算",
    "基准未写明",
    "溶剂比例默认"
   ]
  },
  "组分变化": "LiTFSI 1.0 M（SI Table S1明示 mol L−1） → 0.1 M（SI Table S1明示 mol L−1）",
  "作者改动的组分": [
   "LiTFSI"
  ],
  "特殊组分变化": [],
  "电解液相同但样品编号不同": false,
  "描述符": [
   {
    "描述符": "lnsites",
    "中文": "每个 Li⁺ 的配位位点",
    "组": "配位（醚氧）",
    "方向": "变高",
    "A": 97.6185,
    "B": 20.2625,
    "被动": false
   },
   {
    "描述符": "li",
    "中文": "Li⁺ 总浓度",
    "组": "盐用量",
    "方向": "变低",
    "A": 0.2457,
    "B": 1.1835,
    "被动": false
   },
   {
    "描述符": "salt",
    "中文": "主盐浓度",
    "组": "盐用量",
    "方向": "变低",
    "A": 0.1,
    "B": 1.0,
    "被动": false
   },
   {
    "描述符": "anF",
    "中文": "阴离子 F（每升）",
    "组": "盐用量",
    "方向": "变低",
    "A": 0.6,
    "B": 6.0,
    "被动": false
   },
   {
    "描述符": "anSO2",
    "中文": "阴离子磺酰（每升）",
    "组": "盐用量",
    "方向": "变低",
    "A": 0.2,
    "B": 2.0,
    "被动": false
   },
   {
    "描述符": "lino3",
    "中文": "LiNO₃ 浓度",
    "组": "LiNO₃",
    "方向": "变低",
    "A": 0.1457,
    "B": 0.1835,
    "被动": true
   }
  ],
  "物性": [
   {
    "物性": "离子电导率",
    "方向": "变低",
    "A": 1.83,
    "B": 12.14,
    "单位": "",
    "温度": 25.0
   },
   {
    "物性": "润湿性",
    "方向": "变低",
    "A": 13.5,
    "B": 21.3,
    "单位": "°",
    "温度": null
   }
  ],
  "条件": [
   {
    "条件": "E/S",
    "方向": "变低",
    "A": 15.0,
    "B": 44.21
   },
   {
    "条件": "硫载量",
    "方向": "变高",
    "A": 2.5,
    "B": 1.0
   },
   {
    "条件": "倍率",
    "方向": "变高",
    "A": 0.2,
    "B": 0.1
   },
   {
    "条件": "温度",
    "方向": "变低",
    "A": -20.0,
    "B": 0.0
   },
   {
    "条件": "电池形式",
    "方向": "相同",
    "A": 0.0,
    "B": 0.0
   }
  ],
  "条件含默认值": [
   "E/S默认",
   "溶剂比例默认"
  ],
  "性能": {
   "方向": "变高",
   "倍数": 2.2935,
   "倍数含义": "容量之比",
   "好于参照": true,
   "值A": 711.0,
   "值B": 310.0,
   "指标A": "比放电容量（基准未写明）",
   "指标B": "比放电容量（基准未写明）"
  },
  "表述文字": "【P232｜首圈容量｜配方和条件都变】实验样 LCE 0.1 M（0.1 M LiTFSI；1 (~0.2 M) wt.% LiNO3；DOL:DME = 1（与DME equal parts；比例基准未报告）:1（与DOL equal parts；比例基准未报告）（体积比），测试 T16）相对 对比样 SCE 1.0 M（1.0 M LiTFSI；1 (~0.2 M) wt.% LiNO3；DOL:DME = 1（与DME equal parts；比例基准未报告）:1（与DOL equal parts；比例基准未报告）（体积比），测试 T01）｜组分变化：LiTFSI 1.0 M（SI Table S1明示 mol L−1） → 0.1 M（SI Table S1明示 mol L−1）｜描述符：每个 Li⁺ 的配位位点 变高；Li⁺ 总浓度 变低；主盐浓度 变低；阴离子 F（每升） 变低；阴离子磺酰（每升） 变低；LiNO₃ 浓度 变低（被动）｜物性：离子电导率 变低；润湿性 变低｜条件：E/S 变低；硫载量 变高；倍率 变高；温度 变低（含默认值：E/S默认、溶剂比例默认）｜性能：首圈容量 变高"
 },
 {
  "编号": "PC00811",
  "论文": "P232",
  "类别": "首圈容量",
  "比较类型": "同配方换条件",
  "A": {
   "测试": "T16",
   "测试名": "KB–S 2.5 mg cm−2，-20°C，0.2C循环",
   "配方": "F02",
   "配方名": "SCE 1.0 M",
   "recipe": "R02",
   "是否对照": true,
   "配方文字": "1.0 M LiTFSI；1 (~0.2 M) wt.% LiNO3；DOL:DME = 1（与DME equal parts；比例基准未报告）:1（与DOL equal parts；比例基准未报告）（体积比）",
   "表述编号": "ST2483",
   "证据句子": [
    "M0107",
    "M0110"
   ],
   "标记": [
    "LiNO3按质量分数换算",
    "基准未写明",
    "溶剂比例默认"
   ]
  },
  "B": {
   "测试": "T01",
   "测试名": "G–S 1 mg cm−2，0°C，0.1C循环200圈",
   "配方": "F02",
   "配方名": "SCE 1.0 M",
   "recipe": "R02",
   "是否对照": true,
   "配方文字": "1.0 M LiTFSI；1 (~0.2 M) wt.% LiNO3；DOL:DME = 1（与DME equal parts；比例基准未报告）:1（与DOL equal parts；比例基准未报告）（体积比）",
   "表述编号": "ST2453",
   "证据句子": [
    "M0048"
   ],
   "标记": [
    "E/S默认",
    "LiNO3按质量分数换算",
    "基准未写明",
    "溶剂比例默认"
   ]
  },
  "组分变化": "配方相同",
  "作者改动的组分": [],
  "特殊组分变化": [],
  "电解液相同但样品编号不同": false,
  "描述符": [],
  "物性": [
   {
    "物性": "离子电导率",
    "方向": "相近",
    "A": 12.14,
    "B": 12.14,
    "单位": "",
    "温度": 25.0
   },
   {
    "物性": "润湿性",
    "方向": "相近",
    "A": 21.3,
    "B": 21.3,
    "单位": "°",
    "温度": null
   }
  ],
  "条件": [
   {
    "条件": "E/S",
    "方向": "变低",
    "A": 15.0,
    "B": 44.21
   },
   {
    "条件": "硫载量",
    "方向": "变高",
    "A": 2.5,
    "B": 1.0
   },
   {
    "条件": "倍率",
    "方向": "变高",
    "A": 0.2,
    "B": 0.1
   },
   {
    "条件": "温度",
    "方向": "变低",
    "A": -20.0,
    "B": 0.0
   },
   {
    "条件": "电池形式",
    "方向": "相同",
    "A": 0.0,
    "B": 0.0
   }
  ],
  "条件含默认值": [
   "E/S默认",
   "溶剂比例默认"
  ],
  "性能": {
   "方向": "变低",
   "倍数": 0.6452,
   "倍数含义": "容量之比",
   "好于参照": false,
   "值A": 200.0,
   "值B": 310.0,
   "指标A": "比放电容量（基准未写明）",
   "指标B": "比放电容量（基准未写明）"
  },
  "表述文字": "【P232｜首圈容量｜同配方换条件】对比样 SCE 1.0 M（1.0 M LiTFSI；1 (~0.2 M) wt.% LiNO3；DOL:DME = 1（与DME equal parts；比例基准未报告）:1（与DOL equal parts；比例基准未报告）（体积比），测试 T16）相对 对比样 SCE 1.0 M（1.0 M LiTFSI；1 (~0.2 M) wt.% LiNO3；DOL:DME = 1（与DME equal parts；比例基准未报告）:1（与DOL equal parts；比例基准未报告）（体积比），测试 T01）｜组分变化：配方相同｜描述符：配方相同｜物性：离子电导率 相近；润湿性 相近｜条件：E/S 变低；硫载量 变高；倍率 变高；温度 变低（含默认值：E/S默认、溶剂比例默认）｜性能：首圈容量 变低"
 },
 {
  "编号": "PC00812",
  "论文": "P232",
  "类别": "首圈容量",
  "比较类型": "配方和条件都变",
  "A": {
   "测试": "T18",
   "测试名": "KB–S 3.5 mg cm−2，-20°C，0.2C循环",
   "配方": "F01",
   "配方名": "LCE 0.1 M",
   "recipe": "R01",
   "是否对照": false,
   "配方文字": "0.1 M LiTFSI；1 (~0.2 M) wt.% LiNO3；DOL:DME = 1（与DME equal parts；比例基准未报告）:1（与DOL equal parts；比例基准未报告）（体积比）",
   "表述编号": "ST2487",
   "证据句子": [
    "M0116"
   ],
   "标记": [
    "LiNO3按质量分数换算",
    "基准未写明",
    "溶剂比例默认"
   ]
  },
  "B": {
   "测试": "T01",
   "测试名": "G–S 1 mg cm−2，0°C，0.1C循环200圈",
   "配方": "F02",
   "配方名": "SCE 1.0 M",
   "recipe": "R02",
   "是否对照": true,
   "配方文字": "1.0 M LiTFSI；1 (~0.2 M) wt.% LiNO3；DOL:DME = 1（与DME equal parts；比例基准未报告）:1（与DOL equal parts；比例基准未报告）（体积比）",
   "表述编号": "ST2453",
   "证据句子": [
    "M0048"
   ],
   "标记": [
    "E/S默认",
    "LiNO3按质量分数换算",
    "基准未写明",
    "溶剂比例默认"
   ]
  },
  "组分变化": "LiTFSI 1.0 M（SI Table S1明示 mol L−1） → 0.1 M（SI Table S1明示 mol L−1）",
  "作者改动的组分": [
   "LiTFSI"
  ],
  "特殊组分变化": [],
  "电解液相同但样品编号不同": false,
  "描述符": [
   {
    "描述符": "lnsites",
    "中文": "每个 Li⁺ 的配位位点",
    "组": "配位（醚氧）",
    "方向": "变高",
    "A": 97.6185,
    "B": 20.2625,
    "被动": false
   },
   {
    "描述符": "li",
    "中文": "Li⁺ 总浓度",
    "组": "盐用量",
    "方向": "变低",
    "A": 0.2457,
    "B": 1.1835,
    "被动": false
   },
   {
    "描述符": "salt",
    "中文": "主盐浓度",
    "组": "盐用量",
    "方向": "变低",
    "A": 0.1,
    "B": 1.0,
    "被动": false
   },
   {
    "描述符": "anF",
    "中文": "阴离子 F（每升）",
    "组": "盐用量",
    "方向": "变低",
    "A": 0.6,
    "B": 6.0,
    "被动": false
   },
   {
    "描述符": "anSO2",
    "中文": "阴离子磺酰（每升）",
    "组": "盐用量",
    "方向": "变低",
    "A": 0.2,
    "B": 2.0,
    "被动": false
   },
   {
    "描述符": "lino3",
    "中文": "LiNO₃ 浓度",
    "组": "LiNO₃",
    "方向": "变低",
    "A": 0.1457,
    "B": 0.1835,
    "被动": true
   }
  ],
  "物性": [
   {
    "物性": "离子电导率",
    "方向": "变低",
    "A": 1.83,
    "B": 12.14,
    "单位": "",
    "温度": 25.0
   },
   {
    "物性": "润湿性",
    "方向": "变低",
    "A": 13.5,
    "B": 21.3,
    "单位": "°",
    "温度": null
   }
  ],
  "条件": [
   {
    "条件": "E/S",
    "方向": "变低",
    "A": 15.0,
    "B": 44.21
   },
   {
    "条件": "硫载量",
    "方向": "变高",
    "A": 3.5,
    "B": 1.0
   },
   {
    "条件": "倍率",
    "方向": "变高",
    "A": 0.2,
    "B": 0.1
   },
   {
    "条件": "温度",
    "方向": "变低",
    "A": -20.0,
    "B": 0.0
   },
   {
    "条件": "电池形式",
    "方向": "相同",
    "A": 0.0,
    "B": 0.0
   }
  ],
  "条件含默认值": [
   "E/S默认",
   "溶剂比例默认"
  ],
  "性能": {
   "方向": "变高",
   "倍数": 2.0558,
   "倍数含义": "容量之比",
   "好于参照": true,
   "值A": 637.3,
   "值B": 310.0,
   "指标A": "比放电容量（基准未写明）",
   "指标B": "比放电容量（基准未写明）"
  },
  "表述文字": "【P232｜首圈容量｜配方和条件都变】实验样 LCE 0.1 M（0.1 M LiTFSI；1 (~0.2 M) wt.% LiNO3；DOL:DME = 1（与DME equal parts；比例基准未报告）:1（与DOL equal parts；比例基准未报告）（体积比），测试 T18）相对 对比样 SCE 1.0 M（1.0 M LiTFSI；1 (~0.2 M) wt.% LiNO3；DOL:DME = 1（与DME equal parts；比例基准未报告）:1（与DOL equal parts；比例基准未报告）（体积比），测试 T01）｜组分变化：LiTFSI 1.0 M（SI Table S1明示 mol L−1） → 0.1 M（SI Table S1明示 mol L−1）｜描述符：每个 Li⁺ 的配位位点 变高；Li⁺ 总浓度 变低；主盐浓度 变低；阴离子 F（每升） 变低；阴离子磺酰（每升） 变低；LiNO₃ 浓度 变低（被动）｜物性：离子电导率 变低；润湿性 变低｜条件：E/S 变低；硫载量 变高；倍率 变高；温度 变低（含默认值：E/S默认、溶剂比例默认）｜性能：首圈容量 变高"
 },
 {
  "编号": "PC00813",
  "论文": "P232",
  "类别": "首圈容量",
  "比较类型": "同测试换配方",
  "A": {
   "测试": "T16",
   "测试名": "KB–S 2.5 mg cm−2，-20°C，0.2C循环",
   "配方": "F01",
   "配方名": "LCE 0.1 M",
   "recipe": "R01",
   "是否对照": false,
   "配方文字": "0.1 M LiTFSI；1 (~0.2 M) wt.% LiNO3；DOL:DME = 1（与DME equal parts；比例基准未报告）:1（与DOL equal parts；比例基准未报告）（体积比）",
   "表述编号": "ST2481",
   "证据句子": [
    "M0107",
    "M0110"
   ],
   "标记": [
    "LiNO3按质量分数换算",
    "基准未写明",
    "溶剂比例默认"
   ]
  },
  "B": {
   "测试": "T16",
   "测试名": "KB–S 2.5 mg cm−2，-20°C，0.2C循环",
   "配方": "F02",
   "配方名": "SCE 1.0 M",
   "recipe": "R02",
   "是否对照": true,
   "配方文字": "1.0 M LiTFSI；1 (~0.2 M) wt.% LiNO3；DOL:DME = 1（与DME equal parts；比例基准未报告）:1（与DOL equal parts；比例基准未报告）（体积比）",
   "表述编号": "ST2483",
   "证据句子": [
    "M0107",
    "M0110"
   ],
   "标记": [
    "LiNO3按质量分数换算",
    "基准未写明",
    "溶剂比例默认"
   ]
  },
  "组分变化": "LiTFSI 1.0 M（SI Table S1明示 mol L−1） → 0.1 M（SI Table S1明示 mol L−1）",
  "作者改动的组分": [
   "LiTFSI"
  ],
  "特殊组分变化": [],
  "电解液相同但样品编号不同": false,
  "描述符": [
   {
    "描述符": "lnsites",
    "中文": "每个 Li⁺ 的配位位点",
    "组": "配位（醚氧）",
    "方向": "变高",
    "A": 97.6185,
    "B": 20.2625,
    "被动": false
   },
   {
    "描述符": "li",
    "中文": "Li⁺ 总浓度",
    "组": "盐用量",
    "方向": "变低",
    "A": 0.2457,
    "B": 1.1835,
    "被动": false
   },
   {
    "描述符": "salt",
    "中文": "主盐浓度",
    "组": "盐用量",
    "方向": "变低",
    "A": 0.1,
    "B": 1.0,
    "被动": false
   },
   {
    "描述符": "anF",
    "中文": "阴离子 F（每升）",
    "组": "盐用量",
    "方向": "变低",
    "A": 0.6,
    "B": 6.0,
    "被动": false
   },
   {
    "描述符": "anSO2",
    "中文": "阴离子磺酰（每升）",
    "组": "盐用量",
    "方向": "变低",
    "A": 0.2,
    "B": 2.0,
    "被动": false
   },
   {
    "描述符": "lino3",
    "中文": "LiNO₃ 浓度",
    "组": "LiNO₃",
    "方向": "变低",
    "A": 0.1457,
    "B": 0.1835,
    "被动": true
   }
  ],
  "物性": [
   {
    "物性": "离子电导率",
    "方向": "变低",
    "A": 1.83,
    "B": 12.14,
    "单位": "",
    "温度": 25.0
   },
   {
    "物性": "润湿性",
    "方向": "变低",
    "A": 13.5,
    "B": 21.3,
    "单位": "°",
    "温度": null
   }
  ],
  "条件": [
   {
    "条件": "E/S",
    "方向": "相近",
    "A": 15.0,
    "B": 15.0
   },
   {
    "条件": "硫载量",
    "方向": "相近",
    "A": 2.5,
    "B": 2.5
   },
   {
    "条件": "倍率",
    "方向": "相近",
    "A": 0.2,
    "B": 0.2
   },
   {
    "条件": "温度",
    "方向": "相近",
    "A": -20.0,
    "B": -20.0
   },
   {
    "条件": "电池形式",
    "方向": "相同",
    "A": 0.0,
    "B": 0.0
   }
  ],
  "条件含默认值": [
   "溶剂比例默认"
  ],
  "性能": {
   "方向": "变高",
   "倍数": 3.555,
   "倍数含义": "容量之比",
   "好于参照": true,
   "值A": 711.0,
   "值B": 200.0,
   "指标A": "比放电容量（基准未写明）",
   "指标B": "比放电容量（基准未写明）"
  },
  "表述文字": "【P232｜首圈容量｜同测试换配方】实验样 LCE 0.1 M（0.1 M LiTFSI；1 (~0.2 M) wt.% LiNO3；DOL:DME = 1（与DME equal parts；比例基准未报告）:1（与DOL equal parts；比例基准未报告）（体积比），测试 T16）相对 对比样 SCE 1.0 M（1.0 M LiTFSI；1 (~0.2 M) wt.% LiNO3；DOL:DME = 1（与DME equal parts；比例基准未报告）:1（与DOL equal parts；比例基准未报告）（体积比），测试 T16）｜组分变化：LiTFSI 1.0 M（SI Table S1明示 mol L−1） → 0.1 M（SI Table S1明示 mol L−1）｜描述符：每个 Li⁺ 的配位位点 变高；Li⁺ 总浓度 变低；主盐浓度 变低；阴离子 F（每升） 变低；阴离子磺酰（每升） 变低；LiNO₃ 浓度 变低（被动）｜物性：离子电导率 变低；润湿性 变低｜条件：相同（含默认值：溶剂比例默认）｜性能：首圈容量 变高"
 },
 {
  "编号": "PC00814",
  "论文": "P232",
  "类别": "首圈容量",
  "比较类型": "同配方换条件",
  "A": {
   "测试": "T18",
   "测试名": "KB–S 3.5 mg cm−2，-20°C，0.2C循环",
   "配方": "F01",
   "配方名": "LCE 0.1 M",
   "recipe": "R01",
   "是否对照": false,
   "配方文字": "0.1 M LiTFSI；1 (~0.2 M) wt.% LiNO3；DOL:DME = 1（与DME equal parts；比例基准未报告）:1（与DOL equal parts；比例基准未报告）（体积比）",
   "表述编号": "ST2487",
   "证据句子": [
    "M0116"
   ],
   "标记": [
    "LiNO3按质量分数换算",
    "基准未写明",
    "溶剂比例默认"
   ]
  },
  "B": {
   "测试": "T16",
   "测试名": "KB–S 2.5 mg cm−2，-20°C，0.2C循环",
   "配方": "F01",
   "配方名": "LCE 0.1 M",
   "recipe": "R01",
   "是否对照": false,
   "配方文字": "0.1 M LiTFSI；1 (~0.2 M) wt.% LiNO3；DOL:DME = 1（与DME equal parts；比例基准未报告）:1（与DOL equal parts；比例基准未报告）（体积比）",
   "表述编号": "ST2481",
   "证据句子": [
    "M0107",
    "M0110"
   ],
   "标记": [
    "LiNO3按质量分数换算",
    "基准未写明",
    "溶剂比例默认"
   ]
  },
  "组分变化": "配方相同",
  "作者改动的组分": [],
  "特殊组分变化": [],
  "电解液相同但样品编号不同": false,
  "描述符": [],
  "物性": [
   {
    "物性": "离子电导率",
    "方向": "相近",
    "A": 1.83,
    "B": 1.83,
    "单位": "",
    "温度": 25.0
   },
   {
    "物性": "润湿性",
    "方向": "相近",
    "A": 13.5,
    "B": 13.5,
    "单位": "°",
    "温度": null
   }
  ],
  "条件": [
   {
    "条件": "E/S",
    "方向": "相近",
    "A": 15.0,
    "B": 15.0
   },
   {
    "条件": "硫载量",
    "方向": "变高",
    "A": 3.5,
    "B": 2.5
   },
   {
    "条件": "倍率",
    "方向": "相近",
    "A": 0.2,
    "B": 0.2
   },
   {
    "条件": "温度",
    "方向": "相近",
    "A": -20.0,
    "B": -20.0
   },
   {
    "条件": "电池形式",
    "方向": "相同",
    "A": 0.0,
    "B": 0.0
   }
  ],
  "条件含默认值": [
   "溶剂比例默认"
  ],
  "性能": {
   "方向": "变低",
   "倍数": 0.8963,
   "倍数含义": "容量之比",
   "好于参照": false,
   "值A": 637.3,
   "值B": 711.0,
   "指标A": "比放电容量（基准未写明）",
   "指标B": "比放电容量（基准未写明）"
  },
  "表述文字": "【P232｜首圈容量｜同配方换条件】实验样 LCE 0.1 M（0.1 M LiTFSI；1 (~0.2 M) wt.% LiNO3；DOL:DME = 1（与DME equal parts；比例基准未报告）:1（与DOL equal parts；比例基准未报告）（体积比），测试 T18）相对 实验样 LCE 0.1 M（0.1 M LiTFSI；1 (~0.2 M) wt.% LiNO3；DOL:DME = 1（与DME equal parts；比例基准未报告）:1（与DOL equal parts；比例基准未报告）（体积比），测试 T16）｜组分变化：配方相同｜描述符：配方相同｜物性：离子电导率 相近；润湿性 相近｜条件：硫载量 变高（含默认值：溶剂比例默认）｜性能：首圈容量 变低"
 },
 {
  "编号": "PC00815",
  "论文": "P232",
  "类别": "首圈容量",
  "比较类型": "配方和条件都变",
  "A": {
   "测试": "T18",
   "测试名": "KB–S 3.5 mg cm−2，-20°C，0.2C循环",
   "配方": "F01",
   "配方名": "LCE 0.1 M",
   "recipe": "R01",
   "是否对照": false,
   "配方文字": "0.1 M LiTFSI；1 (~0.2 M) wt.% LiNO3；DOL:DME = 1（与DME equal parts；比例基准未报告）:1（与DOL equal parts；比例基准未报告）（体积比）",
   "表述编号": "ST2487",
   "证据句子": [
    "M0116"
   ],
   "标记": [
    "LiNO3按质量分数换算",
    "基准未写明",
    "溶剂比例默认"
   ]
  },
  "B": {
   "测试": "T16",
   "测试名": "KB–S 2.5 mg cm−2，-20°C，0.2C循环",
   "配方": "F02",
   "配方名": "SCE 1.0 M",
   "recipe": "R02",
   "是否对照": true,
   "配方文字": "1.0 M LiTFSI；1 (~0.2 M) wt.% LiNO3；DOL:DME = 1（与DME equal parts；比例基准未报告）:1（与DOL equal parts；比例基准未报告）（体积比）",
   "表述编号": "ST2483",
   "证据句子": [
    "M0107",
    "M0110"
   ],
   "标记": [
    "LiNO3按质量分数换算",
    "基准未写明",
    "溶剂比例默认"
   ]
  },
  "组分变化": "LiTFSI 1.0 M（SI Table S1明示 mol L−1） → 0.1 M（SI Table S1明示 mol L−1）",
  "作者改动的组分": [
   "LiTFSI"
  ],
  "特殊组分变化": [],
  "电解液相同但样品编号不同": false,
  "描述符": [
   {
    "描述符": "lnsites",
    "中文": "每个 Li⁺ 的配位位点",
    "组": "配位（醚氧）",
    "方向": "变高",
    "A": 97.6185,
    "B": 20.2625,
    "被动": false
   },
   {
    "描述符": "li",
    "中文": "Li⁺ 总浓度",
    "组": "盐用量",
    "方向": "变低",
    "A": 0.2457,
    "B": 1.1835,
    "被动": false
   },
   {
    "描述符": "salt",
    "中文": "主盐浓度",
    "组": "盐用量",
    "方向": "变低",
    "A": 0.1,
    "B": 1.0,
    "被动": false
   },
   {
    "描述符": "anF",
    "中文": "阴离子 F（每升）",
    "组": "盐用量",
    "方向": "变低",
    "A": 0.6,
    "B": 6.0,
    "被动": false
   },
   {
    "描述符": "anSO2",
    "中文": "阴离子磺酰（每升）",
    "组": "盐用量",
    "方向": "变低",
    "A": 0.2,
    "B": 2.0,
    "被动": false
   },
   {
    "描述符": "lino3",
    "中文": "LiNO₃ 浓度",
    "组": "LiNO₃",
    "方向": "变低",
    "A": 0.1457,
    "B": 0.1835,
    "被动": true
   }
  ],
  "物性": [
   {
    "物性": "离子电导率",
    "方向": "变低",
    "A": 1.83,
    "B": 12.14,
    "单位": "",
    "温度": 25.0
   },
   {
    "物性": "润湿性",
    "方向": "变低",
    "A": 13.5,
    "B": 21.3,
    "单位": "°",
    "温度": null
   }
  ],
  "条件": [
   {
    "条件": "E/S",
    "方向": "相近",
    "A": 15.0,
    "B": 15.0
   },
   {
    "条件": "硫载量",
    "方向": "变高",
    "A": 3.5,
    "B": 2.5
   },
   {
    "条件": "倍率",
    "方向": "相近",
    "A": 0.2,
    "B": 0.2
   },
   {
    "条件": "温度",
    "方向": "相近",
    "A": -20.0,
    "B": -20.0
   },
   {
    "条件": "电池形式",
    "方向": "相同",
    "A": 0.0,
    "B": 0.0
   }
  ],
  "条件含默认值": [
   "溶剂比例默认"
  ],
  "性能": {
   "方向": "变高",
   "倍数": 3.1865,
   "倍数含义": "容量之比",
   "好于参照": true,
   "值A": 637.3,
   "值B": 200.0,
   "指标A": "比放电容量（基准未写明）",
   "指标B": "比放电容量（基准未写明）"
  },
  "表述文字": "【P232｜首圈容量｜配方和条件都变】实验样 LCE 0.1 M（0.1 M LiTFSI；1 (~0.2 M) wt.% LiNO3；DOL:DME = 1（与DME equal parts；比例基准未报告）:1（与DOL equal parts；比例基准未报告）（体积比），测试 T18）相对 对比样 SCE 1.0 M（1.0 M LiTFSI；1 (~0.2 M) wt.% LiNO3；DOL:DME = 1（与DME equal parts；比例基准未报告）:1（与DOL equal parts；比例基准未报告）（体积比），测试 T16）｜组分变化：LiTFSI 1.0 M（SI Table S1明示 mol L−1） → 0.1 M（SI Table S1明示 mol L−1）｜描述符：每个 Li⁺ 的配位位点 变高；Li⁺ 总浓度 变低；主盐浓度 变低；阴离子 F（每升） 变低；阴离子磺酰（每升） 变低；LiNO₃ 浓度 变低（被动）｜物性：离子电导率 变低；润湿性 变低｜条件：硫载量 变高（含默认值：溶剂比例默认）｜性能：首圈容量 变高"
 },
 {
  "编号": "PC00816",
  "论文": "P233",
  "类别": "LiCu_CE",
  "比较类型": "同测试换配方",
  "A": {
   "测试": "T17",
   "测试名": "Li|Cu库仑效率",
   "配方": "F04",
   "配方名": "HFE-EPSE + 2.0 wt.% LiNO3",
   "recipe": "R04",
   "是否对照": false,
   "配方文字": "1.0 M LiTFSI；2.0 wt.% LiNO3；DOL:DME:TTE = 2:2:1（体积比）",
   "表述编号": "ST2524",
   "证据句子": [
    "M0132"
   ],
   "标记": [
    "LiNO3按质量分数换算",
    "温度默认"
   ]
  },
  "B": {
   "测试": "T17",
   "测试名": "Li|Cu库仑效率",
   "配方": "F03",
   "配方名": "DOL/DME + 2.0 wt.% LiNO3",
   "recipe": "R03",
   "是否对照": false,
   "配方文字": "1.0 M LiTFSI；2.0 wt.% LiNO3；DOL:DME = 1:1（体积比）",
   "表述编号": "ST2523",
   "证据句子": [
    "M0132"
   ],
   "标记": [
    "LiNO3按质量分数换算",
    "温度默认"
   ]
  },
  "组分变化": "DOL 1 体积比份 → 2 体积比份；DME 1 体积比份 → 2 体积比份；加入 TTE（1 体积比份）",
  "作者改动的组分": [
   "DME",
   "DOL",
   "TTE"
  ],
  "特殊组分变化": [],
  "电解液相同但样品编号不同": false,
  "描述符": [
   {
    "描述符": "eo",
    "中文": "非氟醚氧",
    "组": "配位（醚氧）",
    "方向": "变低",
    "A": 1.7569,
    "B": 2.0,
    "被动": false
   },
   {
    "描述符": "eo_a",
    "中文": "α 氟化醚氧",
    "组": "氟化/稀释",
    "方向": "变高（从无到有）",
    "A": 0.1215,
    "B": 0.0,
    "被动": false
   },
   {
    "描述符": "fat",
    "中文": "溶剂 F 原子数",
    "组": "氟化/稀释",
    "方向": "变高（从无到有）",
    "A": 0.9723,
    "B": 0.0,
    "被动": false
   },
   {
    "描述符": "ring",
    "中文": "溶剂环数",
    "组": "溶剂骨架",
    "方向": "变低",
    "A": 0.5256,
    "B": 0.5984,
    "被动": false
   },
   {
    "描述符": "rotb",
    "中文": "可旋转键数",
    "组": "溶剂骨架",
    "方向": "变高",
    "A": 1.6661,
    "B": 1.2049,
    "被动": false
   },
   {
    "描述符": "tpsa",
    "中文": "TPSA",
    "组": "其他（单独成组或数据少）",
    "方向": "变低",
    "A": 17.3382,
    "B": 18.46,
    "被动": false
   },
   {
    "描述符": "mw",
    "中文": "溶剂分子量",
    "组": "溶剂骨架",
    "方向": "变高",
    "A": 98.9417,
    "B": 80.5223,
    "被动": false
   },
   {
    "描述符": "ffrac",
    "中文": "含氟溶剂比例",
    "组": "氟化/稀释",
    "方向": "变高（从无到有）",
    "A": 0.1215,
    "B": 0.0,
    "被动": false
   },
   {
    "描述符": "lnsites",
    "中文": "每个 Li⁺ 的配位位点",
    "组": "配位（醚氧）",
    "方向": "变低",
    "A": 13.6567,
    "B": 17.4944,
    "被动": false
   },
   {
    "描述符": "dil",
    "中文": "稀释剂摩尔比例",
    "组": "氟化/稀释",
    "方向": "变高（从无到有）",
    "A": 0.1215,
    "B": 0.0,
    "被动": false
   },
   {
    "描述符": "li",
    "中文": "Li⁺ 总浓度",
    "组": "盐用量",
    "方向": "变高",
    "A": 1.4048,
    "B": 1.3708,
    "被动": true
   },
   {
    "描述符": "lino3",
    "中文": "LiNO₃ 浓度",
    "组": "LiNO₃",
    "方向": "变高",
    "A": 0.4048,
    "B": 0.3708,
    "被动": true
   }
  ],
  "物性": [],
  "条件": [
   {
    "条件": "温度",
    "方向": "相近",
    "A": 25.0,
    "B": 25.0
   },
   {
    "条件": "电流密度",
    "方向": "相近",
    "A": 1.0,
    "B": 1.0
   },
   {
    "条件": "沉积容量",
    "方向": "相近",
    "A": 1.0,
    "B": 1.0
   },
   {
    "条件": "测试方法",
    "方向": "相同",
    "A": 0.0,
    "B": 0.0
   },
   {
    "条件": "圈数",
    "方向": "相近",
    "A": 60,
    "B": 60
   }
  ],
  "条件含默认值": [
   "温度默认"
  ],
  "性能": {
   "方向": "变高",
   "倍数": 0.4603,
   "倍数含义": "损失（100 − CE）之比",
   "好于参照": true,
   "值A": 94.2,
   "值B": 87.4,
   "指标A": "Li‖Cu CE",
   "指标B": "Li‖Cu CE"
  },
  "表述文字": "【P233｜Li‖Cu CE｜同测试换配方】实验样 HFE-EPSE + 2.0 wt.% LiNO3（1.0 M LiTFSI；2.0 wt.% LiNO3；DOL:DME:TTE = 2:2:1（体积比），测试 T17）相对 实验样 DOL/DME + 2.0 wt.% LiNO3（1.0 M LiTFSI；2.0 wt.% LiNO3；DOL:DME = 1:1（体积比），测试 T17）｜组分变化：DOL 1 体积比份 → 2 体积比份；DME 1 体积比份 → 2 体积比份；加入 TTE（1 体积比份）｜描述符：非氟醚氧 变低；α 氟化醚氧 变高（从无到有）；溶剂 F 原子数 变高（从无到有）；溶剂环数 变低；可旋转键数 变高；TPSA 变低；溶剂分子量 变高；含氟溶剂比例 变高（从无到有）；每个 Li⁺ 的配位位点 变低；稀释剂摩尔比例 变高（从无到有）；Li⁺ 总浓度 变高（被动）；LiNO₃ 浓度 变高（被动）｜物性：两边没有都报告的｜条件：相同（含默认值：温度默认）｜性能：Li‖Cu CE 变高"
 },
 {
  "编号": "PC00817",
  "论文": "P233",
  "类别": "每圈衰减率",
  "比较类型": "同测试换配方",
  "A": {
   "测试": "T08",
   "测试名": "温和条件无LiNO3循环",
   "配方": "F02",
   "配方名": "HFE-EPSE，无LiNO3",
   "recipe": "R02",
   "是否对照": false,
   "配方文字": "1.0 M LiTFSI；LiNO3 无添加；DOL:DME:TTE = 2:2:1（体积比）",
   "表述编号": "ST2506",
   "证据句子": [
    "M0074"
   ],
   "标记": [
    "温度默认"
   ]
  },
  "B": {
   "测试": "T08",
   "测试名": "温和条件无LiNO3循环",
   "配方": "F01",
   "配方名": "DOL/DME，无LiNO3",
   "recipe": "R01",
   "是否对照": true,
   "配方文字": "1.0 M LiTFSI；LiNO3 无添加；DOL:DME = 1:1（体积比）",
   "表述编号": "ST2503",
   "证据句子": [
    "M0074"
   ],
   "标记": [
    "温度默认"
   ]
  },
  "组分变化": "DOL 1 体积比份 → 2 体积比份；DME 1 体积比份 → 2 体积比份；加入 TTE（1 体积比份）",
  "作者改动的组分": [
   "DME",
   "DOL",
   "TTE"
  ],
  "特殊组分变化": [],
  "电解液相同但样品编号不同": false,
  "描述符": [
   {
    "描述符": "eo",
    "中文": "非氟醚氧",
    "组": "配位（醚氧）",
    "方向": "变低",
    "A": 1.6,
    "B": 2.0,
    "被动": false
   },
   {
    "描述符": "eo_a",
    "中文": "α 氟化醚氧",
    "组": "氟化/稀释",
    "方向": "变高（从无到有）",
    "A": 0.2,
    "B": 0.0,
    "被动": false
   },
   {
    "描述符": "fat",
    "中文": "溶剂 F 原子数",
    "组": "氟化/稀释",
    "方向": "变高（从无到有）",
    "A": 1.6,
    "B": 0.0,
    "被动": false
   },
   {
    "描述符": "ring",
    "中文": "溶剂环数",
    "组": "溶剂骨架",
    "方向": "变低",
    "A": 0.4,
    "B": 0.5,
    "被动": false
   },
   {
    "描述符": "rotb",
    "中文": "可旋转键数",
    "组": "溶剂骨架",
    "方向": "变高",
    "A": 2.2,
    "B": 1.5,
    "被动": false
   },
   {
    "描述符": "tpsa",
    "中文": "TPSA",
    "组": "其他（单独成组或数据少）",
    "方向": "变低",
    "A": 16.614,
    "B": 18.46,
    "被动": false
   },
   {
    "描述符": "mw",
    "中文": "溶剂分子量",
    "组": "溶剂骨架",
    "方向": "变高",
    "A": 112.0944,
    "B": 82.1005,
    "被动": false
   },
   {
    "描述符": "ffrac",
    "中文": "含氟溶剂比例",
    "组": "氟化/稀释",
    "方向": "变高（从无到有）",
    "A": 0.2,
    "B": 0.0,
    "被动": false
   },
   {
    "描述符": "lnsites",
    "中文": "每个 Li⁺ 的配位位点",
    "组": "配位（醚氧）",
    "方向": "变低",
    "A": 19.1847,
    "B": 23.9809,
    "被动": false
   },
   {
    "描述符": "dil",
    "中文": "稀释剂摩尔比例",
    "组": "氟化/稀释",
    "方向": "变高（从无到有）",
    "A": 0.1215,
    "B": 0.0,
    "被动": false
   }
  ],
  "物性": [],
  "条件": [
   {
    "条件": "E/S",
    "方向": "相近",
    "A": 14.49,
    "B": 14.49
   },
   {
    "条件": "硫载量",
    "方向": "相近",
    "A": 1.3,
    "B": 1.3
   },
   {
    "条件": "正极含硫",
    "方向": "相近",
    "A": 63.0,
    "B": 63.0
   },
   {
    "条件": "倍率",
    "方向": "相近",
    "A": 0.1,
    "B": 0.1
   },
   {
    "条件": "温度",
    "方向": "相近",
    "A": 25.0,
    "B": 25.0
   },
   {
    "条件": "电池形式",
    "方向": "相同",
    "A": 0.0,
    "B": 0.0
   },
   {
    "条件": "圈数",
    "方向": "相近",
    "A": 15,
    "B": 15
   }
  ],
  "条件含默认值": [
   "温度默认"
  ],
  "性能": {
   "方向": "变低",
   "倍数": 0.8947,
   "倍数含义": "每圈衰减率之比",
   "好于参照": true,
   "值A": 2.2667,
   "值B": 2.5333,
   "指标A": "每圈衰减率（%/圈，由容量保持率换算）",
   "指标B": "每圈衰减率（%/圈，由容量保持率换算）"
  },
  "表述文字": "【P233｜每圈衰减率｜同测试换配方】实验样 HFE-EPSE，无LiNO3（1.0 M LiTFSI；LiNO3 无添加；DOL:DME:TTE = 2:2:1（体积比），测试 T08）相对 对比样 DOL/DME，无LiNO3（1.0 M LiTFSI；LiNO3 无添加；DOL:DME = 1:1（体积比），测试 T08）｜组分变化：DOL 1 体积比份 → 2 体积比份；DME 1 体积比份 → 2 体积比份；加入 TTE（1 体积比份）｜描述符：非氟醚氧 变低；α 氟化醚氧 变高（从无到有）；溶剂 F 原子数 变高（从无到有）；溶剂环数 变低；可旋转键数 变高；TPSA 变低；溶剂分子量 变高；含氟溶剂比例 变高（从无到有）；每个 Li⁺ 的配位位点 变低；稀释剂摩尔比例 变高（从无到有）｜物性：两边没有都报告的｜条件：相同（含默认值：温度默认）｜性能：每圈衰减率 变低"
 },
 {
  "编号": "PC00818",
  "论文": "P233",
  "类别": "每圈衰减率",
  "比较类型": "配方和条件都变",
  "A": {
   "测试": "T10",
   "测试名": "4.4 mg cm−2高载量长循环",
   "配方": "F04",
   "配方名": "HFE-EPSE + 2.0 wt.% LiNO3",
   "recipe": "R04",
   "是否对照": false,
   "配方文字": "1.0 M LiTFSI；2.0 wt.% LiNO3；DOL:DME:TTE = 2:2:1（体积比）",
   "表述编号": "ST2511",
   "证据句子": [
    "S0087"
   ],
   "标记": [
    "LiNO3按质量分数换算",
    "温度默认"
   ]
  },
  "B": {
   "测试": "T08",
   "测试名": "温和条件无LiNO3循环",
   "配方": "F01",
   "配方名": "DOL/DME，无LiNO3",
   "recipe": "R01",
   "是否对照": true,
   "配方文字": "1.0 M LiTFSI；LiNO3 无添加；DOL:DME = 1:1（体积比）",
   "表述编号": "ST2503",
   "证据句子": [
    "M0074"
   ],
   "标记": [
    "温度默认"
   ]
  },
  "组分变化": "DOL 1 体积比份 → 2 体积比份；DME 1 体积比份 → 2 体积比份；加入 TTE（1 体积比份）；LiNO3 无添加 → 2.0 wt.%",
  "作者改动的组分": [
   "DME",
   "DOL",
   "LiNO3",
   "TTE"
  ],
  "特殊组分变化": [],
  "电解液相同但样品编号不同": false,
  "描述符": [
   {
    "描述符": "eo",
    "中文": "非氟醚氧",
    "组": "配位（醚氧）",
    "方向": "变低",
    "A": 1.7569,
    "B": 2.0,
    "被动": false
   },
   {
    "描述符": "eo_a",
    "中文": "α 氟化醚氧",
    "组": "氟化/稀释",
    "方向": "变高（从无到有）",
    "A": 0.1215,
    "B": 0.0,
    "被动": false
   },
   {
    "描述符": "fat",
    "中文": "溶剂 F 原子数",
    "组": "氟化/稀释",
    "方向": "变高（从无到有）",
    "A": 0.9723,
    "B": 0.0,
    "被动": false
   },
   {
    "描述符": "ring",
    "中文": "溶剂环数",
    "组": "溶剂骨架",
    "方向": "变高",
    "A": 0.5256,
    "B": 0.5,
    "被动": false
   },
   {
    "描述符": "rotb",
    "中文": "可旋转键数",
    "组": "溶剂骨架",
    "方向": "变高",
    "A": 1.6661,
    "B": 1.5,
    "被动": false
   },
   {
    "描述符": "tpsa",
    "中文": "TPSA",
    "组": "其他（单独成组或数据少）",
    "方向": "变低",
    "A": 17.3382,
    "B": 18.46,
    "被动": false
   },
   {
    "描述符": "mw",
    "中文": "溶剂分子量",
    "组": "溶剂骨架",
    "方向": "变高",
    "A": 98.9417,
    "B": 82.1005,
    "被动": false
   },
   {
    "描述符": "ffrac",
    "中文": "含氟溶剂比例",
    "组": "氟化/稀释",
    "方向": "变高（从无到有）",
    "A": 0.1215,
    "B": 0.0,
    "被动": false
   },
   {
    "描述符": "lnsites",
    "中文": "每个 Li⁺ 的配位位点",
    "组": "配位（醚氧）",
    "方向": "变低",
    "A": 13.6567,
    "B": 23.9809,
    "被动": false
   },
   {
    "描述符": "dil",
    "中文": "稀释剂摩尔比例",
    "组": "氟化/稀释",
    "方向": "变高（从无到有）",
    "A": 0.1215,
    "B": 0.0,
    "被动": false
   },
   {
    "描述符": "li",
    "中文": "Li⁺ 总浓度",
    "组": "盐用量",
    "方向": "变高",
    "A": 1.4048,
    "B": 1.0,
    "被动": false
   }
  ],
  "物性": [],
  "条件": [
   {
    "条件": "E/S",
    "方向": "变低",
    "A": 6.0,
    "B": 14.49
   },
   {
    "条件": "硫载量",
    "方向": "变高",
    "A": 4.4,
    "B": 1.3
   },
   {
    "条件": "正极含硫",
    "方向": "相近",
    "A": 63.0,
    "B": 63.0
   },
   {
    "条件": "倍率",
    "方向": "相近",
    "A": 0.1,
    "B": 0.1
   },
   {
    "条件": "温度",
    "方向": "相近",
    "A": 25.0,
    "B": 25.0
   },
   {
    "条件": "电池形式",
    "方向": "相同",
    "A": 0.0,
    "B": 0.0
   },
   {
    "条件": "圈数",
    "方向": "变高",
    "A": 135,
    "B": 15
   }
  ],
  "条件含默认值": [
   "温度默认"
  ],
  "性能": {
   "方向": "变低",
   "倍数": 0.0877,
   "倍数含义": "每圈衰减率之比",
   "好于参照": true,
   "值A": 0.2222,
   "值B": 2.5333,
   "指标A": "每圈衰减率（%/圈，由容量保持率换算）",
   "指标B": "每圈衰减率（%/圈，由容量保持率换算）"
  },
  "表述文字": "【P233｜每圈衰减率｜配方和条件都变】实验样 HFE-EPSE + 2.0 wt.% LiNO3（1.0 M LiTFSI；2.0 wt.% LiNO3；DOL:DME:TTE = 2:2:1（体积比），测试 T10）相对 对比样 DOL/DME，无LiNO3（1.0 M LiTFSI；LiNO3 无添加；DOL:DME = 1:1（体积比），测试 T08）｜组分变化：DOL 1 体积比份 → 2 体积比份；DME 1 体积比份 → 2 体积比份；加入 TTE（1 体积比份）；LiNO3 无添加 → 2.0 wt.%｜描述符：非氟醚氧 变低；α 氟化醚氧 变高（从无到有）；溶剂 F 原子数 变高（从无到有）；溶剂环数 变高；可旋转键数 变高；TPSA 变低；溶剂分子量 变高；含氟溶剂比例 变高（从无到有）；每个 Li⁺ 的配位位点 变低；稀释剂摩尔比例 变高（从无到有）；Li⁺ 总浓度 变高｜物性：两边没有都报告的｜条件：E/S 变低；硫载量 变高；圈数 变高（含默认值：温度默认）｜性能：每圈衰减率 变低"
 },
 {
  "编号": "PC00819",
  "论文": "P233",
  "类别": "每圈衰减率",
  "比较类型": "配方和条件都变",
  "A": {
   "测试": "T11",
   "测试名": "6.6 mg cm−2高载量循环",
   "配方": "F03",
   "配方名": "DOL/DME + 2.0 wt.% LiNO3",
   "recipe": "R03",
   "是否对照": false,
   "配方文字": "1.0 M LiTFSI；2.0 wt.% LiNO3；DOL:DME = 1:1（体积比）",
   "表述编号": "ST2514",
   "证据句子": [
    "M0109",
    "M0110"
   ],
   "标记": [
    "LiNO3按质量分数换算",
    "温度默认"
   ]
  },
  "B": {
   "测试": "T08",
   "测试名": "温和条件无LiNO3循环",
   "配方": "F01",
   "配方名": "DOL/DME，无LiNO3",
   "recipe": "R01",
   "是否对照": true,
   "配方文字": "1.0 M LiTFSI；LiNO3 无添加；DOL:DME = 1:1（体积比）",
   "表述编号": "ST2503",
   "证据句子": [
    "M0074"
   ],
   "标记": [
    "温度默认"
   ]
  },
  "组分变化": "LiNO3 无添加 → 2.0 wt.%",
  "作者改动的组分": [
   "LiNO3"
  ],
  "特殊组分变化": [],
  "电解液相同但样品编号不同": false,
  "描述符": [
   {
    "描述符": "ring",
    "中文": "溶剂环数",
    "组": "溶剂骨架",
    "方向": "变高",
    "A": 0.5984,
    "B": 0.5,
    "被动": false
   },
   {
    "描述符": "rotb",
    "中文": "可旋转键数",
    "组": "溶剂骨架",
    "方向": "变低",
    "A": 1.2049,
    "B": 1.5,
    "被动": false
   },
   {
    "描述符": "mw",
    "中文": "溶剂分子量",
    "组": "溶剂骨架",
    "方向": "变低",
    "A": 80.5223,
    "B": 82.1005,
    "被动": false
   },
   {
    "描述符": "lnsites",
    "中文": "每个 Li⁺ 的配位位点",
    "组": "配位（醚氧）",
    "方向": "变低",
    "A": 17.4944,
    "B": 23.9809,
    "被动": false
   },
   {
    "描述符": "li",
    "中文": "Li⁺ 总浓度",
    "组": "盐用量",
    "方向": "变高",
    "A": 1.3708,
    "B": 1.0,
    "被动": false
   }
  ],
  "物性": [],
  "条件": [
   {
    "条件": "E/S",
    "方向": "变低",
    "A": 6.9,
    "B": 14.49
   },
   {
    "条件": "硫载量",
    "方向": "变高",
    "A": 6.6,
    "B": 1.3
   },
   {
    "条件": "正极含硫",
    "方向": "相近",
    "A": 63.0,
    "B": 63.0
   },
   {
    "条件": "倍率",
    "方向": "相近",
    "A": 0.1,
    "B": 0.1
   },
   {
    "条件": "温度",
    "方向": "相近",
    "A": 25.0,
    "B": 25.0
   },
   {
    "条件": "电池形式",
    "方向": "相同",
    "A": 0.0,
    "B": 0.0
   },
   {
    "条件": "圈数",
    "方向": "变高",
    "A": 40,
    "B": 15
   }
  ],
  "条件含默认值": [
   "温度默认"
  ],
  "性能": {
   "方向": "变低",
   "倍数": 0.4737,
   "倍数含义": "每圈衰减率之比",
   "好于参照": true,
   "值A": 1.2,
   "值B": 2.5333,
   "指标A": "每圈衰减率（%/圈，由容量保持率换算）",
   "指标B": "每圈衰减率（%/圈，由容量保持率换算）"
  },
  "表述文字": "【P233｜每圈衰减率｜配方和条件都变】实验样 DOL/DME + 2.0 wt.% LiNO3（1.0 M LiTFSI；2.0 wt.% LiNO3；DOL:DME = 1:1（体积比），测试 T11）相对 对比样 DOL/DME，无LiNO3（1.0 M LiTFSI；LiNO3 无添加；DOL:DME = 1:1（体积比），测试 T08）｜组分变化：LiNO3 无添加 → 2.0 wt.%｜描述符：溶剂环数 变高；可旋转键数 变低；溶剂分子量 变低；每个 Li⁺ 的配位位点 变低；Li⁺ 总浓度 变高｜物性：两边没有都报告的｜条件：E/S 变低；硫载量 变高；圈数 变高（含默认值：温度默认）｜性能：每圈衰减率 变低"
 },
 {
  "编号": "PC00820",
  "论文": "P233",
  "类别": "每圈衰减率",
  "比较类型": "配方和条件都变",
  "A": {
   "测试": "T11",
   "测试名": "6.6 mg cm−2高载量循环",
   "配方": "F04",
   "配方名": "HFE-EPSE + 2.0 wt.% LiNO3",
   "recipe": "R04",
   "是否对照": false,
   "配方文字": "1.0 M LiTFSI；2.0 wt.% LiNO3；DOL:DME:TTE = 2:2:1（体积比）",
   "表述编号": "ST2516",
   "证据句子": [
    "M0109",
    "M0110"
   ],
   "标记": [
    "LiNO3按质量分数换算",
    "温度默认"
   ]
  },
  "B": {
   "测试": "T08",
   "测试名": "温和条件无LiNO3循环",
   "配方": "F01",
   "配方名": "DOL/DME，无LiNO3",
   "recipe": "R01",
   "是否对照": true,
   "配方文字": "1.0 M LiTFSI；LiNO3 无添加；DOL:DME = 1:1（体积比）",
   "表述编号": "ST2503",
   "证据句子": [
    "M0074"
   ],
   "标记": [
    "温度默认"
   ]
  },
  "组分变化": "DOL 1 体积比份 → 2 体积比份；DME 1 体积比份 → 2 体积比份；加入 TTE（1 体积比份）；LiNO3 无添加 → 2.0 wt.%",
  "作者改动的组分": [
   "DME",
   "DOL",
   "LiNO3",
   "TTE"
  ],
  "特殊组分变化": [],
  "电解液相同但样品编号不同": false,
  "描述符": [
   {
    "描述符": "eo",
    "中文": "非氟醚氧",
    "组": "配位（醚氧）",
    "方向": "变低",
    "A": 1.7569,
    "B": 2.0,
    "被动": false
   },
   {
    "描述符": "eo_a",
    "中文": "α 氟化醚氧",
    "组": "氟化/稀释",
    "方向": "变高（从无到有）",
    "A": 0.1215,
    "B": 0.0,
    "被动": false
   },
   {
    "描述符": "fat",
    "中文": "溶剂 F 原子数",
    "组": "氟化/稀释",
    "方向": "变高（从无到有）",
    "A": 0.9723,
    "B": 0.0,
    "被动": false
   },
   {
    "描述符": "ring",
    "中文": "溶剂环数",
    "组": "溶剂骨架",
    "方向": "变高",
    "A": 0.5256,
    "B": 0.5,
    "被动": false
   },
   {
    "描述符": "rotb",
    "中文": "可旋转键数",
    "组": "溶剂骨架",
    "方向": "变高",
    "A": 1.6661,
    "B": 1.5,
    "被动": false
   },
   {
    "描述符": "tpsa",
    "中文": "TPSA",
    "组": "其他（单独成组或数据少）",
    "方向": "变低",
    "A": 17.3382,
    "B": 18.46,
    "被动": false
   },
   {
    "描述符": "mw",
    "中文": "溶剂分子量",
    "组": "溶剂骨架",
    "方向": "变高",
    "A": 98.9417,
    "B": 82.1005,
    "被动": false
   },
   {
    "描述符": "ffrac",
    "中文": "含氟溶剂比例",
    "组": "氟化/稀释",
    "方向": "变高（从无到有）",
    "A": 0.1215,
    "B": 0.0,
    "被动": false
   },
   {
    "描述符": "lnsites",
    "中文": "每个 Li⁺ 的配位位点",
    "组": "配位（醚氧）",
    "方向": "变低",
    "A": 13.6567,
    "B": 23.9809,
    "被动": false
   },
   {
    "描述符": "dil",
    "中文": "稀释剂摩尔比例",
    "组": "氟化/稀释",
    "方向": "变高（从无到有）",
    "A": 0.1215,
    "B": 0.0,
    "被动": false
   },
   {
    "描述符": "li",
    "中文": "Li⁺ 总浓度",
    "组": "盐用量",
    "方向": "变高",
    "A": 1.4048,
    "B": 1.0,
    "被动": false
   }
  ],
  "物性": [],
  "条件": [
   {
    "条件": "E/S",
    "方向": "变低",
    "A": 6.9,
    "B": 14.49
   },
   {
    "条件": "硫载量",
    "方向": "变高",
    "A": 6.6,
    "B": 1.3
   },
   {
    "条件": "正极含硫",
    "方向": "相近",
    "A": 63.0,
    "B": 63.0
   },
   {
    "条件": "倍率",
    "方向": "相近",
    "A": 0.1,
    "B": 0.1
   },
   {
    "条件": "温度",
    "方向": "相近",
    "A": 25.0,
    "B": 25.0
   },
   {
    "条件": "电池形式",
    "方向": "相同",
    "A": 0.0,
    "B": 0.0
   },
   {
    "条件": "圈数",
