Repository: zhuonanli08/Li-S_Electrolyte_Conflicts

File: output/两两比较表述_313篇_v2_2026-11-07/比较表述.json (part 50 of 111)
[
    "方向": "变高",
    "A": 40,
    "B": 15
   }
  ],
  "条件含默认值": [
   "温度默认"
  ],
  "性能": {
   "方向": "变低",
   "倍数": 0.2566,
   "倍数含义": "每圈衰减率之比",
   "好于参照": true,
   "值A": 0.65,
   "值B": 2.5333,
   "指标A": "每圈衰减率（%/圈，由容量保持率换算）",
   "指标B": "每圈衰减率（%/圈，由容量保持率换算）"
  },
  "表述文字": "【P233｜每圈衰减率｜配方和条件都变】实验样 HFE-EPSE + 2.0 wt.% LiNO3（1.0 M LiTFSI；2.0 wt.% LiNO3；DOL:DME:TTE = 2:2:1（体积比），测试 T11）相对 对比样 DOL/DME，无LiNO3（1.0 M LiTFSI；LiNO3 无添加；DOL:DME = 1:1（体积比），测试 T08）｜组分变化：DOL 1 体积比份 → 2 体积比份；DME 1 体积比份 → 2 体积比份；加入 TTE（1 体积比份）；LiNO3 无添加 → 2.0 wt.%｜描述符：非氟醚氧 变低；α 氟化醚氧 变高（从无到有）；溶剂 F 原子数 变高（从无到有）；溶剂环数 变高；可旋转键数 变高；TPSA 变低；溶剂分子量 变高；含氟溶剂比例 变高（从无到有）；每个 Li⁺ 的配位位点 变低；稀释剂摩尔比例 变高（从无到有）；Li⁺ 总浓度 变高｜物性：两边没有都报告的｜条件：E/S 变低；硫载量 变高；圈数 变高（含默认值：温度默认）｜性能：每圈衰减率 变低"
 },
 {
  "编号": "PC00821",
  "论文": "P233",
  "类别": "每圈衰减率",
  "比较类型": "配方和条件都变",
  "A": {
   "测试": "T19",
   "测试名": "HFE-EPSE Li–S软包",
   "配方": "F05",
   "配方名": "软包HFE-EPSE，LiNO3未报告",
   "recipe": "R05",
   "是否对照": false,
   "配方文字": "1.0 M LiTFSI；LiNO3（用量未报告）；DOL:DME:TTE = 2:2:1（体积比）",
   "表述编号": "ST2525",
   "证据句子": [
    "M0140"
   ],
   "标记": [
    "温度默认"
   ]
  },
  "B": {
   "测试": "T08",
   "测试名": "温和条件无LiNO3循环",
   "配方": "F01",
   "配方名": "DOL/DME，无LiNO3",
   "recipe": "R01",
   "是否对照": true,
   "配方文字": "1.0 M LiTFSI；LiNO3 无添加；DOL:DME = 1:1（体积比）",
   "表述编号": "ST2503",
   "证据句子": [
    "M0074"
   ],
   "标记": [
    "温度默认"
   ]
  },
  "组分变化": "DOL 1 体积比份 → 2 体积比份；DME 1 体积比份 → 2 体积比份；加入 TTE（1 体积比份）；LiNO3 无添加 → 未报告",
  "作者改动的组分": [
   "DME",
   "DOL",
   "LiNO3",
   "TTE"
  ],
  "特殊组分变化": [],
  "电解液相同但样品编号不同": false,
  "描述符": [
   {
    "描述符": "eo",
    "中文": "非氟醚氧",
    "组": "配位（醚氧）",
    "方向": "变低",
    "A": 1.6,
    "B": 2.0,
    "被动": false
   },
   {
    "描述符": "eo_a",
    "中文": "α 氟化醚氧",
    "组": "氟化/稀释",
    "方向": "变高（从无到有）",
    "A": 0.2,
    "B": 0.0,
    "被动": false
   },
   {
    "描述符": "fat",
    "中文": "溶剂 F 原子数",
    "组": "氟化/稀释",
    "方向": "变高（从无到有）",
    "A": 1.6,
    "B": 0.0,
    "被动": false
   },
   {
    "描述符": "ring",
    "中文": "溶剂环数",
    "组": "溶剂骨架",
    "方向": "变低",
    "A": 0.4,
    "B": 0.5,
    "被动": false
   },
   {
    "描述符": "rotb",
    "中文": "可旋转键数",
    "组": "溶剂骨架",
    "方向": "变高",
    "A": 2.2,
    "B": 1.5,
    "被动": false
   },
   {
    "描述符": "tpsa",
    "中文": "TPSA",
    "组": "其他（单独成组或数据少）",
    "方向": "变低",
    "A": 16.614,
    "B": 18.46,
    "被动": false
   },
   {
    "描述符": "mw",
    "中文": "溶剂分子量",
    "组": "溶剂骨架",
    "方向": "变高",
    "A": 112.0944,
    "B": 82.1005,
    "被动": false
   },
   {
    "描述符": "ffrac",
    "中文": "含氟溶剂比例",
    "组": "氟化/稀释",
    "方向": "变高（从无到有）",
    "A": 0.2,
    "B": 0.0,
    "被动": false
   },
   {
    "描述符": "lnsites",
    "中文": "每个 Li⁺ 的配位位点",
    "组": "配位（醚氧）",
    "方向": "变低",
    "A": 19.1847,
    "B": 23.9809,
    "被动": false
   },
   {
    "描述符": "dil",
    "中文": "稀释剂摩尔比例",
    "组": "氟化/稀释",
    "方向": "变高（从无到有）",
    "A": 0.1215,
    "B": 0.0,
    "被动": false
   }
  ],
  "物性": [],
  "条件": [
   {
    "条件": "E/S",
    "方向": "一边未报告",
    "A": null,
    "B": 2.673458756332591
   },
   {
    "条件": "硫载量",
    "方向": "变高",
    "A": 7.2,
    "B": 1.3
   },
   {
    "条件": "正极含硫",
    "方向": "一边未报告",
    "A": null,
    "B": 63.0
   },
   {
    "条件": "倍率",
    "方向": "变低",
    "A": 0.05,
    "B": 0.1
   },
   {
    "条件": "温度",
    "方向": "相近",
    "A": 25.0,
    "B": 25.0
   },
   {
    "条件": "电池形式",
    "方向": "扣式 → 软包",
    "A": 1.0,
    "B": 0.0
   },
   {
    "条件": "圈数",
    "方向": "变高",
    "A": 25,
    "B": 15
   }
  ],
  "条件含默认值": [
   "温度默认"
  ],
  "性能": {
   "方向": "变低",
   "倍数": 0.6316,
   "倍数含义": "每圈衰减率之比",
   "好于参照": true,
   "值A": 1.6,
   "值B": 2.5333,
   "指标A": "每圈衰减率（%/圈，由容量保持率换算）",
   "指标B": "每圈衰减率（%/圈，由容量保持率换算）"
  },
  "表述文字": "【P233｜每圈衰减率｜配方和条件都变】实验样 软包HFE-EPSE，LiNO3未报告（1.0 M LiTFSI；LiNO3（用量未报告）；DOL:DME:TTE = 2:2:1（体积比），测试 T19）相对 对比样 DOL/DME，无LiNO3（1.0 M LiTFSI；LiNO3 无添加；DOL:DME = 1:1（体积比），测试 T08）｜组分变化：DOL 1 体积比份 → 2 体积比份；DME 1 体积比份 → 2 体积比份；加入 TTE（1 体积比份）；LiNO3 无添加 → 未报告｜描述符：非氟醚氧 变低；α 氟化醚氧 变高（从无到有）；溶剂 F 原子数 变高（从无到有）；溶剂环数 变低；可旋转键数 变高；TPSA 变低；溶剂分子量 变高；含氟溶剂比例 变高（从无到有）；每个 Li⁺ 的配位位点 变低；稀释剂摩尔比例 变高（从无到有）｜物性：两边没有都报告的｜条件：E/S 一边未报告；硫载量 变高；正极含硫 一边未报告；倍率 变低；电池形式 扣式 → 软包；圈数 变高（含默认值：温度默认）｜性能：每圈衰减率 变低"
 },
 {
  "编号": "PC00822",
  "论文": "P233",
  "类别": "每圈衰减率",
  "比较类型": "配方和条件都变",
  "A": {
   "测试": "T10",
   "测试名": "4.4 mg cm−2高载量长循环",
   "配方": "F04",
   "配方名": "HFE-EPSE + 2.0 wt.% LiNO3",
   "recipe": "R04",
   "是否对照": false,
   "配方文字": "1.0 M LiTFSI；2.0 wt.% LiNO3；DOL:DME:TTE = 2:2:1（体积比）",
   "表述编号": "ST2511",
   "证据句子": [
    "S0087"
   ],
   "标记": [
    "LiNO3按质量分数换算",
    "温度默认"
   ]
  },
  "B": {
   "测试": "T08",
   "测试名": "温和条件无LiNO3循环",
   "配方": "F02",
   "配方名": "HFE-EPSE，无LiNO3",
   "recipe": "R02",
   "是否对照": false,
   "配方文字": "1.0 M LiTFSI；LiNO3 无添加；DOL:DME:TTE = 2:2:1（体积比）",
   "表述编号": "ST2506",
   "证据句子": [
    "M0074"
   ],
   "标记": [
    "温度默认"
   ]
  },
  "组分变化": "LiNO3 无添加 → 2.0 wt.%",
  "作者改动的组分": [
   "LiNO3"
  ],
  "特殊组分变化": [],
  "电解液相同但样品编号不同": false,
  "描述符": [
   {
    "描述符": "eo",
    "中文": "非氟醚氧",
    "组": "配位（醚氧）",
    "方向": "变高",
    "A": 1.7569,
    "B": 1.6,
    "被动": false
   },
   {
    "描述符": "eo_a",
    "中文": "α 氟化醚氧",
    "组": "氟化/稀释",
    "方向": "变低",
    "A": 0.1215,
    "B": 0.2,
    "被动": false
   },
   {
    "描述符": "fat",
    "中文": "溶剂 F 原子数",
    "组": "氟化/稀释",
    "方向": "变低",
    "A": 0.9723,
    "B": 1.6,
    "被动": false
   },
   {
    "描述符": "ring",
    "中文": "溶剂环数",
    "组": "溶剂骨架",
    "方向": "变高",
    "A": 0.5256,
    "B": 0.4,
    "被动": false
   },
   {
    "描述符": "rotb",
    "中文": "可旋转键数",
    "组": "溶剂骨架",
    "方向": "变低",
    "A": 1.6661,
    "B": 2.2,
    "被动": false
   },
   {
    "描述符": "tpsa",
    "中文": "TPSA",
    "组": "其他（单独成组或数据少）",
    "方向": "变高",
    "A": 17.3382,
    "B": 16.614,
    "被动": false
   },
   {
    "描述符": "mw",
    "中文": "溶剂分子量",
    "组": "溶剂骨架",
    "方向": "变低",
    "A": 98.9417,
    "B": 112.0944,
    "被动": false
   },
   {
    "描述符": "ffrac",
    "中文": "含氟溶剂比例",
    "组": "氟化/稀释",
    "方向": "变低",
    "A": 0.1215,
    "B": 0.2,
    "被动": false
   },
   {
    "描述符": "lnsites",
    "中文": "每个 Li⁺ 的配位位点",
    "组": "配位（醚氧）",
    "方向": "变低",
    "A": 13.6567,
    "B": 19.1847,
    "被动": false
   },
   {
    "描述符": "li",
    "中文": "Li⁺ 总浓度",
    "组": "盐用量",
    "方向": "变高",
    "A": 1.4048,
    "B": 1.0,
    "被动": false
   }
  ],
  "物性": [],
  "条件": [
   {
    "条件": "E/S",
    "方向": "变低",
    "A": 6.0,
    "B": 14.49
   },
   {
    "条件": "硫载量",
    "方向": "变高",
    "A": 4.4,
    "B": 1.3
   },
   {
    "条件": "正极含硫",
    "方向": "相近",
    "A": 63.0,
    "B": 63.0
   },
   {
    "条件": "倍率",
    "方向": "相近",
    "A": 0.1,
    "B": 0.1
   },
   {
    "条件": "温度",
    "方向": "相近",
    "A": 25.0,
    "B": 25.0
   },
   {
    "条件": "电池形式",
    "方向": "相同",
    "A": 0.0,
    "B": 0.0
   },
   {
    "条件": "圈数",
    "方向": "变高",
    "A": 135,
    "B": 15
   }
  ],
  "条件含默认值": [
   "温度默认"
  ],
  "性能": {
   "方向": "变低",
   "倍数": 0.098,
   "倍数含义": "每圈衰减率之比",
   "好于参照": true,
   "值A": 0.2222,
   "值B": 2.2667,
   "指标A": "每圈衰减率（%/圈，由容量保持率换算）",
   "指标B": "每圈衰减率（%/圈，由容量保持率换算）"
  },
  "表述文字": "【P233｜每圈衰减率｜配方和条件都变】实验样 HFE-EPSE + 2.0 wt.% LiNO3（1.0 M LiTFSI；2.0 wt.% LiNO3；DOL:DME:TTE = 2:2:1（体积比），测试 T10）相对 实验样 HFE-EPSE，无LiNO3（1.0 M LiTFSI；LiNO3 无添加；DOL:DME:TTE = 2:2:1（体积比），测试 T08）｜组分变化：LiNO3 无添加 → 2.0 wt.%｜描述符：非氟醚氧 变高；α 氟化醚氧 变低；溶剂 F 原子数 变低；溶剂环数 变高；可旋转键数 变低；TPSA 变高；溶剂分子量 变低；含氟溶剂比例 变低；每个 Li⁺ 的配位位点 变低；Li⁺ 总浓度 变高｜物性：两边没有都报告的｜条件：E/S 变低；硫载量 变高；圈数 变高（含默认值：温度默认）｜性能：每圈衰减率 变低"
 },
 {
  "编号": "PC00823",
  "论文": "P233",
  "类别": "每圈衰减率",
  "比较类型": "配方和条件都变",
  "A": {
   "测试": "T11",
   "测试名": "6.6 mg cm−2高载量循环",
   "配方": "F03",
   "配方名": "DOL/DME + 2.0 wt.% LiNO3",
   "recipe": "R03",
   "是否对照": false,
   "配方文字": "1.0 M LiTFSI；2.0 wt.% LiNO3；DOL:DME = 1:1（体积比）",
   "表述编号": "ST2514",
   "证据句子": [
    "M0109",
    "M0110"
   ],
   "标记": [
    "LiNO3按质量分数换算",
    "温度默认"
   ]
  },
  "B": {
   "测试": "T08",
   "测试名": "温和条件无LiNO3循环",
   "配方": "F02",
   "配方名": "HFE-EPSE，无LiNO3",
   "recipe": "R02",
   "是否对照": false,
   "配方文字": "1.0 M LiTFSI；LiNO3 无添加；DOL:DME:TTE = 2:2:1（体积比）",
   "表述编号": "ST2506",
   "证据句子": [
    "M0074"
   ],
   "标记": [
    "温度默认"
   ]
  },
  "组分变化": "DOL 2 体积比份 → 1 体积比份；DME 2 体积比份 → 1 体积比份；LiNO3 无添加 → 2.0 wt.%；去掉 TTE",
  "作者改动的组分": [
   "DME",
   "DOL",
   "LiNO3",
   "TTE"
  ],
  "特殊组分变化": [],
  "电解液相同但样品编号不同": false,
  "描述符": [
   {
    "描述符": "eo",
    "中文": "非氟醚氧",
    "组": "配位（醚氧）",
    "方向": "变高",
    "A": 2.0,
    "B": 1.6,
    "被动": false
   },
   {
    "描述符": "eo_a",
    "中文": "α 氟化醚氧",
    "组": "氟化/稀释",
    "方向": "变低（变为 0）",
    "A": 0.0,
    "B": 0.2,
    "被动": false
   },
   {
    "描述符": "fat",
    "中文": "溶剂 F 原子数",
    "组": "氟化/稀释",
    "方向": "变低（变为 0）",
    "A": 0.0,
    "B": 1.6,
    "被动": false
   },
   {
    "描述符": "ring",
    "中文": "溶剂环数",
    "组": "溶剂骨架",
    "方向": "变高",
    "A": 0.5984,
    "B": 0.4,
    "被动": false
   },
   {
    "描述符": "rotb",
    "中文": "可旋转键数",
    "组": "溶剂骨架",
    "方向": "变低",
    "A": 1.2049,
    "B": 2.2,
    "被动": false
   },
   {
    "描述符": "tpsa",
    "中文": "TPSA",
    "组": "其他（单独成组或数据少）",
    "方向": "变高",
    "A": 18.46,
    "B": 16.614,
    "被动": false
   },
   {
    "描述符": "mw",
    "中文": "溶剂分子量",
    "组": "溶剂骨架",
    "方向": "变低",
    "A": 80.5223,
    "B": 112.0944,
    "被动": false
   },
   {
    "描述符": "ffrac",
    "中文": "含氟溶剂比例",
    "组": "氟化/稀释",
    "方向": "变低（变为 0）",
    "A": 0.0,
    "B": 0.2,
    "被动": false
   },
   {
    "描述符": "lnsites",
    "中文": "每个 Li⁺ 的配位位点",
    "组": "配位（醚氧）",
    "方向": "变低",
    "A": 17.4944,
    "B": 19.1847,
    "被动": false
   },
   {
    "描述符": "dil",
    "中文": "稀释剂摩尔比例",
    "组": "氟化/稀释",
    "方向": "变低（变为 0）",
    "A": 0.0,
    "B": 0.1215,
    "被动": false
   },
   {
    "描述符": "li",
    "中文": "Li⁺ 总浓度",
    "组": "盐用量",
    "方向": "变高",
    "A": 1.3708,
    "B": 1.0,
    "被动": false
   }
  ],
  "物性": [],
  "条件": [
   {
    "条件": "E/S",
    "方向": "变低",
    "A": 6.9,
    "B": 14.49
   },
   {
    "条件": "硫载量",
    "方向": "变高",
    "A": 6.6,
    "B": 1.3
   },
   {
    "条件": "正极含硫",
    "方向": "相近",
    "A": 63.0,
    "B": 63.0
   },
   {
    "条件": "倍率",
    "方向": "相近",
    "A": 0.1,
    "B": 0.1
   },
   {
    "条件": "温度",
    "方向": "相近",
    "A": 25.0,
    "B": 25.0
   },
   {
    "条件": "电池形式",
    "方向": "相同",
    "A": 0.0,
    "B": 0.0
   },
   {
    "条件": "圈数",
    "方向": "变高",
    "A": 40,
    "B": 15
   }
  ],
  "条件含默认值": [
   "温度默认"
  ],
  "性能": {
   "方向": "变低",
   "倍数": 0.5294,
   "倍数含义": "每圈衰减率之比",
   "好于参照": true,
   "值A": 1.2,
   "值B": 2.2667,
   "指标A": "每圈衰减率（%/圈，由容量保持率换算）",
   "指标B": "每圈衰减率（%/圈，由容量保持率换算）"
  },
  "表述文字": "【P233｜每圈衰减率｜配方和条件都变】实验样 DOL/DME + 2.0 wt.% LiNO3（1.0 M LiTFSI；2.0 wt.% LiNO3；DOL:DME = 1:1（体积比），测试 T11）相对 实验样 HFE-EPSE，无LiNO3（1.0 M LiTFSI；LiNO3 无添加；DOL:DME:TTE = 2:2:1（体积比），测试 T08）｜组分变化：DOL 2 体积比份 → 1 体积比份；DME 2 体积比份 → 1 体积比份；LiNO3 无添加 → 2.0 wt.%；去掉 TTE｜描述符：非氟醚氧 变高；α 氟化醚氧 变低（变为 0）；溶剂 F 原子数 变低（变为 0）；溶剂环数 变高；可旋转键数 变低；TPSA 变高；溶剂分子量 变低；含氟溶剂比例 变低（变为 0）；每个 Li⁺ 的配位位点 变低；稀释剂摩尔比例 变低（变为 0）；Li⁺ 总浓度 变高｜物性：两边没有都报告的｜条件：E/S 变低；硫载量 变高；圈数 变高（含默认值：温度默认）｜性能：每圈衰减率 变低"
 },
 {
  "编号": "PC00824",
  "论文": "P233",
  "类别": "每圈衰减率",
  "比较类型": "配方和条件都变",
  "A": {
   "测试": "T11",
   "测试名": "6.6 mg cm−2高载量循环",
   "配方": "F04",
   "配方名": "HFE-EPSE + 2.0 wt.% LiNO3",
   "recipe": "R04",
   "是否对照": false,
   "配方文字": "1.0 M LiTFSI；2.0 wt.% LiNO3；DOL:DME:TTE = 2:2:1（体积比）",
   "表述编号": "ST2516",
   "证据句子": [
    "M0109",
    "M0110"
   ],
   "标记": [
    "LiNO3按质量分数换算",
    "温度默认"
   ]
  },
  "B": {
   "测试": "T08",
   "测试名": "温和条件无LiNO3循环",
   "配方": "F02",
   "配方名": "HFE-EPSE，无LiNO3",
   "recipe": "R02",
   "是否对照": false,
   "配方文字": "1.0 M LiTFSI；LiNO3 无添加；DOL:DME:TTE = 2:2:1（体积比）",
   "表述编号": "ST2506",
   "证据句子": [
    "M0074"
   ],
   "标记": [
    "温度默认"
   ]
  },
  "组分变化": "LiNO3 无添加 → 2.0 wt.%",
  "作者改动的组分": [
   "LiNO3"
  ],
  "特殊组分变化": [],
  "电解液相同但样品编号不同": false,
  "描述符": [
   {
    "描述符": "eo",
    "中文": "非氟醚氧",
    "组": "配位（醚氧）",
    "方向": "变高",
    "A": 1.7569,
    "B": 1.6,
    "被动": false
   },
   {
    "描述符": "eo_a",
    "中文": "α 氟化醚氧",
    "组": "氟化/稀释",
    "方向": "变低",
    "A": 0.1215,
    "B": 0.2,
    "被动": false
   },
   {
    "描述符": "fat",
    "中文": "溶剂 F 原子数",
    "组": "氟化/稀释",
    "方向": "变低",
    "A": 0.9723,
    "B": 1.6,
    "被动": false
   },
   {
    "描述符": "ring",
    "中文": "溶剂环数",
    "组": "溶剂骨架",
    "方向": "变高",
    "A": 0.5256,
    "B": 0.4,
    "被动": false
   },
   {
    "描述符": "rotb",
    "中文": "可旋转键数",
    "组": "溶剂骨架",
    "方向": "变低",
    "A": 1.6661,
    "B": 2.2,
    "被动": false
   },
   {
    "描述符": "tpsa",
    "中文": "TPSA",
    "组": "其他（单独成组或数据少）",
    "方向": "变高",
    "A": 17.3382,
    "B": 16.614,
    "被动": false
   },
   {
    "描述符": "mw",
    "中文": "溶剂分子量",
    "组": "溶剂骨架",
    "方向": "变低",
    "A": 98.9417,
    "B": 112.0944,
    "被动": false
   },
   {
    "描述符": "ffrac",
    "中文": "含氟溶剂比例",
    "组": "氟化/稀释",
    "方向": "变低",
    "A": 0.1215,
    "B": 0.2,
    "被动": false
   },
   {
    "描述符": "lnsites",
    "中文": "每个 Li⁺ 的配位位点",
    "组": "配位（醚氧）",
    "方向": "变低",
    "A": 13.6567,
    "B": 19.1847,
    "被动": false
   },
   {
    "描述符": "li",
    "中文": "Li⁺ 总浓度",
    "组": "盐用量",
    "方向": "变高",
    "A": 1.4048,
    "B": 1.0,
    "被动": false
   }
  ],
  "物性": [],
  "条件": [
   {
    "条件": "E/S",
    "方向": "变低",
    "A": 6.9,
    "B": 14.49
   },
   {
    "条件": "硫载量",
    "方向": "变高",
    "A": 6.6,
    "B": 1.3
   },
   {
    "条件": "正极含硫",
    "方向": "相近",
    "A": 63.0,
    "B": 63.0
   },
   {
    "条件": "倍率",
    "方向": "相近",
    "A": 0.1,
    "B": 0.1
   },
   {
    "条件": "温度",
    "方向": "相近",
    "A": 25.0,
    "B": 25.0
   },
   {
    "条件": "电池形式",
    "方向": "相同",
    "A": 0.0,
    "B": 0.0
   },
   {
    "条件": "圈数",
    "方向": "变高",
    "A": 40,
    "B": 15
   }
  ],
  "条件含默认值": [
   "温度默认"
  ],
  "性能": {
   "方向": "变低",
   "倍数": 0.2868,
   "倍数含义": "每圈衰减率之比",
   "好于参照": true,
   "值A": 0.65,
   "值B": 2.2667,
   "指标A": "每圈衰减率（%/圈，由容量保持率换算）",
   "指标B": "每圈衰减率（%/圈，由容量保持率换算）"
  },
  "表述文字": "【P233｜每圈衰减率｜配方和条件都变】实验样 HFE-EPSE + 2.0 wt.% LiNO3（1.0 M LiTFSI；2.0 wt.% LiNO3；DOL:DME:TTE = 2:2:1（体积比），测试 T11）相对 实验样 HFE-EPSE，无LiNO3（1.0 M LiTFSI；LiNO3 无添加；DOL:DME:TTE = 2:2:1（体积比），测试 T08）｜组分变化：LiNO3 无添加 → 2.0 wt.%｜描述符：非氟醚氧 变高；α 氟化醚氧 变低；溶剂 F 原子数 变低；溶剂环数 变高；可旋转键数 变低；TPSA 变高；溶剂分子量 变低；含氟溶剂比例 变低；每个 Li⁺ 的配位位点 变低；Li⁺ 总浓度 变高｜物性：两边没有都报告的｜条件：E/S 变低；硫载量 变高；圈数 变高（含默认值：温度默认）｜性能：每圈衰减率 变低"
 },
 {
  "编号": "PC00825",
  "论文": "P233",
  "类别": "每圈衰减率",
  "比较类型": "配方和条件都变",
  "A": {
   "测试": "T19",
   "测试名": "HFE-EPSE Li–S软包",
   "配方": "F05",
   "配方名": "软包HFE-EPSE，LiNO3未报告",
   "recipe": "R05",
   "是否对照": false,
   "配方文字": "1.0 M LiTFSI；LiNO3（用量未报告）；DOL:DME:TTE = 2:2:1（体积比）",
   "表述编号": "ST2525",
   "证据句子": [
    "M0140"
   ],
   "标记": [
    "温度默认"
   ]
  },
  "B": {
   "测试": "T08",
   "测试名": "温和条件无LiNO3循环",
   "配方": "F02",
   "配方名": "HFE-EPSE，无LiNO3",
   "recipe": "R02",
   "是否对照": false,
   "配方文字": "1.0 M LiTFSI；LiNO3 无添加；DOL:DME:TTE = 2:2:1（体积比）",
   "表述编号": "ST2506",
   "证据句子": [
    "M0074"
   ],
   "标记": [
    "温度默认"
   ]
  },
  "组分变化": "LiNO3 无添加 → 未报告",
  "作者改动的组分": [
   "LiNO3"
  ],
  "特殊组分变化": [],
  "电解液相同但样品编号不同": false,
  "描述符": [],
  "物性": [],
  "条件": [
   {
    "条件": "E/S",
    "方向": "一边未报告",
    "A": null,
    "B": 2.673458756332591
   },
   {
    "条件": "硫载量",
    "方向": "变高",
    "A": 7.2,
    "B": 1.3
   },
   {
    "条件": "正极含硫",
    "方向": "一边未报告",
    "A": null,
    "B": 63.0
   },
   {
    "条件": "倍率",
    "方向": "变低",
    "A": 0.05,
    "B": 0.1
   },
   {
    "条件": "温度",
    "方向": "相近",
    "A": 25.0,
    "B": 25.0
   },
   {
    "条件": "电池形式",
    "方向": "扣式 → 软包",
    "A": 1.0,
    "B": 0.0
   },
   {
    "条件": "圈数",
    "方向": "变高",
    "A": 25,
    "B": 15
   }
  ],
  "条件含默认值": [
   "温度默认"
  ],
  "性能": {
   "方向": "变低",
   "倍数": 0.7059,
   "倍数含义": "每圈衰减率之比",
   "好于参照": true,
   "值A": 1.6,
   "值B": 2.2667,
   "指标A": "每圈衰减率（%/圈，由容量保持率换算）",
   "指标B": "每圈衰减率（%/圈，由容量保持率换算）"
  },
  "表述文字": "【P233｜每圈衰减率｜配方和条件都变】实验样 软包HFE-EPSE，LiNO3未报告（1.0 M LiTFSI；LiNO3（用量未报告）；DOL:DME:TTE = 2:2:1（体积比），测试 T19）相对 实验样 HFE-EPSE，无LiNO3（1.0 M LiTFSI；LiNO3 无添加；DOL:DME:TTE = 2:2:1（体积比），测试 T08）｜组分变化：LiNO3 无添加 → 未报告｜描述符：无变化｜物性：两边没有都报告的｜条件：E/S 一边未报告；硫载量 变高；正极含硫 一边未报告；倍率 变低；电池形式 扣式 → 软包；圈数 变高（含默认值：温度默认）｜性能：每圈衰减率 变低"
 },
 {
  "编号": "PC00826",
  "论文": "P233",
  "类别": "每圈衰减率",
  "比较类型": "配方和条件都变",
  "A": {
   "测试": "T10",
   "测试名": "4.4 mg cm−2高载量长循环",
   "配方": "F04",
   "配方名": "HFE-EPSE + 2.0 wt.% LiNO3",
   "recipe": "R04",
   "是否对照": false,
   "配方文字": "1.0 M LiTFSI；2.0 wt.% LiNO3；DOL:DME:TTE = 2:2:1（体积比）",
   "表述编号": "ST2511",
   "证据句子": [
    "S0087"
   ],
   "标记": [
    "LiNO3按质量分数换算",
    "温度默认"
   ]
  },
  "B": {
   "测试": "T11",
   "测试名": "6.6 mg cm−2高载量循环",
   "配方": "F03",
   "配方名": "DOL/DME + 2.0 wt.% LiNO3",
   "recipe": "R03",
   "是否对照": false,
   "配方文字": "1.0 M LiTFSI；2.0 wt.% LiNO3；DOL:DME = 1:1（体积比）",
   "表述编号": "ST2514",
   "证据句子": [
    "M0109",
    "M0110"
   ],
   "标记": [
    "LiNO3按质量分数换算",
    "温度默认"
   ]
  },
  "组分变化": "DOL 1 体积比份 → 2 体积比份；DME 1 体积比份 → 2 体积比份；加入 TTE（1 体积比份）",
  "作者改动的组分": [
   "DME",
   "DOL",
   "TTE"
  ],
  "特殊组分变化": [],
  "电解液相同但样品编号不同": false,
  "描述符": [
   {
    "描述符": "eo",
    "中文": "非氟醚氧",
    "组": "配位（醚氧）",
    "方向": "变低",
    "A": 1.7569,
    "B": 2.0,
    "被动": false
   },
   {
    "描述符": "eo_a",
    "中文": "α 氟化醚氧",
    "组": "氟化/稀释",
    "方向": "变高（从无到有）",
    "A": 0.1215,
    "B": 0.0,
    "被动": false
   },
   {
    "描述符": "fat",
    "中文": "溶剂 F 原子数",
    "组": "氟化/稀释",
    "方向": "变高（从无到有）",
    "A": 0.9723,
    "B": 0.0,
    "被动": false
   },
   {
    "描述符": "ring",
    "中文": "溶剂环数",
    "组": "溶剂骨架",
    "方向": "变低",
    "A": 0.5256,
    "B": 0.5984,
    "被动": false
   },
   {
    "描述符": "rotb",
    "中文": "可旋转键数",
    "组": "溶剂骨架",
    "方向": "变高",
    "A": 1.6661,
    "B": 1.2049,
    "被动": false
   },
   {
    "描述符": "tpsa",
    "中文": "TPSA",
    "组": "其他（单独成组或数据少）",
    "方向": "变低",
    "A": 17.3382,
    "B": 18.46,
    "被动": false
   },
   {
    "描述符": "mw",
    "中文": "溶剂分子量",
    "组": "溶剂骨架",
    "方向": "变高",
    "A": 98.9417,
    "B": 80.5223,
    "被动": false
   },
   {
    "描述符": "ffrac",
    "中文": "含氟溶剂比例",
    "组": "氟化/稀释",
    "方向": "变高（从无到有）",
    "A": 0.1215,
    "B": 0.0,
    "被动": false
   },
   {
    "描述符": "lnsites",
    "中文": "每个 Li⁺ 的配位位点",
    "组": "配位（醚氧）",
    "方向": "变低",
    "A": 13.6567,
    "B": 17.4944,
    "被动": false
   },
   {
    "描述符": "dil",
    "中文": "稀释剂摩尔比例",
    "组": "氟化/稀释",
    "方向": "变高（从无到有）",
    "A": 0.1215,
    "B": 0.0,
    "被动": false
   },
   {
    "描述符": "li",
    "中文": "Li⁺ 总浓度",
    "组": "盐用量",
    "方向": "变高",
    "A": 1.4048,
    "B": 1.3708,
    "被动": true
   },
   {
    "描述符": "lino3",
    "中文": "LiNO₃ 浓度",
    "组": "LiNO₃",
    "方向": "变高",
    "A": 0.4048,
    "B": 0.3708,
    "被动": true
   }
  ],
  "物性": [],
  "条件": [
   {
    "条件": "E/S",
    "方向": "变低",
    "A": 6.0,
    "B": 6.9
   },
   {
    "条件": "硫载量",
    "方向": "变低",
    "A": 4.4,
    "B": 6.6
   },
   {
    "条件": "正极含硫",
    "方向": "相近",
    "A": 63.0,
    "B": 63.0
   },
   {
    "条件": "倍率",
    "方向": "相近",
    "A": 0.1,
    "B": 0.1
   },
   {
    "条件": "温度",
    "方向": "相近",
    "A": 25.0,
    "B": 25.0
   },
   {
    "条件": "电池形式",
    "方向": "相同",
    "A": 0.0,
    "B": 0.0
   },
   {
    "条件": "圈数",
    "方向": "变高",
    "A": 135,
    "B": 40
   }
  ],
  "条件含默认值": [
   "温度默认"
  ],
  "性能": {
   "方向": "变低",
   "倍数": 0.1852,
   "倍数含义": "每圈衰减率之比",
   "好于参照": true,
   "值A": 0.2222,
   "值B": 1.2,
   "指标A": "每圈衰减率（%/圈，由容量保持率换算）",
   "指标B": "每圈衰减率（%/圈，由容量保持率换算）"
  },
  "表述文字": "【P233｜每圈衰减率｜配方和条件都变】实验样 HFE-EPSE + 2.0 wt.% LiNO3（1.0 M LiTFSI；2.0 wt.% LiNO3；DOL:DME:TTE = 2:2:1（体积比），测试 T10）相对 实验样 DOL/DME + 2.0 wt.% LiNO3（1.0 M LiTFSI；2.0 wt.% LiNO3；DOL:DME = 1:1（体积比），测试 T11）｜组分变化：DOL 1 体积比份 → 2 体积比份；DME 1 体积比份 → 2 体积比份；加入 TTE（1 体积比份）｜描述符：非氟醚氧 变低；α 氟化醚氧 变高（从无到有）；溶剂 F 原子数 变高（从无到有）；溶剂环数 变低；可旋转键数 变高；TPSA 变低；溶剂分子量 变高；含氟溶剂比例 变高（从无到有）；每个 Li⁺ 的配位位点 变低；稀释剂摩尔比例 变高（从无到有）；Li⁺ 总浓度 变高（被动）；LiNO₃ 浓度 变高（被动）｜物性：两边没有都报告的｜条件：E/S 变低；硫载量 变低；圈数 变高（含默认值：温度默认）｜性能：每圈衰减率 变低"
 },
 {
  "编号": "PC00827",
  "论文": "P233",
  "类别": "每圈衰减率",
  "比较类型": "同配方换条件",
  "A": {
   "测试": "T11",
   "测试名": "6.6 mg cm−2高载量循环",
   "配方": "F04",
   "配方名": "HFE-EPSE + 2.0 wt.% LiNO3",
   "recipe": "R04",
   "是否对照": false,
   "配方文字": "1.0 M LiTFSI；2.0 wt.% LiNO3；DOL:DME:TTE = 2:2:1（体积比）",
   "表述编号": "ST2516",
   "证据句子": [
    "M0109",
    "M0110"
   ],
   "标记": [
    "LiNO3按质量分数换算",
    "温度默认"
   ]
  },
  "B": {
   "测试": "T10",
   "测试名": "4.4 mg cm−2高载量长循环",
   "配方": "F04",
   "配方名": "HFE-EPSE + 2.0 wt.% LiNO3",
   "recipe": "R04",
   "是否对照": false,
   "配方文字": "1.0 M LiTFSI；2.0 wt.% LiNO3；DOL:DME:TTE = 2:2:1（体积比）",
   "表述编号": "ST2511",
   "证据句子": [
    "S0087"
   ],
   "标记": [
    "LiNO3按质量分数换算",
    "温度默认"
   ]
  },
  "组分变化": "配方相同",
  "作者改动的组分": [],
  "特殊组分变化": [],
  "电解液相同但样品编号不同": false,
  "描述符": [],
  "物性": [],
  "条件": [
   {
    "条件": "E/S",
    "方向": "变高",
    "A": 6.9,
    "B": 6.0
   },
   {
    "条件": "硫载量",
    "方向": "变高",
    "A": 6.6,
    "B": 4.4
   },
   {
    "条件": "正极含硫",
    "方向": "相近",
    "A": 63.0,
    "B": 63.0
   },
   {
    "条件": "倍率",
    "方向": "相近",
    "A": 0.1,
    "B": 0.1
   },
   {
    "条件": "温度",
    "方向": "相近",
    "A": 25.0,
    "B": 25.0
   },
   {
    "条件": "电池形式",
    "方向": "相同",
    "A": 0.0,
    "B": 0.0
   },
   {
    "条件": "圈数",
    "方向": "变低",
    "A": 40,
    "B": 135
   }
  ],
  "条件含默认值": [
   "温度默认"
  ],
  "性能": {
   "方向": "变高",
   "倍数": 2.925,
   "倍数含义": "每圈衰减率之比",
   "好于参照": false,
   "值A": 0.65,
   "值B": 0.2222,
   "指标A": "每圈衰减率（%/圈，由容量保持率换算）",
   "指标B": "每圈衰减率（%/圈，由容量保持率换算）"
  },
  "表述文字": "【P233｜每圈衰减率｜同配方换条件】实验样 HFE-EPSE + 2.0 wt.% LiNO3（1.0 M LiTFSI；2.0 wt.% LiNO3；DOL:DME:TTE = 2:2:1（体积比），测试 T11）相对 实验样 HFE-EPSE + 2.0 wt.% LiNO3（1.0 M LiTFSI；2.0 wt.% LiNO3；DOL:DME:TTE = 2:2:1（体积比），测试 T10）｜组分变化：配方相同｜描述符：配方相同｜物性：两边没有都报告的｜条件：E/S 变高；硫载量 变高；圈数 变低（含默认值：温度默认）｜性能：每圈衰减率 变高"
 },
 {
  "编号": "PC00828",
  "论文": "P233",
  "类别": "每圈衰减率",
  "比较类型": "配方和条件都变",
  "A": {
   "测试": "T19",
   "测试名": "HFE-EPSE Li–S软包",
   "配方": "F05",
   "配方名": "软包HFE-EPSE，LiNO3未报告",
   "recipe": "R05",
   "是否对照": false,
   "配方文字": "1.0 M LiTFSI；LiNO3（用量未报告）；DOL:DME:TTE = 2:2:1（体积比）",
   "表述编号": "ST2525",
   "证据句子": [
    "M0140"
   ],
   "标记": [
    "温度默认"
   ]
  },
  "B": {
   "测试": "T10",
   "测试名": "4.4 mg cm−2高载量长循环",
   "配方": "F04",
   "配方名": "HFE-EPSE + 2.0 wt.% LiNO3",
   "recipe": "R04",
   "是否对照": false,
   "配方文字": "1.0 M LiTFSI；2.0 wt.% LiNO3；DOL:DME:TTE = 2:2:1（体积比）",
   "表述编号": "ST2511",
   "证据句子": [
    "S0087"
   ],
   "标记": [
    "LiNO3按质量分数换算",
    "温度默认"
   ]
  },
  "组分变化": "LiNO3 2.0 wt.% → 未报告",
  "作者改动的组分": [
   "LiNO3"
  ],
  "特殊组分变化": [],
  "电解液相同但样品编号不同": false,
  "描述符": [
   {
    "描述符": "eo",
    "中文": "非氟醚氧",
    "组": "配位（醚氧）",
    "方向": "变低",
    "A": 1.6,
    "B": 1.7569,
    "被动": false
   },
   {
    "描述符": "eo_a",
    "中文": "α 氟化醚氧",
    "组": "氟化/稀释",
    "方向": "变高",
    "A": 0.2,
    "B": 0.1215,
    "被动": false
   },
   {
    "描述符": "fat",
    "中文": "溶剂 F 原子数",
    "组": "氟化/稀释",
    "方向": "变高",
    "A": 1.6,
    "B": 0.9723,
    "被动": false
   },
   {
    "描述符": "ring",
    "中文": "溶剂环数",
    "组": "溶剂骨架",
    "方向": "变低",
    "A": 0.4,
    "B": 0.5256,
    "被动": false
   },
   {
    "描述符": "rotb",
    "中文": "可旋转键数",
    "组": "溶剂骨架",
    "方向": "变高",
    "A": 2.2,
    "B": 1.6661,
    "被动": false
   },
   {
    "描述符": "tpsa",
    "中文": "TPSA",
    "组": "其他（单独成组或数据少）",
    "方向": "变低",
    "A": 16.614,
    "B": 17.3382,
    "被动": false
   },
   {
    "描述符": "mw",
    "中文": "溶剂分子量",
    "组": "溶剂骨架",
    "方向": "变高",
    "A": 112.0944,
    "B": 98.9417,
    "被动": false
   },
   {
    "描述符": "ffrac",
    "中文": "含氟溶剂比例",
    "组": "氟化/稀释",
    "方向": "变高",
    "A": 0.2,
    "B": 0.1215,
    "被动": false
   },
   {
    "描述符": "lnsites",
    "中文": "每个 Li⁺ 的配位位点",
    "组": "配位（醚氧）",
    "方向": "变高",
    "A": 19.1847,
    "B": 13.6567,
    "被动": false
   },
   {
    "描述符": "li",
    "中文": "Li⁺ 总浓度",
    "组": "盐用量",
    "方向": "变低",
    "A": 1.0,
    "B": 1.4048,
    "被动": false
   }
  ],
  "物性": [],
  "条件": [
   {
    "条件": "E/S",
    "方向": "一边未报告",
    "A": null,
    "B": 1.791759469228055
   },
   {
    "条件": "硫载量",
    "方向": "变高",
    "A": 7.2,
    "B": 4.4
   },
   {
    "条件": "正极含硫",
    "方向": "一边未报告",
    "A": null,
    "B": 63.0
   },
   {
    "条件": "倍率",
    "方向": "变低",
    "A": 0.05,
    "B": 0.1
   },
   {
    "条件": "温度",
    "方向": "相近",
    "A": 25.0,
    "B": 25.0
   },
   {
    "条件": "电池形式",
    "方向": "扣式 → 软包",
    "A": 1.0,
    "B": 0.0
   },
   {
    "条件": "圈数",
    "方向": "变低",
    "A": 25,
    "B": 135
   }
  ],
  "条件含默认值": [
   "温度默认"
  ],
  "性能": {
   "方向": "变高",
   "倍数": 7.2,
   "倍数含义": "每圈衰减率之比",
   "好于参照": false,
   "值A": 1.6,
   "值B": 0.2222,
   "指标A": "每圈衰减率（%/圈，由容量保持率换算）",
   "指标B": "每圈衰减率（%/圈，由容量保持率换算）"
  },
  "表述文字": "【P233｜每圈衰减率｜配方和条件都变】实验样 软包HFE-EPSE，LiNO3未报告（1.0 M LiTFSI；LiNO3（用量未报告）；DOL:DME:TTE = 2:2:1（体积比），测试 T19）相对 实验样 HFE-EPSE + 2.0 wt.% LiNO3（1.0 M LiTFSI；2.0 wt.% LiNO3；DOL:DME:TTE = 2:2:1（体积比），测试 T10）｜组分变化：LiNO3 2.0 wt.% → 未报告｜描述符：非氟醚氧 变低；α 氟化醚氧 变高；溶剂 F 原子数 变高；溶剂环数 变低；可旋转键数 变高；TPSA 变低；溶剂分子量 变高；含氟溶剂比例 变高；每个 Li⁺ 的配位位点 变高；Li⁺ 总浓度 变低｜物性：两边没有都报告的｜条件：E/S 一边未报告；硫载量 变高；正极含硫 一边未报告；倍率 变低；电池形式 扣式 → 软包；圈数 变低（含默认值：温度默认）｜性能：每圈衰减率 变高"
 },
 {
  "编号": "PC00829",
  "论文": "P233",
  "类别": "每圈衰减率",
  "比较类型": "同测试换配方",
  "A": {
   "测试": "T11",
   "测试名": "6.6 mg cm−2高载量循环",
   "配方": "F04",
   "配方名": "HFE-EPSE + 2.0 wt.% LiNO3",
   "recipe": "R04",
   "是否对照": false,
   "配方文字": "1.0 M LiTFSI；2.0 wt.% LiNO3；DOL:DME:TTE = 2:2:1（体积比）",
   "表述编号": "ST2516",
   "证据句子": [
    "M0109",
    "M0110"
   ],
   "标记": [
    "LiNO3按质量分数换算",
    "温度默认"
   ]
  },
  "B": {
   "测试": "T11",
   "测试名": "6.6 mg cm−2高载量循环",
   "配方": "F03",
   "配方名": "DOL/DME + 2.0 wt.% LiNO3",
   "recipe": "R03",
   "是否对照": false,
   "配方文字": "1.0 M LiTFSI；2.0 wt.% LiNO3；DOL:DME = 1:1（体积比）",
   "表述编号": "ST2514",
   "证据句子": [
    "M0109",
    "M0110"
   ],
   "标记": [
    "LiNO3按质量分数换算",
    "温度默认"
   ]
  },
  "组分变化": "DOL 1 体积比份 → 2 体积比份；DME 1 体积比份 → 2 体积比份；加入 TTE（1 体积比份）",
  "作者改动的组分": [
   "DME",
   "DOL",
   "TTE"
  ],
  "特殊组分变化": [],
  "电解液相同但样品编号不同": false,
  "描述符": [
   {
    "描述符": "eo",
    "中文": "非氟醚氧",
    "组": "配位（醚氧）",
    "方向": "变低",
    "A": 1.7569,
    "B": 2.0,
    "被动": false
   },
   {
    "描述符": "eo_a",
    "中文": "α 氟化醚氧",
    "组": "氟化/稀释",
    "方向": "变高（从无到有）",
    "A": 0.1215,
    "B": 0.0,
    "被动": false
   },
   {
    "描述符": "fat",
    "中文": "溶剂 F 原子数",
    "组": "氟化/稀释",
    "方向": "变高（从无到有）",
    "A": 0.9723,
    "B": 0.0,
    "被动": false
   },
   {
    "描述符": "ring",
    "中文": "溶剂环数",
    "组": "溶剂骨架",
    "方向": "变低",
    "A": 0.5256,
    "B": 0.5984,
    "被动": false
   },
   {
    "描述符": "rotb",
    "中文": "可旋转键数",
    "组": "溶剂骨架",
    "方向": "变高",
    "A": 1.6661,
    "B": 1.2049,
    "被动": false
   },
   {
    "描述符": "tpsa",
    "中文": "TPSA",
    "组": "其他（单独成组或数据少）",
    "方向": "变低",
    "A": 17.3382,
    "B": 18.46,
    "被动": false
   },
   {
    "描述符": "mw",
    "中文": "溶剂分子量",
    "组": "溶剂骨架",
    "方向": "变高",
    "A": 98.9417,
    "B": 80.5223,
    "被动": false
   },
   {
    "描述符": "ffrac",
    "中文": "含氟溶剂比例",
    "组": "氟化/稀释",
    "方向": "变高（从无到有）",
    "A": 0.1215,
    "B": 0.0,
    "被动": false
   },
   {
    "描述符": "lnsites",
    "中文": "每个 Li⁺ 的配位位点",
    "组": "配位（醚氧）",
    "方向": "变低",
    "A": 13.6567,
    "B": 17.4944,
    "被动": false
   },
   {
    "描述符": "dil",
    "中文": "稀释剂摩尔比例",
    "组": "氟化/稀释",
    "方向": "变高（从无到有）",
    "A": 0.1215,
    "B": 0.0,
    "被动": false
   },
   {
    "描述符": "li",
    "中文": "Li⁺ 总浓度",
    "组": "盐用量",
    "方向": "变高",
    "A": 1.4048,
    "B": 1.3708,
    "被动": true
   },
   {
    "描述符": "lino3",
    "中文": "LiNO₃ 浓度",
    "组": "LiNO₃",
    "方向": "变高",
    "A": 0.4048,
    "B": 0.3708,
    "被动": true
   }
  ],
  "物性": [],
  "条件": [
   {
    "条件": "E/S",
    "方向": "相近",
    "A": 6.9,
    "B": 6.9
   },
   {
    "条件": "硫载量",
    "方向": "相近",
    "A": 6.6,
    "B": 6.6
   },
   {
    "条件": "正极含硫",
    "方向": "相近",
    "A": 63.0,
    "B": 63.0
   },
   {
    "条件": "倍率",
    "方向": "相近",
    "A": 0.1,
    "B": 0.1
   },
   {
    "条件": "温度",
    "方向": "相近",
    "A": 25.0,
    "B": 25.0
   },
   {
    "条件": "电池形式",
    "方向": "相同",
    "A": 0.0,
    "B": 0.0
   },
   {
    "条件": "圈数",
    "方向": "相近",
    "A": 40,
    "B": 40
   }
  ],
  "条件含默认值": [
   "温度默认"
  ],
  "性能": {
   "方向": "变低",
   "倍数": 0.5417,
   "倍数含义": "每圈衰减率之比",
   "好于参照": true,
   "值A": 0.65,
   "值B": 1.2,
   "指标A": "每圈衰减率（%/圈，由容量保持率换算）",
   "指标B": "每圈衰减率（%/圈，由容量保持率换算）"
  },
  "表述文字": "【P233｜每圈衰减率｜同测试换配方】实验样 HFE-EPSE + 2.0 wt.% LiNO3（1.0 M LiTFSI；2.0 wt.% LiNO3；DOL:DME:TTE = 2:2:1（体积比），测试 T11）相对 实验样 DOL/DME + 2.0 wt.% LiNO3（1.0 M LiTFSI；2.0 wt.% LiNO3；DOL:DME = 1:1（体积比），测试 T11）｜组分变化：DOL 1 体积比份 → 2 体积比份；DME 1 体积比份 → 2 体积比份；加入 TTE（1 体积比份）｜描述符：非氟醚氧 变低；α 氟化醚氧 变高（从无到有）；溶剂 F 原子数 变高（从无到有）；溶剂环数 变低；可旋转键数 变高；TPSA 变低；溶剂分子量 变高；含氟溶剂比例 变高（从无到有）；每个 Li⁺ 的配位位点 变低；稀释剂摩尔比例 变高（从无到有）；Li⁺ 总浓度 变高（被动）；LiNO₃ 浓度 变高（被动）｜物性：两边没有都报告的｜条件：相同（含默认值：温度默认）｜性能：每圈衰减率 变低"
 },
 {
  "编号": "PC00830",
  "论文": "P233",
  "类别": "每圈衰减率",
  "比较类型": "配方和条件都变",
  "A": {
   "测试": "T19",
   "测试名": "HFE-EPSE Li–S软包",
   "配方": "F05",
   "配方名": "软包HFE-EPSE，LiNO3未报告",
   "recipe": "R05",
   "是否对照": false,
   "配方文字": "1.0 M LiTFSI；LiNO3（用量未报告）；DOL:DME:TTE = 2:2:1（体积比）",
   "表述编号": "ST2525",
   "证据句子": [
    "M0140"
   ],
   "标记": [
    "温度默认"
   ]
  },
  "B": {
   "测试": "T11",
   "测试名": "6.6 mg cm−2高载量循环",
   "配方": "F03",
   "配方名": "DOL/DME + 2.0 wt.% LiNO3",
   "recipe": "R03",
   "是否对照": false,
   "配方文字": "1.0 M LiTFSI；2.0 wt.% LiNO3；DOL:DME = 1:1（体积比）",
   "表述编号": "ST2514",
   "证据句子": [
    "M0109",
    "M0110"
   ],
   "标记": [
    "LiNO3按质量分数换算",
    "温度默认"
   ]
  },
  "组分变化": "DOL 1 体积比份 → 2 体积比份；DME 1 体积比份 → 2 体积比份；加入 TTE（1 体积比份）；LiNO3 2.0 wt.% → 未报告",
  "作者改动的组分": [
   "DME",
   "DOL",
   "LiNO3",
   "TTE"
  ],
  "特殊组分变化": [],
  "电解液相同但样品编号不同": false,
  "描述符": [
   {
    "描述符": "eo",
    "中文": "非氟醚氧",
    "组": "配位（醚氧）",
    "方向": "变低",
    "A": 1.6,
    "B": 2.0,
    "被动": false
   },
   {
    "描述符": "eo_a",
    "中文": "α 氟化醚氧",
    "组": "氟化/稀释",
    "方向": "变高（从无到有）",
    "A": 0.2,
    "B": 0.0,
    "被动": false
   },
   {
    "描述符": "fat",
    "中文": "溶剂 F 原子数",
    "组": "氟化/稀释",
    "方向": "变高（从无到有）",
    "A": 1.6,
    "B": 0.0,
    "被动": false
   },
   {
    "描述符": "ring",
    "中文": "溶剂环数",
    "组": "溶剂骨架",
    "方向": "变低",
    "A": 0.4,
    "B": 0.5984,
    "被动": false
   },
   {
    "描述符": "rotb",
    "中文": "可旋转键数",
    "组": "溶剂骨架",
    "方向": "变高",
    "A": 2.2,
    "B": 1.2049,
    "被动": false
   },
   {
    "描述符": "tpsa",
    "中文": "TPSA",
    "组": "其他（单独成组或数据少）",
    "方向": "变低",
    "A": 16.614,
    "B": 18.46,
    "被动": false
   },
   {
    "描述符": "mw",
    "中文": "溶剂分子量",
    "组": "溶剂骨架",
    "方向": "变高",
    "A": 112.0944,
    "B": 80.5223,
    "被动": false
   },
   {
    "描述符": "ffrac",
    "中文": "含氟溶剂比例",
    "组": "氟化/稀释",
    "方向": "变高（从无到有）",
    "A": 0.2,
    "B": 0.0,
    "被动": false
   },
   {
    "描述符": "lnsites",
    "中文": "每个 Li⁺ 的配位位点",
    "组": "配位（醚氧）",
    "方向": "变高",
    "A": 19.1847,
    "B": 17.4944,
    "被动": false
   },
   {
    "描述符": "dil",
    "中文": "稀释剂摩尔比例",
    "组": "氟化/稀释",
    "方向": "变高（从无到有）",
    "A": 0.1215,
    "B": 0.0,
    "被动": false
   },
   {
    "描述符": "li",
    "中文": "Li⁺ 总浓度",
    "组": "盐用量",
    "方向": "变低",
    "A": 1.0,
    "B": 1.3708,
    "被动": false
   }
  ],
  "物性": [],
  "条件": [
   {
    "条件": "E/S",
    "方向": "一边未报告",
    "A": null,
    "B": 1.9315214116032138
   },
   {
    "条件": "硫载量",
    "方向": "变高",
    "A": 7.2,
    "B": 6.6
   },
   {
    "条件": "正极含硫",
    "方向": "一边未报告",
    "A": null,
    "B": 63.0
   },
   {
    "条件": "倍率",
    "方向": "变低",
    "A": 0.05,
    "B": 0.1
   },
   {
    "条件": "温度",
    "方向": "相近",
    "A": 25.0,
    "B": 25.0
   },
   {
    "条件": "电池形式",
    "方向": "扣式 → 软包",
    "A": 1.0,
    "B": 0.0
   },
   {
    "条件": "圈数",
    "方向": "变低",
    "A": 25,
    "B": 40
   }
  ],
  "条件含默认值": [
   "温度默认"
  ],
  "性能": {
   "方向": "变高",
   "倍数": 1.3333,
   "倍数含义": "每圈衰减率之比",
   "好于参照": false,
   "值A": 1.6,
   "值B": 1.2,
   "指标A": "每圈衰减率（%/圈，由容量保持率换算）",
   "指标B": "每圈衰减率（%/圈，由容量保持率换算）"
  },
  "表述文字": "【P233｜每圈衰减率｜配方和条件都变】实验样 软包HFE-EPSE，LiNO3未报告（1.0 M LiTFSI；LiNO3（用量未报告）；DOL:DME:TTE = 2:2:1（体积比），测试 T19）相对 实验样 DOL/DME + 2.0 wt.% LiNO3（1.0 M LiTFSI；2.0 wt.% LiNO3；DOL:DME = 1:1（体积比），测试 T11）｜组分变化：DOL 1 体积比份 → 2 体积比份；DME 1 体积比份 → 2 体积比份；加入 TTE（1 体积比份）；LiNO3 2.0 wt.% → 未报告｜描述符：非氟醚氧 变低；α 氟化醚氧 变高（从无到有）；溶剂 F 原子数 变高（从无到有）；溶剂环数 变低；可旋转键数 变高；TPSA 变低；溶剂分子量 变高；含氟溶剂比例 变高（从无到有）；每个 Li⁺ 的配位位点 变高；稀释剂摩尔比例 变高（从无到有）；Li⁺ 总浓度 变低｜物性：两边没有都报告的｜条件：E/S 一边未报告；硫载量 变高；正极含硫 一边未报告；倍率 变低；电池形式 扣式 → 软包；圈数 变低（含默认值：温度默认）｜性能：每圈衰减率 变高"
 },
 {
  "编号": "PC00831",
  "论文": "P233",
  "类别": "每圈衰减率",
  "比较类型": "配方和条件都变",
  "A": {
   "测试": "T19",
   "测试名": "HFE-EPSE Li–S软包",
   "配方": "F05",
   "配方名": "软包HFE-EPSE，LiNO3未报告",
   "recipe": "R05",
   "是否对照": false,
   "配方文字": "1.0 M LiTFSI；LiNO3（用量未报告）；DOL:DME:TTE = 2:2:1（体积比）",
   "表述编号": "ST2525",
   "证据句子": [
    "M0140"
   ],
   "标记": [
    "温度默认"
   ]
  },
  "B": {
   "测试": "T11",
   "测试名": "6.6 mg cm−2高载量循环",
   "配方": "F04",
   "配方名": "HFE-EPSE + 2.0 wt.% LiNO3",
   "recipe": "R04",
   "是否对照": false,
   "配方文字": "1.0 M LiTFSI；2.0 wt.% LiNO3；DOL:DME:TTE = 2:2:1（体积比）",
   "表述编号": "ST2516",
   "证据句子": [
    "M0109",
    "M0110"
   ],
   "标记": [
    "LiNO3按质量分数换算",
    "温度默认"
   ]
  },
  "组分变化": "LiNO3 2.0 wt.% → 未报告",
  "作者改动的组分": [
   "LiNO3"
  ],
  "特殊组分变化": [],
  "电解液相同但样品编号不同": false,
  "描述符": [
   {
    "描述符": "eo",
    "中文": "非氟醚氧",
    "组": "配位（醚氧）",
    "方向": "变低",
    "A": 1.6,
    "B": 1.7569,
    "被动": false
   },
   {
    "描述符": "eo_a",
    "中文": "α 氟化醚氧",
    "组": "氟化/稀释",
    "方向": "变高",
    "A": 0.2,
    "B": 0.1215,
    "被动": false
   },
   {
    "描述符": "fat",
    "中文": "溶剂 F 原子数",
    "组": "氟化/稀释",
    "方向": "变高",
    "A": 1.6,
    "B": 0.9723,
    "被动": false
   },
   {
    "描述符": "ring",
    "中文": "溶剂环数",
    "组": "溶剂骨架",
    "方向": "变低",
    "A": 0.4,
    "B": 0.5256,
    "被动": false
   },
   {
    "描述符": "rotb",
    "中文": "可旋转键数",
    "组": "溶剂骨架",
    "方向": "变高",
    "A": 2.2,
    "B": 1.6661,
    "被动": false
   },
   {
    "描述符": "tpsa",
    "中文": "TPSA",
    "组": "其他（单独成组或数据少）",
    "方向": "变低",
    "A": 16.614,
    "B": 17.3382,
    "被动": false
   },
   {
    "描述符": "mw",
    "中文": "溶剂分子量",
    "组": "溶剂骨架",
    "方向": "变高",
    "A": 112.0944,
    "B": 98.9417,
    "被动": false
   },
   {
    "描述符": "ffrac",
    "中文": "含氟溶剂比例",
    "组": "氟化/稀释",
    "方向": "变高",
    "A": 0.2,
    "B": 0.1215,
    "被动": false
   },
   {
    "描述符": "lnsites",
    "中文": "每个 Li⁺ 的配位位点",
    "组": "配位（醚氧）",
    "方向": "变高",
    "A": 19.1847,
    "B": 13.6567,
    "被动": false
   },
   {
    "描述符": "li",
    "中文": "Li⁺ 总浓度",
    "组": "盐用量",
    "方向": "变低",
    "A": 1.0,
    "B": 1.4048,
    "被动": false
   }
  ],
  "物性": [],
  "条件": [
   {
    "条件": "E/S",
    "方向": "一边未报告",
    "A": null,
    "B": 1.9315214116032138
   },
   {
    "条件": "硫载量",
    "方向": "变高",
    "A": 7.2,
    "B": 6.6
   },
   {
    "条件": "正极含硫",
    "方向": "一边未报告",
    "A": null,
    "B": 63.0
   },
   {
    "条件": "倍率",
    "方向": "变低",
    "A": 0.05,
    "B": 0.1
   },
   {
    "条件": "温度",
    "方向": "相近",
    "A": 25.0,
    "B": 25.0
   },
   {
    "条件": "电池形式",
    "方向": "扣式 → 软包",
    "A": 1.0,
    "B": 0.0
   },
   {
    "条件": "圈数",
    "方向": "变低",
    "A": 25,
    "B": 40
   }
  ],
  "条件含默认值": [
   "温度默认"
  ],
  "性能": {
   "方向": "变高",
   "倍数": 2.4615,
   "倍数含义": "每圈衰减率之比",
   "好于参照": false,
   "值A": 1.6,
   "值B": 0.65,
   "指标A": "每圈衰减率（%/圈，由容量保持率换算）",
   "指标B": "每圈衰减率（%/圈，由容量保持率换算）"
  },
  "表述文字": "【P233｜每圈衰减率｜配方和条件都变】实验样 软包HFE-EPSE，LiNO3未报告（1.0 M LiTFSI；LiNO3（用量未报告）；DOL:DME:TTE = 2:2:1（体积比），测试 T19）相对 实验样 HFE-EPSE + 2.0 wt.% LiNO3（1.0 M LiTFSI；2.0 wt.% LiNO3；DOL:DME:TTE = 2:2:1（体积比），测试 T11）｜组分变化：LiNO3 2.0 wt.% → 未报告｜描述符：非氟醚氧 变低；α 氟化醚氧 变高；溶剂 F 原子数 变高；溶剂环数 变低；可旋转键数 变高；TPSA 变低；溶剂分子量 变高；含氟溶剂比例 变高；每个 Li⁺ 的配位位点 变高；Li⁺ 总浓度 变低｜物性：两边没有都报告的｜条件：E/S 一边未报告；硫载量 变高；正极含硫 一边未报告；倍率 变低；电池形式 扣式 → 软包；圈数 变低（含默认值：温度默认）｜性能：每圈衰减率 变高"
 },
 {
  "编号": "PC00832",
  "论文": "P233",
  "类别": "首圈容量",
  "比较类型": "同测试换配方",
  "A": {
   "测试": "T08",
   "测试名": "温和条件无LiNO3循环",
   "配方": "F02",
   "配方名": "HFE-EPSE，无LiNO3",
   "recipe": "R02",
   "是否对照": false,
   "配方文字": "1.0 M LiTFSI；LiNO3 无添加；DOL:DME:TTE = 2:2:1（体积比）",
   "表述编号": "ST2507",
   "证据句子": [
    "M0072"
   ],
   "标记": [
    "基准未写明",
    "温度默认"
   ]
  },
  "B": {
   "测试": "T08",
   "测试名": "温和条件无LiNO3循环",
   "配方": "F01",
   "配方名": "DOL/DME，无LiNO3",
   "recipe": "R01",
   "是否对照": true,
   "配方文字": "1.0 M LiTFSI；LiNO3 无添加；DOL:DME = 1:1（体积比）",
   "表述编号": "ST2504",
   "证据句子": [
    "M0072"
   ],
   "标记": [
    "基准未写明",
    "温度默认"
   ]
  },
  "组分变化": "DOL 1 体积比份 → 2 体积比份；DME 1 体积比份 → 2 体积比份；加入 TTE（1 体积比份）",
  "作者改动的组分": [
   "DME",
   "DOL",
   "TTE"
  ],
  "特殊组分变化": [],
  "电解液相同但样品编号不同": false,
  "描述符": [
   {
    "描述符": "eo",
    "中文": "非氟醚氧",
    "组": "配位（醚氧）",
    "方向": "变低",
    "A": 1.6,
    "B": 2.0,
    "被动": false
   },
   {
    "描述符": "eo_a",
    "中文": "α 氟化醚氧",
    "组": "氟化/稀释",
    "方向": "变高（从无到有）",
    "A": 0.2,
    "B": 0.0,
    "被动": false
   },
   {
    "描述符": "fat",
    "中文": "溶剂 F 原子数",
    "组": "氟化/稀释",
    "方向": "变高（从无到有）",
    "A": 1.6,
    "B": 0.0,
    "被动": false
   },
   {
    "描述符": "ring",
    "中文": "溶剂环数",
    "组": "溶剂骨架",
    "方向": "变低",
    "A": 0.4,
    "B": 0.5,
    "被动": false
   },
   {
    "描述符": "rotb",
    "中文": "可旋转键数",
    "组": "溶剂骨架",
    "方向": "变高",
    "A": 2.2,
    "B": 1.5,
    "被动": false
   },
   {
    "描述符": "tpsa",
    "中文": "TPSA",
    "组": "其他（单独成组或数据少）",
    "方向": "变低",
    "A": 16.614,
    "B": 18.46,
    "被动": false
   },
   {
    "描述符": "mw",
    "中文": "溶剂分子量",
    "组": "溶剂骨架",
    "方向": "变高",
    "A": 112.0944,
    "B": 82.1005,
    "被动": false
   },
   {
    "描述符": "ffrac",
    "中文": "含氟溶剂比例",
    "组": "氟化/稀释",
    "方向": "变高（从无到有）",
    "A": 0.2,
    "B": 0.0,
    "被动": false
   },
   {
    "描述符": "lnsites",
    "中文": "每个 Li⁺ 的配位位点",
    "组": "配位（醚氧）",
    "方向": "变低",
    "A": 19.1847,
    "B": 23.9809,
    "被动": false
   },
   {
    "描述符": "dil",
    "中文": "稀释剂摩尔比例",
    "组": "氟化/稀释",
    "方向": "变高（从无到有）",
    "A": 0.1215,
    "B": 0.0,
    "被动": false
   }
  ],
  "物性": [],
  "条件": [
   {
    "条件": "E/S",
    "方向": "相近",
    "A": 14.49,
    "B": 14.49
   },
   {
    "条件": "硫载量",
    "方向": "相近",
    "A": 1.3,
    "B": 1.3
   },
   {
    "条件": "正极含硫",
    "方向": "相近",
    "A": 63.0,
    "B": 63.0
   },
   {
    "条件": "倍率",
    "方向": "相近",
    "A": 0.1,
    "B": 0.1
   },
   {
    "条件": "温度",
    "方向": "相近",
    "A": 25.0,
    "B": 25.0
   },
   {
    "条件": "电池形式",
    "方向": "相同",
    "A": 0.0,
    "B": 0.0
   }
  ],
  "条件含默认值": [
   "温度默认"
  ],
  "性能": {
   "方向": "相近",
   "倍数": 1.033,
   "倍数含义": "容量之比",
   "好于参照": null,
   "值A": 1001.0,
   "值B": 969.0,
   "指标A": "比放电容量（基准未写明）",
   "指标B": "比放电容量（基准未写明）"
  },
  "表述文字": "【P233｜首圈容量｜同测试换配方】实验样 HFE-EPSE，无LiNO3（1.0 M LiTFSI；LiNO3 无添加；DOL:DME:TTE = 2:2:1（体积比），测试 T08）相对 对比样 DOL/DME，无LiNO3（1.0 M LiTFSI；LiNO3 无添加；DOL:DME = 1:1（体积比），测试 T08）｜组分变化：DOL 1 体积比份 → 2 体积比份；DME 1 体积比份 → 2 体积比份；加入 TTE（1 体积比份）｜描述符：非氟醚氧 变低；α 氟化醚氧 变高（从无到有）；溶剂 F 原子数 变高（从无到有）；溶剂环数 变低；可旋转键数 变高；TPSA 变低；溶剂分子量 变高；含氟溶剂比例 变高（从无到有）；每个 Li⁺ 的配位位点 变低；稀释剂摩尔比例 变高（从无到有）｜物性：两边没有都报告的｜条件：相同（含默认值：温度默认）｜性能：首圈容量 相近"
 },
 {
  "编号": "PC00833",
  "论文": "P233",
  "类别": "首圈容量",
  "比较类型": "配方和条件都变",
  "A": {
   "测试": "T10",
   "测试名": "4.4 mg cm−2高载量长循环",
   "配方": "F03",
   "配方名": "DOL/DME + 2.0 wt.% LiNO3",
   "recipe": "R03",
   "是否对照": false,
   "配方文字": "1.0 M LiTFSI；2.0 wt.% LiNO3；DOL:DME = 1:1（体积比）",
   "表述编号": "ST2509",
   "证据句子": [
    "M0089"
   ],
   "标记": [
    "LiNO3按质量分数换算",
    "基准未写明",
    "温度默认"
   ]
  },
  "B": {
   "测试": "T08",
   "测试名": "温和条件无LiNO3循环",
   "配方": "F01",
   "配方名": "DOL/DME，无LiNO3",
   "recipe": "R01",
   "是否对照": true,
   "配方文字": "1.0 M LiTFSI；LiNO3 无添加；DOL:DME = 1:1（体积比）",
   "表述编号": "ST2504",
   "证据句子": [
    "M0072"
   ],
   "标记": [
    "基准未写明",
    "温度默认"
   ]
  },
  "组分变化": "LiNO3 无添加 → 2.0 wt.%",
  "作者改动的组分": [
   "LiNO3"
  ],
  "特殊组分变化": [],
  "电解液相同但样品编号不同": false,
  "描述符": [
   {
    "描述符": "ring",
    "中文": "溶剂环数",
    "组": "溶剂骨架",
    "方向": "变高",
    "A": 0.5984,
    "B": 0.5,
    "被动": false
   },
   {
    "描述符": "rotb",
    "中文": "可旋转键数",
    "组": "溶剂骨架",
    "方向": "变低",
    "A": 1.2049,
    "B": 1.5,
    "被动": false
