Repository: zhuonanli08/Li-S_Electrolyte_Conflicts

File: output/两两比较表述_313篇_v2_2026-11-07/比较表述.json (part 51 of 111)
[
   },
   {
    "描述符": "mw",
    "中文": "溶剂分子量",
    "组": "溶剂骨架",
    "方向": "变低",
    "A": 80.5223,
    "B": 82.1005,
    "被动": false
   },
   {
    "描述符": "lnsites",
    "中文": "每个 Li⁺ 的配位位点",
    "组": "配位（醚氧）",
    "方向": "变低",
    "A": 17.4944,
    "B": 23.9809,
    "被动": false
   },
   {
    "描述符": "li",
    "中文": "Li⁺ 总浓度",
    "组": "盐用量",
    "方向": "变高",
    "A": 1.3708,
    "B": 1.0,
    "被动": false
   }
  ],
  "物性": [],
  "条件": [
   {
    "条件": "E/S",
    "方向": "变低",
    "A": 6.0,
    "B": 14.49
   },
   {
    "条件": "硫载量",
    "方向": "变高",
    "A": 4.4,
    "B": 1.3
   },
   {
    "条件": "正极含硫",
    "方向": "相近",
    "A": 63.0,
    "B": 63.0
   },
   {
    "条件": "倍率",
    "方向": "相近",
    "A": 0.1,
    "B": 0.1
   },
   {
    "条件": "温度",
    "方向": "相近",
    "A": 25.0,
    "B": 25.0
   },
   {
    "条件": "电池形式",
    "方向": "相同",
    "A": 0.0,
    "B": 0.0
   }
  ],
  "条件含默认值": [
   "温度默认"
  ],
  "性能": {
   "方向": "相近",
   "倍数": 0.9876,
   "倍数含义": "容量之比",
   "好于参照": null,
   "值A": 957.0,
   "值B": 969.0,
   "指标A": "比放电容量（基准未写明）",
   "指标B": "比放电容量（基准未写明）"
  },
  "表述文字": "【P233｜首圈容量｜配方和条件都变】实验样 DOL/DME + 2.0 wt.% LiNO3（1.0 M LiTFSI；2.0 wt.% LiNO3；DOL:DME = 1:1（体积比），测试 T10）相对 对比样 DOL/DME，无LiNO3（1.0 M LiTFSI；LiNO3 无添加；DOL:DME = 1:1（体积比），测试 T08）｜组分变化：LiNO3 无添加 → 2.0 wt.%｜描述符：溶剂环数 变高；可旋转键数 变低；溶剂分子量 变低；每个 Li⁺ 的配位位点 变低；Li⁺ 总浓度 变高｜物性：两边没有都报告的｜条件：E/S 变低；硫载量 变高（含默认值：温度默认）｜性能：首圈容量 相近"
 },
 {
  "编号": "PC00834",
  "论文": "P233",
  "类别": "首圈容量",
  "比较类型": "配方和条件都变",
  "A": {
   "测试": "T11",
   "测试名": "6.6 mg cm−2高载量循环",
   "配方": "F03",
   "配方名": "DOL/DME + 2.0 wt.% LiNO3",
   "recipe": "R03",
   "是否对照": false,
   "配方文字": "1.0 M LiTFSI；2.0 wt.% LiNO3；DOL:DME = 1:1（体积比）",
   "表述编号": "ST2515",
   "证据句子": [
    "M0109",
    "M0110"
   ],
   "标记": [
    "LiNO3按质量分数换算",
    "基准未写明",
    "温度默认"
   ]
  },
  "B": {
   "测试": "T08",
   "测试名": "温和条件无LiNO3循环",
   "配方": "F01",
   "配方名": "DOL/DME，无LiNO3",
   "recipe": "R01",
   "是否对照": true,
   "配方文字": "1.0 M LiTFSI；LiNO3 无添加；DOL:DME = 1:1（体积比）",
   "表述编号": "ST2504",
   "证据句子": [
    "M0072"
   ],
   "标记": [
    "基准未写明",
    "温度默认"
   ]
  },
  "组分变化": "LiNO3 无添加 → 2.0 wt.%",
  "作者改动的组分": [
   "LiNO3"
  ],
  "特殊组分变化": [],
  "电解液相同但样品编号不同": false,
  "描述符": [
   {
    "描述符": "ring",
    "中文": "溶剂环数",
    "组": "溶剂骨架",
    "方向": "变高",
    "A": 0.5984,
    "B": 0.5,
    "被动": false
   },
   {
    "描述符": "rotb",
    "中文": "可旋转键数",
    "组": "溶剂骨架",
    "方向": "变低",
    "A": 1.2049,
    "B": 1.5,
    "被动": false
   },
   {
    "描述符": "mw",
    "中文": "溶剂分子量",
    "组": "溶剂骨架",
    "方向": "变低",
    "A": 80.5223,
    "B": 82.1005,
    "被动": false
   },
   {
    "描述符": "lnsites",
    "中文": "每个 Li⁺ 的配位位点",
    "组": "配位（醚氧）",
    "方向": "变低",
    "A": 17.4944,
    "B": 23.9809,
    "被动": false
   },
   {
    "描述符": "li",
    "中文": "Li⁺ 总浓度",
    "组": "盐用量",
    "方向": "变高",
    "A": 1.3708,
    "B": 1.0,
    "被动": false
   }
  ],
  "物性": [],
  "条件": [
   {
    "条件": "E/S",
    "方向": "变低",
    "A": 6.9,
    "B": 14.49
   },
   {
    "条件": "硫载量",
    "方向": "变高",
    "A": 6.6,
    "B": 1.3
   },
   {
    "条件": "正极含硫",
    "方向": "相近",
    "A": 63.0,
    "B": 63.0
   },
   {
    "条件": "倍率",
    "方向": "相近",
    "A": 0.1,
    "B": 0.1
   },
   {
    "条件": "温度",
    "方向": "相近",
    "A": 25.0,
    "B": 25.0
   },
   {
    "条件": "电池形式",
    "方向": "相同",
    "A": 0.0,
    "B": 0.0
   }
  ],
  "条件含默认值": [
   "温度默认"
  ],
  "性能": {
   "方向": "变高",
   "倍数": 1.1589,
   "倍数含义": "容量之比",
   "好于参照": true,
   "值A": 1123.0,
   "值B": 969.0,
   "指标A": "比放电容量（基准未写明）",
   "指标B": "比放电容量（基准未写明）"
  },
  "表述文字": "【P233｜首圈容量｜配方和条件都变】实验样 DOL/DME + 2.0 wt.% LiNO3（1.0 M LiTFSI；2.0 wt.% LiNO3；DOL:DME = 1:1（体积比），测试 T11）相对 对比样 DOL/DME，无LiNO3（1.0 M LiTFSI；LiNO3 无添加；DOL:DME = 1:1（体积比），测试 T08）｜组分变化：LiNO3 无添加 → 2.0 wt.%｜描述符：溶剂环数 变高；可旋转键数 变低；溶剂分子量 变低；每个 Li⁺ 的配位位点 变低；Li⁺ 总浓度 变高｜物性：两边没有都报告的｜条件：E/S 变低；硫载量 变高（含默认值：温度默认）｜性能：首圈容量 变高"
 },
 {
  "编号": "PC00835",
  "论文": "P233",
  "类别": "首圈容量",
  "比较类型": "配方和条件都变",
  "A": {
   "测试": "T11",
   "测试名": "6.6 mg cm−2高载量循环",
   "配方": "F04",
   "配方名": "HFE-EPSE + 2.0 wt.% LiNO3",
   "recipe": "R04",
   "是否对照": false,
   "配方文字": "1.0 M LiTFSI；2.0 wt.% LiNO3；DOL:DME:TTE = 2:2:1（体积比）",
   "表述编号": "ST2517",
   "证据句子": [
    "M0109",
    "M0110"
   ],
   "标记": [
    "LiNO3按质量分数换算",
    "基准未写明",
    "温度默认"
   ]
  },
  "B": {
   "测试": "T08",
   "测试名": "温和条件无LiNO3循环",
   "配方": "F01",
   "配方名": "DOL/DME，无LiNO3",
   "recipe": "R01",
   "是否对照": true,
   "配方文字": "1.0 M LiTFSI；LiNO3 无添加；DOL:DME = 1:1（体积比）",
   "表述编号": "ST2504",
   "证据句子": [
    "M0072"
   ],
   "标记": [
    "基准未写明",
    "温度默认"
   ]
  },
  "组分变化": "DOL 1 体积比份 → 2 体积比份；DME 1 体积比份 → 2 体积比份；加入 TTE（1 体积比份）；LiNO3 无添加 → 2.0 wt.%",
  "作者改动的组分": [
   "DME",
   "DOL",
   "LiNO3",
   "TTE"
  ],
  "特殊组分变化": [],
  "电解液相同但样品编号不同": false,
  "描述符": [
   {
    "描述符": "eo",
    "中文": "非氟醚氧",
    "组": "配位（醚氧）",
    "方向": "变低",
    "A": 1.7569,
    "B": 2.0,
    "被动": false
   },
   {
    "描述符": "eo_a",
    "中文": "α 氟化醚氧",
    "组": "氟化/稀释",
    "方向": "变高（从无到有）",
    "A": 0.1215,
    "B": 0.0,
    "被动": false
   },
   {
    "描述符": "fat",
    "中文": "溶剂 F 原子数",
    "组": "氟化/稀释",
    "方向": "变高（从无到有）",
    "A": 0.9723,
    "B": 0.0,
    "被动": false
   },
   {
    "描述符": "ring",
    "中文": "溶剂环数",
    "组": "溶剂骨架",
    "方向": "变高",
    "A": 0.5256,
    "B": 0.5,
    "被动": false
   },
   {
    "描述符": "rotb",
    "中文": "可旋转键数",
    "组": "溶剂骨架",
    "方向": "变高",
    "A": 1.6661,
    "B": 1.5,
    "被动": false
   },
   {
    "描述符": "tpsa",
    "中文": "TPSA",
    "组": "其他（单独成组或数据少）",
    "方向": "变低",
    "A": 17.3382,
    "B": 18.46,
    "被动": false
   },
   {
    "描述符": "mw",
    "中文": "溶剂分子量",
    "组": "溶剂骨架",
    "方向": "变高",
    "A": 98.9417,
    "B": 82.1005,
    "被动": false
   },
   {
    "描述符": "ffrac",
    "中文": "含氟溶剂比例",
    "组": "氟化/稀释",
    "方向": "变高（从无到有）",
    "A": 0.1215,
    "B": 0.0,
    "被动": false
   },
   {
    "描述符": "lnsites",
    "中文": "每个 Li⁺ 的配位位点",
    "组": "配位（醚氧）",
    "方向": "变低",
    "A": 13.6567,
    "B": 23.9809,
    "被动": false
   },
   {
    "描述符": "dil",
    "中文": "稀释剂摩尔比例",
    "组": "氟化/稀释",
    "方向": "变高（从无到有）",
    "A": 0.1215,
    "B": 0.0,
    "被动": false
   },
   {
    "描述符": "li",
    "中文": "Li⁺ 总浓度",
    "组": "盐用量",
    "方向": "变高",
    "A": 1.4048,
    "B": 1.0,
    "被动": false
   }
  ],
  "物性": [],
  "条件": [
   {
    "条件": "E/S",
    "方向": "变低",
    "A": 6.9,
    "B": 14.49
   },
   {
    "条件": "硫载量",
    "方向": "变高",
    "A": 6.6,
    "B": 1.3
   },
   {
    "条件": "正极含硫",
    "方向": "相近",
    "A": 63.0,
    "B": 63.0
   },
   {
    "条件": "倍率",
    "方向": "相近",
    "A": 0.1,
    "B": 0.1
   },
   {
    "条件": "温度",
    "方向": "相近",
    "A": 25.0,
    "B": 25.0
   },
   {
    "条件": "电池形式",
    "方向": "相同",
    "A": 0.0,
    "B": 0.0
   }
  ],
  "条件含默认值": [
   "温度默认"
  ],
  "性能": {
   "方向": "变高",
   "倍数": 1.1352,
   "倍数含义": "容量之比",
   "好于参照": true,
   "值A": 1100.0,
   "值B": 969.0,
   "指标A": "比放电容量（基准未写明）",
   "指标B": "比放电容量（基准未写明）"
  },
  "表述文字": "【P233｜首圈容量｜配方和条件都变】实验样 HFE-EPSE + 2.0 wt.% LiNO3（1.0 M LiTFSI；2.0 wt.% LiNO3；DOL:DME:TTE = 2:2:1（体积比），测试 T11）相对 对比样 DOL/DME，无LiNO3（1.0 M LiTFSI；LiNO3 无添加；DOL:DME = 1:1（体积比），测试 T08）｜组分变化：DOL 1 体积比份 → 2 体积比份；DME 1 体积比份 → 2 体积比份；加入 TTE（1 体积比份）；LiNO3 无添加 → 2.0 wt.%｜描述符：非氟醚氧 变低；α 氟化醚氧 变高（从无到有）；溶剂 F 原子数 变高（从无到有）；溶剂环数 变高；可旋转键数 变高；TPSA 变低；溶剂分子量 变高；含氟溶剂比例 变高（从无到有）；每个 Li⁺ 的配位位点 变低；稀释剂摩尔比例 变高（从无到有）；Li⁺ 总浓度 变高｜物性：两边没有都报告的｜条件：E/S 变低；硫载量 变高（含默认值：温度默认）｜性能：首圈容量 变高"
 },
 {
  "编号": "PC00836",
  "论文": "P233",
  "类别": "首圈容量",
  "比较类型": "配方和条件都变",
  "A": {
   "测试": "T10",
   "测试名": "4.4 mg cm−2高载量长循环",
   "配方": "F03",
   "配方名": "DOL/DME + 2.0 wt.% LiNO3",
   "recipe": "R03",
   "是否对照": false,
   "配方文字": "1.0 M LiTFSI；2.0 wt.% LiNO3；DOL:DME = 1:1（体积比）",
   "表述编号": "ST2509",
   "证据句子": [
    "M0089"
   ],
   "标记": [
    "LiNO3按质量分数换算",
    "基准未写明",
    "温度默认"
   ]
  },
  "B": {
   "测试": "T08",
   "测试名": "温和条件无LiNO3循环",
   "配方": "F02",
   "配方名": "HFE-EPSE，无LiNO3",
   "recipe": "R02",
   "是否对照": false,
   "配方文字": "1.0 M LiTFSI；LiNO3 无添加；DOL:DME:TTE = 2:2:1（体积比）",
   "表述编号": "ST2507",
   "证据句子": [
    "M0072"
   ],
   "标记": [
    "基准未写明",
    "温度默认"
   ]
  },
  "组分变化": "DOL 2 体积比份 → 1 体积比份；DME 2 体积比份 → 1 体积比份；LiNO3 无添加 → 2.0 wt.%；去掉 TTE",
  "作者改动的组分": [
   "DME",
   "DOL",
   "LiNO3",
   "TTE"
  ],
  "特殊组分变化": [],
  "电解液相同但样品编号不同": false,
  "描述符": [
   {
    "描述符": "eo",
    "中文": "非氟醚氧",
    "组": "配位（醚氧）",
    "方向": "变高",
    "A": 2.0,
    "B": 1.6,
    "被动": false
   },
   {
    "描述符": "eo_a",
    "中文": "α 氟化醚氧",
    "组": "氟化/稀释",
    "方向": "变低（变为 0）",
    "A": 0.0,
    "B": 0.2,
    "被动": false
   },
   {
    "描述符": "fat",
    "中文": "溶剂 F 原子数",
    "组": "氟化/稀释",
    "方向": "变低（变为 0）",
    "A": 0.0,
    "B": 1.6,
    "被动": false
   },
   {
    "描述符": "ring",
    "中文": "溶剂环数",
    "组": "溶剂骨架",
    "方向": "变高",
    "A": 0.5984,
    "B": 0.4,
    "被动": false
   },
   {
    "描述符": "rotb",
    "中文": "可旋转键数",
    "组": "溶剂骨架",
    "方向": "变低",
    "A": 1.2049,
    "B": 2.2,
    "被动": false
   },
   {
    "描述符": "tpsa",
    "中文": "TPSA",
    "组": "其他（单独成组或数据少）",
    "方向": "变高",
    "A": 18.46,
    "B": 16.614,
    "被动": false
   },
   {
    "描述符": "mw",
    "中文": "溶剂分子量",
    "组": "溶剂骨架",
    "方向": "变低",
    "A": 80.5223,
    "B": 112.0944,
    "被动": false
   },
   {
    "描述符": "ffrac",
    "中文": "含氟溶剂比例",
    "组": "氟化/稀释",
    "方向": "变低（变为 0）",
    "A": 0.0,
    "B": 0.2,
    "被动": false
   },
   {
    "描述符": "lnsites",
    "中文": "每个 Li⁺ 的配位位点",
    "组": "配位（醚氧）",
    "方向": "变低",
    "A": 17.4944,
    "B": 19.1847,
    "被动": false
   },
   {
    "描述符": "dil",
    "中文": "稀释剂摩尔比例",
    "组": "氟化/稀释",
    "方向": "变低（变为 0）",
    "A": 0.0,
    "B": 0.1215,
    "被动": false
   },
   {
    "描述符": "li",
    "中文": "Li⁺ 总浓度",
    "组": "盐用量",
    "方向": "变高",
    "A": 1.3708,
    "B": 1.0,
    "被动": false
   }
  ],
  "物性": [],
  "条件": [
   {
    "条件": "E/S",
    "方向": "变低",
    "A": 6.0,
    "B": 14.49
   },
   {
    "条件": "硫载量",
    "方向": "变高",
    "A": 4.4,
    "B": 1.3
   },
   {
    "条件": "正极含硫",
    "方向": "相近",
    "A": 63.0,
    "B": 63.0
   },
   {
    "条件": "倍率",
    "方向": "相近",
    "A": 0.1,
    "B": 0.1
   },
   {
    "条件": "温度",
    "方向": "相近",
    "A": 25.0,
    "B": 25.0
   },
   {
    "条件": "电池形式",
    "方向": "相同",
    "A": 0.0,
    "B": 0.0
   }
  ],
  "条件含默认值": [
   "温度默认"
  ],
  "性能": {
   "方向": "相近",
   "倍数": 0.956,
   "倍数含义": "容量之比",
   "好于参照": null,
   "值A": 957.0,
   "值B": 1001.0,
   "指标A": "比放电容量（基准未写明）",
   "指标B": "比放电容量（基准未写明）"
  },
  "表述文字": "【P233｜首圈容量｜配方和条件都变】实验样 DOL/DME + 2.0 wt.% LiNO3（1.0 M LiTFSI；2.0 wt.% LiNO3；DOL:DME = 1:1（体积比），测试 T10）相对 实验样 HFE-EPSE，无LiNO3（1.0 M LiTFSI；LiNO3 无添加；DOL:DME:TTE = 2:2:1（体积比），测试 T08）｜组分变化：DOL 2 体积比份 → 1 体积比份；DME 2 体积比份 → 1 体积比份；LiNO3 无添加 → 2.0 wt.%；去掉 TTE｜描述符：非氟醚氧 变高；α 氟化醚氧 变低（变为 0）；溶剂 F 原子数 变低（变为 0）；溶剂环数 变高；可旋转键数 变低；TPSA 变高；溶剂分子量 变低；含氟溶剂比例 变低（变为 0）；每个 Li⁺ 的配位位点 变低；稀释剂摩尔比例 变低（变为 0）；Li⁺ 总浓度 变高｜物性：两边没有都报告的｜条件：E/S 变低；硫载量 变高（含默认值：温度默认）｜性能：首圈容量 相近"
 },
 {
  "编号": "PC00837",
  "论文": "P233",
  "类别": "首圈容量",
  "比较类型": "配方和条件都变",
  "A": {
   "测试": "T11",
   "测试名": "6.6 mg cm−2高载量循环",
   "配方": "F03",
   "配方名": "DOL/DME + 2.0 wt.% LiNO3",
   "recipe": "R03",
   "是否对照": false,
   "配方文字": "1.0 M LiTFSI；2.0 wt.% LiNO3；DOL:DME = 1:1（体积比）",
   "表述编号": "ST2515",
   "证据句子": [
    "M0109",
    "M0110"
   ],
   "标记": [
    "LiNO3按质量分数换算",
    "基准未写明",
    "温度默认"
   ]
  },
  "B": {
   "测试": "T08",
   "测试名": "温和条件无LiNO3循环",
   "配方": "F02",
   "配方名": "HFE-EPSE，无LiNO3",
   "recipe": "R02",
   "是否对照": false,
   "配方文字": "1.0 M LiTFSI；LiNO3 无添加；DOL:DME:TTE = 2:2:1（体积比）",
   "表述编号": "ST2507",
   "证据句子": [
    "M0072"
   ],
   "标记": [
    "基准未写明",
    "温度默认"
   ]
  },
  "组分变化": "DOL 2 体积比份 → 1 体积比份；DME 2 体积比份 → 1 体积比份；LiNO3 无添加 → 2.0 wt.%；去掉 TTE",
  "作者改动的组分": [
   "DME",
   "DOL",
   "LiNO3",
   "TTE"
  ],
  "特殊组分变化": [],
  "电解液相同但样品编号不同": false,
  "描述符": [
   {
    "描述符": "eo",
    "中文": "非氟醚氧",
    "组": "配位（醚氧）",
    "方向": "变高",
    "A": 2.0,
    "B": 1.6,
    "被动": false
   },
   {
    "描述符": "eo_a",
    "中文": "α 氟化醚氧",
    "组": "氟化/稀释",
    "方向": "变低（变为 0）",
    "A": 0.0,
    "B": 0.2,
    "被动": false
   },
   {
    "描述符": "fat",
    "中文": "溶剂 F 原子数",
    "组": "氟化/稀释",
    "方向": "变低（变为 0）",
    "A": 0.0,
    "B": 1.6,
    "被动": false
   },
   {
    "描述符": "ring",
    "中文": "溶剂环数",
    "组": "溶剂骨架",
    "方向": "变高",
    "A": 0.5984,
    "B": 0.4,
    "被动": false
   },
   {
    "描述符": "rotb",
    "中文": "可旋转键数",
    "组": "溶剂骨架",
    "方向": "变低",
    "A": 1.2049,
    "B": 2.2,
    "被动": false
   },
   {
    "描述符": "tpsa",
    "中文": "TPSA",
    "组": "其他（单独成组或数据少）",
    "方向": "变高",
    "A": 18.46,
    "B": 16.614,
    "被动": false
   },
   {
    "描述符": "mw",
    "中文": "溶剂分子量",
    "组": "溶剂骨架",
    "方向": "变低",
    "A": 80.5223,
    "B": 112.0944,
    "被动": false
   },
   {
    "描述符": "ffrac",
    "中文": "含氟溶剂比例",
    "组": "氟化/稀释",
    "方向": "变低（变为 0）",
    "A": 0.0,
    "B": 0.2,
    "被动": false
   },
   {
    "描述符": "lnsites",
    "中文": "每个 Li⁺ 的配位位点",
    "组": "配位（醚氧）",
    "方向": "变低",
    "A": 17.4944,
    "B": 19.1847,
    "被动": false
   },
   {
    "描述符": "dil",
    "中文": "稀释剂摩尔比例",
    "组": "氟化/稀释",
    "方向": "变低（变为 0）",
    "A": 0.0,
    "B": 0.1215,
    "被动": false
   },
   {
    "描述符": "li",
    "中文": "Li⁺ 总浓度",
    "组": "盐用量",
    "方向": "变高",
    "A": 1.3708,
    "B": 1.0,
    "被动": false
   }
  ],
  "物性": [],
  "条件": [
   {
    "条件": "E/S",
    "方向": "变低",
    "A": 6.9,
    "B": 14.49
   },
   {
    "条件": "硫载量",
    "方向": "变高",
    "A": 6.6,
    "B": 1.3
   },
   {
    "条件": "正极含硫",
    "方向": "相近",
    "A": 63.0,
    "B": 63.0
   },
   {
    "条件": "倍率",
    "方向": "相近",
    "A": 0.1,
    "B": 0.1
   },
   {
    "条件": "温度",
    "方向": "相近",
    "A": 25.0,
    "B": 25.0
   },
   {
    "条件": "电池形式",
    "方向": "相同",
    "A": 0.0,
    "B": 0.0
   }
  ],
  "条件含默认值": [
   "温度默认"
  ],
  "性能": {
   "方向": "变高",
   "倍数": 1.1219,
   "倍数含义": "容量之比",
   "好于参照": true,
   "值A": 1123.0,
   "值B": 1001.0,
   "指标A": "比放电容量（基准未写明）",
   "指标B": "比放电容量（基准未写明）"
  },
  "表述文字": "【P233｜首圈容量｜配方和条件都变】实验样 DOL/DME + 2.0 wt.% LiNO3（1.0 M LiTFSI；2.0 wt.% LiNO3；DOL:DME = 1:1（体积比），测试 T11）相对 实验样 HFE-EPSE，无LiNO3（1.0 M LiTFSI；LiNO3 无添加；DOL:DME:TTE = 2:2:1（体积比），测试 T08）｜组分变化：DOL 2 体积比份 → 1 体积比份；DME 2 体积比份 → 1 体积比份；LiNO3 无添加 → 2.0 wt.%；去掉 TTE｜描述符：非氟醚氧 变高；α 氟化醚氧 变低（变为 0）；溶剂 F 原子数 变低（变为 0）；溶剂环数 变高；可旋转键数 变低；TPSA 变高；溶剂分子量 变低；含氟溶剂比例 变低（变为 0）；每个 Li⁺ 的配位位点 变低；稀释剂摩尔比例 变低（变为 0）；Li⁺ 总浓度 变高｜物性：两边没有都报告的｜条件：E/S 变低；硫载量 变高（含默认值：温度默认）｜性能：首圈容量 变高"
 },
 {
  "编号": "PC00838",
  "论文": "P233",
  "类别": "首圈容量",
  "比较类型": "配方和条件都变",
  "A": {
   "测试": "T11",
   "测试名": "6.6 mg cm−2高载量循环",
   "配方": "F04",
   "配方名": "HFE-EPSE + 2.0 wt.% LiNO3",
   "recipe": "R04",
   "是否对照": false,
   "配方文字": "1.0 M LiTFSI；2.0 wt.% LiNO3；DOL:DME:TTE = 2:2:1（体积比）",
   "表述编号": "ST2517",
   "证据句子": [
    "M0109",
    "M0110"
   ],
   "标记": [
    "LiNO3按质量分数换算",
    "基准未写明",
    "温度默认"
   ]
  },
  "B": {
   "测试": "T08",
   "测试名": "温和条件无LiNO3循环",
   "配方": "F02",
   "配方名": "HFE-EPSE，无LiNO3",
   "recipe": "R02",
   "是否对照": false,
   "配方文字": "1.0 M LiTFSI；LiNO3 无添加；DOL:DME:TTE = 2:2:1（体积比）",
   "表述编号": "ST2507",
   "证据句子": [
    "M0072"
   ],
   "标记": [
    "基准未写明",
    "温度默认"
   ]
  },
  "组分变化": "LiNO3 无添加 → 2.0 wt.%",
  "作者改动的组分": [
   "LiNO3"
  ],
  "特殊组分变化": [],
  "电解液相同但样品编号不同": false,
  "描述符": [
   {
    "描述符": "eo",
    "中文": "非氟醚氧",
    "组": "配位（醚氧）",
    "方向": "变高",
    "A": 1.7569,
    "B": 1.6,
    "被动": false
   },
   {
    "描述符": "eo_a",
    "中文": "α 氟化醚氧",
    "组": "氟化/稀释",
    "方向": "变低",
    "A": 0.1215,
    "B": 0.2,
    "被动": false
   },
   {
    "描述符": "fat",
    "中文": "溶剂 F 原子数",
    "组": "氟化/稀释",
    "方向": "变低",
    "A": 0.9723,
    "B": 1.6,
    "被动": false
   },
   {
    "描述符": "ring",
    "中文": "溶剂环数",
    "组": "溶剂骨架",
    "方向": "变高",
    "A": 0.5256,
    "B": 0.4,
    "被动": false
   },
   {
    "描述符": "rotb",
    "中文": "可旋转键数",
    "组": "溶剂骨架",
    "方向": "变低",
    "A": 1.6661,
    "B": 2.2,
    "被动": false
   },
   {
    "描述符": "tpsa",
    "中文": "TPSA",
    "组": "其他（单独成组或数据少）",
    "方向": "变高",
    "A": 17.3382,
    "B": 16.614,
    "被动": false
   },
   {
    "描述符": "mw",
    "中文": "溶剂分子量",
    "组": "溶剂骨架",
    "方向": "变低",
    "A": 98.9417,
    "B": 112.0944,
    "被动": false
   },
   {
    "描述符": "ffrac",
    "中文": "含氟溶剂比例",
    "组": "氟化/稀释",
    "方向": "变低",
    "A": 0.1215,
    "B": 0.2,
    "被动": false
   },
   {
    "描述符": "lnsites",
    "中文": "每个 Li⁺ 的配位位点",
    "组": "配位（醚氧）",
    "方向": "变低",
    "A": 13.6567,
    "B": 19.1847,
    "被动": false
   },
   {
    "描述符": "li",
    "中文": "Li⁺ 总浓度",
    "组": "盐用量",
    "方向": "变高",
    "A": 1.4048,
    "B": 1.0,
    "被动": false
   }
  ],
  "物性": [],
  "条件": [
   {
    "条件": "E/S",
    "方向": "变低",
    "A": 6.9,
    "B": 14.49
   },
   {
    "条件": "硫载量",
    "方向": "变高",
    "A": 6.6,
    "B": 1.3
   },
   {
    "条件": "正极含硫",
    "方向": "相近",
    "A": 63.0,
    "B": 63.0
   },
   {
    "条件": "倍率",
    "方向": "相近",
    "A": 0.1,
    "B": 0.1
   },
   {
    "条件": "温度",
    "方向": "相近",
    "A": 25.0,
    "B": 25.0
   },
   {
    "条件": "电池形式",
    "方向": "相同",
    "A": 0.0,
    "B": 0.0
   }
  ],
  "条件含默认值": [
   "温度默认"
  ],
  "性能": {
   "方向": "变高",
   "倍数": 1.0989,
   "倍数含义": "容量之比",
   "好于参照": true,
   "值A": 1100.0,
   "值B": 1001.0,
   "指标A": "比放电容量（基准未写明）",
   "指标B": "比放电容量（基准未写明）"
  },
  "表述文字": "【P233｜首圈容量｜配方和条件都变】实验样 HFE-EPSE + 2.0 wt.% LiNO3（1.0 M LiTFSI；2.0 wt.% LiNO3；DOL:DME:TTE = 2:2:1（体积比），测试 T11）相对 实验样 HFE-EPSE，无LiNO3（1.0 M LiTFSI；LiNO3 无添加；DOL:DME:TTE = 2:2:1（体积比），测试 T08）｜组分变化：LiNO3 无添加 → 2.0 wt.%｜描述符：非氟醚氧 变高；α 氟化醚氧 变低；溶剂 F 原子数 变低；溶剂环数 变高；可旋转键数 变低；TPSA 变高；溶剂分子量 变低；含氟溶剂比例 变低；每个 Li⁺ 的配位位点 变低；Li⁺ 总浓度 变高｜物性：两边没有都报告的｜条件：E/S 变低；硫载量 变高（含默认值：温度默认）｜性能：首圈容量 变高"
 },
 {
  "编号": "PC00839",
  "论文": "P233",
  "类别": "首圈容量",
  "比较类型": "同配方换条件",
  "A": {
   "测试": "T11",
   "测试名": "6.6 mg cm−2高载量循环",
   "配方": "F03",
   "配方名": "DOL/DME + 2.0 wt.% LiNO3",
   "recipe": "R03",
   "是否对照": false,
   "配方文字": "1.0 M LiTFSI；2.0 wt.% LiNO3；DOL:DME = 1:1（体积比）",
   "表述编号": "ST2515",
   "证据句子": [
    "M0109",
    "M0110"
   ],
   "标记": [
    "LiNO3按质量分数换算",
    "基准未写明",
    "温度默认"
   ]
  },
  "B": {
   "测试": "T10",
   "测试名": "4.4 mg cm−2高载量长循环",
   "配方": "F03",
   "配方名": "DOL/DME + 2.0 wt.% LiNO3",
   "recipe": "R03",
   "是否对照": false,
   "配方文字": "1.0 M LiTFSI；2.0 wt.% LiNO3；DOL:DME = 1:1（体积比）",
   "表述编号": "ST2509",
   "证据句子": [
    "M0089"
   ],
   "标记": [
    "LiNO3按质量分数换算",
    "基准未写明",
    "温度默认"
   ]
  },
  "组分变化": "配方相同",
  "作者改动的组分": [],
  "特殊组分变化": [],
  "电解液相同但样品编号不同": false,
  "描述符": [],
  "物性": [],
  "条件": [
   {
    "条件": "E/S",
    "方向": "变高",
    "A": 6.9,
    "B": 6.0
   },
   {
    "条件": "硫载量",
    "方向": "变高",
    "A": 6.6,
    "B": 4.4
   },
   {
    "条件": "正极含硫",
    "方向": "相近",
    "A": 63.0,
    "B": 63.0
   },
   {
    "条件": "倍率",
    "方向": "相近",
    "A": 0.1,
    "B": 0.1
   },
   {
    "条件": "温度",
    "方向": "相近",
    "A": 25.0,
    "B": 25.0
   },
   {
    "条件": "电池形式",
    "方向": "相同",
    "A": 0.0,
    "B": 0.0
   }
  ],
  "条件含默认值": [
   "温度默认"
  ],
  "性能": {
   "方向": "变高",
   "倍数": 1.1735,
   "倍数含义": "容量之比",
   "好于参照": true,
   "值A": 1123.0,
   "值B": 957.0,
   "指标A": "比放电容量（基准未写明）",
   "指标B": "比放电容量（基准未写明）"
  },
  "表述文字": "【P233｜首圈容量｜同配方换条件】实验样 DOL/DME + 2.0 wt.% LiNO3（1.0 M LiTFSI；2.0 wt.% LiNO3；DOL:DME = 1:1（体积比），测试 T11）相对 实验样 DOL/DME + 2.0 wt.% LiNO3（1.0 M LiTFSI；2.0 wt.% LiNO3；DOL:DME = 1:1（体积比），测试 T10）｜组分变化：配方相同｜描述符：配方相同｜物性：两边没有都报告的｜条件：E/S 变高；硫载量 变高（含默认值：温度默认）｜性能：首圈容量 变高"
 },
 {
  "编号": "PC00840",
  "论文": "P233",
  "类别": "首圈容量",
  "比较类型": "配方和条件都变",
  "A": {
   "测试": "T11",
   "测试名": "6.6 mg cm−2高载量循环",
   "配方": "F04",
   "配方名": "HFE-EPSE + 2.0 wt.% LiNO3",
   "recipe": "R04",
   "是否对照": false,
   "配方文字": "1.0 M LiTFSI；2.0 wt.% LiNO3；DOL:DME:TTE = 2:2:1（体积比）",
   "表述编号": "ST2517",
   "证据句子": [
    "M0109",
    "M0110"
   ],
   "标记": [
    "LiNO3按质量分数换算",
    "基准未写明",
    "温度默认"
   ]
  },
  "B": {
   "测试": "T10",
   "测试名": "4.4 mg cm−2高载量长循环",
   "配方": "F03",
   "配方名": "DOL/DME + 2.0 wt.% LiNO3",
   "recipe": "R03",
   "是否对照": false,
   "配方文字": "1.0 M LiTFSI；2.0 wt.% LiNO3；DOL:DME = 1:1（体积比）",
   "表述编号": "ST2509",
   "证据句子": [
    "M0089"
   ],
   "标记": [
    "LiNO3按质量分数换算",
    "基准未写明",
    "温度默认"
   ]
  },
  "组分变化": "DOL 1 体积比份 → 2 体积比份；DME 1 体积比份 → 2 体积比份；加入 TTE（1 体积比份）",
  "作者改动的组分": [
   "DME",
   "DOL",
   "TTE"
  ],
  "特殊组分变化": [],
  "电解液相同但样品编号不同": false,
  "描述符": [
   {
    "描述符": "eo",
    "中文": "非氟醚氧",
    "组": "配位（醚氧）",
    "方向": "变低",
    "A": 1.7569,
    "B": 2.0,
    "被动": false
   },
   {
    "描述符": "eo_a",
    "中文": "α 氟化醚氧",
    "组": "氟化/稀释",
    "方向": "变高（从无到有）",
    "A": 0.1215,
    "B": 0.0,
    "被动": false
   },
   {
    "描述符": "fat",
    "中文": "溶剂 F 原子数",
    "组": "氟化/稀释",
    "方向": "变高（从无到有）",
    "A": 0.9723,
    "B": 0.0,
    "被动": false
   },
   {
    "描述符": "ring",
    "中文": "溶剂环数",
    "组": "溶剂骨架",
    "方向": "变低",
    "A": 0.5256,
    "B": 0.5984,
    "被动": false
   },
   {
    "描述符": "rotb",
    "中文": "可旋转键数",
    "组": "溶剂骨架",
    "方向": "变高",
    "A": 1.6661,
    "B": 1.2049,
    "被动": false
   },
   {
    "描述符": "tpsa",
    "中文": "TPSA",
    "组": "其他（单独成组或数据少）",
    "方向": "变低",
    "A": 17.3382,
    "B": 18.46,
    "被动": false
   },
   {
    "描述符": "mw",
    "中文": "溶剂分子量",
    "组": "溶剂骨架",
    "方向": "变高",
    "A": 98.9417,
    "B": 80.5223,
    "被动": false
   },
   {
    "描述符": "ffrac",
    "中文": "含氟溶剂比例",
    "组": "氟化/稀释",
    "方向": "变高（从无到有）",
    "A": 0.1215,
    "B": 0.0,
    "被动": false
   },
   {
    "描述符": "lnsites",
    "中文": "每个 Li⁺ 的配位位点",
    "组": "配位（醚氧）",
    "方向": "变低",
    "A": 13.6567,
    "B": 17.4944,
    "被动": false
   },
   {
    "描述符": "dil",
    "中文": "稀释剂摩尔比例",
    "组": "氟化/稀释",
    "方向": "变高（从无到有）",
    "A": 0.1215,
    "B": 0.0,
    "被动": false
   },
   {
    "描述符": "li",
    "中文": "Li⁺ 总浓度",
    "组": "盐用量",
    "方向": "变高",
    "A": 1.4048,
    "B": 1.3708,
    "被动": true
   },
   {
    "描述符": "lino3",
    "中文": "LiNO₃ 浓度",
    "组": "LiNO₃",
    "方向": "变高",
    "A": 0.4048,
    "B": 0.3708,
    "被动": true
   }
  ],
  "物性": [],
  "条件": [
   {
    "条件": "E/S",
    "方向": "变高",
    "A": 6.9,
    "B": 6.0
   },
   {
    "条件": "硫载量",
    "方向": "变高",
    "A": 6.6,
    "B": 4.4
   },
   {
    "条件": "正极含硫",
    "方向": "相近",
    "A": 63.0,
    "B": 63.0
   },
   {
    "条件": "倍率",
    "方向": "相近",
    "A": 0.1,
    "B": 0.1
   },
   {
    "条件": "温度",
    "方向": "相近",
    "A": 25.0,
    "B": 25.0
   },
   {
    "条件": "电池形式",
    "方向": "相同",
    "A": 0.0,
    "B": 0.0
   }
  ],
  "条件含默认值": [
   "温度默认"
  ],
  "性能": {
   "方向": "变高",
   "倍数": 1.1494,
   "倍数含义": "容量之比",
   "好于参照": true,
   "值A": 1100.0,
   "值B": 957.0,
   "指标A": "比放电容量（基准未写明）",
   "指标B": "比放电容量（基准未写明）"
  },
  "表述文字": "【P233｜首圈容量｜配方和条件都变】实验样 HFE-EPSE + 2.0 wt.% LiNO3（1.0 M LiTFSI；2.0 wt.% LiNO3；DOL:DME:TTE = 2:2:1（体积比），测试 T11）相对 实验样 DOL/DME + 2.0 wt.% LiNO3（1.0 M LiTFSI；2.0 wt.% LiNO3；DOL:DME = 1:1（体积比），测试 T10）｜组分变化：DOL 1 体积比份 → 2 体积比份；DME 1 体积比份 → 2 体积比份；加入 TTE（1 体积比份）｜描述符：非氟醚氧 变低；α 氟化醚氧 变高（从无到有）；溶剂 F 原子数 变高（从无到有）；溶剂环数 变低；可旋转键数 变高；TPSA 变低；溶剂分子量 变高；含氟溶剂比例 变高（从无到有）；每个 Li⁺ 的配位位点 变低；稀释剂摩尔比例 变高（从无到有）；Li⁺ 总浓度 变高（被动）；LiNO₃ 浓度 变高（被动）｜物性：两边没有都报告的｜条件：E/S 变高；硫载量 变高（含默认值：温度默认）｜性能：首圈容量 变高"
 },
 {
  "编号": "PC00841",
  "论文": "P233",
  "类别": "首圈容量",
  "比较类型": "同测试换配方",
  "A": {
   "测试": "T11",
   "测试名": "6.6 mg cm−2高载量循环",
   "配方": "F04",
   "配方名": "HFE-EPSE + 2.0 wt.% LiNO3",
   "recipe": "R04",
   "是否对照": false,
   "配方文字": "1.0 M LiTFSI；2.0 wt.% LiNO3；DOL:DME:TTE = 2:2:1（体积比）",
   "表述编号": "ST2517",
   "证据句子": [
    "M0109",
    "M0110"
   ],
   "标记": [
    "LiNO3按质量分数换算",
    "基准未写明",
    "温度默认"
   ]
  },
  "B": {
   "测试": "T11",
   "测试名": "6.6 mg cm−2高载量循环",
   "配方": "F03",
   "配方名": "DOL/DME + 2.0 wt.% LiNO3",
   "recipe": "R03",
   "是否对照": false,
   "配方文字": "1.0 M LiTFSI；2.0 wt.% LiNO3；DOL:DME = 1:1（体积比）",
   "表述编号": "ST2515",
   "证据句子": [
    "M0109",
    "M0110"
   ],
   "标记": [
    "LiNO3按质量分数换算",
    "基准未写明",
    "温度默认"
   ]
  },
  "组分变化": "DOL 1 体积比份 → 2 体积比份；DME 1 体积比份 → 2 体积比份；加入 TTE（1 体积比份）",
  "作者改动的组分": [
   "DME",
   "DOL",
   "TTE"
  ],
  "特殊组分变化": [],
  "电解液相同但样品编号不同": false,
  "描述符": [
   {
    "描述符": "eo",
    "中文": "非氟醚氧",
    "组": "配位（醚氧）",
    "方向": "变低",
    "A": 1.7569,
    "B": 2.0,
    "被动": false
   },
   {
    "描述符": "eo_a",
    "中文": "α 氟化醚氧",
    "组": "氟化/稀释",
    "方向": "变高（从无到有）",
    "A": 0.1215,
    "B": 0.0,
    "被动": false
   },
   {
    "描述符": "fat",
    "中文": "溶剂 F 原子数",
    "组": "氟化/稀释",
    "方向": "变高（从无到有）",
    "A": 0.9723,
    "B": 0.0,
    "被动": false
   },
   {
    "描述符": "ring",
    "中文": "溶剂环数",
    "组": "溶剂骨架",
    "方向": "变低",
    "A": 0.5256,
    "B": 0.5984,
    "被动": false
   },
   {
    "描述符": "rotb",
    "中文": "可旋转键数",
    "组": "溶剂骨架",
    "方向": "变高",
    "A": 1.6661,
    "B": 1.2049,
    "被动": false
   },
   {
    "描述符": "tpsa",
    "中文": "TPSA",
    "组": "其他（单独成组或数据少）",
    "方向": "变低",
    "A": 17.3382,
    "B": 18.46,
    "被动": false
   },
   {
    "描述符": "mw",
    "中文": "溶剂分子量",
    "组": "溶剂骨架",
    "方向": "变高",
    "A": 98.9417,
    "B": 80.5223,
    "被动": false
   },
   {
    "描述符": "ffrac",
    "中文": "含氟溶剂比例",
    "组": "氟化/稀释",
    "方向": "变高（从无到有）",
    "A": 0.1215,
    "B": 0.0,
    "被动": false
   },
   {
    "描述符": "lnsites",
    "中文": "每个 Li⁺ 的配位位点",
    "组": "配位（醚氧）",
    "方向": "变低",
    "A": 13.6567,
    "B": 17.4944,
    "被动": false
   },
   {
    "描述符": "dil",
    "中文": "稀释剂摩尔比例",
    "组": "氟化/稀释",
    "方向": "变高（从无到有）",
    "A": 0.1215,
    "B": 0.0,
    "被动": false
   },
   {
    "描述符": "li",
    "中文": "Li⁺ 总浓度",
    "组": "盐用量",
    "方向": "变高",
    "A": 1.4048,
    "B": 1.3708,
    "被动": true
   },
   {
    "描述符": "lino3",
    "中文": "LiNO₃ 浓度",
    "组": "LiNO₃",
    "方向": "变高",
    "A": 0.4048,
    "B": 0.3708,
    "被动": true
   }
  ],
  "物性": [],
  "条件": [
   {
    "条件": "E/S",
    "方向": "相近",
    "A": 6.9,
    "B": 6.9
   },
   {
    "条件": "硫载量",
    "方向": "相近",
    "A": 6.6,
    "B": 6.6
   },
   {
    "条件": "正极含硫",
    "方向": "相近",
    "A": 63.0,
    "B": 63.0
   },
   {
    "条件": "倍率",
    "方向": "相近",
    "A": 0.1,
    "B": 0.1
   },
   {
    "条件": "温度",
    "方向": "相近",
    "A": 25.0,
    "B": 25.0
   },
   {
    "条件": "电池形式",
    "方向": "相同",
    "A": 0.0,
    "B": 0.0
   }
  ],
  "条件含默认值": [
   "温度默认"
  ],
  "性能": {
   "方向": "相近",
   "倍数": 0.9795,
   "倍数含义": "容量之比",
   "好于参照": null,
   "值A": 1100.0,
   "值B": 1123.0,
   "指标A": "比放电容量（基准未写明）",
   "指标B": "比放电容量（基准未写明）"
  },
  "表述文字": "【P233｜首圈容量｜同测试换配方】实验样 HFE-EPSE + 2.0 wt.% LiNO3（1.0 M LiTFSI；2.0 wt.% LiNO3；DOL:DME:TTE = 2:2:1（体积比），测试 T11）相对 实验样 DOL/DME + 2.0 wt.% LiNO3（1.0 M LiTFSI；2.0 wt.% LiNO3；DOL:DME = 1:1（体积比），测试 T11）｜组分变化：DOL 1 体积比份 → 2 体积比份；DME 1 体积比份 → 2 体积比份；加入 TTE（1 体积比份）｜描述符：非氟醚氧 变低；α 氟化醚氧 变高（从无到有）；溶剂 F 原子数 变高（从无到有）；溶剂环数 变低；可旋转键数 变高；TPSA 变低；溶剂分子量 变高；含氟溶剂比例 变高（从无到有）；每个 Li⁺ 的配位位点 变低；稀释剂摩尔比例 变高（从无到有）；Li⁺ 总浓度 变高（被动）；LiNO₃ 浓度 变高（被动）｜物性：两边没有都报告的｜条件：相同（含默认值：温度默认）｜性能：首圈容量 相近"
 },
 {
  "编号": "PC00842",
  "论文": "P234",
  "类别": "每圈衰减率",
  "比较类型": "同测试换配方",
  "A": {
   "测试": "T04",
   "测试名": "3mg软包0.05C梯度循环",
   "配方": "F10",
   "配方名": "1% LiPO2F2-electrolyte",
   "recipe": "R10",
   "是否对照": false,
   "配方文字": "1 M LiTFSI；2 wt.% LiNO3；1 wt.% LiPO2F2；DOL:DME = 1:1（体积比）",
   "表述编号": "ST2532",
   "证据句子": [
    "M0036",
    "M0070",
    "M0071"
   ],
   "标记": [
    "LiNO3按质量分数换算"
   ]
  },
  "B": {
   "测试": "T04",
   "测试名": "3mg软包0.05C梯度循环",
   "配方": "F00",
   "配方名": "Control-electrolyte",
   "recipe": "R00",
   "是否对照": true,
   "配方文字": "1 M LiTFSI；2 wt.% LiNO3；DOL:DME = 1:1（体积比）",
   "表述编号": "ST2531",
   "证据句子": [
    "M0036",
    "M0070",
    "M0071"
   ],
   "标记": [
    "LiNO3按质量分数换算"
   ]
  },
  "组分变化": "加入 LiPO2F2（1 wt.%）",
  "作者改动的组分": [
   "LiPO2F2"
  ],
  "特殊组分变化": [
   {
    "组分": "LiPO2F2",
    "类型": "描述符看不到"
   }
  ],
  "电解液相同但样品编号不同": false,
  "描述符": [
   {
    "描述符": "lnsites",
    "中文": "每个 Li⁺ 的配位位点",
    "组": "配位（醚氧）",
    "方向": "变低",
    "A": 16.0487,
    "B": 17.4944,
    "被动": false
   },
   {
    "描述符": "li",
    "中文": "Li⁺ 总浓度",
    "组": "盐用量",
    "方向": "变高",
    "A": 1.4943,
    "B": 1.3708,
    "被动": false
   },
   {
    "描述符": "lino3",
    "中文": "LiNO₃ 浓度",
    "组": "LiNO₃",
    "方向": "变高",
    "A": 0.3746,
    "B": 0.3708,
    "被动": true
   }
  ],
  "物性": [],
  "条件": [
   {
    "条件": "E/S",
    "方向": "相近",
    "A": 4.5,
    "B": 4.5
   },
   {
    "条件": "硫载量",
    "方向": "相近",
    "A": 3.0,
    "B": 3.0
   },
   {
    "条件": "倍率",
    "方向": "相近",
    "A": 0.05,
    "B": 0.05
   },
   {
    "条件": "电池形式",
    "方向": "相同",
    "A": 1.0,
    "B": 1.0
   },
   {
    "条件": "圈数",
    "方向": "相近",
    "A": 50,
    "B": 50
   }
  ],
  "条件含默认值": [],
  "性能": {
   "方向": "变低",
   "倍数": 0.2952,
   "倍数含义": "每圈衰减率之比",
   "好于参照": true,
   "值A": 0.372,
   "值B": 1.26,
   "指标A": "每圈衰减率（%/圈，由容量保持率换算）",
   "指标B": "每圈衰减率（%/圈，由容量保持率换算）"
  },
  "表述文字": "【P234｜每圈衰减率｜同测试换配方】实验样 1% LiPO2F2-electrolyte（1 M LiTFSI；2 wt.% LiNO3；1 wt.% LiPO2F2；DOL:DME = 1:1（体积比），测试 T04）相对 对比样 Control-electrolyte（1 M LiTFSI；2 wt.% LiNO3；DOL:DME = 1:1（体积比），测试 T04）｜组分变化：加入 LiPO2F2（1 wt.%）（其中 LiPO2F2：描述符看不到）｜描述符：每个 Li⁺ 的配位位点 变低；Li⁺ 总浓度 变高；LiNO₃ 浓度 变高（被动）｜物性：两边没有都报告的｜条件：相同｜性能：每圈衰减率 变低"
 },
 {
  "编号": "PC00843",
  "论文": "P234",
  "类别": "每圈衰减率",
  "比较类型": "配方和条件都变",
  "A": {
   "测试": "T05",
   "测试名": "3mg软包0.2C循环",
   "配方": "F10",
   "配方名": "1% LiPO2F2-electrolyte",
   "recipe": "R10",
   "是否对照": false,
   "配方文字": "1 M LiTFSI；2 wt.% LiNO3；1 wt.% LiPO2F2；DOL:DME = 1:1（体积比）",
   "表述编号": "ST2534",
   "证据句子": [
    "M0073",
    "S0231"
   ],
   "标记": [
    "LiNO3按质量分数换算"
   ]
  },
  "B": {
   "测试": "T04",
   "测试名": "3mg软包0.05C梯度循环",
   "配方": "F00",
   "配方名": "Control-electrolyte",
   "recipe": "R00",
   "是否对照": true,
   "配方文字": "1 M LiTFSI；2 wt.% LiNO3；DOL:DME = 1:1（体积比）",
   "表述编号": "ST2531",
   "证据句子": [
    "M0036",
    "M0070",
    "M0071"
   ],
   "标记": [
    "LiNO3按质量分数换算"
   ]
  },
  "组分变化": "加入 LiPO2F2（1 wt.%）",
  "作者改动的组分": [
   "LiPO2F2"
  ],
  "特殊组分变化": [
   {
    "组分": "LiPO2F2",
    "类型": "描述符看不到"
   }
  ],
  "电解液相同但样品编号不同": false,
  "描述符": [
   {
    "描述符": "lnsites",
    "中文": "每个 Li⁺ 的配位位点",
    "组": "配位（醚氧）",
    "方向": "变低",
    "A": 16.0487,
    "B": 17.4944,
    "被动": false
   },
   {
    "描述符": "li",
    "中文": "Li⁺ 总浓度",
    "组": "盐用量",
    "方向": "变高",
    "A": 1.4943,
    "B": 1.3708,
    "被动": false
   },
   {
    "描述符": "lino3",
    "中文": "LiNO₃ 浓度",
    "组": "LiNO₃",
    "方向": "变高",
    "A": 0.3746,
    "B": 0.3708,
    "被动": true
   }
  ],
  "物性": [],
  "条件": [
   {
    "条件": "E/S",
    "方向": "相近",
    "A": 4.5,
    "B": 4.5
   },
   {
    "条件": "硫载量",
    "方向": "相近",
    "A": 3.0,
    "B": 3.0
   },
   {
    "条件": "倍率",
    "方向": "变高",
    "A": 0.2,
    "B": 0.05
   },
   {
    "条件": "电池形式",
    "方向": "相同",
    "A": 1.0,
    "B": 1.0
   },
   {
    "条件": "圈数",
    "方向": "变高",
    "A": 70,
    "B": 50
   }
  ],
  "条件含默认值": [],
  "性能": {
   "方向": "变低",
   "倍数": 0.2517,
   "倍数含义": "每圈衰减率之比",
   "好于参照": true,
   "值A": 0.3171,
   "值B": 1.26,
   "指标A": "每圈衰减率（%/圈，由容量保持率换算）",
   "指标B": "每圈衰减率（%/圈，由容量保持率换算）"
  },
  "表述文字": "【P234｜每圈衰减率｜配方和条件都变】实验样 1% LiPO2F2-electrolyte（1 M LiTFSI；2 wt.% LiNO3；1 wt.% LiPO2F2；DOL:DME = 1:1（体积比），测试 T05）相对 对比样 Control-electrolyte（1 M LiTFSI；2 wt.% LiNO3；DOL:DME = 1:1（体积比），测试 T04）｜组分变化：加入 LiPO2F2（1 wt.%）（其中 LiPO2F2：描述符看不到）｜描述符：每个 Li⁺ 的配位位点 变低；Li⁺ 总浓度 变高；LiNO₃ 浓度 变高（被动）｜物性：两边没有都报告的｜条件：倍率 变高；圈数 变高｜性能：每圈衰减率 变低"
 },
 {
  "编号": "PC00844",
  "论文": "P234",
  "类别": "每圈衰减率",
  "比较类型": "同配方换条件",
  "A": {
   "测试": "T05",
   "测试名": "3mg软包0.2C循环",
   "配方": "F10",
   "配方名": "1% LiPO2F2-electrolyte",
   "recipe": "R10",
   "是否对照": false,
   "配方文字": "1 M LiTFSI；2 wt.% LiNO3；1 wt.% LiPO2F2；DOL:DME = 1:1（体积比）",
   "表述编号": "ST2534",
   "证据句子": [
    "M0073",
    "S0231"
   ],
   "标记": [
    "LiNO3按质量分数换算"
   ]
  },
  "B": {
   "测试": "T04",
   "测试名": "3mg软包0.05C梯度循环",
   "配方": "F10",
   "配方名": "1% LiPO2F2-electrolyte",
   "recipe": "R10",
   "是否对照": false,
   "配方文字": "1 M LiTFSI；2 wt.% LiNO3；1 wt.% LiPO2F2；DOL:DME = 1:1（体积比）",
   "表述编号": "ST2532",
   "证据句子": [
    "M0036",
    "M0070",
    "M0071"
   ],
   "标记": [
    "LiNO3按质量分数换算"
   ]
  },
  "组分变化": "配方相同",
  "作者改动的组分": [],
  "特殊组分变化": [],
  "电解液相同但样品编号不同": false,
  "描述符": [],
  "物性": [],
  "条件": [
   {
    "条件": "E/S",
    "方向": "相近",
    "A": 4.5,
    "B": 4.5
   },
   {
    "条件": "硫载量",
    "方向": "相近",
    "A": 3.0,
    "B": 3.0
   },
   {
    "条件": "倍率",
    "方向": "变高",
    "A": 0.2,
    "B": 0.05
   },
   {
    "条件": "电池形式",
    "方向": "相同",
    "A": 1.0,
    "B": 1.0
   },
   {
    "条件": "圈数",
    "方向": "变高",
    "A": 70,
    "B": 50
   }
  ],
  "条件含默认值": [],
  "性能": {
   "方向": "变低",
   "倍数": 0.8525,
   "倍数含义": "每圈衰减率之比",
   "好于参照": true,
   "值A": 0.3171,
   "值B": 0.372,
   "指标A": "每圈衰减率（%/圈，由容量保持率换算）",
   "指标B": "每圈衰减率（%/圈，由容量保持率换算）"
  },
  "表述文字": "【P234｜每圈衰减率｜同配方换条件】实验样 1% LiPO2F2-electrolyte（1 M LiTFSI；2 wt.% LiNO3；1 wt.% LiPO2F2；DOL:DME = 1:1（体积比），测试 T05）相对 实验样 1% LiPO2F2-electrolyte（1 M LiTFSI；2 wt.% LiNO3；1 wt.% LiPO2F2；DOL:DME = 1:1（体积比），测试 T04）｜组分变化：配方相同｜描述符：配方相同｜物性：两边没有都报告的｜条件：倍率 变高；圈数 变高｜性能：每圈衰减率 变低"
 },
 {
  "编号": "PC00845",
  "论文": "P235",
  "类别": "每圈衰减率",
  "比较类型": "配方和条件都变",
  "A": {
   "测试": "T21",
   "测试名": "S7 DOL/DME单相扣式循环",
   "配方": "F_DD",
   "配方名": "S7 DOL/DME单相",
   "recipe": "R_DD",
   "是否对照": false,
   "配方文字": "1 M LiTFSI；0.2 M LiNO3；DOL:DME = 比例未报告:比例未报告（体积比）",
   "表述编号": "ST2549",
   "证据句子": [
    "M0127"
   ],
   "标记": [
    "温度默认",
    "溶剂比例默认"
   ]
  },
  "B": {
   "测试": "T20",
   "测试名": "S7无DBE双相扣式循环",
   "配方": "F_ND",
   "配方名": "S7无DBE双相",
   "recipe": "R_ND",
   "是否对照": false,
   "配方文字": "DOL（用量未报告）；1 M LiTFSI；0.2 M LiNO3；SULFOLANE（用量未报告）；1 M LiTFSI；NH4TFA 0.2 m",
   "表述编号": "ST2548",
   "证据句子": [
    "M0126"
   ],
   "标记": [
    "温度默认"
   ]
  },
  "组分变化": "DOL 未报告 → 比例未报告；加入 DME（比例未报告）；去掉 SULFOLANE；去掉 NH4TFA",
  "作者改动的组分": [
   "DME",
   "DOL",
   "NH4TFA",
   "SULFOLANE"
  ],
  "特殊组分变化": [
   {
    "组分": "NH4TFA",
    "类型": "描述符看不到"
   }
  ],
  "电解液相同但样品编号不同": false,
  "描述符": [
   {
    "描述符": "eo",
    "中文": "非氟醚氧",
    "组": "配位（醚氧）",
    "方向": "变高",
    "A": 2.0,
    "B": 1.0,
    "被动": false
   },
   {
    "描述符": "sulfone",
    "中文": "砜/亚砜",
    "组": "其他（单独成组或数据少）",
    "方向": "变低（变为 0）",
    "A": 0.0,
    "B": 0.5,
    "被动": false
   },
   {
    "描述符": "ring",
    "中文": "溶剂环数",
    "组": "溶剂骨架",
    "方向": "变低",
    "A": 0.5984,
    "B": 1.0,
    "被动": false
   },
   {
    "描述符": "rotb",
    "中文": "可旋转键数",
    "组": "溶剂骨架",
    "方向": "变高（从无到有）",
    "A": 1.2049,
    "B": 0.0,
    "被动": false
   },
   {
    "描述符": "tpsa",
    "中文": "TPSA",
    "组": "其他（单独成组或数据少）",
    "方向": "变低",
    "A": 18.46,
    "B": 26.3,
    "被动": false
   },
   {
    "描述符": "mw",
    "中文": "溶剂分子量",
    "组": "溶剂骨架",
    "方向": "变低",
    "A": 80.5223,
    "B": 97.126,
    "被动": false
   },
   {
    "描述符": "salt",
    "中文": "主盐浓度",
    "组": "盐用量",
    "方向": "变低",
    "A": 1.0,
    "B": 2.0,
    "被动": true
   },
   {
    "描述符": "anF",
    "中文": "阴离子 F（每升）",
    "组": "盐用量",
    "方向": "变低",
    "A": 6.0,
    "B": 12.0,
    "被动": true
   },
   {
    "描述符": "anSO2",
    "中文": "阴离子磺酰（每升）",
    "组": "盐用量",
    "方向": "变低",
    "A": 2.0,
    "B": 4.0,
    "被动": true
   }
  ],
  "物性": [],
  "条件": [
   {
    "条件": "E/S",
    "方向": "相近",
    "A": 7.5,
    "B": 7.5
   },
   {
    "条件": "硫载量",
    "方向": "相近",
    "A": 4.0,
    "B": 4.0
   },
   {
    "条件": "温度",
    "方向": "相近",
    "A": 25.0,
    "B": 25.0
   },
   {
    "条件": "电池形式",
    "方向": "相同",
    "A": 0.0,
    "B": 0.0
   },
   {
    "条件": "圈数",
    "方向": "相近",
    "A": 80,
    "B": 80
   }
  ],
  "条件含默认值": [
   "温度默认",
   "溶剂比例默认"
  ],
  "性能": {
   "方向": "变高",
   "倍数": 1.8889,
   "倍数含义": "每圈衰减率之比",
   "好于参照": false,
   "值A": 0.85,
   "值B": 0.45,
   "指标A": "每圈衰减率（%/圈，由容量保持率换算）",
   "指标B": "每圈衰减率（%/圈，由容量保持率换算）"
  },
  "表述文字": "【P235｜每圈衰减率｜配方和条件都变】实验样 S7 DOL/DME单相（1 M LiTFSI；0.2 M LiNO3；DOL:DME = 比例未报告:比例未报告（体积比），测试 T21）相对 实验样 S7无DBE双相（DOL（用量未报告）；1 M LiTFSI；0.2 M LiNO3；SULFOLANE（用量未报告）；1 M LiTFSI；NH4TFA 0.2 m，测试 T20）｜组分变化：DOL 未报告 → 比例未报告；加入 DME（比例未报告）；去掉 SULFOLANE；去掉 NH4TFA（其中 NH4TFA：描述符看不到）｜描述符：非氟醚氧 变高；砜/亚砜 变低（变为 0）；溶剂环数 变低；可旋转键数 变高（从无到有）；TPSA 变低；溶剂分子量 变低；主盐浓度 变低（被动）；阴离子 F（每升） 变低（被动）；阴离子磺酰（每升） 变低（被动）｜物性：两边没有都报告的｜条件：相同（含默认值：温度默认、溶剂比例默认）｜性能：每圈衰减率 变高"
 },
 {
  "编号": "PC00846",
  "论文": "P235",
  "类别": "每圈衰减率",
  "比较类型": "配方和条件都变",
  "A": {
   "测试": "T23",
   "测试名": "Fig5d软包长循环/初容量比较",
   "配方": "F_DA",
   "配方名": "GPE/TMS双相，含NH4TFA",
   "recipe": "R_DA",
   "是否对照": false,
   "配方文字": "33.3 vol% DBE；66.7 vol% DOL；LiTFSI 1 m；2 wt% LiPF6；2 wt% LiNO3；SULFOLANE（用量未报告）；LiTFSI 1 m；NH4TFA 0.2 m",
   "表述编号": "ST2550",
   "证据句子": [
    "M0133"
   ],
   "标记": [
    "温度默认"
   ]
  },
  "B": {
   "测试": "T20",
   "测试名": "S7无DBE双相扣式循环",
   "配方": "F_ND",
   "配方名": "S7无DBE双相",
   "recipe": "R_ND",
   "是否对照": false,
   "配方文字": "DOL（用量未报告）；1 M LiTFSI；0.2 M LiNO3；SULFOLANE（用量未报告）；1 M LiTFSI；NH4TFA 0.2 m",
   "表述编号": "ST2548",
   "证据句子": [
    "M0126"
   ],
   "标记": [
    "温度默认"
   ]
  },
  "组分变化": "加入 DBE（33.3 vol%）；DOL 未报告 → 66.7 vol%；LiTFSI 1 M → 1 m；加入 LiPF6（2 wt%）；LiNO3 0.2 M → 2 wt%",
  "作者改动的组分": [
   "DBE",
   "DOL",
   "LiNO3",
   "LiPF6",
   "LiTFSI"
  ],
  "特殊组分变化": [],
  "电解液相同但样品编号不同": false,
  "描述符": [
   {
    "描述符": "sulfone",
    "中文": "砜/亚砜",
    "组": "其他（单独成组或数据少）",
    "方向": "变低",
    "A": 0.3333,
    "B": 0.5,
    "被动": false
   },
   {
    "描述符": "ring",
    "中文": "溶剂环数",
    "组": "溶剂骨架",
    "方向": "变低",
    "A": 0.6667,
    "B": 1.0,
    "被动": false
   },
   {
    "描述符": "rotb",
    "中文": "可旋转键数",
    "组": "溶剂骨架",
    "方向": "变高（从无到有）",
    "A": 2.0,
    "B": 0.0,
    "被动": false
   },
   {
    "描述符": "tpsa",
    "中文": "TPSA",
    "组": "其他（单独成组或数据少）",
    "方向": "变低",
    "A": 20.61,
    "B": 26.3,
    "被动": false
   },
   {
    "描述符": "mw",
    "中文": "溶剂分子量",
    "组": "溶剂骨架",
    "方向": "变高",
    "A": 108.161,
    "B": 97.126,
    "被动": false
   }
  ],
  "物性": [],
  "条件": [
   {
    "条件": "E/S",
    "方向": "变低",
    "A": 4.0,
    "B": 7.5
   },
   {
    "条件": "硫载量",
    "方向": "相近",
    "A": 4.0,
    "B": 4.0
   },
   {
    "条件": "倍率",
    "方向": "一边未报告",
    "A": -1.6094379124341003,
    "B": null
   },
   {
    "条件": "温度",
    "方向": "相近",
    "A": 25.0,
    "B": 25.0
   },
   {
    "条件": "电池形式",
    "方向": "扣式 → 软包",
    "A": 1.0,
    "B": 0.0
   },
   {
    "条件": "圈数",
    "方向": "变高",
    "A": 120,
    "B": 80
   }
  ],
  "条件含默认值": [
   "温度默认"
  ],
  "性能": {
   "方向": "变低",
   "倍数": 0.5,
   "倍数含义": "每圈衰减率之比",
   "好于参照": true,
   "值A": 0.225,
   "值B": 0.45,
   "指标A": "每圈衰减率（%/圈，由容量保持率换算）",
   "指标B": "每圈衰减率（%/圈，由容量保持率换算）"
  },
  "表述文字": "【P235｜每圈衰减率｜配方和条件都变】实验样 GPE/TMS双相，含NH4TFA（33.3 vol% DBE；66.7 vol% DOL；LiTFSI 1 m；2 wt% LiPF6；2 wt% LiNO3；SULFOLANE（用量未报告）；LiTFSI 1 m；NH4TFA 0.2 m，测试 T23）相对 实验样 S7无DBE双相（DOL（用量未报告）；1 M LiTFSI；0.2 M LiNO3；SULFOLANE（用量未报告）；1 M LiTFSI；NH4TFA 0.2 m，测试 T20）｜组分变化：加入 DBE（33.3 vol%）；DOL 未报告 → 66.7 vol%；LiTFSI 1 M → 1 m；加入 LiPF6（2 wt%）；LiNO3 0.2 M → 2 wt%｜描述符：砜/亚砜 变低；溶剂环数 变低；可旋转键数 变高（从无到有）；TPSA 变低；溶剂分子量 变高｜物性：两边没有都报告的｜条件：E/S 变低；倍率 一边未报告；电池形式 扣式 → 软包；圈数 变高（含默认值：温度默认）｜性能：每圈衰减率 变低"
 },
 {
  "编号": "PC00847",
  "论文": "P235",
  "类别": "每圈衰减率",
  "比较类型": "配方和条件都变",
  "A": {
   "测试": "T23",
   "测试名": "Fig5d软包长循环/初容量比较",
   "配方": "F_DA",
   "配方名": "GPE/TMS双相，含NH4TFA",
   "recipe": "R_DA",
   "是否对照": false,
   "配方文字": "33.3 vol% DBE；66.7 vol% DOL；LiTFSI 1 m；2 wt% LiPF6；2 wt% LiNO3；SULFOLANE（用量未报告）；LiTFSI 1 m；NH4TFA 0.2 m",
   "表述编号": "ST2550",
   "证据句子": [
    "M0133"
   ],
   "标记": [
    "温度默认"
   ]
  },
  "B": {
   "测试": "T21",
   "测试名": "S7 DOL/DME单相扣式循环",
   "配方": "F_DD",
   "配方名": "S7 DOL/DME单相",
   "recipe": "R_DD",
   "是否对照": false,
   "配方文字": "1 M LiTFSI；0.2 M LiNO3；DOL:DME = 比例未报告:比例未报告（体积比）",
   "表述编号": "ST2549",
   "证据句子": [
    "M0127"
   ],
   "标记": [
    "温度默认",
    "溶剂比例默认"
   ]
  },
  "组分变化": "加入 DBE（33.3 vol%）；DOL 比例未报告 → 66.7 vol%；LiTFSI 1 M → 1 m；加入 LiPF6（2 wt%）；LiNO3 0.2 M → 2 wt%；加入 SULFOLANE（未报告）；加入 NH4TFA（0.2 m）；去掉 DME",
  "作者改动的组分": [
   "DBE",
   "DME",
   "DOL",
   "LiNO3",
   "LiPF6",
   "LiTFSI",
   "NH4TFA",
   "SULFOLANE"
  ],
  "特殊组分变化": [
   {
    "组分": "NH4TFA",
    "类型": "描述符看不到"
   }
  ],
  "电解液相同但样品编号不同": false,
  "描述符": [
   {
    "描述符": "eo",
    "中文": "非氟醚氧",
    "组": "配位（醚氧）",
    "方向": "变低",
    "A": 1.0,
    "B": 2.0,
    "被动": false
   },
   {
    "描述符": "sulfone",
    "中文": "砜/亚砜",
    "组": "其他（单独成组或数据少）",
    "方向": "变高（从无到有）",
    "A": 0.3333,
