Repository: zhuonanli08/Li-S_Electrolyte_Conflicts

File: output/两两比较表述_313篇_v2_2026-11-07/比较表述.json (part 52 of 111)
[
    "B": 0.0,
    "被动": false
   },
   {
    "描述符": "ring",
    "中文": "溶剂环数",
    "组": "溶剂骨架",
    "方向": "变高",
    "A": 0.6667,
    "B": 0.5984,
    "被动": false
   },
   {
    "描述符": "rotb",
    "中文": "可旋转键数",
    "组": "溶剂骨架",
    "方向": "变高",
    "A": 2.0,
    "B": 1.2049,
    "被动": false
   },
   {
    "描述符": "tpsa",
    "中文": "TPSA",
    "组": "其他（单独成组或数据少）",
    "方向": "变高",
    "A": 20.61,
    "B": 18.46,
    "被动": false
   },
   {
    "描述符": "mw",
    "中文": "溶剂分子量",
    "组": "溶剂骨架",
    "方向": "变高",
    "A": 108.161,
    "B": 80.5223,
    "被动": false
   }
  ],
  "物性": [],
  "条件": [
   {
    "条件": "E/S",
    "方向": "变低",
    "A": 4.0,
    "B": 7.5
   },
   {
    "条件": "硫载量",
    "方向": "相近",
    "A": 4.0,
    "B": 4.0
   },
   {
    "条件": "倍率",
    "方向": "一边未报告",
    "A": -1.6094379124341003,
    "B": null
   },
   {
    "条件": "温度",
    "方向": "相近",
    "A": 25.0,
    "B": 25.0
   },
   {
    "条件": "电池形式",
    "方向": "扣式 → 软包",
    "A": 1.0,
    "B": 0.0
   },
   {
    "条件": "圈数",
    "方向": "变高",
    "A": 120,
    "B": 80
   }
  ],
  "条件含默认值": [
   "温度默认",
   "溶剂比例默认"
  ],
  "性能": {
   "方向": "变低",
   "倍数": 0.2647,
   "倍数含义": "每圈衰减率之比",
   "好于参照": true,
   "值A": 0.225,
   "值B": 0.85,
   "指标A": "每圈衰减率（%/圈，由容量保持率换算）",
   "指标B": "每圈衰减率（%/圈，由容量保持率换算）"
  },
  "表述文字": "【P235｜每圈衰减率｜配方和条件都变】实验样 GPE/TMS双相，含NH4TFA（33.3 vol% DBE；66.7 vol% DOL；LiTFSI 1 m；2 wt% LiPF6；2 wt% LiNO3；SULFOLANE（用量未报告）；LiTFSI 1 m；NH4TFA 0.2 m，测试 T23）相对 实验样 S7 DOL/DME单相（1 M LiTFSI；0.2 M LiNO3；DOL:DME = 比例未报告:比例未报告（体积比），测试 T21）｜组分变化：加入 DBE（33.3 vol%）；DOL 比例未报告 → 66.7 vol%；LiTFSI 1 M → 1 m；加入 LiPF6（2 wt%）；LiNO3 0.2 M → 2 wt%；加入 SULFOLANE（未报告）；加入 NH4TFA（0.2 m）；去掉 DME（其中 NH4TFA：描述符看不到）｜描述符：非氟醚氧 变低；砜/亚砜 变高（从无到有）；溶剂环数 变高；可旋转键数 变高；TPSA 变高；溶剂分子量 变高｜物性：两边没有都报告的｜条件：E/S 变低；倍率 一边未报告；电池形式 扣式 → 软包；圈数 变高（含默认值：温度默认、溶剂比例默认）｜性能：每圈衰减率 变低"
 },
 {
  "编号": "PC00848",
  "论文": "P240",
  "类别": "首圈容量",
  "比较类型": "配方和条件都变",
  "A": {
   "测试": "T14",
   "测试名": "Figure 10大软包",
   "配方": "U",
   "配方名": "Figure 10大软包配方未知",
   "recipe": "RU",
   "是否对照": false,
   "配方文字": "未知 未知 电解液组分未明确",
   "表述编号": "ST2673",
   "证据句子": [
    "M0183"
   ],
   "标记": [
    "基准未写明"
   ]
  },
  "B": {
   "测试": "T12",
   "测试名": "Figure 9软包循环",
   "配方": "S0",
   "配方名": "SL / TiB-free",
   "recipe": "RS",
   "是否对照": false,
   "配方文字": "LiTFSI 1（最终约1 M） 摩尔配比；SULFOLANE 2 摩尔配比；TTE 4.0 摩尔配比",
   "表述编号": "ST2668",
   "证据句子": [
    "M0176"
   ],
   "标记": [
    "基准未写明"
   ]
  },
  "组分变化": "配方组成未记录",
  "作者改动的组分": null,
  "特殊组分变化": [],
  "电解液相同但样品编号不同": false,
  "描述符": [],
  "物性": [],
  "条件": [
   {
    "条件": "E/S",
    "方向": "变低",
    "A": 3.0,
    "B": 3.9
   },
   {
    "条件": "硫载量",
    "方向": "变高",
    "A": 4.2,
    "B": 4.0
   },
   {
    "条件": "倍率",
    "方向": "一边未报告",
    "A": null,
    "B": -2.3025850929940455
   },
   {
    "条件": "温度",
    "方向": "相近",
    "A": 30.0,
    "B": 30.0
   },
   {
    "条件": "电池形式",
    "方向": "相同",
    "A": 1.0,
    "B": 1.0
   }
  ],
  "条件含默认值": [],
  "性能": {
   "方向": "变高",
   "倍数": 1.2198,
   "倍数含义": "容量之比",
   "好于参照": true,
   "值A": 1382.0,
   "值B": 1133.0,
   "指标A": "比放电容量（基准未写明）",
   "指标B": "比放电容量（基准未写明）"
  },
  "表述文字": "【P240｜首圈容量｜配方和条件都变】实验样 Figure 10大软包配方未知（未知 未知 电解液组分未明确，测试 T14）相对 实验样 SL / TiB-free（LiTFSI 1（最终约1 M） 摩尔配比；SULFOLANE 2 摩尔配比；TTE 4.0 摩尔配比，测试 T12）｜组分变化：配方组成未记录｜描述符：无变化｜物性：两边没有都报告的｜条件：E/S 变低；硫载量 变高；倍率 一边未报告｜性能：首圈容量 变高"
 },
 {
  "编号": "PC00849",
  "论文": "P240",
  "类别": "首圈容量",
  "比较类型": "配方和条件都变",
  "A": {
   "测试": "T12",
   "测试名": "Figure 9软包循环",
   "配方": "S0",
   "配方名": "SL / TiB-free",
   "recipe": "RS",
   "是否对照": false,
   "配方文字": "LiTFSI 1（最终约1 M） 摩尔配比；SULFOLANE 2 摩尔配比；TTE 4.0 摩尔配比",
   "表述编号": "ST2668",
   "证据句子": [
    "M0176"
   ],
   "标记": [
    "基准未写明"
   ]
  },
  "B": {
   "测试": "T2",
   "测试名": "薄TiB-free正极",
   "配方": "G0",
   "配方名": "G4 / TiB-free",
   "recipe": "RG",
   "是否对照": true,
   "配方文字": "LiTFSI 1（最终约1 M） 摩尔配比；TEGDME 0.8 摩尔配比；TTE 4.3 摩尔配比",
   "表述编号": "ST2685",
   "证据句子": [
    "M0041",
    "S0003"
   ],
   "标记": [
    "E/S默认",
    "基准未写明"
   ]
  },
  "组分变化": "加入 SULFOLANE（2 摩尔配比）；TTE 4.3 摩尔配比 → 4.0 摩尔配比；去掉 TEGDME",
  "作者改动的组分": [
   "SULFOLANE",
   "TEGDME",
   "TTE"
  ],
  "特殊组分变化": [],
  "电解液相同但样品编号不同": false,
  "描述符": [
   {
    "描述符": "eo",
    "中文": "非氟醚氧",
    "组": "配位（醚氧）",
    "方向": "变低（变为 0）",
    "A": 0.0,
    "B": 2.5,
    "被动": false
   },
   {
    "描述符": "sulfone",
    "中文": "砜/亚砜",
    "组": "其他（单独成组或数据少）",
    "方向": "变高（从无到有）",
    "A": 0.5,
    "B": 0.0,
    "被动": false
   },
   {
    "描述符": "ring",
    "中文": "溶剂环数",
    "组": "溶剂骨架",
    "方向": "变高（从无到有）",
    "A": 0.5,
    "B": 0.0,
    "被动": false
   },
   {
    "描述符": "rotb",
    "中文": "可旋转键数",
    "组": "溶剂骨架",
    "方向": "变低",
    "A": 2.5,
    "B": 8.5,
    "被动": false
   },
   {
    "描述符": "tpsa",
    "中文": "TPSA",
    "组": "其他（单独成组或数据少）",
    "方向": "变低",
    "A": 21.685,
    "B": 27.69,
    "被动": false
   },
   {
    "描述符": "mw",
    "中文": "溶剂分子量",
    "组": "溶剂骨架",
    "方向": "变低",
    "A": 176.1215,
    "B": 227.1755,
    "被动": false
   }
  ],
  "物性": [
   {
    "物性": "其他（未归类）",
    "方向": "相近",
    "A": 1.0,
    "B": 1.0,
    "单位": "mM_S",
    "温度": null
   },
   {
    "物性": "离子电导率",
    "方向": "变低",
    "A": 0.07,
    "B": 0.38,
    "单位": "S/m",
    "温度": null
   },
   {
    "物性": "Li⁺迁移数",
    "方向": "变高",
    "A": 0.48,
    "B": 0.09,
    "单位": "无量纲",
    "温度": null
   },
   {
    "物性": "黏度",
    "方向": "相近",
    "A": 0.001,
    "B": 0.001,
    "单位": "Pa s",
    "温度": null
   }
  ],
  "条件": [
   {
    "条件": "E/S",
    "方向": "变低",
    "A": 3.9,
    "B": 22.1
   },
   {
    "条件": "硫载量",
    "方向": "变高",
    "A": 4.0,
    "B": 3.2
   },
   {
    "条件": "倍率",
    "方向": "一边未报告",
    "A": -2.3025850929940455,
    "B": null
   },
   {
    "条件": "温度",
    "方向": "相近",
    "A": 30.0,
    "B": 30.0
   },
   {
    "条件": "电池形式",
    "方向": "扣式 → 软包",
    "A": 1.0,
    "B": 0.0
   }
  ],
  "条件含默认值": [
   "E/S默认"
  ],
  "性能": {
   "方向": "变低",
   "倍数": 0.9497,
   "倍数含义": "容量之比",
   "好于参照": false,
   "值A": 1133.0,
   "值B": 1193.0,
   "指标A": "比放电容量（基准未写明）",
   "指标B": "比放电容量（基准未写明）"
  },
  "表述文字": "【P240｜首圈容量｜配方和条件都变】实验样 SL / TiB-free（LiTFSI 1（最终约1 M） 摩尔配比；SULFOLANE 2 摩尔配比；TTE 4.0 摩尔配比，测试 T12）相对 对比样 G4 / TiB-free（LiTFSI 1（最终约1 M） 摩尔配比；TEGDME 0.8 摩尔配比；TTE 4.3 摩尔配比，测试 T2）｜组分变化：加入 SULFOLANE（2 摩尔配比）；TTE 4.3 摩尔配比 → 4.0 摩尔配比；去掉 TEGDME｜描述符：非氟醚氧 变低（变为 0）；砜/亚砜 变高（从无到有）；溶剂环数 变高（从无到有）；可旋转键数 变低；TPSA 变低；溶剂分子量 变低｜物性：其他（未归类） 相近；离子电导率 变低；Li⁺迁移数 变高；黏度 相近｜条件：E/S 变低；硫载量 变高；倍率 一边未报告；电池形式 扣式 → 软包（含默认值：E/S默认）｜性能：首圈容量 变低"
 },
 {
  "编号": "PC00850",
  "论文": "P240",
  "类别": "首圈容量",
  "比较类型": "配方和条件都变",
  "A": {
   "测试": "T12",
   "测试名": "Figure 9软包循环",
   "配方": "S0",
   "配方名": "SL / TiB-free",
   "recipe": "RS",
   "是否对照": false,
   "配方文字": "LiTFSI 1（最终约1 M） 摩尔配比；SULFOLANE 2 摩尔配比；TTE 4.0 摩尔配比",
   "表述编号": "ST2668",
   "证据句子": [
    "M0176"
   ],
   "标记": [
    "基准未写明"
   ]
  },
  "B": {
   "测试": "T3",
   "测试名": "充足电解液TiB-free正极",
   "配方": "G0",
   "配方名": "G4 / TiB-free",
   "recipe": "RG",
   "是否对照": true,
   "配方文字": "LiTFSI 1（最终约1 M） 摩尔配比；TEGDME 0.8 摩尔配比；TTE 4.3 摩尔配比",
   "表述编号": "ST2686",
   "证据句子": [
    "M0041",
    "S0003"
   ],
   "标记": [
    "E/S默认",
    "基准未写明"
   ]
  },
  "组分变化": "加入 SULFOLANE（2 摩尔配比）；TTE 4.3 摩尔配比 → 4.0 摩尔配比；去掉 TEGDME",
  "作者改动的组分": [
   "SULFOLANE",
   "TEGDME",
   "TTE"
  ],
  "特殊组分变化": [],
  "电解液相同但样品编号不同": false,
  "描述符": [
   {
    "描述符": "eo",
    "中文": "非氟醚氧",
    "组": "配位（醚氧）",
    "方向": "变低（变为 0）",
    "A": 0.0,
    "B": 2.5,
    "被动": false
   },
   {
    "描述符": "sulfone",
    "中文": "砜/亚砜",
    "组": "其他（单独成组或数据少）",
    "方向": "变高（从无到有）",
    "A": 0.5,
    "B": 0.0,
    "被动": false
   },
   {
    "描述符": "ring",
    "中文": "溶剂环数",
    "组": "溶剂骨架",
    "方向": "变高（从无到有）",
    "A": 0.5,
    "B": 0.0,
    "被动": false
   },
   {
    "描述符": "rotb",
    "中文": "可旋转键数",
    "组": "溶剂骨架",
    "方向": "变低",
    "A": 2.5,
    "B": 8.5,
    "被动": false
   },
   {
    "描述符": "tpsa",
    "中文": "TPSA",
    "组": "其他（单独成组或数据少）",
    "方向": "变低",
    "A": 21.685,
    "B": 27.69,
    "被动": false
   },
   {
    "描述符": "mw",
    "中文": "溶剂分子量",
    "组": "溶剂骨架",
    "方向": "变低",
    "A": 176.1215,
    "B": 227.1755,
    "被动": false
   }
  ],
  "物性": [
   {
    "物性": "其他（未归类）",
    "方向": "相近",
    "A": 1.0,
    "B": 1.0,
    "单位": "mM_S",
    "温度": null
   },
   {
    "物性": "离子电导率",
    "方向": "变低",
    "A": 0.07,
    "B": 0.38,
    "单位": "S/m",
    "温度": null
   },
   {
    "物性": "Li⁺迁移数",
    "方向": "变高",
    "A": 0.48,
    "B": 0.09,
    "单位": "无量纲",
    "温度": null
   },
   {
    "物性": "黏度",
    "方向": "相近",
    "A": 0.001,
    "B": 0.001,
    "单位": "Pa s",
    "温度": null
   }
  ],
  "条件": [
   {
    "条件": "E/S",
    "方向": "变低",
    "A": 3.9,
    "B": 23.16
   },
   {
    "条件": "硫载量",
    "方向": "变低",
    "A": 4.0,
    "B": 4.2
   },
   {
    "条件": "倍率",
    "方向": "一边未报告",
    "A": -2.3025850929940455,
    "B": null
   },
   {
    "条件": "温度",
    "方向": "相近",
    "A": 30.0,
    "B": 30.0
   },
   {
    "条件": "电池形式",
    "方向": "扣式 → 软包",
    "A": 1.0,
    "B": 0.0
   }
  ],
  "条件含默认值": [
   "E/S默认"
  ],
  "性能": {
   "方向": "变高",
   "倍数": 1.0884,
   "倍数含义": "容量之比",
   "好于参照": true,
   "值A": 1133.0,
   "值B": 1041.0,
   "指标A": "比放电容量（基准未写明）",
   "指标B": "比放电容量（基准未写明）"
  },
  "表述文字": "【P240｜首圈容量｜配方和条件都变】实验样 SL / TiB-free（LiTFSI 1（最终约1 M） 摩尔配比；SULFOLANE 2 摩尔配比；TTE 4.0 摩尔配比，测试 T12）相对 对比样 G4 / TiB-free（LiTFSI 1（最终约1 M） 摩尔配比；TEGDME 0.8 摩尔配比；TTE 4.3 摩尔配比，测试 T3）｜组分变化：加入 SULFOLANE（2 摩尔配比）；TTE 4.3 摩尔配比 → 4.0 摩尔配比；去掉 TEGDME｜描述符：非氟醚氧 变低（变为 0）；砜/亚砜 变高（从无到有）；溶剂环数 变高（从无到有）；可旋转键数 变低；TPSA 变低；溶剂分子量 变低｜物性：其他（未归类） 相近；离子电导率 变低；Li⁺迁移数 变高；黏度 相近｜条件：E/S 变低；硫载量 变低；倍率 一边未报告；电池形式 扣式 → 软包（含默认值：E/S默认）｜性能：首圈容量 变高"
 },
 {
  "编号": "PC00851",
  "论文": "P240",
  "类别": "首圈容量",
  "比较类型": "配方和条件都变",
  "A": {
   "测试": "T14",
   "测试名": "Figure 10大软包",
   "配方": "U",
   "配方名": "Figure 10大软包配方未知",
   "recipe": "RU",
   "是否对照": false,
   "配方文字": "未知 未知 电解液组分未明确",
   "表述编号": "ST2673",
   "证据句子": [
    "M0183"
   ],
   "标记": [
    "基准未写明"
   ]
  },
  "B": {
   "测试": "T2",
   "测试名": "薄TiB-free正极",
   "配方": "G0",
   "配方名": "G4 / TiB-free",
   "recipe": "RG",
   "是否对照": true,
   "配方文字": "LiTFSI 1（最终约1 M） 摩尔配比；TEGDME 0.8 摩尔配比；TTE 4.3 摩尔配比",
   "表述编号": "ST2685",
   "证据句子": [
    "M0041",
    "S0003"
   ],
   "标记": [
    "E/S默认",
    "基准未写明"
   ]
  },
  "组分变化": "配方组成未记录",
  "作者改动的组分": null,
  "特殊组分变化": [],
  "电解液相同但样品编号不同": false,
  "描述符": [],
  "物性": [],
  "条件": [
   {
    "条件": "E/S",
    "方向": "变低",
    "A": 3.0,
    "B": 22.1
   },
   {
    "条件": "硫载量",
    "方向": "变高",
    "A": 4.2,
    "B": 3.2
   },
   {
    "条件": "温度",
    "方向": "相近",
    "A": 30.0,
    "B": 30.0
   },
   {
    "条件": "电池形式",
    "方向": "扣式 → 软包",
    "A": 1.0,
    "B": 0.0
   }
  ],
  "条件含默认值": [
   "E/S默认"
  ],
  "性能": {
   "方向": "变高",
   "倍数": 1.1584,
   "倍数含义": "容量之比",
   "好于参照": true,
   "值A": 1382.0,
   "值B": 1193.0,
   "指标A": "比放电容量（基准未写明）",
   "指标B": "比放电容量（基准未写明）"
  },
  "表述文字": "【P240｜首圈容量｜配方和条件都变】实验样 Figure 10大软包配方未知（未知 未知 电解液组分未明确，测试 T14）相对 对比样 G4 / TiB-free（LiTFSI 1（最终约1 M） 摩尔配比；TEGDME 0.8 摩尔配比；TTE 4.3 摩尔配比，测试 T2）｜组分变化：配方组成未记录｜描述符：无变化｜物性：两边没有都报告的｜条件：E/S 变低；硫载量 变高；电池形式 扣式 → 软包（含默认值：E/S默认）｜性能：首圈容量 变高"
 },
 {
  "编号": "PC00852",
  "论文": "P240",
  "类别": "首圈容量",
  "比较类型": "配方和条件都变",
  "A": {
   "测试": "T14",
   "测试名": "Figure 10大软包",
   "配方": "U",
   "配方名": "Figure 10大软包配方未知",
   "recipe": "RU",
   "是否对照": false,
   "配方文字": "未知 未知 电解液组分未明确",
   "表述编号": "ST2673",
   "证据句子": [
    "M0183"
   ],
   "标记": [
    "基准未写明"
   ]
  },
  "B": {
   "测试": "T3",
   "测试名": "充足电解液TiB-free正极",
   "配方": "G0",
   "配方名": "G4 / TiB-free",
   "recipe": "RG",
   "是否对照": true,
   "配方文字": "LiTFSI 1（最终约1 M） 摩尔配比；TEGDME 0.8 摩尔配比；TTE 4.3 摩尔配比",
   "表述编号": "ST2686",
   "证据句子": [
    "M0041",
    "S0003"
   ],
   "标记": [
    "E/S默认",
    "基准未写明"
   ]
  },
  "组分变化": "配方组成未记录",
  "作者改动的组分": null,
  "特殊组分变化": [],
  "电解液相同但样品编号不同": false,
  "描述符": [],
  "物性": [],
  "条件": [
   {
    "条件": "E/S",
    "方向": "变低",
    "A": 3.0,
    "B": 23.16
   },
   {
    "条件": "硫载量",
    "方向": "相近",
    "A": 4.2,
    "B": 4.2
   },
   {
    "条件": "温度",
    "方向": "相近",
    "A": 30.0,
    "B": 30.0
   },
   {
    "条件": "电池形式",
    "方向": "扣式 → 软包",
    "A": 1.0,
    "B": 0.0
   }
  ],
  "条件含默认值": [
   "E/S默认"
  ],
  "性能": {
   "方向": "变高",
   "倍数": 1.3276,
   "倍数含义": "容量之比",
   "好于参照": true,
   "值A": 1382.0,
   "值B": 1041.0,
   "指标A": "比放电容量（基准未写明）",
   "指标B": "比放电容量（基准未写明）"
  },
  "表述文字": "【P240｜首圈容量｜配方和条件都变】实验样 Figure 10大软包配方未知（未知 未知 电解液组分未明确，测试 T14）相对 对比样 G4 / TiB-free（LiTFSI 1（最终约1 M） 摩尔配比；TEGDME 0.8 摩尔配比；TTE 4.3 摩尔配比，测试 T3）｜组分变化：配方组成未记录｜描述符：无变化｜物性：两边没有都报告的｜条件：E/S 变低；电池形式 扣式 → 软包（含默认值：E/S默认）｜性能：首圈容量 变高"
 },
 {
  "编号": "PC00853",
  "论文": "P240",
  "类别": "首圈容量",
  "比较类型": "同配方换条件",
  "A": {
   "测试": "T3",
   "测试名": "充足电解液TiB-free正极",
   "配方": "G0",
   "配方名": "G4 / TiB-free",
   "recipe": "RG",
   "是否对照": true,
   "配方文字": "LiTFSI 1（最终约1 M） 摩尔配比；TEGDME 0.8 摩尔配比；TTE 4.3 摩尔配比",
   "表述编号": "ST2686",
   "证据句子": [
    "M0041",
    "S0003"
   ],
   "标记": [
    "E/S默认",
    "基准未写明"
   ]
  },
  "B": {
   "测试": "T2",
   "测试名": "薄TiB-free正极",
   "配方": "G0",
   "配方名": "G4 / TiB-free",
   "recipe": "RG",
   "是否对照": true,
   "配方文字": "LiTFSI 1（最终约1 M） 摩尔配比；TEGDME 0.8 摩尔配比；TTE 4.3 摩尔配比",
   "表述编号": "ST2685",
   "证据句子": [
    "M0041",
    "S0003"
   ],
   "标记": [
    "E/S默认",
    "基准未写明"
   ]
  },
  "组分变化": "配方相同",
  "作者改动的组分": [],
  "特殊组分变化": [],
  "电解液相同但样品编号不同": false,
  "描述符": [],
  "物性": [
   {
    "物性": "其他（未归类）",
    "方向": "相近",
    "A": 1.0,
    "B": 1.0,
    "单位": "mM_S",
    "温度": null
   },
   {
    "物性": "离子电导率",
    "方向": "相近",
    "A": 0.38,
    "B": 0.38,
    "单位": "S/m",
    "温度": null
   },
   {
    "物性": "Li⁺迁移数",
    "方向": "相近",
    "A": 0.09,
    "B": 0.09,
    "单位": "无量纲",
    "温度": null
   },
   {
    "物性": "黏度",
    "方向": "相近",
    "A": 0.001,
    "B": 0.001,
    "单位": "Pa s",
    "温度": null
   }
  ],
  "条件": [
   {
    "条件": "E/S",
    "方向": "变高",
    "A": 23.16,
    "B": 22.1
   },
   {
    "条件": "硫载量",
    "方向": "变高",
    "A": 4.2,
    "B": 3.2
   },
   {
    "条件": "温度",
    "方向": "相近",
    "A": 30.0,
    "B": 30.0
   },
   {
    "条件": "电池形式",
    "方向": "相同",
    "A": 0.0,
    "B": 0.0
   }
  ],
  "条件含默认值": [
   "E/S默认"
  ],
  "性能": {
   "方向": "变低",
   "倍数": 0.8726,
   "倍数含义": "容量之比",
   "好于参照": false,
   "值A": 1041.0,
   "值B": 1193.0,
   "指标A": "比放电容量（基准未写明）",
   "指标B": "比放电容量（基准未写明）"
  },
  "表述文字": "【P240｜首圈容量｜同配方换条件】对比样 G4 / TiB-free（LiTFSI 1（最终约1 M） 摩尔配比；TEGDME 0.8 摩尔配比；TTE 4.3 摩尔配比，测试 T3）相对 对比样 G4 / TiB-free（LiTFSI 1（最终约1 M） 摩尔配比；TEGDME 0.8 摩尔配比；TTE 4.3 摩尔配比，测试 T2）｜组分变化：配方相同｜描述符：配方相同｜物性：其他（未归类） 相近；离子电导率 相近；Li⁺迁移数 相近；黏度 相近｜条件：E/S 变高；硫载量 变高（含默认值：E/S默认）｜性能：首圈容量 变低"
 },
 {
  "编号": "PC00854",
  "论文": "P244",
  "类别": "首圈容量",
  "比较类型": "同测试换配方",
  "A": {
   "测试": "T20",
   "测试名": "0.3C长循环容量/总过电位",
   "配方": "F1",
   "配方名": "1 vol% NMP electrolyte",
   "recipe": "R_F1",
   "是否对照": false,
   "配方文字": "1 M LiTFSI；2 wt% LiNO3；1 vol% NMP；DOL:DME = 1:1（体积比）",
   "表述编号": "ST2699",
   "证据句子": [
    "M0153",
    "M0155"
   ],
   "标记": [
    "LiNO3按质量分数换算",
    "基准未写明"
   ]
  },
  "B": {
   "测试": "T20",
   "测试名": "0.3C长循环容量/总过电位",
   "配方": "F0",
   "配方名": "blank electrolyte",
   "recipe": "R_F0",
   "是否对照": true,
   "配方文字": "1 M LiTFSI；2 wt% LiNO3；DOL:DME = 1:1（体积比）",
   "表述编号": "ST2697",
   "证据句子": [
    "M0153",
    "M0155"
   ],
   "标记": [
    "LiNO3按质量分数换算",
    "基准未写明"
   ]
  },
  "组分变化": "加入 NMP（1 vol%（体积比基准未明确））",
  "作者改动的组分": [
   "NMP"
  ],
  "特殊组分变化": [],
  "电解液相同但样品编号不同": false,
  "描述符": [
   {
    "描述符": "amide",
    "中文": "酰胺/脲羰基",
    "组": "其他（单独成组或数据少）",
    "方向": "变高（从无到有）",
    "A": 0.0087,
    "B": 0.0,
    "被动": false
   }
  ],
  "物性": [
   {
    "物性": "黏度",
    "方向": "相近",
    "A": 1.21,
    "B": 1.2,
    "单位": "mPa.s",
    "温度": null
   },
   {
    "物性": "离子电导率",
    "方向": "变低",
    "A": 7.4,
    "B": 7.9,
    "单位": "mS/cm",
    "温度": null
   }
  ],
  "条件": [
   {
    "条件": "E/S",
    "方向": "相近",
    "A": 15.0,
    "B": 15.0
   },
   {
    "条件": "硫载量",
    "方向": "相近",
    "A": 2.0,
    "B": 2.0
   },
   {
    "条件": "倍率",
    "方向": "相近",
    "A": 0.05,
    "B": 0.05
   },
   {
    "条件": "温度",
    "方向": "相近",
    "A": 25.0,
    "B": 25.0
   },
   {
    "条件": "电池形式",
    "方向": "相同",
    "A": 0.0,
    "B": 0.0
   }
  ],
  "条件含默认值": [],
  "性能": {
   "方向": "变高",
   "倍数": 1.0656,
   "倍数含义": "容量之比",
   "好于参照": true,
   "值A": 1250.0,
   "值B": 1173.0,
   "指标A": "比放电容量（基准未写明）",
   "指标B": "比放电容量（基准未写明）"
  },
  "表述文字": "【P244｜首圈容量｜同测试换配方】实验样 1 vol% NMP electrolyte（1 M LiTFSI；2 wt% LiNO3；1 vol% NMP；DOL:DME = 1:1（体积比），测试 T20）相对 对比样 blank electrolyte（1 M LiTFSI；2 wt% LiNO3；DOL:DME = 1:1（体积比），测试 T20）｜组分变化：加入 NMP（1 vol%（体积比基准未明确））｜描述符：酰胺/脲羰基 变高（从无到有）｜物性：黏度 相近；离子电导率 变低｜条件：相同｜性能：首圈容量 变高"
 },
 {
  "编号": "PC00855",
  "论文": "P245",
  "类别": "LiCu_CE",
  "比较类型": "同测试换配方",
  "A": {
   "测试": "T05",
   "测试名": "Li||Cu低电流沉积剥离效率",
   "配方": "F04",
   "配方名": "DMCE-1.0 m",
   "recipe": "RC04",
   "是否对照": false,
   "配方文字": "LiTFSI:LiFSI:THF:DPE:TTE = 1:3:8:2:18（摩尔比）",
   "表述编号": "ST2711",
   "证据句子": [
    "M0052"
   ],
   "标记": []
  },
  "B": {
   "测试": "T05",
   "测试名": "Li||Cu低电流沉积剥离效率",
   "配方": "F01",
   "配方名": "MCE/LLTE",
   "recipe": "RC01",
   "是否对照": true,
   "配方文字": "LiTFSI:LiFSI:THF:DPE:TTE = 1:3:8:2:0（摩尔比）",
   "表述编号": "ST2710",
   "证据句子": [
    "M0049"
   ],
   "标记": []
  },
  "组分变化": "TTE 0 摩尔份 → 18 摩尔份",
  "作者改动的组分": [
   "TTE"
  ],
  "特殊组分变化": [],
  "电解液相同但样品编号不同": false,
  "描述符": [
   {
    "描述符": "eo",
    "中文": "非氟醚氧",
    "组": "配位（醚氧）",
    "方向": "变低",
    "A": 0.3571,
    "B": 1.0,
    "被动": false
   },
   {
    "描述符": "eo_a",
    "中文": "α 氟化醚氧",
    "组": "氟化/稀释",
    "方向": "变高（从无到有）",
    "A": 0.6429,
    "B": 0.0,
    "被动": false
   },
   {
    "描述符": "fat",
    "中文": "溶剂 F 原子数",
    "组": "氟化/稀释",
    "方向": "变高（从无到有）",
    "A": 5.1429,
    "B": 0.0,
    "被动": false
   },
   {
    "描述符": "ring",
    "中文": "溶剂环数",
    "组": "溶剂骨架",
    "方向": "变低",
    "A": 0.2857,
    "B": 0.8,
    "被动": false
   },
   {
    "描述符": "rotb",
    "中文": "可旋转键数",
    "组": "溶剂骨架",
    "方向": "变高",
    "A": 3.5,
    "B": 0.8,
    "被动": false
   },
   {
    "描述符": "mw",
    "中文": "溶剂分子量",
    "组": "溶剂骨架",
    "方向": "变高",
    "A": 177.0882,
    "B": 78.121,
    "被动": false
   },
   {
    "描述符": "ffrac",
    "中文": "含氟溶剂比例",
    "组": "氟化/稀释",
    "方向": "变高（从无到有）",
    "A": 0.6429,
    "B": 0.0,
    "被动": false
   }
  ],
  "物性": [
   {
    "物性": "Li⁺迁移数",
    "方向": "变低",
    "A": 0.7,
    "B": 0.81,
    "单位": "",
    "温度": null
   }
  ],
  "条件": [
   {
    "条件": "温度",
    "方向": "相近",
    "A": 25.0,
    "B": 25.0
   },
   {
    "条件": "电流密度",
    "方向": "相近",
    "A": 0.5,
    "B": 0.5
   },
   {
    "条件": "沉积容量",
    "方向": "相近",
    "A": 1.0,
    "B": 1.0
   },
   {
    "条件": "测试方法",
    "方向": "相同",
    "A": 0.0,
    "B": 0.0
   },
   {
    "条件": "圈数",
    "方向": "一边未报告",
    "A": 350,
    "B": null
   }
  ],
  "条件含默认值": [],
  "性能": {
   "方向": "变低",
   "倍数": 4.2857,
   "倍数含义": "损失（100 − CE）之比",
   "好于参照": false,
   "值A": 97.0,
   "值B": 99.3,
   "指标A": "Li‖Cu CE",
   "指标B": "Li‖Cu CE"
  },
  "表述文字": "【P245｜Li‖Cu CE｜同测试换配方】实验样 DMCE-1.0 m（LiTFSI:LiFSI:THF:DPE:TTE = 1:3:8:2:18（摩尔比），测试 T05）相对 对比样 MCE/LLTE（LiTFSI:LiFSI:THF:DPE:TTE = 1:3:8:2:0（摩尔比），测试 T05）｜组分变化：TTE 0 摩尔份 → 18 摩尔份｜描述符：非氟醚氧 变低；α 氟化醚氧 变高（从无到有）；溶剂 F 原子数 变高（从无到有）；溶剂环数 变低；可旋转键数 变高；溶剂分子量 变高；含氟溶剂比例 变高（从无到有）｜物性：Li⁺迁移数 变低｜条件：圈数 一边未报告｜性能：Li‖Cu CE 变低"
 },
 {
  "编号": "PC00856",
  "论文": "P245",
  "类别": "LiCu_CE",
  "比较类型": "同测试换配方",
  "A": {
   "测试": "T05",
   "测试名": "Li||Cu低电流沉积剥离效率",
   "配方": "GOPT",
   "配方名": "",
   "recipe": null,
   "是否对照": false,
   "配方文字": "（配方未记录）",
   "表述编号": "ST2712",
   "证据句子": [
    "M0050"
   ],
   "标记": []
  },
  "B": {
   "测试": "T05",
   "测试名": "Li||Cu低电流沉积剥离效率",
   "配方": "F01",
   "配方名": "MCE/LLTE",
   "recipe": "RC01",
   "是否对照": true,
   "配方文字": "LiTFSI:LiFSI:THF:DPE:TTE = 1:3:8:2:0（摩尔比）",
   "表述编号": "ST2710",
   "证据句子": [
    "M0049"
   ],
   "标记": []
  },
  "组分变化": "配方组成未记录",
  "作者改动的组分": null,
  "特殊组分变化": [],
  "电解液相同但样品编号不同": false,
  "描述符": [],
  "物性": [],
  "条件": [
   {
    "条件": "温度",
    "方向": "相近",
    "A": 25.0,
    "B": 25.0
   },
   {
    "条件": "电流密度",
    "方向": "相近",
    "A": 0.5,
    "B": 0.5
   },
   {
    "条件": "沉积容量",
    "方向": "相近",
    "A": 1.0,
    "B": 1.0
   },
   {
    "条件": "测试方法",
    "方向": "相同",
    "A": 0.0,
    "B": 0.0
   },
   {
    "条件": "圈数",
    "方向": "一边未报告",
    "A": 500,
    "B": null
   }
  ],
  "条件含默认值": [],
  "性能": {
   "方向": "变高",
   "倍数": 0.5714,
   "倍数含义": "损失（100 − CE）之比",
   "好于参照": true,
   "值A": 99.6,
   "值B": 99.3,
   "指标A": "Li‖Cu CE",
   "指标B": "Li‖Cu CE"
  },
  "表述文字": "【P245｜Li‖Cu CE｜同测试换配方】实验样 （（配方未记录），测试 T05）相对 对比样 MCE/LLTE（LiTFSI:LiFSI:THF:DPE:TTE = 1:3:8:2:0（摩尔比），测试 T05）｜组分变化：配方组成未记录｜描述符：无变化｜物性：两边没有都报告的｜条件：圈数 一边未报告｜性能：Li‖Cu CE 变高"
 },
 {
  "编号": "PC00857",
  "论文": "P245",
  "类别": "LiCu_CE",
  "比较类型": "配方和条件都变",
  "A": {
   "测试": "T06",
   "测试名": "Li||Cu高电流沉积剥离效率",
   "配方": "F02",
   "配方名": "DMCE-2.0 m",
   "recipe": "RC02",
   "是否对照": false,
   "配方文字": "LiTFSI:LiFSI:THF:DPE:TTE = 1:3:8:2:5（摩尔比）",
   "表述编号": "ST2715",
   "证据句子": [
    "M0058"
   ],
   "标记": []
  },
  "B": {
   "测试": "T05",
   "测试名": "Li||Cu低电流沉积剥离效率",
   "配方": "F01",
   "配方名": "MCE/LLTE",
   "recipe": "RC01",
   "是否对照": true,
   "配方文字": "LiTFSI:LiFSI:THF:DPE:TTE = 1:3:8:2:0（摩尔比）",
   "表述编号": "ST2710",
   "证据句子": [
    "M0049"
   ],
   "标记": []
  },
  "组分变化": "TTE 0 摩尔份 → 5 摩尔份",
  "作者改动的组分": [
   "TTE"
  ],
  "特殊组分变化": [],
  "电解液相同但样品编号不同": false,
  "描述符": [
   {
    "描述符": "eo",
    "中文": "非氟醚氧",
    "组": "配位（醚氧）",
    "方向": "变低",
    "A": 0.6667,
    "B": 1.0,
    "被动": false
   },
   {
    "描述符": "eo_a",
    "中文": "α 氟化醚氧",
    "组": "氟化/稀释",
    "方向": "变高（从无到有）",
    "A": 0.3333,
    "B": 0.0,
    "被动": false
   },
   {
    "描述符": "fat",
    "中文": "溶剂 F 原子数",
    "组": "氟化/稀释",
    "方向": "变高（从无到有）",
    "A": 2.6667,
    "B": 0.0,
    "被动": false
   },
   {
    "描述符": "ring",
    "中文": "溶剂环数",
    "组": "溶剂骨架",
    "方向": "变低",
    "A": 0.5333,
    "B": 0.8,
    "被动": false
   },
   {
    "描述符": "rotb",
    "中文": "可旋转键数",
    "组": "溶剂骨架",
    "方向": "变高",
    "A": 2.2,
    "B": 0.8,
    "被动": false
   },
   {
    "描述符": "mw",
    "中文": "溶剂分子量",
    "组": "溶剂骨架",
    "方向": "变高",
    "A": 129.4373,
    "B": 78.121,
    "被动": false
   },
   {
    "描述符": "ffrac",
    "中文": "含氟溶剂比例",
    "组": "氟化/稀释",
    "方向": "变高（从无到有）",
    "A": 0.3333,
    "B": 0.0,
    "被动": false
   }
  ],
  "物性": [
   {
    "物性": "Li⁺迁移数",
    "方向": "变低",
    "A": 0.72,
    "B": 0.81,
    "单位": "",
    "温度": null
   }
  ],
  "条件": [
   {
    "条件": "温度",
    "方向": "相近",
    "A": 25.0,
    "B": 25.0
   },
   {
    "条件": "电流密度",
    "方向": "变高",
    "A": 2.0,
    "B": 0.5
   },
   {
    "条件": "沉积容量",
    "方向": "变高",
    "A": 2.0,
    "B": 1.0
   },
   {
    "条件": "测试方法",
    "方向": "相同",
    "A": 0.0,
    "B": 0.0
   },
   {
    "条件": "圈数",
    "方向": "一边未报告",
    "A": 2,
    "B": null
   }
  ],
  "条件含默认值": [],
  "性能": {
   "方向": "变低",
   "倍数": 1.2857,
   "倍数含义": "损失（100 − CE）之比",
   "好于参照": false,
   "值A": 99.1,
   "值B": 99.3,
   "指标A": "Li‖Cu CE",
   "指标B": "Li‖Cu CE"
  },
  "表述文字": "【P245｜Li‖Cu CE｜配方和条件都变】实验样 DMCE-2.0 m（LiTFSI:LiFSI:THF:DPE:TTE = 1:3:8:2:5（摩尔比），测试 T06）相对 对比样 MCE/LLTE（LiTFSI:LiFSI:THF:DPE:TTE = 1:3:8:2:0（摩尔比），测试 T05）｜组分变化：TTE 0 摩尔份 → 5 摩尔份｜描述符：非氟醚氧 变低；α 氟化醚氧 变高（从无到有）；溶剂 F 原子数 变高（从无到有）；溶剂环数 变低；可旋转键数 变高；溶剂分子量 变高；含氟溶剂比例 变高（从无到有）｜物性：Li⁺迁移数 变低｜条件：电流密度 变高；沉积容量 变高；圈数 一边未报告｜性能：Li‖Cu CE 变低"
 },
 {
  "编号": "PC00858",
  "论文": "P245",
  "类别": "LiCu_CE",
  "比较类型": "同测试换配方",
  "A": {
   "测试": "T05",
   "测试名": "Li||Cu低电流沉积剥离效率",
   "配方": "GOPT",
   "配方名": "",
   "recipe": null,
   "是否对照": false,
   "配方文字": "（配方未记录）",
   "表述编号": "ST2712",
   "证据句子": [
    "M0050"
   ],
   "标记": []
  },
  "B": {
   "测试": "T05",
   "测试名": "Li||Cu低电流沉积剥离效率",
   "配方": "F04",
   "配方名": "DMCE-1.0 m",
   "recipe": "RC04",
   "是否对照": false,
   "配方文字": "LiTFSI:LiFSI:THF:DPE:TTE = 1:3:8:2:18（摩尔比）",
   "表述编号": "ST2711",
   "证据句子": [
    "M0052"
   ],
   "标记": []
  },
  "组分变化": "配方组成未记录",
  "作者改动的组分": null,
  "特殊组分变化": [],
  "电解液相同但样品编号不同": false,
  "描述符": [],
  "物性": [],
  "条件": [
   {
    "条件": "温度",
    "方向": "相近",
    "A": 25.0,
    "B": 25.0
   },
   {
    "条件": "电流密度",
    "方向": "相近",
    "A": 0.5,
    "B": 0.5
   },
   {
    "条件": "沉积容量",
    "方向": "相近",
    "A": 1.0,
    "B": 1.0
   },
   {
    "条件": "测试方法",
    "方向": "相同",
    "A": 0.0,
    "B": 0.0
   },
   {
    "条件": "圈数",
    "方向": "变高",
    "A": 500,
    "B": 350
   }
  ],
  "条件含默认值": [],
  "性能": {
   "方向": "变高",
   "倍数": 0.1333,
   "倍数含义": "损失（100 − CE）之比",
   "好于参照": true,
   "值A": 99.6,
   "值B": 97.0,
   "指标A": "Li‖Cu CE",
   "指标B": "Li‖Cu CE"
  },
  "表述文字": "【P245｜Li‖Cu CE｜同测试换配方】实验样 （（配方未记录），测试 T05）相对 实验样 DMCE-1.0 m（LiTFSI:LiFSI:THF:DPE:TTE = 1:3:8:2:18（摩尔比），测试 T05）｜组分变化：配方组成未记录｜描述符：无变化｜物性：两边没有都报告的｜条件：圈数 变高｜性能：Li‖Cu CE 变高"
 },
 {
  "编号": "PC00859",
  "论文": "P245",
  "类别": "LiCu_CE",
  "比较类型": "配方和条件都变",
  "A": {
   "测试": "T06",
   "测试名": "Li||Cu高电流沉积剥离效率",
   "配方": "F02",
   "配方名": "DMCE-2.0 m",
   "recipe": "RC02",
   "是否对照": false,
   "配方文字": "LiTFSI:LiFSI:THF:DPE:TTE = 1:3:8:2:5（摩尔比）",
   "表述编号": "ST2715",
   "证据句子": [
    "M0058"
   ],
   "标记": []
  },
  "B": {
   "测试": "T05",
   "测试名": "Li||Cu低电流沉积剥离效率",
   "配方": "F04",
   "配方名": "DMCE-1.0 m",
   "recipe": "RC04",
   "是否对照": false,
   "配方文字": "LiTFSI:LiFSI:THF:DPE:TTE = 1:3:8:2:18（摩尔比）",
   "表述编号": "ST2711",
   "证据句子": [
    "M0052"
   ],
   "标记": []
  },
  "组分变化": "TTE 18 摩尔份 → 5 摩尔份",
  "作者改动的组分": [
   "TTE"
  ],
  "特殊组分变化": [],
  "电解液相同但样品编号不同": false,
  "描述符": [
   {
    "描述符": "eo",
    "中文": "非氟醚氧",
    "组": "配位（醚氧）",
    "方向": "变高",
    "A": 0.6667,
    "B": 0.3571,
    "被动": false
   },
   {
    "描述符": "eo_a",
    "中文": "α 氟化醚氧",
    "组": "氟化/稀释",
    "方向": "变低",
    "A": 0.3333,
    "B": 0.6429,
    "被动": false
   },
   {
    "描述符": "fat",
    "中文": "溶剂 F 原子数",
    "组": "氟化/稀释",
    "方向": "变低",
    "A": 2.6667,
    "B": 5.1429,
    "被动": false
   },
   {
    "描述符": "ring",
    "中文": "溶剂环数",
    "组": "溶剂骨架",
    "方向": "变高",
    "A": 0.5333,
    "B": 0.2857,
    "被动": false
   },
   {
    "描述符": "rotb",
    "中文": "可旋转键数",
    "组": "溶剂骨架",
    "方向": "变低",
    "A": 2.2,
    "B": 3.5,
    "被动": false
   },
   {
    "描述符": "mw",
    "中文": "溶剂分子量",
    "组": "溶剂骨架",
    "方向": "变低",
    "A": 129.4373,
    "B": 177.0882,
    "被动": false
   },
   {
    "描述符": "ffrac",
    "中文": "含氟溶剂比例",
    "组": "氟化/稀释",
    "方向": "变低",
    "A": 0.3333,
    "B": 0.6429,
    "被动": false
   }
  ],
  "物性": [
   {
    "物性": "离子电导率",
    "方向": "变高",
    "A": 2.46,
    "B": 1.43,
    "单位": "mS/cm",
    "温度": null
   },
   {
    "物性": "Li⁺迁移数",
    "方向": "相近",
    "A": 0.72,
    "B": 0.7,
    "单位": "",
    "温度": null
   }
  ],
  "条件": [
   {
    "条件": "温度",
    "方向": "相近",
    "A": 25.0,
    "B": 25.0
   },
   {
    "条件": "电流密度",
    "方向": "变高",
    "A": 2.0,
    "B": 0.5
   },
   {
    "条件": "沉积容量",
    "方向": "变高",
    "A": 2.0,
    "B": 1.0
   },
   {
    "条件": "测试方法",
    "方向": "相同",
    "A": 0.0,
    "B": 0.0
   },
   {
    "条件": "圈数",
    "方向": "变低",
    "A": 2,
    "B": 350
   }
  ],
  "条件含默认值": [],
  "性能": {
   "方向": "变高",
   "倍数": 0.3,
   "倍数含义": "损失（100 − CE）之比",
   "好于参照": true,
   "值A": 99.1,
   "值B": 97.0,
   "指标A": "Li‖Cu CE",
   "指标B": "Li‖Cu CE"
  },
  "表述文字": "【P245｜Li‖Cu CE｜配方和条件都变】实验样 DMCE-2.0 m（LiTFSI:LiFSI:THF:DPE:TTE = 1:3:8:2:5（摩尔比），测试 T06）相对 实验样 DMCE-1.0 m（LiTFSI:LiFSI:THF:DPE:TTE = 1:3:8:2:18（摩尔比），测试 T05）｜组分变化：TTE 18 摩尔份 → 5 摩尔份｜描述符：非氟醚氧 变高；α 氟化醚氧 变低；溶剂 F 原子数 变低；溶剂环数 变高；可旋转键数 变低；溶剂分子量 变低；含氟溶剂比例 变低｜物性：离子电导率 变高；Li⁺迁移数 相近｜条件：电流密度 变高；沉积容量 变高；圈数 变低｜性能：Li‖Cu CE 变高"
 },
 {
  "编号": "PC00860",
  "论文": "P245",
  "类别": "LiCu_CE",
  "比较类型": "配方和条件都变",
  "A": {
   "测试": "T06",
   "测试名": "Li||Cu高电流沉积剥离效率",
   "配方": "F02",
   "配方名": "DMCE-2.0 m",
   "recipe": "RC02",
   "是否对照": false,
   "配方文字": "LiTFSI:LiFSI:THF:DPE:TTE = 1:3:8:2:5（摩尔比）",
   "表述编号": "ST2715",
   "证据句子": [
    "M0058"
   ],
   "标记": []
  },
  "B": {
   "测试": "T05",
   "测试名": "Li||Cu低电流沉积剥离效率",
   "配方": "GOPT",
   "配方名": "",
   "recipe": null,
   "是否对照": false,
   "配方文字": "（配方未记录）",
   "表述编号": "ST2712",
   "证据句子": [
    "M0050"
   ],
   "标记": []
  },
  "组分变化": "配方组成未记录",
  "作者改动的组分": null,
  "特殊组分变化": [],
  "电解液相同但样品编号不同": false,
  "描述符": [],
  "物性": [],
  "条件": [
   {
    "条件": "温度",
    "方向": "相近",
    "A": 25.0,
    "B": 25.0
   },
   {
    "条件": "电流密度",
    "方向": "变高",
    "A": 2.0,
    "B": 0.5
   },
   {
    "条件": "沉积容量",
    "方向": "变高",
    "A": 2.0,
    "B": 1.0
   },
   {
    "条件": "测试方法",
    "方向": "相同",
    "A": 0.0,
    "B": 0.0
   },
   {
    "条件": "圈数",
    "方向": "变低",
    "A": 2,
    "B": 500
   }
  ],
  "条件含默认值": [],
  "性能": {
   "方向": "变低",
   "倍数": 2.25,
   "倍数含义": "损失（100 − CE）之比",
   "好于参照": false,
   "值A": 99.1,
   "值B": 99.6,
   "指标A": "Li‖Cu CE",
   "指标B": "Li‖Cu CE"
  },
  "表述文字": "【P245｜Li‖Cu CE｜配方和条件都变】实验样 DMCE-2.0 m（LiTFSI:LiFSI:THF:DPE:TTE = 1:3:8:2:5（摩尔比），测试 T06）相对 实验样 （（配方未记录），测试 T05）｜组分变化：配方组成未记录｜描述符：无变化｜物性：两边没有都报告的｜条件：电流密度 变高；沉积容量 变高；圈数 变低｜性能：Li‖Cu CE 变低"
 },
 {
  "编号": "PC00861",
  "论文": "P248",
  "类别": "LiCu_CE",
  "比较类型": "同配方换条件",
  "A": {
   "测试": "T2",
   "测试名": "有限锂储量CE 4.0×",
   "配方": "F3",
   "配方名": "LHCE",
   "recipe": "R3",
   "是否对照": false,
   "配方文字": "LiTFSI 1.0 mmol；DME 1.5 mmol；DOL 1.5 mmol；TFEME 6.0 mmol",
   "表述编号": "ST2753",
   "证据句子": [
    "M0046",
    "SA02"
   ],
   "标记": [
    "局部高浓按作者用语",
    "温度默认"
   ]
  },
  "B": {
   "测试": "T1",
   "测试名": "Li-Cu库仑效率",
   "配方": "F3",
   "配方名": "LHCE",
   "recipe": "R3",
   "是否对照": false,
   "配方文字": "LiTFSI 1.0 mmol；DME 1.5 mmol；DOL 1.5 mmol；TFEME 6.0 mmol",
   "表述编号": "ST2743",
   "证据句子": [
    "M0040"
   ],
   "标记": [
    "局部高浓按作者用语",
    "温度默认"
   ]
  },
  "组分变化": "配方相同",
  "作者改动的组分": [],
  "特殊组分变化": [],
  "电解液相同但样品编号不同": false,
  "描述符": [],
  "物性": [
   {
    "物性": "Li⁺溶剂化结构",
    "方向": "相近",
    "A": 875.0,
    "B": 875.0,
    "单位": "、DOL944 cm−1",
    "温度": null
   },
   {
    "物性": "其他（未归类）",
    "方向": "相近",
    "A": 749.0,
    "B": 749.0,
    "单位": "cm−1",
    "温度": null
   },
   {
    "物性": "电化学稳定性",
    "方向": "相近",
    "A": 4.5,
    "B": 4.5,
    "单位": "V以下稳定",
    "温度": null
   }
  ],
  "条件": [
   {
    "条件": "温度",
    "方向": "相近",
    "A": 25.0,
    "B": 25.0
   },
   {
    "条件": "电流密度",
    "方向": "相近",
    "A": 0.5,
    "B": 0.5
   },
   {
    "条件": "沉积容量",
    "方向": "相近",
    "A": 1.0,
    "B": 1.0
   },
   {
    "条件": "测试方法",
    "方向": "相同",
    "A": 0.0,
    "B": 0.0
   },
   {
    "条件": "圈数",
    "方向": "一边未报告",
    "A": null,
    "B": 120
   }
  ],
  "条件含默认值": [
   "温度默认"
  ],
  "性能": {
   "方向": "变高",
   "倍数": 0.7699,
   "倍数含义": "损失（100 − CE）之比",
   "好于参照": true,
   "值A": 99.13,
   "值B": 98.87,
   "指标A": "Li‖Cu CE",
   "指标B": "Li‖Cu CE"
  },
  "表述文字": "【P248｜Li‖Cu CE｜同配方换条件】实验样 LHCE（LiTFSI 1.0 mmol；DME 1.5 mmol；DOL 1.5 mmol；TFEME 6.0 mmol，测试 T2）相对 实验样 LHCE（LiTFSI 1.0 mmol；DME 1.5 mmol；DOL 1.5 mmol；TFEME 6.0 mmol，测试 T1）｜组分变化：配方相同｜描述符：配方相同｜物性：Li⁺溶剂化结构 相近；其他（未归类） 相近；电化学稳定性 相近｜条件：圈数 一边未报告（含默认值：温度默认）｜性能：Li‖Cu CE 变高"
 },
 {
  "编号": "PC00862",
  "论文": "P248",
  "类别": "LiCu_CE",
  "比较类型": "同配方换条件",
  "A": {
   "测试": "T3",
   "测试名": "有限锂储量CE 0.5×",
   "配方": "F3",
   "配方名": "LHCE",
   "recipe": "R3",
   "是否对照": false,
   "配方文字": "LiTFSI 1.0 mmol；DME 1.5 mmol；DOL 1.5 mmol；TFEME 6.0 mmol",
   "表述编号": "ST2754",
   "证据句子": [
    "M0047",
    "SA03"
   ],
   "标记": [
    "局部高浓按作者用语",
    "温度默认"
   ]
  },
  "B": {
   "测试": "T1",
   "测试名": "Li-Cu库仑效率",
   "配方": "F3",
   "配方名": "LHCE",
   "recipe": "R3",
   "是否对照": false,
   "配方文字": "LiTFSI 1.0 mmol；DME 1.5 mmol；DOL 1.5 mmol；TFEME 6.0 mmol",
   "表述编号": "ST2743",
   "证据句子": [
    "M0040"
   ],
   "标记": [
    "局部高浓按作者用语",
    "温度默认"
   ]
  },
  "组分变化": "配方相同",
  "作者改动的组分": [],
  "特殊组分变化": [],
  "电解液相同但样品编号不同": false,
  "描述符": [],
  "物性": [
   {
    "物性": "Li⁺溶剂化结构",
    "方向": "相近",
    "A": 875.0,
    "B": 875.0,
    "单位": "、DOL944 cm−1",
    "温度": null
   },
   {
    "物性": "其他（未归类）",
    "方向": "相近",
    "A": 749.0,
    "B": 749.0,
    "单位": "cm−1",
    "温度": null
   },
   {
    "物性": "电化学稳定性",
    "方向": "相近",
    "A": 4.5,
    "B": 4.5,
    "单位": "V以下稳定",
    "温度": null
   }
  ],
  "条件": [
   {
    "条件": "温度",
    "方向": "相近",
    "A": 25.0,
    "B": 25.0
   },
   {
    "条件": "电流密度",
    "方向": "相近",
    "A": 0.5,
    "B": 0.5
   },
   {
    "条件": "沉积容量",
    "方向": "相近",
    "A": 1.0,
    "B": 1.0
   },
   {
    "条件": "测试方法",
    "方向": "相同",
    "A": 0.0,
    "B": 0.0
   },
   {
    "条件": "圈数",
    "方向": "一边未报告",
    "A": null,
    "B": 120
   }
  ],
  "条件含默认值": [
   "温度默认"
  ],
  "性能": {
   "方向": "变低",
   "倍数": 1.4602,
   "倍数含义": "损失（100 − CE）之比",
   "好于参照": false,
   "值A": 98.35,
   "值B": 98.87,
   "指标A": "Li‖Cu CE",
   "指标B": "Li‖Cu CE"
  },
  "表述文字": "【P248｜Li‖Cu CE｜同配方换条件】实验样 LHCE（LiTFSI 1.0 mmol；DME 1.5 mmol；DOL 1.5 mmol；TFEME 6.0 mmol，测试 T3）相对 实验样 LHCE（LiTFSI 1.0 mmol；DME 1.5 mmol；DOL 1.5 mmol；TFEME 6.0 mmol，测试 T1）｜组分变化：配方相同｜描述符：配方相同｜物性：Li⁺溶剂化结构 相近；其他（未归类） 相近；电化学稳定性 相近｜条件：圈数 一边未报告（含默认值：温度默认）｜性能：Li‖Cu CE 变低"
 },
 {
  "编号": "PC00863",
  "论文": "P248",
  "类别": "LiCu_CE",
  "比较类型": "同配方换条件",
  "A": {
   "测试": "T3",
   "测试名": "有限锂储量CE 0.5×",
   "配方": "F3",
   "配方名": "LHCE",
   "recipe": "R3",
   "是否对照": false,
   "配方文字": "LiTFSI 1.0 mmol；DME 1.5 mmol；DOL 1.5 mmol；TFEME 6.0 mmol",
   "表述编号": "ST2754",
   "证据句子": [
    "M0047",
    "SA03"
   ],
   "标记": [
    "局部高浓按作者用语",
    "温度默认"
   ]
  },
  "B": {
   "测试": "T2",
   "测试名": "有限锂储量CE 4.0×",
   "配方": "F3",
   "配方名": "LHCE",
   "recipe": "R3",
   "是否对照": false,
   "配方文字": "LiTFSI 1.0 mmol；DME 1.5 mmol；DOL 1.5 mmol；TFEME 6.0 mmol",
   "表述编号": "ST2753",
   "证据句子": [
    "M0046",
    "SA02"
   ],
   "标记": [
    "局部高浓按作者用语",
    "温度默认"
   ]
  },
  "组分变化": "配方相同",
  "作者改动的组分": [],
  "特殊组分变化": [],
  "电解液相同但样品编号不同": false,
  "描述符": [],
  "物性": [
   {
    "物性": "Li⁺溶剂化结构",
    "方向": "相近",
    "A": 875.0,
    "B": 875.0,
    "单位": "、DOL944 cm−1",
    "温度": null
   },
   {
    "物性": "其他（未归类）",
    "方向": "相近",
    "A": 749.0,
    "B": 749.0,
    "单位": "cm−1",
    "温度": null
   },
   {
    "物性": "电化学稳定性",
    "方向": "相近",
    "A": 4.5,
    "B": 4.5,
    "单位": "V以下稳定",
    "温度": null
   }
  ],
  "条件": [
   {
    "条件": "温度",
    "方向": "相近",
    "A": 25.0,
    "B": 25.0
   },
   {
    "条件": "电流密度",
    "方向": "相近",
    "A": 0.5,
    "B": 0.5
   },
   {
    "条件": "沉积容量",
    "方向": "相近",
    "A": 1.0,
    "B": 1.0
   },
   {
    "条件": "测试方法",
    "方向": "相同",
    "A": 0.0,
    "B": 0.0
   }
  ],
  "条件含默认值": [
   "温度默认"
  ],
  "性能": {
   "方向": "变低",
   "倍数": 1.8966,
   "倍数含义": "损失（100 − CE）之比",
   "好于参照": false,
   "值A": 98.35,
   "值B": 99.13,
   "指标A": "Li‖Cu CE",
   "指标B": "Li‖Cu CE"
  },
  "表述文字": "【P248｜Li‖Cu CE｜同配方换条件】实验样 LHCE（LiTFSI 1.0 mmol；DME 1.5 mmol；DOL 1.5 mmol；TFEME 6.0 mmol，测试 T3）相对 实验样 LHCE（LiTFSI 1.0 mmol；DME 1.5 mmol；DOL 1.5 mmol；TFEME 6.0 mmol，测试 T2）｜组分变化：配方相同｜描述符：配方相同｜物性：Li⁺溶剂化结构 相近；其他（未归类） 相近；电化学稳定性 相近｜条件：相同（含默认值：温度默认）｜性能：Li‖Cu CE 变低"
 },
 {
  "编号": "PC00864",
  "论文": "P248",
  "类别": "每圈衰减率",
  "比较类型": "同测试换配方",
  "A": {
   "测试": "T15",
   "测试名": "Li-S循环性能",
   "配方": "F3",
   "配方名": "LHCE",
   "recipe": "R3",
   "是否对照": false,
   "配方文字": "LiTFSI 1.0 mmol；DME 1.5 mmol；DOL 1.5 mmol；TFEME 6.0 mmol",
   "表述编号": "ST2750",
   "证据句子": [
    "M0137",
    "M0140",
    "M0142"
   ],
   "标记": [
    "E/S默认",
    "局部高浓按作者用语",
    "温度默认"
   ]
  },
  "B": {
   "测试": "T15",
   "测试名": "Li-S循环性能",
   "配方": "F2",
   "配方名": "HCE",
   "recipe": "R2",
   "是否对照": false,
   "配方文字": "LiTFSI 1.0 mmol；DME:DOL = 1.5:1.5（体积比）",
   "表述编号": "ST2746",
   "证据句子": [
    "M0137",
    "M0140",
    "M0142"
   ],
   "标记": [
    "E/S默认",
    "温度默认",
    "溶剂比例默认"
   ]
  },
  "组分变化": "加入 TFEME（6.0 mmol）",
  "作者改动的组分": [
   "TFEME"
  ],
  "特殊组分变化": [],
  "电解液相同但样品编号不同": false,
  "描述符": [
   {
    "描述符": "eo",
    "中文": "非氟醚氧",
    "组": "配位（醚氧）",
    "方向": "变低",
    "A": 1.3333,
    "B": 2.0,
    "被动": false
   },
   {
    "描述符": "eo_a",
    "中文": "α 氟化醚氧",
    "组": "氟化/稀释",
    "方向": "变高（从无到有）",
    "A": 0.3333,
    "B": 0.0,
    "被动": false
   },
   {
    "描述符": "fat",
    "中文": "溶剂 F 原子数",
    "组": "氟化/稀释",
    "方向": "变高（从无到有）",
    "A": 1.3333,
    "B": 0.0,
    "被动": false
   },
   {
    "描述符": "ring",
    "中文": "溶剂环数",
    "组": "溶剂骨架",
    "方向": "变低",
    "A": 0.3333,
    "B": 0.5,
    "被动": false
   },
   {
    "描述符": "rotb",
    "中文": "可旋转键数",
    "组": "溶剂骨架",
    "方向": "变高",
    "A": 1.6667,
    "B": 1.5,
    "被动": false
   },
   {
    "描述符": "tpsa",
    "中文": "TPSA",
    "组": "其他（单独成组或数据少）",
    "方向": "变低",
    "A": 15.3833,
    "B": 18.46,
    "被动": false
   },
   {
    "描述符": "mw",
    "中文": "溶剂分子量",
    "组": "溶剂骨架",
    "方向": "变高",
    "A": 98.7523,
    "B": 82.1005,
    "被动": false
   },
   {
    "描述符": "ffrac",
    "中文": "含氟溶剂比例",
    "组": "氟化/稀释",
    "方向": "变高（从无到有）",
    "A": 0.3333,
    "B": 0.0,
    "被动": false
   }
  ],
  "物性": [
   {
    "物性": "Li⁺溶剂化结构",
    "方向": "相近",
    "A": 875.0,
    "B": 875.0,
    "单位": "、DOL944 cm−1",
    "温度": null
   },
   {
    "物性": "其他（未归类）",
    "方向": "相近",
    "A": 749.0,
    "B": 746.0,
    "单位": "cm−1",
    "温度": null
   }
  ],
  "条件": [
   {
    "条件": "E/S",
    "方向": "相近",
    "A": 53.05,
    "B": 53.05
   },
   {
    "条件": "硫载量",
    "方向": "相近",
    "A": 0.5,
    "B": 0.5
   },
   {
    "条件": "正极含硫",
    "方向": "相近",
    "A": 56.96,
    "B": 56.96
   },
   {
    "条件": "倍率",
    "方向": "相近",
    "A": 0.5,
    "B": 0.5
   },
   {
    "条件": "温度",
    "方向": "相近",
    "A": 25.0,
    "B": 25.0
   },
   {
    "条件": "圈数",
    "方向": "相近",
    "A": 400,
    "B": 400
   }
  ],
  "条件含默认值": [
   "E/S默认",
   "温度默认",
   "溶剂比例默认"
  ],
  "性能": {
   "方向": "变低",
   "倍数": 0.7785,
   "倍数含义": "每圈衰减率之比",
   "好于参照": true,
   "值A": 0.1,
   "值B": 0.1285,
   "指标A": "每圈衰减率（%/圈，由容量保持率换算）",
   "指标B": "每圈衰减率（%/圈，由容量保持率换算）"
  },
  "表述文字": "【P248｜每圈衰减率｜同测试换配方】实验样 LHCE（LiTFSI 1.0 mmol；DME 1.5 mmol；DOL 1.5 mmol；TFEME 6.0 mmol，测试 T15）相对 实验样 HCE（LiTFSI 1.0 mmol；DME:DOL = 1.5:1.5（体积比），测试 T15）｜组分变化：加入 TFEME（6.0 mmol）｜描述符：非氟醚氧 变低；α 氟化醚氧 变高（从无到有）；溶剂 F 原子数 变高（从无到有）；溶剂环数 变低；可旋转键数 变高；TPSA 变低；溶剂分子量 变高；含氟溶剂比例 变高（从无到有）｜物性：Li⁺溶剂化结构 相近；其他（未归类） 相近｜条件：相同（含默认值：E/S默认、温度默认、溶剂比例默认）｜性能：每圈衰减率 变低"
 },
 {
  "编号": "PC00865",
  "论文": "P250",
  "类别": "每圈衰减率",
  "比较类型": "配方和条件都变",
  "A": {
   "测试": "T02",
   "测试名": "0.5C常规Li-S循环",
   "配方": "F1",
   "配方名": "1% TFMSA",
   "recipe": "R_F1",
   "是否对照": false,
   "配方文字": "1 M LiTFSI；2.0 wt% LiNO3；1 wt% ADD_TRIAL；DME:DOL = 1 (DME:DOL=1:1):1 (DME:DOL=1:1)（体积比）",
   "表述编号": "ST2761",
   "证据句子": [
    "M0154"
   ],
   "标记": [
    "温度默认"
   ]
  },
  "B": {
   "测试": "T03",
   "测试名": "2C常规Li-S循环",
   "配方": "F0",
   "配方名": "Baseline",
   "recipe": "R_F0",
   "是否对照": true,
   "配方文字": "1 M LiTFSI；2.0 wt% LiNO3；DME:DOL = 1 (DME:DOL=1:1):1 (DME:DOL=1:1)（体积比）",
   "表述编号": "ST2765",
   "证据句子": [
    "M0159",
    "M0160"
   ],
   "标记": [
    "LiNO3按质量分数换算",
    "温度默认"
   ]
  },
  "组分变化": "加入 ADD_TRIAL（1 wt%）",
  "作者改动的组分": [
   "ADD_TRIAL"
  ],
  "特殊组分变化": [
   {
    "组分": "ADD_TRIAL",
    "类型": "描述符看不到"
   }
  ],
  "电解液相同但样品编号不同": false,
  "描述符": [
   {
    "描述符": "ring",
    "中文": "溶剂环数",
    "组": "溶剂骨架",
    "方向": "变低",
    "A": 0.5,
    "B": 0.5984,
    "被动": false
   },
   {
    "描述符": "rotb",
    "中文": "可旋转键数",
    "组": "溶剂骨架",
    "方向": "变高",
    "A": 1.5,
    "B": 1.2049,
    "被动": false
   },
   {
    "描述符": "mw",
    "中文": "溶剂分子量",
    "组": "溶剂骨架",
    "方向": "变高",
    "A": 82.1005,
    "B": 80.5223,
    "被动": false
   },
   {
    "描述符": "lnsites",
    "中文": "每个 Li⁺ 的配位位点",
    "组": "配位（醚氧）",
    "方向": "变高",
    "A": 23.9809,
    "B": 17.4944,
    "被动": false
   },
   {
    "描述符": "li",
    "中文": "Li⁺ 总浓度",
    "组": "盐用量",
    "方向": "变低",
    "A": 1.0,
    "B": 1.3708,
    "被动": true
   }
  ],
  "物性": [],
  "条件": [
   {
    "条件": "E/S",
    "方向": "相近",
    "A": 20.0,
    "B": 20.0
   },
   {
    "条件": "硫载量",
    "方向": "相近",
    "A": 1.2,
    "B": 1.2
   },
   {
    "条件": "正极含硫",
    "方向": "相近",
    "A": 52.5,
    "B": 52.5
   },
   {
    "条件": "倍率",
    "方向": "变低",
    "A": 0.5,
    "B": 2.0
   },
   {
    "条件": "温度",
    "方向": "相近",
    "A": 25.0,
    "B": 25.0
   },
   {
    "条件": "电池形式",
    "方向": "相同",
    "A": 0.0,
    "B": 0.0
   },
   {
    "条件": "圈数",
    "方向": "变高",
    "A": 350,
    "B": 200
   }
  ],
  "条件含默认值": [
   "温度默认"
  ],
  "性能": {
   "方向": "变低",
   "倍数": 0.491,
   "倍数含义": "每圈衰减率之比",
   "好于参照": true,
