Repository: zhuonanli08/Li-S_Electrolyte_Conflicts

File: output/两两比较表述_313篇_v2_2026-11-07/比较表述.json (part 53 of 111)
[
   "值A": 0.095,
   "值B": 0.1935,
   "指标A": "每圈衰减率（%/圈，由每圈容量衰减率换算）",
   "指标B": "每圈衰减率（%/圈，由容量保持率换算）"
  },
  "表述文字": "【P250｜每圈衰减率｜配方和条件都变】实验样 1% TFMSA（1 M LiTFSI；2.0 wt% LiNO3；1 wt% ADD_TRIAL；DME:DOL = 1 (DME:DOL=1:1):1 (DME:DOL=1:1)（体积比），测试 T02）相对 对比样 Baseline（1 M LiTFSI；2.0 wt% LiNO3；DME:DOL = 1 (DME:DOL=1:1):1 (DME:DOL=1:1)（体积比），测试 T03）｜组分变化：加入 ADD_TRIAL（1 wt%）（其中 ADD_TRIAL：描述符看不到）｜描述符：溶剂环数 变低；可旋转键数 变高；溶剂分子量 变高；每个 Li⁺ 的配位位点 变高；Li⁺ 总浓度 变低（被动）｜物性：两边没有都报告的｜条件：倍率 变低；圈数 变高（含默认值：温度默认）｜性能：每圈衰减率 变低"
 },
 {
  "编号": "PC00866",
  "论文": "P250",
  "类别": "每圈衰减率",
  "比较类型": "同配方换条件",
  "A": {
   "测试": "T03",
   "测试名": "2C常规Li-S循环",
   "配方": "F1",
   "配方名": "1% TFMSA",
   "recipe": "R_F1",
   "是否对照": false,
   "配方文字": "1 M LiTFSI；2.0 wt% LiNO3；1 wt% ADD_TRIAL；DME:DOL = 1 (DME:DOL=1:1):1 (DME:DOL=1:1)（体积比）",
   "表述编号": "ST2768",
   "证据句子": [
    "M0159",
    "M0160"
   ],
   "标记": [
    "温度默认"
   ]
  },
  "B": {
   "测试": "T02",
   "测试名": "0.5C常规Li-S循环",
   "配方": "F1",
   "配方名": "1% TFMSA",
   "recipe": "R_F1",
   "是否对照": false,
   "配方文字": "1 M LiTFSI；2.0 wt% LiNO3；1 wt% ADD_TRIAL；DME:DOL = 1 (DME:DOL=1:1):1 (DME:DOL=1:1)（体积比）",
   "表述编号": "ST2761",
   "证据句子": [
    "M0154"
   ],
   "标记": [
    "温度默认"
   ]
  },
  "组分变化": "配方相同",
  "作者改动的组分": [],
  "特殊组分变化": [],
  "电解液相同但样品编号不同": false,
  "描述符": [],
  "物性": [],
  "条件": [
   {
    "条件": "E/S",
    "方向": "相近",
    "A": 20.0,
    "B": 20.0
   },
   {
    "条件": "硫载量",
    "方向": "相近",
    "A": 1.2,
    "B": 1.2
   },
   {
    "条件": "正极含硫",
    "方向": "相近",
    "A": 52.5,
    "B": 52.5
   },
   {
    "条件": "倍率",
    "方向": "变高",
    "A": 2.0,
    "B": 0.5
   },
   {
    "条件": "温度",
    "方向": "相近",
    "A": 25.0,
    "B": 25.0
   },
   {
    "条件": "电池形式",
    "方向": "相同",
    "A": 0.0,
    "B": 0.0
   },
   {
    "条件": "圈数",
    "方向": "变低",
    "A": 200,
    "B": 350
   }
  ],
  "条件含默认值": [
   "温度默认"
  ],
  "性能": {
   "方向": "变高",
   "倍数": 1.3263,
   "倍数含义": "每圈衰减率之比",
   "好于参照": false,
   "值A": 0.126,
   "值B": 0.095,
   "指标A": "每圈衰减率（%/圈，由容量保持率换算）",
   "指标B": "每圈衰减率（%/圈，由每圈容量衰减率换算）"
  },
  "表述文字": "【P250｜每圈衰减率｜同配方换条件】实验样 1% TFMSA（1 M LiTFSI；2.0 wt% LiNO3；1 wt% ADD_TRIAL；DME:DOL = 1 (DME:DOL=1:1):1 (DME:DOL=1:1)（体积比），测试 T03）相对 实验样 1% TFMSA（1 M LiTFSI；2.0 wt% LiNO3；1 wt% ADD_TRIAL；DME:DOL = 1 (DME:DOL=1:1):1 (DME:DOL=1:1)（体积比），测试 T02）｜组分变化：配方相同｜描述符：配方相同｜物性：两边没有都报告的｜条件：倍率 变高；圈数 变低（含默认值：温度默认）｜性能：每圈衰减率 变高"
 },
 {
  "编号": "PC00867",
  "论文": "P250",
  "类别": "每圈衰减率",
  "比较类型": "配方和条件都变",
  "A": {
   "测试": "T02",
   "测试名": "0.5C常规Li-S循环",
   "配方": "F1",
   "配方名": "1% TFMSA",
   "recipe": "R_F1",
   "是否对照": false,
   "配方文字": "1 M LiTFSI；2.0 wt% LiNO3；1 wt% ADD_TRIAL；DME:DOL = 1 (DME:DOL=1:1):1 (DME:DOL=1:1)（体积比）",
   "表述编号": "ST2761",
   "证据句子": [
    "M0154"
   ],
   "标记": [
    "温度默认"
   ]
  },
  "B": {
   "测试": "T06",
   "测试名": "1 Ah Li-S软包循环",
   "配方": "F0",
   "配方名": "Baseline",
   "recipe": "R_F0",
   "是否对照": true,
   "配方文字": "1 M LiTFSI；2.0 wt% LiNO3；DME:DOL = 1 (DME:DOL=1:1):1 (DME:DOL=1:1)（体积比）",
   "表述编号": "ST2784",
   "证据句子": [
    "M0172",
    "M0173"
   ],
   "标记": [
    "LiNO3按质量分数换算",
    "温度默认"
   ]
  },
  "组分变化": "加入 ADD_TRIAL（1 wt%）",
  "作者改动的组分": [
   "ADD_TRIAL"
  ],
  "特殊组分变化": [
   {
    "组分": "ADD_TRIAL",
    "类型": "描述符看不到"
   }
  ],
  "电解液相同但样品编号不同": false,
  "描述符": [
   {
    "描述符": "ring",
    "中文": "溶剂环数",
    "组": "溶剂骨架",
    "方向": "变低",
    "A": 0.5,
    "B": 0.5984,
    "被动": false
   },
   {
    "描述符": "rotb",
    "中文": "可旋转键数",
    "组": "溶剂骨架",
    "方向": "变高",
    "A": 1.5,
    "B": 1.2049,
    "被动": false
   },
   {
    "描述符": "mw",
    "中文": "溶剂分子量",
    "组": "溶剂骨架",
    "方向": "变高",
    "A": 82.1005,
    "B": 80.5223,
    "被动": false
   },
   {
    "描述符": "lnsites",
    "中文": "每个 Li⁺ 的配位位点",
    "组": "配位（醚氧）",
    "方向": "变高",
    "A": 23.9809,
    "B": 17.4944,
    "被动": false
   },
   {
    "描述符": "li",
    "中文": "Li⁺ 总浓度",
    "组": "盐用量",
    "方向": "变低",
    "A": 1.0,
    "B": 1.3708,
    "被动": true
   }
  ],
  "物性": [],
  "条件": [
   {
    "条件": "E/S",
    "方向": "变高",
    "A": 20.0,
    "B": 4.5
   },
   {
    "条件": "硫载量",
    "方向": "变低",
    "A": 1.2,
    "B": 4.0
   },
   {
    "条件": "正极含硫",
    "方向": "一边未报告",
    "A": 52.5,
    "B": null
   },
   {
    "条件": "倍率",
    "方向": "一边未报告",
    "A": -0.6931471805599453,
    "B": null
   },
   {
    "条件": "温度",
    "方向": "相近",
    "A": 25.0,
    "B": 25.0
   },
   {
    "条件": "电池形式",
    "方向": "软包 → 扣式",
    "A": 0.0,
    "B": 1.0
   },
   {
    "条件": "圈数",
    "方向": "变高",
    "A": 350,
    "B": 50
   }
  ],
  "条件含默认值": [
   "温度默认"
  ],
  "性能": {
   "方向": "变低",
   "倍数": 0.1908,
   "倍数含义": "每圈衰减率之比",
   "好于参照": true,
   "值A": 0.095,
   "值B": 0.498,
   "指标A": "每圈衰减率（%/圈，由每圈容量衰减率换算）",
   "指标B": "每圈衰减率（%/圈，由容量保持率换算）"
  },
  "表述文字": "【P250｜每圈衰减率｜配方和条件都变】实验样 1% TFMSA（1 M LiTFSI；2.0 wt% LiNO3；1 wt% ADD_TRIAL；DME:DOL = 1 (DME:DOL=1:1):1 (DME:DOL=1:1)（体积比），测试 T02）相对 对比样 Baseline（1 M LiTFSI；2.0 wt% LiNO3；DME:DOL = 1 (DME:DOL=1:1):1 (DME:DOL=1:1)（体积比），测试 T06）｜组分变化：加入 ADD_TRIAL（1 wt%）（其中 ADD_TRIAL：描述符看不到）｜描述符：溶剂环数 变低；可旋转键数 变高；溶剂分子量 变高；每个 Li⁺ 的配位位点 变高；Li⁺ 总浓度 变低（被动）｜物性：两边没有都报告的｜条件：E/S 变高；硫载量 变低；正极含硫 一边未报告；倍率 一边未报告；电池形式 软包 → 扣式；圈数 变高（含默认值：温度默认）｜性能：每圈衰减率 变低"
 },
 {
  "编号": "PC00868",
  "论文": "P250",
  "类别": "每圈衰减率",
  "比较类型": "同配方换条件",
  "A": {
   "测试": "T06",
   "测试名": "1 Ah Li-S软包循环",
   "配方": "F1",
   "配方名": "1% TFMSA",
   "recipe": "R_F1",
   "是否对照": false,
   "配方文字": "1 M LiTFSI；2.0 wt% LiNO3；1 wt% ADD_TRIAL；DME:DOL = 1 (DME:DOL=1:1):1 (DME:DOL=1:1)（体积比）",
   "表述编号": "ST2785",
   "证据句子": [
    "M0172",
    "M0173"
   ],
   "标记": [
    "温度默认"
   ]
  },
  "B": {
   "测试": "T02",
   "测试名": "0.5C常规Li-S循环",
   "配方": "F1",
   "配方名": "1% TFMSA",
   "recipe": "R_F1",
   "是否对照": false,
   "配方文字": "1 M LiTFSI；2.0 wt% LiNO3；1 wt% ADD_TRIAL；DME:DOL = 1 (DME:DOL=1:1):1 (DME:DOL=1:1)（体积比）",
   "表述编号": "ST2761",
   "证据句子": [
    "M0154"
   ],
   "标记": [
    "温度默认"
   ]
  },
  "组分变化": "配方相同",
  "作者改动的组分": [],
  "特殊组分变化": [],
  "电解液相同但样品编号不同": false,
  "描述符": [],
  "物性": [],
  "条件": [
   {
    "条件": "E/S",
    "方向": "变低",
    "A": 4.5,
    "B": 20.0
   },
   {
    "条件": "硫载量",
    "方向": "变高",
    "A": 4.0,
    "B": 1.2
   },
   {
    "条件": "正极含硫",
    "方向": "一边未报告",
    "A": null,
    "B": 52.5
   },
   {
    "条件": "倍率",
    "方向": "一边未报告",
    "A": null,
    "B": -0.6931471805599453
   },
   {
    "条件": "温度",
    "方向": "相近",
    "A": 25.0,
    "B": 25.0
   },
   {
    "条件": "电池形式",
    "方向": "扣式 → 软包",
    "A": 1.0,
    "B": 0.0
   },
   {
    "条件": "圈数",
    "方向": "变低",
    "A": 50,
    "B": 350
   }
  ],
  "条件含默认值": [
   "温度默认"
  ],
  "性能": {
   "方向": "变高",
   "倍数": 2.5263,
   "倍数含义": "每圈衰减率之比",
   "好于参照": false,
   "值A": 0.24,
   "值B": 0.095,
   "指标A": "每圈衰减率（%/圈，由容量保持率换算）",
   "指标B": "每圈衰减率（%/圈，由每圈容量衰减率换算）"
  },
  "表述文字": "【P250｜每圈衰减率｜同配方换条件】实验样 1% TFMSA（1 M LiTFSI；2.0 wt% LiNO3；1 wt% ADD_TRIAL；DME:DOL = 1 (DME:DOL=1:1):1 (DME:DOL=1:1)（体积比），测试 T06）相对 实验样 1% TFMSA（1 M LiTFSI；2.0 wt% LiNO3；1 wt% ADD_TRIAL；DME:DOL = 1 (DME:DOL=1:1):1 (DME:DOL=1:1)（体积比），测试 T02）｜组分变化：配方相同｜描述符：配方相同｜物性：两边没有都报告的｜条件：E/S 变低；硫载量 变高；正极含硫 一边未报告；倍率 一边未报告；电池形式 扣式 → 软包；圈数 变低（含默认值：温度默认）｜性能：每圈衰减率 变高"
 },
 {
  "编号": "PC00869",
  "论文": "P250",
  "类别": "每圈衰减率",
  "比较类型": "同测试换配方",
  "A": {
   "测试": "T03",
   "测试名": "2C常规Li-S循环",
   "配方": "F1",
   "配方名": "1% TFMSA",
   "recipe": "R_F1",
   "是否对照": false,
   "配方文字": "1 M LiTFSI；2.0 wt% LiNO3；1 wt% ADD_TRIAL；DME:DOL = 1 (DME:DOL=1:1):1 (DME:DOL=1:1)（体积比）",
   "表述编号": "ST2768",
   "证据句子": [
    "M0159",
    "M0160"
   ],
   "标记": [
    "温度默认"
   ]
  },
  "B": {
   "测试": "T03",
   "测试名": "2C常规Li-S循环",
   "配方": "F0",
   "配方名": "Baseline",
   "recipe": "R_F0",
   "是否对照": true,
   "配方文字": "1 M LiTFSI；2.0 wt% LiNO3；DME:DOL = 1 (DME:DOL=1:1):1 (DME:DOL=1:1)（体积比）",
   "表述编号": "ST2765",
   "证据句子": [
    "M0159",
    "M0160"
   ],
   "标记": [
    "LiNO3按质量分数换算",
    "温度默认"
   ]
  },
  "组分变化": "加入 ADD_TRIAL（1 wt%）",
  "作者改动的组分": [
   "ADD_TRIAL"
  ],
  "特殊组分变化": [
   {
    "组分": "ADD_TRIAL",
    "类型": "描述符看不到"
   }
  ],
  "电解液相同但样品编号不同": false,
  "描述符": [
   {
    "描述符": "ring",
    "中文": "溶剂环数",
    "组": "溶剂骨架",
    "方向": "变低",
    "A": 0.5,
    "B": 0.5984,
    "被动": false
   },
   {
    "描述符": "rotb",
    "中文": "可旋转键数",
    "组": "溶剂骨架",
    "方向": "变高",
    "A": 1.5,
    "B": 1.2049,
    "被动": false
   },
   {
    "描述符": "mw",
    "中文": "溶剂分子量",
    "组": "溶剂骨架",
    "方向": "变高",
    "A": 82.1005,
    "B": 80.5223,
    "被动": false
   },
   {
    "描述符": "lnsites",
    "中文": "每个 Li⁺ 的配位位点",
    "组": "配位（醚氧）",
    "方向": "变高",
    "A": 23.9809,
    "B": 17.4944,
    "被动": false
   },
   {
    "描述符": "li",
    "中文": "Li⁺ 总浓度",
    "组": "盐用量",
    "方向": "变低",
    "A": 1.0,
    "B": 1.3708,
    "被动": true
   }
  ],
  "物性": [],
  "条件": [
   {
    "条件": "E/S",
    "方向": "相近",
    "A": 20.0,
    "B": 20.0
   },
   {
    "条件": "硫载量",
    "方向": "相近",
    "A": 1.2,
    "B": 1.2
   },
   {
    "条件": "正极含硫",
    "方向": "相近",
    "A": 52.5,
    "B": 52.5
   },
   {
    "条件": "倍率",
    "方向": "相近",
    "A": 2.0,
    "B": 2.0
   },
   {
    "条件": "温度",
    "方向": "相近",
    "A": 25.0,
    "B": 25.0
   },
   {
    "条件": "电池形式",
    "方向": "相同",
    "A": 0.0,
    "B": 0.0
   },
   {
    "条件": "圈数",
    "方向": "相近",
    "A": 200,
    "B": 200
   }
  ],
  "条件含默认值": [
   "温度默认"
  ],
  "性能": {
   "方向": "变低",
   "倍数": 0.6512,
   "倍数含义": "每圈衰减率之比",
   "好于参照": true,
   "值A": 0.126,
   "值B": 0.1935,
   "指标A": "每圈衰减率（%/圈，由容量保持率换算）",
   "指标B": "每圈衰减率（%/圈，由容量保持率换算）"
  },
  "表述文字": "【P250｜每圈衰减率｜同测试换配方】实验样 1% TFMSA（1 M LiTFSI；2.0 wt% LiNO3；1 wt% ADD_TRIAL；DME:DOL = 1 (DME:DOL=1:1):1 (DME:DOL=1:1)（体积比），测试 T03）相对 对比样 Baseline（1 M LiTFSI；2.0 wt% LiNO3；DME:DOL = 1 (DME:DOL=1:1):1 (DME:DOL=1:1)（体积比），测试 T03）｜组分变化：加入 ADD_TRIAL（1 wt%）（其中 ADD_TRIAL：描述符看不到）｜描述符：溶剂环数 变低；可旋转键数 变高；溶剂分子量 变高；每个 Li⁺ 的配位位点 变高；Li⁺ 总浓度 变低（被动）｜物性：两边没有都报告的｜条件：相同（含默认值：温度默认）｜性能：每圈衰减率 变低"
 },
 {
  "编号": "PC00870",
  "论文": "P250",
  "类别": "每圈衰减率",
  "比较类型": "同配方换条件",
  "A": {
   "测试": "T06",
   "测试名": "1 Ah Li-S软包循环",
   "配方": "F0",
   "配方名": "Baseline",
   "recipe": "R_F0",
   "是否对照": true,
   "配方文字": "1 M LiTFSI；2.0 wt% LiNO3；DME:DOL = 1 (DME:DOL=1:1):1 (DME:DOL=1:1)（体积比）",
   "表述编号": "ST2784",
   "证据句子": [
    "M0172",
    "M0173"
   ],
   "标记": [
    "LiNO3按质量分数换算",
    "温度默认"
   ]
  },
  "B": {
   "测试": "T03",
   "测试名": "2C常规Li-S循环",
   "配方": "F0",
   "配方名": "Baseline",
   "recipe": "R_F0",
   "是否对照": true,
   "配方文字": "1 M LiTFSI；2.0 wt% LiNO3；DME:DOL = 1 (DME:DOL=1:1):1 (DME:DOL=1:1)（体积比）",
   "表述编号": "ST2765",
   "证据句子": [
    "M0159",
    "M0160"
   ],
   "标记": [
    "LiNO3按质量分数换算",
    "温度默认"
   ]
  },
  "组分变化": "配方相同",
  "作者改动的组分": [],
  "特殊组分变化": [],
  "电解液相同但样品编号不同": false,
  "描述符": [],
  "物性": [],
  "条件": [
   {
    "条件": "E/S",
    "方向": "变低",
    "A": 4.5,
    "B": 20.0
   },
   {
    "条件": "硫载量",
    "方向": "变高",
    "A": 4.0,
    "B": 1.2
   },
   {
    "条件": "正极含硫",
    "方向": "一边未报告",
    "A": null,
    "B": 52.5
   },
   {
    "条件": "倍率",
    "方向": "一边未报告",
    "A": null,
    "B": 0.6931471805599453
   },
   {
    "条件": "温度",
    "方向": "相近",
    "A": 25.0,
    "B": 25.0
   },
   {
    "条件": "电池形式",
    "方向": "扣式 → 软包",
    "A": 1.0,
    "B": 0.0
   },
   {
    "条件": "圈数",
    "方向": "变低",
    "A": 50,
    "B": 200
   }
  ],
  "条件含默认值": [
   "温度默认"
  ],
  "性能": {
   "方向": "变高",
   "倍数": 2.5736,
   "倍数含义": "每圈衰减率之比",
   "好于参照": false,
   "值A": 0.498,
   "值B": 0.1935,
   "指标A": "每圈衰减率（%/圈，由容量保持率换算）",
   "指标B": "每圈衰减率（%/圈，由容量保持率换算）"
  },
  "表述文字": "【P250｜每圈衰减率｜同配方换条件】对比样 Baseline（1 M LiTFSI；2.0 wt% LiNO3；DME:DOL = 1 (DME:DOL=1:1):1 (DME:DOL=1:1)（体积比），测试 T06）相对 对比样 Baseline（1 M LiTFSI；2.0 wt% LiNO3；DME:DOL = 1 (DME:DOL=1:1):1 (DME:DOL=1:1)（体积比），测试 T03）｜组分变化：配方相同｜描述符：配方相同｜物性：两边没有都报告的｜条件：E/S 变低；硫载量 变高；正极含硫 一边未报告；倍率 一边未报告；电池形式 扣式 → 软包；圈数 变低（含默认值：温度默认）｜性能：每圈衰减率 变高"
 },
 {
  "编号": "PC00871",
  "论文": "P250",
  "类别": "每圈衰减率",
  "比较类型": "配方和条件都变",
  "A": {
   "测试": "T06",
   "测试名": "1 Ah Li-S软包循环",
   "配方": "F1",
   "配方名": "1% TFMSA",
   "recipe": "R_F1",
   "是否对照": false,
   "配方文字": "1 M LiTFSI；2.0 wt% LiNO3；1 wt% ADD_TRIAL；DME:DOL = 1 (DME:DOL=1:1):1 (DME:DOL=1:1)（体积比）",
   "表述编号": "ST2785",
   "证据句子": [
    "M0172",
    "M0173"
   ],
   "标记": [
    "温度默认"
   ]
  },
  "B": {
   "测试": "T03",
   "测试名": "2C常规Li-S循环",
   "配方": "F0",
   "配方名": "Baseline",
   "recipe": "R_F0",
   "是否对照": true,
   "配方文字": "1 M LiTFSI；2.0 wt% LiNO3；DME:DOL = 1 (DME:DOL=1:1):1 (DME:DOL=1:1)（体积比）",
   "表述编号": "ST2765",
   "证据句子": [
    "M0159",
    "M0160"
   ],
   "标记": [
    "LiNO3按质量分数换算",
    "温度默认"
   ]
  },
  "组分变化": "加入 ADD_TRIAL（1 wt%）",
  "作者改动的组分": [
   "ADD_TRIAL"
  ],
  "特殊组分变化": [
   {
    "组分": "ADD_TRIAL",
    "类型": "描述符看不到"
   }
  ],
  "电解液相同但样品编号不同": false,
  "描述符": [
   {
    "描述符": "ring",
    "中文": "溶剂环数",
    "组": "溶剂骨架",
    "方向": "变低",
    "A": 0.5,
    "B": 0.5984,
    "被动": false
   },
   {
    "描述符": "rotb",
    "中文": "可旋转键数",
    "组": "溶剂骨架",
    "方向": "变高",
    "A": 1.5,
    "B": 1.2049,
    "被动": false
   },
   {
    "描述符": "mw",
    "中文": "溶剂分子量",
    "组": "溶剂骨架",
    "方向": "变高",
    "A": 82.1005,
    "B": 80.5223,
    "被动": false
   },
   {
    "描述符": "lnsites",
    "中文": "每个 Li⁺ 的配位位点",
    "组": "配位（醚氧）",
    "方向": "变高",
    "A": 23.9809,
    "B": 17.4944,
    "被动": false
   },
   {
    "描述符": "li",
    "中文": "Li⁺ 总浓度",
    "组": "盐用量",
    "方向": "变低",
    "A": 1.0,
    "B": 1.3708,
    "被动": true
   }
  ],
  "物性": [],
  "条件": [
   {
    "条件": "E/S",
    "方向": "变低",
    "A": 4.5,
    "B": 20.0
   },
   {
    "条件": "硫载量",
    "方向": "变高",
    "A": 4.0,
    "B": 1.2
   },
   {
    "条件": "正极含硫",
    "方向": "一边未报告",
    "A": null,
    "B": 52.5
   },
   {
    "条件": "倍率",
    "方向": "一边未报告",
    "A": null,
    "B": 0.6931471805599453
   },
   {
    "条件": "温度",
    "方向": "相近",
    "A": 25.0,
    "B": 25.0
   },
   {
    "条件": "电池形式",
    "方向": "扣式 → 软包",
    "A": 1.0,
    "B": 0.0
   },
   {
    "条件": "圈数",
    "方向": "变低",
    "A": 50,
    "B": 200
   }
  ],
  "条件含默认值": [
   "温度默认"
  ],
  "性能": {
   "方向": "变高",
   "倍数": 1.2403,
   "倍数含义": "每圈衰减率之比",
   "好于参照": false,
   "值A": 0.24,
   "值B": 0.1935,
   "指标A": "每圈衰减率（%/圈，由容量保持率换算）",
   "指标B": "每圈衰减率（%/圈，由容量保持率换算）"
  },
  "表述文字": "【P250｜每圈衰减率｜配方和条件都变】实验样 1% TFMSA（1 M LiTFSI；2.0 wt% LiNO3；1 wt% ADD_TRIAL；DME:DOL = 1 (DME:DOL=1:1):1 (DME:DOL=1:1)（体积比），测试 T06）相对 对比样 Baseline（1 M LiTFSI；2.0 wt% LiNO3；DME:DOL = 1 (DME:DOL=1:1):1 (DME:DOL=1:1)（体积比），测试 T03）｜组分变化：加入 ADD_TRIAL（1 wt%）（其中 ADD_TRIAL：描述符看不到）｜描述符：溶剂环数 变低；可旋转键数 变高；溶剂分子量 变高；每个 Li⁺ 的配位位点 变高；Li⁺ 总浓度 变低（被动）｜物性：两边没有都报告的｜条件：E/S 变低；硫载量 变高；正极含硫 一边未报告；倍率 一边未报告；电池形式 扣式 → 软包；圈数 变低（含默认值：温度默认）｜性能：每圈衰减率 变高"
 },
 {
  "编号": "PC00872",
  "论文": "P250",
  "类别": "每圈衰减率",
  "比较类型": "配方和条件都变",
  "A": {
   "测试": "T03",
   "测试名": "2C常规Li-S循环",
   "配方": "F1",
   "配方名": "1% TFMSA",
   "recipe": "R_F1",
   "是否对照": false,
   "配方文字": "1 M LiTFSI；2.0 wt% LiNO3；1 wt% ADD_TRIAL；DME:DOL = 1 (DME:DOL=1:1):1 (DME:DOL=1:1)（体积比）",
   "表述编号": "ST2768",
   "证据句子": [
    "M0159",
    "M0160"
   ],
   "标记": [
    "温度默认"
   ]
  },
  "B": {
   "测试": "T06",
   "测试名": "1 Ah Li-S软包循环",
   "配方": "F0",
   "配方名": "Baseline",
   "recipe": "R_F0",
   "是否对照": true,
   "配方文字": "1 M LiTFSI；2.0 wt% LiNO3；DME:DOL = 1 (DME:DOL=1:1):1 (DME:DOL=1:1)（体积比）",
   "表述编号": "ST2784",
   "证据句子": [
    "M0172",
    "M0173"
   ],
   "标记": [
    "LiNO3按质量分数换算",
    "温度默认"
   ]
  },
  "组分变化": "加入 ADD_TRIAL（1 wt%）",
  "作者改动的组分": [
   "ADD_TRIAL"
  ],
  "特殊组分变化": [
   {
    "组分": "ADD_TRIAL",
    "类型": "描述符看不到"
   }
  ],
  "电解液相同但样品编号不同": false,
  "描述符": [
   {
    "描述符": "ring",
    "中文": "溶剂环数",
    "组": "溶剂骨架",
    "方向": "变低",
    "A": 0.5,
    "B": 0.5984,
    "被动": false
   },
   {
    "描述符": "rotb",
    "中文": "可旋转键数",
    "组": "溶剂骨架",
    "方向": "变高",
    "A": 1.5,
    "B": 1.2049,
    "被动": false
   },
   {
    "描述符": "mw",
    "中文": "溶剂分子量",
    "组": "溶剂骨架",
    "方向": "变高",
    "A": 82.1005,
    "B": 80.5223,
    "被动": false
   },
   {
    "描述符": "lnsites",
    "中文": "每个 Li⁺ 的配位位点",
    "组": "配位（醚氧）",
    "方向": "变高",
    "A": 23.9809,
    "B": 17.4944,
    "被动": false
   },
   {
    "描述符": "li",
    "中文": "Li⁺ 总浓度",
    "组": "盐用量",
    "方向": "变低",
    "A": 1.0,
    "B": 1.3708,
    "被动": true
   }
  ],
  "物性": [],
  "条件": [
   {
    "条件": "E/S",
    "方向": "变高",
    "A": 20.0,
    "B": 4.5
   },
   {
    "条件": "硫载量",
    "方向": "变低",
    "A": 1.2,
    "B": 4.0
   },
   {
    "条件": "正极含硫",
    "方向": "一边未报告",
    "A": 52.5,
    "B": null
   },
   {
    "条件": "倍率",
    "方向": "一边未报告",
    "A": 0.6931471805599453,
    "B": null
   },
   {
    "条件": "温度",
    "方向": "相近",
    "A": 25.0,
    "B": 25.0
   },
   {
    "条件": "电池形式",
    "方向": "软包 → 扣式",
    "A": 0.0,
    "B": 1.0
   },
   {
    "条件": "圈数",
    "方向": "变高",
    "A": 200,
    "B": 50
   }
  ],
  "条件含默认值": [
   "温度默认"
  ],
  "性能": {
   "方向": "变低",
   "倍数": 0.253,
   "倍数含义": "每圈衰减率之比",
   "好于参照": true,
   "值A": 0.126,
   "值B": 0.498,
   "指标A": "每圈衰减率（%/圈，由容量保持率换算）",
   "指标B": "每圈衰减率（%/圈，由容量保持率换算）"
  },
  "表述文字": "【P250｜每圈衰减率｜配方和条件都变】实验样 1% TFMSA（1 M LiTFSI；2.0 wt% LiNO3；1 wt% ADD_TRIAL；DME:DOL = 1 (DME:DOL=1:1):1 (DME:DOL=1:1)（体积比），测试 T03）相对 对比样 Baseline（1 M LiTFSI；2.0 wt% LiNO3；DME:DOL = 1 (DME:DOL=1:1):1 (DME:DOL=1:1)（体积比），测试 T06）｜组分变化：加入 ADD_TRIAL（1 wt%）（其中 ADD_TRIAL：描述符看不到）｜描述符：溶剂环数 变低；可旋转键数 变高；溶剂分子量 变高；每个 Li⁺ 的配位位点 变高；Li⁺ 总浓度 变低（被动）｜物性：两边没有都报告的｜条件：E/S 变高；硫载量 变低；正极含硫 一边未报告；倍率 一边未报告；电池形式 软包 → 扣式；圈数 变高（含默认值：温度默认）｜性能：每圈衰减率 变低"
 },
 {
  "编号": "PC00873",
  "论文": "P250",
  "类别": "每圈衰减率",
  "比较类型": "同配方换条件",
  "A": {
   "测试": "T06",
   "测试名": "1 Ah Li-S软包循环",
   "配方": "F1",
   "配方名": "1% TFMSA",
   "recipe": "R_F1",
   "是否对照": false,
   "配方文字": "1 M LiTFSI；2.0 wt% LiNO3；1 wt% ADD_TRIAL；DME:DOL = 1 (DME:DOL=1:1):1 (DME:DOL=1:1)（体积比）",
   "表述编号": "ST2785",
   "证据句子": [
    "M0172",
    "M0173"
   ],
   "标记": [
    "温度默认"
   ]
  },
  "B": {
   "测试": "T03",
   "测试名": "2C常规Li-S循环",
   "配方": "F1",
   "配方名": "1% TFMSA",
   "recipe": "R_F1",
   "是否对照": false,
   "配方文字": "1 M LiTFSI；2.0 wt% LiNO3；1 wt% ADD_TRIAL；DME:DOL = 1 (DME:DOL=1:1):1 (DME:DOL=1:1)（体积比）",
   "表述编号": "ST2768",
   "证据句子": [
    "M0159",
    "M0160"
   ],
   "标记": [
    "温度默认"
   ]
  },
  "组分变化": "配方相同",
  "作者改动的组分": [],
  "特殊组分变化": [],
  "电解液相同但样品编号不同": false,
  "描述符": [],
  "物性": [],
  "条件": [
   {
    "条件": "E/S",
    "方向": "变低",
    "A": 4.5,
    "B": 20.0
   },
   {
    "条件": "硫载量",
    "方向": "变高",
    "A": 4.0,
    "B": 1.2
   },
   {
    "条件": "正极含硫",
    "方向": "一边未报告",
    "A": null,
    "B": 52.5
   },
   {
    "条件": "倍率",
    "方向": "一边未报告",
    "A": null,
    "B": 0.6931471805599453
   },
   {
    "条件": "温度",
    "方向": "相近",
    "A": 25.0,
    "B": 25.0
   },
   {
    "条件": "电池形式",
    "方向": "扣式 → 软包",
    "A": 1.0,
    "B": 0.0
   },
   {
    "条件": "圈数",
    "方向": "变低",
    "A": 50,
    "B": 200
   }
  ],
  "条件含默认值": [
   "温度默认"
  ],
  "性能": {
   "方向": "变高",
   "倍数": 1.9048,
   "倍数含义": "每圈衰减率之比",
   "好于参照": false,
   "值A": 0.24,
   "值B": 0.126,
   "指标A": "每圈衰减率（%/圈，由容量保持率换算）",
   "指标B": "每圈衰减率（%/圈，由容量保持率换算）"
  },
  "表述文字": "【P250｜每圈衰减率｜同配方换条件】实验样 1% TFMSA（1 M LiTFSI；2.0 wt% LiNO3；1 wt% ADD_TRIAL；DME:DOL = 1 (DME:DOL=1:1):1 (DME:DOL=1:1)（体积比），测试 T06）相对 实验样 1% TFMSA（1 M LiTFSI；2.0 wt% LiNO3；1 wt% ADD_TRIAL；DME:DOL = 1 (DME:DOL=1:1):1 (DME:DOL=1:1)（体积比），测试 T03）｜组分变化：配方相同｜描述符：配方相同｜物性：两边没有都报告的｜条件：E/S 变低；硫载量 变高；正极含硫 一边未报告；倍率 一边未报告；电池形式 扣式 → 软包；圈数 变低（含默认值：温度默认）｜性能：每圈衰减率 变高"
 },
 {
  "编号": "PC00874",
  "论文": "P250",
  "类别": "每圈衰减率",
  "比较类型": "同测试换配方",
  "A": {
   "测试": "T06",
   "测试名": "1 Ah Li-S软包循环",
   "配方": "F1",
   "配方名": "1% TFMSA",
   "recipe": "R_F1",
   "是否对照": false,
   "配方文字": "1 M LiTFSI；2.0 wt% LiNO3；1 wt% ADD_TRIAL；DME:DOL = 1 (DME:DOL=1:1):1 (DME:DOL=1:1)（体积比）",
   "表述编号": "ST2785",
   "证据句子": [
    "M0172",
    "M0173"
   ],
   "标记": [
    "温度默认"
   ]
  },
  "B": {
   "测试": "T06",
   "测试名": "1 Ah Li-S软包循环",
   "配方": "F0",
   "配方名": "Baseline",
   "recipe": "R_F0",
   "是否对照": true,
   "配方文字": "1 M LiTFSI；2.0 wt% LiNO3；DME:DOL = 1 (DME:DOL=1:1):1 (DME:DOL=1:1)（体积比）",
   "表述编号": "ST2784",
   "证据句子": [
    "M0172",
    "M0173"
   ],
   "标记": [
    "LiNO3按质量分数换算",
    "温度默认"
   ]
  },
  "组分变化": "加入 ADD_TRIAL（1 wt%）",
  "作者改动的组分": [
   "ADD_TRIAL"
  ],
  "特殊组分变化": [
   {
    "组分": "ADD_TRIAL",
    "类型": "描述符看不到"
   }
  ],
  "电解液相同但样品编号不同": false,
  "描述符": [
   {
    "描述符": "ring",
    "中文": "溶剂环数",
    "组": "溶剂骨架",
    "方向": "变低",
    "A": 0.5,
    "B": 0.5984,
    "被动": false
   },
   {
    "描述符": "rotb",
    "中文": "可旋转键数",
    "组": "溶剂骨架",
    "方向": "变高",
    "A": 1.5,
    "B": 1.2049,
    "被动": false
   },
   {
    "描述符": "mw",
    "中文": "溶剂分子量",
    "组": "溶剂骨架",
    "方向": "变高",
    "A": 82.1005,
    "B": 80.5223,
    "被动": false
   },
   {
    "描述符": "lnsites",
    "中文": "每个 Li⁺ 的配位位点",
    "组": "配位（醚氧）",
    "方向": "变高",
    "A": 23.9809,
    "B": 17.4944,
    "被动": false
   },
   {
    "描述符": "li",
    "中文": "Li⁺ 总浓度",
    "组": "盐用量",
    "方向": "变低",
    "A": 1.0,
    "B": 1.3708,
    "被动": true
   }
  ],
  "物性": [],
  "条件": [
   {
    "条件": "E/S",
    "方向": "相近",
    "A": 4.5,
    "B": 4.5
   },
   {
    "条件": "硫载量",
    "方向": "相近",
    "A": 4.0,
    "B": 4.0
   },
   {
    "条件": "温度",
    "方向": "相近",
    "A": 25.0,
    "B": 25.0
   },
   {
    "条件": "电池形式",
    "方向": "相同",
    "A": 1.0,
    "B": 1.0
   },
   {
    "条件": "圈数",
    "方向": "相近",
    "A": 50,
    "B": 50
   }
  ],
  "条件含默认值": [
   "温度默认"
  ],
  "性能": {
   "方向": "变低",
   "倍数": 0.4819,
   "倍数含义": "每圈衰减率之比",
   "好于参照": true,
   "值A": 0.24,
   "值B": 0.498,
   "指标A": "每圈衰减率（%/圈，由容量保持率换算）",
   "指标B": "每圈衰减率（%/圈，由容量保持率换算）"
  },
  "表述文字": "【P250｜每圈衰减率｜同测试换配方】实验样 1% TFMSA（1 M LiTFSI；2.0 wt% LiNO3；1 wt% ADD_TRIAL；DME:DOL = 1 (DME:DOL=1:1):1 (DME:DOL=1:1)（体积比），测试 T06）相对 对比样 Baseline（1 M LiTFSI；2.0 wt% LiNO3；DME:DOL = 1 (DME:DOL=1:1):1 (DME:DOL=1:1)（体积比），测试 T06）｜组分变化：加入 ADD_TRIAL（1 wt%）（其中 ADD_TRIAL：描述符看不到）｜描述符：溶剂环数 变低；可旋转键数 变高；溶剂分子量 变高；每个 Li⁺ 的配位位点 变高；Li⁺ 总浓度 变低（被动）｜物性：两边没有都报告的｜条件：相同（含默认值：温度默认）｜性能：每圈衰减率 变低"
 },
 {
  "编号": "PC00875",
  "论文": "P252",
  "类别": "每圈衰减率",
  "比较类型": "配方和条件都变",
  "A": {
   "测试": "T23",
   "测试名": "1.2 Ah软包性能",
   "配方": "F09",
   "配方名": "软包DIPS-EPSE + LiNO3（添加量未知）",
   "recipe": "R09",
   "是否对照": false,
   "配方文字": "1.0 M LiTFSI；LiNO3 使用；用量未知；DIPS:DOL:DME = 1:2:2（体积比）",
   "表述编号": "ST2800",
   "证据句子": [
    "M0164"
   ],
   "标记": [
    "温度默认"
   ]
  },
  "B": {
   "测试": "T17",
   "测试名": "实用Li–S扣式长循环",
   "配方": "F05",
   "配方名": "DOL/DME + 2 wt.% LiNO3",
   "recipe": "R05",
   "是否对照": false,
   "配方文字": "1.0 M LiTFSI；2 wt.% LiNO3；DOL:DME = 1:1（体积比）",
   "表述编号": "ST2795",
   "证据句子": [
    "M0149",
    "M0150",
    "M0155"
   ],
   "标记": [
    "LiNO3按质量分数换算",
    "由容量换算"
   ]
  },
  "组分变化": "加入 DIPS（1 体积份）；DOL 1 体积份 → 2 体积份；DME 1 体积份 → 2 体积份；LiNO3 2 wt.% → 使用；用量未知",
  "作者改动的组分": [
   "DIPS",
   "DME",
   "DOL",
   "LiNO3"
  ],
  "特殊组分变化": [
   {
    "组分": "DIPS",
    "类型": "成膜/活性溶剂"
   }
  ],
  "电解液相同但样品编号不同": false,
  "描述符": [
   {
    "描述符": "eo",
    "中文": "非氟醚氧",
    "组": "配位（醚氧）",
    "方向": "变低",
    "A": 1.6,
    "B": 2.0,
    "被动": false
   },
   {
    "描述符": "thio",
    "中文": "硫醚/多硫 S",
    "组": "其他（单独成组或数据少）",
    "方向": "变高（从无到有）",
    "A": 0.2,
    "B": 0.0,
    "被动": false
   },
   {
    "描述符": "ring",
    "中文": "溶剂环数",
    "组": "溶剂骨架",
    "方向": "变低",
    "A": 0.4,
    "B": 0.5984,
    "被动": false
   },
   {
    "描述符": "rotb",
    "中文": "可旋转键数",
    "组": "溶剂骨架",
    "方向": "变高",
    "A": 1.6,
    "B": 1.2049,
    "被动": false
   },
   {
    "描述符": "tpsa",
    "中文": "TPSA",
    "组": "其他（单独成组或数据少）",
    "方向": "变低",
    "A": 14.768,
    "B": 18.46,
    "被动": false
   },
   {
    "描述符": "mw",
    "中文": "溶剂分子量",
    "组": "溶剂骨架",
    "方向": "变高",
    "A": 89.3294,
    "B": 80.5223,
    "被动": false
   }
  ],
  "物性": [],
  "条件": [
   {
    "条件": "E/S",
    "方向": "变低",
    "A": 2.7,
    "B": 7.7
   },
   {
    "条件": "硫载量",
    "方向": "变高",
    "A": 6.1,
    "B": 3.9
   },
   {
    "条件": "正极含硫",
    "方向": "一边未报告",
    "A": null,
    "B": 63.0
   },
   {
    "条件": "倍率",
    "方向": "变低",
    "A": 0.025,
    "B": 0.1
   },
   {
    "条件": "温度",
    "方向": "相近",
    "A": 25.0,
    "B": 25.0
   },
   {
    "条件": "电池形式",
    "方向": "扣式 → 软包",
    "A": 1.0,
    "B": 0.0
   },
   {
    "条件": "圈数",
    "方向": "变高",
    "A": 103,
    "B": 57
   }
  ],
  "条件含默认值": [
   "温度默认"
  ],
  "性能": {
   "方向": "变低",
   "倍数": 0.7289,
   "倍数含义": "每圈衰减率之比",
   "好于参照": true,
   "值A": 0.4854,
   "值B": 0.666,
   "指标A": "每圈衰减率（%/圈，由容量保持率换算）",
   "指标B": "每圈衰减率（%/圈，由比放电容量（基准未写明）换算）"
  },
  "表述文字": "【P252｜每圈衰减率｜配方和条件都变】实验样 软包DIPS-EPSE + LiNO3（添加量未知）（1.0 M LiTFSI；LiNO3 使用；用量未知；DIPS:DOL:DME = 1:2:2（体积比），测试 T23）相对 实验样 DOL/DME + 2 wt.% LiNO3（1.0 M LiTFSI；2 wt.% LiNO3；DOL:DME = 1:1（体积比），测试 T17）｜组分变化：加入 DIPS（1 体积份）；DOL 1 体积份 → 2 体积份；DME 1 体积份 → 2 体积份；LiNO3 2 wt.% → 使用；用量未知（其中 DIPS：成膜/活性溶剂）｜描述符：非氟醚氧 变低；硫醚/多硫 S 变高（从无到有）；溶剂环数 变低；可旋转键数 变高；TPSA 变低；溶剂分子量 变高｜物性：两边没有都报告的｜条件：E/S 变低；硫载量 变高；正极含硫 一边未报告；倍率 变低；电池形式 扣式 → 软包；圈数 变高（含默认值：温度默认）｜性能：每圈衰减率 变低"
 },
 {
  "编号": "PC00876",
  "论文": "P252",
  "类别": "每圈衰减率",
  "比较类型": "配方和条件都变",
  "A": {
   "测试": "T23",
   "测试名": "1.2 Ah软包性能",
   "配方": "F09",
   "配方名": "软包DIPS-EPSE + LiNO3（添加量未知）",
   "recipe": "R09",
   "是否对照": false,
   "配方文字": "1.0 M LiTFSI；LiNO3 使用；用量未知；DIPS:DOL:DME = 1:2:2（体积比）",
   "表述编号": "ST2800",
   "证据句子": [
    "M0164"
   ],
   "标记": [
    "温度默认"
   ]
  },
  "B": {
   "测试": "T17",
   "测试名": "实用Li–S扣式长循环",
   "配方": "F06",
   "配方名": "20% DIPS-EPSE + 2 wt.% LiNO3（正文定义）",
   "recipe": "R06",
   "是否对照": false,
   "配方文字": "1.0 M LiTFSI；2 wt.% LiNO3；DIPS:DOL:DME = 1:2:2（体积比）",
   "表述编号": "ST2797",
   "证据句子": [
    "M0149",
    "M0150",
    "M0155"
   ],
   "标记": [
    "由容量换算"
   ]
  },
  "组分变化": "LiNO3 2 wt.% → 使用；用量未知",
  "作者改动的组分": [
   "LiNO3"
  ],
  "特殊组分变化": [],
  "电解液相同但样品编号不同": false,
  "描述符": [],
  "物性": [],
  "条件": [
   {
    "条件": "E/S",
    "方向": "变低",
    "A": 2.7,
    "B": 7.7
   },
   {
    "条件": "硫载量",
    "方向": "变高",
    "A": 6.1,
    "B": 3.9
   },
   {
    "条件": "正极含硫",
    "方向": "一边未报告",
    "A": null,
    "B": 63.0
   },
   {
    "条件": "倍率",
    "方向": "变低",
    "A": 0.025,
    "B": 0.1
   },
   {
    "条件": "温度",
    "方向": "相近",
    "A": 25.0,
    "B": 25.0
   },
   {
    "条件": "电池形式",
    "方向": "扣式 → 软包",
    "A": 1.0,
    "B": 0.0
   },
   {
    "条件": "圈数",
    "方向": "变高",
    "A": 103,
    "B": 57
   }
  ],
  "条件含默认值": [
   "温度默认"
  ],
  "性能": {
   "方向": "变高",
   "倍数": 1.0801,
   "倍数含义": "每圈衰减率之比",
   "好于参照": false,
   "值A": 0.4854,
   "值B": 0.4495,
   "指标A": "每圈衰减率（%/圈，由容量保持率换算）",
   "指标B": "每圈衰减率（%/圈，由比放电容量（基准未写明）换算）"
  },
  "表述文字": "【P252｜每圈衰减率｜配方和条件都变】实验样 软包DIPS-EPSE + LiNO3（添加量未知）（1.0 M LiTFSI；LiNO3 使用；用量未知；DIPS:DOL:DME = 1:2:2（体积比），测试 T23）相对 实验样 20% DIPS-EPSE + 2 wt.% LiNO3（正文定义）（1.0 M LiTFSI；2 wt.% LiNO3；DIPS:DOL:DME = 1:2:2（体积比），测试 T17）｜组分变化：LiNO3 2 wt.% → 使用；用量未知｜描述符：无变化｜物性：两边没有都报告的｜条件：E/S 变低；硫载量 变高；正极含硫 一边未报告；倍率 变低；电池形式 扣式 → 软包；圈数 变高（含默认值：温度默认）｜性能：每圈衰减率 变高"
 },
 {
  "编号": "PC00877",
  "论文": "P252",
  "类别": "每圈衰减率",
  "比较类型": "同测试换配方",
  "A": {
   "测试": "T17",
   "测试名": "实用Li–S扣式长循环",
   "配方": "F06",
   "配方名": "20% DIPS-EPSE + 2 wt.% LiNO3（正文定义）",
   "recipe": "R06",
   "是否对照": false,
   "配方文字": "1.0 M LiTFSI；2 wt.% LiNO3；DIPS:DOL:DME = 1:2:2（体积比）",
   "表述编号": "ST2797",
   "证据句子": [
    "M0149",
    "M0150",
    "M0155"
   ],
   "标记": [
    "由容量换算"
   ]
  },
  "B": {
   "测试": "T17",
   "测试名": "实用Li–S扣式长循环",
   "配方": "F05",
   "配方名": "DOL/DME + 2 wt.% LiNO3",
   "recipe": "R05",
   "是否对照": false,
   "配方文字": "1.0 M LiTFSI；2 wt.% LiNO3；DOL:DME = 1:1（体积比）",
   "表述编号": "ST2795",
   "证据句子": [
    "M0149",
    "M0150",
    "M0155"
   ],
   "标记": [
    "LiNO3按质量分数换算",
    "由容量换算"
   ]
  },
  "组分变化": "加入 DIPS（1 体积份）；DOL 1 体积份 → 2 体积份；DME 1 体积份 → 2 体积份",
  "作者改动的组分": [
   "DIPS",
   "DME",
   "DOL"
  ],
  "特殊组分变化": [
   {
    "组分": "DIPS",
    "类型": "成膜/活性溶剂"
   }
  ],
  "电解液相同但样品编号不同": false,
  "描述符": [
   {
    "描述符": "eo",
    "中文": "非氟醚氧",
    "组": "配位（醚氧）",
    "方向": "变低",
    "A": 1.6,
    "B": 2.0,
    "被动": false
   },
   {
    "描述符": "thio",
    "中文": "硫醚/多硫 S",
    "组": "其他（单独成组或数据少）",
    "方向": "变高（从无到有）",
    "A": 0.2,
    "B": 0.0,
    "被动": false
   },
   {
    "描述符": "ring",
    "中文": "溶剂环数",
    "组": "溶剂骨架",
    "方向": "变低",
    "A": 0.4,
    "B": 0.5984,
    "被动": false
   },
   {
    "描述符": "rotb",
    "中文": "可旋转键数",
    "组": "溶剂骨架",
    "方向": "变高",
    "A": 1.6,
    "B": 1.2049,
    "被动": false
   },
   {
    "描述符": "tpsa",
    "中文": "TPSA",
    "组": "其他（单独成组或数据少）",
    "方向": "变低",
    "A": 14.768,
    "B": 18.46,
    "被动": false
   },
   {
    "描述符": "mw",
    "中文": "溶剂分子量",
    "组": "溶剂骨架",
    "方向": "变高",
    "A": 89.3294,
    "B": 80.5223,
    "被动": false
   }
  ],
  "物性": [],
  "条件": [
   {
    "条件": "E/S",
    "方向": "相近",
    "A": 7.7,
    "B": 7.7
   },
   {
    "条件": "硫载量",
    "方向": "相近",
    "A": 3.9,
    "B": 3.9
   },
   {
    "条件": "正极含硫",
    "方向": "相近",
    "A": 63.0,
    "B": 63.0
   },
   {
    "条件": "倍率",
    "方向": "相近",
    "A": 0.1,
    "B": 0.1
   },
   {
    "条件": "温度",
    "方向": "相近",
    "A": 25.0,
    "B": 25.0
   },
   {
    "条件": "电池形式",
    "方向": "相同",
    "A": 0.0,
    "B": 0.0
   },
   {
    "条件": "圈数",
    "方向": "相近",
    "A": 57,
    "B": 57
   }
  ],
  "条件含默认值": [],
  "性能": {
   "方向": "变低",
   "倍数": 0.6749,
   "倍数含义": "每圈衰减率之比",
   "好于参照": true,
   "值A": 0.4495,
   "值B": 0.666,
   "指标A": "每圈衰减率（%/圈，由比放电容量（基准未写明）换算）",
   "指标B": "每圈衰减率（%/圈，由比放电容量（基准未写明）换算）"
  },
  "表述文字": "【P252｜每圈衰减率｜同测试换配方】实验样 20% DIPS-EPSE + 2 wt.% LiNO3（正文定义）（1.0 M LiTFSI；2 wt.% LiNO3；DIPS:DOL:DME = 1:2:2（体积比），测试 T17）相对 实验样 DOL/DME + 2 wt.% LiNO3（1.0 M LiTFSI；2 wt.% LiNO3；DOL:DME = 1:1（体积比），测试 T17）｜组分变化：加入 DIPS（1 体积份）；DOL 1 体积份 → 2 体积份；DME 1 体积份 → 2 体积份（其中 DIPS：成膜/活性溶剂）｜描述符：非氟醚氧 变低；硫醚/多硫 S 变高（从无到有）；溶剂环数 变低；可旋转键数 变高；TPSA 变低；溶剂分子量 变高｜物性：两边没有都报告的｜条件：相同｜性能：每圈衰减率 变低"
 },
 {
  "编号": "PC00878",
  "论文": "P252",
  "类别": "首圈容量",
  "比较类型": "同测试换配方",
  "A": {
   "测试": "T15",
   "测试名": "无LiNO3低载量Li–S容量和CE",
   "配方": "F04",
   "配方名": "DIPS-EPSE无LiNO3电池液",
   "recipe": "R04",
   "是否对照": false,
   "配方文字": "1.0 M LiTFSI；LiNO3 未添加；DIPS:DOL:DME = 1:2:2（体积比）",
   "表述编号": "ST2793",
   "证据句子": [
    "M0125"
   ],
   "标记": [
    "前5圈替代",
    "基准未写明",
    "条件冲突置空:sulfur_loading"
   ]
  },
  "B": {
   "测试": "T15",
   "测试名": "无LiNO3低载量Li–S容量和CE",
   "配方": "F03",
   "配方名": "DOL/DME无LiNO3电池液",
   "recipe": "R03",
   "是否对照": false,
   "配方文字": "1.0 M LiTFSI；LiNO3 未添加；DOL:DME = 1:1（体积比）",
   "表述编号": "ST2791",
   "证据句子": [
    "M0125"
   ],
   "标记": [
    "前5圈替代",
    "基准未写明",
    "条件冲突置空:sulfur_loading"
   ]
  },
  "组分变化": "加入 DIPS（1 体积份）；DOL 1 体积份 → 2 体积份；DME 1 体积份 → 2 体积份",
  "作者改动的组分": [
   "DIPS",
   "DME",
   "DOL"
  ],
  "特殊组分变化": [
   {
    "组分": "DIPS",
    "类型": "成膜/活性溶剂"
   }
  ],
  "电解液相同但样品编号不同": false,
  "描述符": [
   {
    "描述符": "eo",
    "中文": "非氟醚氧",
    "组": "配位（醚氧）",
    "方向": "变低",
    "A": 1.6,
    "B": 2.0,
    "被动": false
   },
   {
    "描述符": "thio",
    "中文": "硫醚/多硫 S",
    "组": "其他（单独成组或数据少）",
    "方向": "变高（从无到有）",
    "A": 0.2,
    "B": 0.0,
    "被动": false
   },
   {
    "描述符": "ring",
    "中文": "溶剂环数",
    "组": "溶剂骨架",
    "方向": "变低",
    "A": 0.4,
    "B": 0.5,
    "被动": false
   },
   {
    "描述符": "rotb",
    "中文": "可旋转键数",
    "组": "溶剂骨架",
    "方向": "变高",
    "A": 1.6,
    "B": 1.5,
    "被动": false
   },
   {
    "描述符": "tpsa",
    "中文": "TPSA",
    "组": "其他（单独成组或数据少）",
    "方向": "变低",
    "A": 14.768,
    "B": 18.46,
    "被动": false
   },
   {
    "描述符": "mw",
    "中文": "溶剂分子量",
    "组": "溶剂骨架",
    "方向": "变高",
    "A": 89.3294,
    "B": 82.1005,
    "被动": false
   }
  ],
  "物性": [],
  "条件": [
   {
    "条件": "E/S",
    "方向": "相近",
    "A": 17.1,
    "B": 17.1
   },
   {
    "条件": "正极含硫",
    "方向": "相近",
    "A": 63.0,
    "B": 63.0
   },
   {
    "条件": "倍率",
    "方向": "相近",
    "A": 0.1,
    "B": 0.1
   },
   {
    "条件": "温度",
    "方向": "相近",
    "A": 25.0,
    "B": 25.0
   },
   {
    "条件": "电池形式",
    "方向": "相同",
    "A": 0.0,
    "B": 0.0
   }
  ],
  "条件含默认值": [],
  "性能": {
   "方向": "相近",
   "倍数": 1.0109,
   "倍数含义": "容量之比",
   "好于参照": null,
   "值A": 1016.0,
   "值B": 1005.0,
   "指标A": "比放电容量（基准未写明）",
   "指标B": "比放电容量（基准未写明）"
  },
  "表述文字": "【P252｜首圈容量｜同测试换配方】实验样 DIPS-EPSE无LiNO3电池液（1.0 M LiTFSI；LiNO3 未添加；DIPS:DOL:DME = 1:2:2（体积比），测试 T15）相对 实验样 DOL/DME无LiNO3电池液（1.0 M LiTFSI；LiNO3 未添加；DOL:DME = 1:1（体积比），测试 T15）｜组分变化：加入 DIPS（1 体积份）；DOL 1 体积份 → 2 体积份；DME 1 体积份 → 2 体积份（其中 DIPS：成膜/活性溶剂）｜描述符：非氟醚氧 变低；硫醚/多硫 S 变高（从无到有）；溶剂环数 变低；可旋转键数 变高；TPSA 变低；溶剂分子量 变高｜物性：两边没有都报告的｜条件：相同｜性能：首圈容量 相近"
 },
 {
  "编号": "PC00879",
  "论文": "P252",
  "类别": "首圈容量",
  "比较类型": "配方和条件都变",
  "A": {
   "测试": "T17",
   "测试名": "实用Li–S扣式长循环",
   "配方": "F05",
   "配方名": "DOL/DME + 2 wt.% LiNO3",
   "recipe": "R05",
   "是否对照": false,
   "配方文字": "1.0 M LiTFSI；2 wt.% LiNO3；DOL:DME = 1:1（体积比）",
   "表述编号": "ST2794",
   "证据句子": [
    "M0139"
   ],
   "标记": [
    "LiNO3按质量分数换算",
    "基准未写明"
   ]
  },
  "B": {
   "测试": "T15",
   "测试名": "无LiNO3低载量Li–S容量和CE",
   "配方": "F03",
   "配方名": "DOL/DME无LiNO3电池液",
   "recipe": "R03",
   "是否对照": false,
   "配方文字": "1.0 M LiTFSI；LiNO3 未添加；DOL:DME = 1:1（体积比）",
   "表述编号": "ST2791",
   "证据句子": [
    "M0125"
   ],
   "标记": [
    "前5圈替代",
    "基准未写明",
    "条件冲突置空:sulfur_loading"
   ]
  },
  "组分变化": "LiNO3 未添加 → 2 wt.%",
  "作者改动的组分": [
   "LiNO3"
  ],
  "特殊组分变化": [],
  "电解液相同但样品编号不同": false,
  "描述符": [
   {
    "描述符": "ring",
    "中文": "溶剂环数",
    "组": "溶剂骨架",
    "方向": "变高",
    "A": 0.5984,
    "B": 0.5,
    "被动": false
   },
   {
    "描述符": "rotb",
    "中文": "可旋转键数",
    "组": "溶剂骨架",
    "方向": "变低",
    "A": 1.2049,
    "B": 1.5,
    "被动": false
   },
   {
    "描述符": "mw",
    "中文": "溶剂分子量",
    "组": "溶剂骨架",
    "方向": "变低",
    "A": 80.5223,
    "B": 82.1005,
    "被动": false
   },
   {
    "描述符": "lnsites",
    "中文": "每个 Li⁺ 的配位位点",
    "组": "配位（醚氧）",
    "方向": "变低",
    "A": 17.4944,
    "B": 23.9809,
    "被动": false
   },
   {
    "描述符": "li",
    "中文": "Li⁺ 总浓度",
    "组": "盐用量",
    "方向": "变高",
    "A": 1.3708,
    "B": 1.0,
    "被动": false
   }
  ],
  "物性": [],
  "条件": [
   {
    "条件": "E/S",
    "方向": "变低",
    "A": 7.7,
    "B": 17.1
   },
   {
    "条件": "硫载量",
    "方向": "一边未报告",
    "A": 3.9,
    "B": null
   },
   {
    "条件": "正极含硫",
    "方向": "相近",
    "A": 63.0,
    "B": 63.0
   },
   {
    "条件": "倍率",
    "方向": "变低",
    "A": 0.05,
    "B": 0.1
   },
   {
    "条件": "温度",
    "方向": "相近",
    "A": 25.0,
    "B": 25.0
   },
   {
    "条件": "电池形式",
    "方向": "相同",
    "A": 0.0,
    "B": 0.0
   }
  ],
  "条件含默认值": [],
  "性能": {
   "方向": "变高",
   "倍数": 1.2219,
   "倍数含义": "容量之比",
   "好于参照": true,
   "值A": 1228.0,
   "值B": 1005.0,
   "指标A": "比放电容量（基准未写明）",
   "指标B": "比放电容量（基准未写明）"
  },
  "表述文字": "【P252｜首圈容量｜配方和条件都变】实验样 DOL/DME + 2 wt.% LiNO3（1.0 M LiTFSI；2 wt.% LiNO3；DOL:DME = 1:1（体积比），测试 T17）相对 实验样 DOL/DME无LiNO3电池液（1.0 M LiTFSI；LiNO3 未添加；DOL:DME = 1:1（体积比），测试 T15）｜组分变化：LiNO3 未添加 → 2 wt.%｜描述符：溶剂环数 变高；可旋转键数 变低；溶剂分子量 变低；每个 Li⁺ 的配位位点 变低；Li⁺ 总浓度 变高｜物性：两边没有都报告的｜条件：E/S 变低；硫载量 一边未报告；倍率 变低｜性能：首圈容量 变高"
 },
 {
  "编号": "PC00880",
  "论文": "P252",
  "类别": "首圈容量",
  "比较类型": "配方和条件都变",
  "A": {
   "测试": "T17",
   "测试名": "实用Li–S扣式长循环",
   "配方": "F06",
   "配方名": "20% DIPS-EPSE + 2 wt.% LiNO3（正文定义）",
   "recipe": "R06",
   "是否对照": false,
   "配方文字": "1.0 M LiTFSI；2 wt.% LiNO3；DIPS:DOL:DME = 1:2:2（体积比）",
   "表述编号": "ST2796",
   "证据句子": [
    "M0139"
   ],
   "标记": [
    "基准未写明"
   ]
  },
  "B": {
   "测试": "T15",
   "测试名": "无LiNO3低载量Li–S容量和CE",
   "配方": "F03",
   "配方名": "DOL/DME无LiNO3电池液",
   "recipe": "R03",
   "是否对照": false,
   "配方文字": "1.0 M LiTFSI；LiNO3 未添加；DOL:DME = 1:1（体积比）",
   "表述编号": "ST2791",
   "证据句子": [
    "M0125"
   ],
   "标记": [
    "前5圈替代",
    "基准未写明",
    "条件冲突置空:sulfur_loading"
   ]
  },
  "组分变化": "加入 DIPS（1 体积份）；DOL 1 体积份 → 2 体积份；DME 1 体积份 → 2 体积份；LiNO3 未添加 → 2 wt.%",
  "作者改动的组分": [
   "DIPS",
   "DME",
   "DOL",
   "LiNO3"
  ],
  "特殊组分变化": [
   {
    "组分": "DIPS",
    "类型": "成膜/活性溶剂"
   }
  ],
  "电解液相同但样品编号不同": false,
  "描述符": [
   {
    "描述符": "eo",
    "中文": "非氟醚氧",
    "组": "配位（醚氧）",
    "方向": "变低",
    "A": 1.6,
    "B": 2.0,
    "被动": false
   },
   {
    "描述符": "thio",
    "中文": "硫醚/多硫 S",
    "组": "其他（单独成组或数据少）",
    "方向": "变高（从无到有）",
    "A": 0.2,
    "B": 0.0,
    "被动": false
   },
   {
    "描述符": "ring",
    "中文": "溶剂环数",
    "组": "溶剂骨架",
    "方向": "变低",
    "A": 0.4,
    "B": 0.5,
    "被动": false
   },
   {
    "描述符": "rotb",
    "中文": "可旋转键数",
    "组": "溶剂骨架",
    "方向": "变高",
    "A": 1.6,
    "B": 1.5,
    "被动": false
   },
   {
    "描述符": "tpsa",
    "中文": "TPSA",
    "组": "其他（单独成组或数据少）",
    "方向": "变低",
    "A": 14.768,
    "B": 18.46,
    "被动": false
   },
   {
    "描述符": "mw",
    "中文": "溶剂分子量",
    "组": "溶剂骨架",
    "方向": "变高",
    "A": 89.3294,
    "B": 82.1005,
    "被动": false
   }
  ],
  "物性": [],
  "条件": [
   {
    "条件": "E/S",
    "方向": "变低",
    "A": 7.7,
    "B": 17.1
   },
   {
    "条件": "硫载量",
    "方向": "一边未报告",
    "A": 3.9,
    "B": null
   },
   {
    "条件": "正极含硫",
    "方向": "相近",
    "A": 63.0,
    "B": 63.0
   },
   {
    "条件": "倍率",
    "方向": "变低",
    "A": 0.05,
    "B": 0.1
   },
   {
    "条件": "温度",
    "方向": "相近",
    "A": 25.0,
    "B": 25.0
   },
   {
    "条件": "电池形式",
    "方向": "相同",
    "A": 0.0,
    "B": 0.0
   }
  ],
  "条件含默认值": [],
  "性能": {
   "方向": "变高",
   "倍数": 1.1741,
   "倍数含义": "容量之比",
   "好于参照": true,
   "值A": 1180.0,
   "值B": 1005.0,
   "指标A": "比放电容量（基准未写明）",
   "指标B": "比放电容量（基准未写明）"
  },
  "表述文字": "【P252｜首圈容量｜配方和条件都变】实验样 20% DIPS-EPSE + 2 wt.% LiNO3（正文定义）（1.0 M LiTFSI；2 wt.% LiNO3；DIPS:DOL:DME = 1:2:2（体积比），测试 T17）相对 实验样 DOL/DME无LiNO3电池液（1.0 M LiTFSI；LiNO3 未添加；DOL:DME = 1:1（体积比），测试 T15）｜组分变化：加入 DIPS（1 体积份）；DOL 1 体积份 → 2 体积份；DME 1 体积份 → 2 体积份；LiNO3 未添加 → 2 wt.%（其中 DIPS：成膜/活性溶剂）｜描述符：非氟醚氧 变低；硫醚/多硫 S 变高（从无到有）；溶剂环数 变低；可旋转键数 变高；TPSA 变低；溶剂分子量 变高｜物性：两边没有都报告的｜条件：E/S 变低；硫载量 一边未报告；倍率 变低｜性能：首圈容量 变高"
 },
 {
  "编号": "PC00881",
  "论文": "P252",
  "类别": "首圈容量",
  "比较类型": "配方和条件都变",
  "A": {
   "测试": "T17",
   "测试名": "实用Li–S扣式长循环",
   "配方": "F05",
   "配方名": "DOL/DME + 2 wt.% LiNO3",
   "recipe": "R05",
   "是否对照": false,
   "配方文字": "1.0 M LiTFSI；2 wt.% LiNO3；DOL:DME = 1:1（体积比）",
   "表述编号": "ST2794",
   "证据句子": [
    "M0139"
   ],
   "标记": [
    "LiNO3按质量分数换算",
    "基准未写明"
   ]
  },
  "B": {
   "测试": "T15",
   "测试名": "无LiNO3低载量Li–S容量和CE",
   "配方": "F04",
   "配方名": "DIPS-EPSE无LiNO3电池液",
   "recipe": "R04",
   "是否对照": false,
   "配方文字": "1.0 M LiTFSI；LiNO3 未添加；DIPS:DOL:DME = 1:2:2（体积比）",
   "表述编号": "ST2793",
   "证据句子": [
    "M0125"
   ],
   "标记": [
    "前5圈替代",
    "基准未写明",
    "条件冲突置空:sulfur_loading"
   ]
  },
  "组分变化": "DOL 2 体积份 → 1 体积份；DME 2 体积份 → 1 体积份；LiNO3 未添加 → 2 wt.%；去掉 DIPS",
  "作者改动的组分": [
   "DIPS",
   "DME",
   "DOL",
   "LiNO3"
  ],
  "特殊组分变化": [
   {
    "组分": "DIPS",
    "类型": "成膜/活性溶剂"
   }
  ],
  "电解液相同但样品编号不同": false,
  "描述符": [
   {
    "描述符": "eo",
    "中文": "非氟醚氧",
    "组": "配位（醚氧）",
    "方向": "变高",
    "A": 2.0,
    "B": 1.6,
    "被动": false
   },
   {
    "描述符": "thio",
    "中文": "硫醚/多硫 S",
    "组": "其他（单独成组或数据少）",
    "方向": "变低（变为 0）",
    "A": 0.0,
    "B": 0.2,
    "被动": false
   },
   {
    "描述符": "ring",
    "中文": "溶剂环数",
    "组": "溶剂骨架",
    "方向": "变高",
    "A": 0.5984,
    "B": 0.4,
    "被动": false
   },
   {
    "描述符": "rotb",
    "中文": "可旋转键数",
    "组": "溶剂骨架",
    "方向": "变低",
    "A": 1.2049,
    "B": 1.6,
    "被动": false
   },
   {
    "描述符": "tpsa",
    "中文": "TPSA",
    "组": "其他（单独成组或数据少）",
    "方向": "变高",
    "A": 18.46,
    "B": 14.768,
    "被动": false
   },
   {
    "描述符": "mw",
    "中文": "溶剂分子量",
    "组": "溶剂骨架",
    "方向": "变低",
    "A": 80.5223,
    "B": 89.3294,
    "被动": false
   }
  ],
  "物性": [],
  "条件": [
   {
    "条件": "E/S",
    "方向": "变低",
    "A": 7.7,
    "B": 17.1
   },
   {
    "条件": "硫载量",
    "方向": "一边未报告",
    "A": 3.9,
    "B": null
   },
   {
    "条件": "正极含硫",
    "方向": "相近",
    "A": 63.0,
    "B": 63.0
   },
   {
    "条件": "倍率",
    "方向": "变低",
    "A": 0.05,
    "B": 0.1
   },
   {
    "条件": "温度",
    "方向": "相近",
    "A": 25.0,
    "B": 25.0
   },
   {
    "条件": "电池形式",
    "方向": "相同",
    "A": 0.0,
    "B": 0.0
   }
  ],
  "条件含默认值": [],
  "性能": {
   "方向": "变高",
   "倍数": 1.2087,
   "倍数含义": "容量之比",
   "好于参照": true,
   "值A": 1228.0,
   "值B": 1016.0,
   "指标A": "比放电容量（基准未写明）",
   "指标B": "比放电容量（基准未写明）"
  },
