Repository: zhuonanli08/Li-S_Electrolyte_Conflicts

File: output/两两比较表述_313篇_v2_2026-11-07/比较表述.json (part 54 of 111)
[
  "表述文字": "【P252｜首圈容量｜配方和条件都变】实验样 DOL/DME + 2 wt.% LiNO3（1.0 M LiTFSI；2 wt.% LiNO3；DOL:DME = 1:1（体积比），测试 T17）相对 实验样 DIPS-EPSE无LiNO3电池液（1.0 M LiTFSI；LiNO3 未添加；DIPS:DOL:DME = 1:2:2（体积比），测试 T15）｜组分变化：DOL 2 体积份 → 1 体积份；DME 2 体积份 → 1 体积份；LiNO3 未添加 → 2 wt.%；去掉 DIPS（其中 DIPS：成膜/活性溶剂）｜描述符：非氟醚氧 变高；硫醚/多硫 S 变低（变为 0）；溶剂环数 变高；可旋转键数 变低；TPSA 变高；溶剂分子量 变低｜物性：两边没有都报告的｜条件：E/S 变低；硫载量 一边未报告；倍率 变低｜性能：首圈容量 变高"
 },
 {
  "编号": "PC00882",
  "论文": "P252",
  "类别": "首圈容量",
  "比较类型": "配方和条件都变",
  "A": {
   "测试": "T17",
   "测试名": "实用Li–S扣式长循环",
   "配方": "F06",
   "配方名": "20% DIPS-EPSE + 2 wt.% LiNO3（正文定义）",
   "recipe": "R06",
   "是否对照": false,
   "配方文字": "1.0 M LiTFSI；2 wt.% LiNO3；DIPS:DOL:DME = 1:2:2（体积比）",
   "表述编号": "ST2796",
   "证据句子": [
    "M0139"
   ],
   "标记": [
    "基准未写明"
   ]
  },
  "B": {
   "测试": "T15",
   "测试名": "无LiNO3低载量Li–S容量和CE",
   "配方": "F04",
   "配方名": "DIPS-EPSE无LiNO3电池液",
   "recipe": "R04",
   "是否对照": false,
   "配方文字": "1.0 M LiTFSI；LiNO3 未添加；DIPS:DOL:DME = 1:2:2（体积比）",
   "表述编号": "ST2793",
   "证据句子": [
    "M0125"
   ],
   "标记": [
    "前5圈替代",
    "基准未写明",
    "条件冲突置空:sulfur_loading"
   ]
  },
  "组分变化": "LiNO3 未添加 → 2 wt.%",
  "作者改动的组分": [
   "LiNO3"
  ],
  "特殊组分变化": [],
  "电解液相同但样品编号不同": false,
  "描述符": [],
  "物性": [],
  "条件": [
   {
    "条件": "E/S",
    "方向": "变低",
    "A": 7.7,
    "B": 17.1
   },
   {
    "条件": "硫载量",
    "方向": "一边未报告",
    "A": 3.9,
    "B": null
   },
   {
    "条件": "正极含硫",
    "方向": "相近",
    "A": 63.0,
    "B": 63.0
   },
   {
    "条件": "倍率",
    "方向": "变低",
    "A": 0.05,
    "B": 0.1
   },
   {
    "条件": "温度",
    "方向": "相近",
    "A": 25.0,
    "B": 25.0
   },
   {
    "条件": "电池形式",
    "方向": "相同",
    "A": 0.0,
    "B": 0.0
   }
  ],
  "条件含默认值": [],
  "性能": {
   "方向": "变高",
   "倍数": 1.1614,
   "倍数含义": "容量之比",
   "好于参照": true,
   "值A": 1180.0,
   "值B": 1016.0,
   "指标A": "比放电容量（基准未写明）",
   "指标B": "比放电容量（基准未写明）"
  },
  "表述文字": "【P252｜首圈容量｜配方和条件都变】实验样 20% DIPS-EPSE + 2 wt.% LiNO3（正文定义）（1.0 M LiTFSI；2 wt.% LiNO3；DIPS:DOL:DME = 1:2:2（体积比），测试 T17）相对 实验样 DIPS-EPSE无LiNO3电池液（1.0 M LiTFSI；LiNO3 未添加；DIPS:DOL:DME = 1:2:2（体积比），测试 T15）｜组分变化：LiNO3 未添加 → 2 wt.%｜描述符：无变化｜物性：两边没有都报告的｜条件：E/S 变低；硫载量 一边未报告；倍率 变低｜性能：首圈容量 变高"
 },
 {
  "编号": "PC00883",
  "论文": "P252",
  "类别": "首圈容量",
  "比较类型": "同测试换配方",
  "A": {
   "测试": "T17",
   "测试名": "实用Li–S扣式长循环",
   "配方": "F06",
   "配方名": "20% DIPS-EPSE + 2 wt.% LiNO3（正文定义）",
   "recipe": "R06",
   "是否对照": false,
   "配方文字": "1.0 M LiTFSI；2 wt.% LiNO3；DIPS:DOL:DME = 1:2:2（体积比）",
   "表述编号": "ST2796",
   "证据句子": [
    "M0139"
   ],
   "标记": [
    "基准未写明"
   ]
  },
  "B": {
   "测试": "T17",
   "测试名": "实用Li–S扣式长循环",
   "配方": "F05",
   "配方名": "DOL/DME + 2 wt.% LiNO3",
   "recipe": "R05",
   "是否对照": false,
   "配方文字": "1.0 M LiTFSI；2 wt.% LiNO3；DOL:DME = 1:1（体积比）",
   "表述编号": "ST2794",
   "证据句子": [
    "M0139"
   ],
   "标记": [
    "LiNO3按质量分数换算",
    "基准未写明"
   ]
  },
  "组分变化": "加入 DIPS（1 体积份）；DOL 1 体积份 → 2 体积份；DME 1 体积份 → 2 体积份",
  "作者改动的组分": [
   "DIPS",
   "DME",
   "DOL"
  ],
  "特殊组分变化": [
   {
    "组分": "DIPS",
    "类型": "成膜/活性溶剂"
   }
  ],
  "电解液相同但样品编号不同": false,
  "描述符": [
   {
    "描述符": "eo",
    "中文": "非氟醚氧",
    "组": "配位（醚氧）",
    "方向": "变低",
    "A": 1.6,
    "B": 2.0,
    "被动": false
   },
   {
    "描述符": "thio",
    "中文": "硫醚/多硫 S",
    "组": "其他（单独成组或数据少）",
    "方向": "变高（从无到有）",
    "A": 0.2,
    "B": 0.0,
    "被动": false
   },
   {
    "描述符": "ring",
    "中文": "溶剂环数",
    "组": "溶剂骨架",
    "方向": "变低",
    "A": 0.4,
    "B": 0.5984,
    "被动": false
   },
   {
    "描述符": "rotb",
    "中文": "可旋转键数",
    "组": "溶剂骨架",
    "方向": "变高",
    "A": 1.6,
    "B": 1.2049,
    "被动": false
   },
   {
    "描述符": "tpsa",
    "中文": "TPSA",
    "组": "其他（单独成组或数据少）",
    "方向": "变低",
    "A": 14.768,
    "B": 18.46,
    "被动": false
   },
   {
    "描述符": "mw",
    "中文": "溶剂分子量",
    "组": "溶剂骨架",
    "方向": "变高",
    "A": 89.3294,
    "B": 80.5223,
    "被动": false
   }
  ],
  "物性": [],
  "条件": [
   {
    "条件": "E/S",
    "方向": "相近",
    "A": 7.7,
    "B": 7.7
   },
   {
    "条件": "硫载量",
    "方向": "相近",
    "A": 3.9,
    "B": 3.9
   },
   {
    "条件": "正极含硫",
    "方向": "相近",
    "A": 63.0,
    "B": 63.0
   },
   {
    "条件": "倍率",
    "方向": "相近",
    "A": 0.05,
    "B": 0.05
   },
   {
    "条件": "温度",
    "方向": "相近",
    "A": 25.0,
    "B": 25.0
   },
   {
    "条件": "电池形式",
    "方向": "相同",
    "A": 0.0,
    "B": 0.0
   }
  ],
  "条件含默认值": [],
  "性能": {
   "方向": "相近",
   "倍数": 0.9609,
   "倍数含义": "容量之比",
   "好于参照": null,
   "值A": 1180.0,
   "值B": 1228.0,
   "指标A": "比放电容量（基准未写明）",
   "指标B": "比放电容量（基准未写明）"
  },
  "表述文字": "【P252｜首圈容量｜同测试换配方】实验样 20% DIPS-EPSE + 2 wt.% LiNO3（正文定义）（1.0 M LiTFSI；2 wt.% LiNO3；DIPS:DOL:DME = 1:2:2（体积比），测试 T17）相对 实验样 DOL/DME + 2 wt.% LiNO3（1.0 M LiTFSI；2 wt.% LiNO3；DOL:DME = 1:1（体积比），测试 T17）｜组分变化：加入 DIPS（1 体积份）；DOL 1 体积份 → 2 体积份；DME 1 体积份 → 2 体积份（其中 DIPS：成膜/活性溶剂）｜描述符：非氟醚氧 变低；硫醚/多硫 S 变高（从无到有）；溶剂环数 变低；可旋转键数 变高；TPSA 变低；溶剂分子量 变高｜物性：两边没有都报告的｜条件：相同｜性能：首圈容量 相近"
 },
 {
  "编号": "PC00884",
  "论文": "P254",
  "类别": "首圈容量",
  "比较类型": "同测试换配方",
  "A": {
   "测试": "T16",
   "测试名": "Li–S软包初始容量与能量密度",
   "配方": "Fpouch200",
   "配方名": "0.2 M LiTFSI软包电解液",
   "recipe": "R_Fpouch200",
   "是否对照": false,
   "配方文字": "0.2 M LiTFSI；LiNO3 5.0 %；DOL:DME = 未报告:未报告（体积比）",
   "表述编号": "ST2826",
   "证据句子": [
    "M0201",
    "M0203"
   ],
   "标记": [
    "基准未写明",
    "温度默认",
    "溶剂比例默认"
   ]
  },
  "B": {
   "测试": "T16",
   "测试名": "Li–S软包初始容量与能量密度",
   "配方": "Fpouch1000",
   "配方名": "1.0 M LiTFSI软包电解液",
   "recipe": "R_Fpouch1000",
   "是否对照": true,
   "配方文字": "1.0 M LiTFSI；LiNO3 5.0 %；DOL:DME = 未报告:未报告（体积比）",
   "表述编号": "ST2822",
   "证据句子": [
    "M0201",
    "M0203"
   ],
   "标记": [
    "基准未写明",
    "温度默认",
    "溶剂比例默认"
   ]
  },
  "组分变化": "LiTFSI 1.0 M → 0.2 M",
  "作者改动的组分": [
   "LiTFSI"
  ],
  "特殊组分变化": [],
  "电解液相同但样品编号不同": false,
  "描述符": [
   {
    "描述符": "lnsites",
    "中文": "每个 Li⁺ 的配位位点",
    "组": "配位（醚氧）",
    "方向": "变高",
    "A": 119.9047,
    "B": 23.9809,
    "被动": false
   },
   {
    "描述符": "li",
    "中文": "Li⁺ 总浓度",
    "组": "盐用量",
    "方向": "变低",
    "A": 0.2,
    "B": 1.0,
    "被动": false
   },
   {
    "描述符": "salt",
    "中文": "主盐浓度",
    "组": "盐用量",
    "方向": "变低",
    "A": 0.2,
    "B": 1.0,
    "被动": false
   },
   {
    "描述符": "anF",
    "中文": "阴离子 F（每升）",
    "组": "盐用量",
    "方向": "变低",
    "A": 1.2,
    "B": 6.0,
    "被动": false
   },
   {
    "描述符": "anSO2",
    "中文": "阴离子磺酰（每升）",
    "组": "盐用量",
    "方向": "变低",
    "A": 0.4,
    "B": 2.0,
    "被动": false
   }
  ],
  "物性": [],
  "条件": [
   {
    "条件": "硫载量",
    "方向": "相近",
    "A": 7.3,
    "B": 7.3
   },
   {
    "条件": "倍率",
    "方向": "相近",
    "A": 0.05,
    "B": 0.05
   },
   {
    "条件": "温度",
    "方向": "相近",
    "A": 25.0,
    "B": 25.0
   },
   {
    "条件": "电池形式",
    "方向": "相同",
    "A": 1.0,
    "B": 1.0
   }
  ],
  "条件含默认值": [
   "温度默认",
   "溶剂比例默认"
  ],
  "性能": {
   "方向": "变高",
   "倍数": 1.1248,
   "倍数含义": "容量之比",
   "好于参照": true,
   "值A": 1244.0,
   "值B": 1106.0,
   "指标A": "比放电容量（基准未写明）",
   "指标B": "比放电容量（基准未写明）"
  },
  "表述文字": "【P254｜首圈容量｜同测试换配方】实验样 0.2 M LiTFSI软包电解液（0.2 M LiTFSI；LiNO3 5.0 %；DOL:DME = 未报告:未报告（体积比），测试 T16）相对 对比样 1.0 M LiTFSI软包电解液（1.0 M LiTFSI；LiNO3 5.0 %；DOL:DME = 未报告:未报告（体积比），测试 T16）｜组分变化：LiTFSI 1.0 M → 0.2 M｜描述符：每个 Li⁺ 的配位位点 变高；Li⁺ 总浓度 变低；主盐浓度 变低；阴离子 F（每升） 变低；阴离子磺酰（每升） 变低｜物性：两边没有都报告的｜条件：相同（含默认值：温度默认、溶剂比例默认）｜性能：首圈容量 变高"
 },
 {
  "编号": "PC00885",
  "论文": "P258",
  "类别": "LiCu_CE",
  "比较类型": "同配方换条件",
  "A": {
   "测试": "T16",
   "测试名": "Li/Cu高容量CE循环",
   "配方": "F2",
   "配方名": "0.5% SiO2",
   "recipe": "R2",
   "是否对照": false,
   "配方文字": "1 M LiTFSI；2 wt% LiNO3；DOL:DME = 1:1（体积比）",
   "表述编号": "ST2835",
   "证据句子": [
    "M0232"
   ],
   "标记": [
    "LiNO3按质量分数换算",
    "温度默认"
   ]
  },
  "B": {
   "测试": "T15",
   "测试名": "Li/Cu低容量CE循环",
   "配方": "F2",
   "配方名": "0.5% SiO2",
   "recipe": "R2",
   "是否对照": false,
   "配方文字": "1 M LiTFSI；2 wt% LiNO3；DOL:DME = 1:1（体积比）",
   "表述编号": "ST2832",
   "证据句子": [
    "M0232"
   ],
   "标记": [
    "LiNO3按质量分数换算",
    "温度默认"
   ]
  },
  "组分变化": "配方相同",
  "作者改动的组分": [],
  "特殊组分变化": [],
  "电解液相同但样品编号不同": false,
  "描述符": [],
  "物性": [
   {
    "物性": "离子电导率",
    "方向": "相近",
    "A": 9.3,
    "B": 9.3,
    "单位": "mS cm−1",
    "温度": null
   },
   {
    "物性": "Li⁺迁移数",
    "方向": "相近",
    "A": 0.62,
    "B": 0.62,
    "单位": "",
    "温度": null
   }
  ],
  "条件": [
   {
    "条件": "温度",
    "方向": "相近",
    "A": 25.0,
    "B": 25.0
   },
   {
    "条件": "电流密度",
    "方向": "相近",
    "A": 1.0,
    "B": 1.0
   },
   {
    "条件": "沉积容量",
    "方向": "变高",
    "A": 4.0,
    "B": 1.0
   },
   {
    "条件": "测试方法",
    "方向": "相同",
    "A": 0.0,
    "B": 0.0
   }
  ],
  "条件含默认值": [
   "温度默认"
  ],
  "性能": {
   "方向": "变高",
   "倍数": 0.6667,
   "倍数含义": "损失（100 − CE）之比",
   "好于参照": true,
   "值A": 99.2,
   "值B": 98.8,
   "指标A": "Li‖Cu CE",
   "指标B": "Li‖Cu CE"
  },
  "表述文字": "【P258｜Li‖Cu CE｜同配方换条件】实验样 0.5% SiO2（1 M LiTFSI；2 wt% LiNO3；DOL:DME = 1:1（体积比），测试 T16）相对 实验样 0.5% SiO2（1 M LiTFSI；2 wt% LiNO3；DOL:DME = 1:1（体积比），测试 T15）｜组分变化：配方相同｜描述符：配方相同｜物性：离子电导率 相近；Li⁺迁移数 相近｜条件：沉积容量 变高（含默认值：温度默认）｜性能：Li‖Cu CE 变高"
 },
 {
  "编号": "PC00886",
  "论文": "P260",
  "类别": "LiCu_CE",
  "比较类型": "同测试换配方",
  "A": {
   "测试": "T01",
   "测试名": "LiCu Method-I 10圈CE",
   "配方": "F02",
   "配方名": "1-LDH/LHCE",
   "recipe": "R02",
   "是否对照": false,
   "配方文字": "1 M LiFSI；DME:TTE = 1:4（体积比）",
   "表述编号": "ST2861",
   "证据句子": [
    "M0084",
    "M0085",
    "M0087"
   ],
   "标记": []
  },
  "B": {
   "测试": "T01",
   "测试名": "LiCu Method-I 10圈CE",
   "配方": "F01",
   "配方名": "0.3-LDH/ULCE",
   "recipe": "R01",
   "是否对照": false,
   "配方文字": ".3 M LiFSI；DME:TTE = 1:15.7（体积比）",
   "表述编号": "ST2860",
   "证据句子": [
    "M0084",
    "M0085",
    "M0087"
   ],
   "标记": [
    "局部高浓按作者用语"
   ]
  },
  "组分变化": "LiFSI .3 M（每升溶剂的盐摩尔数） → 1 M（每升溶剂的盐摩尔数）；TTE 15.7 体积比 → 4 体积比",
  "作者改动的组分": [
   "LiFSI",
   "TTE"
  ],
  "特殊组分变化": [],
  "电解液相同但样品编号不同": false,
  "描述符": [
   {
    "描述符": "eo",
    "中文": "非氟醚氧",
    "组": "配位（醚氧）",
    "方向": "变高",
    "A": 0.5325,
    "B": 0.1198,
    "被动": false
   },
   {
    "描述符": "eo_a",
    "中文": "α 氟化醚氧",
    "组": "氟化/稀释",
    "方向": "变低",
    "A": 0.7338,
    "B": 0.9401,
    "被动": false
   },
   {
    "描述符": "fat",
    "中文": "溶剂 F 原子数",
    "组": "氟化/稀释",
    "方向": "变低",
    "A": 5.8701,
    "B": 7.521,
    "被动": false
   },
   {
    "描述符": "rotb",
    "中文": "可旋转键数",
    "组": "溶剂骨架",
    "方向": "变低",
    "A": 4.4675,
    "B": 4.8802,
    "被动": false
   },
   {
    "描述符": "tpsa",
    "中文": "TPSA",
    "组": "其他（单独成组或数据少）",
    "方向": "变高",
    "A": 11.6874,
    "B": 9.7827,
    "被动": false
   },
   {
    "描述符": "mw",
    "中文": "溶剂分子量",
    "组": "溶剂骨架",
    "方向": "变低",
    "A": 194.2773,
    "B": 223.5701,
    "被动": false
   },
   {
    "描述符": "ffrac",
    "中文": "含氟溶剂比例",
    "组": "氟化/稀释",
    "方向": "变低",
    "A": 0.7338,
    "B": 0.9401,
    "被动": false
   },
   {
    "描述符": "dil",
    "中文": "稀释剂摩尔比例",
    "组": "氟化/稀释",
    "方向": "变低",
    "A": 0.7338,
    "B": 0.9154,
    "被动": false
   }
  ],
  "物性": [
   {
    "物性": "离子电导率",
    "方向": "变高",
    "A": 4.45,
    "B": 0.85,
    "单位": "mS cm−1",
    "温度": null
   },
   {
    "物性": "黏度",
    "方向": "变高",
    "A": 3.04,
    "B": 1.68,
    "单位": "mPa s",
    "温度": null
   },
   {
    "物性": "润湿性",
    "方向": "变高",
    "A": 23.7,
    "B": 20.8,
    "单位": "°",
    "温度": null
   },
   {
    "物性": "其他（未归类）",
    "方向": "相近",
    "A": 6.4,
    "B": 6.3,
    "单位": "",
    "温度": null
   },
   {
    "物性": "Li⁺溶剂化结构",
    "方向": "相近",
    "A": 6.6,
    "B": 6.5,
    "单位": "%",
    "温度": null
   }
  ],
  "条件": [
   {
    "条件": "温度",
    "方向": "相近",
    "A": 30.0,
    "B": 30.0
   },
   {
    "条件": "电流密度",
    "方向": "相近",
    "A": 1.0,
    "B": 1.0
   },
   {
    "条件": "沉积容量",
    "方向": "相近",
    "A": 1.0,
    "B": 1.0
   },
   {
    "条件": "测试方法",
    "方向": "相同",
    "A": 1.0,
    "B": 1.0
   }
  ],
  "条件含默认值": [],
  "性能": {
   "方向": "变低",
   "倍数": 1.1979,
   "倍数含义": "损失（100 − CE）之比",
   "好于参照": false,
   "值A": 98.85,
   "值B": 99.04,
   "指标A": "Li‖Cu CE",
   "指标B": "Li‖Cu CE"
  },
  "表述文字": "【P260｜Li‖Cu CE｜同测试换配方】实验样 1-LDH/LHCE（1 M LiFSI；DME:TTE = 1:4（体积比），测试 T01）相对 实验样 0.3-LDH/ULCE（.3 M LiFSI；DME:TTE = 1:15.7（体积比），测试 T01）｜组分变化：LiFSI .3 M（每升溶剂的盐摩尔数） → 1 M（每升溶剂的盐摩尔数）；TTE 15.7 体积比 → 4 体积比｜描述符：非氟醚氧 变高；α 氟化醚氧 变低；溶剂 F 原子数 变低；可旋转键数 变低；TPSA 变高；溶剂分子量 变低；含氟溶剂比例 变低；稀释剂摩尔比例 变低｜物性：离子电导率 变高；黏度 变高；润湿性 变高；其他（未归类） 相近；Li⁺溶剂化结构 相近｜条件：相同｜性能：Li‖Cu CE 变低"
 },
 {
  "编号": "PC00887",
  "论文": "P260",
  "类别": "LiCu_CE",
  "比较类型": "同测试换配方",
  "A": {
   "测试": "T01",
   "测试名": "LiCu Method-I 10圈CE",
   "配方": "F01",
   "配方名": "0.3-LDH/ULCE",
   "recipe": "R01",
   "是否对照": false,
   "配方文字": ".3 M LiFSI；DME:TTE = 1:15.7（体积比）",
   "表述编号": "ST2860",
   "证据句子": [
    "M0084",
    "M0085",
    "M0087"
   ],
   "标记": [
    "局部高浓按作者用语"
   ]
  },
  "B": {
   "测试": "T01",
   "测试名": "LiCu Method-I 10圈CE",
   "配方": "F03",
   "配方名": "5-LD/HCE",
   "recipe": "R03",
   "是否对照": true,
   "配方文字": "5 M LiFSI；DME（未报告 体积份）",
   "表述编号": "ST2862",
   "证据句子": [
    "M0084",
    "M0085",
    "M0087"
   ],
   "标记": [
    "溶剂比例默认"
   ]
  },
  "组分变化": "LiFSI 5 M（每升溶剂的盐摩尔数） → .3 M（每升溶剂的盐摩尔数）；DME 未报告 → 1 体积比；加入 TTE（15.7 体积比）",
  "作者改动的组分": [
   "DME",
   "LiFSI",
   "TTE"
  ],
  "特殊组分变化": [],
  "电解液相同但样品编号不同": false,
  "描述符": [
   {
    "描述符": "eo",
    "中文": "非氟醚氧",
    "组": "配位（醚氧）",
    "方向": "变低",
    "A": 0.1198,
    "B": 2.0,
    "被动": false
   },
   {
    "描述符": "eo_a",
    "中文": "α 氟化醚氧",
    "组": "氟化/稀释",
    "方向": "变高（从无到有）",
    "A": 0.9401,
    "B": 0.0,
    "被动": false
   },
   {
    "描述符": "fat",
    "中文": "溶剂 F 原子数",
    "组": "氟化/稀释",
    "方向": "变高（从无到有）",
    "A": 7.521,
    "B": 0.0,
    "被动": false
   },
   {
    "描述符": "rotb",
    "中文": "可旋转键数",
    "组": "溶剂骨架",
    "方向": "变高",
    "A": 4.8802,
    "B": 3.0,
    "被动": false
   },
   {
    "描述符": "tpsa",
    "中文": "TPSA",
    "组": "其他（单独成组或数据少）",
    "方向": "变低",
    "A": 9.7827,
    "B": 18.46,
    "被动": false
   },
   {
    "描述符": "mw",
    "中文": "溶剂分子量",
    "组": "溶剂骨架",
    "方向": "变高",
    "A": 223.5701,
    "B": 90.122,
    "被动": false
   },
   {
    "描述符": "ffrac",
    "中文": "含氟溶剂比例",
    "组": "氟化/稀释",
    "方向": "变高（从无到有）",
    "A": 0.9401,
    "B": 0.0,
    "被动": false
   },
   {
    "描述符": "dil",
    "中文": "稀释剂摩尔比例",
    "组": "氟化/稀释",
    "方向": "变高（从无到有）",
    "A": 0.9154,
    "B": 0.0,
    "被动": false
   }
  ],
  "物性": [
   {
    "物性": "离子电导率",
    "方向": "变低",
    "A": 0.85,
    "B": 7.3,
    "单位": "mS cm−1",
    "温度": null
   },
   {
    "物性": "黏度",
    "方向": "变低",
    "A": 1.68,
    "B": 29.86,
    "单位": "mPa s",
    "温度": null
   },
   {
    "物性": "润湿性",
    "方向": "变低",
    "A": 20.8,
    "B": 68.6,
    "单位": "°",
    "温度": null
   },
   {
    "物性": "Li⁺溶剂化结构",
    "方向": "变低",
    "A": 6.5,
    "B": 11.4,
    "单位": "%",
    "温度": null
   }
  ],
  "条件": [
   {
    "条件": "温度",
    "方向": "相近",
    "A": 30.0,
    "B": 30.0
   },
   {
    "条件": "电流密度",
    "方向": "相近",
    "A": 1.0,
    "B": 1.0
   },
   {
    "条件": "沉积容量",
    "方向": "相近",
    "A": 1.0,
    "B": 1.0
   },
   {
    "条件": "测试方法",
    "方向": "相同",
    "A": 1.0,
    "B": 1.0
   }
  ],
  "条件含默认值": [
   "溶剂比例默认"
  ],
  "性能": {
   "方向": "变高",
   "倍数": 0.48,
   "倍数含义": "损失（100 − CE）之比",
   "好于参照": true,
   "值A": 99.04,
   "值B": 98.0,
   "指标A": "Li‖Cu CE",
   "指标B": "Li‖Cu CE"
  },
  "表述文字": "【P260｜Li‖Cu CE｜同测试换配方】实验样 0.3-LDH/ULCE（.3 M LiFSI；DME:TTE = 1:15.7（体积比），测试 T01）相对 对比样 5-LD/HCE（5 M LiFSI；DME（未报告 体积份），测试 T01）｜组分变化：LiFSI 5 M（每升溶剂的盐摩尔数） → .3 M（每升溶剂的盐摩尔数）；DME 未报告 → 1 体积比；加入 TTE（15.7 体积比）｜描述符：非氟醚氧 变低；α 氟化醚氧 变高（从无到有）；溶剂 F 原子数 变高（从无到有）；可旋转键数 变高；TPSA 变低；溶剂分子量 变高；含氟溶剂比例 变高（从无到有）；稀释剂摩尔比例 变高（从无到有）｜物性：离子电导率 变低；黏度 变低；润湿性 变低；Li⁺溶剂化结构 变低｜条件：相同（含默认值：溶剂比例默认）｜性能：Li‖Cu CE 变高"
 },
 {
  "编号": "PC00888",
  "论文": "P260",
  "类别": "LiCu_CE",
  "比较类型": "同测试换配方",
  "A": {
   "测试": "T01",
   "测试名": "LiCu Method-I 10圈CE",
   "配方": "F04",
   "配方名": "1-LD",
   "recipe": "R04",
   "是否对照": false,
   "配方文字": "1 M LiFSI；DME（未报告 体积份）",
   "表述编号": "ST2863",
   "证据句子": [
    "M0084",
    "M0085",
    "M0087"
   ],
   "标记": [
    "溶剂比例默认"
   ]
  },
  "B": {
   "测试": "T01",
   "测试名": "LiCu Method-I 10圈CE",
   "配方": "F01",
   "配方名": "0.3-LDH/ULCE",
   "recipe": "R01",
   "是否对照": false,
   "配方文字": ".3 M LiFSI；DME:TTE = 1:15.7（体积比）",
   "表述编号": "ST2860",
   "证据句子": [
    "M0084",
    "M0085",
    "M0087"
   ],
   "标记": [
    "局部高浓按作者用语"
   ]
  },
  "组分变化": "LiFSI .3 M（每升溶剂的盐摩尔数） → 1 M（每升溶剂的盐摩尔数）；DME 1 体积比 → 未报告；去掉 TTE",
  "作者改动的组分": [
   "DME",
   "LiFSI",
   "TTE"
  ],
  "特殊组分变化": [],
  "电解液相同但样品编号不同": false,
  "描述符": [
   {
    "描述符": "eo",
    "中文": "非氟醚氧",
    "组": "配位（醚氧）",
    "方向": "变高",
    "A": 2.0,
    "B": 0.1198,
    "被动": false
   },
   {
    "描述符": "eo_a",
    "中文": "α 氟化醚氧",
    "组": "氟化/稀释",
    "方向": "变低（变为 0）",
    "A": 0.0,
    "B": 0.9401,
    "被动": false
   },
   {
    "描述符": "fat",
    "中文": "溶剂 F 原子数",
    "组": "氟化/稀释",
    "方向": "变低（变为 0）",
    "A": 0.0,
    "B": 7.521,
    "被动": false
   },
   {
    "描述符": "rotb",
    "中文": "可旋转键数",
    "组": "溶剂骨架",
    "方向": "变低",
    "A": 3.0,
    "B": 4.8802,
    "被动": false
   },
   {
    "描述符": "tpsa",
    "中文": "TPSA",
    "组": "其他（单独成组或数据少）",
    "方向": "变高",
    "A": 18.46,
    "B": 9.7827,
    "被动": false
   },
   {
    "描述符": "mw",
    "中文": "溶剂分子量",
    "组": "溶剂骨架",
    "方向": "变低",
    "A": 90.122,
    "B": 223.5701,
    "被动": false
   },
   {
    "描述符": "ffrac",
    "中文": "含氟溶剂比例",
    "组": "氟化/稀释",
    "方向": "变低（变为 0）",
    "A": 0.0,
    "B": 0.9401,
    "被动": false
   },
   {
    "描述符": "dil",
    "中文": "稀释剂摩尔比例",
    "组": "氟化/稀释",
    "方向": "变低（变为 0）",
    "A": 0.0,
    "B": 0.9154,
    "被动": false
   }
  ],
  "物性": [
   {
    "物性": "离子电导率",
    "方向": "变高",
    "A": 17.14,
    "B": 0.85,
    "单位": "mS cm−1",
    "温度": null
   },
   {
    "物性": "黏度",
    "方向": "变低",
    "A": 1.39,
    "B": 1.68,
    "单位": "mPa s",
    "温度": null
   },
   {
    "物性": "润湿性",
    "方向": "变高",
    "A": 30.6,
    "B": 20.8,
    "单位": "°",
    "温度": null
   },
   {
    "物性": "Li⁺溶剂化结构",
    "方向": "变高",
    "A": 61.4,
    "B": 6.5,
    "单位": "%",
    "温度": null
   }
  ],
  "条件": [
   {
    "条件": "温度",
    "方向": "相近",
    "A": 30.0,
    "B": 30.0
   },
   {
    "条件": "电流密度",
    "方向": "相近",
    "A": 1.0,
    "B": 1.0
   },
   {
    "条件": "沉积容量",
    "方向": "相近",
    "A": 1.0,
    "B": 1.0
   },
   {
    "条件": "测试方法",
    "方向": "相同",
    "A": 1.0,
    "B": 1.0
   }
  ],
  "条件含默认值": [
   "溶剂比例默认"
  ],
  "性能": {
   "方向": "变低",
   "倍数": 2.6042,
   "倍数含义": "损失（100 − CE）之比",
   "好于参照": false,
   "值A": 97.5,
   "值B": 99.04,
   "指标A": "Li‖Cu CE",
   "指标B": "Li‖Cu CE"
  },
  "表述文字": "【P260｜Li‖Cu CE｜同测试换配方】实验样 1-LD（1 M LiFSI；DME（未报告 体积份），测试 T01）相对 实验样 0.3-LDH/ULCE（.3 M LiFSI；DME:TTE = 1:15.7（体积比），测试 T01）｜组分变化：LiFSI .3 M（每升溶剂的盐摩尔数） → 1 M（每升溶剂的盐摩尔数）；DME 1 体积比 → 未报告；去掉 TTE｜描述符：非氟醚氧 变高；α 氟化醚氧 变低（变为 0）；溶剂 F 原子数 变低（变为 0）；可旋转键数 变低；TPSA 变高；溶剂分子量 变低；含氟溶剂比例 变低（变为 0）；稀释剂摩尔比例 变低（变为 0）｜物性：离子电导率 变高；黏度 变低；润湿性 变高；Li⁺溶剂化结构 变高｜条件：相同（含默认值：溶剂比例默认）｜性能：Li‖Cu CE 变低"
 },
 {
  "编号": "PC00889",
  "论文": "P260",
  "类别": "LiCu_CE",
  "比较类型": "同测试换配方",
  "A": {
   "测试": "T01",
   "测试名": "LiCu Method-I 10圈CE",
   "配方": "F05",
   "配方名": "0.3-LD",
   "recipe": "R05",
   "是否对照": false,
   "配方文字": ".3 M LiFSI；DME（未报告 体积份）",
   "表述编号": "ST2864",
   "证据句子": [
    "M0084",
    "M0085",
    "M0087"
   ],
   "标记": [
    "溶剂比例默认"
   ]
  },
  "B": {
   "测试": "T01",
   "测试名": "LiCu Method-I 10圈CE",
   "配方": "F01",
   "配方名": "0.3-LDH/ULCE",
   "recipe": "R01",
   "是否对照": false,
   "配方文字": ".3 M LiFSI；DME:TTE = 1:15.7（体积比）",
   "表述编号": "ST2860",
   "证据句子": [
    "M0084",
    "M0085",
    "M0087"
   ],
   "标记": [
    "局部高浓按作者用语"
   ]
  },
  "组分变化": "DME 1 体积比 → 未报告；去掉 TTE",
  "作者改动的组分": [
   "DME",
   "TTE"
  ],
  "特殊组分变化": [],
  "电解液相同但样品编号不同": false,
  "描述符": [
   {
    "描述符": "eo",
    "中文": "非氟醚氧",
    "组": "配位（醚氧）",
    "方向": "变高",
    "A": 2.0,
    "B": 0.1198,
    "被动": false
   },
   {
    "描述符": "eo_a",
    "中文": "α 氟化醚氧",
    "组": "氟化/稀释",
    "方向": "变低（变为 0）",
    "A": 0.0,
    "B": 0.9401,
    "被动": false
   },
   {
    "描述符": "fat",
    "中文": "溶剂 F 原子数",
    "组": "氟化/稀释",
    "方向": "变低（变为 0）",
    "A": 0.0,
    "B": 7.521,
    "被动": false
   },
   {
    "描述符": "rotb",
    "中文": "可旋转键数",
    "组": "溶剂骨架",
    "方向": "变低",
    "A": 3.0,
    "B": 4.8802,
    "被动": false
   },
   {
    "描述符": "tpsa",
    "中文": "TPSA",
    "组": "其他（单独成组或数据少）",
    "方向": "变高",
    "A": 18.46,
    "B": 9.7827,
    "被动": false
   },
   {
    "描述符": "mw",
    "中文": "溶剂分子量",
    "组": "溶剂骨架",
    "方向": "变低",
    "A": 90.122,
    "B": 223.5701,
    "被动": false
   },
   {
    "描述符": "ffrac",
    "中文": "含氟溶剂比例",
    "组": "氟化/稀释",
    "方向": "变低（变为 0）",
    "A": 0.0,
    "B": 0.9401,
    "被动": false
   },
   {
    "描述符": "dil",
    "中文": "稀释剂摩尔比例",
    "组": "氟化/稀释",
    "方向": "变低（变为 0）",
    "A": 0.0,
    "B": 0.9154,
    "被动": false
   }
  ],
  "物性": [
   {
    "物性": "离子电导率",
    "方向": "变高",
    "A": 6.19,
    "B": 0.85,
    "单位": "mS cm−1",
    "温度": null
   },
   {
    "物性": "黏度",
    "方向": "变低",
    "A": 0.6,
    "B": 1.68,
    "单位": "mPa s",
    "温度": null
   },
   {
    "物性": "润湿性",
    "方向": "相近",
    "A": 20.8,
    "B": 20.8,
    "单位": "°",
    "温度": null
   },
   {
    "物性": "Li⁺溶剂化结构",
    "方向": "变高",
    "A": 76.3,
    "B": 6.5,
    "单位": "%",
    "温度": null
   }
  ],
  "条件": [
   {
    "条件": "温度",
    "方向": "相近",
    "A": 30.0,
    "B": 30.0
   },
   {
    "条件": "电流密度",
    "方向": "相近",
    "A": 1.0,
    "B": 1.0
   },
   {
    "条件": "沉积容量",
    "方向": "相近",
    "A": 1.0,
    "B": 1.0
   },
   {
    "条件": "测试方法",
    "方向": "相同",
    "A": 1.0,
    "B": 1.0
   }
  ],
  "条件含默认值": [
   "溶剂比例默认"
  ],
  "性能": {
   "方向": "变低",
   "倍数": 3.6771,
   "倍数含义": "损失（100 − CE）之比",
   "好于参照": false,
   "值A": 96.47,
   "值B": 99.04,
   "指标A": "Li‖Cu CE",
   "指标B": "Li‖Cu CE"
  },
  "表述文字": "【P260｜Li‖Cu CE｜同测试换配方】实验样 0.3-LD（.3 M LiFSI；DME（未报告 体积份），测试 T01）相对 实验样 0.3-LDH/ULCE（.3 M LiFSI；DME:TTE = 1:15.7（体积比），测试 T01）｜组分变化：DME 1 体积比 → 未报告；去掉 TTE｜描述符：非氟醚氧 变高；α 氟化醚氧 变低（变为 0）；溶剂 F 原子数 变低（变为 0）；可旋转键数 变低；TPSA 变高；溶剂分子量 变低；含氟溶剂比例 变低（变为 0）；稀释剂摩尔比例 变低（变为 0）｜物性：离子电导率 变高；黏度 变低；润湿性 相近；Li⁺溶剂化结构 变高｜条件：相同（含默认值：溶剂比例默认）｜性能：Li‖Cu CE 变低"
 },
 {
  "编号": "PC00890",
  "论文": "P260",
  "类别": "LiCu_CE",
  "比较类型": "同测试换配方",
  "A": {
   "测试": "T01",
   "测试名": "LiCu Method-I 10圈CE",
   "配方": "F06",
   "配方名": "商用碳酸酯",
   "recipe": "R06",
   "是否对照": false,
   "配方文字": "1 M LiPF6；EC:DEC = 1:1（体积比）",
   "表述编号": "ST2865",
   "证据句子": [
    "M0084",
    "M0085",
    "M0087"
   ],
   "标记": []
  },
  "B": {
   "测试": "T01",
   "测试名": "LiCu Method-I 10圈CE",
   "配方": "F01",
   "配方名": "0.3-LDH/ULCE",
   "recipe": "R01",
   "是否对照": false,
   "配方文字": ".3 M LiFSI；DME:TTE = 1:15.7（体积比）",
   "表述编号": "ST2860",
   "证据句子": [
    "M0084",
    "M0085",
    "M0087"
   ],
   "标记": [
    "局部高浓按作者用语"
   ]
  },
  "组分变化": "加入 LiPF6（1 M（每升溶剂的盐摩尔数））；加入 EC（1 体积比）；加入 DEC（1 体积比）；去掉 LiFSI；去掉 DME；去掉 TTE",
  "作者改动的组分": [
   "DEC",
   "DME",
   "EC",
   "LiFSI",
   "LiPF6",
   "TTE"
  ],
  "特殊组分变化": [],
  "电解液相同但样品编号不同": false,
  "描述符": [
   {
    "描述符": "eo",
    "中文": "非氟醚氧",
    "组": "配位（醚氧）",
    "方向": "变低（变为 0）",
    "A": 0.0,
    "B": 0.1198,
    "被动": false
   },
   {
    "描述符": "eo_a",
    "中文": "α 氟化醚氧",
    "组": "氟化/稀释",
    "方向": "变低（变为 0）",
    "A": 0.0,
    "B": 0.9401,
    "被动": false
   },
   {
    "描述符": "carbonate",
    "中文": "碳酸酯",
    "组": "羰基/碳酸酯",
    "方向": "变高（从无到有）",
    "A": 1.0,
    "B": 0.0,
    "被动": false
   },
   {
    "描述符": "fat",
    "中文": "溶剂 F 原子数",
    "组": "氟化/稀释",
    "方向": "变低（变为 0）",
    "A": 0.0,
    "B": 7.521,
    "被动": false
   },
   {
    "描述符": "ring",
    "中文": "溶剂环数",
    "组": "溶剂骨架",
    "方向": "变高（从无到有）",
    "A": 0.6451,
    "B": 0.0,
    "被动": false
   },
   {
    "描述符": "rotb",
    "中文": "可旋转键数",
    "组": "溶剂骨架",
    "方向": "变低",
    "A": 0.7098,
    "B": 4.8802,
    "被动": false
   },
   {
    "描述符": "tpsa",
    "中文": "TPSA",
    "组": "其他（单独成组或数据少）",
    "方向": "变高",
    "A": 35.53,
    "B": 9.7827,
    "被动": false
   },
   {
    "描述符": "mw",
    "中文": "溶剂分子量",
    "组": "溶剂骨架",
    "方向": "变低",
    "A": 98.7339,
    "B": 223.5701,
    "被动": false
   },
   {
    "描述符": "ffrac",
    "中文": "含氟溶剂比例",
    "组": "氟化/稀释",
    "方向": "变低（变为 0）",
    "A": 0.0,
    "B": 0.9401,
    "被动": false
   },
   {
    "描述符": "dil",
    "中文": "稀释剂摩尔比例",
    "组": "氟化/稀释",
    "方向": "变低（变为 0）",
    "A": 0.0,
    "B": 0.9154,
    "被动": false
   }
  ],
  "物性": [
   {
    "物性": "离子电导率",
    "方向": "变高",
    "A": 8.45,
    "B": 0.85,
    "单位": "mS cm−1",
    "温度": null
   },
   {
    "物性": "黏度",
    "方向": "变高",
    "A": 3.91,
    "B": 1.68,
    "单位": "mPa s",
    "温度": null
   },
   {
    "物性": "润湿性",
    "方向": "变高",
    "A": 43.9,
    "B": 20.8,
    "单位": "°",
    "温度": null
   }
  ],
  "条件": [
   {
    "条件": "温度",
    "方向": "相近",
    "A": 30.0,
    "B": 30.0
   },
   {
    "条件": "电流密度",
    "方向": "相近",
    "A": 1.0,
    "B": 1.0
   },
   {
    "条件": "沉积容量",
    "方向": "相近",
    "A": 1.0,
    "B": 1.0
   },
   {
    "条件": "测试方法",
    "方向": "相同",
    "A": 1.0,
    "B": 1.0
   }
  ],
  "条件含默认值": [],
  "性能": {
   "方向": "变低",
   "倍数": 4.6146,
   "倍数含义": "损失（100 − CE）之比",
   "好于参照": false,
   "值A": 95.57,
   "值B": 99.04,
   "指标A": "Li‖Cu CE",
   "指标B": "Li‖Cu CE"
  },
  "表述文字": "【P260｜Li‖Cu CE｜同测试换配方】实验样 商用碳酸酯（1 M LiPF6；EC:DEC = 1:1（体积比），测试 T01）相对 实验样 0.3-LDH/ULCE（.3 M LiFSI；DME:TTE = 1:15.7（体积比），测试 T01）｜组分变化：加入 LiPF6（1 M（每升溶剂的盐摩尔数））；加入 EC（1 体积比）；加入 DEC（1 体积比）；去掉 LiFSI；去掉 DME；去掉 TTE｜描述符：非氟醚氧 变低（变为 0）；α 氟化醚氧 变低（变为 0）；碳酸酯 变高（从无到有）；溶剂 F 原子数 变低（变为 0）；溶剂环数 变高（从无到有）；可旋转键数 变低；TPSA 变高；溶剂分子量 变低；含氟溶剂比例 变低（变为 0）；稀释剂摩尔比例 变低（变为 0）｜物性：离子电导率 变高；黏度 变高；润湿性 变高｜条件：相同｜性能：Li‖Cu CE 变低"
 },
 {
  "编号": "PC00891",
  "论文": "P260",
  "类别": "LiCu_CE",
  "比较类型": "同测试换配方",
  "A": {
   "测试": "T01",
   "测试名": "LiCu Method-I 10圈CE",
   "配方": "F07",
   "配方名": "商用醚",
   "recipe": "R07",
   "是否对照": false,
   "配方文字": "1 M LiTFSI；DOL:DME = 1:1（体积比）",
   "表述编号": "ST2866",
   "证据句子": [
    "M0084",
    "M0085",
    "M0087"
   ],
   "标记": []
  },
  "B": {
   "测试": "T01",
   "测试名": "LiCu Method-I 10圈CE",
   "配方": "F01",
   "配方名": "0.3-LDH/ULCE",
   "recipe": "R01",
   "是否对照": false,
   "配方文字": ".3 M LiFSI；DME:TTE = 1:15.7（体积比）",
   "表述编号": "ST2860",
   "证据句子": [
    "M0084",
    "M0085",
    "M0087"
   ],
   "标记": [
    "局部高浓按作者用语"
   ]
  },
  "组分变化": "加入 LiTFSI（1 M（每升溶剂的盐摩尔数））；加入 DOL（1 体积比）；去掉 LiFSI；去掉 TTE",
  "作者改动的组分": [
   "DOL",
   "LiFSI",
   "LiTFSI",
   "TTE"
  ],
  "特殊组分变化": [],
  "电解液相同但样品编号不同": false,
  "描述符": [
   {
    "描述符": "eo",
    "中文": "非氟醚氧",
    "组": "配位（醚氧）",
    "方向": "变高",
    "A": 2.0,
    "B": 0.1198,
    "被动": false
   },
   {
    "描述符": "eo_a",
    "中文": "α 氟化醚氧",
    "组": "氟化/稀释",
    "方向": "变低（变为 0）",
    "A": 0.0,
    "B": 0.9401,
    "被动": false
   },
   {
    "描述符": "fat",
    "中文": "溶剂 F 原子数",
    "组": "氟化/稀释",
    "方向": "变低（变为 0）",
    "A": 0.0,
    "B": 7.521,
    "被动": false
   },
   {
    "描述符": "ring",
    "中文": "溶剂环数",
    "组": "溶剂骨架",
    "方向": "变高（从无到有）",
    "A": 0.5984,
    "B": 0.0,
    "被动": false
   },
   {
    "描述符": "rotb",
    "中文": "可旋转键数",
    "组": "溶剂骨架",
    "方向": "变低",
    "A": 1.2049,
    "B": 4.8802,
    "被动": false
   },
   {
    "描述符": "tpsa",
    "中文": "TPSA",
    "组": "其他（单独成组或数据少）",
    "方向": "变高",
    "A": 18.46,
    "B": 9.7827,
    "被动": false
   },
   {
    "描述符": "mw",
    "中文": "溶剂分子量",
    "组": "溶剂骨架",
    "方向": "变低",
    "A": 80.5223,
    "B": 223.5701,
    "被动": false
   },
   {
    "描述符": "ffrac",
    "中文": "含氟溶剂比例",
    "组": "氟化/稀释",
    "方向": "变低（变为 0）",
    "A": 0.0,
    "B": 0.9401,
    "被动": false
   },
   {
    "描述符": "dil",
    "中文": "稀释剂摩尔比例",
    "组": "氟化/稀释",
    "方向": "变低（变为 0）",
    "A": 0.0,
    "B": 0.9154,
    "被动": false
   }
  ],
  "物性": [
   {
    "物性": "离子电导率",
    "方向": "变高",
    "A": 13.15,
    "B": 0.85,
    "单位": "mS cm−1",
    "温度": null
   },
   {
    "物性": "黏度",
    "方向": "相近",
    "A": 1.67,
    "B": 1.68,
    "单位": "mPa s",
    "温度": null
   },
   {
    "物性": "润湿性",
    "方向": "变高",
    "A": 38.5,
    "B": 20.8,
    "单位": "°",
    "温度": null
   }
  ],
  "条件": [
   {
    "条件": "温度",
    "方向": "相近",
    "A": 30.0,
    "B": 30.0
   },
   {
    "条件": "电流密度",
    "方向": "相近",
    "A": 1.0,
    "B": 1.0
   },
   {
    "条件": "沉积容量",
    "方向": "相近",
    "A": 1.0,
    "B": 1.0
   },
   {
    "条件": "测试方法",
    "方向": "相同",
    "A": 1.0,
    "B": 1.0
   }
  ],
  "条件含默认值": [],
  "性能": {
   "方向": "变低",
   "倍数": 8.9167,
   "倍数含义": "损失（100 − CE）之比",
   "好于参照": false,
   "值A": 91.44,
   "值B": 99.04,
   "指标A": "Li‖Cu CE",
   "指标B": "Li‖Cu CE"
  },
  "表述文字": "【P260｜Li‖Cu CE｜同测试换配方】实验样 商用醚（1 M LiTFSI；DOL:DME = 1:1（体积比），测试 T01）相对 实验样 0.3-LDH/ULCE（.3 M LiFSI；DME:TTE = 1:15.7（体积比），测试 T01）｜组分变化：加入 LiTFSI（1 M（每升溶剂的盐摩尔数））；加入 DOL（1 体积比）；去掉 LiFSI；去掉 TTE｜描述符：非氟醚氧 变高；α 氟化醚氧 变低（变为 0）；溶剂 F 原子数 变低（变为 0）；溶剂环数 变高（从无到有）；可旋转键数 变低；TPSA 变高；溶剂分子量 变低；含氟溶剂比例 变低（变为 0）；稀释剂摩尔比例 变低（变为 0）｜物性：离子电导率 变高；黏度 相近；润湿性 变高｜条件：相同｜性能：Li‖Cu CE 变低"
 },
 {
  "编号": "PC00892",
  "论文": "P260",
  "类别": "LiCu_CE",
  "比较类型": "同配方换条件",
  "A": {
   "测试": "T02",
   "测试名": "LiCu Method-I 100圈",
   "配方": "F01",
   "配方名": "0.3-LDH/ULCE",
   "recipe": "R01",
   "是否对照": false,
   "配方文字": ".3 M LiFSI；DME:TTE = 1:15.7（体积比）",
   "表述编号": "ST2867",
   "证据句子": [
    "M0088",
    "M0281"
   ],
   "标记": [
    "局部高浓按作者用语"
   ]
  },
  "B": {
   "测试": "T01",
   "测试名": "LiCu Method-I 10圈CE",
   "配方": "F01",
   "配方名": "0.3-LDH/ULCE",
   "recipe": "R01",
   "是否对照": false,
   "配方文字": ".3 M LiFSI；DME:TTE = 1:15.7（体积比）",
   "表述编号": "ST2860",
   "证据句子": [
    "M0084",
    "M0085",
    "M0087"
   ],
   "标记": [
    "局部高浓按作者用语"
   ]
  },
  "组分变化": "配方相同",
  "作者改动的组分": [],
  "特殊组分变化": [],
  "电解液相同但样品编号不同": false,
  "描述符": [],
  "物性": [
   {
    "物性": "离子电导率",
    "方向": "相近",
    "A": 0.85,
    "B": 0.85,
    "单位": "mS cm−1",
    "温度": null
   },
   {
    "物性": "黏度",
    "方向": "相近",
    "A": 1.68,
    "B": 1.68,
    "单位": "mPa s",
    "温度": null
   },
   {
    "物性": "润湿性",
    "方向": "相近",
    "A": 20.8,
    "B": 20.8,
    "单位": "°",
    "温度": null
   },
   {
    "物性": "其他（未归类）",
    "方向": "相近",
    "A": 6.3,
    "B": 6.3,
    "单位": "",
    "温度": null
   },
   {
    "物性": "Li⁺溶剂化结构",
    "方向": "相近",
    "A": 6.5,
    "B": 6.5,
    "单位": "%",
    "温度": null
   }
  ],
  "条件": [
   {
    "条件": "温度",
    "方向": "相近",
    "A": 30.0,
    "B": 30.0
   },
   {
    "条件": "电流密度",
    "方向": "相近",
    "A": 1.0,
    "B": 1.0
   },
   {
    "条件": "沉积容量",
    "方向": "相近",
    "A": 1.0,
    "B": 1.0
   },
   {
    "条件": "测试方法",
    "方向": "相同",
    "A": 1.0,
    "B": 1.0
   }
  ],
  "条件含默认值": [],
  "性能": {
   "方向": "变高",
   "倍数": 0.5104,
   "倍数含义": "损失（100 − CE）之比",
   "好于参照": true,
   "值A": 99.51,
   "值B": 99.04,
   "指标A": "Li‖Cu CE",
   "指标B": "Li‖Cu CE"
  },
  "表述文字": "【P260｜Li‖Cu CE｜同配方换条件】实验样 0.3-LDH/ULCE（.3 M LiFSI；DME:TTE = 1:15.7（体积比），测试 T02）相对 实验样 0.3-LDH/ULCE（.3 M LiFSI；DME:TTE = 1:15.7（体积比），测试 T01）｜组分变化：配方相同｜描述符：配方相同｜物性：离子电导率 相近；黏度 相近；润湿性 相近；其他（未归类） 相近；Li⁺溶剂化结构 相近｜条件：相同｜性能：Li‖Cu CE 变高"
 },
 {
  "编号": "PC00893",
  "论文": "P260",
  "类别": "LiCu_CE",
  "比较类型": "同测试换配方",
  "A": {
   "测试": "T01",
   "测试名": "LiCu Method-I 10圈CE",
   "配方": "F02",
   "配方名": "1-LDH/LHCE",
   "recipe": "R02",
   "是否对照": false,
   "配方文字": "1 M LiFSI；DME:TTE = 1:4（体积比）",
   "表述编号": "ST2861",
   "证据句子": [
    "M0084",
    "M0085",
    "M0087"
   ],
   "标记": []
  },
  "B": {
   "测试": "T01",
   "测试名": "LiCu Method-I 10圈CE",
   "配方": "F03",
   "配方名": "5-LD/HCE",
   "recipe": "R03",
   "是否对照": true,
   "配方文字": "5 M LiFSI；DME（未报告 体积份）",
   "表述编号": "ST2862",
   "证据句子": [
    "M0084",
    "M0085",
    "M0087"
   ],
   "标记": [
    "溶剂比例默认"
   ]
  },
  "组分变化": "LiFSI 5 M（每升溶剂的盐摩尔数） → 1 M（每升溶剂的盐摩尔数）；DME 未报告 → 1 体积比；加入 TTE（4 体积比）",
  "作者改动的组分": [
   "DME",
   "LiFSI",
   "TTE"
  ],
  "特殊组分变化": [],
  "电解液相同但样品编号不同": false,
  "描述符": [
   {
    "描述符": "eo",
    "中文": "非氟醚氧",
    "组": "配位（醚氧）",
    "方向": "变低",
    "A": 0.5325,
    "B": 2.0,
    "被动": false
   },
   {
    "描述符": "eo_a",
    "中文": "α 氟化醚氧",
    "组": "氟化/稀释",
    "方向": "变高（从无到有）",
    "A": 0.7338,
    "B": 0.0,
    "被动": false
   },
   {
    "描述符": "fat",
    "中文": "溶剂 F 原子数",
    "组": "氟化/稀释",
    "方向": "变高（从无到有）",
    "A": 5.8701,
    "B": 0.0,
    "被动": false
   },
   {
    "描述符": "rotb",
    "中文": "可旋转键数",
    "组": "溶剂骨架",
    "方向": "变高",
    "A": 4.4675,
    "B": 3.0,
    "被动": false
   },
   {
    "描述符": "tpsa",
    "中文": "TPSA",
    "组": "其他（单独成组或数据少）",
    "方向": "变低",
    "A": 11.6874,
    "B": 18.46,
    "被动": false
   },
   {
    "描述符": "mw",
    "中文": "溶剂分子量",
    "组": "溶剂骨架",
    "方向": "变高",
    "A": 194.2773,
    "B": 90.122,
    "被动": false
   },
   {
    "描述符": "ffrac",
    "中文": "含氟溶剂比例",
    "组": "氟化/稀释",
    "方向": "变高（从无到有）",
    "A": 0.7338,
    "B": 0.0,
    "被动": false
   },
   {
    "描述符": "dil",
    "中文": "稀释剂摩尔比例",
    "组": "氟化/稀释",
    "方向": "变高（从无到有）",
    "A": 0.7338,
    "B": 0.0,
    "被动": false
   },
   {
    "描述符": "li",
    "中文": "Li⁺ 总浓度",
    "组": "盐用量",
    "方向": "变低",
    "A": 1.0,
    "B": 5.0,
    "被动": false
   },
   {
    "描述符": "salt",
    "中文": "主盐浓度",
    "组": "盐用量",
    "方向": "变低",
    "A": 1.0,
    "B": 5.0,
    "被动": false
   },
   {
    "描述符": "anF",
    "中文": "阴离子 F（每升）",
    "组": "盐用量",
    "方向": "变低",
    "A": 2.0,
    "B": 10.0,
    "被动": false
   },
   {
    "描述符": "anSO2",
    "中文": "阴离子磺酰（每升）",
    "组": "盐用量",
    "方向": "变低",
    "A": 2.0,
    "B": 10.0,
    "被动": false
   }
  ],
  "物性": [
   {
    "物性": "离子电导率",
    "方向": "变低",
    "A": 4.45,
    "B": 7.3,
    "单位": "mS cm−1",
    "温度": null
   },
   {
    "物性": "黏度",
    "方向": "变低",
    "A": 3.04,
    "B": 29.86,
    "单位": "mPa s",
    "温度": null
   },
   {
    "物性": "润湿性",
    "方向": "变低",
    "A": 23.7,
    "B": 68.6,
    "单位": "°",
    "温度": null
   },
   {
    "物性": "Li⁺溶剂化结构",
    "方向": "变低",
    "A": 6.6,
    "B": 11.4,
    "单位": "%",
    "温度": null
   }
  ],
  "条件": [
   {
    "条件": "温度",
    "方向": "相近",
    "A": 30.0,
    "B": 30.0
   },
   {
    "条件": "电流密度",
    "方向": "相近",
    "A": 1.0,
    "B": 1.0
   },
   {
    "条件": "沉积容量",
    "方向": "相近",
    "A": 1.0,
    "B": 1.0
   },
   {
    "条件": "测试方法",
    "方向": "相同",
    "A": 1.0,
    "B": 1.0
   }
  ],
  "条件含默认值": [
   "溶剂比例默认"
  ],
  "性能": {
   "方向": "变高",
   "倍数": 0.575,
   "倍数含义": "损失（100 − CE）之比",
   "好于参照": true,
   "值A": 98.85,
   "值B": 98.0,
   "指标A": "Li‖Cu CE",
   "指标B": "Li‖Cu CE"
  },
  "表述文字": "【P260｜Li‖Cu CE｜同测试换配方】实验样 1-LDH/LHCE（1 M LiFSI；DME:TTE = 1:4（体积比），测试 T01）相对 对比样 5-LD/HCE（5 M LiFSI；DME（未报告 体积份），测试 T01）｜组分变化：LiFSI 5 M（每升溶剂的盐摩尔数） → 1 M（每升溶剂的盐摩尔数）；DME 未报告 → 1 体积比；加入 TTE（4 体积比）｜描述符：非氟醚氧 变低；α 氟化醚氧 变高（从无到有）；溶剂 F 原子数 变高（从无到有）；可旋转键数 变高；TPSA 变低；溶剂分子量 变高；含氟溶剂比例 变高（从无到有）；稀释剂摩尔比例 变高（从无到有）；Li⁺ 总浓度 变低；主盐浓度 变低；阴离子 F（每升） 变低；阴离子磺酰（每升） 变低｜物性：离子电导率 变低；黏度 变低；润湿性 变低；Li⁺溶剂化结构 变低｜条件：相同（含默认值：溶剂比例默认）｜性能：Li‖Cu CE 变高"
 },
 {
  "编号": "PC00894",
  "论文": "P260",
  "类别": "LiCu_CE",
  "比较类型": "同测试换配方",
  "A": {
   "测试": "T01",
   "测试名": "LiCu Method-I 10圈CE",
   "配方": "F04",
   "配方名": "1-LD",
   "recipe": "R04",
   "是否对照": false,
   "配方文字": "1 M LiFSI；DME（未报告 体积份）",
   "表述编号": "ST2863",
   "证据句子": [
    "M0084",
    "M0085",
    "M0087"
   ],
   "标记": [
    "溶剂比例默认"
   ]
  },
  "B": {
   "测试": "T01",
   "测试名": "LiCu Method-I 10圈CE",
   "配方": "F02",
   "配方名": "1-LDH/LHCE",
   "recipe": "R02",
   "是否对照": false,
   "配方文字": "1 M LiFSI；DME:TTE = 1:4（体积比）",
   "表述编号": "ST2861",
   "证据句子": [
    "M0084",
    "M0085",
    "M0087"
   ],
   "标记": []
  },
  "组分变化": "DME 1 体积比 → 未报告；去掉 TTE",
  "作者改动的组分": [
   "DME",
   "TTE"
  ],
  "特殊组分变化": [],
  "电解液相同但样品编号不同": false,
  "描述符": [
   {
    "描述符": "eo",
    "中文": "非氟醚氧",
    "组": "配位（醚氧）",
    "方向": "变高",
    "A": 2.0,
    "B": 0.5325,
    "被动": false
   },
   {
    "描述符": "eo_a",
    "中文": "α 氟化醚氧",
    "组": "氟化/稀释",
    "方向": "变低（变为 0）",
    "A": 0.0,
    "B": 0.7338,
    "被动": false
   },
   {
    "描述符": "fat",
    "中文": "溶剂 F 原子数",
    "组": "氟化/稀释",
    "方向": "变低（变为 0）",
    "A": 0.0,
    "B": 5.8701,
    "被动": false
   },
   {
    "描述符": "rotb",
    "中文": "可旋转键数",
    "组": "溶剂骨架",
    "方向": "变低",
    "A": 3.0,
    "B": 4.4675,
    "被动": false
   },
   {
    "描述符": "tpsa",
    "中文": "TPSA",
    "组": "其他（单独成组或数据少）",
    "方向": "变高",
    "A": 18.46,
    "B": 11.6874,
    "被动": false
   },
   {
    "描述符": "mw",
    "中文": "溶剂分子量",
    "组": "溶剂骨架",
    "方向": "变低",
    "A": 90.122,
    "B": 194.2773,
    "被动": false
   },
   {
    "描述符": "ffrac",
    "中文": "含氟溶剂比例",
    "组": "氟化/稀释",
    "方向": "变低（变为 0）",
    "A": 0.0,
    "B": 0.7338,
    "被动": false
   },
   {
    "描述符": "lnsites",
    "中文": "每个 Li⁺ 的配位位点",
    "组": "配位（醚氧）",
    "方向": "变高",
    "A": 19.2628,
    "B": 3.8526,
    "被动": false
   },
   {
    "描述符": "dil",
    "中文": "稀释剂摩尔比例",
    "组": "氟化/稀释",
    "方向": "变低（变为 0）",
    "A": 0.0,
    "B": 0.7338,
    "被动": false
   }
  ],
  "物性": [
   {
    "物性": "离子电导率",
    "方向": "变高",
    "A": 17.14,
    "B": 4.45,
    "单位": "mS cm−1",
    "温度": null
   },
   {
    "物性": "黏度",
    "方向": "变低",
    "A": 1.39,
    "B": 3.04,
    "单位": "mPa s",
    "温度": null
   },
   {
    "物性": "润湿性",
    "方向": "变高",
    "A": 30.6,
    "B": 23.7,
    "单位": "°",
    "温度": null
   },
   {
    "物性": "Li⁺溶剂化结构",
    "方向": "变高",
    "A": 61.4,
    "B": 6.6,
    "单位": "%",
    "温度": null
   }
  ],
  "条件": [
   {
    "条件": "温度",
    "方向": "相近",
    "A": 30.0,
    "B": 30.0
   },
   {
    "条件": "电流密度",
    "方向": "相近",
    "A": 1.0,
    "B": 1.0
   },
   {
    "条件": "沉积容量",
    "方向": "相近",
    "A": 1.0,
    "B": 1.0
   },
   {
    "条件": "测试方法",
    "方向": "相同",
    "A": 1.0,
    "B": 1.0
   }
  ],
  "条件含默认值": [
   "溶剂比例默认"
  ],
  "性能": {
   "方向": "变低",
   "倍数": 2.1739,
   "倍数含义": "损失（100 − CE）之比",
   "好于参照": false,
   "值A": 97.5,
   "值B": 98.85,
   "指标A": "Li‖Cu CE",
   "指标B": "Li‖Cu CE"
  },
  "表述文字": "【P260｜Li‖Cu CE｜同测试换配方】实验样 1-LD（1 M LiFSI；DME（未报告 体积份），测试 T01）相对 实验样 1-LDH/LHCE（1 M LiFSI；DME:TTE = 1:4（体积比），测试 T01）｜组分变化：DME 1 体积比 → 未报告；去掉 TTE｜描述符：非氟醚氧 变高；α 氟化醚氧 变低（变为 0）；溶剂 F 原子数 变低（变为 0）；可旋转键数 变低；TPSA 变高；溶剂分子量 变低；含氟溶剂比例 变低（变为 0）；每个 Li⁺ 的配位位点 变高；稀释剂摩尔比例 变低（变为 0）｜物性：离子电导率 变高；黏度 变低；润湿性 变高；Li⁺溶剂化结构 变高｜条件：相同（含默认值：溶剂比例默认）｜性能：Li‖Cu CE 变低"
 },
 {
  "编号": "PC00895",
  "论文": "P260",
  "类别": "LiCu_CE",
  "比较类型": "同测试换配方",
  "A": {
   "测试": "T01",
   "测试名": "LiCu Method-I 10圈CE",
   "配方": "F05",
   "配方名": "0.3-LD",
   "recipe": "R05",
   "是否对照": false,
   "配方文字": ".3 M LiFSI；DME（未报告 体积份）",
   "表述编号": "ST2864",
   "证据句子": [
    "M0084",
    "M0085",
    "M0087"
   ],
   "标记": [
    "溶剂比例默认"
   ]
  },
  "B": {
   "测试": "T01",
   "测试名": "LiCu Method-I 10圈CE",
   "配方": "F02",
   "配方名": "1-LDH/LHCE",
   "recipe": "R02",
   "是否对照": false,
   "配方文字": "1 M LiFSI；DME:TTE = 1:4（体积比）",
   "表述编号": "ST2861",
   "证据句子": [
    "M0084",
    "M0085",
    "M0087"
   ],
   "标记": []
  },
  "组分变化": "LiFSI 1 M（每升溶剂的盐摩尔数） → .3 M（每升溶剂的盐摩尔数）；DME 1 体积比 → 未报告；去掉 TTE",
  "作者改动的组分": [
   "DME",
   "LiFSI",
   "TTE"
  ],
  "特殊组分变化": [],
  "电解液相同但样品编号不同": false,
  "描述符": [
   {
    "描述符": "eo",
    "中文": "非氟醚氧",
    "组": "配位（醚氧）",
    "方向": "变高",
    "A": 2.0,
    "B": 0.5325,
    "被动": false
   },
   {
    "描述符": "eo_a",
    "中文": "α 氟化醚氧",
    "组": "氟化/稀释",
    "方向": "变低（变为 0）",
    "A": 0.0,
    "B": 0.7338,
    "被动": false
   },
   {
    "描述符": "fat",
    "中文": "溶剂 F 原子数",
    "组": "氟化/稀释",
    "方向": "变低（变为 0）",
    "A": 0.0,
    "B": 5.8701,
    "被动": false
   },
   {
    "描述符": "rotb",
    "中文": "可旋转键数",
    "组": "溶剂骨架",
    "方向": "变低",
    "A": 3.0,
    "B": 4.4675,
    "被动": false
   },
   {
    "描述符": "tpsa",
    "中文": "TPSA",
    "组": "其他（单独成组或数据少）",
    "方向": "变高",
    "A": 18.46,
    "B": 11.6874,
    "被动": false
   },
   {
    "描述符": "mw",
    "中文": "溶剂分子量",
    "组": "溶剂骨架",
    "方向": "变低",
    "A": 90.122,
    "B": 194.2773,
    "被动": false
   },
   {
    "描述符": "ffrac",
    "中文": "含氟溶剂比例",
    "组": "氟化/稀释",
    "方向": "变低（变为 0）",
    "A": 0.0,
    "B": 0.7338,
    "被动": false
   },
   {
    "描述符": "dil",
    "中文": "稀释剂摩尔比例",
    "组": "氟化/稀释",
    "方向": "变低（变为 0）",
    "A": 0.0,
    "B": 0.7338,
    "被动": false
   }
  ],
  "物性": [
   {
    "物性": "离子电导率",
    "方向": "变高",
    "A": 6.19,
    "B": 4.45,
    "单位": "mS cm−1",
    "温度": null
   },
   {
    "物性": "黏度",
    "方向": "变低",
    "A": 0.6,
    "B": 3.04,
    "单位": "mPa s",
    "温度": null
   },
   {
    "物性": "润湿性",
    "方向": "变低",
    "A": 20.8,
    "B": 23.7,
    "单位": "°",
    "温度": null
   },
   {
    "物性": "Li⁺溶剂化结构",
