Repository: zhuonanli08/Li-S_Electrolyte_Conflicts

File: output/两两比较表述_313篇_v2_2026-11-07/比较表述.json (part 55 of 111)
[
    "方向": "变高",
    "A": 76.3,
    "B": 6.6,
    "单位": "%",
    "温度": null
   }
  ],
  "条件": [
   {
    "条件": "温度",
    "方向": "相近",
    "A": 30.0,
    "B": 30.0
   },
   {
    "条件": "电流密度",
    "方向": "相近",
    "A": 1.0,
    "B": 1.0
   },
   {
    "条件": "沉积容量",
    "方向": "相近",
    "A": 1.0,
    "B": 1.0
   },
   {
    "条件": "测试方法",
    "方向": "相同",
    "A": 1.0,
    "B": 1.0
   }
  ],
  "条件含默认值": [
   "溶剂比例默认"
  ],
  "性能": {
   "方向": "变低",
   "倍数": 3.0696,
   "倍数含义": "损失（100 − CE）之比",
   "好于参照": false,
   "值A": 96.47,
   "值B": 98.85,
   "指标A": "Li‖Cu CE",
   "指标B": "Li‖Cu CE"
  },
  "表述文字": "【P260｜Li‖Cu CE｜同测试换配方】实验样 0.3-LD（.3 M LiFSI；DME（未报告 体积份），测试 T01）相对 实验样 1-LDH/LHCE（1 M LiFSI；DME:TTE = 1:4（体积比），测试 T01）｜组分变化：LiFSI 1 M（每升溶剂的盐摩尔数） → .3 M（每升溶剂的盐摩尔数）；DME 1 体积比 → 未报告；去掉 TTE｜描述符：非氟醚氧 变高；α 氟化醚氧 变低（变为 0）；溶剂 F 原子数 变低（变为 0）；可旋转键数 变低；TPSA 变高；溶剂分子量 变低；含氟溶剂比例 变低（变为 0）；稀释剂摩尔比例 变低（变为 0）｜物性：离子电导率 变高；黏度 变低；润湿性 变低；Li⁺溶剂化结构 变高｜条件：相同（含默认值：溶剂比例默认）｜性能：Li‖Cu CE 变低"
 },
 {
  "编号": "PC00896",
  "论文": "P260",
  "类别": "LiCu_CE",
  "比较类型": "同测试换配方",
  "A": {
   "测试": "T01",
   "测试名": "LiCu Method-I 10圈CE",
   "配方": "F06",
   "配方名": "商用碳酸酯",
   "recipe": "R06",
   "是否对照": false,
   "配方文字": "1 M LiPF6；EC:DEC = 1:1（体积比）",
   "表述编号": "ST2865",
   "证据句子": [
    "M0084",
    "M0085",
    "M0087"
   ],
   "标记": []
  },
  "B": {
   "测试": "T01",
   "测试名": "LiCu Method-I 10圈CE",
   "配方": "F02",
   "配方名": "1-LDH/LHCE",
   "recipe": "R02",
   "是否对照": false,
   "配方文字": "1 M LiFSI；DME:TTE = 1:4（体积比）",
   "表述编号": "ST2861",
   "证据句子": [
    "M0084",
    "M0085",
    "M0087"
   ],
   "标记": []
  },
  "组分变化": "加入 LiPF6（1 M（每升溶剂的盐摩尔数））；加入 EC（1 体积比）；加入 DEC（1 体积比）；去掉 LiFSI；去掉 DME；去掉 TTE",
  "作者改动的组分": [
   "DEC",
   "DME",
   "EC",
   "LiFSI",
   "LiPF6",
   "TTE"
  ],
  "特殊组分变化": [],
  "电解液相同但样品编号不同": false,
  "描述符": [
   {
    "描述符": "eo",
    "中文": "非氟醚氧",
    "组": "配位（醚氧）",
    "方向": "变低（变为 0）",
    "A": 0.0,
    "B": 0.5325,
    "被动": false
   },
   {
    "描述符": "eo_a",
    "中文": "α 氟化醚氧",
    "组": "氟化/稀释",
    "方向": "变低（变为 0）",
    "A": 0.0,
    "B": 0.7338,
    "被动": false
   },
   {
    "描述符": "carbonate",
    "中文": "碳酸酯",
    "组": "羰基/碳酸酯",
    "方向": "变高（从无到有）",
    "A": 1.0,
    "B": 0.0,
    "被动": false
   },
   {
    "描述符": "fat",
    "中文": "溶剂 F 原子数",
    "组": "氟化/稀释",
    "方向": "变低（变为 0）",
    "A": 0.0,
    "B": 5.8701,
    "被动": false
   },
   {
    "描述符": "ring",
    "中文": "溶剂环数",
    "组": "溶剂骨架",
    "方向": "变高（从无到有）",
    "A": 0.6451,
    "B": 0.0,
    "被动": false
   },
   {
    "描述符": "rotb",
    "中文": "可旋转键数",
    "组": "溶剂骨架",
    "方向": "变低",
    "A": 0.7098,
    "B": 4.4675,
    "被动": false
   },
   {
    "描述符": "tpsa",
    "中文": "TPSA",
    "组": "其他（单独成组或数据少）",
    "方向": "变高",
    "A": 35.53,
    "B": 11.6874,
    "被动": false
   },
   {
    "描述符": "mw",
    "中文": "溶剂分子量",
    "组": "溶剂骨架",
    "方向": "变低",
    "A": 98.7339,
    "B": 194.2773,
    "被动": false
   },
   {
    "描述符": "ffrac",
    "中文": "含氟溶剂比例",
    "组": "氟化/稀释",
    "方向": "变低（变为 0）",
    "A": 0.0,
    "B": 0.7338,
    "被动": false
   },
   {
    "描述符": "lnsites",
    "中文": "每个 Li⁺ 的配位位点",
    "组": "配位（醚氧）",
    "方向": "变高",
    "A": 11.6303,
    "B": 3.8526,
    "被动": false
   },
   {
    "描述符": "dil",
    "中文": "稀释剂摩尔比例",
    "组": "氟化/稀释",
    "方向": "变低（变为 0）",
    "A": 0.0,
    "B": 0.7338,
    "被动": false
   },
   {
    "描述符": "anF",
    "中文": "阴离子 F（每升）",
    "组": "盐用量",
    "方向": "变高",
    "A": 6.0,
    "B": 2.0,
    "被动": false
   },
   {
    "描述符": "anSO2",
    "中文": "阴离子磺酰（每升）",
    "组": "盐用量",
    "方向": "变低（变为 0）",
    "A": 0.0,
    "B": 2.0,
    "被动": false
   }
  ],
  "物性": [
   {
    "物性": "离子电导率",
    "方向": "变高",
    "A": 8.45,
    "B": 4.45,
    "单位": "mS cm−1",
    "温度": null
   },
   {
    "物性": "黏度",
    "方向": "变高",
    "A": 3.91,
    "B": 3.04,
    "单位": "mPa s",
    "温度": null
   },
   {
    "物性": "润湿性",
    "方向": "变高",
    "A": 43.9,
    "B": 23.7,
    "单位": "°",
    "温度": null
   }
  ],
  "条件": [
   {
    "条件": "温度",
    "方向": "相近",
    "A": 30.0,
    "B": 30.0
   },
   {
    "条件": "电流密度",
    "方向": "相近",
    "A": 1.0,
    "B": 1.0
   },
   {
    "条件": "沉积容量",
    "方向": "相近",
    "A": 1.0,
    "B": 1.0
   },
   {
    "条件": "测试方法",
    "方向": "相同",
    "A": 1.0,
    "B": 1.0
   }
  ],
  "条件含默认值": [],
  "性能": {
   "方向": "变低",
   "倍数": 3.8522,
   "倍数含义": "损失（100 − CE）之比",
   "好于参照": false,
   "值A": 95.57,
   "值B": 98.85,
   "指标A": "Li‖Cu CE",
   "指标B": "Li‖Cu CE"
  },
  "表述文字": "【P260｜Li‖Cu CE｜同测试换配方】实验样 商用碳酸酯（1 M LiPF6；EC:DEC = 1:1（体积比），测试 T01）相对 实验样 1-LDH/LHCE（1 M LiFSI；DME:TTE = 1:4（体积比），测试 T01）｜组分变化：加入 LiPF6（1 M（每升溶剂的盐摩尔数））；加入 EC（1 体积比）；加入 DEC（1 体积比）；去掉 LiFSI；去掉 DME；去掉 TTE｜描述符：非氟醚氧 变低（变为 0）；α 氟化醚氧 变低（变为 0）；碳酸酯 变高（从无到有）；溶剂 F 原子数 变低（变为 0）；溶剂环数 变高（从无到有）；可旋转键数 变低；TPSA 变高；溶剂分子量 变低；含氟溶剂比例 变低（变为 0）；每个 Li⁺ 的配位位点 变高；稀释剂摩尔比例 变低（变为 0）；阴离子 F（每升） 变高；阴离子磺酰（每升） 变低（变为 0）｜物性：离子电导率 变高；黏度 变高；润湿性 变高｜条件：相同｜性能：Li‖Cu CE 变低"
 },
 {
  "编号": "PC00897",
  "论文": "P260",
  "类别": "LiCu_CE",
  "比较类型": "同测试换配方",
  "A": {
   "测试": "T01",
   "测试名": "LiCu Method-I 10圈CE",
   "配方": "F07",
   "配方名": "商用醚",
   "recipe": "R07",
   "是否对照": false,
   "配方文字": "1 M LiTFSI；DOL:DME = 1:1（体积比）",
   "表述编号": "ST2866",
   "证据句子": [
    "M0084",
    "M0085",
    "M0087"
   ],
   "标记": []
  },
  "B": {
   "测试": "T01",
   "测试名": "LiCu Method-I 10圈CE",
   "配方": "F02",
   "配方名": "1-LDH/LHCE",
   "recipe": "R02",
   "是否对照": false,
   "配方文字": "1 M LiFSI；DME:TTE = 1:4（体积比）",
   "表述编号": "ST2861",
   "证据句子": [
    "M0084",
    "M0085",
    "M0087"
   ],
   "标记": []
  },
  "组分变化": "加入 LiTFSI（1 M（每升溶剂的盐摩尔数））；加入 DOL（1 体积比）；去掉 LiFSI；去掉 TTE",
  "作者改动的组分": [
   "DOL",
   "LiFSI",
   "LiTFSI",
   "TTE"
  ],
  "特殊组分变化": [],
  "电解液相同但样品编号不同": false,
  "描述符": [
   {
    "描述符": "eo",
    "中文": "非氟醚氧",
    "组": "配位（醚氧）",
    "方向": "变高",
    "A": 2.0,
    "B": 0.5325,
    "被动": false
   },
   {
    "描述符": "eo_a",
    "中文": "α 氟化醚氧",
    "组": "氟化/稀释",
    "方向": "变低（变为 0）",
    "A": 0.0,
    "B": 0.7338,
    "被动": false
   },
   {
    "描述符": "fat",
    "中文": "溶剂 F 原子数",
    "组": "氟化/稀释",
    "方向": "变低（变为 0）",
    "A": 0.0,
    "B": 5.8701,
    "被动": false
   },
   {
    "描述符": "ring",
    "中文": "溶剂环数",
    "组": "溶剂骨架",
    "方向": "变高（从无到有）",
    "A": 0.5984,
    "B": 0.0,
    "被动": false
   },
   {
    "描述符": "rotb",
    "中文": "可旋转键数",
    "组": "溶剂骨架",
    "方向": "变低",
    "A": 1.2049,
    "B": 4.4675,
    "被动": false
   },
   {
    "描述符": "tpsa",
    "中文": "TPSA",
    "组": "其他（单独成组或数据少）",
    "方向": "变高",
    "A": 18.46,
    "B": 11.6874,
    "被动": false
   },
   {
    "描述符": "mw",
    "中文": "溶剂分子量",
    "组": "溶剂骨架",
    "方向": "变低",
    "A": 80.5223,
    "B": 194.2773,
    "被动": false
   },
   {
    "描述符": "ffrac",
    "中文": "含氟溶剂比例",
    "组": "氟化/稀释",
    "方向": "变低（变为 0）",
    "A": 0.0,
    "B": 0.7338,
    "被动": false
   },
   {
    "描述符": "lnsites",
    "中文": "每个 Li⁺ 的配位位点",
    "组": "配位（醚氧）",
    "方向": "变高",
    "A": 23.9809,
    "B": 3.8526,
    "被动": false
   },
   {
    "描述符": "dil",
    "中文": "稀释剂摩尔比例",
    "组": "氟化/稀释",
    "方向": "变低（变为 0）",
    "A": 0.0,
    "B": 0.7338,
    "被动": false
   },
   {
    "描述符": "anF",
    "中文": "阴离子 F（每升）",
    "组": "盐用量",
    "方向": "变高",
    "A": 6.0,
    "B": 2.0,
    "被动": false
   }
  ],
  "物性": [
   {
    "物性": "离子电导率",
    "方向": "变高",
    "A": 13.15,
    "B": 4.45,
    "单位": "mS cm−1",
    "温度": null
   },
   {
    "物性": "黏度",
    "方向": "变低",
    "A": 1.67,
    "B": 3.04,
    "单位": "mPa s",
    "温度": null
   },
   {
    "物性": "润湿性",
    "方向": "变高",
    "A": 38.5,
    "B": 23.7,
    "单位": "°",
    "温度": null
   }
  ],
  "条件": [
   {
    "条件": "温度",
    "方向": "相近",
    "A": 30.0,
    "B": 30.0
   },
   {
    "条件": "电流密度",
    "方向": "相近",
    "A": 1.0,
    "B": 1.0
   },
   {
    "条件": "沉积容量",
    "方向": "相近",
    "A": 1.0,
    "B": 1.0
   },
   {
    "条件": "测试方法",
    "方向": "相同",
    "A": 1.0,
    "B": 1.0
   }
  ],
  "条件含默认值": [],
  "性能": {
   "方向": "变低",
   "倍数": 7.4435,
   "倍数含义": "损失（100 − CE）之比",
   "好于参照": false,
   "值A": 91.44,
   "值B": 98.85,
   "指标A": "Li‖Cu CE",
   "指标B": "Li‖Cu CE"
  },
  "表述文字": "【P260｜Li‖Cu CE｜同测试换配方】实验样 商用醚（1 M LiTFSI；DOL:DME = 1:1（体积比），测试 T01）相对 实验样 1-LDH/LHCE（1 M LiFSI；DME:TTE = 1:4（体积比），测试 T01）｜组分变化：加入 LiTFSI（1 M（每升溶剂的盐摩尔数））；加入 DOL（1 体积比）；去掉 LiFSI；去掉 TTE｜描述符：非氟醚氧 变高；α 氟化醚氧 变低（变为 0）；溶剂 F 原子数 变低（变为 0）；溶剂环数 变高（从无到有）；可旋转键数 变低；TPSA 变高；溶剂分子量 变低；含氟溶剂比例 变低（变为 0）；每个 Li⁺ 的配位位点 变高；稀释剂摩尔比例 变低（变为 0）；阴离子 F（每升） 变高｜物性：离子电导率 变高；黏度 变低；润湿性 变高｜条件：相同｜性能：Li‖Cu CE 变低"
 },
 {
  "编号": "PC00898",
  "论文": "P260",
  "类别": "LiCu_CE",
  "比较类型": "配方和条件都变",
  "A": {
   "测试": "T01",
   "测试名": "LiCu Method-I 10圈CE",
   "配方": "F02",
   "配方名": "1-LDH/LHCE",
   "recipe": "R02",
   "是否对照": false,
   "配方文字": "1 M LiFSI；DME:TTE = 1:4（体积比）",
   "表述编号": "ST2861",
   "证据句子": [
    "M0084",
    "M0085",
    "M0087"
   ],
   "标记": []
  },
  "B": {
   "测试": "T02",
   "测试名": "LiCu Method-I 100圈",
   "配方": "F01",
   "配方名": "0.3-LDH/ULCE",
   "recipe": "R01",
   "是否对照": false,
   "配方文字": ".3 M LiFSI；DME:TTE = 1:15.7（体积比）",
   "表述编号": "ST2867",
   "证据句子": [
    "M0088",
    "M0281"
   ],
   "标记": [
    "局部高浓按作者用语"
   ]
  },
  "组分变化": "LiFSI .3 M（每升溶剂的盐摩尔数） → 1 M（每升溶剂的盐摩尔数）；TTE 15.7 体积比 → 4 体积比",
  "作者改动的组分": [
   "LiFSI",
   "TTE"
  ],
  "特殊组分变化": [],
  "电解液相同但样品编号不同": false,
  "描述符": [
   {
    "描述符": "eo",
    "中文": "非氟醚氧",
    "组": "配位（醚氧）",
    "方向": "变高",
    "A": 0.5325,
    "B": 0.1198,
    "被动": false
   },
   {
    "描述符": "eo_a",
    "中文": "α 氟化醚氧",
    "组": "氟化/稀释",
    "方向": "变低",
    "A": 0.7338,
    "B": 0.9401,
    "被动": false
   },
   {
    "描述符": "fat",
    "中文": "溶剂 F 原子数",
    "组": "氟化/稀释",
    "方向": "变低",
    "A": 5.8701,
    "B": 7.521,
    "被动": false
   },
   {
    "描述符": "rotb",
    "中文": "可旋转键数",
    "组": "溶剂骨架",
    "方向": "变低",
    "A": 4.4675,
    "B": 4.8802,
    "被动": false
   },
   {
    "描述符": "tpsa",
    "中文": "TPSA",
    "组": "其他（单独成组或数据少）",
    "方向": "变高",
    "A": 11.6874,
    "B": 9.7827,
    "被动": false
   },
   {
    "描述符": "mw",
    "中文": "溶剂分子量",
    "组": "溶剂骨架",
    "方向": "变低",
    "A": 194.2773,
    "B": 223.5701,
    "被动": false
   },
   {
    "描述符": "ffrac",
    "中文": "含氟溶剂比例",
    "组": "氟化/稀释",
    "方向": "变低",
    "A": 0.7338,
    "B": 0.9401,
    "被动": false
   },
   {
    "描述符": "dil",
    "中文": "稀释剂摩尔比例",
    "组": "氟化/稀释",
    "方向": "变低",
    "A": 0.7338,
    "B": 0.9154,
    "被动": false
   }
  ],
  "物性": [
   {
    "物性": "离子电导率",
    "方向": "变高",
    "A": 4.45,
    "B": 0.85,
    "单位": "mS cm−1",
    "温度": null
   },
   {
    "物性": "黏度",
    "方向": "变高",
    "A": 3.04,
    "B": 1.68,
    "单位": "mPa s",
    "温度": null
   },
   {
    "物性": "润湿性",
    "方向": "变高",
    "A": 23.7,
    "B": 20.8,
    "单位": "°",
    "温度": null
   },
   {
    "物性": "其他（未归类）",
    "方向": "相近",
    "A": 6.4,
    "B": 6.3,
    "单位": "",
    "温度": null
   },
   {
    "物性": "Li⁺溶剂化结构",
    "方向": "相近",
    "A": 6.6,
    "B": 6.5,
    "单位": "%",
    "温度": null
   }
  ],
  "条件": [
   {
    "条件": "温度",
    "方向": "相近",
    "A": 30.0,
    "B": 30.0
   },
   {
    "条件": "电流密度",
    "方向": "相近",
    "A": 1.0,
    "B": 1.0
   },
   {
    "条件": "沉积容量",
    "方向": "相近",
    "A": 1.0,
    "B": 1.0
   },
   {
    "条件": "测试方法",
    "方向": "相同",
    "A": 1.0,
    "B": 1.0
   }
  ],
  "条件含默认值": [],
  "性能": {
   "方向": "变低",
   "倍数": 2.3469,
   "倍数含义": "损失（100 − CE）之比",
   "好于参照": false,
   "值A": 98.85,
   "值B": 99.51,
   "指标A": "Li‖Cu CE",
   "指标B": "Li‖Cu CE"
  },
  "表述文字": "【P260｜Li‖Cu CE｜配方和条件都变】实验样 1-LDH/LHCE（1 M LiFSI；DME:TTE = 1:4（体积比），测试 T01）相对 实验样 0.3-LDH/ULCE（.3 M LiFSI；DME:TTE = 1:15.7（体积比），测试 T02）｜组分变化：LiFSI .3 M（每升溶剂的盐摩尔数） → 1 M（每升溶剂的盐摩尔数）；TTE 15.7 体积比 → 4 体积比｜描述符：非氟醚氧 变高；α 氟化醚氧 变低；溶剂 F 原子数 变低；可旋转键数 变低；TPSA 变高；溶剂分子量 变低；含氟溶剂比例 变低；稀释剂摩尔比例 变低｜物性：离子电导率 变高；黏度 变高；润湿性 变高；其他（未归类） 相近；Li⁺溶剂化结构 相近｜条件：相同｜性能：Li‖Cu CE 变低"
 },
 {
  "编号": "PC00899",
  "论文": "P260",
  "类别": "LiCu_CE",
  "比较类型": "同测试换配方",
  "A": {
   "测试": "T01",
   "测试名": "LiCu Method-I 10圈CE",
   "配方": "F04",
   "配方名": "1-LD",
   "recipe": "R04",
   "是否对照": false,
   "配方文字": "1 M LiFSI；DME（未报告 体积份）",
   "表述编号": "ST2863",
   "证据句子": [
    "M0084",
    "M0085",
    "M0087"
   ],
   "标记": [
    "溶剂比例默认"
   ]
  },
  "B": {
   "测试": "T01",
   "测试名": "LiCu Method-I 10圈CE",
   "配方": "F03",
   "配方名": "5-LD/HCE",
   "recipe": "R03",
   "是否对照": true,
   "配方文字": "5 M LiFSI；DME（未报告 体积份）",
   "表述编号": "ST2862",
   "证据句子": [
    "M0084",
    "M0085",
    "M0087"
   ],
   "标记": [
    "溶剂比例默认"
   ]
  },
  "组分变化": "LiFSI 5 M（每升溶剂的盐摩尔数） → 1 M（每升溶剂的盐摩尔数）",
  "作者改动的组分": [
   "LiFSI"
  ],
  "特殊组分变化": [],
  "电解液相同但样品编号不同": false,
  "描述符": [
   {
    "描述符": "lnsites",
    "中文": "每个 Li⁺ 的配位位点",
    "组": "配位（醚氧）",
    "方向": "变高",
    "A": 19.2628,
    "B": 3.8526,
    "被动": false
   },
   {
    "描述符": "li",
    "中文": "Li⁺ 总浓度",
    "组": "盐用量",
    "方向": "变低",
    "A": 1.0,
    "B": 5.0,
    "被动": false
   },
   {
    "描述符": "salt",
    "中文": "主盐浓度",
    "组": "盐用量",
    "方向": "变低",
    "A": 1.0,
    "B": 5.0,
    "被动": false
   },
   {
    "描述符": "anF",
    "中文": "阴离子 F（每升）",
    "组": "盐用量",
    "方向": "变低",
    "A": 2.0,
    "B": 10.0,
    "被动": false
   },
   {
    "描述符": "anSO2",
    "中文": "阴离子磺酰（每升）",
    "组": "盐用量",
    "方向": "变低",
    "A": 2.0,
    "B": 10.0,
    "被动": false
   }
  ],
  "物性": [
   {
    "物性": "离子电导率",
    "方向": "变高",
    "A": 17.14,
    "B": 7.3,
    "单位": "mS cm−1",
    "温度": null
   },
   {
    "物性": "黏度",
    "方向": "变低",
    "A": 1.39,
    "B": 29.86,
    "单位": "mPa s",
    "温度": null
   },
   {
    "物性": "润湿性",
    "方向": "变低",
    "A": 30.6,
    "B": 68.6,
    "单位": "°",
    "温度": null
   },
   {
    "物性": "Li⁺溶剂化结构",
    "方向": "变高",
    "A": 61.4,
    "B": 11.4,
    "单位": "%",
    "温度": null
   }
  ],
  "条件": [
   {
    "条件": "温度",
    "方向": "相近",
    "A": 30.0,
    "B": 30.0
   },
   {
    "条件": "电流密度",
    "方向": "相近",
    "A": 1.0,
    "B": 1.0
   },
   {
    "条件": "沉积容量",
    "方向": "相近",
    "A": 1.0,
    "B": 1.0
   },
   {
    "条件": "测试方法",
    "方向": "相同",
    "A": 1.0,
    "B": 1.0
   }
  ],
  "条件含默认值": [
   "溶剂比例默认"
  ],
  "性能": {
   "方向": "变低",
   "倍数": 1.25,
   "倍数含义": "损失（100 − CE）之比",
   "好于参照": false,
   "值A": 97.5,
   "值B": 98.0,
   "指标A": "Li‖Cu CE",
   "指标B": "Li‖Cu CE"
  },
  "表述文字": "【P260｜Li‖Cu CE｜同测试换配方】实验样 1-LD（1 M LiFSI；DME（未报告 体积份），测试 T01）相对 对比样 5-LD/HCE（5 M LiFSI；DME（未报告 体积份），测试 T01）｜组分变化：LiFSI 5 M（每升溶剂的盐摩尔数） → 1 M（每升溶剂的盐摩尔数）｜描述符：每个 Li⁺ 的配位位点 变高；Li⁺ 总浓度 变低；主盐浓度 变低；阴离子 F（每升） 变低；阴离子磺酰（每升） 变低｜物性：离子电导率 变高；黏度 变低；润湿性 变低；Li⁺溶剂化结构 变高｜条件：相同（含默认值：溶剂比例默认）｜性能：Li‖Cu CE 变低"
 },
 {
  "编号": "PC00900",
  "论文": "P260",
  "类别": "LiCu_CE",
  "比较类型": "同测试换配方",
  "A": {
   "测试": "T01",
   "测试名": "LiCu Method-I 10圈CE",
   "配方": "F05",
   "配方名": "0.3-LD",
   "recipe": "R05",
   "是否对照": false,
   "配方文字": ".3 M LiFSI；DME（未报告 体积份）",
   "表述编号": "ST2864",
   "证据句子": [
    "M0084",
    "M0085",
    "M0087"
   ],
   "标记": [
    "溶剂比例默认"
   ]
  },
  "B": {
   "测试": "T01",
   "测试名": "LiCu Method-I 10圈CE",
   "配方": "F03",
   "配方名": "5-LD/HCE",
   "recipe": "R03",
   "是否对照": true,
   "配方文字": "5 M LiFSI；DME（未报告 体积份）",
   "表述编号": "ST2862",
   "证据句子": [
    "M0084",
    "M0085",
    "M0087"
   ],
   "标记": [
    "溶剂比例默认"
   ]
  },
  "组分变化": "LiFSI 5 M（每升溶剂的盐摩尔数） → .3 M（每升溶剂的盐摩尔数）",
  "作者改动的组分": [
   "LiFSI"
  ],
  "特殊组分变化": [],
  "电解液相同但样品编号不同": false,
  "描述符": [],
  "物性": [
   {
    "物性": "离子电导率",
    "方向": "变低",
    "A": 6.19,
    "B": 7.3,
    "单位": "mS cm−1",
    "温度": null
   },
   {
    "物性": "黏度",
    "方向": "变低",
    "A": 0.6,
    "B": 29.86,
    "单位": "mPa s",
    "温度": null
   },
   {
    "物性": "润湿性",
    "方向": "变低",
    "A": 20.8,
    "B": 68.6,
    "单位": "°",
    "温度": null
   },
   {
    "物性": "Li⁺溶剂化结构",
    "方向": "变高",
    "A": 76.3,
    "B": 11.4,
    "单位": "%",
    "温度": null
   }
  ],
  "条件": [
   {
    "条件": "温度",
    "方向": "相近",
    "A": 30.0,
    "B": 30.0
   },
   {
    "条件": "电流密度",
    "方向": "相近",
    "A": 1.0,
    "B": 1.0
   },
   {
    "条件": "沉积容量",
    "方向": "相近",
    "A": 1.0,
    "B": 1.0
   },
   {
    "条件": "测试方法",
    "方向": "相同",
    "A": 1.0,
    "B": 1.0
   }
  ],
  "条件含默认值": [
   "溶剂比例默认"
  ],
  "性能": {
   "方向": "变低",
   "倍数": 1.765,
   "倍数含义": "损失（100 − CE）之比",
   "好于参照": false,
   "值A": 96.47,
   "值B": 98.0,
   "指标A": "Li‖Cu CE",
   "指标B": "Li‖Cu CE"
  },
  "表述文字": "【P260｜Li‖Cu CE｜同测试换配方】实验样 0.3-LD（.3 M LiFSI；DME（未报告 体积份），测试 T01）相对 对比样 5-LD/HCE（5 M LiFSI；DME（未报告 体积份），测试 T01）｜组分变化：LiFSI 5 M（每升溶剂的盐摩尔数） → .3 M（每升溶剂的盐摩尔数）｜描述符：无变化｜物性：离子电导率 变低；黏度 变低；润湿性 变低；Li⁺溶剂化结构 变高｜条件：相同（含默认值：溶剂比例默认）｜性能：Li‖Cu CE 变低"
 },
 {
  "编号": "PC00901",
  "论文": "P260",
  "类别": "LiCu_CE",
  "比较类型": "同测试换配方",
  "A": {
   "测试": "T01",
   "测试名": "LiCu Method-I 10圈CE",
   "配方": "F06",
   "配方名": "商用碳酸酯",
   "recipe": "R06",
   "是否对照": false,
   "配方文字": "1 M LiPF6；EC:DEC = 1:1（体积比）",
   "表述编号": "ST2865",
   "证据句子": [
    "M0084",
    "M0085",
    "M0087"
   ],
   "标记": []
  },
  "B": {
   "测试": "T01",
   "测试名": "LiCu Method-I 10圈CE",
   "配方": "F03",
   "配方名": "5-LD/HCE",
   "recipe": "R03",
   "是否对照": true,
   "配方文字": "5 M LiFSI；DME（未报告 体积份）",
   "表述编号": "ST2862",
   "证据句子": [
    "M0084",
    "M0085",
    "M0087"
   ],
   "标记": [
    "溶剂比例默认"
   ]
  },
  "组分变化": "加入 LiPF6（1 M（每升溶剂的盐摩尔数））；加入 EC（1 体积比）；加入 DEC（1 体积比）；去掉 LiFSI；去掉 DME",
  "作者改动的组分": [
   "DEC",
   "DME",
   "EC",
   "LiFSI",
   "LiPF6"
  ],
  "特殊组分变化": [],
  "电解液相同但样品编号不同": false,
  "描述符": [
   {
    "描述符": "eo",
    "中文": "非氟醚氧",
    "组": "配位（醚氧）",
    "方向": "变低（变为 0）",
    "A": 0.0,
    "B": 2.0,
    "被动": false
   },
   {
    "描述符": "carbonate",
    "中文": "碳酸酯",
    "组": "羰基/碳酸酯",
    "方向": "变高（从无到有）",
    "A": 1.0,
    "B": 0.0,
    "被动": false
   },
   {
    "描述符": "ring",
    "中文": "溶剂环数",
    "组": "溶剂骨架",
    "方向": "变高（从无到有）",
    "A": 0.6451,
    "B": 0.0,
    "被动": false
   },
   {
    "描述符": "rotb",
    "中文": "可旋转键数",
    "组": "溶剂骨架",
    "方向": "变低",
    "A": 0.7098,
    "B": 3.0,
    "被动": false
   },
   {
    "描述符": "tpsa",
    "中文": "TPSA",
    "组": "其他（单独成组或数据少）",
    "方向": "变高",
    "A": 35.53,
    "B": 18.46,
    "被动": false
   },
   {
    "描述符": "mw",
    "中文": "溶剂分子量",
    "组": "溶剂骨架",
    "方向": "变高",
    "A": 98.7339,
    "B": 90.122,
    "被动": false
   },
   {
    "描述符": "lnsites",
    "中文": "每个 Li⁺ 的配位位点",
    "组": "配位（醚氧）",
    "方向": "变高",
    "A": 11.6303,
    "B": 3.8526,
    "被动": false
   },
   {
    "描述符": "li",
    "中文": "Li⁺ 总浓度",
    "组": "盐用量",
    "方向": "变低",
    "A": 1.0,
    "B": 5.0,
    "被动": false
   },
   {
    "描述符": "salt",
    "中文": "主盐浓度",
    "组": "盐用量",
    "方向": "变低",
    "A": 1.0,
    "B": 5.0,
    "被动": false
   },
   {
    "描述符": "anF",
    "中文": "阴离子 F（每升）",
    "组": "盐用量",
    "方向": "变低",
    "A": 6.0,
    "B": 10.0,
    "被动": false
   },
   {
    "描述符": "anSO2",
    "中文": "阴离子磺酰（每升）",
    "组": "盐用量",
    "方向": "变低（变为 0）",
    "A": 0.0,
    "B": 10.0,
    "被动": false
   }
  ],
  "物性": [
   {
    "物性": "离子电导率",
    "方向": "变高",
    "A": 8.45,
    "B": 7.3,
    "单位": "mS cm−1",
    "温度": null
   },
   {
    "物性": "黏度",
    "方向": "变低",
    "A": 3.91,
    "B": 29.86,
    "单位": "mPa s",
    "温度": null
   },
   {
    "物性": "润湿性",
    "方向": "变低",
    "A": 43.9,
    "B": 68.6,
    "单位": "°",
    "温度": null
   }
  ],
  "条件": [
   {
    "条件": "温度",
    "方向": "相近",
    "A": 30.0,
    "B": 30.0
   },
   {
    "条件": "电流密度",
    "方向": "相近",
    "A": 1.0,
    "B": 1.0
   },
   {
    "条件": "沉积容量",
    "方向": "相近",
    "A": 1.0,
    "B": 1.0
   },
   {
    "条件": "测试方法",
    "方向": "相同",
    "A": 1.0,
    "B": 1.0
   }
  ],
  "条件含默认值": [
   "溶剂比例默认"
  ],
  "性能": {
   "方向": "变低",
   "倍数": 2.215,
   "倍数含义": "损失（100 − CE）之比",
   "好于参照": false,
   "值A": 95.57,
   "值B": 98.0,
   "指标A": "Li‖Cu CE",
   "指标B": "Li‖Cu CE"
  },
  "表述文字": "【P260｜Li‖Cu CE｜同测试换配方】实验样 商用碳酸酯（1 M LiPF6；EC:DEC = 1:1（体积比），测试 T01）相对 对比样 5-LD/HCE（5 M LiFSI；DME（未报告 体积份），测试 T01）｜组分变化：加入 LiPF6（1 M（每升溶剂的盐摩尔数））；加入 EC（1 体积比）；加入 DEC（1 体积比）；去掉 LiFSI；去掉 DME｜描述符：非氟醚氧 变低（变为 0）；碳酸酯 变高（从无到有）；溶剂环数 变高（从无到有）；可旋转键数 变低；TPSA 变高；溶剂分子量 变高；每个 Li⁺ 的配位位点 变高；Li⁺ 总浓度 变低；主盐浓度 变低；阴离子 F（每升） 变低；阴离子磺酰（每升） 变低（变为 0）｜物性：离子电导率 变高；黏度 变低；润湿性 变低｜条件：相同（含默认值：溶剂比例默认）｜性能：Li‖Cu CE 变低"
 },
 {
  "编号": "PC00902",
  "论文": "P260",
  "类别": "LiCu_CE",
  "比较类型": "同测试换配方",
  "A": {
   "测试": "T01",
   "测试名": "LiCu Method-I 10圈CE",
   "配方": "F07",
   "配方名": "商用醚",
   "recipe": "R07",
   "是否对照": false,
   "配方文字": "1 M LiTFSI；DOL:DME = 1:1（体积比）",
   "表述编号": "ST2866",
   "证据句子": [
    "M0084",
    "M0085",
    "M0087"
   ],
   "标记": []
  },
  "B": {
   "测试": "T01",
   "测试名": "LiCu Method-I 10圈CE",
   "配方": "F03",
   "配方名": "5-LD/HCE",
   "recipe": "R03",
   "是否对照": true,
   "配方文字": "5 M LiFSI；DME（未报告 体积份）",
   "表述编号": "ST2862",
   "证据句子": [
    "M0084",
    "M0085",
    "M0087"
   ],
   "标记": [
    "溶剂比例默认"
   ]
  },
  "组分变化": "加入 LiTFSI（1 M（每升溶剂的盐摩尔数））；加入 DOL（1 体积比）；DME 未报告 → 1 体积比；去掉 LiFSI",
  "作者改动的组分": [
   "DME",
   "DOL",
   "LiFSI",
   "LiTFSI"
  ],
  "特殊组分变化": [],
  "电解液相同但样品编号不同": false,
  "描述符": [
   {
    "描述符": "ring",
    "中文": "溶剂环数",
    "组": "溶剂骨架",
    "方向": "变高（从无到有）",
    "A": 0.5984,
    "B": 0.0,
    "被动": false
   },
   {
    "描述符": "rotb",
    "中文": "可旋转键数",
    "组": "溶剂骨架",
    "方向": "变低",
    "A": 1.2049,
    "B": 3.0,
    "被动": false
   },
   {
    "描述符": "mw",
    "中文": "溶剂分子量",
    "组": "溶剂骨架",
    "方向": "变低",
    "A": 80.5223,
    "B": 90.122,
    "被动": false
   },
   {
    "描述符": "lnsites",
    "中文": "每个 Li⁺ 的配位位点",
    "组": "配位（醚氧）",
    "方向": "变高",
    "A": 23.9809,
    "B": 3.8526,
    "被动": false
   },
   {
    "描述符": "li",
    "中文": "Li⁺ 总浓度",
    "组": "盐用量",
    "方向": "变低",
    "A": 1.0,
    "B": 5.0,
    "被动": false
   },
   {
    "描述符": "salt",
    "中文": "主盐浓度",
    "组": "盐用量",
    "方向": "变低",
    "A": 1.0,
    "B": 5.0,
    "被动": false
   },
   {
    "描述符": "anF",
    "中文": "阴离子 F（每升）",
    "组": "盐用量",
    "方向": "变低",
    "A": 6.0,
    "B": 10.0,
    "被动": false
   },
   {
    "描述符": "anSO2",
    "中文": "阴离子磺酰（每升）",
    "组": "盐用量",
    "方向": "变低",
    "A": 2.0,
    "B": 10.0,
    "被动": false
   }
  ],
  "物性": [
   {
    "物性": "离子电导率",
    "方向": "变高",
    "A": 13.15,
    "B": 7.3,
    "单位": "mS cm−1",
    "温度": null
   },
   {
    "物性": "黏度",
    "方向": "变低",
    "A": 1.67,
    "B": 29.86,
    "单位": "mPa s",
    "温度": null
   },
   {
    "物性": "润湿性",
    "方向": "变低",
    "A": 38.5,
    "B": 68.6,
    "单位": "°",
    "温度": null
   }
  ],
  "条件": [
   {
    "条件": "温度",
    "方向": "相近",
    "A": 30.0,
    "B": 30.0
   },
   {
    "条件": "电流密度",
    "方向": "相近",
    "A": 1.0,
    "B": 1.0
   },
   {
    "条件": "沉积容量",
    "方向": "相近",
    "A": 1.0,
    "B": 1.0
   },
   {
    "条件": "测试方法",
    "方向": "相同",
    "A": 1.0,
    "B": 1.0
   }
  ],
  "条件含默认值": [
   "溶剂比例默认"
  ],
  "性能": {
   "方向": "变低",
   "倍数": 4.28,
   "倍数含义": "损失（100 − CE）之比",
   "好于参照": false,
   "值A": 91.44,
   "值B": 98.0,
   "指标A": "Li‖Cu CE",
   "指标B": "Li‖Cu CE"
  },
  "表述文字": "【P260｜Li‖Cu CE｜同测试换配方】实验样 商用醚（1 M LiTFSI；DOL:DME = 1:1（体积比），测试 T01）相对 对比样 5-LD/HCE（5 M LiFSI；DME（未报告 体积份），测试 T01）｜组分变化：加入 LiTFSI（1 M（每升溶剂的盐摩尔数））；加入 DOL（1 体积比）；DME 未报告 → 1 体积比；去掉 LiFSI｜描述符：溶剂环数 变高（从无到有）；可旋转键数 变低；溶剂分子量 变低；每个 Li⁺ 的配位位点 变高；Li⁺ 总浓度 变低；主盐浓度 变低；阴离子 F（每升） 变低；阴离子磺酰（每升） 变低｜物性：离子电导率 变高；黏度 变低；润湿性 变低｜条件：相同（含默认值：溶剂比例默认）｜性能：Li‖Cu CE 变低"
 },
 {
  "编号": "PC00903",
  "论文": "P260",
  "类别": "LiCu_CE",
  "比较类型": "配方和条件都变",
  "A": {
   "测试": "T02",
   "测试名": "LiCu Method-I 100圈",
   "配方": "F01",
   "配方名": "0.3-LDH/ULCE",
   "recipe": "R01",
   "是否对照": false,
   "配方文字": ".3 M LiFSI；DME:TTE = 1:15.7（体积比）",
   "表述编号": "ST2867",
   "证据句子": [
    "M0088",
    "M0281"
   ],
   "标记": [
    "局部高浓按作者用语"
   ]
  },
  "B": {
   "测试": "T01",
   "测试名": "LiCu Method-I 10圈CE",
   "配方": "F03",
   "配方名": "5-LD/HCE",
   "recipe": "R03",
   "是否对照": true,
   "配方文字": "5 M LiFSI；DME（未报告 体积份）",
   "表述编号": "ST2862",
   "证据句子": [
    "M0084",
    "M0085",
    "M0087"
   ],
   "标记": [
    "溶剂比例默认"
   ]
  },
  "组分变化": "LiFSI 5 M（每升溶剂的盐摩尔数） → .3 M（每升溶剂的盐摩尔数）；DME 未报告 → 1 体积比；加入 TTE（15.7 体积比）",
  "作者改动的组分": [
   "DME",
   "LiFSI",
   "TTE"
  ],
  "特殊组分变化": [],
  "电解液相同但样品编号不同": false,
  "描述符": [
   {
    "描述符": "eo",
    "中文": "非氟醚氧",
    "组": "配位（醚氧）",
    "方向": "变低",
    "A": 0.1198,
    "B": 2.0,
    "被动": false
   },
   {
    "描述符": "eo_a",
    "中文": "α 氟化醚氧",
    "组": "氟化/稀释",
    "方向": "变高（从无到有）",
    "A": 0.9401,
    "B": 0.0,
    "被动": false
   },
   {
    "描述符": "fat",
    "中文": "溶剂 F 原子数",
    "组": "氟化/稀释",
    "方向": "变高（从无到有）",
    "A": 7.521,
    "B": 0.0,
    "被动": false
   },
   {
    "描述符": "rotb",
    "中文": "可旋转键数",
    "组": "溶剂骨架",
    "方向": "变高",
    "A": 4.8802,
    "B": 3.0,
    "被动": false
   },
   {
    "描述符": "tpsa",
    "中文": "TPSA",
    "组": "其他（单独成组或数据少）",
    "方向": "变低",
    "A": 9.7827,
    "B": 18.46,
    "被动": false
   },
   {
    "描述符": "mw",
    "中文": "溶剂分子量",
    "组": "溶剂骨架",
    "方向": "变高",
    "A": 223.5701,
    "B": 90.122,
    "被动": false
   },
   {
    "描述符": "ffrac",
    "中文": "含氟溶剂比例",
    "组": "氟化/稀释",
    "方向": "变高（从无到有）",
    "A": 0.9401,
    "B": 0.0,
    "被动": false
   },
   {
    "描述符": "dil",
    "中文": "稀释剂摩尔比例",
    "组": "氟化/稀释",
    "方向": "变高（从无到有）",
    "A": 0.9154,
    "B": 0.0,
    "被动": false
   }
  ],
  "物性": [
   {
    "物性": "离子电导率",
    "方向": "变低",
    "A": 0.85,
    "B": 7.3,
    "单位": "mS cm−1",
    "温度": null
   },
   {
    "物性": "黏度",
    "方向": "变低",
    "A": 1.68,
    "B": 29.86,
    "单位": "mPa s",
    "温度": null
   },
   {
    "物性": "润湿性",
    "方向": "变低",
    "A": 20.8,
    "B": 68.6,
    "单位": "°",
    "温度": null
   },
   {
    "物性": "Li⁺溶剂化结构",
    "方向": "变低",
    "A": 6.5,
    "B": 11.4,
    "单位": "%",
    "温度": null
   }
  ],
  "条件": [
   {
    "条件": "温度",
    "方向": "相近",
    "A": 30.0,
    "B": 30.0
   },
   {
    "条件": "电流密度",
    "方向": "相近",
    "A": 1.0,
    "B": 1.0
   },
   {
    "条件": "沉积容量",
    "方向": "相近",
    "A": 1.0,
    "B": 1.0
   },
   {
    "条件": "测试方法",
    "方向": "相同",
    "A": 1.0,
    "B": 1.0
   }
  ],
  "条件含默认值": [
   "溶剂比例默认"
  ],
  "性能": {
   "方向": "变高",
   "倍数": 0.245,
   "倍数含义": "损失（100 − CE）之比",
   "好于参照": true,
   "值A": 99.51,
   "值B": 98.0,
   "指标A": "Li‖Cu CE",
   "指标B": "Li‖Cu CE"
  },
  "表述文字": "【P260｜Li‖Cu CE｜配方和条件都变】实验样 0.3-LDH/ULCE（.3 M LiFSI；DME:TTE = 1:15.7（体积比），测试 T02）相对 对比样 5-LD/HCE（5 M LiFSI；DME（未报告 体积份），测试 T01）｜组分变化：LiFSI 5 M（每升溶剂的盐摩尔数） → .3 M（每升溶剂的盐摩尔数）；DME 未报告 → 1 体积比；加入 TTE（15.7 体积比）｜描述符：非氟醚氧 变低；α 氟化醚氧 变高（从无到有）；溶剂 F 原子数 变高（从无到有）；可旋转键数 变高；TPSA 变低；溶剂分子量 变高；含氟溶剂比例 变高（从无到有）；稀释剂摩尔比例 变高（从无到有）｜物性：离子电导率 变低；黏度 变低；润湿性 变低；Li⁺溶剂化结构 变低｜条件：相同（含默认值：溶剂比例默认）｜性能：Li‖Cu CE 变高"
 },
 {
  "编号": "PC00904",
  "论文": "P260",
  "类别": "LiCu_CE",
  "比较类型": "同测试换配方",
  "A": {
   "测试": "T01",
   "测试名": "LiCu Method-I 10圈CE",
   "配方": "F05",
   "配方名": "0.3-LD",
   "recipe": "R05",
   "是否对照": false,
   "配方文字": ".3 M LiFSI；DME（未报告 体积份）",
   "表述编号": "ST2864",
   "证据句子": [
    "M0084",
    "M0085",
    "M0087"
   ],
   "标记": [
    "溶剂比例默认"
   ]
  },
  "B": {
   "测试": "T01",
   "测试名": "LiCu Method-I 10圈CE",
   "配方": "F04",
   "配方名": "1-LD",
   "recipe": "R04",
   "是否对照": false,
   "配方文字": "1 M LiFSI；DME（未报告 体积份）",
   "表述编号": "ST2863",
   "证据句子": [
    "M0084",
    "M0085",
    "M0087"
   ],
   "标记": [
    "溶剂比例默认"
   ]
  },
  "组分变化": "LiFSI 1 M（每升溶剂的盐摩尔数） → .3 M（每升溶剂的盐摩尔数）",
  "作者改动的组分": [
   "LiFSI"
  ],
  "特殊组分变化": [],
  "电解液相同但样品编号不同": false,
  "描述符": [],
  "物性": [
   {
    "物性": "离子电导率",
    "方向": "变低",
    "A": 6.19,
    "B": 17.14,
    "单位": "mS cm−1",
    "温度": null
   },
   {
    "物性": "黏度",
    "方向": "变低",
    "A": 0.6,
    "B": 1.39,
    "单位": "mPa s",
    "温度": null
   },
   {
    "物性": "润湿性",
    "方向": "变低",
    "A": 20.8,
    "B": 30.6,
    "单位": "°",
    "温度": null
   },
   {
    "物性": "Li⁺溶剂化结构",
    "方向": "变高",
    "A": 76.3,
    "B": 61.4,
    "单位": "%",
    "温度": null
   }
  ],
  "条件": [
   {
    "条件": "温度",
    "方向": "相近",
    "A": 30.0,
    "B": 30.0
   },
   {
    "条件": "电流密度",
    "方向": "相近",
    "A": 1.0,
    "B": 1.0
   },
   {
    "条件": "沉积容量",
    "方向": "相近",
    "A": 1.0,
    "B": 1.0
   },
   {
    "条件": "测试方法",
    "方向": "相同",
    "A": 1.0,
    "B": 1.0
   }
  ],
  "条件含默认值": [
   "溶剂比例默认"
  ],
  "性能": {
   "方向": "变低",
   "倍数": 1.412,
   "倍数含义": "损失（100 − CE）之比",
   "好于参照": false,
   "值A": 96.47,
   "值B": 97.5,
   "指标A": "Li‖Cu CE",
   "指标B": "Li‖Cu CE"
  },
  "表述文字": "【P260｜Li‖Cu CE｜同测试换配方】实验样 0.3-LD（.3 M LiFSI；DME（未报告 体积份），测试 T01）相对 实验样 1-LD（1 M LiFSI；DME（未报告 体积份），测试 T01）｜组分变化：LiFSI 1 M（每升溶剂的盐摩尔数） → .3 M（每升溶剂的盐摩尔数）｜描述符：无变化｜物性：离子电导率 变低；黏度 变低；润湿性 变低；Li⁺溶剂化结构 变高｜条件：相同（含默认值：溶剂比例默认）｜性能：Li‖Cu CE 变低"
 },
 {
  "编号": "PC00905",
  "论文": "P260",
  "类别": "LiCu_CE",
  "比较类型": "同测试换配方",
  "A": {
   "测试": "T01",
   "测试名": "LiCu Method-I 10圈CE",
   "配方": "F06",
   "配方名": "商用碳酸酯",
   "recipe": "R06",
   "是否对照": false,
   "配方文字": "1 M LiPF6；EC:DEC = 1:1（体积比）",
   "表述编号": "ST2865",
   "证据句子": [
    "M0084",
    "M0085",
    "M0087"
   ],
   "标记": []
  },
  "B": {
   "测试": "T01",
   "测试名": "LiCu Method-I 10圈CE",
   "配方": "F04",
   "配方名": "1-LD",
   "recipe": "R04",
   "是否对照": false,
   "配方文字": "1 M LiFSI；DME（未报告 体积份）",
   "表述编号": "ST2863",
   "证据句子": [
    "M0084",
    "M0085",
    "M0087"
   ],
   "标记": [
    "溶剂比例默认"
   ]
  },
  "组分变化": "加入 LiPF6（1 M（每升溶剂的盐摩尔数））；加入 EC（1 体积比）；加入 DEC（1 体积比）；去掉 LiFSI；去掉 DME",
  "作者改动的组分": [
   "DEC",
   "DME",
   "EC",
   "LiFSI",
   "LiPF6"
  ],
  "特殊组分变化": [],
  "电解液相同但样品编号不同": false,
  "描述符": [
   {
    "描述符": "eo",
    "中文": "非氟醚氧",
    "组": "配位（醚氧）",
    "方向": "变低（变为 0）",
    "A": 0.0,
    "B": 2.0,
    "被动": false
   },
   {
    "描述符": "carbonate",
    "中文": "碳酸酯",
    "组": "羰基/碳酸酯",
    "方向": "变高（从无到有）",
    "A": 1.0,
    "B": 0.0,
    "被动": false
   },
   {
    "描述符": "ring",
    "中文": "溶剂环数",
    "组": "溶剂骨架",
    "方向": "变高（从无到有）",
    "A": 0.6451,
    "B": 0.0,
    "被动": false
   },
   {
    "描述符": "rotb",
    "中文": "可旋转键数",
    "组": "溶剂骨架",
    "方向": "变低",
    "A": 0.7098,
    "B": 3.0,
    "被动": false
   },
   {
    "描述符": "tpsa",
    "中文": "TPSA",
    "组": "其他（单独成组或数据少）",
    "方向": "变高",
    "A": 35.53,
    "B": 18.46,
    "被动": false
   },
   {
    "描述符": "mw",
    "中文": "溶剂分子量",
    "组": "溶剂骨架",
    "方向": "变高",
    "A": 98.7339,
    "B": 90.122,
    "被动": false
   },
   {
    "描述符": "lnsites",
    "中文": "每个 Li⁺ 的配位位点",
    "组": "配位（醚氧）",
    "方向": "变低",
    "A": 11.6303,
    "B": 19.2628,
    "被动": false
   },
   {
    "描述符": "anF",
    "中文": "阴离子 F（每升）",
    "组": "盐用量",
    "方向": "变高",
    "A": 6.0,
    "B": 2.0,
    "被动": false
   },
   {
    "描述符": "anSO2",
    "中文": "阴离子磺酰（每升）",
    "组": "盐用量",
    "方向": "变低（变为 0）",
    "A": 0.0,
    "B": 2.0,
    "被动": false
   }
  ],
  "物性": [
   {
    "物性": "离子电导率",
    "方向": "变低",
    "A": 8.45,
    "B": 17.14,
    "单位": "mS cm−1",
    "温度": null
   },
   {
    "物性": "黏度",
    "方向": "变高",
    "A": 3.91,
    "B": 1.39,
    "单位": "mPa s",
    "温度": null
   },
   {
    "物性": "润湿性",
    "方向": "变高",
    "A": 43.9,
    "B": 30.6,
    "单位": "°",
    "温度": null
   }
  ],
  "条件": [
   {
    "条件": "温度",
    "方向": "相近",
    "A": 30.0,
    "B": 30.0
   },
   {
    "条件": "电流密度",
    "方向": "相近",
    "A": 1.0,
    "B": 1.0
   },
   {
    "条件": "沉积容量",
    "方向": "相近",
    "A": 1.0,
    "B": 1.0
   },
   {
    "条件": "测试方法",
    "方向": "相同",
    "A": 1.0,
    "B": 1.0
   }
  ],
  "条件含默认值": [
   "溶剂比例默认"
  ],
  "性能": {
   "方向": "变低",
   "倍数": 1.772,
   "倍数含义": "损失（100 − CE）之比",
   "好于参照": false,
   "值A": 95.57,
   "值B": 97.5,
   "指标A": "Li‖Cu CE",
   "指标B": "Li‖Cu CE"
  },
  "表述文字": "【P260｜Li‖Cu CE｜同测试换配方】实验样 商用碳酸酯（1 M LiPF6；EC:DEC = 1:1（体积比），测试 T01）相对 实验样 1-LD（1 M LiFSI；DME（未报告 体积份），测试 T01）｜组分变化：加入 LiPF6（1 M（每升溶剂的盐摩尔数））；加入 EC（1 体积比）；加入 DEC（1 体积比）；去掉 LiFSI；去掉 DME｜描述符：非氟醚氧 变低（变为 0）；碳酸酯 变高（从无到有）；溶剂环数 变高（从无到有）；可旋转键数 变低；TPSA 变高；溶剂分子量 变高；每个 Li⁺ 的配位位点 变低；阴离子 F（每升） 变高；阴离子磺酰（每升） 变低（变为 0）｜物性：离子电导率 变低；黏度 变高；润湿性 变高｜条件：相同（含默认值：溶剂比例默认）｜性能：Li‖Cu CE 变低"
 },
 {
  "编号": "PC00906",
  "论文": "P260",
  "类别": "LiCu_CE",
  "比较类型": "同测试换配方",
  "A": {
   "测试": "T01",
   "测试名": "LiCu Method-I 10圈CE",
   "配方": "F07",
   "配方名": "商用醚",
   "recipe": "R07",
   "是否对照": false,
   "配方文字": "1 M LiTFSI；DOL:DME = 1:1（体积比）",
   "表述编号": "ST2866",
   "证据句子": [
    "M0084",
    "M0085",
    "M0087"
   ],
   "标记": []
  },
  "B": {
   "测试": "T01",
   "测试名": "LiCu Method-I 10圈CE",
   "配方": "F04",
   "配方名": "1-LD",
   "recipe": "R04",
   "是否对照": false,
   "配方文字": "1 M LiFSI；DME（未报告 体积份）",
   "表述编号": "ST2863",
   "证据句子": [
    "M0084",
    "M0085",
    "M0087"
   ],
   "标记": [
    "溶剂比例默认"
   ]
  },
  "组分变化": "加入 LiTFSI（1 M（每升溶剂的盐摩尔数））；加入 DOL（1 体积比）；DME 未报告 → 1 体积比；去掉 LiFSI",
  "作者改动的组分": [
   "DME",
   "DOL",
   "LiFSI",
   "LiTFSI"
  ],
  "特殊组分变化": [],
  "电解液相同但样品编号不同": false,
  "描述符": [
   {
    "描述符": "ring",
    "中文": "溶剂环数",
    "组": "溶剂骨架",
    "方向": "变高（从无到有）",
    "A": 0.5984,
    "B": 0.0,
    "被动": false
   },
   {
    "描述符": "rotb",
    "中文": "可旋转键数",
    "组": "溶剂骨架",
    "方向": "变低",
    "A": 1.2049,
    "B": 3.0,
    "被动": false
   },
   {
    "描述符": "mw",
    "中文": "溶剂分子量",
    "组": "溶剂骨架",
    "方向": "变低",
    "A": 80.5223,
    "B": 90.122,
    "被动": false
   },
   {
    "描述符": "lnsites",
    "中文": "每个 Li⁺ 的配位位点",
    "组": "配位（醚氧）",
    "方向": "变高",
    "A": 23.9809,
    "B": 19.2628,
    "被动": false
   },
   {
    "描述符": "anF",
    "中文": "阴离子 F（每升）",
    "组": "盐用量",
    "方向": "变高",
    "A": 6.0,
    "B": 2.0,
    "被动": false
   }
  ],
  "物性": [
   {
    "物性": "离子电导率",
    "方向": "变低",
    "A": 13.15,
    "B": 17.14,
    "单位": "mS cm−1",
    "温度": null
   },
   {
    "物性": "黏度",
    "方向": "变高",
    "A": 1.67,
    "B": 1.39,
    "单位": "mPa s",
    "温度": null
   },
   {
    "物性": "润湿性",
    "方向": "变高",
    "A": 38.5,
    "B": 30.6,
    "单位": "°",
    "温度": null
   }
  ],
  "条件": [
   {
    "条件": "温度",
    "方向": "相近",
    "A": 30.0,
    "B": 30.0
   },
   {
    "条件": "电流密度",
    "方向": "相近",
    "A": 1.0,
    "B": 1.0
   },
   {
    "条件": "沉积容量",
    "方向": "相近",
    "A": 1.0,
    "B": 1.0
   },
   {
    "条件": "测试方法",
    "方向": "相同",
    "A": 1.0,
    "B": 1.0
   }
  ],
  "条件含默认值": [
   "溶剂比例默认"
  ],
  "性能": {
   "方向": "变低",
   "倍数": 3.424,
   "倍数含义": "损失（100 − CE）之比",
   "好于参照": false,
   "值A": 91.44,
   "值B": 97.5,
   "指标A": "Li‖Cu CE",
   "指标B": "Li‖Cu CE"
  },
  "表述文字": "【P260｜Li‖Cu CE｜同测试换配方】实验样 商用醚（1 M LiTFSI；DOL:DME = 1:1（体积比），测试 T01）相对 实验样 1-LD（1 M LiFSI；DME（未报告 体积份），测试 T01）｜组分变化：加入 LiTFSI（1 M（每升溶剂的盐摩尔数））；加入 DOL（1 体积比）；DME 未报告 → 1 体积比；去掉 LiFSI｜描述符：溶剂环数 变高（从无到有）；可旋转键数 变低；溶剂分子量 变低；每个 Li⁺ 的配位位点 变高；阴离子 F（每升） 变高｜物性：离子电导率 变低；黏度 变高；润湿性 变高｜条件：相同（含默认值：溶剂比例默认）｜性能：Li‖Cu CE 变低"
 },
 {
  "编号": "PC00907",
  "论文": "P260",
  "类别": "LiCu_CE",
  "比较类型": "配方和条件都变",
  "A": {
   "测试": "T01",
   "测试名": "LiCu Method-I 10圈CE",
   "配方": "F04",
   "配方名": "1-LD",
   "recipe": "R04",
   "是否对照": false,
   "配方文字": "1 M LiFSI；DME（未报告 体积份）",
   "表述编号": "ST2863",
   "证据句子": [
    "M0084",
    "M0085",
    "M0087"
   ],
   "标记": [
    "溶剂比例默认"
   ]
  },
  "B": {
   "测试": "T02",
   "测试名": "LiCu Method-I 100圈",
   "配方": "F01",
   "配方名": "0.3-LDH/ULCE",
   "recipe": "R01",
   "是否对照": false,
   "配方文字": ".3 M LiFSI；DME:TTE = 1:15.7（体积比）",
   "表述编号": "ST2867",
   "证据句子": [
    "M0088",
    "M0281"
   ],
   "标记": [
    "局部高浓按作者用语"
   ]
  },
  "组分变化": "LiFSI .3 M（每升溶剂的盐摩尔数） → 1 M（每升溶剂的盐摩尔数）；DME 1 体积比 → 未报告；去掉 TTE",
  "作者改动的组分": [
   "DME",
   "LiFSI",
   "TTE"
  ],
  "特殊组分变化": [],
  "电解液相同但样品编号不同": false,
  "描述符": [
   {
    "描述符": "eo",
    "中文": "非氟醚氧",
    "组": "配位（醚氧）",
    "方向": "变高",
    "A": 2.0,
    "B": 0.1198,
    "被动": false
   },
   {
    "描述符": "eo_a",
    "中文": "α 氟化醚氧",
    "组": "氟化/稀释",
    "方向": "变低（变为 0）",
    "A": 0.0,
    "B": 0.9401,
    "被动": false
   },
   {
    "描述符": "fat",
    "中文": "溶剂 F 原子数",
    "组": "氟化/稀释",
    "方向": "变低（变为 0）",
    "A": 0.0,
    "B": 7.521,
    "被动": false
   },
   {
    "描述符": "rotb",
    "中文": "可旋转键数",
    "组": "溶剂骨架",
    "方向": "变低",
    "A": 3.0,
    "B": 4.8802,
    "被动": false
   },
   {
    "描述符": "tpsa",
    "中文": "TPSA",
    "组": "其他（单独成组或数据少）",
    "方向": "变高",
    "A": 18.46,
    "B": 9.7827,
    "被动": false
   },
   {
    "描述符": "mw",
    "中文": "溶剂分子量",
    "组": "溶剂骨架",
    "方向": "变低",
    "A": 90.122,
    "B": 223.5701,
    "被动": false
   },
   {
    "描述符": "ffrac",
    "中文": "含氟溶剂比例",
    "组": "氟化/稀释",
    "方向": "变低（变为 0）",
    "A": 0.0,
    "B": 0.9401,
    "被动": false
   },
   {
    "描述符": "dil",
    "中文": "稀释剂摩尔比例",
    "组": "氟化/稀释",
    "方向": "变低（变为 0）",
    "A": 0.0,
    "B": 0.9154,
    "被动": false
   }
  ],
  "物性": [
   {
    "物性": "离子电导率",
    "方向": "变高",
    "A": 17.14,
    "B": 0.85,
    "单位": "mS cm−1",
    "温度": null
   },
   {
    "物性": "黏度",
    "方向": "变低",
    "A": 1.39,
    "B": 1.68,
    "单位": "mPa s",
    "温度": null
   },
   {
    "物性": "润湿性",
    "方向": "变高",
    "A": 30.6,
    "B": 20.8,
    "单位": "°",
    "温度": null
   },
   {
    "物性": "Li⁺溶剂化结构",
    "方向": "变高",
    "A": 61.4,
    "B": 6.5,
    "单位": "%",
    "温度": null
   }
  ],
  "条件": [
   {
    "条件": "温度",
    "方向": "相近",
    "A": 30.0,
    "B": 30.0
   },
   {
    "条件": "电流密度",
    "方向": "相近",
    "A": 1.0,
    "B": 1.0
   },
   {
    "条件": "沉积容量",
    "方向": "相近",
    "A": 1.0,
    "B": 1.0
   },
   {
    "条件": "测试方法",
    "方向": "相同",
    "A": 1.0,
    "B": 1.0
   }
  ],
  "条件含默认值": [
   "溶剂比例默认"
  ],
  "性能": {
   "方向": "变低",
   "倍数": 5.102,
   "倍数含义": "损失（100 − CE）之比",
   "好于参照": false,
   "值A": 97.5,
   "值B": 99.51,
   "指标A": "Li‖Cu CE",
   "指标B": "Li‖Cu CE"
  },
  "表述文字": "【P260｜Li‖Cu CE｜配方和条件都变】实验样 1-LD（1 M LiFSI；DME（未报告 体积份），测试 T01）相对 实验样 0.3-LDH/ULCE（.3 M LiFSI；DME:TTE = 1:15.7（体积比），测试 T02）｜组分变化：LiFSI .3 M（每升溶剂的盐摩尔数） → 1 M（每升溶剂的盐摩尔数）；DME 1 体积比 → 未报告；去掉 TTE｜描述符：非氟醚氧 变高；α 氟化醚氧 变低（变为 0）；溶剂 F 原子数 变低（变为 0）；可旋转键数 变低；TPSA 变高；溶剂分子量 变低；含氟溶剂比例 变低（变为 0）；稀释剂摩尔比例 变低（变为 0）｜物性：离子电导率 变高；黏度 变低；润湿性 变高；Li⁺溶剂化结构 变高｜条件：相同（含默认值：溶剂比例默认）｜性能：Li‖Cu CE 变低"
 },
 {
  "编号": "PC00908",
  "论文": "P260",
  "类别": "LiCu_CE",
  "比较类型": "同测试换配方",
  "A": {
   "测试": "T01",
   "测试名": "LiCu Method-I 10圈CE",
   "配方": "F06",
   "配方名": "商用碳酸酯",
   "recipe": "R06",
   "是否对照": false,
   "配方文字": "1 M LiPF6；EC:DEC = 1:1（体积比）",
   "表述编号": "ST2865",
   "证据句子": [
    "M0084",
    "M0085",
    "M0087"
   ],
   "标记": []
  },
  "B": {
   "测试": "T01",
   "测试名": "LiCu Method-I 10圈CE",
   "配方": "F05",
   "配方名": "0.3-LD",
   "recipe": "R05",
   "是否对照": false,
   "配方文字": ".3 M LiFSI；DME（未报告 体积份）",
   "表述编号": "ST2864",
   "证据句子": [
    "M0084",
    "M0085",
    "M0087"
   ],
   "标记": [
    "溶剂比例默认"
   ]
  },
  "组分变化": "加入 LiPF6（1 M（每升溶剂的盐摩尔数））；加入 EC（1 体积比）；加入 DEC（1 体积比）；去掉 LiFSI；去掉 DME",
  "作者改动的组分": [
   "DEC",
   "DME",
   "EC",
   "LiFSI",
   "LiPF6"
  ],
  "特殊组分变化": [],
  "电解液相同但样品编号不同": false,
  "描述符": [
   {
    "描述符": "eo",
    "中文": "非氟醚氧",
    "组": "配位（醚氧）",
    "方向": "变低（变为 0）",
    "A": 0.0,
    "B": 2.0,
    "被动": false
   },
   {
    "描述符": "carbonate",
    "中文": "碳酸酯",
    "组": "羰基/碳酸酯",
    "方向": "变高（从无到有）",
    "A": 1.0,
    "B": 0.0,
    "被动": false
   },
   {
    "描述符": "ring",
    "中文": "溶剂环数",
    "组": "溶剂骨架",
    "方向": "变高（从无到有）",
    "A": 0.6451,
    "B": 0.0,
    "被动": false
   },
   {
    "描述符": "rotb",
    "中文": "可旋转键数",
    "组": "溶剂骨架",
    "方向": "变低",
    "A": 0.7098,
    "B": 3.0,
    "被动": false
   },
   {
    "描述符": "tpsa",
    "中文": "TPSA",
    "组": "其他（单独成组或数据少）",
    "方向": "变高",
    "A": 35.53,
    "B": 18.46,
    "被动": false
   },
   {
    "描述符": "mw",
    "中文": "溶剂分子量",
    "组": "溶剂骨架",
    "方向": "变高",
    "A": 98.7339,
    "B": 90.122,
    "被动": false
   }
  ],
  "物性": [
   {
    "物性": "离子电导率",
    "方向": "变高",
    "A": 8.45,
    "B": 6.19,
    "单位": "mS cm−1",
    "温度": null
   },
   {
    "物性": "黏度",
    "方向": "变高",
    "A": 3.91,
    "B": 0.6,
    "单位": "mPa s",
    "温度": null
   },
   {
    "物性": "润湿性",
    "方向": "变高",
    "A": 43.9,
    "B": 20.8,
    "单位": "°",
    "温度": null
   }
  ],
  "条件": [
   {
    "条件": "温度",
    "方向": "相近",
    "A": 30.0,
    "B": 30.0
   },
   {
    "条件": "电流密度",
    "方向": "相近",
    "A": 1.0,
    "B": 1.0
   },
   {
    "条件": "沉积容量",
    "方向": "相近",
    "A": 1.0,
    "B": 1.0
   },
   {
    "条件": "测试方法",
    "方向": "相同",
    "A": 1.0,
    "B": 1.0
   }
  ],
  "条件含默认值": [
   "溶剂比例默认"
  ],
  "性能": {
   "方向": "变低",
   "倍数": 1.255,
   "倍数含义": "损失（100 − CE）之比",
   "好于参照": false,
   "值A": 95.57,
   "值B": 96.47,
   "指标A": "Li‖Cu CE",
   "指标B": "Li‖Cu CE"
  },
