Repository: zhuonanli08/Li-S_Electrolyte_Conflicts

File: output/两两比较表述_313篇_v2_2026-11-07/比较表述.json (part 56 of 111)
[
  "表述文字": "【P260｜Li‖Cu CE｜同测试换配方】实验样 商用碳酸酯（1 M LiPF6；EC:DEC = 1:1（体积比），测试 T01）相对 实验样 0.3-LD（.3 M LiFSI；DME（未报告 体积份），测试 T01）｜组分变化：加入 LiPF6（1 M（每升溶剂的盐摩尔数））；加入 EC（1 体积比）；加入 DEC（1 体积比）；去掉 LiFSI；去掉 DME｜描述符：非氟醚氧 变低（变为 0）；碳酸酯 变高（从无到有）；溶剂环数 变高（从无到有）；可旋转键数 变低；TPSA 变高；溶剂分子量 变高｜物性：离子电导率 变高；黏度 变高；润湿性 变高｜条件：相同（含默认值：溶剂比例默认）｜性能：Li‖Cu CE 变低"
 },
 {
  "编号": "PC00909",
  "论文": "P260",
  "类别": "LiCu_CE",
  "比较类型": "同测试换配方",
  "A": {
   "测试": "T01",
   "测试名": "LiCu Method-I 10圈CE",
   "配方": "F07",
   "配方名": "商用醚",
   "recipe": "R07",
   "是否对照": false,
   "配方文字": "1 M LiTFSI；DOL:DME = 1:1（体积比）",
   "表述编号": "ST2866",
   "证据句子": [
    "M0084",
    "M0085",
    "M0087"
   ],
   "标记": []
  },
  "B": {
   "测试": "T01",
   "测试名": "LiCu Method-I 10圈CE",
   "配方": "F05",
   "配方名": "0.3-LD",
   "recipe": "R05",
   "是否对照": false,
   "配方文字": ".3 M LiFSI；DME（未报告 体积份）",
   "表述编号": "ST2864",
   "证据句子": [
    "M0084",
    "M0085",
    "M0087"
   ],
   "标记": [
    "溶剂比例默认"
   ]
  },
  "组分变化": "加入 LiTFSI（1 M（每升溶剂的盐摩尔数））；加入 DOL（1 体积比）；DME 未报告 → 1 体积比；去掉 LiFSI",
  "作者改动的组分": [
   "DME",
   "DOL",
   "LiFSI",
   "LiTFSI"
  ],
  "特殊组分变化": [],
  "电解液相同但样品编号不同": false,
  "描述符": [
   {
    "描述符": "ring",
    "中文": "溶剂环数",
    "组": "溶剂骨架",
    "方向": "变高（从无到有）",
    "A": 0.5984,
    "B": 0.0,
    "被动": false
   },
   {
    "描述符": "rotb",
    "中文": "可旋转键数",
    "组": "溶剂骨架",
    "方向": "变低",
    "A": 1.2049,
    "B": 3.0,
    "被动": false
   },
   {
    "描述符": "mw",
    "中文": "溶剂分子量",
    "组": "溶剂骨架",
    "方向": "变低",
    "A": 80.5223,
    "B": 90.122,
    "被动": false
   }
  ],
  "物性": [
   {
    "物性": "离子电导率",
    "方向": "变高",
    "A": 13.15,
    "B": 6.19,
    "单位": "mS cm−1",
    "温度": null
   },
   {
    "物性": "黏度",
    "方向": "变高",
    "A": 1.67,
    "B": 0.6,
    "单位": "mPa s",
    "温度": null
   },
   {
    "物性": "润湿性",
    "方向": "变高",
    "A": 38.5,
    "B": 20.8,
    "单位": "°",
    "温度": null
   }
  ],
  "条件": [
   {
    "条件": "温度",
    "方向": "相近",
    "A": 30.0,
    "B": 30.0
   },
   {
    "条件": "电流密度",
    "方向": "相近",
    "A": 1.0,
    "B": 1.0
   },
   {
    "条件": "沉积容量",
    "方向": "相近",
    "A": 1.0,
    "B": 1.0
   },
   {
    "条件": "测试方法",
    "方向": "相同",
    "A": 1.0,
    "B": 1.0
   }
  ],
  "条件含默认值": [
   "溶剂比例默认"
  ],
  "性能": {
   "方向": "变低",
   "倍数": 2.4249,
   "倍数含义": "损失（100 − CE）之比",
   "好于参照": false,
   "值A": 91.44,
   "值B": 96.47,
   "指标A": "Li‖Cu CE",
   "指标B": "Li‖Cu CE"
  },
  "表述文字": "【P260｜Li‖Cu CE｜同测试换配方】实验样 商用醚（1 M LiTFSI；DOL:DME = 1:1（体积比），测试 T01）相对 实验样 0.3-LD（.3 M LiFSI；DME（未报告 体积份），测试 T01）｜组分变化：加入 LiTFSI（1 M（每升溶剂的盐摩尔数））；加入 DOL（1 体积比）；DME 未报告 → 1 体积比；去掉 LiFSI｜描述符：溶剂环数 变高（从无到有）；可旋转键数 变低；溶剂分子量 变低｜物性：离子电导率 变高；黏度 变高；润湿性 变高｜条件：相同（含默认值：溶剂比例默认）｜性能：Li‖Cu CE 变低"
 },
 {
  "编号": "PC00910",
  "论文": "P260",
  "类别": "LiCu_CE",
  "比较类型": "配方和条件都变",
  "A": {
   "测试": "T01",
   "测试名": "LiCu Method-I 10圈CE",
   "配方": "F05",
   "配方名": "0.3-LD",
   "recipe": "R05",
   "是否对照": false,
   "配方文字": ".3 M LiFSI；DME（未报告 体积份）",
   "表述编号": "ST2864",
   "证据句子": [
    "M0084",
    "M0085",
    "M0087"
   ],
   "标记": [
    "溶剂比例默认"
   ]
  },
  "B": {
   "测试": "T02",
   "测试名": "LiCu Method-I 100圈",
   "配方": "F01",
   "配方名": "0.3-LDH/ULCE",
   "recipe": "R01",
   "是否对照": false,
   "配方文字": ".3 M LiFSI；DME:TTE = 1:15.7（体积比）",
   "表述编号": "ST2867",
   "证据句子": [
    "M0088",
    "M0281"
   ],
   "标记": [
    "局部高浓按作者用语"
   ]
  },
  "组分变化": "DME 1 体积比 → 未报告；去掉 TTE",
  "作者改动的组分": [
   "DME",
   "TTE"
  ],
  "特殊组分变化": [],
  "电解液相同但样品编号不同": false,
  "描述符": [
   {
    "描述符": "eo",
    "中文": "非氟醚氧",
    "组": "配位（醚氧）",
    "方向": "变高",
    "A": 2.0,
    "B": 0.1198,
    "被动": false
   },
   {
    "描述符": "eo_a",
    "中文": "α 氟化醚氧",
    "组": "氟化/稀释",
    "方向": "变低（变为 0）",
    "A": 0.0,
    "B": 0.9401,
    "被动": false
   },
   {
    "描述符": "fat",
    "中文": "溶剂 F 原子数",
    "组": "氟化/稀释",
    "方向": "变低（变为 0）",
    "A": 0.0,
    "B": 7.521,
    "被动": false
   },
   {
    "描述符": "rotb",
    "中文": "可旋转键数",
    "组": "溶剂骨架",
    "方向": "变低",
    "A": 3.0,
    "B": 4.8802,
    "被动": false
   },
   {
    "描述符": "tpsa",
    "中文": "TPSA",
    "组": "其他（单独成组或数据少）",
    "方向": "变高",
    "A": 18.46,
    "B": 9.7827,
    "被动": false
   },
   {
    "描述符": "mw",
    "中文": "溶剂分子量",
    "组": "溶剂骨架",
    "方向": "变低",
    "A": 90.122,
    "B": 223.5701,
    "被动": false
   },
   {
    "描述符": "ffrac",
    "中文": "含氟溶剂比例",
    "组": "氟化/稀释",
    "方向": "变低（变为 0）",
    "A": 0.0,
    "B": 0.9401,
    "被动": false
   },
   {
    "描述符": "dil",
    "中文": "稀释剂摩尔比例",
    "组": "氟化/稀释",
    "方向": "变低（变为 0）",
    "A": 0.0,
    "B": 0.9154,
    "被动": false
   }
  ],
  "物性": [
   {
    "物性": "离子电导率",
    "方向": "变高",
    "A": 6.19,
    "B": 0.85,
    "单位": "mS cm−1",
    "温度": null
   },
   {
    "物性": "黏度",
    "方向": "变低",
    "A": 0.6,
    "B": 1.68,
    "单位": "mPa s",
    "温度": null
   },
   {
    "物性": "润湿性",
    "方向": "相近",
    "A": 20.8,
    "B": 20.8,
    "单位": "°",
    "温度": null
   },
   {
    "物性": "Li⁺溶剂化结构",
    "方向": "变高",
    "A": 76.3,
    "B": 6.5,
    "单位": "%",
    "温度": null
   }
  ],
  "条件": [
   {
    "条件": "温度",
    "方向": "相近",
    "A": 30.0,
    "B": 30.0
   },
   {
    "条件": "电流密度",
    "方向": "相近",
    "A": 1.0,
    "B": 1.0
   },
   {
    "条件": "沉积容量",
    "方向": "相近",
    "A": 1.0,
    "B": 1.0
   },
   {
    "条件": "测试方法",
    "方向": "相同",
    "A": 1.0,
    "B": 1.0
   }
  ],
  "条件含默认值": [
   "溶剂比例默认"
  ],
  "性能": {
   "方向": "变低",
   "倍数": 7.2041,
   "倍数含义": "损失（100 − CE）之比",
   "好于参照": false,
   "值A": 96.47,
   "值B": 99.51,
   "指标A": "Li‖Cu CE",
   "指标B": "Li‖Cu CE"
  },
  "表述文字": "【P260｜Li‖Cu CE｜配方和条件都变】实验样 0.3-LD（.3 M LiFSI；DME（未报告 体积份），测试 T01）相对 实验样 0.3-LDH/ULCE（.3 M LiFSI；DME:TTE = 1:15.7（体积比），测试 T02）｜组分变化：DME 1 体积比 → 未报告；去掉 TTE｜描述符：非氟醚氧 变高；α 氟化醚氧 变低（变为 0）；溶剂 F 原子数 变低（变为 0）；可旋转键数 变低；TPSA 变高；溶剂分子量 变低；含氟溶剂比例 变低（变为 0）；稀释剂摩尔比例 变低（变为 0）｜物性：离子电导率 变高；黏度 变低；润湿性 相近；Li⁺溶剂化结构 变高｜条件：相同（含默认值：溶剂比例默认）｜性能：Li‖Cu CE 变低"
 },
 {
  "编号": "PC00911",
  "论文": "P260",
  "类别": "LiCu_CE",
  "比较类型": "同测试换配方",
  "A": {
   "测试": "T01",
   "测试名": "LiCu Method-I 10圈CE",
   "配方": "F07",
   "配方名": "商用醚",
   "recipe": "R07",
   "是否对照": false,
   "配方文字": "1 M LiTFSI；DOL:DME = 1:1（体积比）",
   "表述编号": "ST2866",
   "证据句子": [
    "M0084",
    "M0085",
    "M0087"
   ],
   "标记": []
  },
  "B": {
   "测试": "T01",
   "测试名": "LiCu Method-I 10圈CE",
   "配方": "F06",
   "配方名": "商用碳酸酯",
   "recipe": "R06",
   "是否对照": false,
   "配方文字": "1 M LiPF6；EC:DEC = 1:1（体积比）",
   "表述编号": "ST2865",
   "证据句子": [
    "M0084",
    "M0085",
    "M0087"
   ],
   "标记": []
  },
  "组分变化": "加入 LiTFSI（1 M（每升溶剂的盐摩尔数））；加入 DOL（1 体积比）；加入 DME（1 体积比）；去掉 LiPF6；去掉 EC；去掉 DEC",
  "作者改动的组分": [
   "DEC",
   "DME",
   "DOL",
   "EC",
   "LiPF6",
   "LiTFSI"
  ],
  "特殊组分变化": [],
  "电解液相同但样品编号不同": false,
  "描述符": [
   {
    "描述符": "eo",
    "中文": "非氟醚氧",
    "组": "配位（醚氧）",
    "方向": "变高（从无到有）",
    "A": 2.0,
    "B": 0.0,
    "被动": false
   },
   {
    "描述符": "carbonate",
    "中文": "碳酸酯",
    "组": "羰基/碳酸酯",
    "方向": "变低（变为 0）",
    "A": 0.0,
    "B": 1.0,
    "被动": false
   },
   {
    "描述符": "ring",
    "中文": "溶剂环数",
    "组": "溶剂骨架",
    "方向": "变低",
    "A": 0.5984,
    "B": 0.6451,
    "被动": false
   },
   {
    "描述符": "rotb",
    "中文": "可旋转键数",
    "组": "溶剂骨架",
    "方向": "变高",
    "A": 1.2049,
    "B": 0.7098,
    "被动": false
   },
   {
    "描述符": "tpsa",
    "中文": "TPSA",
    "组": "其他（单独成组或数据少）",
    "方向": "变低",
    "A": 18.46,
    "B": 35.53,
    "被动": false
   },
   {
    "描述符": "mw",
    "中文": "溶剂分子量",
    "组": "溶剂骨架",
    "方向": "变低",
    "A": 80.5223,
    "B": 98.7339,
    "被动": false
   },
   {
    "描述符": "lnsites",
    "中文": "每个 Li⁺ 的配位位点",
    "组": "配位（醚氧）",
    "方向": "变高",
    "A": 23.9809,
    "B": 11.6303,
    "被动": false
   },
   {
    "描述符": "anSO2",
    "中文": "阴离子磺酰（每升）",
    "组": "盐用量",
    "方向": "变高（从无到有）",
    "A": 2.0,
    "B": 0.0,
    "被动": false
   }
  ],
  "物性": [
   {
    "物性": "离子电导率",
    "方向": "变高",
    "A": 13.15,
    "B": 8.45,
    "单位": "mS cm−1",
    "温度": null
   },
   {
    "物性": "黏度",
    "方向": "变低",
    "A": 1.67,
    "B": 3.91,
    "单位": "mPa s",
    "温度": null
   },
   {
    "物性": "润湿性",
    "方向": "变低",
    "A": 38.5,
    "B": 43.9,
    "单位": "°",
    "温度": null
   }
  ],
  "条件": [
   {
    "条件": "温度",
    "方向": "相近",
    "A": 30.0,
    "B": 30.0
   },
   {
    "条件": "电流密度",
    "方向": "相近",
    "A": 1.0,
    "B": 1.0
   },
   {
    "条件": "沉积容量",
    "方向": "相近",
    "A": 1.0,
    "B": 1.0
   },
   {
    "条件": "测试方法",
    "方向": "相同",
    "A": 1.0,
    "B": 1.0
   }
  ],
  "条件含默认值": [],
  "性能": {
   "方向": "变低",
   "倍数": 1.9323,
   "倍数含义": "损失（100 − CE）之比",
   "好于参照": false,
   "值A": 91.44,
   "值B": 95.57,
   "指标A": "Li‖Cu CE",
   "指标B": "Li‖Cu CE"
  },
  "表述文字": "【P260｜Li‖Cu CE｜同测试换配方】实验样 商用醚（1 M LiTFSI；DOL:DME = 1:1（体积比），测试 T01）相对 实验样 商用碳酸酯（1 M LiPF6；EC:DEC = 1:1（体积比），测试 T01）｜组分变化：加入 LiTFSI（1 M（每升溶剂的盐摩尔数））；加入 DOL（1 体积比）；加入 DME（1 体积比）；去掉 LiPF6；去掉 EC；去掉 DEC｜描述符：非氟醚氧 变高（从无到有）；碳酸酯 变低（变为 0）；溶剂环数 变低；可旋转键数 变高；TPSA 变低；溶剂分子量 变低；每个 Li⁺ 的配位位点 变高；阴离子磺酰（每升） 变高（从无到有）｜物性：离子电导率 变高；黏度 变低；润湿性 变低｜条件：相同｜性能：Li‖Cu CE 变低"
 },
 {
  "编号": "PC00912",
  "论文": "P260",
  "类别": "LiCu_CE",
  "比较类型": "配方和条件都变",
  "A": {
   "测试": "T01",
   "测试名": "LiCu Method-I 10圈CE",
   "配方": "F06",
   "配方名": "商用碳酸酯",
   "recipe": "R06",
   "是否对照": false,
   "配方文字": "1 M LiPF6；EC:DEC = 1:1（体积比）",
   "表述编号": "ST2865",
   "证据句子": [
    "M0084",
    "M0085",
    "M0087"
   ],
   "标记": []
  },
  "B": {
   "测试": "T02",
   "测试名": "LiCu Method-I 100圈",
   "配方": "F01",
   "配方名": "0.3-LDH/ULCE",
   "recipe": "R01",
   "是否对照": false,
   "配方文字": ".3 M LiFSI；DME:TTE = 1:15.7（体积比）",
   "表述编号": "ST2867",
   "证据句子": [
    "M0088",
    "M0281"
   ],
   "标记": [
    "局部高浓按作者用语"
   ]
  },
  "组分变化": "加入 LiPF6（1 M（每升溶剂的盐摩尔数））；加入 EC（1 体积比）；加入 DEC（1 体积比）；去掉 LiFSI；去掉 DME；去掉 TTE",
  "作者改动的组分": [
   "DEC",
   "DME",
   "EC",
   "LiFSI",
   "LiPF6",
   "TTE"
  ],
  "特殊组分变化": [],
  "电解液相同但样品编号不同": false,
  "描述符": [
   {
    "描述符": "eo",
    "中文": "非氟醚氧",
    "组": "配位（醚氧）",
    "方向": "变低（变为 0）",
    "A": 0.0,
    "B": 0.1198,
    "被动": false
   },
   {
    "描述符": "eo_a",
    "中文": "α 氟化醚氧",
    "组": "氟化/稀释",
    "方向": "变低（变为 0）",
    "A": 0.0,
    "B": 0.9401,
    "被动": false
   },
   {
    "描述符": "carbonate",
    "中文": "碳酸酯",
    "组": "羰基/碳酸酯",
    "方向": "变高（从无到有）",
    "A": 1.0,
    "B": 0.0,
    "被动": false
   },
   {
    "描述符": "fat",
    "中文": "溶剂 F 原子数",
    "组": "氟化/稀释",
    "方向": "变低（变为 0）",
    "A": 0.0,
    "B": 7.521,
    "被动": false
   },
   {
    "描述符": "ring",
    "中文": "溶剂环数",
    "组": "溶剂骨架",
    "方向": "变高（从无到有）",
    "A": 0.6451,
    "B": 0.0,
    "被动": false
   },
   {
    "描述符": "rotb",
    "中文": "可旋转键数",
    "组": "溶剂骨架",
    "方向": "变低",
    "A": 0.7098,
    "B": 4.8802,
    "被动": false
   },
   {
    "描述符": "tpsa",
    "中文": "TPSA",
    "组": "其他（单独成组或数据少）",
    "方向": "变高",
    "A": 35.53,
    "B": 9.7827,
    "被动": false
   },
   {
    "描述符": "mw",
    "中文": "溶剂分子量",
    "组": "溶剂骨架",
    "方向": "变低",
    "A": 98.7339,
    "B": 223.5701,
    "被动": false
   },
   {
    "描述符": "ffrac",
    "中文": "含氟溶剂比例",
    "组": "氟化/稀释",
    "方向": "变低（变为 0）",
    "A": 0.0,
    "B": 0.9401,
    "被动": false
   },
   {
    "描述符": "dil",
    "中文": "稀释剂摩尔比例",
    "组": "氟化/稀释",
    "方向": "变低（变为 0）",
    "A": 0.0,
    "B": 0.9154,
    "被动": false
   }
  ],
  "物性": [
   {
    "物性": "离子电导率",
    "方向": "变高",
    "A": 8.45,
    "B": 0.85,
    "单位": "mS cm−1",
    "温度": null
   },
   {
    "物性": "黏度",
    "方向": "变高",
    "A": 3.91,
    "B": 1.68,
    "单位": "mPa s",
    "温度": null
   },
   {
    "物性": "润湿性",
    "方向": "变高",
    "A": 43.9,
    "B": 20.8,
    "单位": "°",
    "温度": null
   }
  ],
  "条件": [
   {
    "条件": "温度",
    "方向": "相近",
    "A": 30.0,
    "B": 30.0
   },
   {
    "条件": "电流密度",
    "方向": "相近",
    "A": 1.0,
    "B": 1.0
   },
   {
    "条件": "沉积容量",
    "方向": "相近",
    "A": 1.0,
    "B": 1.0
   },
   {
    "条件": "测试方法",
    "方向": "相同",
    "A": 1.0,
    "B": 1.0
   }
  ],
  "条件含默认值": [],
  "性能": {
   "方向": "变低",
   "倍数": 9.0408,
   "倍数含义": "损失（100 − CE）之比",
   "好于参照": false,
   "值A": 95.57,
   "值B": 99.51,
   "指标A": "Li‖Cu CE",
   "指标B": "Li‖Cu CE"
  },
  "表述文字": "【P260｜Li‖Cu CE｜配方和条件都变】实验样 商用碳酸酯（1 M LiPF6；EC:DEC = 1:1（体积比），测试 T01）相对 实验样 0.3-LDH/ULCE（.3 M LiFSI；DME:TTE = 1:15.7（体积比），测试 T02）｜组分变化：加入 LiPF6（1 M（每升溶剂的盐摩尔数））；加入 EC（1 体积比）；加入 DEC（1 体积比）；去掉 LiFSI；去掉 DME；去掉 TTE｜描述符：非氟醚氧 变低（变为 0）；α 氟化醚氧 变低（变为 0）；碳酸酯 变高（从无到有）；溶剂 F 原子数 变低（变为 0）；溶剂环数 变高（从无到有）；可旋转键数 变低；TPSA 变高；溶剂分子量 变低；含氟溶剂比例 变低（变为 0）；稀释剂摩尔比例 变低（变为 0）｜物性：离子电导率 变高；黏度 变高；润湿性 变高｜条件：相同｜性能：Li‖Cu CE 变低"
 },
 {
  "编号": "PC00913",
  "论文": "P260",
  "类别": "LiCu_CE",
  "比较类型": "配方和条件都变",
  "A": {
   "测试": "T01",
   "测试名": "LiCu Method-I 10圈CE",
   "配方": "F07",
   "配方名": "商用醚",
   "recipe": "R07",
   "是否对照": false,
   "配方文字": "1 M LiTFSI；DOL:DME = 1:1（体积比）",
   "表述编号": "ST2866",
   "证据句子": [
    "M0084",
    "M0085",
    "M0087"
   ],
   "标记": []
  },
  "B": {
   "测试": "T02",
   "测试名": "LiCu Method-I 100圈",
   "配方": "F01",
   "配方名": "0.3-LDH/ULCE",
   "recipe": "R01",
   "是否对照": false,
   "配方文字": ".3 M LiFSI；DME:TTE = 1:15.7（体积比）",
   "表述编号": "ST2867",
   "证据句子": [
    "M0088",
    "M0281"
   ],
   "标记": [
    "局部高浓按作者用语"
   ]
  },
  "组分变化": "加入 LiTFSI（1 M（每升溶剂的盐摩尔数））；加入 DOL（1 体积比）；去掉 LiFSI；去掉 TTE",
  "作者改动的组分": [
   "DOL",
   "LiFSI",
   "LiTFSI",
   "TTE"
  ],
  "特殊组分变化": [],
  "电解液相同但样品编号不同": false,
  "描述符": [
   {
    "描述符": "eo",
    "中文": "非氟醚氧",
    "组": "配位（醚氧）",
    "方向": "变高",
    "A": 2.0,
    "B": 0.1198,
    "被动": false
   },
   {
    "描述符": "eo_a",
    "中文": "α 氟化醚氧",
    "组": "氟化/稀释",
    "方向": "变低（变为 0）",
    "A": 0.0,
    "B": 0.9401,
    "被动": false
   },
   {
    "描述符": "fat",
    "中文": "溶剂 F 原子数",
    "组": "氟化/稀释",
    "方向": "变低（变为 0）",
    "A": 0.0,
    "B": 7.521,
    "被动": false
   },
   {
    "描述符": "ring",
    "中文": "溶剂环数",
    "组": "溶剂骨架",
    "方向": "变高（从无到有）",
    "A": 0.5984,
    "B": 0.0,
    "被动": false
   },
   {
    "描述符": "rotb",
    "中文": "可旋转键数",
    "组": "溶剂骨架",
    "方向": "变低",
    "A": 1.2049,
    "B": 4.8802,
    "被动": false
   },
   {
    "描述符": "tpsa",
    "中文": "TPSA",
    "组": "其他（单独成组或数据少）",
    "方向": "变高",
    "A": 18.46,
    "B": 9.7827,
    "被动": false
   },
   {
    "描述符": "mw",
    "中文": "溶剂分子量",
    "组": "溶剂骨架",
    "方向": "变低",
    "A": 80.5223,
    "B": 223.5701,
    "被动": false
   },
   {
    "描述符": "ffrac",
    "中文": "含氟溶剂比例",
    "组": "氟化/稀释",
    "方向": "变低（变为 0）",
    "A": 0.0,
    "B": 0.9401,
    "被动": false
   },
   {
    "描述符": "dil",
    "中文": "稀释剂摩尔比例",
    "组": "氟化/稀释",
    "方向": "变低（变为 0）",
    "A": 0.0,
    "B": 0.9154,
    "被动": false
   }
  ],
  "物性": [
   {
    "物性": "离子电导率",
    "方向": "变高",
    "A": 13.15,
    "B": 0.85,
    "单位": "mS cm−1",
    "温度": null
   },
   {
    "物性": "黏度",
    "方向": "相近",
    "A": 1.67,
    "B": 1.68,
    "单位": "mPa s",
    "温度": null
   },
   {
    "物性": "润湿性",
    "方向": "变高",
    "A": 38.5,
    "B": 20.8,
    "单位": "°",
    "温度": null
   }
  ],
  "条件": [
   {
    "条件": "温度",
    "方向": "相近",
    "A": 30.0,
    "B": 30.0
   },
   {
    "条件": "电流密度",
    "方向": "相近",
    "A": 1.0,
    "B": 1.0
   },
   {
    "条件": "沉积容量",
    "方向": "相近",
    "A": 1.0,
    "B": 1.0
   },
   {
    "条件": "测试方法",
    "方向": "相同",
    "A": 1.0,
    "B": 1.0
   }
  ],
  "条件含默认值": [],
  "性能": {
   "方向": "变低",
   "倍数": 17.4694,
   "倍数含义": "损失（100 − CE）之比",
   "好于参照": false,
   "值A": 91.44,
   "值B": 99.51,
   "指标A": "Li‖Cu CE",
   "指标B": "Li‖Cu CE"
  },
  "表述文字": "【P260｜Li‖Cu CE｜配方和条件都变】实验样 商用醚（1 M LiTFSI；DOL:DME = 1:1（体积比），测试 T01）相对 实验样 0.3-LDH/ULCE（.3 M LiFSI；DME:TTE = 1:15.7（体积比），测试 T02）｜组分变化：加入 LiTFSI（1 M（每升溶剂的盐摩尔数））；加入 DOL（1 体积比）；去掉 LiFSI；去掉 TTE｜描述符：非氟醚氧 变高；α 氟化醚氧 变低（变为 0）；溶剂 F 原子数 变低（变为 0）；溶剂环数 变高（从无到有）；可旋转键数 变低；TPSA 变高；溶剂分子量 变低；含氟溶剂比例 变低（变为 0）；稀释剂摩尔比例 变低（变为 0）｜物性：离子电导率 变高；黏度 相近；润湿性 变高｜条件：相同｜性能：Li‖Cu CE 变低"
 },
 {
  "编号": "PC00914",
  "论文": "P263",
  "类别": "LiCu_CE",
  "比较类型": "同测试换配方",
  "A": {
   "测试": "T01",
   "测试名": "Li||Cu CE 1 mA cm⁻²",
   "配方": "F2",
   "配方名": "FB-DHCE-2",
   "recipe": "R2",
   "是否对照": false,
   "配方文字": "0.66 M LiFSI；0.33 M LiTFSI；DOL:DME = 0.2:1（体积比）",
   "表述编号": "ST2931",
   "证据句子": [
    "M0122"
   ],
   "标记": [
    "温度默认",
    "溶剂比例默认"
   ]
  },
  "B": {
   "测试": "T01",
   "测试名": "Li||Cu CE 1 mA cm⁻²",
   "配方": "F0",
   "配方名": "TTE-DHCE",
   "recipe": "R0",
   "是否对照": true,
   "配方文字": "0.66 M LiFSI；0.33 M LiTFSI；DOL 0.2 molar ratio；DME 1 molar ratio；TTE 3 molar ratio",
   "表述编号": "ST2929",
   "证据句子": [
    "M0122"
   ],
   "标记": [
    "温度默认"
   ]
  },
  "组分变化": "去掉 TTE",
  "作者改动的组分": [
   "TTE"
  ],
  "特殊组分变化": [],
  "电解液相同但样品编号不同": false,
  "描述符": [
   {
    "描述符": "eo",
    "中文": "非氟醚氧",
    "组": "配位（醚氧）",
    "方向": "变高",
    "A": 2.0,
    "B": 1.3333,
    "被动": false
   },
   {
    "描述符": "eo_a",
    "中文": "α 氟化醚氧",
    "组": "氟化/稀释",
    "方向": "变低（变为 0）",
    "A": 0.0,
    "B": 0.3333,
    "被动": false
   },
   {
    "描述符": "fat",
    "中文": "溶剂 F 原子数",
    "组": "氟化/稀释",
    "方向": "变低（变为 0）",
    "A": 0.0,
    "B": 2.6667,
    "被动": false
   },
   {
    "描述符": "ring",
    "中文": "溶剂环数",
    "组": "溶剂骨架",
    "方向": "变高",
    "A": 0.5984,
    "B": 0.3333,
    "被动": false
   },
   {
    "描述符": "rotb",
    "中文": "可旋转键数",
    "组": "溶剂骨架",
    "方向": "变低",
    "A": 1.2049,
    "B": 2.6667,
    "被动": false
   },
   {
    "描述符": "tpsa",
    "中文": "TPSA",
    "组": "其他（单独成组或数据少）",
    "方向": "变高",
    "A": 18.46,
    "B": 15.3833,
    "被动": false
   },
   {
    "描述符": "mw",
    "中文": "溶剂分子量",
    "组": "溶剂骨架",
    "方向": "变低",
    "A": 80.5223,
    "B": 132.0903,
    "被动": false
   },
   {
    "描述符": "ffrac",
    "中文": "含氟溶剂比例",
    "组": "氟化/稀释",
    "方向": "变低（变为 0）",
    "A": 0.0,
    "B": 0.3333,
    "被动": false
   }
  ],
  "物性": [],
  "条件": [
   {
    "条件": "温度",
    "方向": "相近",
    "A": 25.0,
    "B": 25.0
   },
   {
    "条件": "电流密度",
    "方向": "相近",
    "A": 1.0,
    "B": 1.0
   },
   {
    "条件": "沉积容量",
    "方向": "相近",
    "A": 1.0,
    "B": 1.0
   },
   {
    "条件": "测试方法",
    "方向": "相同",
    "A": 0.0,
    "B": 0.0
   },
   {
    "条件": "圈数",
    "方向": "相近",
    "A": 200,
    "B": 200
   }
  ],
  "条件含默认值": [
   "温度默认",
   "溶剂比例默认"
  ],
  "性能": {
   "方向": "变低",
   "倍数": 1.1429,
   "倍数含义": "损失（100 − CE）之比",
   "好于参照": false,
   "值A": 99.2,
   "值B": 99.3,
   "指标A": "Li‖Cu CE",
   "指标B": "Li‖Cu CE"
  },
  "表述文字": "【P263｜Li‖Cu CE｜同测试换配方】实验样 FB-DHCE-2（0.66 M LiFSI；0.33 M LiTFSI；DOL:DME = 0.2:1（体积比），测试 T01）相对 对比样 TTE-DHCE（0.66 M LiFSI；0.33 M LiTFSI；DOL 0.2 molar ratio；DME 1 molar ratio；TTE 3 molar ratio，测试 T01）｜组分变化：去掉 TTE｜描述符：非氟醚氧 变高；α 氟化醚氧 变低（变为 0）；溶剂 F 原子数 变低（变为 0）；溶剂环数 变高；可旋转键数 变低；TPSA 变高；溶剂分子量 变低；含氟溶剂比例 变低（变为 0）｜物性：两边没有都报告的｜条件：相同（含默认值：温度默认、溶剂比例默认）｜性能：Li‖Cu CE 变低"
 },
 {
  "编号": "PC00915",
  "论文": "P263",
  "类别": "LiCu_CE",
  "比较类型": "同测试换配方",
  "A": {
   "测试": "T01",
   "测试名": "Li||Cu CE 1 mA cm⁻²",
   "配方": "F3",
   "配方名": "FB-DHCE-3",
   "recipe": "R3",
   "是否对照": false,
   "配方文字": "LiFSI 0.66 M；FB3另给0.66摩尔比 原文双口径；LiTFSI 0.33 M；FB3另给0.33摩尔比 原文双口径；DOL:DME = 0.2:1（体积比）",
   "表述编号": "ST2932",
   "证据句子": [
    "M0122"
   ],
   "标记": [
    "温度默认",
    "溶剂比例默认"
   ]
  },
  "B": {
   "测试": "T01",
   "测试名": "Li||Cu CE 1 mA cm⁻²",
   "配方": "F0",
   "配方名": "TTE-DHCE",
   "recipe": "R0",
   "是否对照": true,
   "配方文字": "0.66 M LiFSI；0.33 M LiTFSI；DOL 0.2 molar ratio；DME 1 molar ratio；TTE 3 molar ratio",
   "表述编号": "ST2929",
   "证据句子": [
    "M0122"
   ],
   "标记": [
    "温度默认"
   ]
  },
  "组分变化": "LiFSI 0.66 M → 0.66 M；FB3另给0.66摩尔比 原文双口径；LiTFSI 0.33 M → 0.33 M；FB3另给0.33摩尔比 原文双口径；去掉 TTE",
  "作者改动的组分": [
   "LiFSI",
   "LiTFSI",
   "TTE"
  ],
  "特殊组分变化": [],
  "电解液相同但样品编号不同": false,
  "描述符": [
   {
    "描述符": "eo",
    "中文": "非氟醚氧",
    "组": "配位（醚氧）",
    "方向": "变高",
    "A": 2.0,
    "B": 1.3333,
    "被动": false
   },
   {
    "描述符": "eo_a",
    "中文": "α 氟化醚氧",
    "组": "氟化/稀释",
    "方向": "变低（变为 0）",
    "A": 0.0,
    "B": 0.3333,
    "被动": false
   },
   {
    "描述符": "fat",
    "中文": "溶剂 F 原子数",
    "组": "氟化/稀释",
    "方向": "变低（变为 0）",
    "A": 0.0,
    "B": 2.6667,
    "被动": false
   },
   {
    "描述符": "ring",
    "中文": "溶剂环数",
    "组": "溶剂骨架",
    "方向": "变高",
    "A": 0.5,
    "B": 0.3333,
    "被动": false
   },
   {
    "描述符": "rotb",
    "中文": "可旋转键数",
    "组": "溶剂骨架",
    "方向": "变低",
    "A": 1.5,
    "B": 2.6667,
    "被动": false
   },
   {
    "描述符": "tpsa",
    "中文": "TPSA",
    "组": "其他（单独成组或数据少）",
    "方向": "变高",
    "A": 18.46,
    "B": 15.3833,
    "被动": false
   },
   {
    "描述符": "mw",
    "中文": "溶剂分子量",
    "组": "溶剂骨架",
    "方向": "变低",
    "A": 82.1005,
    "B": 132.0903,
    "被动": false
   },
   {
    "描述符": "ffrac",
    "中文": "含氟溶剂比例",
    "组": "氟化/稀释",
    "方向": "变低（变为 0）",
    "A": 0.0,
    "B": 0.3333,
    "被动": false
   }
  ],
  "物性": [
   {
    "物性": "密度",
    "方向": "变低",
    "A": 1.16,
    "B": 1.52,
    "单位": "g cm⁻³",
    "温度": null
   },
   {
    "物性": "黏度",
    "方向": "变低",
    "A": 1.84,
    "B": 23.12,
    "单位": "mPa·s",
    "温度": null
   },
   {
    "物性": "润湿性",
    "方向": "变低",
    "A": 24.2,
    "B": 35.5,
    "单位": "°",
    "温度": null
   },
   {
    "物性": "离子电导率",
    "方向": "变高",
    "A": 1.85,
    "B": 1.07,
    "单位": "mS cm⁻¹",
    "温度": null
   }
  ],
  "条件": [
   {
    "条件": "温度",
    "方向": "相近",
    "A": 25.0,
    "B": 25.0
   },
   {
    "条件": "电流密度",
    "方向": "相近",
    "A": 1.0,
    "B": 1.0
   },
   {
    "条件": "沉积容量",
    "方向": "相近",
    "A": 1.0,
    "B": 1.0
   },
   {
    "条件": "测试方法",
    "方向": "相同",
    "A": 0.0,
    "B": 0.0
   },
   {
    "条件": "圈数",
    "方向": "相近",
    "A": 200,
    "B": 200
   }
  ],
  "条件含默认值": [
   "温度默认",
   "溶剂比例默认"
  ],
  "性能": {
   "方向": "变高",
   "倍数": 0.8571,
   "倍数含义": "损失（100 − CE）之比",
   "好于参照": true,
   "值A": 99.4,
   "值B": 99.3,
   "指标A": "Li‖Cu CE",
   "指标B": "Li‖Cu CE"
  },
  "表述文字": "【P263｜Li‖Cu CE｜同测试换配方】实验样 FB-DHCE-3（LiFSI 0.66 M；FB3另给0.66摩尔比 原文双口径；LiTFSI 0.33 M；FB3另给0.33摩尔比 原文双口径；DOL:DME = 0.2:1（体积比），测试 T01）相对 对比样 TTE-DHCE（0.66 M LiFSI；0.33 M LiTFSI；DOL 0.2 molar ratio；DME 1 molar ratio；TTE 3 molar ratio，测试 T01）｜组分变化：LiFSI 0.66 M → 0.66 M；FB3另给0.66摩尔比 原文双口径；LiTFSI 0.33 M → 0.33 M；FB3另给0.33摩尔比 原文双口径；去掉 TTE｜描述符：非氟醚氧 变高；α 氟化醚氧 变低（变为 0）；溶剂 F 原子数 变低（变为 0）；溶剂环数 变高；可旋转键数 变低；TPSA 变高；溶剂分子量 变低；含氟溶剂比例 变低（变为 0）｜物性：密度 变低；黏度 变低；润湿性 变低；离子电导率 变高｜条件：相同（含默认值：温度默认、溶剂比例默认）｜性能：Li‖Cu CE 变高"
 },
 {
  "编号": "PC00916",
  "论文": "P263",
  "类别": "LiCu_CE",
  "比较类型": "同配方换条件",
  "A": {
   "测试": "T02",
   "测试名": "Li||Cu CE 2 mA cm⁻²",
   "配方": "F0",
   "配方名": "TTE-DHCE",
   "recipe": "R0",
   "是否对照": true,
   "配方文字": "0.66 M LiFSI；0.33 M LiTFSI；DOL 0.2 molar ratio；DME 1 molar ratio；TTE 3 molar ratio",
   "表述编号": "ST2933",
   "证据句子": [
    "M0125"
   ],
   "标记": [
    "温度默认"
   ]
  },
  "B": {
   "测试": "T01",
   "测试名": "Li||Cu CE 1 mA cm⁻²",
   "配方": "F0",
   "配方名": "TTE-DHCE",
   "recipe": "R0",
   "是否对照": true,
   "配方文字": "0.66 M LiFSI；0.33 M LiTFSI；DOL 0.2 molar ratio；DME 1 molar ratio；TTE 3 molar ratio",
   "表述编号": "ST2929",
   "证据句子": [
    "M0122"
   ],
   "标记": [
    "温度默认"
   ]
  },
  "组分变化": "配方相同",
  "作者改动的组分": [],
  "特殊组分变化": [],
  "电解液相同但样品编号不同": false,
  "描述符": [],
  "物性": [
   {
    "物性": "密度",
    "方向": "相近",
    "A": 1.52,
    "B": 1.52,
    "单位": "g cm⁻³",
    "温度": null
   },
   {
    "物性": "黏度",
    "方向": "相近",
    "A": 23.12,
    "B": 23.12,
    "单位": "mPa·s",
    "温度": null
   },
   {
    "物性": "润湿性",
    "方向": "相近",
    "A": 35.5,
    "B": 35.5,
    "单位": "°",
    "温度": null
   },
   {
    "物性": "离子电导率",
    "方向": "相近",
    "A": 1.07,
    "B": 1.07,
    "单位": "mS cm⁻¹",
    "温度": null
   },
   {
    "物性": "Li⁺溶剂化结构",
    "方向": "相近",
    "A": 760.0,
    "B": 760.0,
    "单位": "/880 cm⁻¹配位谱带",
    "温度": null
   }
  ],
  "条件": [
   {
    "条件": "温度",
    "方向": "相近",
    "A": 25.0,
    "B": 25.0
   },
   {
    "条件": "电流密度",
    "方向": "变高",
    "A": 2.0,
    "B": 1.0
   },
   {
    "条件": "沉积容量",
    "方向": "相近",
    "A": 1.0,
    "B": 1.0
   },
   {
    "条件": "测试方法",
    "方向": "相同",
    "A": 0.0,
    "B": 0.0
   },
   {
    "条件": "圈数",
    "方向": "变高",
    "A": 300,
    "B": 200
   }
  ],
  "条件含默认值": [
   "温度默认"
  ],
  "性能": {
   "方向": "变低",
   "倍数": 1.2857,
   "倍数含义": "损失（100 − CE）之比",
   "好于参照": false,
   "值A": 99.1,
   "值B": 99.3,
   "指标A": "Li‖Cu CE",
   "指标B": "Li‖Cu CE"
  },
  "表述文字": "【P263｜Li‖Cu CE｜同配方换条件】对比样 TTE-DHCE（0.66 M LiFSI；0.33 M LiTFSI；DOL 0.2 molar ratio；DME 1 molar ratio；TTE 3 molar ratio，测试 T02）相对 对比样 TTE-DHCE（0.66 M LiFSI；0.33 M LiTFSI；DOL 0.2 molar ratio；DME 1 molar ratio；TTE 3 molar ratio，测试 T01）｜组分变化：配方相同｜描述符：配方相同｜物性：密度 相近；黏度 相近；润湿性 相近；离子电导率 相近；Li⁺溶剂化结构 相近｜条件：电流密度 变高；圈数 变高（含默认值：温度默认）｜性能：Li‖Cu CE 变低"
 },
 {
  "编号": "PC00917",
  "论文": "P263",
  "类别": "LiCu_CE",
  "比较类型": "配方和条件都变",
  "A": {
   "测试": "T02",
   "测试名": "Li||Cu CE 2 mA cm⁻²",
   "配方": "F1",
   "配方名": "FB-DHCE-1",
   "recipe": "R1",
   "是否对照": false,
   "配方文字": "0.66 M LiFSI；0.33 M LiTFSI；DOL:DME = 0.2:1（体积比）",
   "表述编号": "ST2934",
   "证据句子": [
    "M0126"
   ],
   "标记": [
    "温度默认",
    "溶剂比例默认"
   ]
  },
  "B": {
   "测试": "T01",
   "测试名": "Li||Cu CE 1 mA cm⁻²",
   "配方": "F0",
   "配方名": "TTE-DHCE",
   "recipe": "R0",
   "是否对照": true,
   "配方文字": "0.66 M LiFSI；0.33 M LiTFSI；DOL 0.2 molar ratio；DME 1 molar ratio；TTE 3 molar ratio",
   "表述编号": "ST2929",
   "证据句子": [
    "M0122"
   ],
   "标记": [
    "温度默认"
   ]
  },
  "组分变化": "去掉 TTE",
  "作者改动的组分": [
   "TTE"
  ],
  "特殊组分变化": [],
  "电解液相同但样品编号不同": false,
  "描述符": [
   {
    "描述符": "eo",
    "中文": "非氟醚氧",
    "组": "配位（醚氧）",
    "方向": "变高",
    "A": 2.0,
    "B": 1.3333,
    "被动": false
   },
   {
    "描述符": "eo_a",
    "中文": "α 氟化醚氧",
    "组": "氟化/稀释",
    "方向": "变低（变为 0）",
    "A": 0.0,
    "B": 0.3333,
    "被动": false
   },
   {
    "描述符": "fat",
    "中文": "溶剂 F 原子数",
    "组": "氟化/稀释",
    "方向": "变低（变为 0）",
    "A": 0.0,
    "B": 2.6667,
    "被动": false
   },
   {
    "描述符": "ring",
    "中文": "溶剂环数",
    "组": "溶剂骨架",
    "方向": "变高",
    "A": 0.5984,
    "B": 0.3333,
    "被动": false
   },
   {
    "描述符": "rotb",
    "中文": "可旋转键数",
    "组": "溶剂骨架",
    "方向": "变低",
    "A": 1.2049,
    "B": 2.6667,
    "被动": false
   },
   {
    "描述符": "tpsa",
    "中文": "TPSA",
    "组": "其他（单独成组或数据少）",
    "方向": "变高",
    "A": 18.46,
    "B": 15.3833,
    "被动": false
   },
   {
    "描述符": "mw",
    "中文": "溶剂分子量",
    "组": "溶剂骨架",
    "方向": "变低",
    "A": 80.5223,
    "B": 132.0903,
    "被动": false
   },
   {
    "描述符": "ffrac",
    "中文": "含氟溶剂比例",
    "组": "氟化/稀释",
    "方向": "变低（变为 0）",
    "A": 0.0,
    "B": 0.3333,
    "被动": false
   }
  ],
  "物性": [],
  "条件": [
   {
    "条件": "温度",
    "方向": "相近",
    "A": 25.0,
    "B": 25.0
   },
   {
    "条件": "电流密度",
    "方向": "变高",
    "A": 2.0,
    "B": 1.0
   },
   {
    "条件": "沉积容量",
    "方向": "相近",
    "A": 1.0,
    "B": 1.0
   },
   {
    "条件": "测试方法",
    "方向": "相同",
    "A": 0.0,
    "B": 0.0
   },
   {
    "条件": "圈数",
    "方向": "相近",
    "A": 200,
    "B": 200
   }
  ],
  "条件含默认值": [
   "温度默认",
   "溶剂比例默认"
  ],
  "性能": {
   "方向": "变低",
   "倍数": 1.4286,
   "倍数含义": "损失（100 − CE）之比",
   "好于参照": false,
   "值A": 99.0,
   "值B": 99.3,
   "指标A": "Li‖Cu CE",
   "指标B": "Li‖Cu CE"
  },
  "表述文字": "【P263｜Li‖Cu CE｜配方和条件都变】实验样 FB-DHCE-1（0.66 M LiFSI；0.33 M LiTFSI；DOL:DME = 0.2:1（体积比），测试 T02）相对 对比样 TTE-DHCE（0.66 M LiFSI；0.33 M LiTFSI；DOL 0.2 molar ratio；DME 1 molar ratio；TTE 3 molar ratio，测试 T01）｜组分变化：去掉 TTE｜描述符：非氟醚氧 变高；α 氟化醚氧 变低（变为 0）；溶剂 F 原子数 变低（变为 0）；溶剂环数 变高；可旋转键数 变低；TPSA 变高；溶剂分子量 变低；含氟溶剂比例 变低（变为 0）｜物性：两边没有都报告的｜条件：电流密度 变高（含默认值：温度默认、溶剂比例默认）｜性能：Li‖Cu CE 变低"
 },
 {
  "编号": "PC00918",
  "论文": "P263",
  "类别": "LiCu_CE",
  "比较类型": "配方和条件都变",
  "A": {
   "测试": "T02",
   "测试名": "Li||Cu CE 2 mA cm⁻²",
   "配方": "F2",
   "配方名": "FB-DHCE-2",
   "recipe": "R2",
   "是否对照": false,
   "配方文字": "0.66 M LiFSI；0.33 M LiTFSI；DOL:DME = 0.2:1（体积比）",
   "表述编号": "ST2936",
   "证据句子": [
    "M0126"
   ],
   "标记": [
    "温度默认",
    "溶剂比例默认"
   ]
  },
  "B": {
   "测试": "T01",
   "测试名": "Li||Cu CE 1 mA cm⁻²",
   "配方": "F0",
   "配方名": "TTE-DHCE",
   "recipe": "R0",
   "是否对照": true,
   "配方文字": "0.66 M LiFSI；0.33 M LiTFSI；DOL 0.2 molar ratio；DME 1 molar ratio；TTE 3 molar ratio",
   "表述编号": "ST2929",
   "证据句子": [
    "M0122"
   ],
   "标记": [
    "温度默认"
   ]
  },
  "组分变化": "去掉 TTE",
  "作者改动的组分": [
   "TTE"
  ],
  "特殊组分变化": [],
  "电解液相同但样品编号不同": false,
  "描述符": [
   {
    "描述符": "eo",
    "中文": "非氟醚氧",
    "组": "配位（醚氧）",
    "方向": "变高",
    "A": 2.0,
    "B": 1.3333,
    "被动": false
   },
   {
    "描述符": "eo_a",
    "中文": "α 氟化醚氧",
    "组": "氟化/稀释",
    "方向": "变低（变为 0）",
    "A": 0.0,
    "B": 0.3333,
    "被动": false
   },
   {
    "描述符": "fat",
    "中文": "溶剂 F 原子数",
    "组": "氟化/稀释",
    "方向": "变低（变为 0）",
    "A": 0.0,
    "B": 2.6667,
    "被动": false
   },
   {
    "描述符": "ring",
    "中文": "溶剂环数",
    "组": "溶剂骨架",
    "方向": "变高",
    "A": 0.5984,
    "B": 0.3333,
    "被动": false
   },
   {
    "描述符": "rotb",
    "中文": "可旋转键数",
    "组": "溶剂骨架",
    "方向": "变低",
    "A": 1.2049,
    "B": 2.6667,
    "被动": false
   },
   {
    "描述符": "tpsa",
    "中文": "TPSA",
    "组": "其他（单独成组或数据少）",
    "方向": "变高",
    "A": 18.46,
    "B": 15.3833,
    "被动": false
   },
   {
    "描述符": "mw",
    "中文": "溶剂分子量",
    "组": "溶剂骨架",
    "方向": "变低",
    "A": 80.5223,
    "B": 132.0903,
    "被动": false
   },
   {
    "描述符": "ffrac",
    "中文": "含氟溶剂比例",
    "组": "氟化/稀释",
    "方向": "变低（变为 0）",
    "A": 0.0,
    "B": 0.3333,
    "被动": false
   }
  ],
  "物性": [],
  "条件": [
   {
    "条件": "温度",
    "方向": "相近",
    "A": 25.0,
    "B": 25.0
   },
   {
    "条件": "电流密度",
    "方向": "变高",
    "A": 2.0,
    "B": 1.0
   },
   {
    "条件": "沉积容量",
    "方向": "相近",
    "A": 1.0,
    "B": 1.0
   },
   {
    "条件": "测试方法",
    "方向": "相同",
    "A": 0.0,
    "B": 0.0
   },
   {
    "条件": "圈数",
    "方向": "相近",
    "A": 200,
    "B": 200
   }
  ],
  "条件含默认值": [
   "温度默认",
   "溶剂比例默认"
  ],
  "性能": {
   "方向": "变低",
   "倍数": 1.4286,
   "倍数含义": "损失（100 − CE）之比",
   "好于参照": false,
   "值A": 99.0,
   "值B": 99.3,
   "指标A": "Li‖Cu CE",
   "指标B": "Li‖Cu CE"
  },
  "表述文字": "【P263｜Li‖Cu CE｜配方和条件都变】实验样 FB-DHCE-2（0.66 M LiFSI；0.33 M LiTFSI；DOL:DME = 0.2:1（体积比），测试 T02）相对 对比样 TTE-DHCE（0.66 M LiFSI；0.33 M LiTFSI；DOL 0.2 molar ratio；DME 1 molar ratio；TTE 3 molar ratio，测试 T01）｜组分变化：去掉 TTE｜描述符：非氟醚氧 变高；α 氟化醚氧 变低（变为 0）；溶剂 F 原子数 变低（变为 0）；溶剂环数 变高；可旋转键数 变低；TPSA 变高；溶剂分子量 变低；含氟溶剂比例 变低（变为 0）｜物性：两边没有都报告的｜条件：电流密度 变高（含默认值：温度默认、溶剂比例默认）｜性能：Li‖Cu CE 变低"
 },
 {
  "编号": "PC00919",
  "论文": "P263",
  "类别": "LiCu_CE",
  "比较类型": "配方和条件都变",
  "A": {
   "测试": "T02",
   "测试名": "Li||Cu CE 2 mA cm⁻²",
   "配方": "F3",
   "配方名": "FB-DHCE-3",
   "recipe": "R3",
   "是否对照": false,
   "配方文字": "LiFSI 0.66 M；FB3另给0.66摩尔比 原文双口径；LiTFSI 0.33 M；FB3另给0.33摩尔比 原文双口径；DOL:DME = 0.2:1（体积比）",
   "表述编号": "ST2938",
   "证据句子": [
    "M0125"
   ],
   "标记": [
    "温度默认",
    "溶剂比例默认"
   ]
  },
  "B": {
   "测试": "T01",
   "测试名": "Li||Cu CE 1 mA cm⁻²",
   "配方": "F0",
   "配方名": "TTE-DHCE",
   "recipe": "R0",
   "是否对照": true,
   "配方文字": "0.66 M LiFSI；0.33 M LiTFSI；DOL 0.2 molar ratio；DME 1 molar ratio；TTE 3 molar ratio",
   "表述编号": "ST2929",
   "证据句子": [
    "M0122"
   ],
   "标记": [
    "温度默认"
   ]
  },
  "组分变化": "LiFSI 0.66 M → 0.66 M；FB3另给0.66摩尔比 原文双口径；LiTFSI 0.33 M → 0.33 M；FB3另给0.33摩尔比 原文双口径；去掉 TTE",
  "作者改动的组分": [
   "LiFSI",
   "LiTFSI",
   "TTE"
  ],
  "特殊组分变化": [],
  "电解液相同但样品编号不同": false,
  "描述符": [
   {
    "描述符": "eo",
    "中文": "非氟醚氧",
    "组": "配位（醚氧）",
    "方向": "变高",
    "A": 2.0,
    "B": 1.3333,
    "被动": false
   },
   {
    "描述符": "eo_a",
    "中文": "α 氟化醚氧",
    "组": "氟化/稀释",
    "方向": "变低（变为 0）",
    "A": 0.0,
    "B": 0.3333,
    "被动": false
   },
   {
    "描述符": "fat",
    "中文": "溶剂 F 原子数",
    "组": "氟化/稀释",
    "方向": "变低（变为 0）",
    "A": 0.0,
    "B": 2.6667,
    "被动": false
   },
   {
    "描述符": "ring",
    "中文": "溶剂环数",
    "组": "溶剂骨架",
    "方向": "变高",
    "A": 0.5,
    "B": 0.3333,
    "被动": false
   },
   {
    "描述符": "rotb",
    "中文": "可旋转键数",
    "组": "溶剂骨架",
    "方向": "变低",
    "A": 1.5,
    "B": 2.6667,
    "被动": false
   },
   {
    "描述符": "tpsa",
    "中文": "TPSA",
    "组": "其他（单独成组或数据少）",
    "方向": "变高",
    "A": 18.46,
    "B": 15.3833,
    "被动": false
   },
   {
    "描述符": "mw",
    "中文": "溶剂分子量",
    "组": "溶剂骨架",
    "方向": "变低",
    "A": 82.1005,
    "B": 132.0903,
    "被动": false
   },
   {
    "描述符": "ffrac",
    "中文": "含氟溶剂比例",
    "组": "氟化/稀释",
    "方向": "变低（变为 0）",
    "A": 0.0,
    "B": 0.3333,
    "被动": false
   }
  ],
  "物性": [
   {
    "物性": "密度",
    "方向": "变低",
    "A": 1.16,
    "B": 1.52,
    "单位": "g cm⁻³",
    "温度": null
   },
   {
    "物性": "黏度",
    "方向": "变低",
    "A": 1.84,
    "B": 23.12,
    "单位": "mPa·s",
    "温度": null
   },
   {
    "物性": "润湿性",
    "方向": "变低",
    "A": 24.2,
    "B": 35.5,
    "单位": "°",
    "温度": null
   },
   {
    "物性": "离子电导率",
    "方向": "变高",
    "A": 1.85,
    "B": 1.07,
    "单位": "mS cm⁻¹",
    "温度": null
   }
  ],
  "条件": [
   {
    "条件": "温度",
    "方向": "相近",
    "A": 25.0,
    "B": 25.0
   },
   {
    "条件": "电流密度",
    "方向": "变高",
    "A": 2.0,
    "B": 1.0
   },
   {
    "条件": "沉积容量",
    "方向": "相近",
    "A": 1.0,
    "B": 1.0
   },
   {
    "条件": "测试方法",
    "方向": "相同",
    "A": 0.0,
    "B": 0.0
   },
   {
    "条件": "圈数",
    "方向": "变高",
    "A": 300,
    "B": 200
   }
  ],
  "条件含默认值": [
   "温度默认",
   "溶剂比例默认"
  ],
  "性能": {
   "方向": "相近",
   "倍数": 1.0,
   "倍数含义": "损失（100 − CE）之比",
   "好于参照": null,
   "值A": 99.3,
   "值B": 99.3,
   "指标A": "Li‖Cu CE",
   "指标B": "Li‖Cu CE"
  },
  "表述文字": "【P263｜Li‖Cu CE｜配方和条件都变】实验样 FB-DHCE-3（LiFSI 0.66 M；FB3另给0.66摩尔比 原文双口径；LiTFSI 0.33 M；FB3另给0.33摩尔比 原文双口径；DOL:DME = 0.2:1（体积比），测试 T02）相对 对比样 TTE-DHCE（0.66 M LiFSI；0.33 M LiTFSI；DOL 0.2 molar ratio；DME 1 molar ratio；TTE 3 molar ratio，测试 T01）｜组分变化：LiFSI 0.66 M → 0.66 M；FB3另给0.66摩尔比 原文双口径；LiTFSI 0.33 M → 0.33 M；FB3另给0.33摩尔比 原文双口径；去掉 TTE｜描述符：非氟醚氧 变高；α 氟化醚氧 变低（变为 0）；溶剂 F 原子数 变低（变为 0）；溶剂环数 变高；可旋转键数 变低；TPSA 变高；溶剂分子量 变低；含氟溶剂比例 变低（变为 0）｜物性：密度 变低；黏度 变低；润湿性 变低；离子电导率 变高｜条件：电流密度 变高；圈数 变高（含默认值：温度默认、溶剂比例默认）｜性能：Li‖Cu CE 相近"
 },
 {
  "编号": "PC00920",
  "论文": "P263",
  "类别": "LiCu_CE",
  "比较类型": "同配方换条件",
  "A": {
   "测试": "T03",
   "测试名": "Li||Cu 锂库法 CE",
   "配方": "F0",
   "配方名": "TTE-DHCE",
   "recipe": "R0",
   "是否对照": true,
   "配方文字": "0.66 M LiFSI；0.33 M LiTFSI；DOL 0.2 molar ratio；DME 1 molar ratio；TTE 3 molar ratio",
   "表述编号": "ST2940",
   "证据句子": [
    "M0127",
    "S0018"
   ],
   "标记": [
    "温度默认"
   ]
  },
  "B": {
   "测试": "T01",
   "测试名": "Li||Cu CE 1 mA cm⁻²",
   "配方": "F0",
   "配方名": "TTE-DHCE",
   "recipe": "R0",
   "是否对照": true,
   "配方文字": "0.66 M LiFSI；0.33 M LiTFSI；DOL 0.2 molar ratio；DME 1 molar ratio；TTE 3 molar ratio",
   "表述编号": "ST2929",
   "证据句子": [
    "M0122"
   ],
   "标记": [
    "温度默认"
   ]
  },
  "组分变化": "配方相同",
  "作者改动的组分": [],
  "特殊组分变化": [],
  "电解液相同但样品编号不同": false,
  "描述符": [],
  "物性": [
   {
    "物性": "密度",
    "方向": "相近",
    "A": 1.52,
    "B": 1.52,
    "单位": "g cm⁻³",
    "温度": null
   },
   {
    "物性": "黏度",
    "方向": "相近",
    "A": 23.12,
    "B": 23.12,
    "单位": "mPa·s",
    "温度": null
   },
   {
    "物性": "润湿性",
    "方向": "相近",
    "A": 35.5,
    "B": 35.5,
    "单位": "°",
    "温度": null
   },
   {
    "物性": "离子电导率",
    "方向": "相近",
    "A": 1.07,
    "B": 1.07,
    "单位": "mS cm⁻¹",
    "温度": null
   },
   {
    "物性": "Li⁺溶剂化结构",
    "方向": "相近",
    "A": 760.0,
    "B": 760.0,
    "单位": "/880 cm⁻¹配位谱带",
    "温度": null
   }
  ],
  "条件": [
   {
    "条件": "温度",
    "方向": "相近",
    "A": 25.0,
    "B": 25.0
   },
   {
    "条件": "电流密度",
    "方向": "相近",
    "A": 1.0,
    "B": 1.0
   },
   {
    "条件": "沉积容量",
    "方向": "相近",
    "A": 1.0,
    "B": 1.0
   },
   {
    "条件": "测试方法",
    "方向": "相同",
    "A": 0.0,
    "B": 0.0
   },
   {
    "条件": "圈数",
    "方向": "变低",
    "A": 100,
    "B": 200
   }
  ],
  "条件含默认值": [
   "温度默认"
  ],
  "性能": {
   "方向": "变低",
   "倍数": 1.4571,
   "倍数含义": "损失（100 − CE）之比",
   "好于参照": false,
   "值A": 98.98,
   "值B": 99.3,
   "指标A": "Li‖Cu CE",
   "指标B": "Li‖Cu CE"
  },
  "表述文字": "【P263｜Li‖Cu CE｜同配方换条件】对比样 TTE-DHCE（0.66 M LiFSI；0.33 M LiTFSI；DOL 0.2 molar ratio；DME 1 molar ratio；TTE 3 molar ratio，测试 T03）相对 对比样 TTE-DHCE（0.66 M LiFSI；0.33 M LiTFSI；DOL 0.2 molar ratio；DME 1 molar ratio；TTE 3 molar ratio，测试 T01）｜组分变化：配方相同｜描述符：配方相同｜物性：密度 相近；黏度 相近；润湿性 相近；离子电导率 相近；Li⁺溶剂化结构 相近｜条件：圈数 变低（含默认值：温度默认）｜性能：Li‖Cu CE 变低"
 },
 {
  "编号": "PC00921",
  "论文": "P263",
  "类别": "LiCu_CE",
  "比较类型": "配方和条件都变",
  "A": {
   "测试": "T03",
   "测试名": "Li||Cu 锂库法 CE",
   "配方": "F3",
   "配方名": "FB-DHCE-3",
   "recipe": "R3",
   "是否对照": false,
   "配方文字": "LiFSI 0.66 M；FB3另给0.66摩尔比 原文双口径；LiTFSI 0.33 M；FB3另给0.33摩尔比 原文双口径；DOL:DME = 0.2:1（体积比）",
   "表述编号": "ST2941",
   "证据句子": [
    "M0127",
    "S0018"
   ],
   "标记": [
    "温度默认",
    "溶剂比例默认"
   ]
  },
  "B": {
   "测试": "T01",
   "测试名": "Li||Cu CE 1 mA cm⁻²",
   "配方": "F0",
   "配方名": "TTE-DHCE",
   "recipe": "R0",
   "是否对照": true,
   "配方文字": "0.66 M LiFSI；0.33 M LiTFSI；DOL 0.2 molar ratio；DME 1 molar ratio；TTE 3 molar ratio",
   "表述编号": "ST2929",
   "证据句子": [
    "M0122"
   ],
   "标记": [
    "温度默认"
   ]
  },
  "组分变化": "LiFSI 0.66 M → 0.66 M；FB3另给0.66摩尔比 原文双口径；LiTFSI 0.33 M → 0.33 M；FB3另给0.33摩尔比 原文双口径；去掉 TTE",
  "作者改动的组分": [
   "LiFSI",
   "LiTFSI",
   "TTE"
  ],
  "特殊组分变化": [],
  "电解液相同但样品编号不同": false,
  "描述符": [
   {
    "描述符": "eo",
    "中文": "非氟醚氧",
    "组": "配位（醚氧）",
    "方向": "变高",
    "A": 2.0,
    "B": 1.3333,
    "被动": false
   },
   {
    "描述符": "eo_a",
    "中文": "α 氟化醚氧",
    "组": "氟化/稀释",
    "方向": "变低（变为 0）",
    "A": 0.0,
    "B": 0.3333,
    "被动": false
   },
   {
    "描述符": "fat",
    "中文": "溶剂 F 原子数",
    "组": "氟化/稀释",
    "方向": "变低（变为 0）",
    "A": 0.0,
    "B": 2.6667,
    "被动": false
   },
   {
    "描述符": "ring",
    "中文": "溶剂环数",
    "组": "溶剂骨架",
    "方向": "变高",
    "A": 0.5,
    "B": 0.3333,
    "被动": false
   },
   {
    "描述符": "rotb",
    "中文": "可旋转键数",
    "组": "溶剂骨架",
    "方向": "变低",
    "A": 1.5,
    "B": 2.6667,
    "被动": false
   },
   {
    "描述符": "tpsa",
    "中文": "TPSA",
    "组": "其他（单独成组或数据少）",
    "方向": "变高",
    "A": 18.46,
    "B": 15.3833,
    "被动": false
   },
   {
    "描述符": "mw",
    "中文": "溶剂分子量",
    "组": "溶剂骨架",
    "方向": "变低",
    "A": 82.1005,
    "B": 132.0903,
    "被动": false
   },
   {
    "描述符": "ffrac",
    "中文": "含氟溶剂比例",
    "组": "氟化/稀释",
    "方向": "变低（变为 0）",
    "A": 0.0,
    "B": 0.3333,
    "被动": false
   }
  ],
  "物性": [
   {
    "物性": "密度",
    "方向": "变低",
    "A": 1.16,
    "B": 1.52,
    "单位": "g cm⁻³",
    "温度": null
   },
   {
    "物性": "黏度",
    "方向": "变低",
    "A": 1.84,
    "B": 23.12,
    "单位": "mPa·s",
    "温度": null
   },
   {
    "物性": "润湿性",
    "方向": "变低",
    "A": 24.2,
    "B": 35.5,
    "单位": "°",
    "温度": null
   },
   {
    "物性": "离子电导率",
    "方向": "变高",
    "A": 1.85,
    "B": 1.07,
    "单位": "mS cm⁻¹",
    "温度": null
   }
  ],
  "条件": [
   {
    "条件": "温度",
    "方向": "相近",
    "A": 25.0,
    "B": 25.0
   },
   {
    "条件": "电流密度",
    "方向": "相近",
    "A": 1.0,
    "B": 1.0
   },
   {
    "条件": "沉积容量",
    "方向": "相近",
    "A": 1.0,
    "B": 1.0
   },
   {
    "条件": "测试方法",
    "方向": "相同",
    "A": 0.0,
    "B": 0.0
   },
   {
    "条件": "圈数",
    "方向": "变低",
    "A": 100,
    "B": 200
   }
  ],
  "条件含默认值": [
   "温度默认",
   "溶剂比例默认"
  ],
  "性能": {
   "方向": "变低",
   "倍数": 1.2143,
   "倍数含义": "损失（100 − CE）之比",
   "好于参照": false,
   "值A": 99.15,
   "值B": 99.3,
   "指标A": "Li‖Cu CE",
   "指标B": "Li‖Cu CE"
  },
  "表述文字": "【P263｜Li‖Cu CE｜配方和条件都变】实验样 FB-DHCE-3（LiFSI 0.66 M；FB3另给0.66摩尔比 原文双口径；LiTFSI 0.33 M；FB3另给0.33摩尔比 原文双口径；DOL:DME = 0.2:1（体积比），测试 T03）相对 对比样 TTE-DHCE（0.66 M LiFSI；0.33 M LiTFSI；DOL 0.2 molar ratio；DME 1 molar ratio；TTE 3 molar ratio，测试 T01）｜组分变化：LiFSI 0.66 M → 0.66 M；FB3另给0.66摩尔比 原文双口径；LiTFSI 0.33 M → 0.33 M；FB3另给0.33摩尔比 原文双口径；去掉 TTE｜描述符：非氟醚氧 变高；α 氟化醚氧 变低（变为 0）；溶剂 F 原子数 变低（变为 0）；溶剂环数 变高；可旋转键数 变低；TPSA 变高；溶剂分子量 变低；含氟溶剂比例 变低（变为 0）｜物性：密度 变低；黏度 变低；润湿性 变低；离子电导率 变高｜条件：圈数 变低（含默认值：温度默认、溶剂比例默认）｜性能：Li‖Cu CE 变低"
 },
 {
  "编号": "PC00922",
  "论文": "P263",
  "类别": "LiCu_CE",
  "比较类型": "同测试换配方",
  "A": {
   "测试": "T01",
   "测试名": "Li||Cu CE 1 mA cm⁻²",
   "配方": "F3",
   "配方名": "FB-DHCE-3",
   "recipe": "R3",
   "是否对照": false,
   "配方文字": "LiFSI 0.66 M；FB3另给0.66摩尔比 原文双口径；LiTFSI 0.33 M；FB3另给0.33摩尔比 原文双口径；DOL:DME = 0.2:1（体积比）",
   "表述编号": "ST2932",
   "证据句子": [
    "M0122"
   ],
   "标记": [
    "温度默认",
    "溶剂比例默认"
   ]
  },
  "B": {
   "测试": "T01",
   "测试名": "Li||Cu CE 1 mA cm⁻²",
   "配方": "F2",
   "配方名": "FB-DHCE-2",
   "recipe": "R2",
   "是否对照": false,
   "配方文字": "0.66 M LiFSI；0.33 M LiTFSI；DOL:DME = 0.2:1（体积比）",
   "表述编号": "ST2931",
   "证据句子": [
    "M0122"
   ],
   "标记": [
