Repository: zhuonanli08/Li-S_Electrolyte_Conflicts

File: output/两两比较表述_313篇_v2_2026-11-07/比较表述.json (part 57 of 111)
[
    "温度默认",
    "溶剂比例默认"
   ]
  },
  "组分变化": "LiFSI 0.66 M → 0.66 M；FB3另给0.66摩尔比 原文双口径；LiTFSI 0.33 M → 0.33 M；FB3另给0.33摩尔比 原文双口径",
  "作者改动的组分": [
   "LiFSI",
   "LiTFSI"
  ],
  "特殊组分变化": [],
  "电解液相同但样品编号不同": false,
  "描述符": [
   {
    "描述符": "ring",
    "中文": "溶剂环数",
    "组": "溶剂骨架",
    "方向": "变低",
    "A": 0.5,
    "B": 0.5984,
    "被动": false
   },
   {
    "描述符": "rotb",
    "中文": "可旋转键数",
    "组": "溶剂骨架",
    "方向": "变高",
    "A": 1.5,
    "B": 1.2049,
    "被动": false
   },
   {
    "描述符": "mw",
    "中文": "溶剂分子量",
    "组": "溶剂骨架",
    "方向": "变高",
    "A": 82.1005,
    "B": 80.5223,
    "被动": false
   }
  ],
  "物性": [],
  "条件": [
   {
    "条件": "温度",
    "方向": "相近",
    "A": 25.0,
    "B": 25.0
   },
   {
    "条件": "电流密度",
    "方向": "相近",
    "A": 1.0,
    "B": 1.0
   },
   {
    "条件": "沉积容量",
    "方向": "相近",
    "A": 1.0,
    "B": 1.0
   },
   {
    "条件": "测试方法",
    "方向": "相同",
    "A": 0.0,
    "B": 0.0
   },
   {
    "条件": "圈数",
    "方向": "相近",
    "A": 200,
    "B": 200
   }
  ],
  "条件含默认值": [
   "温度默认",
   "溶剂比例默认"
  ],
  "性能": {
   "方向": "变高",
   "倍数": 0.75,
   "倍数含义": "损失（100 − CE）之比",
   "好于参照": true,
   "值A": 99.4,
   "值B": 99.2,
   "指标A": "Li‖Cu CE",
   "指标B": "Li‖Cu CE"
  },
  "表述文字": "【P263｜Li‖Cu CE｜同测试换配方】实验样 FB-DHCE-3（LiFSI 0.66 M；FB3另给0.66摩尔比 原文双口径；LiTFSI 0.33 M；FB3另给0.33摩尔比 原文双口径；DOL:DME = 0.2:1（体积比），测试 T01）相对 实验样 FB-DHCE-2（0.66 M LiFSI；0.33 M LiTFSI；DOL:DME = 0.2:1（体积比），测试 T01）｜组分变化：LiFSI 0.66 M → 0.66 M；FB3另给0.66摩尔比 原文双口径；LiTFSI 0.33 M → 0.33 M；FB3另给0.33摩尔比 原文双口径｜描述符：溶剂环数 变低；可旋转键数 变高；溶剂分子量 变高｜物性：两边没有都报告的｜条件：相同（含默认值：温度默认、溶剂比例默认）｜性能：Li‖Cu CE 变高"
 },
 {
  "编号": "PC00923",
  "论文": "P263",
  "类别": "LiCu_CE",
  "比较类型": "配方和条件都变",
  "A": {
   "测试": "T01",
   "测试名": "Li||Cu CE 1 mA cm⁻²",
   "配方": "F2",
   "配方名": "FB-DHCE-2",
   "recipe": "R2",
   "是否对照": false,
   "配方文字": "0.66 M LiFSI；0.33 M LiTFSI；DOL:DME = 0.2:1（体积比）",
   "表述编号": "ST2931",
   "证据句子": [
    "M0122"
   ],
   "标记": [
    "温度默认",
    "溶剂比例默认"
   ]
  },
  "B": {
   "测试": "T02",
   "测试名": "Li||Cu CE 2 mA cm⁻²",
   "配方": "F0",
   "配方名": "TTE-DHCE",
   "recipe": "R0",
   "是否对照": true,
   "配方文字": "0.66 M LiFSI；0.33 M LiTFSI；DOL 0.2 molar ratio；DME 1 molar ratio；TTE 3 molar ratio",
   "表述编号": "ST2933",
   "证据句子": [
    "M0125"
   ],
   "标记": [
    "温度默认"
   ]
  },
  "组分变化": "去掉 TTE",
  "作者改动的组分": [
   "TTE"
  ],
  "特殊组分变化": [],
  "电解液相同但样品编号不同": false,
  "描述符": [
   {
    "描述符": "eo",
    "中文": "非氟醚氧",
    "组": "配位（醚氧）",
    "方向": "变高",
    "A": 2.0,
    "B": 1.3333,
    "被动": false
   },
   {
    "描述符": "eo_a",
    "中文": "α 氟化醚氧",
    "组": "氟化/稀释",
    "方向": "变低（变为 0）",
    "A": 0.0,
    "B": 0.3333,
    "被动": false
   },
   {
    "描述符": "fat",
    "中文": "溶剂 F 原子数",
    "组": "氟化/稀释",
    "方向": "变低（变为 0）",
    "A": 0.0,
    "B": 2.6667,
    "被动": false
   },
   {
    "描述符": "ring",
    "中文": "溶剂环数",
    "组": "溶剂骨架",
    "方向": "变高",
    "A": 0.5984,
    "B": 0.3333,
    "被动": false
   },
   {
    "描述符": "rotb",
    "中文": "可旋转键数",
    "组": "溶剂骨架",
    "方向": "变低",
    "A": 1.2049,
    "B": 2.6667,
    "被动": false
   },
   {
    "描述符": "tpsa",
    "中文": "TPSA",
    "组": "其他（单独成组或数据少）",
    "方向": "变高",
    "A": 18.46,
    "B": 15.3833,
    "被动": false
   },
   {
    "描述符": "mw",
    "中文": "溶剂分子量",
    "组": "溶剂骨架",
    "方向": "变低",
    "A": 80.5223,
    "B": 132.0903,
    "被动": false
   },
   {
    "描述符": "ffrac",
    "中文": "含氟溶剂比例",
    "组": "氟化/稀释",
    "方向": "变低（变为 0）",
    "A": 0.0,
    "B": 0.3333,
    "被动": false
   }
  ],
  "物性": [],
  "条件": [
   {
    "条件": "温度",
    "方向": "相近",
    "A": 25.0,
    "B": 25.0
   },
   {
    "条件": "电流密度",
    "方向": "变低",
    "A": 1.0,
    "B": 2.0
   },
   {
    "条件": "沉积容量",
    "方向": "相近",
    "A": 1.0,
    "B": 1.0
   },
   {
    "条件": "测试方法",
    "方向": "相同",
    "A": 0.0,
    "B": 0.0
   },
   {
    "条件": "圈数",
    "方向": "变低",
    "A": 200,
    "B": 300
   }
  ],
  "条件含默认值": [
   "温度默认",
   "溶剂比例默认"
  ],
  "性能": {
   "方向": "变高",
   "倍数": 0.8889,
   "倍数含义": "损失（100 − CE）之比",
   "好于参照": true,
   "值A": 99.2,
   "值B": 99.1,
   "指标A": "Li‖Cu CE",
   "指标B": "Li‖Cu CE"
  },
  "表述文字": "【P263｜Li‖Cu CE｜配方和条件都变】实验样 FB-DHCE-2（0.66 M LiFSI；0.33 M LiTFSI；DOL:DME = 0.2:1（体积比），测试 T01）相对 对比样 TTE-DHCE（0.66 M LiFSI；0.33 M LiTFSI；DOL 0.2 molar ratio；DME 1 molar ratio；TTE 3 molar ratio，测试 T02）｜组分变化：去掉 TTE｜描述符：非氟醚氧 变高；α 氟化醚氧 变低（变为 0）；溶剂 F 原子数 变低（变为 0）；溶剂环数 变高；可旋转键数 变低；TPSA 变高；溶剂分子量 变低；含氟溶剂比例 变低（变为 0）｜物性：两边没有都报告的｜条件：电流密度 变低；圈数 变低（含默认值：温度默认、溶剂比例默认）｜性能：Li‖Cu CE 变高"
 },
 {
  "编号": "PC00924",
  "论文": "P263",
  "类别": "LiCu_CE",
  "比较类型": "配方和条件都变",
  "A": {
   "测试": "T02",
   "测试名": "Li||Cu CE 2 mA cm⁻²",
   "配方": "F1",
   "配方名": "FB-DHCE-1",
   "recipe": "R1",
   "是否对照": false,
   "配方文字": "0.66 M LiFSI；0.33 M LiTFSI；DOL:DME = 0.2:1（体积比）",
   "表述编号": "ST2934",
   "证据句子": [
    "M0126"
   ],
   "标记": [
    "温度默认",
    "溶剂比例默认"
   ]
  },
  "B": {
   "测试": "T01",
   "测试名": "Li||Cu CE 1 mA cm⁻²",
   "配方": "F2",
   "配方名": "FB-DHCE-2",
   "recipe": "R2",
   "是否对照": false,
   "配方文字": "0.66 M LiFSI；0.33 M LiTFSI；DOL:DME = 0.2:1（体积比）",
   "表述编号": "ST2931",
   "证据句子": [
    "M0122"
   ],
   "标记": [
    "温度默认",
    "溶剂比例默认"
   ]
  },
  "组分变化": "组分与用量相同",
  "作者改动的组分": [],
  "特殊组分变化": [],
  "电解液相同但样品编号不同": false,
  "描述符": [],
  "物性": [],
  "条件": [
   {
    "条件": "温度",
    "方向": "相近",
    "A": 25.0,
    "B": 25.0
   },
   {
    "条件": "电流密度",
    "方向": "变高",
    "A": 2.0,
    "B": 1.0
   },
   {
    "条件": "沉积容量",
    "方向": "相近",
    "A": 1.0,
    "B": 1.0
   },
   {
    "条件": "测试方法",
    "方向": "相同",
    "A": 0.0,
    "B": 0.0
   },
   {
    "条件": "圈数",
    "方向": "相近",
    "A": 200,
    "B": 200
   }
  ],
  "条件含默认值": [
   "温度默认",
   "溶剂比例默认"
  ],
  "性能": {
   "方向": "变低",
   "倍数": 1.25,
   "倍数含义": "损失（100 − CE）之比",
   "好于参照": false,
   "值A": 99.0,
   "值B": 99.2,
   "指标A": "Li‖Cu CE",
   "指标B": "Li‖Cu CE"
  },
  "表述文字": "【P263｜Li‖Cu CE｜配方和条件都变】实验样 FB-DHCE-1（0.66 M LiFSI；0.33 M LiTFSI；DOL:DME = 0.2:1（体积比），测试 T02）相对 实验样 FB-DHCE-2（0.66 M LiFSI；0.33 M LiTFSI；DOL:DME = 0.2:1（体积比），测试 T01）｜组分变化：组分与用量相同｜描述符：无变化｜物性：两边没有都报告的｜条件：电流密度 变高（含默认值：温度默认、溶剂比例默认）｜性能：Li‖Cu CE 变低"
 },
 {
  "编号": "PC00925",
  "论文": "P263",
  "类别": "LiCu_CE",
  "比较类型": "同配方换条件",
  "A": {
   "测试": "T02",
   "测试名": "Li||Cu CE 2 mA cm⁻²",
   "配方": "F2",
   "配方名": "FB-DHCE-2",
   "recipe": "R2",
   "是否对照": false,
   "配方文字": "0.66 M LiFSI；0.33 M LiTFSI；DOL:DME = 0.2:1（体积比）",
   "表述编号": "ST2936",
   "证据句子": [
    "M0126"
   ],
   "标记": [
    "温度默认",
    "溶剂比例默认"
   ]
  },
  "B": {
   "测试": "T01",
   "测试名": "Li||Cu CE 1 mA cm⁻²",
   "配方": "F2",
   "配方名": "FB-DHCE-2",
   "recipe": "R2",
   "是否对照": false,
   "配方文字": "0.66 M LiFSI；0.33 M LiTFSI；DOL:DME = 0.2:1（体积比）",
   "表述编号": "ST2931",
   "证据句子": [
    "M0122"
   ],
   "标记": [
    "温度默认",
    "溶剂比例默认"
   ]
  },
  "组分变化": "配方相同",
  "作者改动的组分": [],
  "特殊组分变化": [],
  "电解液相同但样品编号不同": false,
  "描述符": [],
  "物性": [],
  "条件": [
   {
    "条件": "温度",
    "方向": "相近",
    "A": 25.0,
    "B": 25.0
   },
   {
    "条件": "电流密度",
    "方向": "变高",
    "A": 2.0,
    "B": 1.0
   },
   {
    "条件": "沉积容量",
    "方向": "相近",
    "A": 1.0,
    "B": 1.0
   },
   {
    "条件": "测试方法",
    "方向": "相同",
    "A": 0.0,
    "B": 0.0
   },
   {
    "条件": "圈数",
    "方向": "相近",
    "A": 200,
    "B": 200
   }
  ],
  "条件含默认值": [
   "温度默认",
   "溶剂比例默认"
  ],
  "性能": {
   "方向": "变低",
   "倍数": 1.25,
   "倍数含义": "损失（100 − CE）之比",
   "好于参照": false,
   "值A": 99.0,
   "值B": 99.2,
   "指标A": "Li‖Cu CE",
   "指标B": "Li‖Cu CE"
  },
  "表述文字": "【P263｜Li‖Cu CE｜同配方换条件】实验样 FB-DHCE-2（0.66 M LiFSI；0.33 M LiTFSI；DOL:DME = 0.2:1（体积比），测试 T02）相对 实验样 FB-DHCE-2（0.66 M LiFSI；0.33 M LiTFSI；DOL:DME = 0.2:1（体积比），测试 T01）｜组分变化：配方相同｜描述符：配方相同｜物性：两边没有都报告的｜条件：电流密度 变高（含默认值：温度默认、溶剂比例默认）｜性能：Li‖Cu CE 变低"
 },
 {
  "编号": "PC00926",
  "论文": "P263",
  "类别": "LiCu_CE",
  "比较类型": "配方和条件都变",
  "A": {
   "测试": "T02",
   "测试名": "Li||Cu CE 2 mA cm⁻²",
   "配方": "F3",
   "配方名": "FB-DHCE-3",
   "recipe": "R3",
   "是否对照": false,
   "配方文字": "LiFSI 0.66 M；FB3另给0.66摩尔比 原文双口径；LiTFSI 0.33 M；FB3另给0.33摩尔比 原文双口径；DOL:DME = 0.2:1（体积比）",
   "表述编号": "ST2938",
   "证据句子": [
    "M0125"
   ],
   "标记": [
    "温度默认",
    "溶剂比例默认"
   ]
  },
  "B": {
   "测试": "T01",
   "测试名": "Li||Cu CE 1 mA cm⁻²",
   "配方": "F2",
   "配方名": "FB-DHCE-2",
   "recipe": "R2",
   "是否对照": false,
   "配方文字": "0.66 M LiFSI；0.33 M LiTFSI；DOL:DME = 0.2:1（体积比）",
   "表述编号": "ST2931",
   "证据句子": [
    "M0122"
   ],
   "标记": [
    "温度默认",
    "溶剂比例默认"
   ]
  },
  "组分变化": "LiFSI 0.66 M → 0.66 M；FB3另给0.66摩尔比 原文双口径；LiTFSI 0.33 M → 0.33 M；FB3另给0.33摩尔比 原文双口径",
  "作者改动的组分": [
   "LiFSI",
   "LiTFSI"
  ],
  "特殊组分变化": [],
  "电解液相同但样品编号不同": false,
  "描述符": [
   {
    "描述符": "ring",
    "中文": "溶剂环数",
    "组": "溶剂骨架",
    "方向": "变低",
    "A": 0.5,
    "B": 0.5984,
    "被动": false
   },
   {
    "描述符": "rotb",
    "中文": "可旋转键数",
    "组": "溶剂骨架",
    "方向": "变高",
    "A": 1.5,
    "B": 1.2049,
    "被动": false
   },
   {
    "描述符": "mw",
    "中文": "溶剂分子量",
    "组": "溶剂骨架",
    "方向": "变高",
    "A": 82.1005,
    "B": 80.5223,
    "被动": false
   }
  ],
  "物性": [],
  "条件": [
   {
    "条件": "温度",
    "方向": "相近",
    "A": 25.0,
    "B": 25.0
   },
   {
    "条件": "电流密度",
    "方向": "变高",
    "A": 2.0,
    "B": 1.0
   },
   {
    "条件": "沉积容量",
    "方向": "相近",
    "A": 1.0,
    "B": 1.0
   },
   {
    "条件": "测试方法",
    "方向": "相同",
    "A": 0.0,
    "B": 0.0
   },
   {
    "条件": "圈数",
    "方向": "变高",
    "A": 300,
    "B": 200
   }
  ],
  "条件含默认值": [
   "温度默认",
   "溶剂比例默认"
  ],
  "性能": {
   "方向": "变高",
   "倍数": 0.875,
   "倍数含义": "损失（100 − CE）之比",
   "好于参照": true,
   "值A": 99.3,
   "值B": 99.2,
   "指标A": "Li‖Cu CE",
   "指标B": "Li‖Cu CE"
  },
  "表述文字": "【P263｜Li‖Cu CE｜配方和条件都变】实验样 FB-DHCE-3（LiFSI 0.66 M；FB3另给0.66摩尔比 原文双口径；LiTFSI 0.33 M；FB3另给0.33摩尔比 原文双口径；DOL:DME = 0.2:1（体积比），测试 T02）相对 实验样 FB-DHCE-2（0.66 M LiFSI；0.33 M LiTFSI；DOL:DME = 0.2:1（体积比），测试 T01）｜组分变化：LiFSI 0.66 M → 0.66 M；FB3另给0.66摩尔比 原文双口径；LiTFSI 0.33 M → 0.33 M；FB3另给0.33摩尔比 原文双口径｜描述符：溶剂环数 变低；可旋转键数 变高；溶剂分子量 变高｜物性：两边没有都报告的｜条件：电流密度 变高；圈数 变高（含默认值：温度默认、溶剂比例默认）｜性能：Li‖Cu CE 变高"
 },
 {
  "编号": "PC00927",
  "论文": "P263",
  "类别": "LiCu_CE",
  "比较类型": "配方和条件都变",
  "A": {
   "测试": "T01",
   "测试名": "Li||Cu CE 1 mA cm⁻²",
   "配方": "F2",
   "配方名": "FB-DHCE-2",
   "recipe": "R2",
   "是否对照": false,
   "配方文字": "0.66 M LiFSI；0.33 M LiTFSI；DOL:DME = 0.2:1（体积比）",
   "表述编号": "ST2931",
   "证据句子": [
    "M0122"
   ],
   "标记": [
    "温度默认",
    "溶剂比例默认"
   ]
  },
  "B": {
   "测试": "T03",
   "测试名": "Li||Cu 锂库法 CE",
   "配方": "F0",
   "配方名": "TTE-DHCE",
   "recipe": "R0",
   "是否对照": true,
   "配方文字": "0.66 M LiFSI；0.33 M LiTFSI；DOL 0.2 molar ratio；DME 1 molar ratio；TTE 3 molar ratio",
   "表述编号": "ST2940",
   "证据句子": [
    "M0127",
    "S0018"
   ],
   "标记": [
    "温度默认"
   ]
  },
  "组分变化": "去掉 TTE",
  "作者改动的组分": [
   "TTE"
  ],
  "特殊组分变化": [],
  "电解液相同但样品编号不同": false,
  "描述符": [
   {
    "描述符": "eo",
    "中文": "非氟醚氧",
    "组": "配位（醚氧）",
    "方向": "变高",
    "A": 2.0,
    "B": 1.3333,
    "被动": false
   },
   {
    "描述符": "eo_a",
    "中文": "α 氟化醚氧",
    "组": "氟化/稀释",
    "方向": "变低（变为 0）",
    "A": 0.0,
    "B": 0.3333,
    "被动": false
   },
   {
    "描述符": "fat",
    "中文": "溶剂 F 原子数",
    "组": "氟化/稀释",
    "方向": "变低（变为 0）",
    "A": 0.0,
    "B": 2.6667,
    "被动": false
   },
   {
    "描述符": "ring",
    "中文": "溶剂环数",
    "组": "溶剂骨架",
    "方向": "变高",
    "A": 0.5984,
    "B": 0.3333,
    "被动": false
   },
   {
    "描述符": "rotb",
    "中文": "可旋转键数",
    "组": "溶剂骨架",
    "方向": "变低",
    "A": 1.2049,
    "B": 2.6667,
    "被动": false
   },
   {
    "描述符": "tpsa",
    "中文": "TPSA",
    "组": "其他（单独成组或数据少）",
    "方向": "变高",
    "A": 18.46,
    "B": 15.3833,
    "被动": false
   },
   {
    "描述符": "mw",
    "中文": "溶剂分子量",
    "组": "溶剂骨架",
    "方向": "变低",
    "A": 80.5223,
    "B": 132.0903,
    "被动": false
   },
   {
    "描述符": "ffrac",
    "中文": "含氟溶剂比例",
    "组": "氟化/稀释",
    "方向": "变低（变为 0）",
    "A": 0.0,
    "B": 0.3333,
    "被动": false
   }
  ],
  "物性": [],
  "条件": [
   {
    "条件": "温度",
    "方向": "相近",
    "A": 25.0,
    "B": 25.0
   },
   {
    "条件": "电流密度",
    "方向": "相近",
    "A": 1.0,
    "B": 1.0
   },
   {
    "条件": "沉积容量",
    "方向": "相近",
    "A": 1.0,
    "B": 1.0
   },
   {
    "条件": "测试方法",
    "方向": "相同",
    "A": 0.0,
    "B": 0.0
   },
   {
    "条件": "圈数",
    "方向": "变高",
    "A": 200,
    "B": 100
   }
  ],
  "条件含默认值": [
   "温度默认",
   "溶剂比例默认"
  ],
  "性能": {
   "方向": "变高",
   "倍数": 0.7843,
   "倍数含义": "损失（100 − CE）之比",
   "好于参照": true,
   "值A": 99.2,
   "值B": 98.98,
   "指标A": "Li‖Cu CE",
   "指标B": "Li‖Cu CE"
  },
  "表述文字": "【P263｜Li‖Cu CE｜配方和条件都变】实验样 FB-DHCE-2（0.66 M LiFSI；0.33 M LiTFSI；DOL:DME = 0.2:1（体积比），测试 T01）相对 对比样 TTE-DHCE（0.66 M LiFSI；0.33 M LiTFSI；DOL 0.2 molar ratio；DME 1 molar ratio；TTE 3 molar ratio，测试 T03）｜组分变化：去掉 TTE｜描述符：非氟醚氧 变高；α 氟化醚氧 变低（变为 0）；溶剂 F 原子数 变低（变为 0）；溶剂环数 变高；可旋转键数 变低；TPSA 变高；溶剂分子量 变低；含氟溶剂比例 变低（变为 0）｜物性：两边没有都报告的｜条件：圈数 变高（含默认值：温度默认、溶剂比例默认）｜性能：Li‖Cu CE 变高"
 },
 {
  "编号": "PC00928",
  "论文": "P263",
  "类别": "LiCu_CE",
  "比较类型": "配方和条件都变",
  "A": {
   "测试": "T03",
   "测试名": "Li||Cu 锂库法 CE",
   "配方": "F3",
   "配方名": "FB-DHCE-3",
   "recipe": "R3",
   "是否对照": false,
   "配方文字": "LiFSI 0.66 M；FB3另给0.66摩尔比 原文双口径；LiTFSI 0.33 M；FB3另给0.33摩尔比 原文双口径；DOL:DME = 0.2:1（体积比）",
   "表述编号": "ST2941",
   "证据句子": [
    "M0127",
    "S0018"
   ],
   "标记": [
    "温度默认",
    "溶剂比例默认"
   ]
  },
  "B": {
   "测试": "T01",
   "测试名": "Li||Cu CE 1 mA cm⁻²",
   "配方": "F2",
   "配方名": "FB-DHCE-2",
   "recipe": "R2",
   "是否对照": false,
   "配方文字": "0.66 M LiFSI；0.33 M LiTFSI；DOL:DME = 0.2:1（体积比）",
   "表述编号": "ST2931",
   "证据句子": [
    "M0122"
   ],
   "标记": [
    "温度默认",
    "溶剂比例默认"
   ]
  },
  "组分变化": "LiFSI 0.66 M → 0.66 M；FB3另给0.66摩尔比 原文双口径；LiTFSI 0.33 M → 0.33 M；FB3另给0.33摩尔比 原文双口径",
  "作者改动的组分": [
   "LiFSI",
   "LiTFSI"
  ],
  "特殊组分变化": [],
  "电解液相同但样品编号不同": false,
  "描述符": [
   {
    "描述符": "ring",
    "中文": "溶剂环数",
    "组": "溶剂骨架",
    "方向": "变低",
    "A": 0.5,
    "B": 0.5984,
    "被动": false
   },
   {
    "描述符": "rotb",
    "中文": "可旋转键数",
    "组": "溶剂骨架",
    "方向": "变高",
    "A": 1.5,
    "B": 1.2049,
    "被动": false
   },
   {
    "描述符": "mw",
    "中文": "溶剂分子量",
    "组": "溶剂骨架",
    "方向": "变高",
    "A": 82.1005,
    "B": 80.5223,
    "被动": false
   }
  ],
  "物性": [],
  "条件": [
   {
    "条件": "温度",
    "方向": "相近",
    "A": 25.0,
    "B": 25.0
   },
   {
    "条件": "电流密度",
    "方向": "相近",
    "A": 1.0,
    "B": 1.0
   },
   {
    "条件": "沉积容量",
    "方向": "相近",
    "A": 1.0,
    "B": 1.0
   },
   {
    "条件": "测试方法",
    "方向": "相同",
    "A": 0.0,
    "B": 0.0
   },
   {
    "条件": "圈数",
    "方向": "变低",
    "A": 100,
    "B": 200
   }
  ],
  "条件含默认值": [
   "温度默认",
   "溶剂比例默认"
  ],
  "性能": {
   "方向": "变低",
   "倍数": 1.0625,
   "倍数含义": "损失（100 − CE）之比",
   "好于参照": false,
   "值A": 99.15,
   "值B": 99.2,
   "指标A": "Li‖Cu CE",
   "指标B": "Li‖Cu CE"
  },
  "表述文字": "【P263｜Li‖Cu CE｜配方和条件都变】实验样 FB-DHCE-3（LiFSI 0.66 M；FB3另给0.66摩尔比 原文双口径；LiTFSI 0.33 M；FB3另给0.33摩尔比 原文双口径；DOL:DME = 0.2:1（体积比），测试 T03）相对 实验样 FB-DHCE-2（0.66 M LiFSI；0.33 M LiTFSI；DOL:DME = 0.2:1（体积比），测试 T01）｜组分变化：LiFSI 0.66 M → 0.66 M；FB3另给0.66摩尔比 原文双口径；LiTFSI 0.33 M → 0.33 M；FB3另给0.33摩尔比 原文双口径｜描述符：溶剂环数 变低；可旋转键数 变高；溶剂分子量 变高｜物性：两边没有都报告的｜条件：圈数 变低（含默认值：温度默认、溶剂比例默认）｜性能：Li‖Cu CE 变低"
 },
 {
  "编号": "PC00929",
  "论文": "P263",
  "类别": "LiCu_CE",
  "比较类型": "配方和条件都变",
  "A": {
   "测试": "T01",
   "测试名": "Li||Cu CE 1 mA cm⁻²",
   "配方": "F3",
   "配方名": "FB-DHCE-3",
   "recipe": "R3",
   "是否对照": false,
   "配方文字": "LiFSI 0.66 M；FB3另给0.66摩尔比 原文双口径；LiTFSI 0.33 M；FB3另给0.33摩尔比 原文双口径；DOL:DME = 0.2:1（体积比）",
   "表述编号": "ST2932",
   "证据句子": [
    "M0122"
   ],
   "标记": [
    "温度默认",
    "溶剂比例默认"
   ]
  },
  "B": {
   "测试": "T02",
   "测试名": "Li||Cu CE 2 mA cm⁻²",
   "配方": "F0",
   "配方名": "TTE-DHCE",
   "recipe": "R0",
   "是否对照": true,
   "配方文字": "0.66 M LiFSI；0.33 M LiTFSI；DOL 0.2 molar ratio；DME 1 molar ratio；TTE 3 molar ratio",
   "表述编号": "ST2933",
   "证据句子": [
    "M0125"
   ],
   "标记": [
    "温度默认"
   ]
  },
  "组分变化": "LiFSI 0.66 M → 0.66 M；FB3另给0.66摩尔比 原文双口径；LiTFSI 0.33 M → 0.33 M；FB3另给0.33摩尔比 原文双口径；去掉 TTE",
  "作者改动的组分": [
   "LiFSI",
   "LiTFSI",
   "TTE"
  ],
  "特殊组分变化": [],
  "电解液相同但样品编号不同": false,
  "描述符": [
   {
    "描述符": "eo",
    "中文": "非氟醚氧",
    "组": "配位（醚氧）",
    "方向": "变高",
    "A": 2.0,
    "B": 1.3333,
    "被动": false
   },
   {
    "描述符": "eo_a",
    "中文": "α 氟化醚氧",
    "组": "氟化/稀释",
    "方向": "变低（变为 0）",
    "A": 0.0,
    "B": 0.3333,
    "被动": false
   },
   {
    "描述符": "fat",
    "中文": "溶剂 F 原子数",
    "组": "氟化/稀释",
    "方向": "变低（变为 0）",
    "A": 0.0,
    "B": 2.6667,
    "被动": false
   },
   {
    "描述符": "ring",
    "中文": "溶剂环数",
    "组": "溶剂骨架",
    "方向": "变高",
    "A": 0.5,
    "B": 0.3333,
    "被动": false
   },
   {
    "描述符": "rotb",
    "中文": "可旋转键数",
    "组": "溶剂骨架",
    "方向": "变低",
    "A": 1.5,
    "B": 2.6667,
    "被动": false
   },
   {
    "描述符": "tpsa",
    "中文": "TPSA",
    "组": "其他（单独成组或数据少）",
    "方向": "变高",
    "A": 18.46,
    "B": 15.3833,
    "被动": false
   },
   {
    "描述符": "mw",
    "中文": "溶剂分子量",
    "组": "溶剂骨架",
    "方向": "变低",
    "A": 82.1005,
    "B": 132.0903,
    "被动": false
   },
   {
    "描述符": "ffrac",
    "中文": "含氟溶剂比例",
    "组": "氟化/稀释",
    "方向": "变低（变为 0）",
    "A": 0.0,
    "B": 0.3333,
    "被动": false
   }
  ],
  "物性": [
   {
    "物性": "密度",
    "方向": "变低",
    "A": 1.16,
    "B": 1.52,
    "单位": "g cm⁻³",
    "温度": null
   },
   {
    "物性": "黏度",
    "方向": "变低",
    "A": 1.84,
    "B": 23.12,
    "单位": "mPa·s",
    "温度": null
   },
   {
    "物性": "润湿性",
    "方向": "变低",
    "A": 24.2,
    "B": 35.5,
    "单位": "°",
    "温度": null
   },
   {
    "物性": "离子电导率",
    "方向": "变高",
    "A": 1.85,
    "B": 1.07,
    "单位": "mS cm⁻¹",
    "温度": null
   }
  ],
  "条件": [
   {
    "条件": "温度",
    "方向": "相近",
    "A": 25.0,
    "B": 25.0
   },
   {
    "条件": "电流密度",
    "方向": "变低",
    "A": 1.0,
    "B": 2.0
   },
   {
    "条件": "沉积容量",
    "方向": "相近",
    "A": 1.0,
    "B": 1.0
   },
   {
    "条件": "测试方法",
    "方向": "相同",
    "A": 0.0,
    "B": 0.0
   },
   {
    "条件": "圈数",
    "方向": "变低",
    "A": 200,
    "B": 300
   }
  ],
  "条件含默认值": [
   "温度默认",
   "溶剂比例默认"
  ],
  "性能": {
   "方向": "变高",
   "倍数": 0.6667,
   "倍数含义": "损失（100 − CE）之比",
   "好于参照": true,
   "值A": 99.4,
   "值B": 99.1,
   "指标A": "Li‖Cu CE",
   "指标B": "Li‖Cu CE"
  },
  "表述文字": "【P263｜Li‖Cu CE｜配方和条件都变】实验样 FB-DHCE-3（LiFSI 0.66 M；FB3另给0.66摩尔比 原文双口径；LiTFSI 0.33 M；FB3另给0.33摩尔比 原文双口径；DOL:DME = 0.2:1（体积比），测试 T01）相对 对比样 TTE-DHCE（0.66 M LiFSI；0.33 M LiTFSI；DOL 0.2 molar ratio；DME 1 molar ratio；TTE 3 molar ratio，测试 T02）｜组分变化：LiFSI 0.66 M → 0.66 M；FB3另给0.66摩尔比 原文双口径；LiTFSI 0.33 M → 0.33 M；FB3另给0.33摩尔比 原文双口径；去掉 TTE｜描述符：非氟醚氧 变高；α 氟化醚氧 变低（变为 0）；溶剂 F 原子数 变低（变为 0）；溶剂环数 变高；可旋转键数 变低；TPSA 变高；溶剂分子量 变低；含氟溶剂比例 变低（变为 0）｜物性：密度 变低；黏度 变低；润湿性 变低；离子电导率 变高｜条件：电流密度 变低；圈数 变低（含默认值：温度默认、溶剂比例默认）｜性能：Li‖Cu CE 变高"
 },
 {
  "编号": "PC00930",
  "论文": "P263",
  "类别": "LiCu_CE",
  "比较类型": "配方和条件都变",
  "A": {
   "测试": "T02",
   "测试名": "Li||Cu CE 2 mA cm⁻²",
   "配方": "F1",
   "配方名": "FB-DHCE-1",
   "recipe": "R1",
   "是否对照": false,
   "配方文字": "0.66 M LiFSI；0.33 M LiTFSI；DOL:DME = 0.2:1（体积比）",
   "表述编号": "ST2934",
   "证据句子": [
    "M0126"
   ],
   "标记": [
    "温度默认",
    "溶剂比例默认"
   ]
  },
  "B": {
   "测试": "T01",
   "测试名": "Li||Cu CE 1 mA cm⁻²",
   "配方": "F3",
   "配方名": "FB-DHCE-3",
   "recipe": "R3",
   "是否对照": false,
   "配方文字": "LiFSI 0.66 M；FB3另给0.66摩尔比 原文双口径；LiTFSI 0.33 M；FB3另给0.33摩尔比 原文双口径；DOL:DME = 0.2:1（体积比）",
   "表述编号": "ST2932",
   "证据句子": [
    "M0122"
   ],
   "标记": [
    "温度默认",
    "溶剂比例默认"
   ]
  },
  "组分变化": "LiFSI 0.66 M；FB3另给0.66摩尔比 原文双口径 → 0.66 M；LiTFSI 0.33 M；FB3另给0.33摩尔比 原文双口径 → 0.33 M",
  "作者改动的组分": [
   "LiFSI",
   "LiTFSI"
  ],
  "特殊组分变化": [],
  "电解液相同但样品编号不同": false,
  "描述符": [
   {
    "描述符": "ring",
    "中文": "溶剂环数",
    "组": "溶剂骨架",
    "方向": "变高",
    "A": 0.5984,
    "B": 0.5,
    "被动": false
   },
   {
    "描述符": "rotb",
    "中文": "可旋转键数",
    "组": "溶剂骨架",
    "方向": "变低",
    "A": 1.2049,
    "B": 1.5,
    "被动": false
   },
   {
    "描述符": "mw",
    "中文": "溶剂分子量",
    "组": "溶剂骨架",
    "方向": "变低",
    "A": 80.5223,
    "B": 82.1005,
    "被动": false
   }
  ],
  "物性": [],
  "条件": [
   {
    "条件": "温度",
    "方向": "相近",
    "A": 25.0,
    "B": 25.0
   },
   {
    "条件": "电流密度",
    "方向": "变高",
    "A": 2.0,
    "B": 1.0
   },
   {
    "条件": "沉积容量",
    "方向": "相近",
    "A": 1.0,
    "B": 1.0
   },
   {
    "条件": "测试方法",
    "方向": "相同",
    "A": 0.0,
    "B": 0.0
   },
   {
    "条件": "圈数",
    "方向": "相近",
    "A": 200,
    "B": 200
   }
  ],
  "条件含默认值": [
   "温度默认",
   "溶剂比例默认"
  ],
  "性能": {
   "方向": "变低",
   "倍数": 1.6667,
   "倍数含义": "损失（100 − CE）之比",
   "好于参照": false,
   "值A": 99.0,
   "值B": 99.4,
   "指标A": "Li‖Cu CE",
   "指标B": "Li‖Cu CE"
  },
  "表述文字": "【P263｜Li‖Cu CE｜配方和条件都变】实验样 FB-DHCE-1（0.66 M LiFSI；0.33 M LiTFSI；DOL:DME = 0.2:1（体积比），测试 T02）相对 实验样 FB-DHCE-3（LiFSI 0.66 M；FB3另给0.66摩尔比 原文双口径；LiTFSI 0.33 M；FB3另给0.33摩尔比 原文双口径；DOL:DME = 0.2:1（体积比），测试 T01）｜组分变化：LiFSI 0.66 M；FB3另给0.66摩尔比 原文双口径 → 0.66 M；LiTFSI 0.33 M；FB3另给0.33摩尔比 原文双口径 → 0.33 M｜描述符：溶剂环数 变高；可旋转键数 变低；溶剂分子量 变低｜物性：两边没有都报告的｜条件：电流密度 变高（含默认值：温度默认、溶剂比例默认）｜性能：Li‖Cu CE 变低"
 },
 {
  "编号": "PC00931",
  "论文": "P263",
  "类别": "LiCu_CE",
  "比较类型": "配方和条件都变",
  "A": {
   "测试": "T01",
   "测试名": "Li||Cu CE 1 mA cm⁻²",
   "配方": "F3",
   "配方名": "FB-DHCE-3",
   "recipe": "R3",
   "是否对照": false,
   "配方文字": "LiFSI 0.66 M；FB3另给0.66摩尔比 原文双口径；LiTFSI 0.33 M；FB3另给0.33摩尔比 原文双口径；DOL:DME = 0.2:1（体积比）",
   "表述编号": "ST2932",
   "证据句子": [
    "M0122"
   ],
   "标记": [
    "温度默认",
    "溶剂比例默认"
   ]
  },
  "B": {
   "测试": "T02",
   "测试名": "Li||Cu CE 2 mA cm⁻²",
   "配方": "F2",
   "配方名": "FB-DHCE-2",
   "recipe": "R2",
   "是否对照": false,
   "配方文字": "0.66 M LiFSI；0.33 M LiTFSI；DOL:DME = 0.2:1（体积比）",
   "表述编号": "ST2936",
   "证据句子": [
    "M0126"
   ],
   "标记": [
    "温度默认",
    "溶剂比例默认"
   ]
  },
  "组分变化": "LiFSI 0.66 M → 0.66 M；FB3另给0.66摩尔比 原文双口径；LiTFSI 0.33 M → 0.33 M；FB3另给0.33摩尔比 原文双口径",
  "作者改动的组分": [
   "LiFSI",
   "LiTFSI"
  ],
  "特殊组分变化": [],
  "电解液相同但样品编号不同": false,
  "描述符": [
   {
    "描述符": "ring",
    "中文": "溶剂环数",
    "组": "溶剂骨架",
    "方向": "变低",
    "A": 0.5,
    "B": 0.5984,
    "被动": false
   },
   {
    "描述符": "rotb",
    "中文": "可旋转键数",
    "组": "溶剂骨架",
    "方向": "变高",
    "A": 1.5,
    "B": 1.2049,
    "被动": false
   },
   {
    "描述符": "mw",
    "中文": "溶剂分子量",
    "组": "溶剂骨架",
    "方向": "变高",
    "A": 82.1005,
    "B": 80.5223,
    "被动": false
   }
  ],
  "物性": [],
  "条件": [
   {
    "条件": "温度",
    "方向": "相近",
    "A": 25.0,
    "B": 25.0
   },
   {
    "条件": "电流密度",
    "方向": "变低",
    "A": 1.0,
    "B": 2.0
   },
   {
    "条件": "沉积容量",
    "方向": "相近",
    "A": 1.0,
    "B": 1.0
   },
   {
    "条件": "测试方法",
    "方向": "相同",
    "A": 0.0,
    "B": 0.0
   },
   {
    "条件": "圈数",
    "方向": "相近",
    "A": 200,
    "B": 200
   }
  ],
  "条件含默认值": [
   "温度默认",
   "溶剂比例默认"
  ],
  "性能": {
   "方向": "变高",
   "倍数": 0.6,
   "倍数含义": "损失（100 − CE）之比",
   "好于参照": true,
   "值A": 99.4,
   "值B": 99.0,
   "指标A": "Li‖Cu CE",
   "指标B": "Li‖Cu CE"
  },
  "表述文字": "【P263｜Li‖Cu CE｜配方和条件都变】实验样 FB-DHCE-3（LiFSI 0.66 M；FB3另给0.66摩尔比 原文双口径；LiTFSI 0.33 M；FB3另给0.33摩尔比 原文双口径；DOL:DME = 0.2:1（体积比），测试 T01）相对 实验样 FB-DHCE-2（0.66 M LiFSI；0.33 M LiTFSI；DOL:DME = 0.2:1（体积比），测试 T02）｜组分变化：LiFSI 0.66 M → 0.66 M；FB3另给0.66摩尔比 原文双口径；LiTFSI 0.33 M → 0.33 M；FB3另给0.33摩尔比 原文双口径｜描述符：溶剂环数 变低；可旋转键数 变高；溶剂分子量 变高｜物性：两边没有都报告的｜条件：电流密度 变低（含默认值：温度默认、溶剂比例默认）｜性能：Li‖Cu CE 变高"
 },
 {
  "编号": "PC00932",
  "论文": "P263",
  "类别": "LiCu_CE",
  "比较类型": "同配方换条件",
  "A": {
   "测试": "T02",
   "测试名": "Li||Cu CE 2 mA cm⁻²",
   "配方": "F3",
   "配方名": "FB-DHCE-3",
   "recipe": "R3",
   "是否对照": false,
   "配方文字": "LiFSI 0.66 M；FB3另给0.66摩尔比 原文双口径；LiTFSI 0.33 M；FB3另给0.33摩尔比 原文双口径；DOL:DME = 0.2:1（体积比）",
   "表述编号": "ST2938",
   "证据句子": [
    "M0125"
   ],
   "标记": [
    "温度默认",
    "溶剂比例默认"
   ]
  },
  "B": {
   "测试": "T01",
   "测试名": "Li||Cu CE 1 mA cm⁻²",
   "配方": "F3",
   "配方名": "FB-DHCE-3",
   "recipe": "R3",
   "是否对照": false,
   "配方文字": "LiFSI 0.66 M；FB3另给0.66摩尔比 原文双口径；LiTFSI 0.33 M；FB3另给0.33摩尔比 原文双口径；DOL:DME = 0.2:1（体积比）",
   "表述编号": "ST2932",
   "证据句子": [
    "M0122"
   ],
   "标记": [
    "温度默认",
    "溶剂比例默认"
   ]
  },
  "组分变化": "配方相同",
  "作者改动的组分": [],
  "特殊组分变化": [],
  "电解液相同但样品编号不同": false,
  "描述符": [],
  "物性": [
   {
    "物性": "密度",
    "方向": "相近",
    "A": 1.16,
    "B": 1.16,
    "单位": "g cm⁻³",
    "温度": null
   },
   {
    "物性": "黏度",
    "方向": "相近",
    "A": 1.84,
    "B": 1.84,
    "单位": "mPa·s",
    "温度": null
   },
   {
    "物性": "润湿性",
    "方向": "相近",
    "A": 24.2,
    "B": 24.2,
    "单位": "°",
    "温度": null
   },
   {
    "物性": "离子电导率",
    "方向": "相近",
    "A": 1.85,
    "B": 1.85,
    "单位": "mS cm⁻¹",
    "温度": null
   }
  ],
  "条件": [
   {
    "条件": "温度",
    "方向": "相近",
    "A": 25.0,
    "B": 25.0
   },
   {
    "条件": "电流密度",
    "方向": "变高",
    "A": 2.0,
    "B": 1.0
   },
   {
    "条件": "沉积容量",
    "方向": "相近",
    "A": 1.0,
    "B": 1.0
   },
   {
    "条件": "测试方法",
    "方向": "相同",
    "A": 0.0,
    "B": 0.0
   },
   {
    "条件": "圈数",
    "方向": "变高",
    "A": 300,
    "B": 200
   }
  ],
  "条件含默认值": [
   "温度默认",
   "溶剂比例默认"
  ],
  "性能": {
   "方向": "变低",
   "倍数": 1.1667,
   "倍数含义": "损失（100 − CE）之比",
   "好于参照": false,
   "值A": 99.3,
   "值B": 99.4,
   "指标A": "Li‖Cu CE",
   "指标B": "Li‖Cu CE"
  },
  "表述文字": "【P263｜Li‖Cu CE｜同配方换条件】实验样 FB-DHCE-3（LiFSI 0.66 M；FB3另给0.66摩尔比 原文双口径；LiTFSI 0.33 M；FB3另给0.33摩尔比 原文双口径；DOL:DME = 0.2:1（体积比），测试 T02）相对 实验样 FB-DHCE-3（LiFSI 0.66 M；FB3另给0.66摩尔比 原文双口径；LiTFSI 0.33 M；FB3另给0.33摩尔比 原文双口径；DOL:DME = 0.2:1（体积比），测试 T01）｜组分变化：配方相同｜描述符：配方相同｜物性：密度 相近；黏度 相近；润湿性 相近；离子电导率 相近｜条件：电流密度 变高；圈数 变高（含默认值：温度默认、溶剂比例默认）｜性能：Li‖Cu CE 变低"
 },
 {
  "编号": "PC00933",
  "论文": "P263",
  "类别": "LiCu_CE",
  "比较类型": "配方和条件都变",
  "A": {
   "测试": "T01",
   "测试名": "Li||Cu CE 1 mA cm⁻²",
   "配方": "F3",
   "配方名": "FB-DHCE-3",
   "recipe": "R3",
   "是否对照": false,
   "配方文字": "LiFSI 0.66 M；FB3另给0.66摩尔比 原文双口径；LiTFSI 0.33 M；FB3另给0.33摩尔比 原文双口径；DOL:DME = 0.2:1（体积比）",
   "表述编号": "ST2932",
   "证据句子": [
    "M0122"
   ],
   "标记": [
    "温度默认",
    "溶剂比例默认"
   ]
  },
  "B": {
   "测试": "T03",
   "测试名": "Li||Cu 锂库法 CE",
   "配方": "F0",
   "配方名": "TTE-DHCE",
   "recipe": "R0",
   "是否对照": true,
   "配方文字": "0.66 M LiFSI；0.33 M LiTFSI；DOL 0.2 molar ratio；DME 1 molar ratio；TTE 3 molar ratio",
   "表述编号": "ST2940",
   "证据句子": [
    "M0127",
    "S0018"
   ],
   "标记": [
    "温度默认"
   ]
  },
  "组分变化": "LiFSI 0.66 M → 0.66 M；FB3另给0.66摩尔比 原文双口径；LiTFSI 0.33 M → 0.33 M；FB3另给0.33摩尔比 原文双口径；去掉 TTE",
  "作者改动的组分": [
   "LiFSI",
   "LiTFSI",
   "TTE"
  ],
  "特殊组分变化": [],
  "电解液相同但样品编号不同": false,
  "描述符": [
   {
    "描述符": "eo",
    "中文": "非氟醚氧",
    "组": "配位（醚氧）",
    "方向": "变高",
    "A": 2.0,
    "B": 1.3333,
    "被动": false
   },
   {
    "描述符": "eo_a",
    "中文": "α 氟化醚氧",
    "组": "氟化/稀释",
    "方向": "变低（变为 0）",
    "A": 0.0,
    "B": 0.3333,
    "被动": false
   },
   {
    "描述符": "fat",
    "中文": "溶剂 F 原子数",
    "组": "氟化/稀释",
    "方向": "变低（变为 0）",
    "A": 0.0,
    "B": 2.6667,
    "被动": false
   },
   {
    "描述符": "ring",
    "中文": "溶剂环数",
    "组": "溶剂骨架",
    "方向": "变高",
    "A": 0.5,
    "B": 0.3333,
    "被动": false
   },
   {
    "描述符": "rotb",
    "中文": "可旋转键数",
    "组": "溶剂骨架",
    "方向": "变低",
    "A": 1.5,
    "B": 2.6667,
    "被动": false
   },
   {
    "描述符": "tpsa",
    "中文": "TPSA",
    "组": "其他（单独成组或数据少）",
    "方向": "变高",
    "A": 18.46,
    "B": 15.3833,
    "被动": false
   },
   {
    "描述符": "mw",
    "中文": "溶剂分子量",
    "组": "溶剂骨架",
    "方向": "变低",
    "A": 82.1005,
    "B": 132.0903,
    "被动": false
   },
   {
    "描述符": "ffrac",
    "中文": "含氟溶剂比例",
    "组": "氟化/稀释",
    "方向": "变低（变为 0）",
    "A": 0.0,
    "B": 0.3333,
    "被动": false
   }
  ],
  "物性": [
   {
    "物性": "密度",
    "方向": "变低",
    "A": 1.16,
    "B": 1.52,
    "单位": "g cm⁻³",
    "温度": null
   },
   {
    "物性": "黏度",
    "方向": "变低",
    "A": 1.84,
    "B": 23.12,
    "单位": "mPa·s",
    "温度": null
   },
   {
    "物性": "润湿性",
    "方向": "变低",
    "A": 24.2,
    "B": 35.5,
    "单位": "°",
    "温度": null
   },
   {
    "物性": "离子电导率",
    "方向": "变高",
    "A": 1.85,
    "B": 1.07,
    "单位": "mS cm⁻¹",
    "温度": null
   }
  ],
  "条件": [
   {
    "条件": "温度",
    "方向": "相近",
    "A": 25.0,
    "B": 25.0
   },
   {
    "条件": "电流密度",
    "方向": "相近",
    "A": 1.0,
    "B": 1.0
   },
   {
    "条件": "沉积容量",
    "方向": "相近",
    "A": 1.0,
    "B": 1.0
   },
   {
    "条件": "测试方法",
    "方向": "相同",
    "A": 0.0,
    "B": 0.0
   },
   {
    "条件": "圈数",
    "方向": "变高",
    "A": 200,
    "B": 100
   }
  ],
  "条件含默认值": [
   "温度默认",
   "溶剂比例默认"
  ],
  "性能": {
   "方向": "变高",
   "倍数": 0.5882,
   "倍数含义": "损失（100 − CE）之比",
   "好于参照": true,
   "值A": 99.4,
   "值B": 98.98,
   "指标A": "Li‖Cu CE",
   "指标B": "Li‖Cu CE"
  },
  "表述文字": "【P263｜Li‖Cu CE｜配方和条件都变】实验样 FB-DHCE-3（LiFSI 0.66 M；FB3另给0.66摩尔比 原文双口径；LiTFSI 0.33 M；FB3另给0.33摩尔比 原文双口径；DOL:DME = 0.2:1（体积比），测试 T01）相对 对比样 TTE-DHCE（0.66 M LiFSI；0.33 M LiTFSI；DOL 0.2 molar ratio；DME 1 molar ratio；TTE 3 molar ratio，测试 T03）｜组分变化：LiFSI 0.66 M → 0.66 M；FB3另给0.66摩尔比 原文双口径；LiTFSI 0.33 M → 0.33 M；FB3另给0.33摩尔比 原文双口径；去掉 TTE｜描述符：非氟醚氧 变高；α 氟化醚氧 变低（变为 0）；溶剂 F 原子数 变低（变为 0）；溶剂环数 变高；可旋转键数 变低；TPSA 变高；溶剂分子量 变低；含氟溶剂比例 变低（变为 0）｜物性：密度 变低；黏度 变低；润湿性 变低；离子电导率 变高｜条件：圈数 变高（含默认值：温度默认、溶剂比例默认）｜性能：Li‖Cu CE 变高"
 },
 {
  "编号": "PC00934",
  "论文": "P263",
  "类别": "LiCu_CE",
  "比较类型": "同配方换条件",
  "A": {
   "测试": "T03",
   "测试名": "Li||Cu 锂库法 CE",
   "配方": "F3",
   "配方名": "FB-DHCE-3",
   "recipe": "R3",
   "是否对照": false,
   "配方文字": "LiFSI 0.66 M；FB3另给0.66摩尔比 原文双口径；LiTFSI 0.33 M；FB3另给0.33摩尔比 原文双口径；DOL:DME = 0.2:1（体积比）",
   "表述编号": "ST2941",
   "证据句子": [
    "M0127",
    "S0018"
   ],
   "标记": [
    "温度默认",
    "溶剂比例默认"
   ]
  },
  "B": {
   "测试": "T01",
   "测试名": "Li||Cu CE 1 mA cm⁻²",
   "配方": "F3",
   "配方名": "FB-DHCE-3",
   "recipe": "R3",
   "是否对照": false,
   "配方文字": "LiFSI 0.66 M；FB3另给0.66摩尔比 原文双口径；LiTFSI 0.33 M；FB3另给0.33摩尔比 原文双口径；DOL:DME = 0.2:1（体积比）",
   "表述编号": "ST2932",
   "证据句子": [
    "M0122"
   ],
   "标记": [
    "温度默认",
    "溶剂比例默认"
   ]
  },
  "组分变化": "配方相同",
  "作者改动的组分": [],
  "特殊组分变化": [],
  "电解液相同但样品编号不同": false,
  "描述符": [],
  "物性": [
   {
    "物性": "密度",
    "方向": "相近",
    "A": 1.16,
    "B": 1.16,
    "单位": "g cm⁻³",
    "温度": null
   },
   {
    "物性": "黏度",
    "方向": "相近",
    "A": 1.84,
    "B": 1.84,
    "单位": "mPa·s",
    "温度": null
   },
   {
    "物性": "润湿性",
    "方向": "相近",
    "A": 24.2,
    "B": 24.2,
    "单位": "°",
    "温度": null
   },
   {
    "物性": "离子电导率",
    "方向": "相近",
    "A": 1.85,
    "B": 1.85,
    "单位": "mS cm⁻¹",
    "温度": null
   }
  ],
  "条件": [
   {
    "条件": "温度",
    "方向": "相近",
    "A": 25.0,
    "B": 25.0
   },
   {
    "条件": "电流密度",
    "方向": "相近",
    "A": 1.0,
    "B": 1.0
   },
   {
    "条件": "沉积容量",
    "方向": "相近",
    "A": 1.0,
    "B": 1.0
   },
   {
    "条件": "测试方法",
    "方向": "相同",
    "A": 0.0,
    "B": 0.0
   },
   {
    "条件": "圈数",
    "方向": "变低",
    "A": 100,
    "B": 200
   }
  ],
  "条件含默认值": [
   "温度默认",
   "溶剂比例默认"
  ],
  "性能": {
   "方向": "变低",
   "倍数": 1.4167,
   "倍数含义": "损失（100 − CE）之比",
   "好于参照": false,
   "值A": 99.15,
   "值B": 99.4,
   "指标A": "Li‖Cu CE",
   "指标B": "Li‖Cu CE"
  },
  "表述文字": "【P263｜Li‖Cu CE｜同配方换条件】实验样 FB-DHCE-3（LiFSI 0.66 M；FB3另给0.66摩尔比 原文双口径；LiTFSI 0.33 M；FB3另给0.33摩尔比 原文双口径；DOL:DME = 0.2:1（体积比），测试 T03）相对 实验样 FB-DHCE-3（LiFSI 0.66 M；FB3另给0.66摩尔比 原文双口径；LiTFSI 0.33 M；FB3另给0.33摩尔比 原文双口径；DOL:DME = 0.2:1（体积比），测试 T01）｜组分变化：配方相同｜描述符：配方相同｜物性：密度 相近；黏度 相近；润湿性 相近；离子电导率 相近｜条件：圈数 变低（含默认值：温度默认、溶剂比例默认）｜性能：Li‖Cu CE 变低"
 },
 {
  "编号": "PC00935",
  "论文": "P263",
  "类别": "LiCu_CE",
  "比较类型": "同测试换配方",
  "A": {
   "测试": "T02",
   "测试名": "Li||Cu CE 2 mA cm⁻²",
   "配方": "F1",
   "配方名": "FB-DHCE-1",
   "recipe": "R1",
   "是否对照": false,
   "配方文字": "0.66 M LiFSI；0.33 M LiTFSI；DOL:DME = 0.2:1（体积比）",
   "表述编号": "ST2934",
   "证据句子": [
    "M0126"
   ],
   "标记": [
    "温度默认",
    "溶剂比例默认"
   ]
  },
  "B": {
   "测试": "T02",
   "测试名": "Li||Cu CE 2 mA cm⁻²",
   "配方": "F0",
   "配方名": "TTE-DHCE",
   "recipe": "R0",
   "是否对照": true,
   "配方文字": "0.66 M LiFSI；0.33 M LiTFSI；DOL 0.2 molar ratio；DME 1 molar ratio；TTE 3 molar ratio",
   "表述编号": "ST2933",
   "证据句子": [
    "M0125"
   ],
   "标记": [
    "温度默认"
   ]
  },
  "组分变化": "去掉 TTE",
  "作者改动的组分": [
   "TTE"
  ],
  "特殊组分变化": [],
  "电解液相同但样品编号不同": false,
  "描述符": [
   {
    "描述符": "eo",
    "中文": "非氟醚氧",
    "组": "配位（醚氧）",
    "方向": "变高",
    "A": 2.0,
    "B": 1.3333,
    "被动": false
   },
   {
    "描述符": "eo_a",
    "中文": "α 氟化醚氧",
    "组": "氟化/稀释",
    "方向": "变低（变为 0）",
    "A": 0.0,
    "B": 0.3333,
    "被动": false
   },
   {
    "描述符": "fat",
    "中文": "溶剂 F 原子数",
    "组": "氟化/稀释",
    "方向": "变低（变为 0）",
    "A": 0.0,
    "B": 2.6667,
    "被动": false
   },
   {
    "描述符": "ring",
    "中文": "溶剂环数",
    "组": "溶剂骨架",
    "方向": "变高",
    "A": 0.5984,
    "B": 0.3333,
    "被动": false
   },
   {
    "描述符": "rotb",
    "中文": "可旋转键数",
    "组": "溶剂骨架",
    "方向": "变低",
    "A": 1.2049,
    "B": 2.6667,
    "被动": false
   },
   {
    "描述符": "tpsa",
    "中文": "TPSA",
    "组": "其他（单独成组或数据少）",
    "方向": "变高",
    "A": 18.46,
    "B": 15.3833,
    "被动": false
   },
   {
    "描述符": "mw",
    "中文": "溶剂分子量",
    "组": "溶剂骨架",
    "方向": "变低",
    "A": 80.5223,
    "B": 132.0903,
    "被动": false
   },
   {
    "描述符": "ffrac",
    "中文": "含氟溶剂比例",
    "组": "氟化/稀释",
    "方向": "变低（变为 0）",
    "A": 0.0,
    "B": 0.3333,
    "被动": false
   }
  ],
  "物性": [],
  "条件": [
   {
    "条件": "温度",
    "方向": "相近",
    "A": 25.0,
    "B": 25.0
   },
   {
    "条件": "电流密度",
    "方向": "相近",
    "A": 2.0,
    "B": 2.0
   },
   {
    "条件": "沉积容量",
    "方向": "相近",
    "A": 1.0,
    "B": 1.0
   },
   {
    "条件": "测试方法",
    "方向": "相同",
    "A": 0.0,
    "B": 0.0
   },
   {
    "条件": "圈数",
    "方向": "变低",
    "A": 200,
    "B": 300
   }
  ],
  "条件含默认值": [
   "温度默认",
   "溶剂比例默认"
  ],
  "性能": {
   "方向": "变低",
   "倍数": 1.1111,
   "倍数含义": "损失（100 − CE）之比",
   "好于参照": false,
   "值A": 99.0,
   "值B": 99.1,
   "指标A": "Li‖Cu CE",
   "指标B": "Li‖Cu CE"
  },
  "表述文字": "【P263｜Li‖Cu CE｜同测试换配方】实验样 FB-DHCE-1（0.66 M LiFSI；0.33 M LiTFSI；DOL:DME = 0.2:1（体积比），测试 T02）相对 对比样 TTE-DHCE（0.66 M LiFSI；0.33 M LiTFSI；DOL 0.2 molar ratio；DME 1 molar ratio；TTE 3 molar ratio，测试 T02）｜组分变化：去掉 TTE｜描述符：非氟醚氧 变高；α 氟化醚氧 变低（变为 0）；溶剂 F 原子数 变低（变为 0）；溶剂环数 变高；可旋转键数 变低；TPSA 变高；溶剂分子量 变低；含氟溶剂比例 变低（变为 0）｜物性：两边没有都报告的｜条件：圈数 变低（含默认值：温度默认、溶剂比例默认）｜性能：Li‖Cu CE 变低"
 },
 {
  "编号": "PC00936",
  "论文": "P263",
  "类别": "LiCu_CE",
  "比较类型": "同测试换配方",
  "A": {
   "测试": "T02",
   "测试名": "Li||Cu CE 2 mA cm⁻²",
   "配方": "F2",
   "配方名": "FB-DHCE-2",
   "recipe": "R2",
   "是否对照": false,
   "配方文字": "0.66 M LiFSI；0.33 M LiTFSI；DOL:DME = 0.2:1（体积比）",
   "表述编号": "ST2936",
   "证据句子": [
    "M0126"
   ],
   "标记": [
    "温度默认",
    "溶剂比例默认"
   ]
  },
  "B": {
   "测试": "T02",
   "测试名": "Li||Cu CE 2 mA cm⁻²",
   "配方": "F0",
   "配方名": "TTE-DHCE",
   "recipe": "R0",
   "是否对照": true,
   "配方文字": "0.66 M LiFSI；0.33 M LiTFSI；DOL 0.2 molar ratio；DME 1 molar ratio；TTE 3 molar ratio",
   "表述编号": "ST2933",
   "证据句子": [
    "M0125"
   ],
   "标记": [
    "温度默认"
   ]
  },
  "组分变化": "去掉 TTE",
  "作者改动的组分": [
   "TTE"
  ],
  "特殊组分变化": [],
  "电解液相同但样品编号不同": false,
  "描述符": [
   {
    "描述符": "eo",
    "中文": "非氟醚氧",
    "组": "配位（醚氧）",
    "方向": "变高",
    "A": 2.0,
    "B": 1.3333,
    "被动": false
   },
   {
    "描述符": "eo_a",
    "中文": "α 氟化醚氧",
    "组": "氟化/稀释",
    "方向": "变低（变为 0）",
    "A": 0.0,
    "B": 0.3333,
    "被动": false
   },
   {
    "描述符": "fat",
    "中文": "溶剂 F 原子数",
    "组": "氟化/稀释",
    "方向": "变低（变为 0）",
    "A": 0.0,
    "B": 2.6667,
    "被动": false
   },
   {
    "描述符": "ring",
    "中文": "溶剂环数",
    "组": "溶剂骨架",
    "方向": "变高",
    "A": 0.5984,
    "B": 0.3333,
    "被动": false
   },
   {
    "描述符": "rotb",
    "中文": "可旋转键数",
    "组": "溶剂骨架",
    "方向": "变低",
    "A": 1.2049,
    "B": 2.6667,
    "被动": false
   },
   {
    "描述符": "tpsa",
    "中文": "TPSA",
    "组": "其他（单独成组或数据少）",
    "方向": "变高",
    "A": 18.46,
    "B": 15.3833,
    "被动": false
   },
   {
    "描述符": "mw",
    "中文": "溶剂分子量",
    "组": "溶剂骨架",
    "方向": "变低",
    "A": 80.5223,
    "B": 132.0903,
    "被动": false
   },
   {
    "描述符": "ffrac",
    "中文": "含氟溶剂比例",
    "组": "氟化/稀释",
    "方向": "变低（变为 0）",
    "A": 0.0,
    "B": 0.3333,
    "被动": false
   }
  ],
  "物性": [],
  "条件": [
   {
    "条件": "温度",
    "方向": "相近",
    "A": 25.0,
    "B": 25.0
   },
   {
    "条件": "电流密度",
    "方向": "相近",
    "A": 2.0,
    "B": 2.0
   },
   {
    "条件": "沉积容量",
    "方向": "相近",
    "A": 1.0,
    "B": 1.0
   },
   {
    "条件": "测试方法",
    "方向": "相同",
    "A": 0.0,
    "B": 0.0
   },
   {
    "条件": "圈数",
    "方向": "变低",
    "A": 200,
    "B": 300
   }
  ],
  "条件含默认值": [
   "温度默认",
   "溶剂比例默认"
  ],
  "性能": {
   "方向": "变低",
   "倍数": 1.1111,
   "倍数含义": "损失（100 − CE）之比",
   "好于参照": false,
   "值A": 99.0,
   "值B": 99.1,
   "指标A": "Li‖Cu CE",
   "指标B": "Li‖Cu CE"
  },
  "表述文字": "【P263｜Li‖Cu CE｜同测试换配方】实验样 FB-DHCE-2（0.66 M LiFSI；0.33 M LiTFSI；DOL:DME = 0.2:1（体积比），测试 T02）相对 对比样 TTE-DHCE（0.66 M LiFSI；0.33 M LiTFSI；DOL 0.2 molar ratio；DME 1 molar ratio；TTE 3 molar ratio，测试 T02）｜组分变化：去掉 TTE｜描述符：非氟醚氧 变高；α 氟化醚氧 变低（变为 0）；溶剂 F 原子数 变低（变为 0）；溶剂环数 变高；可旋转键数 变低；TPSA 变高；溶剂分子量 变低；含氟溶剂比例 变低（变为 0）｜物性：两边没有都报告的｜条件：圈数 变低（含默认值：温度默认、溶剂比例默认）｜性能：Li‖Cu CE 变低"
 },
 {
  "编号": "PC00937",
  "论文": "P263",
  "类别": "LiCu_CE",
  "比较类型": "同测试换配方",
  "A": {
   "测试": "T02",
   "测试名": "Li||Cu CE 2 mA cm⁻²",
   "配方": "F3",
   "配方名": "FB-DHCE-3",
   "recipe": "R3",
   "是否对照": false,
   "配方文字": "LiFSI 0.66 M；FB3另给0.66摩尔比 原文双口径；LiTFSI 0.33 M；FB3另给0.33摩尔比 原文双口径；DOL:DME = 0.2:1（体积比）",
   "表述编号": "ST2938",
   "证据句子": [
    "M0125"
   ],
   "标记": [
    "温度默认",
    "溶剂比例默认"
   ]
  },
  "B": {
   "测试": "T02",
   "测试名": "Li||Cu CE 2 mA cm⁻²",
   "配方": "F0",
   "配方名": "TTE-DHCE",
   "recipe": "R0",
   "是否对照": true,
   "配方文字": "0.66 M LiFSI；0.33 M LiTFSI；DOL 0.2 molar ratio；DME 1 molar ratio；TTE 3 molar ratio",
   "表述编号": "ST2933",
   "证据句子": [
    "M0125"
   ],
   "标记": [
    "温度默认"
   ]
  },
  "组分变化": "LiFSI 0.66 M → 0.66 M；FB3另给0.66摩尔比 原文双口径；LiTFSI 0.33 M → 0.33 M；FB3另给0.33摩尔比 原文双口径；去掉 TTE",
  "作者改动的组分": [
   "LiFSI",
   "LiTFSI",
   "TTE"
  ],
  "特殊组分变化": [],
  "电解液相同但样品编号不同": false,
  "描述符": [
   {
    "描述符": "eo",
    "中文": "非氟醚氧",
    "组": "配位（醚氧）",
    "方向": "变高",
    "A": 2.0,
    "B": 1.3333,
    "被动": false
   },
   {
    "描述符": "eo_a",
    "中文": "α 氟化醚氧",
    "组": "氟化/稀释",
    "方向": "变低（变为 0）",
    "A": 0.0,
    "B": 0.3333,
    "被动": false
   },
   {
    "描述符": "fat",
    "中文": "溶剂 F 原子数",
    "组": "氟化/稀释",
    "方向": "变低（变为 0）",
    "A": 0.0,
    "B": 2.6667,
    "被动": false
   },
   {
    "描述符": "ring",
    "中文": "溶剂环数",
    "组": "溶剂骨架",
    "方向": "变高",
    "A": 0.5,
    "B": 0.3333,
    "被动": false
   },
   {
    "描述符": "rotb",
    "中文": "可旋转键数",
    "组": "溶剂骨架",
    "方向": "变低",
    "A": 1.5,
    "B": 2.6667,
    "被动": false
   },
   {
    "描述符": "tpsa",
    "中文": "TPSA",
    "组": "其他（单独成组或数据少）",
    "方向": "变高",
    "A": 18.46,
    "B": 15.3833,
    "被动": false
   },
   {
    "描述符": "mw",
    "中文": "溶剂分子量",
    "组": "溶剂骨架",
    "方向": "变低",
    "A": 82.1005,
    "B": 132.0903,
    "被动": false
   },
   {
    "描述符": "ffrac",
    "中文": "含氟溶剂比例",
    "组": "氟化/稀释",
    "方向": "变低（变为 0）",
    "A": 0.0,
    "B": 0.3333,
    "被动": false
   }
  ],
  "物性": [
   {
    "物性": "密度",
    "方向": "变低",
    "A": 1.16,
    "B": 1.52,
    "单位": "g cm⁻³",
    "温度": null
   },
   {
    "物性": "黏度",
    "方向": "变低",
    "A": 1.84,
    "B": 23.12,
    "单位": "mPa·s",
    "温度": null
   },
   {
    "物性": "润湿性",
    "方向": "变低",
    "A": 24.2,
    "B": 35.5,
    "单位": "°",
    "温度": null
   },
   {
    "物性": "离子电导率",
    "方向": "变高",
    "A": 1.85,
    "B": 1.07,
    "单位": "mS cm⁻¹",
    "温度": null
   }
  ],
  "条件": [
   {
    "条件": "温度",
    "方向": "相近",
    "A": 25.0,
    "B": 25.0
   },
   {
    "条件": "电流密度",
    "方向": "相近",
    "A": 2.0,
    "B": 2.0
   },
   {
    "条件": "沉积容量",
    "方向": "相近",
    "A": 1.0,
    "B": 1.0
   },
   {
    "条件": "测试方法",
    "方向": "相同",
    "A": 0.0,
    "B": 0.0
   },
   {
    "条件": "圈数",
    "方向": "相近",
    "A": 300,
    "B": 300
   }
  ],
  "条件含默认值": [
   "温度默认",
   "溶剂比例默认"
  ],
  "性能": {
   "方向": "变高",
   "倍数": 0.7778,
   "倍数含义": "损失（100 − CE）之比",
   "好于参照": true,
   "值A": 99.3,
   "值B": 99.1,
   "指标A": "Li‖Cu CE",
   "指标B": "Li‖Cu CE"
  },
