Repository: zhuonanli08/Li-S_Electrolyte_Conflicts

File: output/两两比较表述_313篇_v2_2026-11-07/比较表述.json (part 58 of 111)
[
  "表述文字": "【P263｜Li‖Cu CE｜同测试换配方】实验样 FB-DHCE-3（LiFSI 0.66 M；FB3另给0.66摩尔比 原文双口径；LiTFSI 0.33 M；FB3另给0.33摩尔比 原文双口径；DOL:DME = 0.2:1（体积比），测试 T02）相对 对比样 TTE-DHCE（0.66 M LiFSI；0.33 M LiTFSI；DOL 0.2 molar ratio；DME 1 molar ratio；TTE 3 molar ratio，测试 T02）｜组分变化：LiFSI 0.66 M → 0.66 M；FB3另给0.66摩尔比 原文双口径；LiTFSI 0.33 M → 0.33 M；FB3另给0.33摩尔比 原文双口径；去掉 TTE｜描述符：非氟醚氧 变高；α 氟化醚氧 变低（变为 0）；溶剂 F 原子数 变低（变为 0）；溶剂环数 变高；可旋转键数 变低；TPSA 变高；溶剂分子量 变低；含氟溶剂比例 变低（变为 0）｜物性：密度 变低；黏度 变低；润湿性 变低；离子电导率 变高｜条件：相同（含默认值：温度默认、溶剂比例默认）｜性能：Li‖Cu CE 变高"
 },
 {
  "编号": "PC00938",
  "论文": "P263",
  "类别": "LiCu_CE",
  "比较类型": "同配方换条件",
  "A": {
   "测试": "T03",
   "测试名": "Li||Cu 锂库法 CE",
   "配方": "F0",
   "配方名": "TTE-DHCE",
   "recipe": "R0",
   "是否对照": true,
   "配方文字": "0.66 M LiFSI；0.33 M LiTFSI；DOL 0.2 molar ratio；DME 1 molar ratio；TTE 3 molar ratio",
   "表述编号": "ST2940",
   "证据句子": [
    "M0127",
    "S0018"
   ],
   "标记": [
    "温度默认"
   ]
  },
  "B": {
   "测试": "T02",
   "测试名": "Li||Cu CE 2 mA cm⁻²",
   "配方": "F0",
   "配方名": "TTE-DHCE",
   "recipe": "R0",
   "是否对照": true,
   "配方文字": "0.66 M LiFSI；0.33 M LiTFSI；DOL 0.2 molar ratio；DME 1 molar ratio；TTE 3 molar ratio",
   "表述编号": "ST2933",
   "证据句子": [
    "M0125"
   ],
   "标记": [
    "温度默认"
   ]
  },
  "组分变化": "配方相同",
  "作者改动的组分": [],
  "特殊组分变化": [],
  "电解液相同但样品编号不同": false,
  "描述符": [],
  "物性": [
   {
    "物性": "密度",
    "方向": "相近",
    "A": 1.52,
    "B": 1.52,
    "单位": "g cm⁻³",
    "温度": null
   },
   {
    "物性": "黏度",
    "方向": "相近",
    "A": 23.12,
    "B": 23.12,
    "单位": "mPa·s",
    "温度": null
   },
   {
    "物性": "润湿性",
    "方向": "相近",
    "A": 35.5,
    "B": 35.5,
    "单位": "°",
    "温度": null
   },
   {
    "物性": "离子电导率",
    "方向": "相近",
    "A": 1.07,
    "B": 1.07,
    "单位": "mS cm⁻¹",
    "温度": null
   },
   {
    "物性": "Li⁺溶剂化结构",
    "方向": "相近",
    "A": 760.0,
    "B": 760.0,
    "单位": "/880 cm⁻¹配位谱带",
    "温度": null
   }
  ],
  "条件": [
   {
    "条件": "温度",
    "方向": "相近",
    "A": 25.0,
    "B": 25.0
   },
   {
    "条件": "电流密度",
    "方向": "变低",
    "A": 1.0,
    "B": 2.0
   },
   {
    "条件": "沉积容量",
    "方向": "相近",
    "A": 1.0,
    "B": 1.0
   },
   {
    "条件": "测试方法",
    "方向": "相同",
    "A": 0.0,
    "B": 0.0
   },
   {
    "条件": "圈数",
    "方向": "变低",
    "A": 100,
    "B": 300
   }
  ],
  "条件含默认值": [
   "温度默认"
  ],
  "性能": {
   "方向": "变低",
   "倍数": 1.1333,
   "倍数含义": "损失（100 − CE）之比",
   "好于参照": false,
   "值A": 98.98,
   "值B": 99.1,
   "指标A": "Li‖Cu CE",
   "指标B": "Li‖Cu CE"
  },
  "表述文字": "【P263｜Li‖Cu CE｜同配方换条件】对比样 TTE-DHCE（0.66 M LiFSI；0.33 M LiTFSI；DOL 0.2 molar ratio；DME 1 molar ratio；TTE 3 molar ratio，测试 T03）相对 对比样 TTE-DHCE（0.66 M LiFSI；0.33 M LiTFSI；DOL 0.2 molar ratio；DME 1 molar ratio；TTE 3 molar ratio，测试 T02）｜组分变化：配方相同｜描述符：配方相同｜物性：密度 相近；黏度 相近；润湿性 相近；离子电导率 相近；Li⁺溶剂化结构 相近｜条件：电流密度 变低；圈数 变低（含默认值：温度默认）｜性能：Li‖Cu CE 变低"
 },
 {
  "编号": "PC00939",
  "论文": "P263",
  "类别": "LiCu_CE",
  "比较类型": "配方和条件都变",
  "A": {
   "测试": "T03",
   "测试名": "Li||Cu 锂库法 CE",
   "配方": "F3",
   "配方名": "FB-DHCE-3",
   "recipe": "R3",
   "是否对照": false,
   "配方文字": "LiFSI 0.66 M；FB3另给0.66摩尔比 原文双口径；LiTFSI 0.33 M；FB3另给0.33摩尔比 原文双口径；DOL:DME = 0.2:1（体积比）",
   "表述编号": "ST2941",
   "证据句子": [
    "M0127",
    "S0018"
   ],
   "标记": [
    "温度默认",
    "溶剂比例默认"
   ]
  },
  "B": {
   "测试": "T02",
   "测试名": "Li||Cu CE 2 mA cm⁻²",
   "配方": "F0",
   "配方名": "TTE-DHCE",
   "recipe": "R0",
   "是否对照": true,
   "配方文字": "0.66 M LiFSI；0.33 M LiTFSI；DOL 0.2 molar ratio；DME 1 molar ratio；TTE 3 molar ratio",
   "表述编号": "ST2933",
   "证据句子": [
    "M0125"
   ],
   "标记": [
    "温度默认"
   ]
  },
  "组分变化": "LiFSI 0.66 M → 0.66 M；FB3另给0.66摩尔比 原文双口径；LiTFSI 0.33 M → 0.33 M；FB3另给0.33摩尔比 原文双口径；去掉 TTE",
  "作者改动的组分": [
   "LiFSI",
   "LiTFSI",
   "TTE"
  ],
  "特殊组分变化": [],
  "电解液相同但样品编号不同": false,
  "描述符": [
   {
    "描述符": "eo",
    "中文": "非氟醚氧",
    "组": "配位（醚氧）",
    "方向": "变高",
    "A": 2.0,
    "B": 1.3333,
    "被动": false
   },
   {
    "描述符": "eo_a",
    "中文": "α 氟化醚氧",
    "组": "氟化/稀释",
    "方向": "变低（变为 0）",
    "A": 0.0,
    "B": 0.3333,
    "被动": false
   },
   {
    "描述符": "fat",
    "中文": "溶剂 F 原子数",
    "组": "氟化/稀释",
    "方向": "变低（变为 0）",
    "A": 0.0,
    "B": 2.6667,
    "被动": false
   },
   {
    "描述符": "ring",
    "中文": "溶剂环数",
    "组": "溶剂骨架",
    "方向": "变高",
    "A": 0.5,
    "B": 0.3333,
    "被动": false
   },
   {
    "描述符": "rotb",
    "中文": "可旋转键数",
    "组": "溶剂骨架",
    "方向": "变低",
    "A": 1.5,
    "B": 2.6667,
    "被动": false
   },
   {
    "描述符": "tpsa",
    "中文": "TPSA",
    "组": "其他（单独成组或数据少）",
    "方向": "变高",
    "A": 18.46,
    "B": 15.3833,
    "被动": false
   },
   {
    "描述符": "mw",
    "中文": "溶剂分子量",
    "组": "溶剂骨架",
    "方向": "变低",
    "A": 82.1005,
    "B": 132.0903,
    "被动": false
   },
   {
    "描述符": "ffrac",
    "中文": "含氟溶剂比例",
    "组": "氟化/稀释",
    "方向": "变低（变为 0）",
    "A": 0.0,
    "B": 0.3333,
    "被动": false
   }
  ],
  "物性": [
   {
    "物性": "密度",
    "方向": "变低",
    "A": 1.16,
    "B": 1.52,
    "单位": "g cm⁻³",
    "温度": null
   },
   {
    "物性": "黏度",
    "方向": "变低",
    "A": 1.84,
    "B": 23.12,
    "单位": "mPa·s",
    "温度": null
   },
   {
    "物性": "润湿性",
    "方向": "变低",
    "A": 24.2,
    "B": 35.5,
    "单位": "°",
    "温度": null
   },
   {
    "物性": "离子电导率",
    "方向": "变高",
    "A": 1.85,
    "B": 1.07,
    "单位": "mS cm⁻¹",
    "温度": null
   }
  ],
  "条件": [
   {
    "条件": "温度",
    "方向": "相近",
    "A": 25.0,
    "B": 25.0
   },
   {
    "条件": "电流密度",
    "方向": "变低",
    "A": 1.0,
    "B": 2.0
   },
   {
    "条件": "沉积容量",
    "方向": "相近",
    "A": 1.0,
    "B": 1.0
   },
   {
    "条件": "测试方法",
    "方向": "相同",
    "A": 0.0,
    "B": 0.0
   },
   {
    "条件": "圈数",
    "方向": "变低",
    "A": 100,
    "B": 300
   }
  ],
  "条件含默认值": [
   "温度默认",
   "溶剂比例默认"
  ],
  "性能": {
   "方向": "变高",
   "倍数": 0.9444,
   "倍数含义": "损失（100 − CE）之比",
   "好于参照": true,
   "值A": 99.15,
   "值B": 99.1,
   "指标A": "Li‖Cu CE",
   "指标B": "Li‖Cu CE"
  },
  "表述文字": "【P263｜Li‖Cu CE｜配方和条件都变】实验样 FB-DHCE-3（LiFSI 0.66 M；FB3另给0.66摩尔比 原文双口径；LiTFSI 0.33 M；FB3另给0.33摩尔比 原文双口径；DOL:DME = 0.2:1（体积比），测试 T03）相对 对比样 TTE-DHCE（0.66 M LiFSI；0.33 M LiTFSI；DOL 0.2 molar ratio；DME 1 molar ratio；TTE 3 molar ratio，测试 T02）｜组分变化：LiFSI 0.66 M → 0.66 M；FB3另给0.66摩尔比 原文双口径；LiTFSI 0.33 M → 0.33 M；FB3另给0.33摩尔比 原文双口径；去掉 TTE｜描述符：非氟醚氧 变高；α 氟化醚氧 变低（变为 0）；溶剂 F 原子数 变低（变为 0）；溶剂环数 变高；可旋转键数 变低；TPSA 变高；溶剂分子量 变低；含氟溶剂比例 变低（变为 0）｜物性：密度 变低；黏度 变低；润湿性 变低；离子电导率 变高｜条件：电流密度 变低；圈数 变低（含默认值：温度默认、溶剂比例默认）｜性能：Li‖Cu CE 变高"
 },
 {
  "编号": "PC00940",
  "论文": "P263",
  "类别": "LiCu_CE",
  "比较类型": "同测试换配方",
  "A": {
   "测试": "T02",
   "测试名": "Li||Cu CE 2 mA cm⁻²",
   "配方": "F1",
   "配方名": "FB-DHCE-1",
   "recipe": "R1",
   "是否对照": false,
   "配方文字": "0.66 M LiFSI；0.33 M LiTFSI；DOL:DME = 0.2:1（体积比）",
   "表述编号": "ST2934",
   "证据句子": [
    "M0126"
   ],
   "标记": [
    "温度默认",
    "溶剂比例默认"
   ]
  },
  "B": {
   "测试": "T02",
   "测试名": "Li||Cu CE 2 mA cm⁻²",
   "配方": "F2",
   "配方名": "FB-DHCE-2",
   "recipe": "R2",
   "是否对照": false,
   "配方文字": "0.66 M LiFSI；0.33 M LiTFSI；DOL:DME = 0.2:1（体积比）",
   "表述编号": "ST2936",
   "证据句子": [
    "M0126"
   ],
   "标记": [
    "温度默认",
    "溶剂比例默认"
   ]
  },
  "组分变化": "组分与用量相同",
  "作者改动的组分": [],
  "特殊组分变化": [],
  "电解液相同但样品编号不同": false,
  "描述符": [],
  "物性": [],
  "条件": [
   {
    "条件": "温度",
    "方向": "相近",
    "A": 25.0,
    "B": 25.0
   },
   {
    "条件": "电流密度",
    "方向": "相近",
    "A": 2.0,
    "B": 2.0
   },
   {
    "条件": "沉积容量",
    "方向": "相近",
    "A": 1.0,
    "B": 1.0
   },
   {
    "条件": "测试方法",
    "方向": "相同",
    "A": 0.0,
    "B": 0.0
   },
   {
    "条件": "圈数",
    "方向": "相近",
    "A": 200,
    "B": 200
   }
  ],
  "条件含默认值": [
   "温度默认",
   "溶剂比例默认"
  ],
  "性能": {
   "方向": "相近",
   "倍数": 1.0,
   "倍数含义": "损失（100 − CE）之比",
   "好于参照": null,
   "值A": 99.0,
   "值B": 99.0,
   "指标A": "Li‖Cu CE",
   "指标B": "Li‖Cu CE"
  },
  "表述文字": "【P263｜Li‖Cu CE｜同测试换配方】实验样 FB-DHCE-1（0.66 M LiFSI；0.33 M LiTFSI；DOL:DME = 0.2:1（体积比），测试 T02）相对 实验样 FB-DHCE-2（0.66 M LiFSI；0.33 M LiTFSI；DOL:DME = 0.2:1（体积比），测试 T02）｜组分变化：组分与用量相同｜描述符：无变化｜物性：两边没有都报告的｜条件：相同（含默认值：温度默认、溶剂比例默认）｜性能：Li‖Cu CE 相近"
 },
 {
  "编号": "PC00941",
  "论文": "P263",
  "类别": "LiCu_CE",
  "比较类型": "同测试换配方",
  "A": {
   "测试": "T02",
   "测试名": "Li||Cu CE 2 mA cm⁻²",
   "配方": "F1",
   "配方名": "FB-DHCE-1",
   "recipe": "R1",
   "是否对照": false,
   "配方文字": "0.66 M LiFSI；0.33 M LiTFSI；DOL:DME = 0.2:1（体积比）",
   "表述编号": "ST2934",
   "证据句子": [
    "M0126"
   ],
   "标记": [
    "温度默认",
    "溶剂比例默认"
   ]
  },
  "B": {
   "测试": "T02",
   "测试名": "Li||Cu CE 2 mA cm⁻²",
   "配方": "F3",
   "配方名": "FB-DHCE-3",
   "recipe": "R3",
   "是否对照": false,
   "配方文字": "LiFSI 0.66 M；FB3另给0.66摩尔比 原文双口径；LiTFSI 0.33 M；FB3另给0.33摩尔比 原文双口径；DOL:DME = 0.2:1（体积比）",
   "表述编号": "ST2938",
   "证据句子": [
    "M0125"
   ],
   "标记": [
    "温度默认",
    "溶剂比例默认"
   ]
  },
  "组分变化": "LiFSI 0.66 M；FB3另给0.66摩尔比 原文双口径 → 0.66 M；LiTFSI 0.33 M；FB3另给0.33摩尔比 原文双口径 → 0.33 M",
  "作者改动的组分": [
   "LiFSI",
   "LiTFSI"
  ],
  "特殊组分变化": [],
  "电解液相同但样品编号不同": false,
  "描述符": [
   {
    "描述符": "ring",
    "中文": "溶剂环数",
    "组": "溶剂骨架",
    "方向": "变高",
    "A": 0.5984,
    "B": 0.5,
    "被动": false
   },
   {
    "描述符": "rotb",
    "中文": "可旋转键数",
    "组": "溶剂骨架",
    "方向": "变低",
    "A": 1.2049,
    "B": 1.5,
    "被动": false
   },
   {
    "描述符": "mw",
    "中文": "溶剂分子量",
    "组": "溶剂骨架",
    "方向": "变低",
    "A": 80.5223,
    "B": 82.1005,
    "被动": false
   }
  ],
  "物性": [],
  "条件": [
   {
    "条件": "温度",
    "方向": "相近",
    "A": 25.0,
    "B": 25.0
   },
   {
    "条件": "电流密度",
    "方向": "相近",
    "A": 2.0,
    "B": 2.0
   },
   {
    "条件": "沉积容量",
    "方向": "相近",
    "A": 1.0,
    "B": 1.0
   },
   {
    "条件": "测试方法",
    "方向": "相同",
    "A": 0.0,
    "B": 0.0
   },
   {
    "条件": "圈数",
    "方向": "变低",
    "A": 200,
    "B": 300
   }
  ],
  "条件含默认值": [
   "温度默认",
   "溶剂比例默认"
  ],
  "性能": {
   "方向": "变低",
   "倍数": 1.4286,
   "倍数含义": "损失（100 − CE）之比",
   "好于参照": false,
   "值A": 99.0,
   "值B": 99.3,
   "指标A": "Li‖Cu CE",
   "指标B": "Li‖Cu CE"
  },
  "表述文字": "【P263｜Li‖Cu CE｜同测试换配方】实验样 FB-DHCE-1（0.66 M LiFSI；0.33 M LiTFSI；DOL:DME = 0.2:1（体积比），测试 T02）相对 实验样 FB-DHCE-3（LiFSI 0.66 M；FB3另给0.66摩尔比 原文双口径；LiTFSI 0.33 M；FB3另给0.33摩尔比 原文双口径；DOL:DME = 0.2:1（体积比），测试 T02）｜组分变化：LiFSI 0.66 M；FB3另给0.66摩尔比 原文双口径 → 0.66 M；LiTFSI 0.33 M；FB3另给0.33摩尔比 原文双口径 → 0.33 M｜描述符：溶剂环数 变高；可旋转键数 变低；溶剂分子量 变低｜物性：两边没有都报告的｜条件：圈数 变低（含默认值：温度默认、溶剂比例默认）｜性能：Li‖Cu CE 变低"
 },
 {
  "编号": "PC00942",
  "论文": "P263",
  "类别": "LiCu_CE",
  "比较类型": "配方和条件都变",
  "A": {
   "测试": "T02",
   "测试名": "Li||Cu CE 2 mA cm⁻²",
   "配方": "F1",
   "配方名": "FB-DHCE-1",
   "recipe": "R1",
   "是否对照": false,
   "配方文字": "0.66 M LiFSI；0.33 M LiTFSI；DOL:DME = 0.2:1（体积比）",
   "表述编号": "ST2934",
   "证据句子": [
    "M0126"
   ],
   "标记": [
    "温度默认",
    "溶剂比例默认"
   ]
  },
  "B": {
   "测试": "T03",
   "测试名": "Li||Cu 锂库法 CE",
   "配方": "F0",
   "配方名": "TTE-DHCE",
   "recipe": "R0",
   "是否对照": true,
   "配方文字": "0.66 M LiFSI；0.33 M LiTFSI；DOL 0.2 molar ratio；DME 1 molar ratio；TTE 3 molar ratio",
   "表述编号": "ST2940",
   "证据句子": [
    "M0127",
    "S0018"
   ],
   "标记": [
    "温度默认"
   ]
  },
  "组分变化": "去掉 TTE",
  "作者改动的组分": [
   "TTE"
  ],
  "特殊组分变化": [],
  "电解液相同但样品编号不同": false,
  "描述符": [
   {
    "描述符": "eo",
    "中文": "非氟醚氧",
    "组": "配位（醚氧）",
    "方向": "变高",
    "A": 2.0,
    "B": 1.3333,
    "被动": false
   },
   {
    "描述符": "eo_a",
    "中文": "α 氟化醚氧",
    "组": "氟化/稀释",
    "方向": "变低（变为 0）",
    "A": 0.0,
    "B": 0.3333,
    "被动": false
   },
   {
    "描述符": "fat",
    "中文": "溶剂 F 原子数",
    "组": "氟化/稀释",
    "方向": "变低（变为 0）",
    "A": 0.0,
    "B": 2.6667,
    "被动": false
   },
   {
    "描述符": "ring",
    "中文": "溶剂环数",
    "组": "溶剂骨架",
    "方向": "变高",
    "A": 0.5984,
    "B": 0.3333,
    "被动": false
   },
   {
    "描述符": "rotb",
    "中文": "可旋转键数",
    "组": "溶剂骨架",
    "方向": "变低",
    "A": 1.2049,
    "B": 2.6667,
    "被动": false
   },
   {
    "描述符": "tpsa",
    "中文": "TPSA",
    "组": "其他（单独成组或数据少）",
    "方向": "变高",
    "A": 18.46,
    "B": 15.3833,
    "被动": false
   },
   {
    "描述符": "mw",
    "中文": "溶剂分子量",
    "组": "溶剂骨架",
    "方向": "变低",
    "A": 80.5223,
    "B": 132.0903,
    "被动": false
   },
   {
    "描述符": "ffrac",
    "中文": "含氟溶剂比例",
    "组": "氟化/稀释",
    "方向": "变低（变为 0）",
    "A": 0.0,
    "B": 0.3333,
    "被动": false
   }
  ],
  "物性": [],
  "条件": [
   {
    "条件": "温度",
    "方向": "相近",
    "A": 25.0,
    "B": 25.0
   },
   {
    "条件": "电流密度",
    "方向": "变高",
    "A": 2.0,
    "B": 1.0
   },
   {
    "条件": "沉积容量",
    "方向": "相近",
    "A": 1.0,
    "B": 1.0
   },
   {
    "条件": "测试方法",
    "方向": "相同",
    "A": 0.0,
    "B": 0.0
   },
   {
    "条件": "圈数",
    "方向": "变高",
    "A": 200,
    "B": 100
   }
  ],
  "条件含默认值": [
   "温度默认",
   "溶剂比例默认"
  ],
  "性能": {
   "方向": "相近",
   "倍数": 0.9804,
   "倍数含义": "损失（100 − CE）之比",
   "好于参照": null,
   "值A": 99.0,
   "值B": 98.98,
   "指标A": "Li‖Cu CE",
   "指标B": "Li‖Cu CE"
  },
  "表述文字": "【P263｜Li‖Cu CE｜配方和条件都变】实验样 FB-DHCE-1（0.66 M LiFSI；0.33 M LiTFSI；DOL:DME = 0.2:1（体积比），测试 T02）相对 对比样 TTE-DHCE（0.66 M LiFSI；0.33 M LiTFSI；DOL 0.2 molar ratio；DME 1 molar ratio；TTE 3 molar ratio，测试 T03）｜组分变化：去掉 TTE｜描述符：非氟醚氧 变高；α 氟化醚氧 变低（变为 0）；溶剂 F 原子数 变低（变为 0）；溶剂环数 变高；可旋转键数 变低；TPSA 变高；溶剂分子量 变低；含氟溶剂比例 变低（变为 0）｜物性：两边没有都报告的｜条件：电流密度 变高；圈数 变高（含默认值：温度默认、溶剂比例默认）｜性能：Li‖Cu CE 相近"
 },
 {
  "编号": "PC00943",
  "论文": "P263",
  "类别": "LiCu_CE",
  "比较类型": "配方和条件都变",
  "A": {
   "测试": "T02",
   "测试名": "Li||Cu CE 2 mA cm⁻²",
   "配方": "F1",
   "配方名": "FB-DHCE-1",
   "recipe": "R1",
   "是否对照": false,
   "配方文字": "0.66 M LiFSI；0.33 M LiTFSI；DOL:DME = 0.2:1（体积比）",
   "表述编号": "ST2934",
   "证据句子": [
    "M0126"
   ],
   "标记": [
    "温度默认",
    "溶剂比例默认"
   ]
  },
  "B": {
   "测试": "T03",
   "测试名": "Li||Cu 锂库法 CE",
   "配方": "F3",
   "配方名": "FB-DHCE-3",
   "recipe": "R3",
   "是否对照": false,
   "配方文字": "LiFSI 0.66 M；FB3另给0.66摩尔比 原文双口径；LiTFSI 0.33 M；FB3另给0.33摩尔比 原文双口径；DOL:DME = 0.2:1（体积比）",
   "表述编号": "ST2941",
   "证据句子": [
    "M0127",
    "S0018"
   ],
   "标记": [
    "温度默认",
    "溶剂比例默认"
   ]
  },
  "组分变化": "LiFSI 0.66 M；FB3另给0.66摩尔比 原文双口径 → 0.66 M；LiTFSI 0.33 M；FB3另给0.33摩尔比 原文双口径 → 0.33 M",
  "作者改动的组分": [
   "LiFSI",
   "LiTFSI"
  ],
  "特殊组分变化": [],
  "电解液相同但样品编号不同": false,
  "描述符": [
   {
    "描述符": "ring",
    "中文": "溶剂环数",
    "组": "溶剂骨架",
    "方向": "变高",
    "A": 0.5984,
    "B": 0.5,
    "被动": false
   },
   {
    "描述符": "rotb",
    "中文": "可旋转键数",
    "组": "溶剂骨架",
    "方向": "变低",
    "A": 1.2049,
    "B": 1.5,
    "被动": false
   },
   {
    "描述符": "mw",
    "中文": "溶剂分子量",
    "组": "溶剂骨架",
    "方向": "变低",
    "A": 80.5223,
    "B": 82.1005,
    "被动": false
   }
  ],
  "物性": [],
  "条件": [
   {
    "条件": "温度",
    "方向": "相近",
    "A": 25.0,
    "B": 25.0
   },
   {
    "条件": "电流密度",
    "方向": "变高",
    "A": 2.0,
    "B": 1.0
   },
   {
    "条件": "沉积容量",
    "方向": "相近",
    "A": 1.0,
    "B": 1.0
   },
   {
    "条件": "测试方法",
    "方向": "相同",
    "A": 0.0,
    "B": 0.0
   },
   {
    "条件": "圈数",
    "方向": "变高",
    "A": 200,
    "B": 100
   }
  ],
  "条件含默认值": [
   "温度默认",
   "溶剂比例默认"
  ],
  "性能": {
   "方向": "变低",
   "倍数": 1.1765,
   "倍数含义": "损失（100 − CE）之比",
   "好于参照": false,
   "值A": 99.0,
   "值B": 99.15,
   "指标A": "Li‖Cu CE",
   "指标B": "Li‖Cu CE"
  },
  "表述文字": "【P263｜Li‖Cu CE｜配方和条件都变】实验样 FB-DHCE-1（0.66 M LiFSI；0.33 M LiTFSI；DOL:DME = 0.2:1（体积比），测试 T02）相对 实验样 FB-DHCE-3（LiFSI 0.66 M；FB3另给0.66摩尔比 原文双口径；LiTFSI 0.33 M；FB3另给0.33摩尔比 原文双口径；DOL:DME = 0.2:1（体积比），测试 T03）｜组分变化：LiFSI 0.66 M；FB3另给0.66摩尔比 原文双口径 → 0.66 M；LiTFSI 0.33 M；FB3另给0.33摩尔比 原文双口径 → 0.33 M｜描述符：溶剂环数 变高；可旋转键数 变低；溶剂分子量 变低｜物性：两边没有都报告的｜条件：电流密度 变高；圈数 变高（含默认值：温度默认、溶剂比例默认）｜性能：Li‖Cu CE 变低"
 },
 {
  "编号": "PC00944",
  "论文": "P263",
  "类别": "LiCu_CE",
  "比较类型": "同测试换配方",
  "A": {
   "测试": "T02",
   "测试名": "Li||Cu CE 2 mA cm⁻²",
   "配方": "F3",
   "配方名": "FB-DHCE-3",
   "recipe": "R3",
   "是否对照": false,
   "配方文字": "LiFSI 0.66 M；FB3另给0.66摩尔比 原文双口径；LiTFSI 0.33 M；FB3另给0.33摩尔比 原文双口径；DOL:DME = 0.2:1（体积比）",
   "表述编号": "ST2938",
   "证据句子": [
    "M0125"
   ],
   "标记": [
    "温度默认",
    "溶剂比例默认"
   ]
  },
  "B": {
   "测试": "T02",
   "测试名": "Li||Cu CE 2 mA cm⁻²",
   "配方": "F2",
   "配方名": "FB-DHCE-2",
   "recipe": "R2",
   "是否对照": false,
   "配方文字": "0.66 M LiFSI；0.33 M LiTFSI；DOL:DME = 0.2:1（体积比）",
   "表述编号": "ST2936",
   "证据句子": [
    "M0126"
   ],
   "标记": [
    "温度默认",
    "溶剂比例默认"
   ]
  },
  "组分变化": "LiFSI 0.66 M → 0.66 M；FB3另给0.66摩尔比 原文双口径；LiTFSI 0.33 M → 0.33 M；FB3另给0.33摩尔比 原文双口径",
  "作者改动的组分": [
   "LiFSI",
   "LiTFSI"
  ],
  "特殊组分变化": [],
  "电解液相同但样品编号不同": false,
  "描述符": [
   {
    "描述符": "ring",
    "中文": "溶剂环数",
    "组": "溶剂骨架",
    "方向": "变低",
    "A": 0.5,
    "B": 0.5984,
    "被动": false
   },
   {
    "描述符": "rotb",
    "中文": "可旋转键数",
    "组": "溶剂骨架",
    "方向": "变高",
    "A": 1.5,
    "B": 1.2049,
    "被动": false
   },
   {
    "描述符": "mw",
    "中文": "溶剂分子量",
    "组": "溶剂骨架",
    "方向": "变高",
    "A": 82.1005,
    "B": 80.5223,
    "被动": false
   }
  ],
  "物性": [],
  "条件": [
   {
    "条件": "温度",
    "方向": "相近",
    "A": 25.0,
    "B": 25.0
   },
   {
    "条件": "电流密度",
    "方向": "相近",
    "A": 2.0,
    "B": 2.0
   },
   {
    "条件": "沉积容量",
    "方向": "相近",
    "A": 1.0,
    "B": 1.0
   },
   {
    "条件": "测试方法",
    "方向": "相同",
    "A": 0.0,
    "B": 0.0
   },
   {
    "条件": "圈数",
    "方向": "变高",
    "A": 300,
    "B": 200
   }
  ],
  "条件含默认值": [
   "温度默认",
   "溶剂比例默认"
  ],
  "性能": {
   "方向": "变高",
   "倍数": 0.7,
   "倍数含义": "损失（100 − CE）之比",
   "好于参照": true,
   "值A": 99.3,
   "值B": 99.0,
   "指标A": "Li‖Cu CE",
   "指标B": "Li‖Cu CE"
  },
  "表述文字": "【P263｜Li‖Cu CE｜同测试换配方】实验样 FB-DHCE-3（LiFSI 0.66 M；FB3另给0.66摩尔比 原文双口径；LiTFSI 0.33 M；FB3另给0.33摩尔比 原文双口径；DOL:DME = 0.2:1（体积比），测试 T02）相对 实验样 FB-DHCE-2（0.66 M LiFSI；0.33 M LiTFSI；DOL:DME = 0.2:1（体积比），测试 T02）｜组分变化：LiFSI 0.66 M → 0.66 M；FB3另给0.66摩尔比 原文双口径；LiTFSI 0.33 M → 0.33 M；FB3另给0.33摩尔比 原文双口径｜描述符：溶剂环数 变低；可旋转键数 变高；溶剂分子量 变高｜物性：两边没有都报告的｜条件：圈数 变高（含默认值：温度默认、溶剂比例默认）｜性能：Li‖Cu CE 变高"
 },
 {
  "编号": "PC00945",
  "论文": "P263",
  "类别": "LiCu_CE",
  "比较类型": "配方和条件都变",
  "A": {
   "测试": "T02",
   "测试名": "Li||Cu CE 2 mA cm⁻²",
   "配方": "F2",
   "配方名": "FB-DHCE-2",
   "recipe": "R2",
   "是否对照": false,
   "配方文字": "0.66 M LiFSI；0.33 M LiTFSI；DOL:DME = 0.2:1（体积比）",
   "表述编号": "ST2936",
   "证据句子": [
    "M0126"
   ],
   "标记": [
    "温度默认",
    "溶剂比例默认"
   ]
  },
  "B": {
   "测试": "T03",
   "测试名": "Li||Cu 锂库法 CE",
   "配方": "F0",
   "配方名": "TTE-DHCE",
   "recipe": "R0",
   "是否对照": true,
   "配方文字": "0.66 M LiFSI；0.33 M LiTFSI；DOL 0.2 molar ratio；DME 1 molar ratio；TTE 3 molar ratio",
   "表述编号": "ST2940",
   "证据句子": [
    "M0127",
    "S0018"
   ],
   "标记": [
    "温度默认"
   ]
  },
  "组分变化": "去掉 TTE",
  "作者改动的组分": [
   "TTE"
  ],
  "特殊组分变化": [],
  "电解液相同但样品编号不同": false,
  "描述符": [
   {
    "描述符": "eo",
    "中文": "非氟醚氧",
    "组": "配位（醚氧）",
    "方向": "变高",
    "A": 2.0,
    "B": 1.3333,
    "被动": false
   },
   {
    "描述符": "eo_a",
    "中文": "α 氟化醚氧",
    "组": "氟化/稀释",
    "方向": "变低（变为 0）",
    "A": 0.0,
    "B": 0.3333,
    "被动": false
   },
   {
    "描述符": "fat",
    "中文": "溶剂 F 原子数",
    "组": "氟化/稀释",
    "方向": "变低（变为 0）",
    "A": 0.0,
    "B": 2.6667,
    "被动": false
   },
   {
    "描述符": "ring",
    "中文": "溶剂环数",
    "组": "溶剂骨架",
    "方向": "变高",
    "A": 0.5984,
    "B": 0.3333,
    "被动": false
   },
   {
    "描述符": "rotb",
    "中文": "可旋转键数",
    "组": "溶剂骨架",
    "方向": "变低",
    "A": 1.2049,
    "B": 2.6667,
    "被动": false
   },
   {
    "描述符": "tpsa",
    "中文": "TPSA",
    "组": "其他（单独成组或数据少）",
    "方向": "变高",
    "A": 18.46,
    "B": 15.3833,
    "被动": false
   },
   {
    "描述符": "mw",
    "中文": "溶剂分子量",
    "组": "溶剂骨架",
    "方向": "变低",
    "A": 80.5223,
    "B": 132.0903,
    "被动": false
   },
   {
    "描述符": "ffrac",
    "中文": "含氟溶剂比例",
    "组": "氟化/稀释",
    "方向": "变低（变为 0）",
    "A": 0.0,
    "B": 0.3333,
    "被动": false
   }
  ],
  "物性": [],
  "条件": [
   {
    "条件": "温度",
    "方向": "相近",
    "A": 25.0,
    "B": 25.0
   },
   {
    "条件": "电流密度",
    "方向": "变高",
    "A": 2.0,
    "B": 1.0
   },
   {
    "条件": "沉积容量",
    "方向": "相近",
    "A": 1.0,
    "B": 1.0
   },
   {
    "条件": "测试方法",
    "方向": "相同",
    "A": 0.0,
    "B": 0.0
   },
   {
    "条件": "圈数",
    "方向": "变高",
    "A": 200,
    "B": 100
   }
  ],
  "条件含默认值": [
   "温度默认",
   "溶剂比例默认"
  ],
  "性能": {
   "方向": "相近",
   "倍数": 0.9804,
   "倍数含义": "损失（100 − CE）之比",
   "好于参照": null,
   "值A": 99.0,
   "值B": 98.98,
   "指标A": "Li‖Cu CE",
   "指标B": "Li‖Cu CE"
  },
  "表述文字": "【P263｜Li‖Cu CE｜配方和条件都变】实验样 FB-DHCE-2（0.66 M LiFSI；0.33 M LiTFSI；DOL:DME = 0.2:1（体积比），测试 T02）相对 对比样 TTE-DHCE（0.66 M LiFSI；0.33 M LiTFSI；DOL 0.2 molar ratio；DME 1 molar ratio；TTE 3 molar ratio，测试 T03）｜组分变化：去掉 TTE｜描述符：非氟醚氧 变高；α 氟化醚氧 变低（变为 0）；溶剂 F 原子数 变低（变为 0）；溶剂环数 变高；可旋转键数 变低；TPSA 变高；溶剂分子量 变低；含氟溶剂比例 变低（变为 0）｜物性：两边没有都报告的｜条件：电流密度 变高；圈数 变高（含默认值：温度默认、溶剂比例默认）｜性能：Li‖Cu CE 相近"
 },
 {
  "编号": "PC00946",
  "论文": "P263",
  "类别": "LiCu_CE",
  "比较类型": "配方和条件都变",
  "A": {
   "测试": "T03",
   "测试名": "Li||Cu 锂库法 CE",
   "配方": "F3",
   "配方名": "FB-DHCE-3",
   "recipe": "R3",
   "是否对照": false,
   "配方文字": "LiFSI 0.66 M；FB3另给0.66摩尔比 原文双口径；LiTFSI 0.33 M；FB3另给0.33摩尔比 原文双口径；DOL:DME = 0.2:1（体积比）",
   "表述编号": "ST2941",
   "证据句子": [
    "M0127",
    "S0018"
   ],
   "标记": [
    "温度默认",
    "溶剂比例默认"
   ]
  },
  "B": {
   "测试": "T02",
   "测试名": "Li||Cu CE 2 mA cm⁻²",
   "配方": "F2",
   "配方名": "FB-DHCE-2",
   "recipe": "R2",
   "是否对照": false,
   "配方文字": "0.66 M LiFSI；0.33 M LiTFSI；DOL:DME = 0.2:1（体积比）",
   "表述编号": "ST2936",
   "证据句子": [
    "M0126"
   ],
   "标记": [
    "温度默认",
    "溶剂比例默认"
   ]
  },
  "组分变化": "LiFSI 0.66 M → 0.66 M；FB3另给0.66摩尔比 原文双口径；LiTFSI 0.33 M → 0.33 M；FB3另给0.33摩尔比 原文双口径",
  "作者改动的组分": [
   "LiFSI",
   "LiTFSI"
  ],
  "特殊组分变化": [],
  "电解液相同但样品编号不同": false,
  "描述符": [
   {
    "描述符": "ring",
    "中文": "溶剂环数",
    "组": "溶剂骨架",
    "方向": "变低",
    "A": 0.5,
    "B": 0.5984,
    "被动": false
   },
   {
    "描述符": "rotb",
    "中文": "可旋转键数",
    "组": "溶剂骨架",
    "方向": "变高",
    "A": 1.5,
    "B": 1.2049,
    "被动": false
   },
   {
    "描述符": "mw",
    "中文": "溶剂分子量",
    "组": "溶剂骨架",
    "方向": "变高",
    "A": 82.1005,
    "B": 80.5223,
    "被动": false
   }
  ],
  "物性": [],
  "条件": [
   {
    "条件": "温度",
    "方向": "相近",
    "A": 25.0,
    "B": 25.0
   },
   {
    "条件": "电流密度",
    "方向": "变低",
    "A": 1.0,
    "B": 2.0
   },
   {
    "条件": "沉积容量",
    "方向": "相近",
    "A": 1.0,
    "B": 1.0
   },
   {
    "条件": "测试方法",
    "方向": "相同",
    "A": 0.0,
    "B": 0.0
   },
   {
    "条件": "圈数",
    "方向": "变低",
    "A": 100,
    "B": 200
   }
  ],
  "条件含默认值": [
   "温度默认",
   "溶剂比例默认"
  ],
  "性能": {
   "方向": "变高",
   "倍数": 0.85,
   "倍数含义": "损失（100 − CE）之比",
   "好于参照": true,
   "值A": 99.15,
   "值B": 99.0,
   "指标A": "Li‖Cu CE",
   "指标B": "Li‖Cu CE"
  },
  "表述文字": "【P263｜Li‖Cu CE｜配方和条件都变】实验样 FB-DHCE-3（LiFSI 0.66 M；FB3另给0.66摩尔比 原文双口径；LiTFSI 0.33 M；FB3另给0.33摩尔比 原文双口径；DOL:DME = 0.2:1（体积比），测试 T03）相对 实验样 FB-DHCE-2（0.66 M LiFSI；0.33 M LiTFSI；DOL:DME = 0.2:1（体积比），测试 T02）｜组分变化：LiFSI 0.66 M → 0.66 M；FB3另给0.66摩尔比 原文双口径；LiTFSI 0.33 M → 0.33 M；FB3另给0.33摩尔比 原文双口径｜描述符：溶剂环数 变低；可旋转键数 变高；溶剂分子量 变高｜物性：两边没有都报告的｜条件：电流密度 变低；圈数 变低（含默认值：温度默认、溶剂比例默认）｜性能：Li‖Cu CE 变高"
 },
 {
  "编号": "PC00947",
  "论文": "P263",
  "类别": "LiCu_CE",
  "比较类型": "配方和条件都变",
  "A": {
   "测试": "T02",
   "测试名": "Li||Cu CE 2 mA cm⁻²",
   "配方": "F3",
   "配方名": "FB-DHCE-3",
   "recipe": "R3",
   "是否对照": false,
   "配方文字": "LiFSI 0.66 M；FB3另给0.66摩尔比 原文双口径；LiTFSI 0.33 M；FB3另给0.33摩尔比 原文双口径；DOL:DME = 0.2:1（体积比）",
   "表述编号": "ST2938",
   "证据句子": [
    "M0125"
   ],
   "标记": [
    "温度默认",
    "溶剂比例默认"
   ]
  },
  "B": {
   "测试": "T03",
   "测试名": "Li||Cu 锂库法 CE",
   "配方": "F0",
   "配方名": "TTE-DHCE",
   "recipe": "R0",
   "是否对照": true,
   "配方文字": "0.66 M LiFSI；0.33 M LiTFSI；DOL 0.2 molar ratio；DME 1 molar ratio；TTE 3 molar ratio",
   "表述编号": "ST2940",
   "证据句子": [
    "M0127",
    "S0018"
   ],
   "标记": [
    "温度默认"
   ]
  },
  "组分变化": "LiFSI 0.66 M → 0.66 M；FB3另给0.66摩尔比 原文双口径；LiTFSI 0.33 M → 0.33 M；FB3另给0.33摩尔比 原文双口径；去掉 TTE",
  "作者改动的组分": [
   "LiFSI",
   "LiTFSI",
   "TTE"
  ],
  "特殊组分变化": [],
  "电解液相同但样品编号不同": false,
  "描述符": [
   {
    "描述符": "eo",
    "中文": "非氟醚氧",
    "组": "配位（醚氧）",
    "方向": "变高",
    "A": 2.0,
    "B": 1.3333,
    "被动": false
   },
   {
    "描述符": "eo_a",
    "中文": "α 氟化醚氧",
    "组": "氟化/稀释",
    "方向": "变低（变为 0）",
    "A": 0.0,
    "B": 0.3333,
    "被动": false
   },
   {
    "描述符": "fat",
    "中文": "溶剂 F 原子数",
    "组": "氟化/稀释",
    "方向": "变低（变为 0）",
    "A": 0.0,
    "B": 2.6667,
    "被动": false
   },
   {
    "描述符": "ring",
    "中文": "溶剂环数",
    "组": "溶剂骨架",
    "方向": "变高",
    "A": 0.5,
    "B": 0.3333,
    "被动": false
   },
   {
    "描述符": "rotb",
    "中文": "可旋转键数",
    "组": "溶剂骨架",
    "方向": "变低",
    "A": 1.5,
    "B": 2.6667,
    "被动": false
   },
   {
    "描述符": "tpsa",
    "中文": "TPSA",
    "组": "其他（单独成组或数据少）",
    "方向": "变高",
    "A": 18.46,
    "B": 15.3833,
    "被动": false
   },
   {
    "描述符": "mw",
    "中文": "溶剂分子量",
    "组": "溶剂骨架",
    "方向": "变低",
    "A": 82.1005,
    "B": 132.0903,
    "被动": false
   },
   {
    "描述符": "ffrac",
    "中文": "含氟溶剂比例",
    "组": "氟化/稀释",
    "方向": "变低（变为 0）",
    "A": 0.0,
    "B": 0.3333,
    "被动": false
   }
  ],
  "物性": [
   {
    "物性": "密度",
    "方向": "变低",
    "A": 1.16,
    "B": 1.52,
    "单位": "g cm⁻³",
    "温度": null
   },
   {
    "物性": "黏度",
    "方向": "变低",
    "A": 1.84,
    "B": 23.12,
    "单位": "mPa·s",
    "温度": null
   },
   {
    "物性": "润湿性",
    "方向": "变低",
    "A": 24.2,
    "B": 35.5,
    "单位": "°",
    "温度": null
   },
   {
    "物性": "离子电导率",
    "方向": "变高",
    "A": 1.85,
    "B": 1.07,
    "单位": "mS cm⁻¹",
    "温度": null
   }
  ],
  "条件": [
   {
    "条件": "温度",
    "方向": "相近",
    "A": 25.0,
    "B": 25.0
   },
   {
    "条件": "电流密度",
    "方向": "变高",
    "A": 2.0,
    "B": 1.0
   },
   {
    "条件": "沉积容量",
    "方向": "相近",
    "A": 1.0,
    "B": 1.0
   },
   {
    "条件": "测试方法",
    "方向": "相同",
    "A": 0.0,
    "B": 0.0
   },
   {
    "条件": "圈数",
    "方向": "变高",
    "A": 300,
    "B": 100
   }
  ],
  "条件含默认值": [
   "温度默认",
   "溶剂比例默认"
  ],
  "性能": {
   "方向": "变高",
   "倍数": 0.6863,
   "倍数含义": "损失（100 − CE）之比",
   "好于参照": true,
   "值A": 99.3,
   "值B": 98.98,
   "指标A": "Li‖Cu CE",
   "指标B": "Li‖Cu CE"
  },
  "表述文字": "【P263｜Li‖Cu CE｜配方和条件都变】实验样 FB-DHCE-3（LiFSI 0.66 M；FB3另给0.66摩尔比 原文双口径；LiTFSI 0.33 M；FB3另给0.33摩尔比 原文双口径；DOL:DME = 0.2:1（体积比），测试 T02）相对 对比样 TTE-DHCE（0.66 M LiFSI；0.33 M LiTFSI；DOL 0.2 molar ratio；DME 1 molar ratio；TTE 3 molar ratio，测试 T03）｜组分变化：LiFSI 0.66 M → 0.66 M；FB3另给0.66摩尔比 原文双口径；LiTFSI 0.33 M → 0.33 M；FB3另给0.33摩尔比 原文双口径；去掉 TTE｜描述符：非氟醚氧 变高；α 氟化醚氧 变低（变为 0）；溶剂 F 原子数 变低（变为 0）；溶剂环数 变高；可旋转键数 变低；TPSA 变高；溶剂分子量 变低；含氟溶剂比例 变低（变为 0）｜物性：密度 变低；黏度 变低；润湿性 变低；离子电导率 变高｜条件：电流密度 变高；圈数 变高（含默认值：温度默认、溶剂比例默认）｜性能：Li‖Cu CE 变高"
 },
 {
  "编号": "PC00948",
  "论文": "P263",
  "类别": "LiCu_CE",
  "比较类型": "同配方换条件",
  "A": {
   "测试": "T03",
   "测试名": "Li||Cu 锂库法 CE",
   "配方": "F3",
   "配方名": "FB-DHCE-3",
   "recipe": "R3",
   "是否对照": false,
   "配方文字": "LiFSI 0.66 M；FB3另给0.66摩尔比 原文双口径；LiTFSI 0.33 M；FB3另给0.33摩尔比 原文双口径；DOL:DME = 0.2:1（体积比）",
   "表述编号": "ST2941",
   "证据句子": [
    "M0127",
    "S0018"
   ],
   "标记": [
    "温度默认",
    "溶剂比例默认"
   ]
  },
  "B": {
   "测试": "T02",
   "测试名": "Li||Cu CE 2 mA cm⁻²",
   "配方": "F3",
   "配方名": "FB-DHCE-3",
   "recipe": "R3",
   "是否对照": false,
   "配方文字": "LiFSI 0.66 M；FB3另给0.66摩尔比 原文双口径；LiTFSI 0.33 M；FB3另给0.33摩尔比 原文双口径；DOL:DME = 0.2:1（体积比）",
   "表述编号": "ST2938",
   "证据句子": [
    "M0125"
   ],
   "标记": [
    "温度默认",
    "溶剂比例默认"
   ]
  },
  "组分变化": "配方相同",
  "作者改动的组分": [],
  "特殊组分变化": [],
  "电解液相同但样品编号不同": false,
  "描述符": [],
  "物性": [
   {
    "物性": "密度",
    "方向": "相近",
    "A": 1.16,
    "B": 1.16,
    "单位": "g cm⁻³",
    "温度": null
   },
   {
    "物性": "黏度",
    "方向": "相近",
    "A": 1.84,
    "B": 1.84,
    "单位": "mPa·s",
    "温度": null
   },
   {
    "物性": "润湿性",
    "方向": "相近",
    "A": 24.2,
    "B": 24.2,
    "单位": "°",
    "温度": null
   },
   {
    "物性": "离子电导率",
    "方向": "相近",
    "A": 1.85,
    "B": 1.85,
    "单位": "mS cm⁻¹",
    "温度": null
   }
  ],
  "条件": [
   {
    "条件": "温度",
    "方向": "相近",
    "A": 25.0,
    "B": 25.0
   },
   {
    "条件": "电流密度",
    "方向": "变低",
    "A": 1.0,
    "B": 2.0
   },
   {
    "条件": "沉积容量",
    "方向": "相近",
    "A": 1.0,
    "B": 1.0
   },
   {
    "条件": "测试方法",
    "方向": "相同",
    "A": 0.0,
    "B": 0.0
   },
   {
    "条件": "圈数",
    "方向": "变低",
    "A": 100,
    "B": 300
   }
  ],
  "条件含默认值": [
   "温度默认",
   "溶剂比例默认"
  ],
  "性能": {
   "方向": "变低",
   "倍数": 1.2143,
   "倍数含义": "损失（100 − CE）之比",
   "好于参照": false,
   "值A": 99.15,
   "值B": 99.3,
   "指标A": "Li‖Cu CE",
   "指标B": "Li‖Cu CE"
  },
  "表述文字": "【P263｜Li‖Cu CE｜同配方换条件】实验样 FB-DHCE-3（LiFSI 0.66 M；FB3另给0.66摩尔比 原文双口径；LiTFSI 0.33 M；FB3另给0.33摩尔比 原文双口径；DOL:DME = 0.2:1（体积比），测试 T03）相对 实验样 FB-DHCE-3（LiFSI 0.66 M；FB3另给0.66摩尔比 原文双口径；LiTFSI 0.33 M；FB3另给0.33摩尔比 原文双口径；DOL:DME = 0.2:1（体积比），测试 T02）｜组分变化：配方相同｜描述符：配方相同｜物性：密度 相近；黏度 相近；润湿性 相近；离子电导率 相近｜条件：电流密度 变低；圈数 变低（含默认值：温度默认、溶剂比例默认）｜性能：Li‖Cu CE 变低"
 },
 {
  "编号": "PC00949",
  "论文": "P263",
  "类别": "LiCu_CE",
  "比较类型": "同测试换配方",
  "A": {
   "测试": "T03",
   "测试名": "Li||Cu 锂库法 CE",
   "配方": "F3",
   "配方名": "FB-DHCE-3",
   "recipe": "R3",
   "是否对照": false,
   "配方文字": "LiFSI 0.66 M；FB3另给0.66摩尔比 原文双口径；LiTFSI 0.33 M；FB3另给0.33摩尔比 原文双口径；DOL:DME = 0.2:1（体积比）",
   "表述编号": "ST2941",
   "证据句子": [
    "M0127",
    "S0018"
   ],
   "标记": [
    "温度默认",
    "溶剂比例默认"
   ]
  },
  "B": {
   "测试": "T03",
   "测试名": "Li||Cu 锂库法 CE",
   "配方": "F0",
   "配方名": "TTE-DHCE",
   "recipe": "R0",
   "是否对照": true,
   "配方文字": "0.66 M LiFSI；0.33 M LiTFSI；DOL 0.2 molar ratio；DME 1 molar ratio；TTE 3 molar ratio",
   "表述编号": "ST2940",
   "证据句子": [
    "M0127",
    "S0018"
   ],
   "标记": [
    "温度默认"
   ]
  },
  "组分变化": "LiFSI 0.66 M → 0.66 M；FB3另给0.66摩尔比 原文双口径；LiTFSI 0.33 M → 0.33 M；FB3另给0.33摩尔比 原文双口径；去掉 TTE",
  "作者改动的组分": [
   "LiFSI",
   "LiTFSI",
   "TTE"
  ],
  "特殊组分变化": [],
  "电解液相同但样品编号不同": false,
  "描述符": [
   {
    "描述符": "eo",
    "中文": "非氟醚氧",
    "组": "配位（醚氧）",
    "方向": "变高",
    "A": 2.0,
    "B": 1.3333,
    "被动": false
   },
   {
    "描述符": "eo_a",
    "中文": "α 氟化醚氧",
    "组": "氟化/稀释",
    "方向": "变低（变为 0）",
    "A": 0.0,
    "B": 0.3333,
    "被动": false
   },
   {
    "描述符": "fat",
    "中文": "溶剂 F 原子数",
    "组": "氟化/稀释",
    "方向": "变低（变为 0）",
    "A": 0.0,
    "B": 2.6667,
    "被动": false
   },
   {
    "描述符": "ring",
    "中文": "溶剂环数",
    "组": "溶剂骨架",
    "方向": "变高",
    "A": 0.5,
    "B": 0.3333,
    "被动": false
   },
   {
    "描述符": "rotb",
    "中文": "可旋转键数",
    "组": "溶剂骨架",
    "方向": "变低",
    "A": 1.5,
    "B": 2.6667,
    "被动": false
   },
   {
    "描述符": "tpsa",
    "中文": "TPSA",
    "组": "其他（单独成组或数据少）",
    "方向": "变高",
    "A": 18.46,
    "B": 15.3833,
    "被动": false
   },
   {
    "描述符": "mw",
    "中文": "溶剂分子量",
    "组": "溶剂骨架",
    "方向": "变低",
    "A": 82.1005,
    "B": 132.0903,
    "被动": false
   },
   {
    "描述符": "ffrac",
    "中文": "含氟溶剂比例",
    "组": "氟化/稀释",
    "方向": "变低（变为 0）",
    "A": 0.0,
    "B": 0.3333,
    "被动": false
   }
  ],
  "物性": [
   {
    "物性": "密度",
    "方向": "变低",
    "A": 1.16,
    "B": 1.52,
    "单位": "g cm⁻³",
    "温度": null
   },
   {
    "物性": "黏度",
    "方向": "变低",
    "A": 1.84,
    "B": 23.12,
    "单位": "mPa·s",
    "温度": null
   },
   {
    "物性": "润湿性",
    "方向": "变低",
    "A": 24.2,
    "B": 35.5,
    "单位": "°",
    "温度": null
   },
   {
    "物性": "离子电导率",
    "方向": "变高",
    "A": 1.85,
    "B": 1.07,
    "单位": "mS cm⁻¹",
    "温度": null
   }
  ],
  "条件": [
   {
    "条件": "温度",
    "方向": "相近",
    "A": 25.0,
    "B": 25.0
   },
   {
    "条件": "电流密度",
    "方向": "相近",
    "A": 1.0,
    "B": 1.0
   },
   {
    "条件": "沉积容量",
    "方向": "相近",
    "A": 1.0,
    "B": 1.0
   },
   {
    "条件": "测试方法",
    "方向": "相同",
    "A": 0.0,
    "B": 0.0
   },
   {
    "条件": "圈数",
    "方向": "相近",
    "A": 100,
    "B": 100
   }
  ],
  "条件含默认值": [
   "温度默认",
   "溶剂比例默认"
  ],
  "性能": {
   "方向": "变高",
   "倍数": 0.8333,
   "倍数含义": "损失（100 − CE）之比",
   "好于参照": true,
   "值A": 99.15,
   "值B": 98.98,
   "指标A": "Li‖Cu CE",
   "指标B": "Li‖Cu CE"
  },
  "表述文字": "【P263｜Li‖Cu CE｜同测试换配方】实验样 FB-DHCE-3（LiFSI 0.66 M；FB3另给0.66摩尔比 原文双口径；LiTFSI 0.33 M；FB3另给0.33摩尔比 原文双口径；DOL:DME = 0.2:1（体积比），测试 T03）相对 对比样 TTE-DHCE（0.66 M LiFSI；0.33 M LiTFSI；DOL 0.2 molar ratio；DME 1 molar ratio；TTE 3 molar ratio，测试 T03）｜组分变化：LiFSI 0.66 M → 0.66 M；FB3另给0.66摩尔比 原文双口径；LiTFSI 0.33 M → 0.33 M；FB3另给0.33摩尔比 原文双口径；去掉 TTE｜描述符：非氟醚氧 变高；α 氟化醚氧 变低（变为 0）；溶剂 F 原子数 变低（变为 0）；溶剂环数 变高；可旋转键数 变低；TPSA 变高；溶剂分子量 变低；含氟溶剂比例 变低（变为 0）｜物性：密度 变低；黏度 变低；润湿性 变低；离子电导率 变高｜条件：相同（含默认值：温度默认、溶剂比例默认）｜性能：Li‖Cu CE 变高"
 },
 {
  "编号": "PC00950",
  "论文": "P264",
  "类别": "每圈衰减率",
  "比较类型": "配方和条件都变",
  "A": {
   "测试": "T16",
   "测试名": "高硫载量Li-S Ta0.2",
   "配方": "Ta0.2",
   "配方名": "Ta 0.2 M",
   "recipe": "R_Ta0.2",
   "是否对照": false,
   "配方文字": "1.0 M LiTFSI；0.2 mol L⁻¹ ADD_TRIAL；DOL:DME = 1:1（体积比）",
   "表述编号": "ST2998",
   "证据句子": [
    "M0246",
    "S0065",
    "SP003"
   ],
   "标记": [
    "温度默认"
   ]
  },
  "B": {
   "测试": "T15",
   "测试名": "Li-S 1C长循环",
   "配方": "Tta0.2",
   "配方名": "Tta 0.2 M",
   "recipe": "R_Tta0.2",
   "是否对照": false,
   "配方文字": "1.0 M LiTFSI；0.2 mol L⁻¹ ADD_TRIAL；DOL:DME = 1:1（体积比）",
   "表述编号": "ST2997",
   "证据句子": [
    "M0243"
   ],
   "标记": [
    "温度默认"
   ]
  },
  "组分变化": "组分与用量相同",
  "作者改动的组分": [],
  "特殊组分变化": [],
  "电解液相同但样品编号不同": false,
  "描述符": [],
  "物性": [
   {
    "物性": "离子电导率",
    "方向": "相近",
    "A": 11.76,
    "B": 11.97,
    "单位": "mS cm⁻¹",
    "温度": null
   },
   {
    "物性": "Li⁺迁移数",
    "方向": "变高",
    "A": 0.67,
    "B": 0.52,
    "单位": "",
    "温度": null
   }
  ],
  "条件": [
   {
    "条件": "E/S",
    "方向": "一边未报告",
    "A": 2.0918640616783932,
    "B": null
   },
   {
    "条件": "硫载量",
    "方向": "一边未报告",
    "A": 3.4,
    "B": null
   },
   {
    "条件": "倍率",
    "方向": "变低",
    "A": 0.1,
    "B": 1.0
   },
   {
    "条件": "温度",
    "方向": "相近",
    "A": 25.0,
    "B": 25.0
   },
   {
    "条件": "电池形式",
    "方向": "相同",
    "A": 0.0,
    "B": 0.0
   },
   {
    "条件": "圈数",
    "方向": "变低",
    "A": 100,
    "B": 240
   }
  ],
  "条件含默认值": [
   "温度默认"
  ],
  "性能": {
   "方向": "变低",
   "倍数": 0.2507,
   "倍数含义": "每圈衰减率之比",
   "好于参照": true,
   "值A": 0.035,
   "值B": 0.1396,
   "指标A": "每圈衰减率（%/圈，由容量保持率换算）",
   "指标B": "每圈衰减率（%/圈，由容量保持率换算）"
  },
  "表述文字": "【P264｜每圈衰减率｜配方和条件都变】实验样 Ta 0.2 M（1.0 M LiTFSI；0.2 mol L⁻¹ ADD_TRIAL；DOL:DME = 1:1（体积比），测试 T16）相对 实验样 Tta 0.2 M（1.0 M LiTFSI；0.2 mol L⁻¹ ADD_TRIAL；DOL:DME = 1:1（体积比），测试 T15）｜组分变化：组分与用量相同｜描述符：无变化｜物性：离子电导率 相近；Li⁺迁移数 变高｜条件：E/S 一边未报告；硫载量 一边未报告；倍率 变低；圈数 变低（含默认值：温度默认）｜性能：每圈衰减率 变低"
 },
 {
  "编号": "PC00951",
  "论文": "P264",
  "类别": "每圈衰减率",
  "比较类型": "同配方换条件",
  "A": {
   "测试": "T17",
   "测试名": "高硫载量Li-S Tta0.2",
   "配方": "Tta0.2",
   "配方名": "Tta 0.2 M",
   "recipe": "R_Tta0.2",
   "是否对照": false,
   "配方文字": "1.0 M LiTFSI；0.2 mol L⁻¹ ADD_TRIAL；DOL:DME = 1:1（体积比）",
   "表述编号": "ST2999",
   "证据句子": [
    "M0246",
    "S0065",
    "SP003"
   ],
   "标记": [
    "温度默认"
   ]
  },
  "B": {
   "测试": "T15",
   "测试名": "Li-S 1C长循环",
   "配方": "Tta0.2",
   "配方名": "Tta 0.2 M",
   "recipe": "R_Tta0.2",
   "是否对照": false,
   "配方文字": "1.0 M LiTFSI；0.2 mol L⁻¹ ADD_TRIAL；DOL:DME = 1:1（体积比）",
   "表述编号": "ST2997",
   "证据句子": [
    "M0243"
   ],
   "标记": [
    "温度默认"
   ]
  },
  "组分变化": "配方相同",
  "作者改动的组分": [],
  "特殊组分变化": [],
  "电解液相同但样品编号不同": false,
  "描述符": [],
  "物性": [
   {
    "物性": "离子电导率",
    "方向": "相近",
    "A": 11.97,
    "B": 11.97,
    "单位": "mS cm⁻¹",
    "温度": null
   },
   {
    "物性": "Li⁺迁移数",
    "方向": "相近",
    "A": 0.52,
    "B": 0.52,
    "单位": "",
    "温度": null
   }
  ],
  "条件": [
   {
    "条件": "E/S",
    "方向": "一边未报告",
    "A": 1.9878743481543455,
    "B": null
   },
   {
    "条件": "硫载量",
    "方向": "一边未报告",
    "A": 3.7,
    "B": null
   },
   {
    "条件": "倍率",
    "方向": "变低",
    "A": 0.1,
    "B": 1.0
   },
   {
    "条件": "温度",
    "方向": "相近",
    "A": 25.0,
    "B": 25.0
   },
   {
    "条件": "电池形式",
    "方向": "相同",
    "A": 0.0,
    "B": 0.0
   },
   {
    "条件": "圈数",
    "方向": "变低",
    "A": 100,
    "B": 240
   }
  ],
  "条件含默认值": [
   "温度默认"
  ],
  "性能": {
   "方向": "变低",
   "倍数": 0.8955,
   "倍数含义": "每圈衰减率之比",
   "好于参照": true,
   "值A": 0.125,
   "值B": 0.1396,
   "指标A": "每圈衰减率（%/圈，由容量保持率换算）",
   "指标B": "每圈衰减率（%/圈，由容量保持率换算）"
  },
  "表述文字": "【P264｜每圈衰减率｜同配方换条件】实验样 Tta 0.2 M（1.0 M LiTFSI；0.2 mol L⁻¹ ADD_TRIAL；DOL:DME = 1:1（体积比），测试 T17）相对 实验样 Tta 0.2 M（1.0 M LiTFSI；0.2 mol L⁻¹ ADD_TRIAL；DOL:DME = 1:1（体积比），测试 T15）｜组分变化：配方相同｜描述符：配方相同｜物性：离子电导率 相近；Li⁺迁移数 相近｜条件：E/S 一边未报告；硫载量 一边未报告；倍率 变低；圈数 变低（含默认值：温度默认）｜性能：每圈衰减率 变低"
 },
 {
  "编号": "PC00952",
  "论文": "P264",
  "类别": "每圈衰减率",
  "比较类型": "配方和条件都变",
  "A": {
   "测试": "T16",
   "测试名": "高硫载量Li-S Ta0.2",
   "配方": "Ta0.2",
   "配方名": "Ta 0.2 M",
   "recipe": "R_Ta0.2",
   "是否对照": false,
   "配方文字": "1.0 M LiTFSI；0.2 mol L⁻¹ ADD_TRIAL；DOL:DME = 1:1（体积比）",
   "表述编号": "ST2998",
   "证据句子": [
    "M0246",
    "S0065",
    "SP003"
   ],
   "标记": [
    "温度默认"
   ]
  },
  "B": {
   "测试": "T17",
   "测试名": "高硫载量Li-S Tta0.2",
   "配方": "Tta0.2",
   "配方名": "Tta 0.2 M",
   "recipe": "R_Tta0.2",
   "是否对照": false,
   "配方文字": "1.0 M LiTFSI；0.2 mol L⁻¹ ADD_TRIAL；DOL:DME = 1:1（体积比）",
   "表述编号": "ST2999",
   "证据句子": [
    "M0246",
    "S0065",
    "SP003"
   ],
   "标记": [
    "温度默认"
   ]
  },
  "组分变化": "组分与用量相同",
  "作者改动的组分": [],
  "特殊组分变化": [],
  "电解液相同但样品编号不同": false,
  "描述符": [],
  "物性": [
   {
    "物性": "离子电导率",
    "方向": "相近",
    "A": 11.76,
    "B": 11.97,
    "单位": "mS cm⁻¹",
    "温度": null
   },
   {
    "物性": "Li⁺迁移数",
    "方向": "变高",
    "A": 0.67,
    "B": 0.52,
    "单位": "",
    "温度": null
   }
  ],
  "条件": [
   {
    "条件": "E/S",
    "方向": "变高",
    "A": 8.1,
    "B": 7.3
   },
   {
    "条件": "硫载量",
    "方向": "变低",
    "A": 3.4,
    "B": 3.7
   },
   {
    "条件": "倍率",
    "方向": "相近",
    "A": 0.1,
    "B": 0.1
   },
   {
    "条件": "温度",
    "方向": "相近",
    "A": 25.0,
    "B": 25.0
   },
   {
    "条件": "电池形式",
    "方向": "相同",
    "A": 0.0,
    "B": 0.0
   },
   {
    "条件": "圈数",
    "方向": "相近",
    "A": 100,
    "B": 100
   }
  ],
  "条件含默认值": [
   "温度默认"
  ],
  "性能": {
   "方向": "变低",
   "倍数": 0.28,
   "倍数含义": "每圈衰减率之比",
   "好于参照": true,
   "值A": 0.035,
   "值B": 0.125,
   "指标A": "每圈衰减率（%/圈，由容量保持率换算）",
   "指标B": "每圈衰减率（%/圈，由容量保持率换算）"
  },
  "表述文字": "【P264｜每圈衰减率｜配方和条件都变】实验样 Ta 0.2 M（1.0 M LiTFSI；0.2 mol L⁻¹ ADD_TRIAL；DOL:DME = 1:1（体积比），测试 T16）相对 实验样 Tta 0.2 M（1.0 M LiTFSI；0.2 mol L⁻¹ ADD_TRIAL；DOL:DME = 1:1（体积比），测试 T17）｜组分变化：组分与用量相同｜描述符：无变化｜物性：离子电导率 相近；Li⁺迁移数 变高｜条件：E/S 变高；硫载量 变低（含默认值：温度默认）｜性能：每圈衰减率 变低"
 },
 {
  "编号": "PC00953",
  "论文": "P265",
  "类别": "首圈容量",
  "比较类型": "配方和条件都变",
  "A": {
   "测试": "T03",
   "测试名": "TTF用量优化初始GCD",
   "配方": "F2",
   "配方名": "0.025 M TTF",
   "recipe": "R2",
   "是否对照": false,
   "配方文字": "1 M LiTFSI；0.1 M LiNO3；0.025 M TTF；DOL:DME = 1:1（体积比）",
   "表述编号": "ST3006",
   "证据句子": [
    "M0093"
   ],
   "标记": [
    "E/S默认",
    "基准未写明",
    "温度默认"
   ]
  },
  "B": {
   "测试": "T06",
   "测试名": "初始及后续GCD",
   "配方": "F0",
   "配方名": "Without TTF",
   "recipe": "R0",
   "是否对照": true,
   "配方文字": "1 M LiTFSI；0.1 M LiNO3；0 M TTF；DOL:DME = 1:1（体积比）",
   "表述编号": "ST3007",
   "证据句子": [
    "M0106"
   ],
   "标记": [
    "E/S默认",
    "基准未写明",
    "温度默认"
   ]
  },
  "组分变化": "TTF 0 M → 0.025 M",
  "作者改动的组分": [
   "TTF"
  ],
  "特殊组分变化": [
   {
    "组分": "TTF",
    "类型": "描述符看不到"
   }
  ],
  "电解液相同但样品编号不同": false,
  "描述符": [],
  "物性": [],
  "条件": [
   {
    "条件": "E/S",
    "方向": "相近",
    "A": 21.05,
    "B": 21.05
   },
   {
    "条件": "硫载量",
    "方向": "相近",
    "A": 2.1,
    "B": 2.1
   },
   {
    "条件": "倍率",
    "方向": "相近",
    "A": 0.1,
    "B": 0.1
   },
   {
    "条件": "温度",
    "方向": "相近",
    "A": 25.0,
    "B": 25.0
   },
   {
    "条件": "电池形式",
    "方向": "相同",
    "A": 0.0,
    "B": 0.0
   }
  ],
  "条件含默认值": [
   "E/S默认",
   "温度默认"
  ],
  "性能": {
   "方向": "变高",
   "倍数": 1.1121,
   "倍数含义": "容量之比",
   "好于参照": true,
   "值A": 1359.0,
   "值B": 1222.0,
   "指标A": "比放电容量（基准未写明）",
   "指标B": "比放电容量（基准未写明）"
  },
  "表述文字": "【P265｜首圈容量｜配方和条件都变】实验样 0.025 M TTF（1 M LiTFSI；0.1 M LiNO3；0.025 M TTF；DOL:DME = 1:1（体积比），测试 T03）相对 对比样 Without TTF（1 M LiTFSI；0.1 M LiNO3；0 M TTF；DOL:DME = 1:1（体积比），测试 T06）｜组分变化：TTF 0 M → 0.025 M（其中 TTF：描述符看不到）｜描述符：无变化｜物性：两边没有都报告的｜条件：相同（含默认值：E/S默认、温度默认）｜性能：首圈容量 变高"
 },
 {
  "编号": "PC00954",
  "论文": "P265",
  "类别": "首圈容量",
  "比较类型": "同配方换条件",
  "A": {
   "测试": "T06",
   "测试名": "初始及后续GCD",
   "配方": "F2",
   "配方名": "0.025 M TTF",
   "recipe": "R2",
   "是否对照": false,
   "配方文字": "1 M LiTFSI；0.1 M LiNO3；0.025 M TTF；DOL:DME = 1:1（体积比）",
   "表述编号": "ST3008",
