Repository: zhuonanli08/Li-S_Electrolyte_Conflicts

File: output/两两比较表述_313篇_v2_2026-11-07/比较表述.json (part 59 of 111)
[
   "证据句子": [
    "M0106"
   ],
   "标记": [
    "E/S默认",
    "基准未写明",
    "温度默认"
   ]
  },
  "B": {
   "测试": "T03",
   "测试名": "TTF用量优化初始GCD",
   "配方": "F2",
   "配方名": "0.025 M TTF",
   "recipe": "R2",
   "是否对照": false,
   "配方文字": "1 M LiTFSI；0.1 M LiNO3；0.025 M TTF；DOL:DME = 1:1（体积比）",
   "表述编号": "ST3006",
   "证据句子": [
    "M0093"
   ],
   "标记": [
    "E/S默认",
    "基准未写明",
    "温度默认"
   ]
  },
  "组分变化": "配方相同",
  "作者改动的组分": [],
  "特殊组分变化": [],
  "电解液相同但样品编号不同": false,
  "描述符": [],
  "物性": [],
  "条件": [
   {
    "条件": "E/S",
    "方向": "相近",
    "A": 21.05,
    "B": 21.05
   },
   {
    "条件": "硫载量",
    "方向": "相近",
    "A": 2.1,
    "B": 2.1
   },
   {
    "条件": "倍率",
    "方向": "相近",
    "A": 0.1,
    "B": 0.1
   },
   {
    "条件": "温度",
    "方向": "相近",
    "A": 25.0,
    "B": 25.0
   },
   {
    "条件": "电池形式",
    "方向": "相同",
    "A": 0.0,
    "B": 0.0
   }
  ],
  "条件含默认值": [
   "E/S默认",
   "温度默认"
  ],
  "性能": {
   "方向": "相近",
   "倍数": 1.0,
   "倍数含义": "容量之比",
   "好于参照": null,
   "值A": 1359.0,
   "值B": 1359.0,
   "指标A": "比放电容量（基准未写明）",
   "指标B": "比放电容量（基准未写明）"
  },
  "表述文字": "【P265｜首圈容量｜同配方换条件】实验样 0.025 M TTF（1 M LiTFSI；0.1 M LiNO3；0.025 M TTF；DOL:DME = 1:1（体积比），测试 T06）相对 实验样 0.025 M TTF（1 M LiTFSI；0.1 M LiNO3；0.025 M TTF；DOL:DME = 1:1（体积比），测试 T03）｜组分变化：配方相同｜描述符：配方相同｜物性：两边没有都报告的｜条件：相同（含默认值：E/S默认、温度默认）｜性能：首圈容量 相近"
 },
 {
  "编号": "PC00955",
  "论文": "P265",
  "类别": "首圈容量",
  "比较类型": "同配方换条件",
  "A": {
   "测试": "T14",
   "测试名": "低E/S循环",
   "配方": "F2",
   "配方名": "0.025 M TTF",
   "recipe": "R2",
   "是否对照": false,
   "配方文字": "1 M LiTFSI；0.1 M LiNO3；0.025 M TTF；DOL:DME = 1:1（体积比）",
   "表述编号": "ST3020",
   "证据句子": [
    "M0007"
   ],
   "标记": [
    "基准未写明",
    "温度默认"
   ]
  },
  "B": {
   "测试": "T03",
   "测试名": "TTF用量优化初始GCD",
   "配方": "F2",
   "配方名": "0.025 M TTF",
   "recipe": "R2",
   "是否对照": false,
   "配方文字": "1 M LiTFSI；0.1 M LiNO3；0.025 M TTF；DOL:DME = 1:1（体积比）",
   "表述编号": "ST3006",
   "证据句子": [
    "M0093"
   ],
   "标记": [
    "E/S默认",
    "基准未写明",
    "温度默认"
   ]
  },
  "组分变化": "配方相同",
  "作者改动的组分": [],
  "特殊组分变化": [],
  "电解液相同但样品编号不同": false,
  "描述符": [],
  "物性": [],
  "条件": [
   {
    "条件": "E/S",
    "方向": "变低",
    "A": 5.5,
    "B": 21.05
   },
   {
    "条件": "硫载量",
    "方向": "相近",
    "A": 2.1,
    "B": 2.1
   },
   {
    "条件": "倍率",
    "方向": "相近",
    "A": 0.1,
    "B": 0.1
   },
   {
    "条件": "温度",
    "方向": "相近",
    "A": 25.0,
    "B": 25.0
   },
   {
    "条件": "电池形式",
    "方向": "相同",
    "A": 0.0,
    "B": 0.0
   }
  ],
  "条件含默认值": [
   "E/S默认",
   "温度默认"
  ],
  "性能": {
   "方向": "变低",
   "倍数": 0.8308,
   "倍数含义": "容量之比",
   "好于参照": false,
   "值A": 1129.0,
   "值B": 1359.0,
   "指标A": "比放电容量（基准未写明）",
   "指标B": "比放电容量（基准未写明）"
  },
  "表述文字": "【P265｜首圈容量｜同配方换条件】实验样 0.025 M TTF（1 M LiTFSI；0.1 M LiNO3；0.025 M TTF；DOL:DME = 1:1（体积比），测试 T14）相对 实验样 0.025 M TTF（1 M LiTFSI；0.1 M LiNO3；0.025 M TTF；DOL:DME = 1:1（体积比），测试 T03）｜组分变化：配方相同｜描述符：配方相同｜物性：两边没有都报告的｜条件：E/S 变低（含默认值：E/S默认、温度默认）｜性能：首圈容量 变低"
 },
 {
  "编号": "PC00956",
  "论文": "P265",
  "类别": "首圈容量",
  "比较类型": "同测试换配方",
  "A": {
   "测试": "T06",
   "测试名": "初始及后续GCD",
   "配方": "F2",
   "配方名": "0.025 M TTF",
   "recipe": "R2",
   "是否对照": false,
   "配方文字": "1 M LiTFSI；0.1 M LiNO3；0.025 M TTF；DOL:DME = 1:1（体积比）",
   "表述编号": "ST3008",
   "证据句子": [
    "M0106"
   ],
   "标记": [
    "E/S默认",
    "基准未写明",
    "温度默认"
   ]
  },
  "B": {
   "测试": "T06",
   "测试名": "初始及后续GCD",
   "配方": "F0",
   "配方名": "Without TTF",
   "recipe": "R0",
   "是否对照": true,
   "配方文字": "1 M LiTFSI；0.1 M LiNO3；0 M TTF；DOL:DME = 1:1（体积比）",
   "表述编号": "ST3007",
   "证据句子": [
    "M0106"
   ],
   "标记": [
    "E/S默认",
    "基准未写明",
    "温度默认"
   ]
  },
  "组分变化": "TTF 0 M → 0.025 M",
  "作者改动的组分": [
   "TTF"
  ],
  "特殊组分变化": [
   {
    "组分": "TTF",
    "类型": "描述符看不到"
   }
  ],
  "电解液相同但样品编号不同": false,
  "描述符": [],
  "物性": [],
  "条件": [
   {
    "条件": "E/S",
    "方向": "相近",
    "A": 21.05,
    "B": 21.05
   },
   {
    "条件": "硫载量",
    "方向": "相近",
    "A": 2.1,
    "B": 2.1
   },
   {
    "条件": "倍率",
    "方向": "相近",
    "A": 0.1,
    "B": 0.1
   },
   {
    "条件": "温度",
    "方向": "相近",
    "A": 25.0,
    "B": 25.0
   },
   {
    "条件": "电池形式",
    "方向": "相同",
    "A": 0.0,
    "B": 0.0
   }
  ],
  "条件含默认值": [
   "E/S默认",
   "温度默认"
  ],
  "性能": {
   "方向": "变高",
   "倍数": 1.1121,
   "倍数含义": "容量之比",
   "好于参照": true,
   "值A": 1359.0,
   "值B": 1222.0,
   "指标A": "比放电容量（基准未写明）",
   "指标B": "比放电容量（基准未写明）"
  },
  "表述文字": "【P265｜首圈容量｜同测试换配方】实验样 0.025 M TTF（1 M LiTFSI；0.1 M LiNO3；0.025 M TTF；DOL:DME = 1:1（体积比），测试 T06）相对 对比样 Without TTF（1 M LiTFSI；0.1 M LiNO3；0 M TTF；DOL:DME = 1:1（体积比），测试 T06）｜组分变化：TTF 0 M → 0.025 M（其中 TTF：描述符看不到）｜描述符：无变化｜物性：两边没有都报告的｜条件：相同（含默认值：E/S默认、温度默认）｜性能：首圈容量 变高"
 },
 {
  "编号": "PC00957",
  "论文": "P265",
  "类别": "首圈容量",
  "比较类型": "配方和条件都变",
  "A": {
   "测试": "T14",
   "测试名": "低E/S循环",
   "配方": "F2",
   "配方名": "0.025 M TTF",
   "recipe": "R2",
   "是否对照": false,
   "配方文字": "1 M LiTFSI；0.1 M LiNO3；0.025 M TTF；DOL:DME = 1:1（体积比）",
   "表述编号": "ST3020",
   "证据句子": [
    "M0007"
   ],
   "标记": [
    "基准未写明",
    "温度默认"
   ]
  },
  "B": {
   "测试": "T06",
   "测试名": "初始及后续GCD",
   "配方": "F0",
   "配方名": "Without TTF",
   "recipe": "R0",
   "是否对照": true,
   "配方文字": "1 M LiTFSI；0.1 M LiNO3；0 M TTF；DOL:DME = 1:1（体积比）",
   "表述编号": "ST3007",
   "证据句子": [
    "M0106"
   ],
   "标记": [
    "E/S默认",
    "基准未写明",
    "温度默认"
   ]
  },
  "组分变化": "TTF 0 M → 0.025 M",
  "作者改动的组分": [
   "TTF"
  ],
  "特殊组分变化": [
   {
    "组分": "TTF",
    "类型": "描述符看不到"
   }
  ],
  "电解液相同但样品编号不同": false,
  "描述符": [],
  "物性": [],
  "条件": [
   {
    "条件": "E/S",
    "方向": "变低",
    "A": 5.5,
    "B": 21.05
   },
   {
    "条件": "硫载量",
    "方向": "相近",
    "A": 2.1,
    "B": 2.1
   },
   {
    "条件": "倍率",
    "方向": "相近",
    "A": 0.1,
    "B": 0.1
   },
   {
    "条件": "温度",
    "方向": "相近",
    "A": 25.0,
    "B": 25.0
   },
   {
    "条件": "电池形式",
    "方向": "相同",
    "A": 0.0,
    "B": 0.0
   }
  ],
  "条件含默认值": [
   "E/S默认",
   "温度默认"
  ],
  "性能": {
   "方向": "变低",
   "倍数": 0.9239,
   "倍数含义": "容量之比",
   "好于参照": false,
   "值A": 1129.0,
   "值B": 1222.0,
   "指标A": "比放电容量（基准未写明）",
   "指标B": "比放电容量（基准未写明）"
  },
  "表述文字": "【P265｜首圈容量｜配方和条件都变】实验样 0.025 M TTF（1 M LiTFSI；0.1 M LiNO3；0.025 M TTF；DOL:DME = 1:1（体积比），测试 T14）相对 对比样 Without TTF（1 M LiTFSI；0.1 M LiNO3；0 M TTF；DOL:DME = 1:1（体积比），测试 T06）｜组分变化：TTF 0 M → 0.025 M（其中 TTF：描述符看不到）｜描述符：无变化｜物性：两边没有都报告的｜条件：E/S 变低（含默认值：E/S默认、温度默认）｜性能：首圈容量 变低"
 },
 {
  "编号": "PC00958",
  "论文": "P265",
  "类别": "首圈容量",
  "比较类型": "同配方换条件",
  "A": {
   "测试": "T14",
   "测试名": "低E/S循环",
   "配方": "F2",
   "配方名": "0.025 M TTF",
   "recipe": "R2",
   "是否对照": false,
   "配方文字": "1 M LiTFSI；0.1 M LiNO3；0.025 M TTF；DOL:DME = 1:1（体积比）",
   "表述编号": "ST3020",
   "证据句子": [
    "M0007"
   ],
   "标记": [
    "基准未写明",
    "温度默认"
   ]
  },
  "B": {
   "测试": "T06",
   "测试名": "初始及后续GCD",
   "配方": "F2",
   "配方名": "0.025 M TTF",
   "recipe": "R2",
   "是否对照": false,
   "配方文字": "1 M LiTFSI；0.1 M LiNO3；0.025 M TTF；DOL:DME = 1:1（体积比）",
   "表述编号": "ST3008",
   "证据句子": [
    "M0106"
   ],
   "标记": [
    "E/S默认",
    "基准未写明",
    "温度默认"
   ]
  },
  "组分变化": "配方相同",
  "作者改动的组分": [],
  "特殊组分变化": [],
  "电解液相同但样品编号不同": false,
  "描述符": [],
  "物性": [],
  "条件": [
   {
    "条件": "E/S",
    "方向": "变低",
    "A": 5.5,
    "B": 21.05
   },
   {
    "条件": "硫载量",
    "方向": "相近",
    "A": 2.1,
    "B": 2.1
   },
   {
    "条件": "倍率",
    "方向": "相近",
    "A": 0.1,
    "B": 0.1
   },
   {
    "条件": "温度",
    "方向": "相近",
    "A": 25.0,
    "B": 25.0
   },
   {
    "条件": "电池形式",
    "方向": "相同",
    "A": 0.0,
    "B": 0.0
   }
  ],
  "条件含默认值": [
   "E/S默认",
   "温度默认"
  ],
  "性能": {
   "方向": "变低",
   "倍数": 0.8308,
   "倍数含义": "容量之比",
   "好于参照": false,
   "值A": 1129.0,
   "值B": 1359.0,
   "指标A": "比放电容量（基准未写明）",
   "指标B": "比放电容量（基准未写明）"
  },
  "表述文字": "【P265｜首圈容量｜同配方换条件】实验样 0.025 M TTF（1 M LiTFSI；0.1 M LiNO3；0.025 M TTF；DOL:DME = 1:1（体积比），测试 T14）相对 实验样 0.025 M TTF（1 M LiTFSI；0.1 M LiNO3；0.025 M TTF；DOL:DME = 1:1（体积比），测试 T06）｜组分变化：配方相同｜描述符：配方相同｜物性：两边没有都报告的｜条件：E/S 变低（含默认值：E/S默认、温度默认）｜性能：首圈容量 变低"
 },
 {
  "编号": "PC00959",
  "论文": "P266",
  "类别": "LiCu_CE",
  "比较类型": "同测试换配方",
  "A": {
   "测试": "T11",
   "测试名": "Li/Cu镀剥锂与CE",
   "配方": "F60",
   "配方名": "60%THE",
   "recipe": "R_F60",
   "是否对照": false,
   "配方文字": "1 mol/L LiTFSI；DOL 20 vt.%；DME 20 vt.%；THE 60 vt.%；LiNO3（用量未报告）",
   "表述编号": "ST3045",
   "证据句子": [
    "M0086"
   ],
   "标记": [
    "温度默认"
   ]
  },
  "B": {
   "测试": "T11",
   "测试名": "Li/Cu镀剥锂与CE",
   "配方": "F0",
   "配方名": "DOL+DME",
   "recipe": "R_F0",
   "是否对照": true,
   "配方文字": "1 mol/L LiTFSI；DOL 50 vt.%；DME 50 vt.%；THE 0 vt.%；LiNO3（用量未报告）",
   "表述编号": "ST3044",
   "证据句子": [
    "M0086"
   ],
   "标记": [
    "温度默认"
   ]
  },
  "组分变化": "DOL 50 vt.% → 20 vt.%；DME 50 vt.% → 20 vt.%；THE 0 vt.% → 60 vt.%",
  "作者改动的组分": [
   "DME",
   "DOL",
   "THE"
  ],
  "特殊组分变化": [],
  "电解液相同但样品编号不同": false,
  "描述符": [],
  "物性": [
   {
    "物性": "离子电导率",
    "方向": "变高",
    "A": 47.0,
    "B": 16.0,
    "单位": "mS cm−1",
    "温度": null
   },
   {
    "物性": "润湿性",
    "方向": "变低",
    "A": 13.0,
    "B": 32.0,
    "单位": "°",
    "温度": null
   },
   {
    "物性": "Li⁺溶剂化结构",
    "方向": "变高",
    "A": 0.62,
    "B": 0.37,
    "单位": "",
    "温度": null
   }
  ],
  "条件": [
   {
    "条件": "温度",
    "方向": "相近",
    "A": 25.0,
    "B": 25.0
   },
   {
    "条件": "电流密度",
    "方向": "相近",
    "A": 0.5,
    "B": 0.5
   },
   {
    "条件": "测试方法",
    "方向": "相同",
    "A": 0.0,
    "B": 0.0
   }
  ],
  "条件含默认值": [
   "温度默认"
  ],
  "性能": {
   "方向": "变高",
   "倍数": 0.1348,
   "倍数含义": "损失（100 − CE）之比",
   "好于参照": true,
   "值A": 98.8,
   "值B": 91.1,
   "指标A": "Li‖Cu CE",
   "指标B": "Li‖Cu CE"
  },
  "表述文字": "【P266｜Li‖Cu CE｜同测试换配方】实验样 60%THE（1 mol/L LiTFSI；DOL 20 vt.%；DME 20 vt.%；THE 60 vt.%；LiNO3（用量未报告），测试 T11）相对 对比样 DOL+DME（1 mol/L LiTFSI；DOL 50 vt.%；DME 50 vt.%；THE 0 vt.%；LiNO3（用量未报告），测试 T11）｜组分变化：DOL 50 vt.% → 20 vt.%；DME 50 vt.% → 20 vt.%；THE 0 vt.% → 60 vt.%｜描述符：无变化｜物性：离子电导率 变高；润湿性 变低；Li⁺溶剂化结构 变高｜条件：相同（含默认值：温度默认）｜性能：Li‖Cu CE 变高"
 },
 {
  "编号": "PC00960",
  "论文": "P266",
  "类别": "每圈衰减率",
  "比较类型": "同配方换条件",
  "A": {
   "测试": "T02",
   "测试名": "Table S2 Our work记录",
   "配方": "F60",
   "配方名": "60%THE",
   "recipe": "R_F60",
   "是否对照": false,
   "配方文字": "1 mol/L LiTFSI；DOL 20 vt.%；DME 20 vt.%；THE 60 vt.%；LiNO3（用量未报告）",
   "表述编号": "ST3025",
   "证据句子": [
    "S0093"
   ],
   "标记": [
    "条件冲突置空:sulfur_loading",
    "温度默认"
   ]
  },
  "B": {
   "测试": "T01",
   "测试名": "Fig3b循环/ FigS6统计",
   "配方": "F60",
   "配方名": "60%THE",
   "recipe": "R_F60",
   "是否对照": false,
   "配方文字": "1 mol/L LiTFSI；DOL 20 vt.%；DME 20 vt.%；THE 60 vt.%；LiNO3（用量未报告）",
   "表述编号": "ST3023",
   "证据句子": [
    "M0100"
   ],
   "标记": [
    "温度默认"
   ]
  },
  "组分变化": "配方相同",
  "作者改动的组分": [],
  "特殊组分变化": [],
  "电解液相同但样品编号不同": false,
  "描述符": [],
  "物性": [
   {
    "物性": "离子电导率",
    "方向": "相近",
    "A": 47.0,
    "B": 47.0,
    "单位": "mS cm−1",
    "温度": null
   },
   {
    "物性": "润湿性",
    "方向": "相近",
    "A": 13.0,
    "B": 13.0,
    "单位": "°",
    "温度": null
   },
   {
    "物性": "Li⁺溶剂化结构",
    "方向": "相近",
    "A": 0.62,
    "B": 0.62,
    "单位": "",
    "温度": null
   }
  ],
  "条件": [
   {
    "条件": "E/S",
    "方向": "变高",
    "A": 20.16,
    "B": 19.36
   },
   {
    "条件": "硫载量",
    "方向": "一边未报告",
    "A": null,
    "B": 1.51
   },
   {
    "条件": "倍率",
    "方向": "相近",
    "A": 0.5,
    "B": 0.5
   },
   {
    "条件": "温度",
    "方向": "相近",
    "A": 25.0,
    "B": 25.0
   },
   {
    "条件": "电池形式",
    "方向": "相同",
    "A": 0.0,
    "B": 0.0
   },
   {
    "条件": "圈数",
    "方向": "相近",
    "A": 100,
    "B": 100
   }
  ],
  "条件含默认值": [
   "温度默认"
  ],
  "性能": {
   "方向": "相近",
   "倍数": 1.0169,
   "倍数含义": "每圈衰减率之比",
   "好于参照": null,
   "值A": 0.12,
   "值B": 0.118,
   "指标A": "每圈衰减率（%/圈，由容量保持率换算）",
   "指标B": "每圈衰减率（%/圈，由容量保持率换算）"
  },
  "表述文字": "【P266｜每圈衰减率｜同配方换条件】实验样 60%THE（1 mol/L LiTFSI；DOL 20 vt.%；DME 20 vt.%；THE 60 vt.%；LiNO3（用量未报告），测试 T02）相对 实验样 60%THE（1 mol/L LiTFSI；DOL 20 vt.%；DME 20 vt.%；THE 60 vt.%；LiNO3（用量未报告），测试 T01）｜组分变化：配方相同｜描述符：配方相同｜物性：离子电导率 相近；润湿性 相近；Li⁺溶剂化结构 相近｜条件：E/S 变高；硫载量 一边未报告（含默认值：温度默认）｜性能：每圈衰减率 相近"
 },
 {
  "编号": "PC00961",
  "论文": "P266",
  "类别": "每圈衰减率",
  "比较类型": "同配方换条件",
  "A": {
   "测试": "T10",
   "测试名": "Fig3j 5C长循环",
   "配方": "F60",
   "配方名": "60%THE",
   "recipe": "R_F60",
   "是否对照": false,
   "配方文字": "1 mol/L LiTFSI；DOL 20 vt.%；DME 20 vt.%；THE 60 vt.%；LiNO3（用量未报告）",
   "表述编号": "ST3042",
   "证据句子": [
    "M0159"
   ],
   "标记": [
    "温度默认"
   ]
  },
  "B": {
   "测试": "T01",
   "测试名": "Fig3b循环/ FigS6统计",
   "配方": "F60",
   "配方名": "60%THE",
   "recipe": "R_F60",
   "是否对照": false,
   "配方文字": "1 mol/L LiTFSI；DOL 20 vt.%；DME 20 vt.%；THE 60 vt.%；LiNO3（用量未报告）",
   "表述编号": "ST3023",
   "证据句子": [
    "M0100"
   ],
   "标记": [
    "温度默认"
   ]
  },
  "组分变化": "配方相同",
  "作者改动的组分": [],
  "特殊组分变化": [],
  "电解液相同但样品编号不同": false,
  "描述符": [],
  "物性": [
   {
    "物性": "离子电导率",
    "方向": "相近",
    "A": 47.0,
    "B": 47.0,
    "单位": "mS cm−1",
    "温度": null
   },
   {
    "物性": "润湿性",
    "方向": "相近",
    "A": 13.0,
    "B": 13.0,
    "单位": "°",
    "温度": null
   },
   {
    "物性": "Li⁺溶剂化结构",
    "方向": "相近",
    "A": 0.62,
    "B": 0.62,
    "单位": "",
    "温度": null
   }
  ],
  "条件": [
   {
    "条件": "E/S",
    "方向": "变低",
    "A": 18.62,
    "B": 19.36
   },
   {
    "条件": "硫载量",
    "方向": "变高",
    "A": 1.57,
    "B": 1.51
   },
   {
    "条件": "倍率",
    "方向": "变高",
    "A": 5.0,
    "B": 0.5
   },
   {
    "条件": "温度",
    "方向": "相近",
    "A": 25.0,
    "B": 25.0
   },
   {
    "条件": "电池形式",
    "方向": "相同",
    "A": 0.0,
    "B": 0.0
   },
   {
    "条件": "圈数",
    "方向": "变高",
    "A": 500,
    "B": 100
   }
  ],
  "条件含默认值": [
   "温度默认"
  ],
  "性能": {
   "方向": "变低",
   "倍数": 0.7915,
   "倍数含义": "每圈衰减率之比",
   "好于参照": true,
   "值A": 0.0934,
   "值B": 0.118,
   "指标A": "每圈衰减率（%/圈，由容量保持率换算）",
   "指标B": "每圈衰减率（%/圈，由容量保持率换算）"
  },
  "表述文字": "【P266｜每圈衰减率｜同配方换条件】实验样 60%THE（1 mol/L LiTFSI；DOL 20 vt.%；DME 20 vt.%；THE 60 vt.%；LiNO3（用量未报告），测试 T10）相对 实验样 60%THE（1 mol/L LiTFSI；DOL 20 vt.%；DME 20 vt.%；THE 60 vt.%；LiNO3（用量未报告），测试 T01）｜组分变化：配方相同｜描述符：配方相同｜物性：离子电导率 相近；润湿性 相近；Li⁺溶剂化结构 相近｜条件：E/S 变低；硫载量 变高；倍率 变高；圈数 变高（含默认值：温度默认）｜性能：每圈衰减率 变低"
 },
 {
  "编号": "PC00962",
  "论文": "P266",
  "类别": "每圈衰减率",
  "比较类型": "同配方换条件",
  "A": {
   "测试": "T10",
   "测试名": "Fig3j 5C长循环",
   "配方": "F60",
   "配方名": "60%THE",
   "recipe": "R_F60",
   "是否对照": false,
   "配方文字": "1 mol/L LiTFSI；DOL 20 vt.%；DME 20 vt.%；THE 60 vt.%；LiNO3（用量未报告）",
   "表述编号": "ST3042",
   "证据句子": [
    "M0159"
   ],
   "标记": [
    "温度默认"
   ]
  },
  "B": {
   "测试": "T02",
   "测试名": "Table S2 Our work记录",
   "配方": "F60",
   "配方名": "60%THE",
   "recipe": "R_F60",
   "是否对照": false,
   "配方文字": "1 mol/L LiTFSI；DOL 20 vt.%；DME 20 vt.%；THE 60 vt.%；LiNO3（用量未报告）",
   "表述编号": "ST3025",
   "证据句子": [
    "S0093"
   ],
   "标记": [
    "条件冲突置空:sulfur_loading",
    "温度默认"
   ]
  },
  "组分变化": "配方相同",
  "作者改动的组分": [],
  "特殊组分变化": [],
  "电解液相同但样品编号不同": false,
  "描述符": [],
  "物性": [
   {
    "物性": "离子电导率",
    "方向": "相近",
    "A": 47.0,
    "B": 47.0,
    "单位": "mS cm−1",
    "温度": null
   },
   {
    "物性": "润湿性",
    "方向": "相近",
    "A": 13.0,
    "B": 13.0,
    "单位": "°",
    "温度": null
   },
   {
    "物性": "Li⁺溶剂化结构",
    "方向": "相近",
    "A": 0.62,
    "B": 0.62,
    "单位": "",
    "温度": null
   }
  ],
  "条件": [
   {
    "条件": "E/S",
    "方向": "变低",
    "A": 18.62,
    "B": 20.16
   },
   {
    "条件": "硫载量",
    "方向": "一边未报告",
    "A": 1.57,
    "B": null
   },
   {
    "条件": "倍率",
    "方向": "变高",
    "A": 5.0,
    "B": 0.5
   },
   {
    "条件": "温度",
    "方向": "相近",
    "A": 25.0,
    "B": 25.0
   },
   {
    "条件": "电池形式",
    "方向": "相同",
    "A": 0.0,
    "B": 0.0
   },
   {
    "条件": "圈数",
    "方向": "变高",
    "A": 500,
    "B": 100
   }
  ],
  "条件含默认值": [
   "温度默认"
  ],
  "性能": {
   "方向": "变低",
   "倍数": 0.7783,
   "倍数含义": "每圈衰减率之比",
   "好于参照": true,
   "值A": 0.0934,
   "值B": 0.12,
   "指标A": "每圈衰减率（%/圈，由容量保持率换算）",
   "指标B": "每圈衰减率（%/圈，由容量保持率换算）"
  },
  "表述文字": "【P266｜每圈衰减率｜同配方换条件】实验样 60%THE（1 mol/L LiTFSI；DOL 20 vt.%；DME 20 vt.%；THE 60 vt.%；LiNO3（用量未报告），测试 T10）相对 实验样 60%THE（1 mol/L LiTFSI；DOL 20 vt.%；DME 20 vt.%；THE 60 vt.%；LiNO3（用量未报告），测试 T02）｜组分变化：配方相同｜描述符：配方相同｜物性：离子电导率 相近；润湿性 相近；Li⁺溶剂化结构 相近｜条件：E/S 变低；硫载量 一边未报告；倍率 变高；圈数 变高（含默认值：温度默认）｜性能：每圈衰减率 变低"
 },
 {
  "编号": "PC00963",
  "论文": "P275",
  "类别": "每圈衰减率",
  "比较类型": "同测试换配方",
  "A": {
   "测试": "T10",
   "测试名": "0.5 C长循环及S8充放电",
   "配方": "F02",
   "配方名": "1.0 wt% TFA",
   "recipe": "RC02",
   "是否对照": false,
   "配方文字": "1 M LiTFSI；LiNO3 2.0 质量分数%；1.0 wt% TFACAM；DOL:DME = 1:1（体积比）",
   "表述编号": "ST3182",
   "证据句子": [
    "M0138"
   ],
   "标记": []
  },
  "B": {
   "测试": "T10",
   "测试名": "0.5 C长循环及S8充放电",
   "配方": "F01",
   "配方名": "BLANK",
   "recipe": "RC01",
   "是否对照": true,
   "配方文字": "1 M LiTFSI；LiNO3 2.0 质量分数%；DOL:DME = 1:1（体积比）",
   "表述编号": "ST3180",
   "证据句子": [
    "M0137",
    "M0139"
   ],
   "标记": [
    "由容量换算"
   ]
  },
  "组分变化": "加入 TFACAM（1.0 wt%）",
  "作者改动的组分": [
   "TFACAM"
  ],
  "特殊组分变化": [
   {
    "组分": "TFACAM",
    "类型": "描述符看不到"
   }
  ],
  "电解液相同但样品编号不同": false,
  "描述符": [],
  "物性": [],
  "条件": [
   {
    "条件": "E/S",
    "方向": "相近",
    "A": 20.0,
    "B": 20.0
   },
   {
    "条件": "硫载量",
    "方向": "相近",
    "A": 1.1,
    "B": 1.1
   },
   {
    "条件": "正极含硫",
    "方向": "相近",
    "A": 52.0,
    "B": 52.0
   },
   {
    "条件": "倍率",
    "方向": "相近",
    "A": 0.5,
    "B": 0.5
   },
   {
    "条件": "温度",
    "方向": "相近",
    "A": 25.0,
    "B": 25.0
   },
   {
    "条件": "电池形式",
    "方向": "相同",
    "A": 0.0,
    "B": 0.0
   },
   {
    "条件": "圈数",
    "方向": "变低",
    "A": 50,
    "B": 400
   }
  ],
  "条件含默认值": [],
  "性能": {
   "方向": "变低",
   "倍数": 0.2714,
   "倍数含义": "每圈衰减率之比",
   "好于参照": true,
   "值A": 0.036,
   "值B": 0.1327,
   "指标A": "每圈衰减率（%/圈，由每圈容量衰减率换算）",
   "指标B": "每圈衰减率（%/圈，由比放电容量（基准未写明）换算）"
  },
  "表述文字": "【P275｜每圈衰减率｜同测试换配方】实验样 1.0 wt% TFA（1 M LiTFSI；LiNO3 2.0 质量分数%；1.0 wt% TFACAM；DOL:DME = 1:1（体积比），测试 T10）相对 对比样 BLANK（1 M LiTFSI；LiNO3 2.0 质量分数%；DOL:DME = 1:1（体积比），测试 T10）｜组分变化：加入 TFACAM（1.0 wt%）（其中 TFACAM：描述符看不到）｜描述符：无变化｜物性：两边没有都报告的｜条件：圈数 变低｜性能：每圈衰减率 变低"
 },
 {
  "编号": "PC00964",
  "论文": "P275",
  "类别": "首圈容量",
  "比较类型": "同测试换配方",
  "A": {
   "测试": "T10",
   "测试名": "0.5 C长循环及S8充放电",
   "配方": "F02",
   "配方名": "1.0 wt% TFA",
   "recipe": "RC02",
   "是否对照": false,
   "配方文字": "1 M LiTFSI；LiNO3 2.0 质量分数%；1.0 wt% TFACAM；DOL:DME = 1:1（体积比）",
   "表述编号": "ST3183",
   "证据句子": [
    "M0137",
    "M0139"
   ],
   "标记": [
    "基准未写明"
   ]
  },
  "B": {
   "测试": "T10",
   "测试名": "0.5 C长循环及S8充放电",
   "配方": "F01",
   "配方名": "BLANK",
   "recipe": "RC01",
   "是否对照": true,
   "配方文字": "1 M LiTFSI；LiNO3 2.0 质量分数%；DOL:DME = 1:1（体积比）",
   "表述编号": "ST3179",
   "证据句子": [
    "M0137",
    "M0139"
   ],
   "标记": [
    "基准未写明"
   ]
  },
  "组分变化": "加入 TFACAM（1.0 wt%）",
  "作者改动的组分": [
   "TFACAM"
  ],
  "特殊组分变化": [
   {
    "组分": "TFACAM",
    "类型": "描述符看不到"
   }
  ],
  "电解液相同但样品编号不同": false,
  "描述符": [],
  "物性": [],
  "条件": [
   {
    "条件": "E/S",
    "方向": "相近",
    "A": 20.0,
    "B": 20.0
   },
   {
    "条件": "硫载量",
    "方向": "相近",
    "A": 1.1,
    "B": 1.1
   },
   {
    "条件": "正极含硫",
    "方向": "相近",
    "A": 52.0,
    "B": 52.0
   },
   {
    "条件": "倍率",
    "方向": "相近",
    "A": 0.5,
    "B": 0.5
   },
   {
    "条件": "温度",
    "方向": "相近",
    "A": 25.0,
    "B": 25.0
   },
   {
    "条件": "电池形式",
    "方向": "相同",
    "A": 0.0,
    "B": 0.0
   }
  ],
  "条件含默认值": [],
  "性能": {
   "方向": "相近",
   "倍数": 1.0488,
   "倍数含义": "容量之比",
   "好于参照": null,
   "值A": 1101.2,
   "值B": 1050.0,
   "指标A": "比放电容量（基准未写明）",
   "指标B": "比放电容量（基准未写明）"
  },
  "表述文字": "【P275｜首圈容量｜同测试换配方】实验样 1.0 wt% TFA（1 M LiTFSI；LiNO3 2.0 质量分数%；1.0 wt% TFACAM；DOL:DME = 1:1（体积比），测试 T10）相对 对比样 BLANK（1 M LiTFSI；LiNO3 2.0 质量分数%；DOL:DME = 1:1（体积比），测试 T10）｜组分变化：加入 TFACAM（1.0 wt%）（其中 TFACAM：描述符看不到）｜描述符：无变化｜物性：两边没有都报告的｜条件：相同｜性能：首圈容量 相近"
 },
 {
  "编号": "PC00965",
  "论文": "P276",
  "类别": "首圈容量",
  "比较类型": "同测试换配方",
  "A": {
   "测试": "C2",
   "测试名": "E/S2首次充放电比较",
   "配方": "F1.6H",
   "配方名": "(DME)1.6LiFSI-HFE",
   "recipe": "R_F1.6H",
   "是否对照": false,
   "配方文字": "LiFSI 1 mol比例；DME 1.6 mol比例；TTE（2:1；与浓电解液混合的比例顺序未明 体积份）",
   "表述编号": "ST3199",
   "证据句子": [
    "M0304",
    "M0306",
    "M0586"
   ],
   "标记": []
  },
  "B": {
   "测试": "C2",
   "测试名": "E/S2首次充放电比较",
   "配方": "F9",
   "配方名": "(DME)9LiFSI",
   "recipe": "R_F9",
   "是否对照": true,
   "配方文字": "LiFSI 1 mol比例；DME（9 体积份）",
   "表述编号": "ST3201",
   "证据句子": [
    "M0304",
    "M0306",
    "M0586"
   ],
   "标记": [
    "溶剂比例默认"
   ]
  },
  "组分变化": "DME 9 mol比例 → 1.6 mol比例；加入 TTE（2:1；与浓电解液混合的比例顺序未明 体积比）",
  "作者改动的组分": [
   "DME",
   "TTE"
  ],
  "特殊组分变化": [],
  "电解液相同但样品编号不同": false,
  "描述符": [
   {
    "描述符": "eo",
    "中文": "非氟醚氧",
    "组": "配位（醚氧）",
    "方向": "变低",
    "A": 1.0,
    "B": 2.0,
    "被动": false
   },
   {
    "描述符": "eo_a",
    "中文": "α 氟化醚氧",
    "组": "氟化/稀释",
    "方向": "变高（从无到有）",
    "A": 0.5,
    "B": 0.0,
    "被动": false
   },
   {
    "描述符": "fat",
    "中文": "溶剂 F 原子数",
    "组": "氟化/稀释",
    "方向": "变高（从无到有）",
    "A": 4.0,
    "B": 0.0,
    "被动": false
   },
   {
    "描述符": "rotb",
    "中文": "可旋转键数",
    "组": "溶剂骨架",
    "方向": "变高",
    "A": 4.0,
    "B": 3.0,
    "被动": false
   },
   {
    "描述符": "tpsa",
    "中文": "TPSA",
    "组": "其他（单独成组或数据少）",
    "方向": "变低",
    "A": 13.845,
    "B": 18.46,
    "被动": false
   },
   {
    "描述符": "mw",
    "中文": "溶剂分子量",
    "组": "溶剂骨架",
    "方向": "变高",
    "A": 161.096,
    "B": 90.122,
    "被动": false
   },
   {
    "描述符": "ffrac",
    "中文": "含氟溶剂比例",
    "组": "氟化/稀释",
    "方向": "变高（从无到有）",
    "A": 0.5,
    "B": 0.0,
    "被动": false
   }
  ],
  "物性": [
   {
    "物性": "分子计算性质",
    "方向": "变低",
    "A": 13.9,
    "B": 18.3,
    "单位": "",
    "温度": null
   }
  ],
  "条件": [
   {
    "条件": "E/S",
    "方向": "相近",
    "A": 2.0,
    "B": 2.0
   },
   {
    "条件": "硫载量",
    "方向": "相近",
    "A": 5.0,
    "B": 5.0
   },
   {
    "条件": "正极含硫",
    "方向": "相近",
    "A": 64.0,
    "B": 64.0
   },
   {
    "条件": "倍率",
    "方向": "相近",
    "A": 0.05,
    "B": 0.05
   },
   {
    "条件": "温度",
    "方向": "相近",
    "A": 30.0,
    "B": 30.0
   },
   {
    "条件": "电池形式",
    "方向": "相同",
    "A": 0.0,
    "B": 0.0
   }
  ],
  "条件含默认值": [
   "溶剂比例默认"
  ],
  "性能": {
   "方向": "变高",
   "倍数": 5.3333,
   "倍数含义": "容量之比",
   "好于参照": true,
   "值A": 1600.0,
   "值B": 300.0,
   "指标A": "硫比放电容量",
   "指标B": "硫比放电容量"
  },
  "表述文字": "【P276｜首圈容量｜同测试换配方】实验样 (DME)1.6LiFSI-HFE（LiFSI 1 mol比例；DME 1.6 mol比例；TTE（2:1；与浓电解液混合的比例顺序未明 体积份），测试 C2）相对 对比样 (DME)9LiFSI（LiFSI 1 mol比例；DME（9 体积份），测试 C2）｜组分变化：DME 9 mol比例 → 1.6 mol比例；加入 TTE（2:1；与浓电解液混合的比例顺序未明 体积比）｜描述符：非氟醚氧 变低；α 氟化醚氧 变高（从无到有）；溶剂 F 原子数 变高（从无到有）；可旋转键数 变高；TPSA 变低；溶剂分子量 变高；含氟溶剂比例 变高（从无到有）｜物性：分子计算性质 变低｜条件：相同（含默认值：溶剂比例默认）｜性能：首圈容量 变高"
 },
 {
  "编号": "PC00966",
  "论文": "P278",
  "类别": "每圈衰减率",
  "比较类型": "同测试换配方",
  "A": {
   "测试": "T10",
   "测试名": "lean长循环0.1C及LiNO3对照",
   "配方": "N_F",
   "配方名": "N_F: 1 M LiTFSI + 0.2 M LiNO3电解液",
   "recipe": "R_N_F",
   "是否对照": false,
   "配方文字": "1 M LiTFSI；0.2 M LiNO3；FPY3（单一溶剂 体积份）",
   "表述编号": "ST3233",
   "证据句子": [
    "M0092"
   ],
   "标记": [
    "温度默认"
   ]
  },
  "B": {
   "测试": "T10",
   "测试名": "lean长循环0.1C及LiNO3对照",
   "配方": "E_F",
   "配方名": "E_F: 1 M LiTFSI电池电解液",
   "recipe": "R_E_F",
   "是否对照": false,
   "配方文字": "1 M LiTFSI；FPY3（单一溶剂 体积份）",
   "表述编号": "ST3227",
   "证据句子": [
    "S0105"
   ],
   "标记": [
    "温度默认"
   ]
  },
  "组分变化": "加入 LiNO3（0.2 M）",
  "作者改动的组分": [
   "LiNO3"
  ],
  "特殊组分变化": [],
  "电解液相同但样品编号不同": false,
  "描述符": [
   {
    "描述符": "lnsites",
    "中文": "每个 Li⁺ 的配位位点",
    "组": "配位（醚氧）",
    "方向": "变低",
    "A": 9.6987,
    "B": 11.6384,
    "被动": false
   },
   {
    "描述符": "li",
    "中文": "Li⁺ 总浓度",
    "组": "盐用量",
    "方向": "变高",
    "A": 1.2,
    "B": 1.0,
    "被动": false
   },
   {
    "描述符": "lino3",
    "中文": "LiNO₃ 浓度",
    "组": "LiNO₃",
    "方向": "变高（从无到有）",
    "A": 0.2,
    "B": 0.0,
    "被动": false
   }
  ],
  "物性": [],
  "条件": [
   {
    "条件": "E/S",
    "方向": "相近",
    "A": 7.0,
    "B": 7.0
   },
   {
    "条件": "硫载量",
    "方向": "相近",
    "A": 1.0,
    "B": 1.0
   },
   {
    "条件": "正极含硫",
    "方向": "相近",
    "A": 49.0,
    "B": 49.0
   },
   {
    "条件": "倍率",
    "方向": "相近",
    "A": 0.1,
    "B": 0.1
   },
   {
    "条件": "温度",
    "方向": "相近",
    "A": 25.0,
    "B": 25.0
   },
   {
    "条件": "电池形式",
    "方向": "相同",
    "A": 0.0,
    "B": 0.0
   },
   {
    "条件": "圈数",
    "方向": "变低",
    "A": 50,
    "B": 100
   }
  ],
  "条件含默认值": [
   "温度默认"
  ],
  "性能": {
   "方向": "变低",
   "倍数": 0.5839,
   "倍数含义": "每圈衰减率之比",
   "好于参照": true,
   "值A": 0.16,
   "值B": 0.274,
   "指标A": "每圈衰减率（%/圈，由容量保持率换算）",
   "指标B": "每圈衰减率（%/圈，由容量保持率换算）"
  },
  "表述文字": "【P278｜每圈衰减率｜同测试换配方】实验样 N_F: 1 M LiTFSI + 0.2 M LiNO3电解液（1 M LiTFSI；0.2 M LiNO3；FPY3（单一溶剂 体积份），测试 T10）相对 实验样 E_F: 1 M LiTFSI电池电解液（1 M LiTFSI；FPY3（单一溶剂 体积份），测试 T10）｜组分变化：加入 LiNO3（0.2 M）｜描述符：每个 Li⁺ 的配位位点 变低；Li⁺ 总浓度 变高；LiNO₃ 浓度 变高（从无到有）｜物性：两边没有都报告的｜条件：圈数 变低（含默认值：温度默认）｜性能：每圈衰减率 变低"
 },
 {
  "编号": "PC00967",
  "论文": "P278",
  "类别": "每圈衰减率",
  "比较类型": "配方和条件都变",
  "A": {
   "测试": "T12",
   "测试名": "lean长循环0.3C含LiNO3",
   "配方": "N_F",
   "配方名": "N_F: 1 M LiTFSI + 0.2 M LiNO3电解液",
   "recipe": "R_N_F",
   "是否对照": false,
   "配方文字": "1 M LiTFSI；0.2 M LiNO3；FPY3（单一溶剂 体积份）",
   "表述编号": "ST3238",
   "证据句子": [
    "M0096"
   ],
   "标记": [
    "温度默认"
   ]
  },
  "B": {
   "测试": "T10",
   "测试名": "lean长循环0.1C及LiNO3对照",
   "配方": "E_F",
   "配方名": "E_F: 1 M LiTFSI电池电解液",
   "recipe": "R_E_F",
   "是否对照": false,
   "配方文字": "1 M LiTFSI；FPY3（单一溶剂 体积份）",
   "表述编号": "ST3227",
   "证据句子": [
    "S0105"
   ],
   "标记": [
    "温度默认"
   ]
  },
  "组分变化": "加入 LiNO3（0.2 M）",
  "作者改动的组分": [
   "LiNO3"
  ],
  "特殊组分变化": [],
  "电解液相同但样品编号不同": false,
  "描述符": [
   {
    "描述符": "lnsites",
    "中文": "每个 Li⁺ 的配位位点",
    "组": "配位（醚氧）",
    "方向": "变低",
    "A": 9.6987,
    "B": 11.6384,
    "被动": false
   },
   {
    "描述符": "li",
    "中文": "Li⁺ 总浓度",
    "组": "盐用量",
    "方向": "变高",
    "A": 1.2,
    "B": 1.0,
    "被动": false
   },
   {
    "描述符": "lino3",
    "中文": "LiNO₃ 浓度",
    "组": "LiNO₃",
    "方向": "变高（从无到有）",
    "A": 0.2,
    "B": 0.0,
    "被动": false
   }
  ],
  "物性": [],
  "条件": [
   {
    "条件": "E/S",
    "方向": "相近",
    "A": 7.0,
    "B": 7.0
   },
   {
    "条件": "硫载量",
    "方向": "相近",
    "A": 1.0,
    "B": 1.0
   },
   {
    "条件": "正极含硫",
    "方向": "相近",
    "A": 49.0,
    "B": 49.0
   },
   {
    "条件": "倍率",
    "方向": "变高",
    "A": 0.3,
    "B": 0.1
   },
   {
    "条件": "温度",
    "方向": "相近",
    "A": 25.0,
    "B": 25.0
   },
   {
    "条件": "电池形式",
    "方向": "相同",
    "A": 0.0,
    "B": 0.0
   },
   {
    "条件": "圈数",
    "方向": "相近",
    "A": 100,
    "B": 100
   }
  ],
  "条件含默认值": [
   "温度默认"
  ],
  "性能": {
   "方向": "变低",
   "倍数": 0.3796,
   "倍数含义": "每圈衰减率之比",
   "好于参照": true,
   "值A": 0.104,
   "值B": 0.274,
   "指标A": "每圈衰减率（%/圈，由容量保持率换算）",
   "指标B": "每圈衰减率（%/圈，由容量保持率换算）"
  },
  "表述文字": "【P278｜每圈衰减率｜配方和条件都变】实验样 N_F: 1 M LiTFSI + 0.2 M LiNO3电解液（1 M LiTFSI；0.2 M LiNO3；FPY3（单一溶剂 体积份），测试 T12）相对 实验样 E_F: 1 M LiTFSI电池电解液（1 M LiTFSI；FPY3（单一溶剂 体积份），测试 T10）｜组分变化：加入 LiNO3（0.2 M）｜描述符：每个 Li⁺ 的配位位点 变低；Li⁺ 总浓度 变高；LiNO₃ 浓度 变高（从无到有）｜物性：两边没有都报告的｜条件：倍率 变高（含默认值：温度默认）｜性能：每圈衰减率 变低"
 },
 {
  "编号": "PC00968",
  "论文": "P278",
  "类别": "每圈衰减率",
  "比较类型": "同配方换条件",
  "A": {
   "测试": "T19",
   "测试名": "2.5 mg长循环0.1C",
   "配方": "E_F",
   "配方名": "E_F: 1 M LiTFSI电池电解液",
   "recipe": "R_E_F",
   "是否对照": false,
   "配方文字": "1 M LiTFSI；FPY3（单一溶剂 体积份）",
   "表述编号": "ST3242",
   "证据句子": [
    "M0141",
    "S0105"
   ],
   "标记": [
    "温度默认"
   ]
  },
  "B": {
   "测试": "T10",
   "测试名": "lean长循环0.1C及LiNO3对照",
   "配方": "E_F",
   "配方名": "E_F: 1 M LiTFSI电池电解液",
   "recipe": "R_E_F",
   "是否对照": false,
   "配方文字": "1 M LiTFSI；FPY3（单一溶剂 体积份）",
   "表述编号": "ST3227",
   "证据句子": [
    "S0105"
   ],
   "标记": [
    "温度默认"
   ]
  },
  "组分变化": "配方相同",
  "作者改动的组分": [],
  "特殊组分变化": [],
  "电解液相同但样品编号不同": false,
  "描述符": [],
  "物性": [
   {
    "物性": "电化学稳定性",
    "方向": "相近",
    "A": 4.0,
    "B": 4.0,
    "单位": "V vs Li/Li+",
    "温度": null
   }
  ],
  "条件": [
   {
    "条件": "E/S",
    "方向": "相近",
    "A": 7.0,
    "B": 7.0
   },
   {
    "条件": "硫载量",
    "方向": "变高",
    "A": 2.5,
    "B": 1.0
   },
   {
    "条件": "正极含硫",
    "方向": "相近",
    "A": 49.0,
    "B": 49.0
   },
   {
    "条件": "倍率",
    "方向": "相近",
    "A": 0.1,
    "B": 0.1
   },
   {
    "条件": "温度",
    "方向": "相近",
    "A": 25.0,
    "B": 25.0
   },
   {
    "条件": "电池形式",
    "方向": "相同",
    "A": 0.0,
    "B": 0.0
   },
   {
    "条件": "圈数",
    "方向": "变低",
    "A": 50,
    "B": 100
   }
  ],
  "条件含默认值": [
   "温度默认"
  ],
  "性能": {
   "方向": "变高",
   "倍数": 2.1387,
   "倍数含义": "每圈衰减率之比",
   "好于参照": false,
   "值A": 0.586,
   "值B": 0.274,
   "指标A": "每圈衰减率（%/圈，由容量保持率换算）",
   "指标B": "每圈衰减率（%/圈，由容量保持率换算）"
  },
  "表述文字": "【P278｜每圈衰减率｜同配方换条件】实验样 E_F: 1 M LiTFSI电池电解液（1 M LiTFSI；FPY3（单一溶剂 体积份），测试 T19）相对 实验样 E_F: 1 M LiTFSI电池电解液（1 M LiTFSI；FPY3（单一溶剂 体积份），测试 T10）｜组分变化：配方相同｜描述符：配方相同｜物性：电化学稳定性 相近｜条件：硫载量 变高；圈数 变低（含默认值：温度默认）｜性能：每圈衰减率 变高"
 },
 {
  "编号": "PC00969",
  "论文": "P278",
  "类别": "每圈衰减率",
  "比较类型": "同配方换条件",
  "A": {
   "测试": "T21",
   "测试名": "8.0 mg长循环0.1C",
   "配方": "E_F",
   "配方名": "E_F: 1 M LiTFSI电池电解液",
   "recipe": "R_E_F",
   "是否对照": false,
   "配方文字": "1 M LiTFSI；FPY3（单一溶剂 体积份）",
   "表述编号": "ST3246",
   "证据句子": [
    "S0105"
   ],
   "标记": [
    "温度默认"
   ]
  },
  "B": {
   "测试": "T10",
   "测试名": "lean长循环0.1C及LiNO3对照",
   "配方": "E_F",
   "配方名": "E_F: 1 M LiTFSI电池电解液",
   "recipe": "R_E_F",
   "是否对照": false,
   "配方文字": "1 M LiTFSI；FPY3（单一溶剂 体积份）",
   "表述编号": "ST3227",
   "证据句子": [
    "S0105"
   ],
   "标记": [
    "温度默认"
   ]
  },
  "组分变化": "配方相同",
  "作者改动的组分": [],
  "特殊组分变化": [],
  "电解液相同但样品编号不同": false,
  "描述符": [],
  "物性": [
   {
    "物性": "电化学稳定性",
    "方向": "相近",
    "A": 4.0,
    "B": 4.0,
    "单位": "V vs Li/Li+",
    "温度": null
   }
  ],
  "条件": [
   {
    "条件": "E/S",
    "方向": "变高",
    "A": 8.0,
    "B": 7.0
   },
   {
    "条件": "硫载量",
    "方向": "变高",
    "A": 8.0,
    "B": 1.0
   },
   {
    "条件": "正极含硫",
    "方向": "一边未报告",
    "A": null,
    "B": 49.0
   },
   {
    "条件": "倍率",
    "方向": "相近",
    "A": 0.1,
    "B": 0.1
   },
   {
    "条件": "温度",
    "方向": "相近",
    "A": 25.0,
    "B": 25.0
   },
   {
    "条件": "电池形式",
    "方向": "相同",
    "A": 0.0,
    "B": 0.0
   },
   {
    "条件": "圈数",
    "方向": "变低",
    "A": 40,
    "B": 100
   }
  ],
  "条件含默认值": [
   "温度默认"
  ],
  "性能": {
   "方向": "变高",
   "倍数": 2.938,
   "倍数含义": "每圈衰减率之比",
   "好于参照": false,
   "值A": 0.805,
   "值B": 0.274,
   "指标A": "每圈衰减率（%/圈，由容量保持率换算）",
   "指标B": "每圈衰减率（%/圈，由容量保持率换算）"
  },
  "表述文字": "【P278｜每圈衰减率｜同配方换条件】实验样 E_F: 1 M LiTFSI电池电解液（1 M LiTFSI；FPY3（单一溶剂 体积份），测试 T21）相对 实验样 E_F: 1 M LiTFSI电池电解液（1 M LiTFSI；FPY3（单一溶剂 体积份），测试 T10）｜组分变化：配方相同｜描述符：配方相同｜物性：电化学稳定性 相近｜条件：E/S 变高；硫载量 变高；正极含硫 一边未报告；圈数 变低（含默认值：温度默认）｜性能：每圈衰减率 变高"
 },
 {
  "编号": "PC00970",
  "论文": "P278",
  "类别": "每圈衰减率",
  "比较类型": "同配方换条件",
  "A": {
   "测试": "T23",
   "测试名": "10.0 mg长循环0.1C",
   "配方": "E_F",
   "配方名": "E_F: 1 M LiTFSI电池电解液",
   "recipe": "R_E_F",
   "是否对照": false,
   "配方文字": "1 M LiTFSI；FPY3（单一溶剂 体积份）",
   "表述编号": "ST3251",
   "证据句子": [
    "S0105"
   ],
   "标记": [
    "温度默认"
   ]
  },
  "B": {
   "测试": "T10",
   "测试名": "lean长循环0.1C及LiNO3对照",
   "配方": "E_F",
   "配方名": "E_F: 1 M LiTFSI电池电解液",
   "recipe": "R_E_F",
   "是否对照": false,
   "配方文字": "1 M LiTFSI；FPY3（单一溶剂 体积份）",
   "表述编号": "ST3227",
   "证据句子": [
    "S0105"
   ],
   "标记": [
    "温度默认"
   ]
  },
  "组分变化": "配方相同",
  "作者改动的组分": [],
  "特殊组分变化": [],
  "电解液相同但样品编号不同": false,
  "描述符": [],
  "物性": [
   {
    "物性": "电化学稳定性",
    "方向": "相近",
    "A": 4.0,
    "B": 4.0,
    "单位": "V vs Li/Li+",
    "温度": null
   }
  ],
  "条件": [
   {
    "条件": "E/S",
    "方向": "变高",
    "A": 8.0,
    "B": 7.0
   },
   {
    "条件": "硫载量",
    "方向": "变高",
    "A": 10.0,
    "B": 1.0
   },
   {
    "条件": "正极含硫",
    "方向": "一边未报告",
    "A": null,
    "B": 49.0
   },
   {
    "条件": "倍率",
    "方向": "相近",
    "A": 0.1,
    "B": 0.1
   },
   {
    "条件": "温度",
    "方向": "相近",
    "A": 25.0,
    "B": 25.0
   },
   {
    "条件": "电池形式",
    "方向": "相同",
    "A": 0.0,
    "B": 0.0
   },
   {
    "条件": "圈数",
    "方向": "变低",
    "A": 37,
    "B": 100
   }
  ],
  "条件含默认值": [
   "温度默认"
  ],
  "性能": {
   "方向": "变高",
   "倍数": 3.9357,
   "倍数含义": "每圈衰减率之比",
   "好于参照": false,
   "值A": 1.0784,
   "值B": 0.274,
   "指标A": "每圈衰减率（%/圈，由容量保持率换算）",
   "指标B": "每圈衰减率（%/圈，由容量保持率换算）"
  },
  "表述文字": "【P278｜每圈衰减率｜同配方换条件】实验样 E_F: 1 M LiTFSI电池电解液（1 M LiTFSI；FPY3（单一溶剂 体积份），测试 T23）相对 实验样 E_F: 1 M LiTFSI电池电解液（1 M LiTFSI；FPY3（单一溶剂 体积份），测试 T10）｜组分变化：配方相同｜描述符：配方相同｜物性：电化学稳定性 相近｜条件：E/S 变高；硫载量 变高；正极含硫 一边未报告；圈数 变低（含默认值：温度默认）｜性能：每圈衰减率 变高"
 },
 {
  "编号": "PC00971",
  "论文": "P278",
  "类别": "每圈衰减率",
  "比较类型": "同配方换条件",
  "A": {
   "测试": "T12",
   "测试名": "lean长循环0.3C含LiNO3",
   "配方": "N_F",
   "配方名": "N_F: 1 M LiTFSI + 0.2 M LiNO3电解液",
   "recipe": "R_N_F",
   "是否对照": false,
   "配方文字": "1 M LiTFSI；0.2 M LiNO3；FPY3（单一溶剂 体积份）",
   "表述编号": "ST3238",
   "证据句子": [
    "M0096"
   ],
   "标记": [
    "温度默认"
   ]
  },
  "B": {
   "测试": "T10",
   "测试名": "lean长循环0.1C及LiNO3对照",
   "配方": "N_F",
   "配方名": "N_F: 1 M LiTFSI + 0.2 M LiNO3电解液",
   "recipe": "R_N_F",
   "是否对照": false,
   "配方文字": "1 M LiTFSI；0.2 M LiNO3；FPY3（单一溶剂 体积份）",
   "表述编号": "ST3233",
   "证据句子": [
    "M0092"
   ],
   "标记": [
    "温度默认"
   ]
  },
  "组分变化": "配方相同",
  "作者改动的组分": [],
  "特殊组分变化": [],
  "电解液相同但样品编号不同": false,
  "描述符": [],
  "物性": [],
  "条件": [
   {
    "条件": "E/S",
    "方向": "相近",
    "A": 7.0,
    "B": 7.0
   },
   {
    "条件": "硫载量",
    "方向": "相近",
    "A": 1.0,
    "B": 1.0
   },
   {
    "条件": "正极含硫",
    "方向": "相近",
    "A": 49.0,
    "B": 49.0
   },
   {
    "条件": "倍率",
    "方向": "变高",
    "A": 0.3,
    "B": 0.1
   },
   {
    "条件": "温度",
    "方向": "相近",
    "A": 25.0,
    "B": 25.0
   },
   {
    "条件": "电池形式",
    "方向": "相同",
    "A": 0.0,
    "B": 0.0
   },
   {
    "条件": "圈数",
    "方向": "变高",
    "A": 100,
    "B": 50
   }
  ],
  "条件含默认值": [
   "温度默认"
  ],
  "性能": {
   "方向": "变低",
   "倍数": 0.65,
   "倍数含义": "每圈衰减率之比",
   "好于参照": true,
   "值A": 0.104,
   "值B": 0.16,
   "指标A": "每圈衰减率（%/圈，由容量保持率换算）",
   "指标B": "每圈衰减率（%/圈，由容量保持率换算）"
  },
  "表述文字": "【P278｜每圈衰减率｜同配方换条件】实验样 N_F: 1 M LiTFSI + 0.2 M LiNO3电解液（1 M LiTFSI；0.2 M LiNO3；FPY3（单一溶剂 体积份），测试 T12）相对 实验样 N_F: 1 M LiTFSI + 0.2 M LiNO3电解液（1 M LiTFSI；0.2 M LiNO3；FPY3（单一溶剂 体积份），测试 T10）｜组分变化：配方相同｜描述符：配方相同｜物性：两边没有都报告的｜条件：倍率 变高；圈数 变高（含默认值：温度默认）｜性能：每圈衰减率 变低"
 },
 {
  "编号": "PC00972",
  "论文": "P278",
  "类别": "每圈衰减率",
  "比较类型": "配方和条件都变",
  "A": {
   "测试": "T10",
   "测试名": "lean长循环0.1C及LiNO3对照",
   "配方": "N_F",
   "配方名": "N_F: 1 M LiTFSI + 0.2 M LiNO3电解液",
   "recipe": "R_N_F",
   "是否对照": false,
   "配方文字": "1 M LiTFSI；0.2 M LiNO3；FPY3（单一溶剂 体积份）",
   "表述编号": "ST3233",
   "证据句子": [
    "M0092"
   ],
   "标记": [
    "温度默认"
   ]
  },
  "B": {
   "测试": "T19",
   "测试名": "2.5 mg长循环0.1C",
   "配方": "E_F",
   "配方名": "E_F: 1 M LiTFSI电池电解液",
   "recipe": "R_E_F",
   "是否对照": false,
   "配方文字": "1 M LiTFSI；FPY3（单一溶剂 体积份）",
   "表述编号": "ST3242",
   "证据句子": [
    "M0141",
    "S0105"
   ],
   "标记": [
    "温度默认"
   ]
  },
  "组分变化": "加入 LiNO3（0.2 M）",
  "作者改动的组分": [
   "LiNO3"
  ],
  "特殊组分变化": [],
  "电解液相同但样品编号不同": false,
  "描述符": [
   {
    "描述符": "lnsites",
    "中文": "每个 Li⁺ 的配位位点",
    "组": "配位（醚氧）",
    "方向": "变低",
    "A": 9.6987,
    "B": 11.6384,
    "被动": false
   },
   {
    "描述符": "li",
    "中文": "Li⁺ 总浓度",
    "组": "盐用量",
    "方向": "变高",
    "A": 1.2,
    "B": 1.0,
    "被动": false
   },
   {
    "描述符": "lino3",
    "中文": "LiNO₃ 浓度",
    "组": "LiNO₃",
    "方向": "变高（从无到有）",
    "A": 0.2,
    "B": 0.0,
    "被动": false
   }
  ],
  "物性": [],
  "条件": [
   {
    "条件": "E/S",
    "方向": "相近",
    "A": 7.0,
    "B": 7.0
   },
   {
    "条件": "硫载量",
    "方向": "变低",
    "A": 1.0,
    "B": 2.5
   },
   {
    "条件": "正极含硫",
    "方向": "相近",
    "A": 49.0,
    "B": 49.0
   },
   {
    "条件": "倍率",
    "方向": "相近",
    "A": 0.1,
    "B": 0.1
   },
   {
    "条件": "温度",
    "方向": "相近",
    "A": 25.0,
    "B": 25.0
   },
   {
    "条件": "电池形式",
    "方向": "相同",
    "A": 0.0,
    "B": 0.0
   },
   {
    "条件": "圈数",
    "方向": "相近",
    "A": 50,
    "B": 50
   }
  ],
  "条件含默认值": [
   "温度默认"
  ],
  "性能": {
   "方向": "变低",
   "倍数": 0.273,
   "倍数含义": "每圈衰减率之比",
   "好于参照": true,
   "值A": 0.16,
   "值B": 0.586,
   "指标A": "每圈衰减率（%/圈，由容量保持率换算）",
   "指标B": "每圈衰减率（%/圈，由容量保持率换算）"
  },
  "表述文字": "【P278｜每圈衰减率｜配方和条件都变】实验样 N_F: 1 M LiTFSI + 0.2 M LiNO3电解液（1 M LiTFSI；0.2 M LiNO3；FPY3（单一溶剂 体积份），测试 T10）相对 实验样 E_F: 1 M LiTFSI电池电解液（1 M LiTFSI；FPY3（单一溶剂 体积份），测试 T19）｜组分变化：加入 LiNO3（0.2 M）｜描述符：每个 Li⁺ 的配位位点 变低；Li⁺ 总浓度 变高；LiNO₃ 浓度 变高（从无到有）｜物性：两边没有都报告的｜条件：硫载量 变低（含默认值：温度默认）｜性能：每圈衰减率 变低"
 },
 {
  "编号": "PC00973",
  "论文": "P278",
  "类别": "每圈衰减率",
  "比较类型": "配方和条件都变",
  "A": {
   "测试": "T10",
   "测试名": "lean长循环0.1C及LiNO3对照",
   "配方": "N_F",
   "配方名": "N_F: 1 M LiTFSI + 0.2 M LiNO3电解液",
   "recipe": "R_N_F",
   "是否对照": false,
   "配方文字": "1 M LiTFSI；0.2 M LiNO3；FPY3（单一溶剂 体积份）",
   "表述编号": "ST3233",
   "证据句子": [
    "M0092"
   ],
   "标记": [
    "温度默认"
   ]
  },
  "B": {
   "测试": "T21",
   "测试名": "8.0 mg长循环0.1C",
   "配方": "E_F",
   "配方名": "E_F: 1 M LiTFSI电池电解液",
   "recipe": "R_E_F",
   "是否对照": false,
   "配方文字": "1 M LiTFSI；FPY3（单一溶剂 体积份）",
   "表述编号": "ST3246",
   "证据句子": [
    "S0105"
   ],
   "标记": [
    "温度默认"
   ]
  },
  "组分变化": "加入 LiNO3（0.2 M）",
  "作者改动的组分": [
   "LiNO3"
  ],
  "特殊组分变化": [],
  "电解液相同但样品编号不同": false,
  "描述符": [
   {
    "描述符": "lnsites",
    "中文": "每个 Li⁺ 的配位位点",
    "组": "配位（醚氧）",
    "方向": "变低",
    "A": 9.6987,
    "B": 11.6384,
    "被动": false
   },
   {
    "描述符": "li",
    "中文": "Li⁺ 总浓度",
    "组": "盐用量",
    "方向": "变高",
    "A": 1.2,
    "B": 1.0,
    "被动": false
   },
   {
    "描述符": "lino3",
    "中文": "LiNO₃ 浓度",
    "组": "LiNO₃",
    "方向": "变高（从无到有）",
    "A": 0.2,
    "B": 0.0,
    "被动": false
   }
  ],
  "物性": [],
  "条件": [
   {
    "条件": "E/S",
    "方向": "变低",
    "A": 7.0,
    "B": 8.0
   },
   {
    "条件": "硫载量",
    "方向": "变低",
    "A": 1.0,
    "B": 8.0
   },
   {
    "条件": "正极含硫",
    "方向": "一边未报告",
    "A": 49.0,
    "B": null
   },
   {
    "条件": "倍率",
    "方向": "相近",
    "A": 0.1,
    "B": 0.1
   },
   {
    "条件": "温度",
    "方向": "相近",
    "A": 25.0,
    "B": 25.0
   },
   {
    "条件": "电池形式",
    "方向": "相同",
    "A": 0.0,
    "B": 0.0
   },
   {
    "条件": "圈数",
    "方向": "变高",
    "A": 50,
    "B": 40
   }
  ],
  "条件含默认值": [
   "温度默认"
  ],
  "性能": {
   "方向": "变低",
   "倍数": 0.1988,
   "倍数含义": "每圈衰减率之比",
   "好于参照": true,
   "值A": 0.16,
   "值B": 0.805,
   "指标A": "每圈衰减率（%/圈，由容量保持率换算）",
   "指标B": "每圈衰减率（%/圈，由容量保持率换算）"
  },
  "表述文字": "【P278｜每圈衰减率｜配方和条件都变】实验样 N_F: 1 M LiTFSI + 0.2 M LiNO3电解液（1 M LiTFSI；0.2 M LiNO3；FPY3（单一溶剂 体积份），测试 T10）相对 实验样 E_F: 1 M LiTFSI电池电解液（1 M LiTFSI；FPY3（单一溶剂 体积份），测试 T21）｜组分变化：加入 LiNO3（0.2 M）｜描述符：每个 Li⁺ 的配位位点 变低；Li⁺ 总浓度 变高；LiNO₃ 浓度 变高（从无到有）｜物性：两边没有都报告的｜条件：E/S 变低；硫载量 变低；正极含硫 一边未报告；圈数 变高（含默认值：温度默认）｜性能：每圈衰减率 变低"
 },
 {
  "编号": "PC00974",
  "论文": "P278",
  "类别": "每圈衰减率",
  "比较类型": "配方和条件都变",
  "A": {
   "测试": "T10",
   "测试名": "lean长循环0.1C及LiNO3对照",
   "配方": "N_F",
   "配方名": "N_F: 1 M LiTFSI + 0.2 M LiNO3电解液",
   "recipe": "R_N_F",
   "是否对照": false,
   "配方文字": "1 M LiTFSI；0.2 M LiNO3；FPY3（单一溶剂 体积份）",
   "表述编号": "ST3233",
   "证据句子": [
    "M0092"
   ],
   "标记": [
    "温度默认"
   ]
  },
  "B": {
   "测试": "T23",
   "测试名": "10.0 mg长循环0.1C",
   "配方": "E_F",
   "配方名": "E_F: 1 M LiTFSI电池电解液",
   "recipe": "R_E_F",
   "是否对照": false,
   "配方文字": "1 M LiTFSI；FPY3（单一溶剂 体积份）",
   "表述编号": "ST3251",
   "证据句子": [
    "S0105"
   ],
   "标记": [
    "温度默认"
   ]
  },
  "组分变化": "加入 LiNO3（0.2 M）",
  "作者改动的组分": [
   "LiNO3"
  ],
  "特殊组分变化": [],
  "电解液相同但样品编号不同": false,
  "描述符": [
   {
    "描述符": "lnsites",
    "中文": "每个 Li⁺ 的配位位点",
    "组": "配位（醚氧）",
    "方向": "变低",
    "A": 9.6987,
    "B": 11.6384,
    "被动": false
   },
   {
    "描述符": "li",
    "中文": "Li⁺ 总浓度",
    "组": "盐用量",
    "方向": "变高",
    "A": 1.2,
    "B": 1.0,
    "被动": false
   },
   {
    "描述符": "lino3",
    "中文": "LiNO₃ 浓度",
    "组": "LiNO₃",
    "方向": "变高（从无到有）",
    "A": 0.2,
    "B": 0.0,
    "被动": false
   }
  ],
  "物性": [],
  "条件": [
   {
    "条件": "E/S",
    "方向": "变低",
    "A": 7.0,
    "B": 8.0
   },
   {
    "条件": "硫载量",
    "方向": "变低",
    "A": 1.0,
    "B": 10.0
   },
   {
    "条件": "正极含硫",
    "方向": "一边未报告",
    "A": 49.0,
    "B": null
   },
   {
    "条件": "倍率",
    "方向": "相近",
    "A": 0.1,
    "B": 0.1
   },
   {
    "条件": "温度",
