Repository: zhuonanli08/Li-S_Electrolyte_Conflicts

File: output/两两比较表述_313篇_v2_2026-11-07/比较表述.json (part 60 of 111)
[
    "方向": "相近",
    "A": 25.0,
    "B": 25.0
   },
   {
    "条件": "电池形式",
    "方向": "相同",
    "A": 0.0,
    "B": 0.0
   },
   {
    "条件": "圈数",
    "方向": "变高",
    "A": 50,
    "B": 37
   }
  ],
  "条件含默认值": [
   "温度默认"
  ],
  "性能": {
   "方向": "变低",
   "倍数": 0.1484,
   "倍数含义": "每圈衰减率之比",
   "好于参照": true,
   "值A": 0.16,
   "值B": 1.0784,
   "指标A": "每圈衰减率（%/圈，由容量保持率换算）",
   "指标B": "每圈衰减率（%/圈，由容量保持率换算）"
  },
  "表述文字": "【P278｜每圈衰减率｜配方和条件都变】实验样 N_F: 1 M LiTFSI + 0.2 M LiNO3电解液（1 M LiTFSI；0.2 M LiNO3；FPY3（单一溶剂 体积份），测试 T10）相对 实验样 E_F: 1 M LiTFSI电池电解液（1 M LiTFSI；FPY3（单一溶剂 体积份），测试 T23）｜组分变化：加入 LiNO3（0.2 M）｜描述符：每个 Li⁺ 的配位位点 变低；Li⁺ 总浓度 变高；LiNO₃ 浓度 变高（从无到有）｜物性：两边没有都报告的｜条件：E/S 变低；硫载量 变低；正极含硫 一边未报告；圈数 变高（含默认值：温度默认）｜性能：每圈衰减率 变低"
 },
 {
  "编号": "PC00975",
  "论文": "P278",
  "类别": "每圈衰减率",
  "比较类型": "配方和条件都变",
  "A": {
   "测试": "T12",
   "测试名": "lean长循环0.3C含LiNO3",
   "配方": "N_F",
   "配方名": "N_F: 1 M LiTFSI + 0.2 M LiNO3电解液",
   "recipe": "R_N_F",
   "是否对照": false,
   "配方文字": "1 M LiTFSI；0.2 M LiNO3；FPY3（单一溶剂 体积份）",
   "表述编号": "ST3238",
   "证据句子": [
    "M0096"
   ],
   "标记": [
    "温度默认"
   ]
  },
  "B": {
   "测试": "T19",
   "测试名": "2.5 mg长循环0.1C",
   "配方": "E_F",
   "配方名": "E_F: 1 M LiTFSI电池电解液",
   "recipe": "R_E_F",
   "是否对照": false,
   "配方文字": "1 M LiTFSI；FPY3（单一溶剂 体积份）",
   "表述编号": "ST3242",
   "证据句子": [
    "M0141",
    "S0105"
   ],
   "标记": [
    "温度默认"
   ]
  },
  "组分变化": "加入 LiNO3（0.2 M）",
  "作者改动的组分": [
   "LiNO3"
  ],
  "特殊组分变化": [],
  "电解液相同但样品编号不同": false,
  "描述符": [
   {
    "描述符": "lnsites",
    "中文": "每个 Li⁺ 的配位位点",
    "组": "配位（醚氧）",
    "方向": "变低",
    "A": 9.6987,
    "B": 11.6384,
    "被动": false
   },
   {
    "描述符": "li",
    "中文": "Li⁺ 总浓度",
    "组": "盐用量",
    "方向": "变高",
    "A": 1.2,
    "B": 1.0,
    "被动": false
   },
   {
    "描述符": "lino3",
    "中文": "LiNO₃ 浓度",
    "组": "LiNO₃",
    "方向": "变高（从无到有）",
    "A": 0.2,
    "B": 0.0,
    "被动": false
   }
  ],
  "物性": [],
  "条件": [
   {
    "条件": "E/S",
    "方向": "相近",
    "A": 7.0,
    "B": 7.0
   },
   {
    "条件": "硫载量",
    "方向": "变低",
    "A": 1.0,
    "B": 2.5
   },
   {
    "条件": "正极含硫",
    "方向": "相近",
    "A": 49.0,
    "B": 49.0
   },
   {
    "条件": "倍率",
    "方向": "变高",
    "A": 0.3,
    "B": 0.1
   },
   {
    "条件": "温度",
    "方向": "相近",
    "A": 25.0,
    "B": 25.0
   },
   {
    "条件": "电池形式",
    "方向": "相同",
    "A": 0.0,
    "B": 0.0
   },
   {
    "条件": "圈数",
    "方向": "变高",
    "A": 100,
    "B": 50
   }
  ],
  "条件含默认值": [
   "温度默认"
  ],
  "性能": {
   "方向": "变低",
   "倍数": 0.1775,
   "倍数含义": "每圈衰减率之比",
   "好于参照": true,
   "值A": 0.104,
   "值B": 0.586,
   "指标A": "每圈衰减率（%/圈，由容量保持率换算）",
   "指标B": "每圈衰减率（%/圈，由容量保持率换算）"
  },
  "表述文字": "【P278｜每圈衰减率｜配方和条件都变】实验样 N_F: 1 M LiTFSI + 0.2 M LiNO3电解液（1 M LiTFSI；0.2 M LiNO3；FPY3（单一溶剂 体积份），测试 T12）相对 实验样 E_F: 1 M LiTFSI电池电解液（1 M LiTFSI；FPY3（单一溶剂 体积份），测试 T19）｜组分变化：加入 LiNO3（0.2 M）｜描述符：每个 Li⁺ 的配位位点 变低；Li⁺ 总浓度 变高；LiNO₃ 浓度 变高（从无到有）｜物性：两边没有都报告的｜条件：硫载量 变低；倍率 变高；圈数 变高（含默认值：温度默认）｜性能：每圈衰减率 变低"
 },
 {
  "编号": "PC00976",
  "论文": "P278",
  "类别": "每圈衰减率",
  "比较类型": "配方和条件都变",
  "A": {
   "测试": "T12",
   "测试名": "lean长循环0.3C含LiNO3",
   "配方": "N_F",
   "配方名": "N_F: 1 M LiTFSI + 0.2 M LiNO3电解液",
   "recipe": "R_N_F",
   "是否对照": false,
   "配方文字": "1 M LiTFSI；0.2 M LiNO3；FPY3（单一溶剂 体积份）",
   "表述编号": "ST3238",
   "证据句子": [
    "M0096"
   ],
   "标记": [
    "温度默认"
   ]
  },
  "B": {
   "测试": "T21",
   "测试名": "8.0 mg长循环0.1C",
   "配方": "E_F",
   "配方名": "E_F: 1 M LiTFSI电池电解液",
   "recipe": "R_E_F",
   "是否对照": false,
   "配方文字": "1 M LiTFSI；FPY3（单一溶剂 体积份）",
   "表述编号": "ST3246",
   "证据句子": [
    "S0105"
   ],
   "标记": [
    "温度默认"
   ]
  },
  "组分变化": "加入 LiNO3（0.2 M）",
  "作者改动的组分": [
   "LiNO3"
  ],
  "特殊组分变化": [],
  "电解液相同但样品编号不同": false,
  "描述符": [
   {
    "描述符": "lnsites",
    "中文": "每个 Li⁺ 的配位位点",
    "组": "配位（醚氧）",
    "方向": "变低",
    "A": 9.6987,
    "B": 11.6384,
    "被动": false
   },
   {
    "描述符": "li",
    "中文": "Li⁺ 总浓度",
    "组": "盐用量",
    "方向": "变高",
    "A": 1.2,
    "B": 1.0,
    "被动": false
   },
   {
    "描述符": "lino3",
    "中文": "LiNO₃ 浓度",
    "组": "LiNO₃",
    "方向": "变高（从无到有）",
    "A": 0.2,
    "B": 0.0,
    "被动": false
   }
  ],
  "物性": [],
  "条件": [
   {
    "条件": "E/S",
    "方向": "变低",
    "A": 7.0,
    "B": 8.0
   },
   {
    "条件": "硫载量",
    "方向": "变低",
    "A": 1.0,
    "B": 8.0
   },
   {
    "条件": "正极含硫",
    "方向": "一边未报告",
    "A": 49.0,
    "B": null
   },
   {
    "条件": "倍率",
    "方向": "变高",
    "A": 0.3,
    "B": 0.1
   },
   {
    "条件": "温度",
    "方向": "相近",
    "A": 25.0,
    "B": 25.0
   },
   {
    "条件": "电池形式",
    "方向": "相同",
    "A": 0.0,
    "B": 0.0
   },
   {
    "条件": "圈数",
    "方向": "变高",
    "A": 100,
    "B": 40
   }
  ],
  "条件含默认值": [
   "温度默认"
  ],
  "性能": {
   "方向": "变低",
   "倍数": 0.1292,
   "倍数含义": "每圈衰减率之比",
   "好于参照": true,
   "值A": 0.104,
   "值B": 0.805,
   "指标A": "每圈衰减率（%/圈，由容量保持率换算）",
   "指标B": "每圈衰减率（%/圈，由容量保持率换算）"
  },
  "表述文字": "【P278｜每圈衰减率｜配方和条件都变】实验样 N_F: 1 M LiTFSI + 0.2 M LiNO3电解液（1 M LiTFSI；0.2 M LiNO3；FPY3（单一溶剂 体积份），测试 T12）相对 实验样 E_F: 1 M LiTFSI电池电解液（1 M LiTFSI；FPY3（单一溶剂 体积份），测试 T21）｜组分变化：加入 LiNO3（0.2 M）｜描述符：每个 Li⁺ 的配位位点 变低；Li⁺ 总浓度 变高；LiNO₃ 浓度 变高（从无到有）｜物性：两边没有都报告的｜条件：E/S 变低；硫载量 变低；正极含硫 一边未报告；倍率 变高；圈数 变高（含默认值：温度默认）｜性能：每圈衰减率 变低"
 },
 {
  "编号": "PC00977",
  "论文": "P278",
  "类别": "每圈衰减率",
  "比较类型": "配方和条件都变",
  "A": {
   "测试": "T12",
   "测试名": "lean长循环0.3C含LiNO3",
   "配方": "N_F",
   "配方名": "N_F: 1 M LiTFSI + 0.2 M LiNO3电解液",
   "recipe": "R_N_F",
   "是否对照": false,
   "配方文字": "1 M LiTFSI；0.2 M LiNO3；FPY3（单一溶剂 体积份）",
   "表述编号": "ST3238",
   "证据句子": [
    "M0096"
   ],
   "标记": [
    "温度默认"
   ]
  },
  "B": {
   "测试": "T23",
   "测试名": "10.0 mg长循环0.1C",
   "配方": "E_F",
   "配方名": "E_F: 1 M LiTFSI电池电解液",
   "recipe": "R_E_F",
   "是否对照": false,
   "配方文字": "1 M LiTFSI；FPY3（单一溶剂 体积份）",
   "表述编号": "ST3251",
   "证据句子": [
    "S0105"
   ],
   "标记": [
    "温度默认"
   ]
  },
  "组分变化": "加入 LiNO3（0.2 M）",
  "作者改动的组分": [
   "LiNO3"
  ],
  "特殊组分变化": [],
  "电解液相同但样品编号不同": false,
  "描述符": [
   {
    "描述符": "lnsites",
    "中文": "每个 Li⁺ 的配位位点",
    "组": "配位（醚氧）",
    "方向": "变低",
    "A": 9.6987,
    "B": 11.6384,
    "被动": false
   },
   {
    "描述符": "li",
    "中文": "Li⁺ 总浓度",
    "组": "盐用量",
    "方向": "变高",
    "A": 1.2,
    "B": 1.0,
    "被动": false
   },
   {
    "描述符": "lino3",
    "中文": "LiNO₃ 浓度",
    "组": "LiNO₃",
    "方向": "变高（从无到有）",
    "A": 0.2,
    "B": 0.0,
    "被动": false
   }
  ],
  "物性": [],
  "条件": [
   {
    "条件": "E/S",
    "方向": "变低",
    "A": 7.0,
    "B": 8.0
   },
   {
    "条件": "硫载量",
    "方向": "变低",
    "A": 1.0,
    "B": 10.0
   },
   {
    "条件": "正极含硫",
    "方向": "一边未报告",
    "A": 49.0,
    "B": null
   },
   {
    "条件": "倍率",
    "方向": "变高",
    "A": 0.3,
    "B": 0.1
   },
   {
    "条件": "温度",
    "方向": "相近",
    "A": 25.0,
    "B": 25.0
   },
   {
    "条件": "电池形式",
    "方向": "相同",
    "A": 0.0,
    "B": 0.0
   },
   {
    "条件": "圈数",
    "方向": "变高",
    "A": 100,
    "B": 37
   }
  ],
  "条件含默认值": [
   "温度默认"
  ],
  "性能": {
   "方向": "变低",
   "倍数": 0.0964,
   "倍数含义": "每圈衰减率之比",
   "好于参照": true,
   "值A": 0.104,
   "值B": 1.0784,
   "指标A": "每圈衰减率（%/圈，由容量保持率换算）",
   "指标B": "每圈衰减率（%/圈，由容量保持率换算）"
  },
  "表述文字": "【P278｜每圈衰减率｜配方和条件都变】实验样 N_F: 1 M LiTFSI + 0.2 M LiNO3电解液（1 M LiTFSI；0.2 M LiNO3；FPY3（单一溶剂 体积份），测试 T12）相对 实验样 E_F: 1 M LiTFSI电池电解液（1 M LiTFSI；FPY3（单一溶剂 体积份），测试 T23）｜组分变化：加入 LiNO3（0.2 M）｜描述符：每个 Li⁺ 的配位位点 变低；Li⁺ 总浓度 变高；LiNO₃ 浓度 变高（从无到有）｜物性：两边没有都报告的｜条件：E/S 变低；硫载量 变低；正极含硫 一边未报告；倍率 变高；圈数 变高（含默认值：温度默认）｜性能：每圈衰减率 变低"
 },
 {
  "编号": "PC00978",
  "论文": "P278",
  "类别": "每圈衰减率",
  "比较类型": "同配方换条件",
  "A": {
   "测试": "T21",
   "测试名": "8.0 mg长循环0.1C",
   "配方": "E_F",
   "配方名": "E_F: 1 M LiTFSI电池电解液",
   "recipe": "R_E_F",
   "是否对照": false,
   "配方文字": "1 M LiTFSI；FPY3（单一溶剂 体积份）",
   "表述编号": "ST3246",
   "证据句子": [
    "S0105"
   ],
   "标记": [
    "温度默认"
   ]
  },
  "B": {
   "测试": "T19",
   "测试名": "2.5 mg长循环0.1C",
   "配方": "E_F",
   "配方名": "E_F: 1 M LiTFSI电池电解液",
   "recipe": "R_E_F",
   "是否对照": false,
   "配方文字": "1 M LiTFSI；FPY3（单一溶剂 体积份）",
   "表述编号": "ST3242",
   "证据句子": [
    "M0141",
    "S0105"
   ],
   "标记": [
    "温度默认"
   ]
  },
  "组分变化": "配方相同",
  "作者改动的组分": [],
  "特殊组分变化": [],
  "电解液相同但样品编号不同": false,
  "描述符": [],
  "物性": [
   {
    "物性": "电化学稳定性",
    "方向": "相近",
    "A": 4.0,
    "B": 4.0,
    "单位": "V vs Li/Li+",
    "温度": null
   }
  ],
  "条件": [
   {
    "条件": "E/S",
    "方向": "变高",
    "A": 8.0,
    "B": 7.0
   },
   {
    "条件": "硫载量",
    "方向": "变高",
    "A": 8.0,
    "B": 2.5
   },
   {
    "条件": "正极含硫",
    "方向": "一边未报告",
    "A": null,
    "B": 49.0
   },
   {
    "条件": "倍率",
    "方向": "相近",
    "A": 0.1,
    "B": 0.1
   },
   {
    "条件": "温度",
    "方向": "相近",
    "A": 25.0,
    "B": 25.0
   },
   {
    "条件": "电池形式",
    "方向": "相同",
    "A": 0.0,
    "B": 0.0
   },
   {
    "条件": "圈数",
    "方向": "变低",
    "A": 40,
    "B": 50
   }
  ],
  "条件含默认值": [
   "温度默认"
  ],
  "性能": {
   "方向": "变高",
   "倍数": 1.3737,
   "倍数含义": "每圈衰减率之比",
   "好于参照": false,
   "值A": 0.805,
   "值B": 0.586,
   "指标A": "每圈衰减率（%/圈，由容量保持率换算）",
   "指标B": "每圈衰减率（%/圈，由容量保持率换算）"
  },
  "表述文字": "【P278｜每圈衰减率｜同配方换条件】实验样 E_F: 1 M LiTFSI电池电解液（1 M LiTFSI；FPY3（单一溶剂 体积份），测试 T21）相对 实验样 E_F: 1 M LiTFSI电池电解液（1 M LiTFSI；FPY3（单一溶剂 体积份），测试 T19）｜组分变化：配方相同｜描述符：配方相同｜物性：电化学稳定性 相近｜条件：E/S 变高；硫载量 变高；正极含硫 一边未报告；圈数 变低（含默认值：温度默认）｜性能：每圈衰减率 变高"
 },
 {
  "编号": "PC00979",
  "论文": "P278",
  "类别": "每圈衰减率",
  "比较类型": "同配方换条件",
  "A": {
   "测试": "T23",
   "测试名": "10.0 mg长循环0.1C",
   "配方": "E_F",
   "配方名": "E_F: 1 M LiTFSI电池电解液",
   "recipe": "R_E_F",
   "是否对照": false,
   "配方文字": "1 M LiTFSI；FPY3（单一溶剂 体积份）",
   "表述编号": "ST3251",
   "证据句子": [
    "S0105"
   ],
   "标记": [
    "温度默认"
   ]
  },
  "B": {
   "测试": "T19",
   "测试名": "2.5 mg长循环0.1C",
   "配方": "E_F",
   "配方名": "E_F: 1 M LiTFSI电池电解液",
   "recipe": "R_E_F",
   "是否对照": false,
   "配方文字": "1 M LiTFSI；FPY3（单一溶剂 体积份）",
   "表述编号": "ST3242",
   "证据句子": [
    "M0141",
    "S0105"
   ],
   "标记": [
    "温度默认"
   ]
  },
  "组分变化": "配方相同",
  "作者改动的组分": [],
  "特殊组分变化": [],
  "电解液相同但样品编号不同": false,
  "描述符": [],
  "物性": [
   {
    "物性": "电化学稳定性",
    "方向": "相近",
    "A": 4.0,
    "B": 4.0,
    "单位": "V vs Li/Li+",
    "温度": null
   }
  ],
  "条件": [
   {
    "条件": "E/S",
    "方向": "变高",
    "A": 8.0,
    "B": 7.0
   },
   {
    "条件": "硫载量",
    "方向": "变高",
    "A": 10.0,
    "B": 2.5
   },
   {
    "条件": "正极含硫",
    "方向": "一边未报告",
    "A": null,
    "B": 49.0
   },
   {
    "条件": "倍率",
    "方向": "相近",
    "A": 0.1,
    "B": 0.1
   },
   {
    "条件": "温度",
    "方向": "相近",
    "A": 25.0,
    "B": 25.0
   },
   {
    "条件": "电池形式",
    "方向": "相同",
    "A": 0.0,
    "B": 0.0
   },
   {
    "条件": "圈数",
    "方向": "变低",
    "A": 37,
    "B": 50
   }
  ],
  "条件含默认值": [
   "温度默认"
  ],
  "性能": {
   "方向": "变高",
   "倍数": 1.8402,
   "倍数含义": "每圈衰减率之比",
   "好于参照": false,
   "值A": 1.0784,
   "值B": 0.586,
   "指标A": "每圈衰减率（%/圈，由容量保持率换算）",
   "指标B": "每圈衰减率（%/圈，由容量保持率换算）"
  },
  "表述文字": "【P278｜每圈衰减率｜同配方换条件】实验样 E_F: 1 M LiTFSI电池电解液（1 M LiTFSI；FPY3（单一溶剂 体积份），测试 T23）相对 实验样 E_F: 1 M LiTFSI电池电解液（1 M LiTFSI；FPY3（单一溶剂 体积份），测试 T19）｜组分变化：配方相同｜描述符：配方相同｜物性：电化学稳定性 相近｜条件：E/S 变高；硫载量 变高；正极含硫 一边未报告；圈数 变低（含默认值：温度默认）｜性能：每圈衰减率 变高"
 },
 {
  "编号": "PC00980",
  "论文": "P278",
  "类别": "每圈衰减率",
  "比较类型": "同配方换条件",
  "A": {
   "测试": "T23",
   "测试名": "10.0 mg长循环0.1C",
   "配方": "E_F",
   "配方名": "E_F: 1 M LiTFSI电池电解液",
   "recipe": "R_E_F",
   "是否对照": false,
   "配方文字": "1 M LiTFSI；FPY3（单一溶剂 体积份）",
   "表述编号": "ST3251",
   "证据句子": [
    "S0105"
   ],
   "标记": [
    "温度默认"
   ]
  },
  "B": {
   "测试": "T21",
   "测试名": "8.0 mg长循环0.1C",
   "配方": "E_F",
   "配方名": "E_F: 1 M LiTFSI电池电解液",
   "recipe": "R_E_F",
   "是否对照": false,
   "配方文字": "1 M LiTFSI；FPY3（单一溶剂 体积份）",
   "表述编号": "ST3246",
   "证据句子": [
    "S0105"
   ],
   "标记": [
    "温度默认"
   ]
  },
  "组分变化": "配方相同",
  "作者改动的组分": [],
  "特殊组分变化": [],
  "电解液相同但样品编号不同": false,
  "描述符": [],
  "物性": [
   {
    "物性": "电化学稳定性",
    "方向": "相近",
    "A": 4.0,
    "B": 4.0,
    "单位": "V vs Li/Li+",
    "温度": null
   }
  ],
  "条件": [
   {
    "条件": "E/S",
    "方向": "相近",
    "A": 8.0,
    "B": 8.0
   },
   {
    "条件": "硫载量",
    "方向": "变高",
    "A": 10.0,
    "B": 8.0
   },
   {
    "条件": "倍率",
    "方向": "相近",
    "A": 0.1,
    "B": 0.1
   },
   {
    "条件": "温度",
    "方向": "相近",
    "A": 25.0,
    "B": 25.0
   },
   {
    "条件": "电池形式",
    "方向": "相同",
    "A": 0.0,
    "B": 0.0
   },
   {
    "条件": "圈数",
    "方向": "变低",
    "A": 37,
    "B": 40
   }
  ],
  "条件含默认值": [
   "温度默认"
  ],
  "性能": {
   "方向": "变高",
   "倍数": 1.3396,
   "倍数含义": "每圈衰减率之比",
   "好于参照": false,
   "值A": 1.0784,
   "值B": 0.805,
   "指标A": "每圈衰减率（%/圈，由容量保持率换算）",
   "指标B": "每圈衰减率（%/圈，由容量保持率换算）"
  },
  "表述文字": "【P278｜每圈衰减率｜同配方换条件】实验样 E_F: 1 M LiTFSI电池电解液（1 M LiTFSI；FPY3（单一溶剂 体积份），测试 T23）相对 实验样 E_F: 1 M LiTFSI电池电解液（1 M LiTFSI；FPY3（单一溶剂 体积份），测试 T21）｜组分变化：配方相同｜描述符：配方相同｜物性：电化学稳定性 相近｜条件：硫载量 变高；圈数 变低（含默认值：温度默认）｜性能：每圈衰减率 变高"
 },
 {
  "编号": "PC00981",
  "论文": "P278",
  "类别": "首圈容量",
  "比较类型": "同配方换条件",
  "A": {
   "测试": "T11",
   "测试名": "lean长循环0.3C无LiNO3",
   "配方": "E_F",
   "配方名": "E_F: 1 M LiTFSI电池电解液",
   "recipe": "R_E_F",
   "是否对照": false,
   "配方文字": "1 M LiTFSI；FPY3（单一溶剂 体积份）",
   "表述编号": "ST3236",
   "证据句子": [
    "M0087"
   ],
   "标记": [
    "基准未写明",
    "温度默认"
   ]
  },
  "B": {
   "测试": "T09",
   "测试名": "lean首圈0.03C及LiNO3对照",
   "配方": "E_F",
   "配方名": "E_F: 1 M LiTFSI电池电解液",
   "recipe": "R_E_F",
   "是否对照": false,
   "配方文字": "1 M LiTFSI；FPY3（单一溶剂 体积份）",
   "表述编号": "ST3221",
   "证据句子": [
    "M0079"
   ],
   "标记": [
    "基准未写明",
    "温度默认"
   ]
  },
  "组分变化": "配方相同",
  "作者改动的组分": [],
  "特殊组分变化": [],
  "电解液相同但样品编号不同": false,
  "描述符": [],
  "物性": [
   {
    "物性": "电化学稳定性",
    "方向": "相近",
    "A": 4.0,
    "B": 4.0,
    "单位": "V vs Li/Li+",
    "温度": null
   }
  ],
  "条件": [
   {
    "条件": "E/S",
    "方向": "相近",
    "A": 7.0,
    "B": 7.0
   },
   {
    "条件": "硫载量",
    "方向": "相近",
    "A": 1.0,
    "B": 1.0
   },
   {
    "条件": "正极含硫",
    "方向": "相近",
    "A": 49.0,
    "B": 49.0
   },
   {
    "条件": "倍率",
    "方向": "变高",
    "A": 0.3,
    "B": 0.03
   },
   {
    "条件": "温度",
    "方向": "相近",
    "A": 25.0,
    "B": 25.0
   },
   {
    "条件": "电池形式",
    "方向": "相同",
    "A": 0.0,
    "B": 0.0
   }
  ],
  "条件含默认值": [
   "温度默认"
  ],
  "性能": {
   "方向": "变低",
   "倍数": 0.5265,
   "倍数含义": "容量之比",
   "好于参照": false,
   "值A": 572.8,
   "值B": 1087.9,
   "指标A": "比放电容量（基准未写明）",
   "指标B": "比放电容量（基准未写明）"
  },
  "表述文字": "【P278｜首圈容量｜同配方换条件】实验样 E_F: 1 M LiTFSI电池电解液（1 M LiTFSI；FPY3（单一溶剂 体积份），测试 T11）相对 实验样 E_F: 1 M LiTFSI电池电解液（1 M LiTFSI；FPY3（单一溶剂 体积份），测试 T09）｜组分变化：配方相同｜描述符：配方相同｜物性：电化学稳定性 相近｜条件：倍率 变高（含默认值：温度默认）｜性能：首圈容量 变低"
 },
 {
  "编号": "PC00982",
  "论文": "P278",
  "类别": "首圈容量",
  "比较类型": "同配方换条件",
  "A": {
   "测试": "T18",
   "测试名": "2.5 mg首圈0.03C",
   "配方": "E_F",
   "配方名": "E_F: 1 M LiTFSI电池电解液",
   "recipe": "R_E_F",
   "是否对照": false,
   "配方文字": "1 M LiTFSI；FPY3（单一溶剂 体积份）",
   "表述编号": "ST3240",
   "证据句子": [
    "M0139",
    "S0105"
   ],
   "标记": [
    "基准未写明",
    "温度默认"
   ]
  },
  "B": {
   "测试": "T09",
   "测试名": "lean首圈0.03C及LiNO3对照",
   "配方": "E_F",
   "配方名": "E_F: 1 M LiTFSI电池电解液",
   "recipe": "R_E_F",
   "是否对照": false,
   "配方文字": "1 M LiTFSI；FPY3（单一溶剂 体积份）",
   "表述编号": "ST3221",
   "证据句子": [
    "M0079"
   ],
   "标记": [
    "基准未写明",
    "温度默认"
   ]
  },
  "组分变化": "配方相同",
  "作者改动的组分": [],
  "特殊组分变化": [],
  "电解液相同但样品编号不同": false,
  "描述符": [],
  "物性": [
   {
    "物性": "电化学稳定性",
    "方向": "相近",
    "A": 4.0,
    "B": 4.0,
    "单位": "V vs Li/Li+",
    "温度": null
   }
  ],
  "条件": [
   {
    "条件": "E/S",
    "方向": "相近",
    "A": 7.0,
    "B": 7.0
   },
   {
    "条件": "硫载量",
    "方向": "变高",
    "A": 2.5,
    "B": 1.0
   },
   {
    "条件": "正极含硫",
    "方向": "相近",
    "A": 49.0,
    "B": 49.0
   },
   {
    "条件": "倍率",
    "方向": "相近",
    "A": 0.03,
    "B": 0.03
   },
   {
    "条件": "温度",
    "方向": "相近",
    "A": 25.0,
    "B": 25.0
   },
   {
    "条件": "电池形式",
    "方向": "相同",
    "A": 0.0,
    "B": 0.0
   }
  ],
  "条件含默认值": [
   "温度默认"
  ],
  "性能": {
   "方向": "变高",
   "倍数": 1.1466,
   "倍数含义": "容量之比",
   "好于参照": true,
   "值A": 1247.4,
   "值B": 1087.9,
   "指标A": "比放电容量（基准未写明）",
   "指标B": "比放电容量（基准未写明）"
  },
  "表述文字": "【P278｜首圈容量｜同配方换条件】实验样 E_F: 1 M LiTFSI电池电解液（1 M LiTFSI；FPY3（单一溶剂 体积份），测试 T18）相对 实验样 E_F: 1 M LiTFSI电池电解液（1 M LiTFSI；FPY3（单一溶剂 体积份），测试 T09）｜组分变化：配方相同｜描述符：配方相同｜物性：电化学稳定性 相近｜条件：硫载量 变高（含默认值：温度默认）｜性能：首圈容量 变高"
 },
 {
  "编号": "PC00983",
  "论文": "P278",
  "类别": "首圈容量",
  "比较类型": "同配方换条件",
  "A": {
   "测试": "T20",
   "测试名": "8.0 mg首圈0.03C",
   "配方": "E_F",
   "配方名": "E_F: 1 M LiTFSI电池电解液",
   "recipe": "R_E_F",
   "是否对照": false,
   "配方文字": "1 M LiTFSI；FPY3（单一溶剂 体积份）",
   "表述编号": "ST3244",
   "证据句子": [
    "M0143",
    "S0105"
   ],
   "标记": [
    "基准未写明",
    "温度默认"
   ]
  },
  "B": {
   "测试": "T09",
   "测试名": "lean首圈0.03C及LiNO3对照",
   "配方": "E_F",
   "配方名": "E_F: 1 M LiTFSI电池电解液",
   "recipe": "R_E_F",
   "是否对照": false,
   "配方文字": "1 M LiTFSI；FPY3（单一溶剂 体积份）",
   "表述编号": "ST3221",
   "证据句子": [
    "M0079"
   ],
   "标记": [
    "基准未写明",
    "温度默认"
   ]
  },
  "组分变化": "配方相同",
  "作者改动的组分": [],
  "特殊组分变化": [],
  "电解液相同但样品编号不同": false,
  "描述符": [],
  "物性": [
   {
    "物性": "电化学稳定性",
    "方向": "相近",
    "A": 4.0,
    "B": 4.0,
    "单位": "V vs Li/Li+",
    "温度": null
   }
  ],
  "条件": [
   {
    "条件": "E/S",
    "方向": "变高",
    "A": 8.0,
    "B": 7.0
   },
   {
    "条件": "硫载量",
    "方向": "变高",
    "A": 8.0,
    "B": 1.0
   },
   {
    "条件": "正极含硫",
    "方向": "一边未报告",
    "A": null,
    "B": 49.0
   },
   {
    "条件": "倍率",
    "方向": "相近",
    "A": 0.03,
    "B": 0.03
   },
   {
    "条件": "温度",
    "方向": "相近",
    "A": 25.0,
    "B": 25.0
   },
   {
    "条件": "电池形式",
    "方向": "相同",
    "A": 0.0,
    "B": 0.0
   }
  ],
  "条件含默认值": [
   "温度默认"
  ],
  "性能": {
   "方向": "变高",
   "倍数": 1.2159,
   "倍数含义": "容量之比",
   "好于参照": true,
   "值A": 1322.8,
   "值B": 1087.9,
   "指标A": "比放电容量（基准未写明）",
   "指标B": "比放电容量（基准未写明）"
  },
  "表述文字": "【P278｜首圈容量｜同配方换条件】实验样 E_F: 1 M LiTFSI电池电解液（1 M LiTFSI；FPY3（单一溶剂 体积份），测试 T20）相对 实验样 E_F: 1 M LiTFSI电池电解液（1 M LiTFSI；FPY3（单一溶剂 体积份），测试 T09）｜组分变化：配方相同｜描述符：配方相同｜物性：电化学稳定性 相近｜条件：E/S 变高；硫载量 变高；正极含硫 一边未报告（含默认值：温度默认）｜性能：首圈容量 变高"
 },
 {
  "编号": "PC00984",
  "论文": "P278",
  "类别": "首圈容量",
  "比较类型": "同配方换条件",
  "A": {
   "测试": "T18",
   "测试名": "2.5 mg首圈0.03C",
   "配方": "E_F",
   "配方名": "E_F: 1 M LiTFSI电池电解液",
   "recipe": "R_E_F",
   "是否对照": false,
   "配方文字": "1 M LiTFSI；FPY3（单一溶剂 体积份）",
   "表述编号": "ST3240",
   "证据句子": [
    "M0139",
    "S0105"
   ],
   "标记": [
    "基准未写明",
    "温度默认"
   ]
  },
  "B": {
   "测试": "T11",
   "测试名": "lean长循环0.3C无LiNO3",
   "配方": "E_F",
   "配方名": "E_F: 1 M LiTFSI电池电解液",
   "recipe": "R_E_F",
   "是否对照": false,
   "配方文字": "1 M LiTFSI；FPY3（单一溶剂 体积份）",
   "表述编号": "ST3236",
   "证据句子": [
    "M0087"
   ],
   "标记": [
    "基准未写明",
    "温度默认"
   ]
  },
  "组分变化": "配方相同",
  "作者改动的组分": [],
  "特殊组分变化": [],
  "电解液相同但样品编号不同": false,
  "描述符": [],
  "物性": [
   {
    "物性": "电化学稳定性",
    "方向": "相近",
    "A": 4.0,
    "B": 4.0,
    "单位": "V vs Li/Li+",
    "温度": null
   }
  ],
  "条件": [
   {
    "条件": "E/S",
    "方向": "相近",
    "A": 7.0,
    "B": 7.0
   },
   {
    "条件": "硫载量",
    "方向": "变高",
    "A": 2.5,
    "B": 1.0
   },
   {
    "条件": "正极含硫",
    "方向": "相近",
    "A": 49.0,
    "B": 49.0
   },
   {
    "条件": "倍率",
    "方向": "变低",
    "A": 0.03,
    "B": 0.3
   },
   {
    "条件": "温度",
    "方向": "相近",
    "A": 25.0,
    "B": 25.0
   },
   {
    "条件": "电池形式",
    "方向": "相同",
    "A": 0.0,
    "B": 0.0
   }
  ],
  "条件含默认值": [
   "温度默认"
  ],
  "性能": {
   "方向": "变高",
   "倍数": 2.1777,
   "倍数含义": "容量之比",
   "好于参照": true,
   "值A": 1247.4,
   "值B": 572.8,
   "指标A": "比放电容量（基准未写明）",
   "指标B": "比放电容量（基准未写明）"
  },
  "表述文字": "【P278｜首圈容量｜同配方换条件】实验样 E_F: 1 M LiTFSI电池电解液（1 M LiTFSI；FPY3（单一溶剂 体积份），测试 T18）相对 实验样 E_F: 1 M LiTFSI电池电解液（1 M LiTFSI；FPY3（单一溶剂 体积份），测试 T11）｜组分变化：配方相同｜描述符：配方相同｜物性：电化学稳定性 相近｜条件：硫载量 变高；倍率 变低（含默认值：温度默认）｜性能：首圈容量 变高"
 },
 {
  "编号": "PC00985",
  "论文": "P278",
  "类别": "首圈容量",
  "比较类型": "同配方换条件",
  "A": {
   "测试": "T20",
   "测试名": "8.0 mg首圈0.03C",
   "配方": "E_F",
   "配方名": "E_F: 1 M LiTFSI电池电解液",
   "recipe": "R_E_F",
   "是否对照": false,
   "配方文字": "1 M LiTFSI；FPY3（单一溶剂 体积份）",
   "表述编号": "ST3244",
   "证据句子": [
    "M0143",
    "S0105"
   ],
   "标记": [
    "基准未写明",
    "温度默认"
   ]
  },
  "B": {
   "测试": "T11",
   "测试名": "lean长循环0.3C无LiNO3",
   "配方": "E_F",
   "配方名": "E_F: 1 M LiTFSI电池电解液",
   "recipe": "R_E_F",
   "是否对照": false,
   "配方文字": "1 M LiTFSI；FPY3（单一溶剂 体积份）",
   "表述编号": "ST3236",
   "证据句子": [
    "M0087"
   ],
   "标记": [
    "基准未写明",
    "温度默认"
   ]
  },
  "组分变化": "配方相同",
  "作者改动的组分": [],
  "特殊组分变化": [],
  "电解液相同但样品编号不同": false,
  "描述符": [],
  "物性": [
   {
    "物性": "电化学稳定性",
    "方向": "相近",
    "A": 4.0,
    "B": 4.0,
    "单位": "V vs Li/Li+",
    "温度": null
   }
  ],
  "条件": [
   {
    "条件": "E/S",
    "方向": "变高",
    "A": 8.0,
    "B": 7.0
   },
   {
    "条件": "硫载量",
    "方向": "变高",
    "A": 8.0,
    "B": 1.0
   },
   {
    "条件": "正极含硫",
    "方向": "一边未报告",
    "A": null,
    "B": 49.0
   },
   {
    "条件": "倍率",
    "方向": "变低",
    "A": 0.03,
    "B": 0.3
   },
   {
    "条件": "温度",
    "方向": "相近",
    "A": 25.0,
    "B": 25.0
   },
   {
    "条件": "电池形式",
    "方向": "相同",
    "A": 0.0,
    "B": 0.0
   }
  ],
  "条件含默认值": [
   "温度默认"
  ],
  "性能": {
   "方向": "变高",
   "倍数": 2.3094,
   "倍数含义": "容量之比",
   "好于参照": true,
   "值A": 1322.8,
   "值B": 572.8,
   "指标A": "比放电容量（基准未写明）",
   "指标B": "比放电容量（基准未写明）"
  },
  "表述文字": "【P278｜首圈容量｜同配方换条件】实验样 E_F: 1 M LiTFSI电池电解液（1 M LiTFSI；FPY3（单一溶剂 体积份），测试 T20）相对 实验样 E_F: 1 M LiTFSI电池电解液（1 M LiTFSI；FPY3（单一溶剂 体积份），测试 T11）｜组分变化：配方相同｜描述符：配方相同｜物性：电化学稳定性 相近｜条件：E/S 变高；硫载量 变高；正极含硫 一边未报告；倍率 变低（含默认值：温度默认）｜性能：首圈容量 变高"
 },
 {
  "编号": "PC00986",
  "论文": "P278",
  "类别": "首圈容量",
  "比较类型": "同配方换条件",
  "A": {
   "测试": "T20",
   "测试名": "8.0 mg首圈0.03C",
   "配方": "E_F",
   "配方名": "E_F: 1 M LiTFSI电池电解液",
   "recipe": "R_E_F",
   "是否对照": false,
   "配方文字": "1 M LiTFSI；FPY3（单一溶剂 体积份）",
   "表述编号": "ST3244",
   "证据句子": [
    "M0143",
    "S0105"
   ],
   "标记": [
    "基准未写明",
    "温度默认"
   ]
  },
  "B": {
   "测试": "T18",
   "测试名": "2.5 mg首圈0.03C",
   "配方": "E_F",
   "配方名": "E_F: 1 M LiTFSI电池电解液",
   "recipe": "R_E_F",
   "是否对照": false,
   "配方文字": "1 M LiTFSI；FPY3（单一溶剂 体积份）",
   "表述编号": "ST3240",
   "证据句子": [
    "M0139",
    "S0105"
   ],
   "标记": [
    "基准未写明",
    "温度默认"
   ]
  },
  "组分变化": "配方相同",
  "作者改动的组分": [],
  "特殊组分变化": [],
  "电解液相同但样品编号不同": false,
  "描述符": [],
  "物性": [
   {
    "物性": "电化学稳定性",
    "方向": "相近",
    "A": 4.0,
    "B": 4.0,
    "单位": "V vs Li/Li+",
    "温度": null
   }
  ],
  "条件": [
   {
    "条件": "E/S",
    "方向": "变高",
    "A": 8.0,
    "B": 7.0
   },
   {
    "条件": "硫载量",
    "方向": "变高",
    "A": 8.0,
    "B": 2.5
   },
   {
    "条件": "正极含硫",
    "方向": "一边未报告",
    "A": null,
    "B": 49.0
   },
   {
    "条件": "倍率",
    "方向": "相近",
    "A": 0.03,
    "B": 0.03
   },
   {
    "条件": "温度",
    "方向": "相近",
    "A": 25.0,
    "B": 25.0
   },
   {
    "条件": "电池形式",
    "方向": "相同",
    "A": 0.0,
    "B": 0.0
   }
  ],
  "条件含默认值": [
   "温度默认"
  ],
  "性能": {
   "方向": "变高",
   "倍数": 1.0604,
   "倍数含义": "容量之比",
   "好于参照": true,
   "值A": 1322.8,
   "值B": 1247.4,
   "指标A": "比放电容量（基准未写明）",
   "指标B": "比放电容量（基准未写明）"
  },
  "表述文字": "【P278｜首圈容量｜同配方换条件】实验样 E_F: 1 M LiTFSI电池电解液（1 M LiTFSI；FPY3（单一溶剂 体积份），测试 T20）相对 实验样 E_F: 1 M LiTFSI电池电解液（1 M LiTFSI；FPY3（单一溶剂 体积份），测试 T18）｜组分变化：配方相同｜描述符：配方相同｜物性：电化学稳定性 相近｜条件：E/S 变高；硫载量 变高；正极含硫 一边未报告（含默认值：温度默认）｜性能：首圈容量 变高"
 },
 {
  "编号": "PC00987",
  "论文": "P279",
  "类别": "LiCu_CE",
  "比较类型": "同测试换配方",
  "A": {
   "测试": "T07",
   "测试名": "碳酸酯PNNL CE 22°C",
   "配方": "F02",
   "配方名": "DMC/TTE/TMS-N3 (2 wt%)",
   "recipe": "R02",
   "是否对照": false,
   "配方文字": "1.4 M LiFSI；DMC 2 mol比例；EC 0.2 mol比例；TTE 3 mol比例；2 wt% TMSN3",
   "表述编号": "ST3268",
   "证据句子": [
    "MP001",
    "M0036",
    "M0037",
    "SP002"
   ],
   "标记": [
    "局部高浓按作者用语"
   ]
  },
  "B": {
   "测试": "T07",
   "测试名": "碳酸酯PNNL CE 22°C",
   "配方": "F01",
   "配方名": "DMC/TTE",
   "recipe": "R01",
   "是否对照": false,
   "配方文字": "1.4 M LiFSI；DMC 2 mol比例；EC 0.2 mol比例；TTE 3 mol比例",
   "表述编号": "ST3267",
   "证据句子": [
    "MP001",
    "M0036",
    "M0037",
    "SP002"
   ],
   "标记": [
    "局部高浓按作者用语"
   ]
  },
  "组分变化": "加入 TMSN3（2 wt%，相对电解液质量）",
  "作者改动的组分": [
   "TMSN3"
  ],
  "特殊组分变化": [
   {
    "组分": "TMSN3",
    "类型": "描述符看不到"
   }
  ],
  "电解液相同但样品编号不同": false,
  "描述符": [],
  "物性": [
   {
    "物性": "其他（未归类）",
    "方向": "相近",
    "A": 0.0,
    "B": 0.0,
    "单位": "–10 wt%透明",
    "温度": null
   }
  ],
  "条件": [
   {
    "条件": "温度",
    "方向": "相近",
    "A": 22.0,
    "B": 22.0
   },
   {
    "条件": "电流密度",
    "方向": "相近",
    "A": 0.5,
    "B": 0.5
   },
   {
    "条件": "沉积容量",
    "方向": "相近",
    "A": 1.0,
    "B": 1.0
   },
   {
    "条件": "测试方法",
    "方向": "相同",
    "A": 0.0,
    "B": 0.0
   }
  ],
  "条件含默认值": [],
  "性能": {
   "方向": "变高",
   "倍数": 0.5,
   "倍数含义": "损失（100 − CE）之比",
   "好于参照": true,
   "值A": 99.4,
   "值B": 98.8,
   "指标A": "Li‖Cu CE",
   "指标B": "Li‖Cu CE"
  },
  "表述文字": "【P279｜Li‖Cu CE｜同测试换配方】实验样 DMC/TTE/TMS-N3 (2 wt%)（1.4 M LiFSI；DMC 2 mol比例；EC 0.2 mol比例；TTE 3 mol比例；2 wt% TMSN3，测试 T07）相对 实验样 DMC/TTE（1.4 M LiFSI；DMC 2 mol比例；EC 0.2 mol比例；TTE 3 mol比例，测试 T07）｜组分变化：加入 TMSN3（2 wt%，相对电解液质量）（其中 TMSN3：描述符看不到）｜描述符：无变化｜物性：其他（未归类） 相近｜条件：相同｜性能：Li‖Cu CE 变高"
 },
 {
  "编号": "PC00988",
  "论文": "P279",
  "类别": "LiCu_CE",
  "比较类型": "同测试换配方",
  "A": {
   "测试": "T07",
   "测试名": "碳酸酯PNNL CE 22°C",
   "配方": "F03",
   "配方名": "EC/EMC/FEC",
   "recipe": "R03",
   "是否对照": false,
   "配方文字": "1 M LiPF6；EC 3 质量比例；EMC 7 质量比例；8 wt% FEC",
   "表述编号": "ST3269",
   "证据句子": [
    "MP001",
    "M0036",
    "M0037",
    "SP002"
   ],
   "标记": []
  },
  "B": {
   "测试": "T07",
   "测试名": "碳酸酯PNNL CE 22°C",
   "配方": "F01",
   "配方名": "DMC/TTE",
   "recipe": "R01",
   "是否对照": false,
   "配方文字": "1.4 M LiFSI；DMC 2 mol比例；EC 0.2 mol比例；TTE 3 mol比例",
   "表述编号": "ST3267",
   "证据句子": [
    "MP001",
    "M0036",
    "M0037",
    "SP002"
   ],
   "标记": [
    "局部高浓按作者用语"
   ]
  },
  "组分变化": "加入 LiPF6（1 M）；EC 0.2 mol比例 → 3 质量比例；加入 EMC（7 质量比例）；加入 FEC（8 wt%，相对电解液质量）；去掉 LiFSI；去掉 DMC；去掉 TTE",
  "作者改动的组分": [
   "DMC",
   "EC",
   "EMC",
   "FEC",
   "LiFSI",
   "LiPF6",
   "TTE"
  ],
  "特殊组分变化": [
   {
    "组分": "FEC",
    "类型": "成膜/活性溶剂"
   }
  ],
  "电解液相同但样品编号不同": false,
  "描述符": [
   {
    "描述符": "eo_a",
    "中文": "α 氟化醚氧",
    "组": "氟化/稀释",
    "方向": "变低（变为 0）",
    "A": 0.0,
    "B": 0.3333,
    "被动": false
   },
   {
    "描述符": "carbonate",
    "中文": "碳酸酯",
    "组": "羰基/碳酸酯",
    "方向": "变高",
    "A": 1.0,
    "B": 0.6667,
    "被动": false
   },
   {
    "描述符": "fat",
    "中文": "溶剂 F 原子数",
    "组": "氟化/稀释",
    "方向": "变低",
    "A": 0.3333,
    "B": 2.6667,
    "被动": false
   },
   {
    "描述符": "ring",
    "中文": "溶剂环数",
    "组": "溶剂骨架",
    "方向": "变高",
    "A": 0.6667,
    "B": 0.3333,
    "被动": false
   },
   {
    "描述符": "rotb",
    "中文": "可旋转键数",
    "组": "溶剂骨架",
    "方向": "变低",
    "A": 0.3333,
    "B": 1.6667,
    "被动": false
   },
   {
    "描述符": "tpsa",
    "中文": "TPSA",
    "组": "其他（单独成组或数据少）",
    "方向": "变高",
    "A": 35.53,
    "B": 26.7633,
    "被动": false
   },
   {
    "描述符": "mw",
    "中文": "溶剂分子量",
    "组": "溶剂骨架",
    "方向": "变低",
    "A": 99.4063,
    "B": 136.7367,
    "被动": false
   },
   {
    "描述符": "salt",
    "中文": "主盐浓度",
    "组": "盐用量",
    "方向": "变低",
    "A": 1.0,
    "B": 1.4,
    "被动": false
   },
   {
    "描述符": "anF",
    "中文": "阴离子 F（每升）",
    "组": "盐用量",
    "方向": "变高",
    "A": 6.0,
    "B": 2.8,
    "被动": false
   },
   {
    "描述符": "anSO2",
    "中文": "阴离子磺酰（每升）",
    "组": "盐用量",
    "方向": "变低（变为 0）",
    "A": 0.0,
    "B": 2.8,
    "被动": false
   }
  ],
  "物性": [],
  "条件": [
   {
    "条件": "温度",
    "方向": "相近",
    "A": 22.0,
    "B": 22.0
   },
   {
    "条件": "电流密度",
    "方向": "相近",
    "A": 0.5,
    "B": 0.5
   },
   {
    "条件": "沉积容量",
    "方向": "相近",
    "A": 1.0,
    "B": 1.0
   },
   {
    "条件": "测试方法",
    "方向": "相同",
    "A": 0.0,
    "B": 0.0
   }
  ],
  "条件含默认值": [],
  "性能": {
   "方向": "变低",
   "倍数": 2.5833,
   "倍数含义": "损失（100 − CE）之比",
   "好于参照": false,
   "值A": 96.9,
   "值B": 98.8,
   "指标A": "Li‖Cu CE",
   "指标B": "Li‖Cu CE"
  },
  "表述文字": "【P279｜Li‖Cu CE｜同测试换配方】实验样 EC/EMC/FEC（1 M LiPF6；EC 3 质量比例；EMC 7 质量比例；8 wt% FEC，测试 T07）相对 实验样 DMC/TTE（1.4 M LiFSI；DMC 2 mol比例；EC 0.2 mol比例；TTE 3 mol比例，测试 T07）｜组分变化：加入 LiPF6（1 M）；EC 0.2 mol比例 → 3 质量比例；加入 EMC（7 质量比例）；加入 FEC（8 wt%，相对电解液质量）；去掉 LiFSI；去掉 DMC；去掉 TTE（其中 FEC：成膜/活性溶剂）｜描述符：α 氟化醚氧 变低（变为 0）；碳酸酯 变高；溶剂 F 原子数 变低；溶剂环数 变高；可旋转键数 变低；TPSA 变高；溶剂分子量 变低；主盐浓度 变低；阴离子 F（每升） 变高；阴离子磺酰（每升） 变低（变为 0）｜物性：两边没有都报告的｜条件：相同｜性能：Li‖Cu CE 变低"
 },
 {
  "编号": "PC00989",
  "论文": "P279",
  "类别": "LiCu_CE",
  "比较类型": "同配方换条件",
  "A": {
   "测试": "T08",
   "测试名": "碳酸酯PNNL CE 50°C",
   "配方": "F01",
   "配方名": "DMC/TTE",
   "recipe": "R01",
   "是否对照": false,
   "配方文字": "1.4 M LiFSI；DMC 2 mol比例；EC 0.2 mol比例；TTE 3 mol比例",
   "表述编号": "ST3270",
   "证据句子": [
    "MP001",
    "M0036",
    "M0037",
    "SP002"
   ],
   "标记": [
    "局部高浓按作者用语"
   ]
  },
  "B": {
   "测试": "T07",
   "测试名": "碳酸酯PNNL CE 22°C",
   "配方": "F01",
   "配方名": "DMC/TTE",
   "recipe": "R01",
   "是否对照": false,
   "配方文字": "1.4 M LiFSI；DMC 2 mol比例；EC 0.2 mol比例；TTE 3 mol比例",
   "表述编号": "ST3267",
   "证据句子": [
    "MP001",
    "M0036",
    "M0037",
    "SP002"
   ],
   "标记": [
    "局部高浓按作者用语"
   ]
  },
  "组分变化": "配方相同",
  "作者改动的组分": [],
  "特殊组分变化": [],
  "电解液相同但样品编号不同": false,
  "描述符": [],
  "物性": [
   {
    "物性": "离子电导率",
    "方向": "相近",
    "A": 0.64,
    "B": 0.64,
    "单位": "（S0047）/0.65（表S1） mS/cm",
    "温度": null
   },
   {
    "物性": "其他（未归类）",
    "方向": "相近",
    "A": 0.0,
    "B": 0.0,
    "单位": "–10 wt%透明",
    "温度": null
   }
  ],
  "条件": [
   {
    "条件": "温度",
    "方向": "变高",
    "A": 50.0,
    "B": 22.0
   },
   {
    "条件": "电流密度",
    "方向": "相近",
    "A": 0.5,
    "B": 0.5
   },
   {
    "条件": "沉积容量",
    "方向": "相近",
    "A": 1.0,
    "B": 1.0
   },
   {
    "条件": "测试方法",
    "方向": "相同",
    "A": 0.0,
    "B": 0.0
   }
  ],
  "条件含默认值": [],
  "性能": {
   "方向": "变高",
   "倍数": 0.8333,
   "倍数含义": "损失（100 − CE）之比",
   "好于参照": true,
   "值A": 99.0,
   "值B": 98.8,
   "指标A": "Li‖Cu CE",
   "指标B": "Li‖Cu CE"
  },
  "表述文字": "【P279｜Li‖Cu CE｜同配方换条件】实验样 DMC/TTE（1.4 M LiFSI；DMC 2 mol比例；EC 0.2 mol比例；TTE 3 mol比例，测试 T08）相对 实验样 DMC/TTE（1.4 M LiFSI；DMC 2 mol比例；EC 0.2 mol比例；TTE 3 mol比例，测试 T07）｜组分变化：配方相同｜描述符：配方相同｜物性：离子电导率 相近；其他（未归类） 相近｜条件：温度 变高｜性能：Li‖Cu CE 变高"
 },
 {
  "编号": "PC00990",
  "论文": "P279",
  "类别": "LiCu_CE",
  "比较类型": "配方和条件都变",
  "A": {
   "测试": "T08",
   "测试名": "碳酸酯PNNL CE 50°C",
   "配方": "F02",
   "配方名": "DMC/TTE/TMS-N3 (2 wt%)",
   "recipe": "R02",
   "是否对照": false,
   "配方文字": "1.4 M LiFSI；DMC 2 mol比例；EC 0.2 mol比例；TTE 3 mol比例；2 wt% TMSN3",
   "表述编号": "ST3271",
   "证据句子": [
    "MP001",
    "M0036",
    "M0037",
    "SP002"
   ],
   "标记": [
    "局部高浓按作者用语"
   ]
  },
  "B": {
   "测试": "T07",
   "测试名": "碳酸酯PNNL CE 22°C",
   "配方": "F01",
   "配方名": "DMC/TTE",
   "recipe": "R01",
   "是否对照": false,
   "配方文字": "1.4 M LiFSI；DMC 2 mol比例；EC 0.2 mol比例；TTE 3 mol比例",
   "表述编号": "ST3267",
   "证据句子": [
    "MP001",
    "M0036",
    "M0037",
    "SP002"
   ],
   "标记": [
    "局部高浓按作者用语"
   ]
  },
  "组分变化": "加入 TMSN3（2 wt%，相对电解液质量）",
  "作者改动的组分": [
   "TMSN3"
  ],
  "特殊组分变化": [
   {
    "组分": "TMSN3",
    "类型": "描述符看不到"
   }
  ],
  "电解液相同但样品编号不同": false,
  "描述符": [],
  "物性": [
   {
    "物性": "其他（未归类）",
    "方向": "相近",
    "A": 0.0,
    "B": 0.0,
    "单位": "–10 wt%透明",
    "温度": null
   }
  ],
  "条件": [
   {
    "条件": "温度",
    "方向": "变高",
    "A": 50.0,
    "B": 22.0
   },
   {
    "条件": "电流密度",
    "方向": "相近",
    "A": 0.5,
    "B": 0.5
   },
   {
    "条件": "沉积容量",
    "方向": "相近",
    "A": 1.0,
    "B": 1.0
   },
   {
    "条件": "测试方法",
    "方向": "相同",
    "A": 0.0,
    "B": 0.0
   }
  ],
  "条件含默认值": [],
  "性能": {
   "方向": "变高",
   "倍数": 0.5,
   "倍数含义": "损失（100 − CE）之比",
   "好于参照": true,
   "值A": 99.4,
   "值B": 98.8,
   "指标A": "Li‖Cu CE",
   "指标B": "Li‖Cu CE"
  },
  "表述文字": "【P279｜Li‖Cu CE｜配方和条件都变】实验样 DMC/TTE/TMS-N3 (2 wt%)（1.4 M LiFSI；DMC 2 mol比例；EC 0.2 mol比例；TTE 3 mol比例；2 wt% TMSN3，测试 T08）相对 实验样 DMC/TTE（1.4 M LiFSI；DMC 2 mol比例；EC 0.2 mol比例；TTE 3 mol比例，测试 T07）｜组分变化：加入 TMSN3（2 wt%，相对电解液质量）（其中 TMSN3：描述符看不到）｜描述符：无变化｜物性：其他（未归类） 相近｜条件：温度 变高｜性能：Li‖Cu CE 变高"
 },
 {
  "编号": "PC00991",
  "论文": "P279",
  "类别": "LiCu_CE",
  "比较类型": "配方和条件都变",
  "A": {
   "测试": "T08",
   "测试名": "碳酸酯PNNL CE 50°C",
   "配方": "F03",
   "配方名": "EC/EMC/FEC",
   "recipe": "R03",
   "是否对照": false,
   "配方文字": "1 M LiPF6；EC 3 质量比例；EMC 7 质量比例；8 wt% FEC",
   "表述编号": "ST3272",
   "证据句子": [
    "MP001",
    "M0036",
    "M0037",
    "SP002"
   ],
   "标记": []
  },
  "B": {
   "测试": "T07",
   "测试名": "碳酸酯PNNL CE 22°C",
   "配方": "F01",
   "配方名": "DMC/TTE",
   "recipe": "R01",
   "是否对照": false,
   "配方文字": "1.4 M LiFSI；DMC 2 mol比例；EC 0.2 mol比例；TTE 3 mol比例",
   "表述编号": "ST3267",
   "证据句子": [
    "MP001",
    "M0036",
    "M0037",
    "SP002"
   ],
   "标记": [
    "局部高浓按作者用语"
   ]
  },
  "组分变化": "加入 LiPF6（1 M）；EC 0.2 mol比例 → 3 质量比例；加入 EMC（7 质量比例）；加入 FEC（8 wt%，相对电解液质量）；去掉 LiFSI；去掉 DMC；去掉 TTE",
  "作者改动的组分": [
   "DMC",
   "EC",
   "EMC",
   "FEC",
   "LiFSI",
   "LiPF6",
   "TTE"
  ],
  "特殊组分变化": [
   {
    "组分": "FEC",
    "类型": "成膜/活性溶剂"
   }
  ],
  "电解液相同但样品编号不同": false,
  "描述符": [
   {
    "描述符": "eo_a",
    "中文": "α 氟化醚氧",
    "组": "氟化/稀释",
    "方向": "变低（变为 0）",
    "A": 0.0,
    "B": 0.3333,
    "被动": false
   },
   {
    "描述符": "carbonate",
    "中文": "碳酸酯",
    "组": "羰基/碳酸酯",
    "方向": "变高",
    "A": 1.0,
    "B": 0.6667,
    "被动": false
   },
   {
    "描述符": "fat",
    "中文": "溶剂 F 原子数",
    "组": "氟化/稀释",
    "方向": "变低",
    "A": 0.3333,
    "B": 2.6667,
    "被动": false
   },
   {
    "描述符": "ring",
    "中文": "溶剂环数",
    "组": "溶剂骨架",
    "方向": "变高",
    "A": 0.6667,
    "B": 0.3333,
    "被动": false
   },
   {
    "描述符": "rotb",
    "中文": "可旋转键数",
    "组": "溶剂骨架",
    "方向": "变低",
    "A": 0.3333,
    "B": 1.6667,
    "被动": false
   },
   {
    "描述符": "tpsa",
    "中文": "TPSA",
    "组": "其他（单独成组或数据少）",
    "方向": "变高",
    "A": 35.53,
    "B": 26.7633,
    "被动": false
   },
   {
    "描述符": "mw",
    "中文": "溶剂分子量",
    "组": "溶剂骨架",
    "方向": "变低",
    "A": 99.4063,
    "B": 136.7367,
    "被动": false
   },
   {
    "描述符": "salt",
    "中文": "主盐浓度",
    "组": "盐用量",
    "方向": "变低",
    "A": 1.0,
    "B": 1.4,
    "被动": false
   },
   {
    "描述符": "anF",
    "中文": "阴离子 F（每升）",
    "组": "盐用量",
    "方向": "变高",
    "A": 6.0,
    "B": 2.8,
    "被动": false
   },
   {
    "描述符": "anSO2",
    "中文": "阴离子磺酰（每升）",
    "组": "盐用量",
    "方向": "变低（变为 0）",
    "A": 0.0,
    "B": 2.8,
    "被动": false
   }
  ],
  "物性": [],
  "条件": [
   {
    "条件": "温度",
    "方向": "变高",
    "A": 50.0,
    "B": 22.0
   },
   {
    "条件": "电流密度",
    "方向": "相近",
    "A": 0.5,
    "B": 0.5
   },
   {
    "条件": "沉积容量",
    "方向": "相近",
    "A": 1.0,
    "B": 1.0
   },
   {
    "条件": "测试方法",
    "方向": "相同",
    "A": 0.0,
    "B": 0.0
   }
  ],
  "条件含默认值": [],
  "性能": {
   "方向": "变低",
   "倍数": 1.0833,
   "倍数含义": "损失（100 − CE）之比",
   "好于参照": false,
   "值A": 98.7,
   "值B": 98.8,
   "指标A": "Li‖Cu CE",
   "指标B": "Li‖Cu CE"
  },
  "表述文字": "【P279｜Li‖Cu CE｜配方和条件都变】实验样 EC/EMC/FEC（1 M LiPF6；EC 3 质量比例；EMC 7 质量比例；8 wt% FEC，测试 T08）相对 实验样 DMC/TTE（1.4 M LiFSI；DMC 2 mol比例；EC 0.2 mol比例；TTE 3 mol比例，测试 T07）｜组分变化：加入 LiPF6（1 M）；EC 0.2 mol比例 → 3 质量比例；加入 EMC（7 质量比例）；加入 FEC（8 wt%，相对电解液质量）；去掉 LiFSI；去掉 DMC；去掉 TTE（其中 FEC：成膜/活性溶剂）｜描述符：α 氟化醚氧 变低（变为 0）；碳酸酯 变高；溶剂 F 原子数 变低；溶剂环数 变高；可旋转键数 变低；TPSA 变高；溶剂分子量 变低；主盐浓度 变低；阴离子 F（每升） 变高；阴离子磺酰（每升） 变低（变为 0）｜物性：两边没有都报告的｜条件：温度 变高｜性能：Li‖Cu CE 变低"
 },
 {
  "编号": "PC00992",
  "论文": "P279",
  "类别": "LiCu_CE",
  "比较类型": "配方和条件都变",
  "A": {
   "测试": "T09",
   "测试名": "碳酸酯优化PNNL 80°C",
   "配方": "F02",
   "配方名": "DMC/TTE/TMS-N3 (2 wt%)",
   "recipe": "R02",
   "是否对照": false,
   "配方文字": "1.4 M LiFSI；DMC 2 mol比例；EC 0.2 mol比例；TTE 3 mol比例；2 wt% TMSN3",
   "表述编号": "ST3274",
   "证据句子": [
    "M0036"
   ],
   "标记": [
    "局部高浓按作者用语"
   ]
  },
  "B": {
   "测试": "T07",
   "测试名": "碳酸酯PNNL CE 22°C",
   "配方": "F01",
   "配方名": "DMC/TTE",
   "recipe": "R01",
   "是否对照": false,
   "配方文字": "1.4 M LiFSI；DMC 2 mol比例；EC 0.2 mol比例；TTE 3 mol比例",
   "表述编号": "ST3267",
   "证据句子": [
    "MP001",
    "M0036",
    "M0037",
    "SP002"
   ],
   "标记": [
    "局部高浓按作者用语"
   ]
  },
  "组分变化": "加入 TMSN3（2 wt%，相对电解液质量）",
  "作者改动的组分": [
   "TMSN3"
  ],
  "特殊组分变化": [
   {
    "组分": "TMSN3",
    "类型": "描述符看不到"
   }
  ],
  "电解液相同但样品编号不同": false,
  "描述符": [],
  "物性": [
   {
    "物性": "其他（未归类）",
    "方向": "相近",
    "A": 0.0,
    "B": 0.0,
    "单位": "–10 wt%透明",
    "温度": null
   }
  ],
  "条件": [
   {
    "条件": "温度",
    "方向": "变高",
    "A": 80.0,
    "B": 22.0
   },
   {
    "条件": "电流密度",
    "方向": "相近",
    "A": 0.5,
    "B": 0.5
   },
   {
    "条件": "沉积容量",
    "方向": "相近",
    "A": 1.0,
    "B": 1.0
   },
   {
    "条件": "测试方法",
    "方向": "相同",
    "A": 0.0,
    "B": 0.0
   }
  ],
  "条件含默认值": [],
  "性能": {
   "方向": "变高",
   "倍数": 0.4167,
   "倍数含义": "损失（100 − CE）之比",
   "好于参照": true,
   "值A": 99.5,
   "值B": 98.8,
   "指标A": "Li‖Cu CE",
   "指标B": "Li‖Cu CE"
  },
  "表述文字": "【P279｜Li‖Cu CE｜配方和条件都变】实验样 DMC/TTE/TMS-N3 (2 wt%)（1.4 M LiFSI；DMC 2 mol比例；EC 0.2 mol比例；TTE 3 mol比例；2 wt% TMSN3，测试 T09）相对 实验样 DMC/TTE（1.4 M LiFSI；DMC 2 mol比例；EC 0.2 mol比例；TTE 3 mol比例，测试 T07）｜组分变化：加入 TMSN3（2 wt%，相对电解液质量）（其中 TMSN3：描述符看不到）｜描述符：无变化｜物性：其他（未归类） 相近｜条件：温度 变高｜性能：Li‖Cu CE 变高"
 },
 {
  "编号": "PC00993",
  "论文": "P279",
  "类别": "LiCu_CE",
  "比较类型": "同测试换配方",
  "A": {
   "测试": "T07",
   "测试名": "碳酸酯PNNL CE 22°C",
   "配方": "F03",
   "配方名": "EC/EMC/FEC",
   "recipe": "R03",
   "是否对照": false,
   "配方文字": "1 M LiPF6；EC 3 质量比例；EMC 7 质量比例；8 wt% FEC",
   "表述编号": "ST3269",
   "证据句子": [
    "MP001",
    "M0036",
    "M0037",
    "SP002"
   ],
   "标记": []
  },
  "B": {
   "测试": "T07",
   "测试名": "碳酸酯PNNL CE 22°C",
   "配方": "F02",
   "配方名": "DMC/TTE/TMS-N3 (2 wt%)",
   "recipe": "R02",
   "是否对照": false,
   "配方文字": "1.4 M LiFSI；DMC 2 mol比例；EC 0.2 mol比例；TTE 3 mol比例；2 wt% TMSN3",
   "表述编号": "ST3268",
   "证据句子": [
    "MP001",
    "M0036",
    "M0037",
    "SP002"
   ],
   "标记": [
    "局部高浓按作者用语"
   ]
  },
  "组分变化": "加入 LiPF6（1 M）；EC 0.2 mol比例 → 3 质量比例；加入 EMC（7 质量比例）；加入 FEC（8 wt%，相对电解液质量）；去掉 LiFSI；去掉 DMC；去掉 TTE；去掉 TMSN3",
  "作者改动的组分": [
   "DMC",
   "EC",
   "EMC",
   "FEC",
   "LiFSI",
   "LiPF6",
   "TMSN3",
   "TTE"
  ],
  "特殊组分变化": [
   {
    "组分": "FEC",
    "类型": "成膜/活性溶剂"
   },
   {
    "组分": "TMSN3",
    "类型": "描述符看不到"
   }
  ],
  "电解液相同但样品编号不同": false,
  "描述符": [
   {
    "描述符": "eo_a",
    "中文": "α 氟化醚氧",
    "组": "氟化/稀释",
    "方向": "变低（变为 0）",
    "A": 0.0,
    "B": 0.3333,
    "被动": false
   },
   {
    "描述符": "carbonate",
    "中文": "碳酸酯",
    "组": "羰基/碳酸酯",
    "方向": "变高",
    "A": 1.0,
    "B": 0.6667,
    "被动": false
   },
   {
    "描述符": "fat",
    "中文": "溶剂 F 原子数",
    "组": "氟化/稀释",
    "方向": "变低",
    "A": 0.3333,
    "B": 2.6667,
    "被动": false
   },
   {
    "描述符": "ring",
    "中文": "溶剂环数",
    "组": "溶剂骨架",
    "方向": "变高",
    "A": 0.6667,
    "B": 0.3333,
    "被动": false
   },
   {
    "描述符": "rotb",
    "中文": "可旋转键数",
    "组": "溶剂骨架",
    "方向": "变低",
    "A": 0.3333,
    "B": 1.6667,
    "被动": false
   },
   {
    "描述符": "tpsa",
    "中文": "TPSA",
    "组": "其他（单独成组或数据少）",
    "方向": "变高",
    "A": 35.53,
    "B": 26.7633,
    "被动": false
   },
   {
    "描述符": "mw",
    "中文": "溶剂分子量",
    "组": "溶剂骨架",
    "方向": "变低",
    "A": 99.4063,
    "B": 136.7367,
    "被动": false
   },
   {
    "描述符": "salt",
    "中文": "主盐浓度",
    "组": "盐用量",
    "方向": "变低",
    "A": 1.0,
    "B": 1.4,
    "被动": false
   },
   {
    "描述符": "anF",
    "中文": "阴离子 F（每升）",
    "组": "盐用量",
    "方向": "变高",
    "A": 6.0,
    "B": 2.8,
    "被动": false
   },
   {
    "描述符": "anSO2",
    "中文": "阴离子磺酰（每升）",
    "组": "盐用量",
    "方向": "变低（变为 0）",
    "A": 0.0,
    "B": 2.8,
    "被动": false
   }
  ],
  "物性": [
   {
    "物性": "离子电导率",
    "方向": "变高",
    "A": 0.81,
    "B": 0.64,
    "单位": "mS/cm",
    "温度": null
   }
  ],
  "条件": [
   {
    "条件": "温度",
    "方向": "相近",
    "A": 22.0,
    "B": 22.0
   },
   {
    "条件": "电流密度",
    "方向": "相近",
    "A": 0.5,
    "B": 0.5
   },
   {
    "条件": "沉积容量",
    "方向": "相近",
    "A": 1.0,
    "B": 1.0
   },
   {
    "条件": "测试方法",
    "方向": "相同",
    "A": 0.0,
    "B": 0.0
   }
  ],
  "条件含默认值": [],
  "性能": {
   "方向": "变低",
   "倍数": 5.1667,
   "倍数含义": "损失（100 − CE）之比",
   "好于参照": false,
   "值A": 96.9,
   "值B": 99.4,
   "指标A": "Li‖Cu CE",
   "指标B": "Li‖Cu CE"
  },
