Repository: zhuonanli08/Li-S_Electrolyte_Conflicts

File: output/两两比较表述_313篇_v2_2026-11-07/比较表述.json (part 61 of 111)
[
  "表述文字": "【P279｜Li‖Cu CE｜同测试换配方】实验样 EC/EMC/FEC（1 M LiPF6；EC 3 质量比例；EMC 7 质量比例；8 wt% FEC，测试 T07）相对 实验样 DMC/TTE/TMS-N3 (2 wt%)（1.4 M LiFSI；DMC 2 mol比例；EC 0.2 mol比例；TTE 3 mol比例；2 wt% TMSN3，测试 T07）｜组分变化：加入 LiPF6（1 M）；EC 0.2 mol比例 → 3 质量比例；加入 EMC（7 质量比例）；加入 FEC（8 wt%，相对电解液质量）；去掉 LiFSI；去掉 DMC；去掉 TTE；去掉 TMSN3（其中 FEC：成膜/活性溶剂、TMSN3：描述符看不到）｜描述符：α 氟化醚氧 变低（变为 0）；碳酸酯 变高；溶剂 F 原子数 变低；溶剂环数 变高；可旋转键数 变低；TPSA 变高；溶剂分子量 变低；主盐浓度 变低；阴离子 F（每升） 变高；阴离子磺酰（每升） 变低（变为 0）｜物性：离子电导率 变高｜条件：相同｜性能：Li‖Cu CE 变低"
 },
 {
  "编号": "PC00994",
  "论文": "P279",
  "类别": "LiCu_CE",
  "比较类型": "配方和条件都变",
  "A": {
   "测试": "T07",
   "测试名": "碳酸酯PNNL CE 22°C",
   "配方": "F02",
   "配方名": "DMC/TTE/TMS-N3 (2 wt%)",
   "recipe": "R02",
   "是否对照": false,
   "配方文字": "1.4 M LiFSI；DMC 2 mol比例；EC 0.2 mol比例；TTE 3 mol比例；2 wt% TMSN3",
   "表述编号": "ST3268",
   "证据句子": [
    "MP001",
    "M0036",
    "M0037",
    "SP002"
   ],
   "标记": [
    "局部高浓按作者用语"
   ]
  },
  "B": {
   "测试": "T08",
   "测试名": "碳酸酯PNNL CE 50°C",
   "配方": "F01",
   "配方名": "DMC/TTE",
   "recipe": "R01",
   "是否对照": false,
   "配方文字": "1.4 M LiFSI；DMC 2 mol比例；EC 0.2 mol比例；TTE 3 mol比例",
   "表述编号": "ST3270",
   "证据句子": [
    "MP001",
    "M0036",
    "M0037",
    "SP002"
   ],
   "标记": [
    "局部高浓按作者用语"
   ]
  },
  "组分变化": "加入 TMSN3（2 wt%，相对电解液质量）",
  "作者改动的组分": [
   "TMSN3"
  ],
  "特殊组分变化": [
   {
    "组分": "TMSN3",
    "类型": "描述符看不到"
   }
  ],
  "电解液相同但样品编号不同": false,
  "描述符": [],
  "物性": [
   {
    "物性": "其他（未归类）",
    "方向": "相近",
    "A": 0.0,
    "B": 0.0,
    "单位": "–10 wt%透明",
    "温度": null
   }
  ],
  "条件": [
   {
    "条件": "温度",
    "方向": "变低",
    "A": 22.0,
    "B": 50.0
   },
   {
    "条件": "电流密度",
    "方向": "相近",
    "A": 0.5,
    "B": 0.5
   },
   {
    "条件": "沉积容量",
    "方向": "相近",
    "A": 1.0,
    "B": 1.0
   },
   {
    "条件": "测试方法",
    "方向": "相同",
    "A": 0.0,
    "B": 0.0
   }
  ],
  "条件含默认值": [],
  "性能": {
   "方向": "变高",
   "倍数": 0.6,
   "倍数含义": "损失（100 − CE）之比",
   "好于参照": true,
   "值A": 99.4,
   "值B": 99.0,
   "指标A": "Li‖Cu CE",
   "指标B": "Li‖Cu CE"
  },
  "表述文字": "【P279｜Li‖Cu CE｜配方和条件都变】实验样 DMC/TTE/TMS-N3 (2 wt%)（1.4 M LiFSI；DMC 2 mol比例；EC 0.2 mol比例；TTE 3 mol比例；2 wt% TMSN3，测试 T07）相对 实验样 DMC/TTE（1.4 M LiFSI；DMC 2 mol比例；EC 0.2 mol比例；TTE 3 mol比例，测试 T08）｜组分变化：加入 TMSN3（2 wt%，相对电解液质量）（其中 TMSN3：描述符看不到）｜描述符：无变化｜物性：其他（未归类） 相近｜条件：温度 变低｜性能：Li‖Cu CE 变高"
 },
 {
  "编号": "PC00995",
  "论文": "P279",
  "类别": "LiCu_CE",
  "比较类型": "同配方换条件",
  "A": {
   "测试": "T08",
   "测试名": "碳酸酯PNNL CE 50°C",
   "配方": "F02",
   "配方名": "DMC/TTE/TMS-N3 (2 wt%)",
   "recipe": "R02",
   "是否对照": false,
   "配方文字": "1.4 M LiFSI；DMC 2 mol比例；EC 0.2 mol比例；TTE 3 mol比例；2 wt% TMSN3",
   "表述编号": "ST3271",
   "证据句子": [
    "MP001",
    "M0036",
    "M0037",
    "SP002"
   ],
   "标记": [
    "局部高浓按作者用语"
   ]
  },
  "B": {
   "测试": "T07",
   "测试名": "碳酸酯PNNL CE 22°C",
   "配方": "F02",
   "配方名": "DMC/TTE/TMS-N3 (2 wt%)",
   "recipe": "R02",
   "是否对照": false,
   "配方文字": "1.4 M LiFSI；DMC 2 mol比例；EC 0.2 mol比例；TTE 3 mol比例；2 wt% TMSN3",
   "表述编号": "ST3268",
   "证据句子": [
    "MP001",
    "M0036",
    "M0037",
    "SP002"
   ],
   "标记": [
    "局部高浓按作者用语"
   ]
  },
  "组分变化": "配方相同",
  "作者改动的组分": [],
  "特殊组分变化": [],
  "电解液相同但样品编号不同": false,
  "描述符": [],
  "物性": [
   {
    "物性": "离子电导率",
    "方向": "相近",
    "A": 0.64,
    "B": 0.64,
    "单位": "mS/cm",
    "温度": null
   },
   {
    "物性": "其他（未归类）",
    "方向": "相近",
    "A": 0.0,
    "B": 0.0,
    "单位": "–10 wt%透明",
    "温度": null
   }
  ],
  "条件": [
   {
    "条件": "温度",
    "方向": "变高",
    "A": 50.0,
    "B": 22.0
   },
   {
    "条件": "电流密度",
    "方向": "相近",
    "A": 0.5,
    "B": 0.5
   },
   {
    "条件": "沉积容量",
    "方向": "相近",
    "A": 1.0,
    "B": 1.0
   },
   {
    "条件": "测试方法",
    "方向": "相同",
    "A": 0.0,
    "B": 0.0
   }
  ],
  "条件含默认值": [],
  "性能": {
   "方向": "相近",
   "倍数": 1.0,
   "倍数含义": "损失（100 − CE）之比",
   "好于参照": null,
   "值A": 99.4,
   "值B": 99.4,
   "指标A": "Li‖Cu CE",
   "指标B": "Li‖Cu CE"
  },
  "表述文字": "【P279｜Li‖Cu CE｜同配方换条件】实验样 DMC/TTE/TMS-N3 (2 wt%)（1.4 M LiFSI；DMC 2 mol比例；EC 0.2 mol比例；TTE 3 mol比例；2 wt% TMSN3，测试 T08）相对 实验样 DMC/TTE/TMS-N3 (2 wt%)（1.4 M LiFSI；DMC 2 mol比例；EC 0.2 mol比例；TTE 3 mol比例；2 wt% TMSN3，测试 T07）｜组分变化：配方相同｜描述符：配方相同｜物性：离子电导率 相近；其他（未归类） 相近｜条件：温度 变高｜性能：Li‖Cu CE 相近"
 },
 {
  "编号": "PC00996",
  "论文": "P279",
  "类别": "LiCu_CE",
  "比较类型": "配方和条件都变",
  "A": {
   "测试": "T08",
   "测试名": "碳酸酯PNNL CE 50°C",
   "配方": "F03",
   "配方名": "EC/EMC/FEC",
   "recipe": "R03",
   "是否对照": false,
   "配方文字": "1 M LiPF6；EC 3 质量比例；EMC 7 质量比例；8 wt% FEC",
   "表述编号": "ST3272",
   "证据句子": [
    "MP001",
    "M0036",
    "M0037",
    "SP002"
   ],
   "标记": []
  },
  "B": {
   "测试": "T07",
   "测试名": "碳酸酯PNNL CE 22°C",
   "配方": "F02",
   "配方名": "DMC/TTE/TMS-N3 (2 wt%)",
   "recipe": "R02",
   "是否对照": false,
   "配方文字": "1.4 M LiFSI；DMC 2 mol比例；EC 0.2 mol比例；TTE 3 mol比例；2 wt% TMSN3",
   "表述编号": "ST3268",
   "证据句子": [
    "MP001",
    "M0036",
    "M0037",
    "SP002"
   ],
   "标记": [
    "局部高浓按作者用语"
   ]
  },
  "组分变化": "加入 LiPF6（1 M）；EC 0.2 mol比例 → 3 质量比例；加入 EMC（7 质量比例）；加入 FEC（8 wt%，相对电解液质量）；去掉 LiFSI；去掉 DMC；去掉 TTE；去掉 TMSN3",
  "作者改动的组分": [
   "DMC",
   "EC",
   "EMC",
   "FEC",
   "LiFSI",
   "LiPF6",
   "TMSN3",
   "TTE"
  ],
  "特殊组分变化": [
   {
    "组分": "FEC",
    "类型": "成膜/活性溶剂"
   },
   {
    "组分": "TMSN3",
    "类型": "描述符看不到"
   }
  ],
  "电解液相同但样品编号不同": false,
  "描述符": [
   {
    "描述符": "eo_a",
    "中文": "α 氟化醚氧",
    "组": "氟化/稀释",
    "方向": "变低（变为 0）",
    "A": 0.0,
    "B": 0.3333,
    "被动": false
   },
   {
    "描述符": "carbonate",
    "中文": "碳酸酯",
    "组": "羰基/碳酸酯",
    "方向": "变高",
    "A": 1.0,
    "B": 0.6667,
    "被动": false
   },
   {
    "描述符": "fat",
    "中文": "溶剂 F 原子数",
    "组": "氟化/稀释",
    "方向": "变低",
    "A": 0.3333,
    "B": 2.6667,
    "被动": false
   },
   {
    "描述符": "ring",
    "中文": "溶剂环数",
    "组": "溶剂骨架",
    "方向": "变高",
    "A": 0.6667,
    "B": 0.3333,
    "被动": false
   },
   {
    "描述符": "rotb",
    "中文": "可旋转键数",
    "组": "溶剂骨架",
    "方向": "变低",
    "A": 0.3333,
    "B": 1.6667,
    "被动": false
   },
   {
    "描述符": "tpsa",
    "中文": "TPSA",
    "组": "其他（单独成组或数据少）",
    "方向": "变高",
    "A": 35.53,
    "B": 26.7633,
    "被动": false
   },
   {
    "描述符": "mw",
    "中文": "溶剂分子量",
    "组": "溶剂骨架",
    "方向": "变低",
    "A": 99.4063,
    "B": 136.7367,
    "被动": false
   },
   {
    "描述符": "salt",
    "中文": "主盐浓度",
    "组": "盐用量",
    "方向": "变低",
    "A": 1.0,
    "B": 1.4,
    "被动": false
   },
   {
    "描述符": "anF",
    "中文": "阴离子 F（每升）",
    "组": "盐用量",
    "方向": "变高",
    "A": 6.0,
    "B": 2.8,
    "被动": false
   },
   {
    "描述符": "anSO2",
    "中文": "阴离子磺酰（每升）",
    "组": "盐用量",
    "方向": "变低（变为 0）",
    "A": 0.0,
    "B": 2.8,
    "被动": false
   }
  ],
  "物性": [
   {
    "物性": "离子电导率",
    "方向": "变高",
    "A": 0.81,
    "B": 0.64,
    "单位": "mS/cm",
    "温度": null
   }
  ],
  "条件": [
   {
    "条件": "温度",
    "方向": "变高",
    "A": 50.0,
    "B": 22.0
   },
   {
    "条件": "电流密度",
    "方向": "相近",
    "A": 0.5,
    "B": 0.5
   },
   {
    "条件": "沉积容量",
    "方向": "相近",
    "A": 1.0,
    "B": 1.0
   },
   {
    "条件": "测试方法",
    "方向": "相同",
    "A": 0.0,
    "B": 0.0
   }
  ],
  "条件含默认值": [],
  "性能": {
   "方向": "变低",
   "倍数": 2.1667,
   "倍数含义": "损失（100 − CE）之比",
   "好于参照": false,
   "值A": 98.7,
   "值B": 99.4,
   "指标A": "Li‖Cu CE",
   "指标B": "Li‖Cu CE"
  },
  "表述文字": "【P279｜Li‖Cu CE｜配方和条件都变】实验样 EC/EMC/FEC（1 M LiPF6；EC 3 质量比例；EMC 7 质量比例；8 wt% FEC，测试 T08）相对 实验样 DMC/TTE/TMS-N3 (2 wt%)（1.4 M LiFSI；DMC 2 mol比例；EC 0.2 mol比例；TTE 3 mol比例；2 wt% TMSN3，测试 T07）｜组分变化：加入 LiPF6（1 M）；EC 0.2 mol比例 → 3 质量比例；加入 EMC（7 质量比例）；加入 FEC（8 wt%，相对电解液质量）；去掉 LiFSI；去掉 DMC；去掉 TTE；去掉 TMSN3（其中 FEC：成膜/活性溶剂、TMSN3：描述符看不到）｜描述符：α 氟化醚氧 变低（变为 0）；碳酸酯 变高；溶剂 F 原子数 变低；溶剂环数 变高；可旋转键数 变低；TPSA 变高；溶剂分子量 变低；主盐浓度 变低；阴离子 F（每升） 变高；阴离子磺酰（每升） 变低（变为 0）｜物性：离子电导率 变高｜条件：温度 变高｜性能：Li‖Cu CE 变低"
 },
 {
  "编号": "PC00997",
  "论文": "P279",
  "类别": "LiCu_CE",
  "比较类型": "同配方换条件",
  "A": {
   "测试": "T09",
   "测试名": "碳酸酯优化PNNL 80°C",
   "配方": "F02",
   "配方名": "DMC/TTE/TMS-N3 (2 wt%)",
   "recipe": "R02",
   "是否对照": false,
   "配方文字": "1.4 M LiFSI；DMC 2 mol比例；EC 0.2 mol比例；TTE 3 mol比例；2 wt% TMSN3",
   "表述编号": "ST3274",
   "证据句子": [
    "M0036"
   ],
   "标记": [
    "局部高浓按作者用语"
   ]
  },
  "B": {
   "测试": "T07",
   "测试名": "碳酸酯PNNL CE 22°C",
   "配方": "F02",
   "配方名": "DMC/TTE/TMS-N3 (2 wt%)",
   "recipe": "R02",
   "是否对照": false,
   "配方文字": "1.4 M LiFSI；DMC 2 mol比例；EC 0.2 mol比例；TTE 3 mol比例；2 wt% TMSN3",
   "表述编号": "ST3268",
   "证据句子": [
    "MP001",
    "M0036",
    "M0037",
    "SP002"
   ],
   "标记": [
    "局部高浓按作者用语"
   ]
  },
  "组分变化": "配方相同",
  "作者改动的组分": [],
  "特殊组分变化": [],
  "电解液相同但样品编号不同": false,
  "描述符": [],
  "物性": [
   {
    "物性": "离子电导率",
    "方向": "相近",
    "A": 0.64,
    "B": 0.64,
    "单位": "mS/cm",
    "温度": null
   },
   {
    "物性": "其他（未归类）",
    "方向": "相近",
    "A": 0.0,
    "B": 0.0,
    "单位": "–10 wt%透明",
    "温度": null
   }
  ],
  "条件": [
   {
    "条件": "温度",
    "方向": "变高",
    "A": 80.0,
    "B": 22.0
   },
   {
    "条件": "电流密度",
    "方向": "相近",
    "A": 0.5,
    "B": 0.5
   },
   {
    "条件": "沉积容量",
    "方向": "相近",
    "A": 1.0,
    "B": 1.0
   },
   {
    "条件": "测试方法",
    "方向": "相同",
    "A": 0.0,
    "B": 0.0
   }
  ],
  "条件含默认值": [],
  "性能": {
   "方向": "变高",
   "倍数": 0.8333,
   "倍数含义": "损失（100 − CE）之比",
   "好于参照": true,
   "值A": 99.5,
   "值B": 99.4,
   "指标A": "Li‖Cu CE",
   "指标B": "Li‖Cu CE"
  },
  "表述文字": "【P279｜Li‖Cu CE｜同配方换条件】实验样 DMC/TTE/TMS-N3 (2 wt%)（1.4 M LiFSI；DMC 2 mol比例；EC 0.2 mol比例；TTE 3 mol比例；2 wt% TMSN3，测试 T09）相对 实验样 DMC/TTE/TMS-N3 (2 wt%)（1.4 M LiFSI；DMC 2 mol比例；EC 0.2 mol比例；TTE 3 mol比例；2 wt% TMSN3，测试 T07）｜组分变化：配方相同｜描述符：配方相同｜物性：离子电导率 相近；其他（未归类） 相近｜条件：温度 变高｜性能：Li‖Cu CE 变高"
 },
 {
  "编号": "PC00998",
  "论文": "P279",
  "类别": "LiCu_CE",
  "比较类型": "配方和条件都变",
  "A": {
   "测试": "T07",
   "测试名": "碳酸酯PNNL CE 22°C",
   "配方": "F03",
   "配方名": "EC/EMC/FEC",
   "recipe": "R03",
   "是否对照": false,
   "配方文字": "1 M LiPF6；EC 3 质量比例；EMC 7 质量比例；8 wt% FEC",
   "表述编号": "ST3269",
   "证据句子": [
    "MP001",
    "M0036",
    "M0037",
    "SP002"
   ],
   "标记": []
  },
  "B": {
   "测试": "T08",
   "测试名": "碳酸酯PNNL CE 50°C",
   "配方": "F01",
   "配方名": "DMC/TTE",
   "recipe": "R01",
   "是否对照": false,
   "配方文字": "1.4 M LiFSI；DMC 2 mol比例；EC 0.2 mol比例；TTE 3 mol比例",
   "表述编号": "ST3270",
   "证据句子": [
    "MP001",
    "M0036",
    "M0037",
    "SP002"
   ],
   "标记": [
    "局部高浓按作者用语"
   ]
  },
  "组分变化": "加入 LiPF6（1 M）；EC 0.2 mol比例 → 3 质量比例；加入 EMC（7 质量比例）；加入 FEC（8 wt%，相对电解液质量）；去掉 LiFSI；去掉 DMC；去掉 TTE",
  "作者改动的组分": [
   "DMC",
   "EC",
   "EMC",
   "FEC",
   "LiFSI",
   "LiPF6",
   "TTE"
  ],
  "特殊组分变化": [
   {
    "组分": "FEC",
    "类型": "成膜/活性溶剂"
   }
  ],
  "电解液相同但样品编号不同": false,
  "描述符": [
   {
    "描述符": "eo_a",
    "中文": "α 氟化醚氧",
    "组": "氟化/稀释",
    "方向": "变低（变为 0）",
    "A": 0.0,
    "B": 0.3333,
    "被动": false
   },
   {
    "描述符": "carbonate",
    "中文": "碳酸酯",
    "组": "羰基/碳酸酯",
    "方向": "变高",
    "A": 1.0,
    "B": 0.6667,
    "被动": false
   },
   {
    "描述符": "fat",
    "中文": "溶剂 F 原子数",
    "组": "氟化/稀释",
    "方向": "变低",
    "A": 0.3333,
    "B": 2.6667,
    "被动": false
   },
   {
    "描述符": "ring",
    "中文": "溶剂环数",
    "组": "溶剂骨架",
    "方向": "变高",
    "A": 0.6667,
    "B": 0.3333,
    "被动": false
   },
   {
    "描述符": "rotb",
    "中文": "可旋转键数",
    "组": "溶剂骨架",
    "方向": "变低",
    "A": 0.3333,
    "B": 1.6667,
    "被动": false
   },
   {
    "描述符": "tpsa",
    "中文": "TPSA",
    "组": "其他（单独成组或数据少）",
    "方向": "变高",
    "A": 35.53,
    "B": 26.7633,
    "被动": false
   },
   {
    "描述符": "mw",
    "中文": "溶剂分子量",
    "组": "溶剂骨架",
    "方向": "变低",
    "A": 99.4063,
    "B": 136.7367,
    "被动": false
   },
   {
    "描述符": "salt",
    "中文": "主盐浓度",
    "组": "盐用量",
    "方向": "变低",
    "A": 1.0,
    "B": 1.4,
    "被动": false
   },
   {
    "描述符": "anF",
    "中文": "阴离子 F（每升）",
    "组": "盐用量",
    "方向": "变高",
    "A": 6.0,
    "B": 2.8,
    "被动": false
   },
   {
    "描述符": "anSO2",
    "中文": "阴离子磺酰（每升）",
    "组": "盐用量",
    "方向": "变低（变为 0）",
    "A": 0.0,
    "B": 2.8,
    "被动": false
   }
  ],
  "物性": [],
  "条件": [
   {
    "条件": "温度",
    "方向": "变低",
    "A": 22.0,
    "B": 50.0
   },
   {
    "条件": "电流密度",
    "方向": "相近",
    "A": 0.5,
    "B": 0.5
   },
   {
    "条件": "沉积容量",
    "方向": "相近",
    "A": 1.0,
    "B": 1.0
   },
   {
    "条件": "测试方法",
    "方向": "相同",
    "A": 0.0,
    "B": 0.0
   }
  ],
  "条件含默认值": [],
  "性能": {
   "方向": "变低",
   "倍数": 3.1,
   "倍数含义": "损失（100 − CE）之比",
   "好于参照": false,
   "值A": 96.9,
   "值B": 99.0,
   "指标A": "Li‖Cu CE",
   "指标B": "Li‖Cu CE"
  },
  "表述文字": "【P279｜Li‖Cu CE｜配方和条件都变】实验样 EC/EMC/FEC（1 M LiPF6；EC 3 质量比例；EMC 7 质量比例；8 wt% FEC，测试 T07）相对 实验样 DMC/TTE（1.4 M LiFSI；DMC 2 mol比例；EC 0.2 mol比例；TTE 3 mol比例，测试 T08）｜组分变化：加入 LiPF6（1 M）；EC 0.2 mol比例 → 3 质量比例；加入 EMC（7 质量比例）；加入 FEC（8 wt%，相对电解液质量）；去掉 LiFSI；去掉 DMC；去掉 TTE（其中 FEC：成膜/活性溶剂）｜描述符：α 氟化醚氧 变低（变为 0）；碳酸酯 变高；溶剂 F 原子数 变低；溶剂环数 变高；可旋转键数 变低；TPSA 变高；溶剂分子量 变低；主盐浓度 变低；阴离子 F（每升） 变高；阴离子磺酰（每升） 变低（变为 0）｜物性：两边没有都报告的｜条件：温度 变低｜性能：Li‖Cu CE 变低"
 },
 {
  "编号": "PC00999",
  "论文": "P279",
  "类别": "LiCu_CE",
  "比较类型": "配方和条件都变",
  "A": {
   "测试": "T07",
   "测试名": "碳酸酯PNNL CE 22°C",
   "配方": "F03",
   "配方名": "EC/EMC/FEC",
   "recipe": "R03",
   "是否对照": false,
   "配方文字": "1 M LiPF6；EC 3 质量比例；EMC 7 质量比例；8 wt% FEC",
   "表述编号": "ST3269",
   "证据句子": [
    "MP001",
    "M0036",
    "M0037",
    "SP002"
   ],
   "标记": []
  },
  "B": {
   "测试": "T08",
   "测试名": "碳酸酯PNNL CE 50°C",
   "配方": "F02",
   "配方名": "DMC/TTE/TMS-N3 (2 wt%)",
   "recipe": "R02",
   "是否对照": false,
   "配方文字": "1.4 M LiFSI；DMC 2 mol比例；EC 0.2 mol比例；TTE 3 mol比例；2 wt% TMSN3",
   "表述编号": "ST3271",
   "证据句子": [
    "MP001",
    "M0036",
    "M0037",
    "SP002"
   ],
   "标记": [
    "局部高浓按作者用语"
   ]
  },
  "组分变化": "加入 LiPF6（1 M）；EC 0.2 mol比例 → 3 质量比例；加入 EMC（7 质量比例）；加入 FEC（8 wt%，相对电解液质量）；去掉 LiFSI；去掉 DMC；去掉 TTE；去掉 TMSN3",
  "作者改动的组分": [
   "DMC",
   "EC",
   "EMC",
   "FEC",
   "LiFSI",
   "LiPF6",
   "TMSN3",
   "TTE"
  ],
  "特殊组分变化": [
   {
    "组分": "FEC",
    "类型": "成膜/活性溶剂"
   },
   {
    "组分": "TMSN3",
    "类型": "描述符看不到"
   }
  ],
  "电解液相同但样品编号不同": false,
  "描述符": [
   {
    "描述符": "eo_a",
    "中文": "α 氟化醚氧",
    "组": "氟化/稀释",
    "方向": "变低（变为 0）",
    "A": 0.0,
    "B": 0.3333,
    "被动": false
   },
   {
    "描述符": "carbonate",
    "中文": "碳酸酯",
    "组": "羰基/碳酸酯",
    "方向": "变高",
    "A": 1.0,
    "B": 0.6667,
    "被动": false
   },
   {
    "描述符": "fat",
    "中文": "溶剂 F 原子数",
    "组": "氟化/稀释",
    "方向": "变低",
    "A": 0.3333,
    "B": 2.6667,
    "被动": false
   },
   {
    "描述符": "ring",
    "中文": "溶剂环数",
    "组": "溶剂骨架",
    "方向": "变高",
    "A": 0.6667,
    "B": 0.3333,
    "被动": false
   },
   {
    "描述符": "rotb",
    "中文": "可旋转键数",
    "组": "溶剂骨架",
    "方向": "变低",
    "A": 0.3333,
    "B": 1.6667,
    "被动": false
   },
   {
    "描述符": "tpsa",
    "中文": "TPSA",
    "组": "其他（单独成组或数据少）",
    "方向": "变高",
    "A": 35.53,
    "B": 26.7633,
    "被动": false
   },
   {
    "描述符": "mw",
    "中文": "溶剂分子量",
    "组": "溶剂骨架",
    "方向": "变低",
    "A": 99.4063,
    "B": 136.7367,
    "被动": false
   },
   {
    "描述符": "salt",
    "中文": "主盐浓度",
    "组": "盐用量",
    "方向": "变低",
    "A": 1.0,
    "B": 1.4,
    "被动": false
   },
   {
    "描述符": "anF",
    "中文": "阴离子 F（每升）",
    "组": "盐用量",
    "方向": "变高",
    "A": 6.0,
    "B": 2.8,
    "被动": false
   },
   {
    "描述符": "anSO2",
    "中文": "阴离子磺酰（每升）",
    "组": "盐用量",
    "方向": "变低（变为 0）",
    "A": 0.0,
    "B": 2.8,
    "被动": false
   }
  ],
  "物性": [
   {
    "物性": "离子电导率",
    "方向": "变高",
    "A": 0.81,
    "B": 0.64,
    "单位": "mS/cm",
    "温度": null
   }
  ],
  "条件": [
   {
    "条件": "温度",
    "方向": "变低",
    "A": 22.0,
    "B": 50.0
   },
   {
    "条件": "电流密度",
    "方向": "相近",
    "A": 0.5,
    "B": 0.5
   },
   {
    "条件": "沉积容量",
    "方向": "相近",
    "A": 1.0,
    "B": 1.0
   },
   {
    "条件": "测试方法",
    "方向": "相同",
    "A": 0.0,
    "B": 0.0
   }
  ],
  "条件含默认值": [],
  "性能": {
   "方向": "变低",
   "倍数": 5.1667,
   "倍数含义": "损失（100 − CE）之比",
   "好于参照": false,
   "值A": 96.9,
   "值B": 99.4,
   "指标A": "Li‖Cu CE",
   "指标B": "Li‖Cu CE"
  },
  "表述文字": "【P279｜Li‖Cu CE｜配方和条件都变】实验样 EC/EMC/FEC（1 M LiPF6；EC 3 质量比例；EMC 7 质量比例；8 wt% FEC，测试 T07）相对 实验样 DMC/TTE/TMS-N3 (2 wt%)（1.4 M LiFSI；DMC 2 mol比例；EC 0.2 mol比例；TTE 3 mol比例；2 wt% TMSN3，测试 T08）｜组分变化：加入 LiPF6（1 M）；EC 0.2 mol比例 → 3 质量比例；加入 EMC（7 质量比例）；加入 FEC（8 wt%，相对电解液质量）；去掉 LiFSI；去掉 DMC；去掉 TTE；去掉 TMSN3（其中 FEC：成膜/活性溶剂、TMSN3：描述符看不到）｜描述符：α 氟化醚氧 变低（变为 0）；碳酸酯 变高；溶剂 F 原子数 变低；溶剂环数 变高；可旋转键数 变低；TPSA 变高；溶剂分子量 变低；主盐浓度 变低；阴离子 F（每升） 变高；阴离子磺酰（每升） 变低（变为 0）｜物性：离子电导率 变高｜条件：温度 变低｜性能：Li‖Cu CE 变低"
 },
 {
  "编号": "PC01000",
  "论文": "P279",
  "类别": "LiCu_CE",
  "比较类型": "同配方换条件",
  "A": {
   "测试": "T08",
   "测试名": "碳酸酯PNNL CE 50°C",
   "配方": "F03",
   "配方名": "EC/EMC/FEC",
   "recipe": "R03",
   "是否对照": false,
   "配方文字": "1 M LiPF6；EC 3 质量比例；EMC 7 质量比例；8 wt% FEC",
   "表述编号": "ST3272",
   "证据句子": [
    "MP001",
    "M0036",
    "M0037",
    "SP002"
   ],
   "标记": []
  },
  "B": {
   "测试": "T07",
   "测试名": "碳酸酯PNNL CE 22°C",
   "配方": "F03",
   "配方名": "EC/EMC/FEC",
   "recipe": "R03",
   "是否对照": false,
   "配方文字": "1 M LiPF6；EC 3 质量比例；EMC 7 质量比例；8 wt% FEC",
   "表述编号": "ST3269",
   "证据句子": [
    "MP001",
    "M0036",
    "M0037",
    "SP002"
   ],
   "标记": []
  },
  "组分变化": "配方相同",
  "作者改动的组分": [],
  "特殊组分变化": [],
  "电解液相同但样品编号不同": false,
  "描述符": [],
  "物性": [
   {
    "物性": "离子电导率",
    "方向": "相近",
    "A": 0.81,
    "B": 0.81,
    "单位": "mS/cm",
    "温度": null
   }
  ],
  "条件": [
   {
    "条件": "温度",
    "方向": "变高",
    "A": 50.0,
    "B": 22.0
   },
   {
    "条件": "电流密度",
    "方向": "相近",
    "A": 0.5,
    "B": 0.5
   },
   {
    "条件": "沉积容量",
    "方向": "相近",
    "A": 1.0,
    "B": 1.0
   },
   {
    "条件": "测试方法",
    "方向": "相同",
    "A": 0.0,
    "B": 0.0
   }
  ],
  "条件含默认值": [],
  "性能": {
   "方向": "变高",
   "倍数": 0.4194,
   "倍数含义": "损失（100 − CE）之比",
   "好于参照": true,
   "值A": 98.7,
   "值B": 96.9,
   "指标A": "Li‖Cu CE",
   "指标B": "Li‖Cu CE"
  },
  "表述文字": "【P279｜Li‖Cu CE｜同配方换条件】实验样 EC/EMC/FEC（1 M LiPF6；EC 3 质量比例；EMC 7 质量比例；8 wt% FEC，测试 T08）相对 实验样 EC/EMC/FEC（1 M LiPF6；EC 3 质量比例；EMC 7 质量比例；8 wt% FEC，测试 T07）｜组分变化：配方相同｜描述符：配方相同｜物性：离子电导率 相近｜条件：温度 变高｜性能：Li‖Cu CE 变高"
 },
 {
  "编号": "PC01001",
  "论文": "P279",
  "类别": "LiCu_CE",
  "比较类型": "配方和条件都变",
  "A": {
   "测试": "T07",
   "测试名": "碳酸酯PNNL CE 22°C",
   "配方": "F03",
   "配方名": "EC/EMC/FEC",
   "recipe": "R03",
   "是否对照": false,
   "配方文字": "1 M LiPF6；EC 3 质量比例；EMC 7 质量比例；8 wt% FEC",
   "表述编号": "ST3269",
   "证据句子": [
    "MP001",
    "M0036",
    "M0037",
    "SP002"
   ],
   "标记": []
  },
  "B": {
   "测试": "T09",
   "测试名": "碳酸酯优化PNNL 80°C",
   "配方": "F02",
   "配方名": "DMC/TTE/TMS-N3 (2 wt%)",
   "recipe": "R02",
   "是否对照": false,
   "配方文字": "1.4 M LiFSI；DMC 2 mol比例；EC 0.2 mol比例；TTE 3 mol比例；2 wt% TMSN3",
   "表述编号": "ST3274",
   "证据句子": [
    "M0036"
   ],
   "标记": [
    "局部高浓按作者用语"
   ]
  },
  "组分变化": "加入 LiPF6（1 M）；EC 0.2 mol比例 → 3 质量比例；加入 EMC（7 质量比例）；加入 FEC（8 wt%，相对电解液质量）；去掉 LiFSI；去掉 DMC；去掉 TTE；去掉 TMSN3",
  "作者改动的组分": [
   "DMC",
   "EC",
   "EMC",
   "FEC",
   "LiFSI",
   "LiPF6",
   "TMSN3",
   "TTE"
  ],
  "特殊组分变化": [
   {
    "组分": "FEC",
    "类型": "成膜/活性溶剂"
   },
   {
    "组分": "TMSN3",
    "类型": "描述符看不到"
   }
  ],
  "电解液相同但样品编号不同": false,
  "描述符": [
   {
    "描述符": "eo_a",
    "中文": "α 氟化醚氧",
    "组": "氟化/稀释",
    "方向": "变低（变为 0）",
    "A": 0.0,
    "B": 0.3333,
    "被动": false
   },
   {
    "描述符": "carbonate",
    "中文": "碳酸酯",
    "组": "羰基/碳酸酯",
    "方向": "变高",
    "A": 1.0,
    "B": 0.6667,
    "被动": false
   },
   {
    "描述符": "fat",
    "中文": "溶剂 F 原子数",
    "组": "氟化/稀释",
    "方向": "变低",
    "A": 0.3333,
    "B": 2.6667,
    "被动": false
   },
   {
    "描述符": "ring",
    "中文": "溶剂环数",
    "组": "溶剂骨架",
    "方向": "变高",
    "A": 0.6667,
    "B": 0.3333,
    "被动": false
   },
   {
    "描述符": "rotb",
    "中文": "可旋转键数",
    "组": "溶剂骨架",
    "方向": "变低",
    "A": 0.3333,
    "B": 1.6667,
    "被动": false
   },
   {
    "描述符": "tpsa",
    "中文": "TPSA",
    "组": "其他（单独成组或数据少）",
    "方向": "变高",
    "A": 35.53,
    "B": 26.7633,
    "被动": false
   },
   {
    "描述符": "mw",
    "中文": "溶剂分子量",
    "组": "溶剂骨架",
    "方向": "变低",
    "A": 99.4063,
    "B": 136.7367,
    "被动": false
   },
   {
    "描述符": "salt",
    "中文": "主盐浓度",
    "组": "盐用量",
    "方向": "变低",
    "A": 1.0,
    "B": 1.4,
    "被动": false
   },
   {
    "描述符": "anF",
    "中文": "阴离子 F（每升）",
    "组": "盐用量",
    "方向": "变高",
    "A": 6.0,
    "B": 2.8,
    "被动": false
   },
   {
    "描述符": "anSO2",
    "中文": "阴离子磺酰（每升）",
    "组": "盐用量",
    "方向": "变低（变为 0）",
    "A": 0.0,
    "B": 2.8,
    "被动": false
   }
  ],
  "物性": [
   {
    "物性": "离子电导率",
    "方向": "变高",
    "A": 0.81,
    "B": 0.64,
    "单位": "mS/cm",
    "温度": null
   }
  ],
  "条件": [
   {
    "条件": "温度",
    "方向": "变低",
    "A": 22.0,
    "B": 80.0
   },
   {
    "条件": "电流密度",
    "方向": "相近",
    "A": 0.5,
    "B": 0.5
   },
   {
    "条件": "沉积容量",
    "方向": "相近",
    "A": 1.0,
    "B": 1.0
   },
   {
    "条件": "测试方法",
    "方向": "相同",
    "A": 0.0,
    "B": 0.0
   }
  ],
  "条件含默认值": [],
  "性能": {
   "方向": "变低",
   "倍数": 6.2,
   "倍数含义": "损失（100 − CE）之比",
   "好于参照": false,
   "值A": 96.9,
   "值B": 99.5,
   "指标A": "Li‖Cu CE",
   "指标B": "Li‖Cu CE"
  },
  "表述文字": "【P279｜Li‖Cu CE｜配方和条件都变】实验样 EC/EMC/FEC（1 M LiPF6；EC 3 质量比例；EMC 7 质量比例；8 wt% FEC，测试 T07）相对 实验样 DMC/TTE/TMS-N3 (2 wt%)（1.4 M LiFSI；DMC 2 mol比例；EC 0.2 mol比例；TTE 3 mol比例；2 wt% TMSN3，测试 T09）｜组分变化：加入 LiPF6（1 M）；EC 0.2 mol比例 → 3 质量比例；加入 EMC（7 质量比例）；加入 FEC（8 wt%，相对电解液质量）；去掉 LiFSI；去掉 DMC；去掉 TTE；去掉 TMSN3（其中 FEC：成膜/活性溶剂、TMSN3：描述符看不到）｜描述符：α 氟化醚氧 变低（变为 0）；碳酸酯 变高；溶剂 F 原子数 变低；溶剂环数 变高；可旋转键数 变低；TPSA 变高；溶剂分子量 变低；主盐浓度 变低；阴离子 F（每升） 变高；阴离子磺酰（每升） 变低（变为 0）｜物性：离子电导率 变高｜条件：温度 变低｜性能：Li‖Cu CE 变低"
 },
 {
  "编号": "PC01002",
  "论文": "P279",
  "类别": "LiCu_CE",
  "比较类型": "同测试换配方",
  "A": {
   "测试": "T08",
   "测试名": "碳酸酯PNNL CE 50°C",
   "配方": "F02",
   "配方名": "DMC/TTE/TMS-N3 (2 wt%)",
   "recipe": "R02",
   "是否对照": false,
   "配方文字": "1.4 M LiFSI；DMC 2 mol比例；EC 0.2 mol比例；TTE 3 mol比例；2 wt% TMSN3",
   "表述编号": "ST3271",
   "证据句子": [
    "MP001",
    "M0036",
    "M0037",
    "SP002"
   ],
   "标记": [
    "局部高浓按作者用语"
   ]
  },
  "B": {
   "测试": "T08",
   "测试名": "碳酸酯PNNL CE 50°C",
   "配方": "F01",
   "配方名": "DMC/TTE",
   "recipe": "R01",
   "是否对照": false,
   "配方文字": "1.4 M LiFSI；DMC 2 mol比例；EC 0.2 mol比例；TTE 3 mol比例",
   "表述编号": "ST3270",
   "证据句子": [
    "MP001",
    "M0036",
    "M0037",
    "SP002"
   ],
   "标记": [
    "局部高浓按作者用语"
   ]
  },
  "组分变化": "加入 TMSN3（2 wt%，相对电解液质量）",
  "作者改动的组分": [
   "TMSN3"
  ],
  "特殊组分变化": [
   {
    "组分": "TMSN3",
    "类型": "描述符看不到"
   }
  ],
  "电解液相同但样品编号不同": false,
  "描述符": [],
  "物性": [
   {
    "物性": "其他（未归类）",
    "方向": "相近",
    "A": 0.0,
    "B": 0.0,
    "单位": "–10 wt%透明",
    "温度": null
   }
  ],
  "条件": [
   {
    "条件": "温度",
    "方向": "相近",
    "A": 50.0,
    "B": 50.0
   },
   {
    "条件": "电流密度",
    "方向": "相近",
    "A": 0.5,
    "B": 0.5
   },
   {
    "条件": "沉积容量",
    "方向": "相近",
    "A": 1.0,
    "B": 1.0
   },
   {
    "条件": "测试方法",
    "方向": "相同",
    "A": 0.0,
    "B": 0.0
   }
  ],
  "条件含默认值": [],
  "性能": {
   "方向": "变高",
   "倍数": 0.6,
   "倍数含义": "损失（100 − CE）之比",
   "好于参照": true,
   "值A": 99.4,
   "值B": 99.0,
   "指标A": "Li‖Cu CE",
   "指标B": "Li‖Cu CE"
  },
  "表述文字": "【P279｜Li‖Cu CE｜同测试换配方】实验样 DMC/TTE/TMS-N3 (2 wt%)（1.4 M LiFSI；DMC 2 mol比例；EC 0.2 mol比例；TTE 3 mol比例；2 wt% TMSN3，测试 T08）相对 实验样 DMC/TTE（1.4 M LiFSI；DMC 2 mol比例；EC 0.2 mol比例；TTE 3 mol比例，测试 T08）｜组分变化：加入 TMSN3（2 wt%，相对电解液质量）（其中 TMSN3：描述符看不到）｜描述符：无变化｜物性：其他（未归类） 相近｜条件：相同｜性能：Li‖Cu CE 变高"
 },
 {
  "编号": "PC01003",
  "论文": "P279",
  "类别": "LiCu_CE",
  "比较类型": "同测试换配方",
  "A": {
   "测试": "T08",
   "测试名": "碳酸酯PNNL CE 50°C",
   "配方": "F03",
   "配方名": "EC/EMC/FEC",
   "recipe": "R03",
   "是否对照": false,
   "配方文字": "1 M LiPF6；EC 3 质量比例；EMC 7 质量比例；8 wt% FEC",
   "表述编号": "ST3272",
   "证据句子": [
    "MP001",
    "M0036",
    "M0037",
    "SP002"
   ],
   "标记": []
  },
  "B": {
   "测试": "T08",
   "测试名": "碳酸酯PNNL CE 50°C",
   "配方": "F01",
   "配方名": "DMC/TTE",
   "recipe": "R01",
   "是否对照": false,
   "配方文字": "1.4 M LiFSI；DMC 2 mol比例；EC 0.2 mol比例；TTE 3 mol比例",
   "表述编号": "ST3270",
   "证据句子": [
    "MP001",
    "M0036",
    "M0037",
    "SP002"
   ],
   "标记": [
    "局部高浓按作者用语"
   ]
  },
  "组分变化": "加入 LiPF6（1 M）；EC 0.2 mol比例 → 3 质量比例；加入 EMC（7 质量比例）；加入 FEC（8 wt%，相对电解液质量）；去掉 LiFSI；去掉 DMC；去掉 TTE",
  "作者改动的组分": [
   "DMC",
   "EC",
   "EMC",
   "FEC",
   "LiFSI",
   "LiPF6",
   "TTE"
  ],
  "特殊组分变化": [
   {
    "组分": "FEC",
    "类型": "成膜/活性溶剂"
   }
  ],
  "电解液相同但样品编号不同": false,
  "描述符": [
   {
    "描述符": "eo_a",
    "中文": "α 氟化醚氧",
    "组": "氟化/稀释",
    "方向": "变低（变为 0）",
    "A": 0.0,
    "B": 0.3333,
    "被动": false
   },
   {
    "描述符": "carbonate",
    "中文": "碳酸酯",
    "组": "羰基/碳酸酯",
    "方向": "变高",
    "A": 1.0,
    "B": 0.6667,
    "被动": false
   },
   {
    "描述符": "fat",
    "中文": "溶剂 F 原子数",
    "组": "氟化/稀释",
    "方向": "变低",
    "A": 0.3333,
    "B": 2.6667,
    "被动": false
   },
   {
    "描述符": "ring",
    "中文": "溶剂环数",
    "组": "溶剂骨架",
    "方向": "变高",
    "A": 0.6667,
    "B": 0.3333,
    "被动": false
   },
   {
    "描述符": "rotb",
    "中文": "可旋转键数",
    "组": "溶剂骨架",
    "方向": "变低",
    "A": 0.3333,
    "B": 1.6667,
    "被动": false
   },
   {
    "描述符": "tpsa",
    "中文": "TPSA",
    "组": "其他（单独成组或数据少）",
    "方向": "变高",
    "A": 35.53,
    "B": 26.7633,
    "被动": false
   },
   {
    "描述符": "mw",
    "中文": "溶剂分子量",
    "组": "溶剂骨架",
    "方向": "变低",
    "A": 99.4063,
    "B": 136.7367,
    "被动": false
   },
   {
    "描述符": "salt",
    "中文": "主盐浓度",
    "组": "盐用量",
    "方向": "变低",
    "A": 1.0,
    "B": 1.4,
    "被动": false
   },
   {
    "描述符": "anF",
    "中文": "阴离子 F（每升）",
    "组": "盐用量",
    "方向": "变高",
    "A": 6.0,
    "B": 2.8,
    "被动": false
   },
   {
    "描述符": "anSO2",
    "中文": "阴离子磺酰（每升）",
    "组": "盐用量",
    "方向": "变低（变为 0）",
    "A": 0.0,
    "B": 2.8,
    "被动": false
   }
  ],
  "物性": [],
  "条件": [
   {
    "条件": "温度",
    "方向": "相近",
    "A": 50.0,
    "B": 50.0
   },
   {
    "条件": "电流密度",
    "方向": "相近",
    "A": 0.5,
    "B": 0.5
   },
   {
    "条件": "沉积容量",
    "方向": "相近",
    "A": 1.0,
    "B": 1.0
   },
   {
    "条件": "测试方法",
    "方向": "相同",
    "A": 0.0,
    "B": 0.0
   }
  ],
  "条件含默认值": [],
  "性能": {
   "方向": "变低",
   "倍数": 1.3,
   "倍数含义": "损失（100 − CE）之比",
   "好于参照": false,
   "值A": 98.7,
   "值B": 99.0,
   "指标A": "Li‖Cu CE",
   "指标B": "Li‖Cu CE"
  },
  "表述文字": "【P279｜Li‖Cu CE｜同测试换配方】实验样 EC/EMC/FEC（1 M LiPF6；EC 3 质量比例；EMC 7 质量比例；8 wt% FEC，测试 T08）相对 实验样 DMC/TTE（1.4 M LiFSI；DMC 2 mol比例；EC 0.2 mol比例；TTE 3 mol比例，测试 T08）｜组分变化：加入 LiPF6（1 M）；EC 0.2 mol比例 → 3 质量比例；加入 EMC（7 质量比例）；加入 FEC（8 wt%，相对电解液质量）；去掉 LiFSI；去掉 DMC；去掉 TTE（其中 FEC：成膜/活性溶剂）｜描述符：α 氟化醚氧 变低（变为 0）；碳酸酯 变高；溶剂 F 原子数 变低；溶剂环数 变高；可旋转键数 变低；TPSA 变高；溶剂分子量 变低；主盐浓度 变低；阴离子 F（每升） 变高；阴离子磺酰（每升） 变低（变为 0）｜物性：两边没有都报告的｜条件：相同｜性能：Li‖Cu CE 变低"
 },
 {
  "编号": "PC01004",
  "论文": "P279",
  "类别": "LiCu_CE",
  "比较类型": "配方和条件都变",
  "A": {
   "测试": "T09",
   "测试名": "碳酸酯优化PNNL 80°C",
   "配方": "F02",
   "配方名": "DMC/TTE/TMS-N3 (2 wt%)",
   "recipe": "R02",
   "是否对照": false,
   "配方文字": "1.4 M LiFSI；DMC 2 mol比例；EC 0.2 mol比例；TTE 3 mol比例；2 wt% TMSN3",
   "表述编号": "ST3274",
   "证据句子": [
    "M0036"
   ],
   "标记": [
    "局部高浓按作者用语"
   ]
  },
  "B": {
   "测试": "T08",
   "测试名": "碳酸酯PNNL CE 50°C",
   "配方": "F01",
   "配方名": "DMC/TTE",
   "recipe": "R01",
   "是否对照": false,
   "配方文字": "1.4 M LiFSI；DMC 2 mol比例；EC 0.2 mol比例；TTE 3 mol比例",
   "表述编号": "ST3270",
   "证据句子": [
    "MP001",
    "M0036",
    "M0037",
    "SP002"
   ],
   "标记": [
    "局部高浓按作者用语"
   ]
  },
  "组分变化": "加入 TMSN3（2 wt%，相对电解液质量）",
  "作者改动的组分": [
   "TMSN3"
  ],
  "特殊组分变化": [
   {
    "组分": "TMSN3",
    "类型": "描述符看不到"
   }
  ],
  "电解液相同但样品编号不同": false,
  "描述符": [],
  "物性": [
   {
    "物性": "其他（未归类）",
    "方向": "相近",
    "A": 0.0,
    "B": 0.0,
    "单位": "–10 wt%透明",
    "温度": null
   }
  ],
  "条件": [
   {
    "条件": "温度",
    "方向": "变高",
    "A": 80.0,
    "B": 50.0
   },
   {
    "条件": "电流密度",
    "方向": "相近",
    "A": 0.5,
    "B": 0.5
   },
   {
    "条件": "沉积容量",
    "方向": "相近",
    "A": 1.0,
    "B": 1.0
   },
   {
    "条件": "测试方法",
    "方向": "相同",
    "A": 0.0,
    "B": 0.0
   }
  ],
  "条件含默认值": [],
  "性能": {
   "方向": "变高",
   "倍数": 0.5,
   "倍数含义": "损失（100 − CE）之比",
   "好于参照": true,
   "值A": 99.5,
   "值B": 99.0,
   "指标A": "Li‖Cu CE",
   "指标B": "Li‖Cu CE"
  },
  "表述文字": "【P279｜Li‖Cu CE｜配方和条件都变】实验样 DMC/TTE/TMS-N3 (2 wt%)（1.4 M LiFSI；DMC 2 mol比例；EC 0.2 mol比例；TTE 3 mol比例；2 wt% TMSN3，测试 T09）相对 实验样 DMC/TTE（1.4 M LiFSI；DMC 2 mol比例；EC 0.2 mol比例；TTE 3 mol比例，测试 T08）｜组分变化：加入 TMSN3（2 wt%，相对电解液质量）（其中 TMSN3：描述符看不到）｜描述符：无变化｜物性：其他（未归类） 相近｜条件：温度 变高｜性能：Li‖Cu CE 变高"
 },
 {
  "编号": "PC01005",
  "论文": "P279",
  "类别": "LiCu_CE",
  "比较类型": "同测试换配方",
  "A": {
   "测试": "T08",
   "测试名": "碳酸酯PNNL CE 50°C",
   "配方": "F03",
   "配方名": "EC/EMC/FEC",
   "recipe": "R03",
   "是否对照": false,
   "配方文字": "1 M LiPF6；EC 3 质量比例；EMC 7 质量比例；8 wt% FEC",
   "表述编号": "ST3272",
   "证据句子": [
    "MP001",
    "M0036",
    "M0037",
    "SP002"
   ],
   "标记": []
  },
  "B": {
   "测试": "T08",
   "测试名": "碳酸酯PNNL CE 50°C",
   "配方": "F02",
   "配方名": "DMC/TTE/TMS-N3 (2 wt%)",
   "recipe": "R02",
   "是否对照": false,
   "配方文字": "1.4 M LiFSI；DMC 2 mol比例；EC 0.2 mol比例；TTE 3 mol比例；2 wt% TMSN3",
   "表述编号": "ST3271",
   "证据句子": [
    "MP001",
    "M0036",
    "M0037",
    "SP002"
   ],
   "标记": [
    "局部高浓按作者用语"
   ]
  },
  "组分变化": "加入 LiPF6（1 M）；EC 0.2 mol比例 → 3 质量比例；加入 EMC（7 质量比例）；加入 FEC（8 wt%，相对电解液质量）；去掉 LiFSI；去掉 DMC；去掉 TTE；去掉 TMSN3",
  "作者改动的组分": [
   "DMC",
   "EC",
   "EMC",
   "FEC",
   "LiFSI",
   "LiPF6",
   "TMSN3",
   "TTE"
  ],
  "特殊组分变化": [
   {
    "组分": "FEC",
    "类型": "成膜/活性溶剂"
   },
   {
    "组分": "TMSN3",
    "类型": "描述符看不到"
   }
  ],
  "电解液相同但样品编号不同": false,
  "描述符": [
   {
    "描述符": "eo_a",
    "中文": "α 氟化醚氧",
    "组": "氟化/稀释",
    "方向": "变低（变为 0）",
    "A": 0.0,
    "B": 0.3333,
    "被动": false
   },
   {
    "描述符": "carbonate",
    "中文": "碳酸酯",
    "组": "羰基/碳酸酯",
    "方向": "变高",
    "A": 1.0,
    "B": 0.6667,
    "被动": false
   },
   {
    "描述符": "fat",
    "中文": "溶剂 F 原子数",
    "组": "氟化/稀释",
    "方向": "变低",
    "A": 0.3333,
    "B": 2.6667,
    "被动": false
   },
   {
    "描述符": "ring",
    "中文": "溶剂环数",
    "组": "溶剂骨架",
    "方向": "变高",
    "A": 0.6667,
    "B": 0.3333,
    "被动": false
   },
   {
    "描述符": "rotb",
    "中文": "可旋转键数",
    "组": "溶剂骨架",
    "方向": "变低",
    "A": 0.3333,
    "B": 1.6667,
    "被动": false
   },
   {
    "描述符": "tpsa",
    "中文": "TPSA",
    "组": "其他（单独成组或数据少）",
    "方向": "变高",
    "A": 35.53,
    "B": 26.7633,
    "被动": false
   },
   {
    "描述符": "mw",
    "中文": "溶剂分子量",
    "组": "溶剂骨架",
    "方向": "变低",
    "A": 99.4063,
    "B": 136.7367,
    "被动": false
   },
   {
    "描述符": "salt",
    "中文": "主盐浓度",
    "组": "盐用量",
    "方向": "变低",
    "A": 1.0,
    "B": 1.4,
    "被动": false
   },
   {
    "描述符": "anF",
    "中文": "阴离子 F（每升）",
    "组": "盐用量",
    "方向": "变高",
    "A": 6.0,
    "B": 2.8,
    "被动": false
   },
   {
    "描述符": "anSO2",
    "中文": "阴离子磺酰（每升）",
    "组": "盐用量",
    "方向": "变低（变为 0）",
    "A": 0.0,
    "B": 2.8,
    "被动": false
   }
  ],
  "物性": [
   {
    "物性": "离子电导率",
    "方向": "变高",
    "A": 0.81,
    "B": 0.64,
    "单位": "mS/cm",
    "温度": null
   }
  ],
  "条件": [
   {
    "条件": "温度",
    "方向": "相近",
    "A": 50.0,
    "B": 50.0
   },
   {
    "条件": "电流密度",
    "方向": "相近",
    "A": 0.5,
    "B": 0.5
   },
   {
    "条件": "沉积容量",
    "方向": "相近",
    "A": 1.0,
    "B": 1.0
   },
   {
    "条件": "测试方法",
    "方向": "相同",
    "A": 0.0,
    "B": 0.0
   }
  ],
  "条件含默认值": [],
  "性能": {
   "方向": "变低",
   "倍数": 2.1667,
   "倍数含义": "损失（100 − CE）之比",
   "好于参照": false,
   "值A": 98.7,
   "值B": 99.4,
   "指标A": "Li‖Cu CE",
   "指标B": "Li‖Cu CE"
  },
  "表述文字": "【P279｜Li‖Cu CE｜同测试换配方】实验样 EC/EMC/FEC（1 M LiPF6；EC 3 质量比例；EMC 7 质量比例；8 wt% FEC，测试 T08）相对 实验样 DMC/TTE/TMS-N3 (2 wt%)（1.4 M LiFSI；DMC 2 mol比例；EC 0.2 mol比例；TTE 3 mol比例；2 wt% TMSN3，测试 T08）｜组分变化：加入 LiPF6（1 M）；EC 0.2 mol比例 → 3 质量比例；加入 EMC（7 质量比例）；加入 FEC（8 wt%，相对电解液质量）；去掉 LiFSI；去掉 DMC；去掉 TTE；去掉 TMSN3（其中 FEC：成膜/活性溶剂、TMSN3：描述符看不到）｜描述符：α 氟化醚氧 变低（变为 0）；碳酸酯 变高；溶剂 F 原子数 变低；溶剂环数 变高；可旋转键数 变低；TPSA 变高；溶剂分子量 变低；主盐浓度 变低；阴离子 F（每升） 变高；阴离子磺酰（每升） 变低（变为 0）｜物性：离子电导率 变高｜条件：相同｜性能：Li‖Cu CE 变低"
 },
 {
  "编号": "PC01006",
  "论文": "P279",
  "类别": "LiCu_CE",
  "比较类型": "同配方换条件",
  "A": {
   "测试": "T09",
   "测试名": "碳酸酯优化PNNL 80°C",
   "配方": "F02",
   "配方名": "DMC/TTE/TMS-N3 (2 wt%)",
   "recipe": "R02",
   "是否对照": false,
   "配方文字": "1.4 M LiFSI；DMC 2 mol比例；EC 0.2 mol比例；TTE 3 mol比例；2 wt% TMSN3",
   "表述编号": "ST3274",
   "证据句子": [
    "M0036"
   ],
   "标记": [
    "局部高浓按作者用语"
   ]
  },
  "B": {
   "测试": "T08",
   "测试名": "碳酸酯PNNL CE 50°C",
   "配方": "F02",
   "配方名": "DMC/TTE/TMS-N3 (2 wt%)",
   "recipe": "R02",
   "是否对照": false,
   "配方文字": "1.4 M LiFSI；DMC 2 mol比例；EC 0.2 mol比例；TTE 3 mol比例；2 wt% TMSN3",
   "表述编号": "ST3271",
   "证据句子": [
    "MP001",
    "M0036",
    "M0037",
    "SP002"
   ],
   "标记": [
    "局部高浓按作者用语"
   ]
  },
  "组分变化": "配方相同",
  "作者改动的组分": [],
  "特殊组分变化": [],
  "电解液相同但样品编号不同": false,
  "描述符": [],
  "物性": [
   {
    "物性": "离子电导率",
    "方向": "相近",
    "A": 0.64,
    "B": 0.64,
    "单位": "mS/cm",
    "温度": null
   },
   {
    "物性": "其他（未归类）",
    "方向": "相近",
    "A": 0.0,
    "B": 0.0,
    "单位": "–10 wt%透明",
    "温度": null
   }
  ],
  "条件": [
   {
    "条件": "温度",
    "方向": "变高",
    "A": 80.0,
    "B": 50.0
   },
   {
    "条件": "电流密度",
    "方向": "相近",
    "A": 0.5,
    "B": 0.5
   },
   {
    "条件": "沉积容量",
    "方向": "相近",
    "A": 1.0,
    "B": 1.0
   },
   {
    "条件": "测试方法",
    "方向": "相同",
    "A": 0.0,
    "B": 0.0
   }
  ],
  "条件含默认值": [],
  "性能": {
   "方向": "变高",
   "倍数": 0.8333,
   "倍数含义": "损失（100 − CE）之比",
   "好于参照": true,
   "值A": 99.5,
   "值B": 99.4,
   "指标A": "Li‖Cu CE",
   "指标B": "Li‖Cu CE"
  },
  "表述文字": "【P279｜Li‖Cu CE｜同配方换条件】实验样 DMC/TTE/TMS-N3 (2 wt%)（1.4 M LiFSI；DMC 2 mol比例；EC 0.2 mol比例；TTE 3 mol比例；2 wt% TMSN3，测试 T09）相对 实验样 DMC/TTE/TMS-N3 (2 wt%)（1.4 M LiFSI；DMC 2 mol比例；EC 0.2 mol比例；TTE 3 mol比例；2 wt% TMSN3，测试 T08）｜组分变化：配方相同｜描述符：配方相同｜物性：离子电导率 相近；其他（未归类） 相近｜条件：温度 变高｜性能：Li‖Cu CE 变高"
 },
 {
  "编号": "PC01007",
  "论文": "P279",
  "类别": "LiCu_CE",
  "比较类型": "配方和条件都变",
  "A": {
   "测试": "T08",
   "测试名": "碳酸酯PNNL CE 50°C",
   "配方": "F03",
   "配方名": "EC/EMC/FEC",
   "recipe": "R03",
   "是否对照": false,
   "配方文字": "1 M LiPF6；EC 3 质量比例；EMC 7 质量比例；8 wt% FEC",
   "表述编号": "ST3272",
   "证据句子": [
    "MP001",
    "M0036",
    "M0037",
    "SP002"
   ],
   "标记": []
  },
  "B": {
   "测试": "T09",
   "测试名": "碳酸酯优化PNNL 80°C",
   "配方": "F02",
   "配方名": "DMC/TTE/TMS-N3 (2 wt%)",
   "recipe": "R02",
   "是否对照": false,
   "配方文字": "1.4 M LiFSI；DMC 2 mol比例；EC 0.2 mol比例；TTE 3 mol比例；2 wt% TMSN3",
   "表述编号": "ST3274",
   "证据句子": [
    "M0036"
   ],
   "标记": [
    "局部高浓按作者用语"
   ]
  },
  "组分变化": "加入 LiPF6（1 M）；EC 0.2 mol比例 → 3 质量比例；加入 EMC（7 质量比例）；加入 FEC（8 wt%，相对电解液质量）；去掉 LiFSI；去掉 DMC；去掉 TTE；去掉 TMSN3",
  "作者改动的组分": [
   "DMC",
   "EC",
   "EMC",
   "FEC",
   "LiFSI",
   "LiPF6",
   "TMSN3",
   "TTE"
  ],
  "特殊组分变化": [
   {
    "组分": "FEC",
    "类型": "成膜/活性溶剂"
   },
   {
    "组分": "TMSN3",
    "类型": "描述符看不到"
   }
  ],
  "电解液相同但样品编号不同": false,
  "描述符": [
   {
    "描述符": "eo_a",
    "中文": "α 氟化醚氧",
    "组": "氟化/稀释",
    "方向": "变低（变为 0）",
    "A": 0.0,
    "B": 0.3333,
    "被动": false
   },
   {
    "描述符": "carbonate",
    "中文": "碳酸酯",
    "组": "羰基/碳酸酯",
    "方向": "变高",
    "A": 1.0,
    "B": 0.6667,
    "被动": false
   },
   {
    "描述符": "fat",
    "中文": "溶剂 F 原子数",
    "组": "氟化/稀释",
    "方向": "变低",
    "A": 0.3333,
    "B": 2.6667,
    "被动": false
   },
   {
    "描述符": "ring",
    "中文": "溶剂环数",
    "组": "溶剂骨架",
    "方向": "变高",
    "A": 0.6667,
    "B": 0.3333,
    "被动": false
   },
   {
    "描述符": "rotb",
    "中文": "可旋转键数",
    "组": "溶剂骨架",
    "方向": "变低",
    "A": 0.3333,
    "B": 1.6667,
    "被动": false
   },
   {
    "描述符": "tpsa",
    "中文": "TPSA",
    "组": "其他（单独成组或数据少）",
    "方向": "变高",
    "A": 35.53,
    "B": 26.7633,
    "被动": false
   },
   {
    "描述符": "mw",
    "中文": "溶剂分子量",
    "组": "溶剂骨架",
    "方向": "变低",
    "A": 99.4063,
    "B": 136.7367,
    "被动": false
   },
   {
    "描述符": "salt",
    "中文": "主盐浓度",
    "组": "盐用量",
    "方向": "变低",
    "A": 1.0,
    "B": 1.4,
    "被动": false
   },
   {
    "描述符": "anF",
    "中文": "阴离子 F（每升）",
    "组": "盐用量",
    "方向": "变高",
    "A": 6.0,
    "B": 2.8,
    "被动": false
   },
   {
    "描述符": "anSO2",
    "中文": "阴离子磺酰（每升）",
    "组": "盐用量",
    "方向": "变低（变为 0）",
    "A": 0.0,
    "B": 2.8,
    "被动": false
   }
  ],
  "物性": [
   {
    "物性": "离子电导率",
    "方向": "变高",
    "A": 0.81,
    "B": 0.64,
    "单位": "mS/cm",
    "温度": null
   }
  ],
  "条件": [
   {
    "条件": "温度",
    "方向": "变低",
    "A": 50.0,
    "B": 80.0
   },
   {
    "条件": "电流密度",
    "方向": "相近",
    "A": 0.5,
    "B": 0.5
   },
   {
    "条件": "沉积容量",
    "方向": "相近",
    "A": 1.0,
    "B": 1.0
   },
   {
    "条件": "测试方法",
    "方向": "相同",
    "A": 0.0,
    "B": 0.0
   }
  ],
  "条件含默认值": [],
  "性能": {
   "方向": "变低",
   "倍数": 2.6,
   "倍数含义": "损失（100 − CE）之比",
   "好于参照": false,
   "值A": 98.7,
   "值B": 99.5,
   "指标A": "Li‖Cu CE",
   "指标B": "Li‖Cu CE"
  },
  "表述文字": "【P279｜Li‖Cu CE｜配方和条件都变】实验样 EC/EMC/FEC（1 M LiPF6；EC 3 质量比例；EMC 7 质量比例；8 wt% FEC，测试 T08）相对 实验样 DMC/TTE/TMS-N3 (2 wt%)（1.4 M LiFSI；DMC 2 mol比例；EC 0.2 mol比例；TTE 3 mol比例；2 wt% TMSN3，测试 T09）｜组分变化：加入 LiPF6（1 M）；EC 0.2 mol比例 → 3 质量比例；加入 EMC（7 质量比例）；加入 FEC（8 wt%，相对电解液质量）；去掉 LiFSI；去掉 DMC；去掉 TTE；去掉 TMSN3（其中 FEC：成膜/活性溶剂、TMSN3：描述符看不到）｜描述符：α 氟化醚氧 变低（变为 0）；碳酸酯 变高；溶剂 F 原子数 变低；溶剂环数 变高；可旋转键数 变低；TPSA 变高；溶剂分子量 变低；主盐浓度 变低；阴离子 F（每升） 变高；阴离子磺酰（每升） 变低（变为 0）｜物性：离子电导率 变高｜条件：温度 变低｜性能：Li‖Cu CE 变低"
 },
 {
  "编号": "PC01008",
  "论文": "P281",
  "类别": "每圈衰减率",
  "比较类型": "配方和条件都变",
  "A": {
   "测试": "T3",
   "测试名": "低载量2 C长循环",
   "配方": "F2",
   "配方名": "CC@CoSNC−S / blank",
   "recipe": "R1",
   "是否对照": false,
   "配方文字": "1 M LiTFSI；1 wt% LiNO3；DME:DOL = 1（与DOL体积比1:1）:1（与DME体积比1:1）（体积比）",
   "表述编号": "ST3342",
   "证据句子": [
    "M0156"
   ],
   "标记": [
    "LiNO3按质量分数换算",
    "温度默认"
   ]
  },
  "B": {
   "测试": "T2",
   "测试名": "低载量0.5 C循环",
   "配方": "F4",
   "配方名": "CC@CoSNC/CoCp2−S (20 mM)",
   "recipe": "R2",
   "是否对照": false,
   "配方文字": "1 M LiTFSI；1 wt% LiNO3；20 mM MED_TRIAL；DME:DOL = 1（与DOL体积比1:1）:1（与DME体积比1:1）（体积比）",
   "表述编号": "ST3339",
   "证据句子": [
    "M0146"
   ],
   "标记": [
    "LiNO3按质量分数换算",
    "温度默认"
   ]
  },
  "组分变化": "去掉 MED_TRIAL",
  "作者改动的组分": [
   "MED_TRIAL"
  ],
  "特殊组分变化": [
   {
    "组分": "MED_TRIAL",
    "类型": "描述符看不到"
   }
  ],
  "电解液相同但样品编号不同": false,
  "描述符": [
   {
    "描述符": "ring",
    "中文": "溶剂环数",
    "组": "溶剂骨架",
    "方向": "变高",
    "A": 0.5984,
    "B": 0.5,
    "被动": false
   },
   {
    "描述符": "rotb",
    "中文": "可旋转键数",
    "组": "溶剂骨架",
    "方向": "变低",
    "A": 1.2049,
    "B": 1.5,
    "被动": false
   },
   {
    "描述符": "mw",
    "中文": "溶剂分子量",
    "组": "溶剂骨架",
    "方向": "变低",
    "A": 80.5223,
    "B": 82.1005,
    "被动": false
   }
  ],
  "物性": [],
  "条件": [
   {
    "条件": "E/S",
    "方向": "相近",
    "A": 15.0,
    "B": 15.0
   },
   {
    "条件": "硫载量",
    "方向": "相近",
    "A": 1.2,
    "B": 1.2
   },
   {
    "条件": "倍率",
    "方向": "变高",
    "A": 2.0,
    "B": 0.5
   },
   {
    "条件": "温度",
    "方向": "相近",
    "A": 25.0,
    "B": 25.0
   },
   {
    "条件": "电池形式",
    "方向": "相同",
    "A": 0.0,
    "B": 0.0
   },
   {
    "条件": "圈数",
    "方向": "变高",
    "A": 1200,
    "B": 300
   }
  ],
  "条件含默认值": [
   "温度默认"
  ],
  "性能": {
   "方向": "变低",
   "倍数": 0.8491,
   "倍数含义": "每圈衰减率之比",
   "好于参照": true,
   "值A": 0.045,
   "值B": 0.053,
   "指标A": "每圈衰减率（%/圈，由每圈容量衰减率换算）",
   "指标B": "每圈衰减率（%/圈，由每圈容量衰减率换算）"
  },
  "表述文字": "【P281｜每圈衰减率｜配方和条件都变】实验样 CC@CoSNC−S / blank（1 M LiTFSI；1 wt% LiNO3；DME:DOL = 1（与DOL体积比1:1）:1（与DME体积比1:1）（体积比），测试 T3）相对 实验样 CC@CoSNC/CoCp2−S (20 mM)（1 M LiTFSI；1 wt% LiNO3；20 mM MED_TRIAL；DME:DOL = 1（与DOL体积比1:1）:1（与DME体积比1:1）（体积比），测试 T2）｜组分变化：去掉 MED_TRIAL（其中 MED_TRIAL：描述符看不到）｜描述符：溶剂环数 变高；可旋转键数 变低；溶剂分子量 变低｜物性：两边没有都报告的｜条件：倍率 变高；圈数 变高（含默认值：温度默认）｜性能：每圈衰减率 变低"
 },
 {
  "编号": "PC01009",
  "论文": "P282",
  "类别": "每圈衰减率",
  "比较类型": "同测试换配方",
  "A": {
   "测试": "T18",
   "测试名": "常规载量0.5C长循环",
   "配方": "F15",
   "配方名": "LiI electrolyte (coin)",
   "recipe": "R14",
   "是否对照": false,
   "配方文字": "1.0 mol L−1 LiTFSI；2 wt.% LiNO3；0.1 mol L−1 LiI；DOL:DME = 1:1（体积比）",
   "表述编号": "ST3366",
   "证据句子": [
    "M0168"
   ],
   "标记": [
    "LiNO3按质量分数换算",
    "温度默认"
   ]
  },
  "B": {
   "测试": "T18",
   "测试名": "常规载量0.5C长循环",
   "配方": "F14",
   "配方名": "blank electrolyte",
   "recipe": "R13",
   "是否对照": true,
