Repository: zhuonanli08/Li-S_Electrolyte_Conflicts

File: output/两两比较表述_313篇_v2_2026-11-07/比较表述.json (part 62 of 111)
[
   "配方文字": "1.0 mol L−1 LiTFSI；2 wt.% LiNO3；DOL:DME = 1:1（体积比）",
   "表述编号": "ST3365",
   "证据句子": [
    "M0168"
   ],
   "标记": [
    "LiNO3按质量分数换算",
    "温度默认"
   ]
  },
  "组分变化": "加入 LiI（0.1 mol L−1）",
  "作者改动的组分": [
   "LiI"
  ],
  "特殊组分变化": [
   {
    "组分": "LiI",
    "类型": "描述符看不到"
   }
  ],
  "电解液相同但样品编号不同": false,
  "描述符": [
   {
    "描述符": "lnsites",
    "中文": "每个 Li⁺ 的配位位点",
    "组": "配位（醚氧）",
    "方向": "变低",
    "A": 16.2612,
    "B": 17.4944,
    "被动": false
   },
   {
    "描述符": "li",
    "中文": "Li⁺ 总浓度",
    "组": "盐用量",
    "方向": "变高",
    "A": 1.4747,
    "B": 1.3708,
    "被动": false
   },
   {
    "描述符": "lino3",
    "中文": "LiNO₃ 浓度",
    "组": "LiNO₃",
    "方向": "变高",
    "A": 0.3747,
    "B": 0.3708,
    "被动": true
   }
  ],
  "物性": [],
  "条件": [
   {
    "条件": "E/S",
    "方向": "相近",
    "A": 15.7,
    "B": 15.7
   },
   {
    "条件": "硫载量",
    "方向": "相近",
    "A": 1.2,
    "B": 1.2
   },
   {
    "条件": "正极含硫",
    "方向": "相近",
    "A": 63.0,
    "B": 63.0
   },
   {
    "条件": "倍率",
    "方向": "相近",
    "A": 0.5,
    "B": 0.5
   },
   {
    "条件": "温度",
    "方向": "相近",
    "A": 25.0,
    "B": 25.0
   },
   {
    "条件": "电池形式",
    "方向": "相同",
    "A": 0.0,
    "B": 0.0
   },
   {
    "条件": "圈数",
    "方向": "相近",
    "A": 200,
    "B": 200
   }
  ],
  "条件含默认值": [
   "温度默认"
  ],
  "性能": {
   "方向": "变低",
   "倍数": 0.5889,
   "倍数含义": "每圈衰减率之比",
   "好于参照": true,
   "值A": 0.1275,
   "值B": 0.2165,
   "指标A": "每圈衰减率（%/圈，由容量保持率换算）",
   "指标B": "每圈衰减率（%/圈，由容量保持率换算）"
  },
  "表述文字": "【P282｜每圈衰减率｜同测试换配方】实验样 LiI electrolyte (coin)（1.0 mol L−1 LiTFSI；2 wt.% LiNO3；0.1 mol L−1 LiI；DOL:DME = 1:1（体积比），测试 T18）相对 对比样 blank electrolyte（1.0 mol L−1 LiTFSI；2 wt.% LiNO3；DOL:DME = 1:1（体积比），测试 T18）｜组分变化：加入 LiI（0.1 mol L−1）（其中 LiI：描述符看不到）｜描述符：每个 Li⁺ 的配位位点 变低；Li⁺ 总浓度 变高；LiNO₃ 浓度 变高（被动）｜物性：两边没有都报告的｜条件：相同（含默认值：温度默认）｜性能：每圈衰减率 变低"
 },
 {
  "编号": "PC01010",
  "论文": "P282",
  "类别": "每圈衰减率",
  "比较类型": "同配方换条件",
  "A": {
   "测试": "T24",
   "测试名": "高硫载量0.1C循环",
   "配方": "F14",
   "配方名": "blank electrolyte",
   "recipe": "R13",
   "是否对照": true,
   "配方文字": "1.0 mol L−1 LiTFSI；2 wt.% LiNO3；DOL:DME = 1:1（体积比）",
   "表述编号": "ST3371",
   "证据句子": [
    "M0176"
   ],
   "标记": [
    "LiNO3按质量分数换算",
    "温度默认"
   ]
  },
  "B": {
   "测试": "T18",
   "测试名": "常规载量0.5C长循环",
   "配方": "F14",
   "配方名": "blank electrolyte",
   "recipe": "R13",
   "是否对照": true,
   "配方文字": "1.0 mol L−1 LiTFSI；2 wt.% LiNO3；DOL:DME = 1:1（体积比）",
   "表述编号": "ST3365",
   "证据句子": [
    "M0168"
   ],
   "标记": [
    "LiNO3按质量分数换算",
    "温度默认"
   ]
  },
  "组分变化": "配方相同",
  "作者改动的组分": [],
  "特殊组分变化": [],
  "电解液相同但样品编号不同": false,
  "描述符": [],
  "物性": [],
  "条件": [
   {
    "条件": "E/S",
    "方向": "变低",
    "A": 7.7,
    "B": 15.7
   },
   {
    "条件": "硫载量",
    "方向": "变高",
    "A": 4.4,
    "B": 1.2
   },
   {
    "条件": "正极含硫",
    "方向": "相近",
    "A": 63.0,
    "B": 63.0
   },
   {
    "条件": "倍率",
    "方向": "变低",
    "A": 0.1,
    "B": 0.5
   },
   {
    "条件": "温度",
    "方向": "相近",
    "A": 25.0,
    "B": 25.0
   },
   {
    "条件": "电池形式",
    "方向": "相同",
    "A": 0.0,
    "B": 0.0
   },
   {
    "条件": "圈数",
    "方向": "变低",
    "A": 75,
    "B": 200
   }
  ],
  "条件含默认值": [
   "温度默认"
  ],
  "性能": {
   "方向": "变高",
   "倍数": 2.913,
   "倍数含义": "每圈衰减率之比",
   "好于参照": false,
   "值A": 0.6307,
   "值B": 0.2165,
   "指标A": "每圈衰减率（%/圈，由容量保持率换算）",
   "指标B": "每圈衰减率（%/圈，由容量保持率换算）"
  },
  "表述文字": "【P282｜每圈衰减率｜同配方换条件】对比样 blank electrolyte（1.0 mol L−1 LiTFSI；2 wt.% LiNO3；DOL:DME = 1:1（体积比），测试 T24）相对 对比样 blank electrolyte（1.0 mol L−1 LiTFSI；2 wt.% LiNO3；DOL:DME = 1:1（体积比），测试 T18）｜组分变化：配方相同｜描述符：配方相同｜物性：两边没有都报告的｜条件：E/S 变低；硫载量 变高；倍率 变低；圈数 变低（含默认值：温度默认）｜性能：每圈衰减率 变高"
 },
 {
  "编号": "PC01011",
  "论文": "P282",
  "类别": "每圈衰减率",
  "比较类型": "配方和条件都变",
  "A": {
   "测试": "T24",
   "测试名": "高硫载量0.1C循环",
   "配方": "F15",
   "配方名": "LiI electrolyte (coin)",
   "recipe": "R14",
   "是否对照": false,
   "配方文字": "1.0 mol L−1 LiTFSI；2 wt.% LiNO3；0.1 mol L−1 LiI；DOL:DME = 1:1（体积比）",
   "表述编号": "ST3372",
   "证据句子": [
    "M0176"
   ],
   "标记": [
    "LiNO3按质量分数换算",
    "温度默认"
   ]
  },
  "B": {
   "测试": "T18",
   "测试名": "常规载量0.5C长循环",
   "配方": "F14",
   "配方名": "blank electrolyte",
   "recipe": "R13",
   "是否对照": true,
   "配方文字": "1.0 mol L−1 LiTFSI；2 wt.% LiNO3；DOL:DME = 1:1（体积比）",
   "表述编号": "ST3365",
   "证据句子": [
    "M0168"
   ],
   "标记": [
    "LiNO3按质量分数换算",
    "温度默认"
   ]
  },
  "组分变化": "加入 LiI（0.1 mol L−1）",
  "作者改动的组分": [
   "LiI"
  ],
  "特殊组分变化": [
   {
    "组分": "LiI",
    "类型": "描述符看不到"
   }
  ],
  "电解液相同但样品编号不同": false,
  "描述符": [
   {
    "描述符": "lnsites",
    "中文": "每个 Li⁺ 的配位位点",
    "组": "配位（醚氧）",
    "方向": "变低",
    "A": 16.2612,
    "B": 17.4944,
    "被动": false
   },
   {
    "描述符": "li",
    "中文": "Li⁺ 总浓度",
    "组": "盐用量",
    "方向": "变高",
    "A": 1.4747,
    "B": 1.3708,
    "被动": false
   },
   {
    "描述符": "lino3",
    "中文": "LiNO₃ 浓度",
    "组": "LiNO₃",
    "方向": "变高",
    "A": 0.3747,
    "B": 0.3708,
    "被动": true
   }
  ],
  "物性": [],
  "条件": [
   {
    "条件": "E/S",
    "方向": "变低",
    "A": 7.7,
    "B": 15.7
   },
   {
    "条件": "硫载量",
    "方向": "变高",
    "A": 4.4,
    "B": 1.2
   },
   {
    "条件": "正极含硫",
    "方向": "相近",
    "A": 63.0,
    "B": 63.0
   },
   {
    "条件": "倍率",
    "方向": "变低",
    "A": 0.1,
    "B": 0.5
   },
   {
    "条件": "温度",
    "方向": "相近",
    "A": 25.0,
    "B": 25.0
   },
   {
    "条件": "电池形式",
    "方向": "相同",
    "A": 0.0,
    "B": 0.0
   },
   {
    "条件": "圈数",
    "方向": "变低",
    "A": 75,
    "B": 200
   }
  ],
  "条件含默认值": [
   "温度默认"
  ],
  "性能": {
   "方向": "变高",
   "倍数": 1.1701,
   "倍数含义": "每圈衰减率之比",
   "好于参照": false,
   "值A": 0.2533,
   "值B": 0.2165,
   "指标A": "每圈衰减率（%/圈，由容量保持率换算）",
   "指标B": "每圈衰减率（%/圈，由容量保持率换算）"
  },
  "表述文字": "【P282｜每圈衰减率｜配方和条件都变】实验样 LiI electrolyte (coin)（1.0 mol L−1 LiTFSI；2 wt.% LiNO3；0.1 mol L−1 LiI；DOL:DME = 1:1（体积比），测试 T24）相对 对比样 blank electrolyte（1.0 mol L−1 LiTFSI；2 wt.% LiNO3；DOL:DME = 1:1（体积比），测试 T18）｜组分变化：加入 LiI（0.1 mol L−1）（其中 LiI：描述符看不到）｜描述符：每个 Li⁺ 的配位位点 变低；Li⁺ 总浓度 变高；LiNO₃ 浓度 变高（被动）｜物性：两边没有都报告的｜条件：E/S 变低；硫载量 变高；倍率 变低；圈数 变低（含默认值：温度默认）｜性能：每圈衰减率 变高"
 },
 {
  "编号": "PC01012",
  "论文": "P282",
  "类别": "每圈衰减率",
  "比较类型": "配方和条件都变",
  "A": {
   "测试": "T18",
   "测试名": "常规载量0.5C长循环",
   "配方": "F15",
   "配方名": "LiI electrolyte (coin)",
   "recipe": "R14",
   "是否对照": false,
   "配方文字": "1.0 mol L−1 LiTFSI；2 wt.% LiNO3；0.1 mol L−1 LiI；DOL:DME = 1:1（体积比）",
   "表述编号": "ST3366",
   "证据句子": [
    "M0168"
   ],
   "标记": [
    "LiNO3按质量分数换算",
    "温度默认"
   ]
  },
  "B": {
   "测试": "T24",
   "测试名": "高硫载量0.1C循环",
   "配方": "F14",
   "配方名": "blank electrolyte",
   "recipe": "R13",
   "是否对照": true,
   "配方文字": "1.0 mol L−1 LiTFSI；2 wt.% LiNO3；DOL:DME = 1:1（体积比）",
   "表述编号": "ST3371",
   "证据句子": [
    "M0176"
   ],
   "标记": [
    "LiNO3按质量分数换算",
    "温度默认"
   ]
  },
  "组分变化": "加入 LiI（0.1 mol L−1）",
  "作者改动的组分": [
   "LiI"
  ],
  "特殊组分变化": [
   {
    "组分": "LiI",
    "类型": "描述符看不到"
   }
  ],
  "电解液相同但样品编号不同": false,
  "描述符": [
   {
    "描述符": "lnsites",
    "中文": "每个 Li⁺ 的配位位点",
    "组": "配位（醚氧）",
    "方向": "变低",
    "A": 16.2612,
    "B": 17.4944,
    "被动": false
   },
   {
    "描述符": "li",
    "中文": "Li⁺ 总浓度",
    "组": "盐用量",
    "方向": "变高",
    "A": 1.4747,
    "B": 1.3708,
    "被动": false
   },
   {
    "描述符": "lino3",
    "中文": "LiNO₃ 浓度",
    "组": "LiNO₃",
    "方向": "变高",
    "A": 0.3747,
    "B": 0.3708,
    "被动": true
   }
  ],
  "物性": [],
  "条件": [
   {
    "条件": "E/S",
    "方向": "变高",
    "A": 15.7,
    "B": 7.7
   },
   {
    "条件": "硫载量",
    "方向": "变低",
    "A": 1.2,
    "B": 4.4
   },
   {
    "条件": "正极含硫",
    "方向": "相近",
    "A": 63.0,
    "B": 63.0
   },
   {
    "条件": "倍率",
    "方向": "变高",
    "A": 0.5,
    "B": 0.1
   },
   {
    "条件": "温度",
    "方向": "相近",
    "A": 25.0,
    "B": 25.0
   },
   {
    "条件": "电池形式",
    "方向": "相同",
    "A": 0.0,
    "B": 0.0
   },
   {
    "条件": "圈数",
    "方向": "变高",
    "A": 200,
    "B": 75
   }
  ],
  "条件含默认值": [
   "温度默认"
  ],
  "性能": {
   "方向": "变低",
   "倍数": 0.2022,
   "倍数含义": "每圈衰减率之比",
   "好于参照": true,
   "值A": 0.1275,
   "值B": 0.6307,
   "指标A": "每圈衰减率（%/圈，由容量保持率换算）",
   "指标B": "每圈衰减率（%/圈，由容量保持率换算）"
  },
  "表述文字": "【P282｜每圈衰减率｜配方和条件都变】实验样 LiI electrolyte (coin)（1.0 mol L−1 LiTFSI；2 wt.% LiNO3；0.1 mol L−1 LiI；DOL:DME = 1:1（体积比），测试 T18）相对 对比样 blank electrolyte（1.0 mol L−1 LiTFSI；2 wt.% LiNO3；DOL:DME = 1:1（体积比），测试 T24）｜组分变化：加入 LiI（0.1 mol L−1）（其中 LiI：描述符看不到）｜描述符：每个 Li⁺ 的配位位点 变低；Li⁺ 总浓度 变高；LiNO₃ 浓度 变高（被动）｜物性：两边没有都报告的｜条件：E/S 变高；硫载量 变低；倍率 变高；圈数 变高（含默认值：温度默认）｜性能：每圈衰减率 变低"
 },
 {
  "编号": "PC01013",
  "论文": "P282",
  "类别": "每圈衰减率",
  "比较类型": "同配方换条件",
  "A": {
   "测试": "T24",
   "测试名": "高硫载量0.1C循环",
   "配方": "F15",
   "配方名": "LiI electrolyte (coin)",
   "recipe": "R14",
   "是否对照": false,
   "配方文字": "1.0 mol L−1 LiTFSI；2 wt.% LiNO3；0.1 mol L−1 LiI；DOL:DME = 1:1（体积比）",
   "表述编号": "ST3372",
   "证据句子": [
    "M0176"
   ],
   "标记": [
    "LiNO3按质量分数换算",
    "温度默认"
   ]
  },
  "B": {
   "测试": "T18",
   "测试名": "常规载量0.5C长循环",
   "配方": "F15",
   "配方名": "LiI electrolyte (coin)",
   "recipe": "R14",
   "是否对照": false,
   "配方文字": "1.0 mol L−1 LiTFSI；2 wt.% LiNO3；0.1 mol L−1 LiI；DOL:DME = 1:1（体积比）",
   "表述编号": "ST3366",
   "证据句子": [
    "M0168"
   ],
   "标记": [
    "LiNO3按质量分数换算",
    "温度默认"
   ]
  },
  "组分变化": "配方相同",
  "作者改动的组分": [],
  "特殊组分变化": [],
  "电解液相同但样品编号不同": false,
  "描述符": [],
  "物性": [],
  "条件": [
   {
    "条件": "E/S",
    "方向": "变低",
    "A": 7.7,
    "B": 15.7
   },
   {
    "条件": "硫载量",
    "方向": "变高",
    "A": 4.4,
    "B": 1.2
   },
   {
    "条件": "正极含硫",
    "方向": "相近",
    "A": 63.0,
    "B": 63.0
   },
   {
    "条件": "倍率",
    "方向": "变低",
    "A": 0.1,
    "B": 0.5
   },
   {
    "条件": "温度",
    "方向": "相近",
    "A": 25.0,
    "B": 25.0
   },
   {
    "条件": "电池形式",
    "方向": "相同",
    "A": 0.0,
    "B": 0.0
   },
   {
    "条件": "圈数",
    "方向": "变低",
    "A": 75,
    "B": 200
   }
  ],
  "条件含默认值": [
   "温度默认"
  ],
  "性能": {
   "方向": "变高",
   "倍数": 1.9869,
   "倍数含义": "每圈衰减率之比",
   "好于参照": false,
   "值A": 0.2533,
   "值B": 0.1275,
   "指标A": "每圈衰减率（%/圈，由容量保持率换算）",
   "指标B": "每圈衰减率（%/圈，由容量保持率换算）"
  },
  "表述文字": "【P282｜每圈衰减率｜同配方换条件】实验样 LiI electrolyte (coin)（1.0 mol L−1 LiTFSI；2 wt.% LiNO3；0.1 mol L−1 LiI；DOL:DME = 1:1（体积比），测试 T24）相对 实验样 LiI electrolyte (coin)（1.0 mol L−1 LiTFSI；2 wt.% LiNO3；0.1 mol L−1 LiI；DOL:DME = 1:1（体积比），测试 T18）｜组分变化：配方相同｜描述符：配方相同｜物性：两边没有都报告的｜条件：E/S 变低；硫载量 变高；倍率 变低；圈数 变低（含默认值：温度默认）｜性能：每圈衰减率 变高"
 },
 {
  "编号": "PC01014",
  "论文": "P282",
  "类别": "每圈衰减率",
  "比较类型": "同测试换配方",
  "A": {
   "测试": "T24",
   "测试名": "高硫载量0.1C循环",
   "配方": "F15",
   "配方名": "LiI electrolyte (coin)",
   "recipe": "R14",
   "是否对照": false,
   "配方文字": "1.0 mol L−1 LiTFSI；2 wt.% LiNO3；0.1 mol L−1 LiI；DOL:DME = 1:1（体积比）",
   "表述编号": "ST3372",
   "证据句子": [
    "M0176"
   ],
   "标记": [
    "LiNO3按质量分数换算",
    "温度默认"
   ]
  },
  "B": {
   "测试": "T24",
   "测试名": "高硫载量0.1C循环",
   "配方": "F14",
   "配方名": "blank electrolyte",
   "recipe": "R13",
   "是否对照": true,
   "配方文字": "1.0 mol L−1 LiTFSI；2 wt.% LiNO3；DOL:DME = 1:1（体积比）",
   "表述编号": "ST3371",
   "证据句子": [
    "M0176"
   ],
   "标记": [
    "LiNO3按质量分数换算",
    "温度默认"
   ]
  },
  "组分变化": "加入 LiI（0.1 mol L−1）",
  "作者改动的组分": [
   "LiI"
  ],
  "特殊组分变化": [
   {
    "组分": "LiI",
    "类型": "描述符看不到"
   }
  ],
  "电解液相同但样品编号不同": false,
  "描述符": [
   {
    "描述符": "lnsites",
    "中文": "每个 Li⁺ 的配位位点",
    "组": "配位（醚氧）",
    "方向": "变低",
    "A": 16.2612,
    "B": 17.4944,
    "被动": false
   },
   {
    "描述符": "li",
    "中文": "Li⁺ 总浓度",
    "组": "盐用量",
    "方向": "变高",
    "A": 1.4747,
    "B": 1.3708,
    "被动": false
   },
   {
    "描述符": "lino3",
    "中文": "LiNO₃ 浓度",
    "组": "LiNO₃",
    "方向": "变高",
    "A": 0.3747,
    "B": 0.3708,
    "被动": true
   }
  ],
  "物性": [],
  "条件": [
   {
    "条件": "E/S",
    "方向": "相近",
    "A": 7.7,
    "B": 7.7
   },
   {
    "条件": "硫载量",
    "方向": "相近",
    "A": 4.4,
    "B": 4.4
   },
   {
    "条件": "正极含硫",
    "方向": "相近",
    "A": 63.0,
    "B": 63.0
   },
   {
    "条件": "倍率",
    "方向": "相近",
    "A": 0.1,
    "B": 0.1
   },
   {
    "条件": "温度",
    "方向": "相近",
    "A": 25.0,
    "B": 25.0
   },
   {
    "条件": "电池形式",
    "方向": "相同",
    "A": 0.0,
    "B": 0.0
   },
   {
    "条件": "圈数",
    "方向": "相近",
    "A": 75,
    "B": 75
   }
  ],
  "条件含默认值": [
   "温度默认"
  ],
  "性能": {
   "方向": "变低",
   "倍数": 0.4017,
   "倍数含义": "每圈衰减率之比",
   "好于参照": true,
   "值A": 0.2533,
   "值B": 0.6307,
   "指标A": "每圈衰减率（%/圈，由容量保持率换算）",
   "指标B": "每圈衰减率（%/圈，由容量保持率换算）"
  },
  "表述文字": "【P282｜每圈衰减率｜同测试换配方】实验样 LiI electrolyte (coin)（1.0 mol L−1 LiTFSI；2 wt.% LiNO3；0.1 mol L−1 LiI；DOL:DME = 1:1（体积比），测试 T24）相对 对比样 blank electrolyte（1.0 mol L−1 LiTFSI；2 wt.% LiNO3；DOL:DME = 1:1（体积比），测试 T24）｜组分变化：加入 LiI（0.1 mol L−1）（其中 LiI：描述符看不到）｜描述符：每个 Li⁺ 的配位位点 变低；Li⁺ 总浓度 变高；LiNO₃ 浓度 变高（被动）｜物性：两边没有都报告的｜条件：相同（含默认值：温度默认）｜性能：每圈衰减率 变低"
 },
 {
  "编号": "PC01015",
  "论文": "P282",
  "类别": "首圈容量",
  "比较类型": "同配方换条件",
  "A": {
   "测试": "T26",
   "测试名": "400Whkg−1级软包",
   "配方": "F16",
   "配方名": "LiI electrolyte (pouch)",
   "recipe": "R15",
   "是否对照": false,
   "配方文字": "1.0 mol L−1 LiTFSI；5.0 wt.% LiNO3；0.1 mol L−1 LiI；DOL:DME = 1:1（体积比）",
   "表述编号": "ST3378",
   "证据句子": [
    "M0190"
   ],
   "标记": [
    "LiNO3按质量分数换算",
    "温度默认"
   ]
  },
  "B": {
   "测试": "T25",
   "测试名": "350Whkg−1级软包",
   "配方": "F16",
   "配方名": "LiI electrolyte (pouch)",
   "recipe": "R15",
   "是否对照": false,
   "配方文字": "1.0 mol L−1 LiTFSI；5.0 wt.% LiNO3；0.1 mol L−1 LiI；DOL:DME = 1:1（体积比）",
   "表述编号": "ST3375",
   "证据句子": [
    "M0188",
    "M0189"
   ],
   "标记": [
    "LiNO3按质量分数换算",
    "温度默认"
   ]
  },
  "组分变化": "配方相同",
  "作者改动的组分": [],
  "特殊组分变化": [],
  "电解液相同但样品编号不同": false,
  "描述符": [],
  "物性": [],
  "条件": [
   {
    "条件": "硫载量",
    "方向": "相近",
    "A": 7.1,
    "B": 7.1
   },
   {
    "条件": "倍率",
    "方向": "变低",
    "A": 0.025,
    "B": 0.05
   },
   {
    "条件": "温度",
    "方向": "相近",
    "A": 25.0,
    "B": 25.0
   },
   {
    "条件": "电池形式",
    "方向": "相同",
    "A": 1.0,
    "B": 1.0
   }
  ],
  "条件含默认值": [
   "温度默认"
  ],
  "性能": {
   "方向": "变高",
   "倍数": 1.1238,
   "倍数含义": "容量之比",
   "好于参照": true,
   "值A": 1380.0,
   "值B": 1228.0,
   "指标A": "硫比放电容量",
   "指标B": "硫比放电容量"
  },
  "表述文字": "【P282｜首圈容量｜同配方换条件】实验样 LiI electrolyte (pouch)（1.0 mol L−1 LiTFSI；5.0 wt.% LiNO3；0.1 mol L−1 LiI；DOL:DME = 1:1（体积比），测试 T26）相对 实验样 LiI electrolyte (pouch)（1.0 mol L−1 LiTFSI；5.0 wt.% LiNO3；0.1 mol L−1 LiI；DOL:DME = 1:1（体积比），测试 T25）｜组分变化：配方相同｜描述符：配方相同｜物性：两边没有都报告的｜条件：倍率 变低（含默认值：温度默认）｜性能：首圈容量 变高"
 },
 {
  "编号": "PC01016",
  "论文": "P286",
  "类别": "LiCu_CE",
  "比较类型": "同测试换配方",
  "A": {
   "测试": "T05",
   "测试名": "Li沉积剥离CE与极化",
   "配方": "GD",
   "配方名": "",
   "recipe": null,
   "是否对照": false,
   "配方文字": "（配方未记录）",
   "表述编号": "ST3384",
   "证据句子": [
    "M0087"
   ],
   "标记": [
    "温度默认"
   ]
  },
  "B": {
   "测试": "T05",
   "测试名": "Li沉积剥离CE与极化",
   "配方": "F0",
   "配方名": "LDD",
   "recipe": "R0",
   "是否对照": true,
   "配方文字": "1 mol L−1 LiTFSI；DME:DOL = 1:1（体积比）",
   "表述编号": "ST3381",
   "证据句子": [
    "M0085"
   ],
   "标记": [
    "温度默认"
   ]
  },
  "组分变化": "配方组成未记录",
  "作者改动的组分": null,
  "特殊组分变化": [],
  "电解液相同但样品编号不同": false,
  "描述符": [],
  "物性": [],
  "条件": [
   {
    "条件": "温度",
    "方向": "相近",
    "A": 25.0,
    "B": 25.0
   },
   {
    "条件": "电流密度",
    "方向": "相近",
    "A": 0.5,
    "B": 0.5
   },
   {
    "条件": "沉积容量",
    "方向": "相近",
    "A": 1.0,
    "B": 1.0
   },
   {
    "条件": "测试方法",
    "方向": "相同",
    "A": 0.0,
    "B": 0.0
   },
   {
    "条件": "圈数",
    "方向": "变低",
    "A": 10,
    "B": 100
   }
  ],
  "条件含默认值": [
   "温度默认"
  ],
  "性能": {
   "方向": "变高",
   "倍数": 0.0117,
   "倍数含义": "损失（100 − CE）之比",
   "好于参照": true,
   "值A": 99.3,
   "值B": 40.0,
   "指标A": "Li‖Cu CE",
   "指标B": "Li‖Cu CE"
  },
  "表述文字": "【P286｜Li‖Cu CE｜同测试换配方】实验样 （（配方未记录），测试 T05）相对 对比样 LDD（1 mol L−1 LiTFSI；DME:DOL = 1:1（体积比），测试 T05）｜组分变化：配方组成未记录｜描述符：无变化｜物性：两边没有都报告的｜条件：圈数 变低（含默认值：温度默认）｜性能：Li‖Cu CE 变高"
 },
 {
  "编号": "PC01017",
  "论文": "P287",
  "类别": "每圈衰减率",
  "比较类型": "同测试换配方",
  "A": {
   "测试": "LC",
   "测试名": "Li–S长期循环与CE",
   "配方": "L1",
   "配方名": "Li–S (NH4)2MoS4",
   "recipe": "RL1",
   "是否对照": false,
   "配方文字": "1 M LiTFSI；5 wt% LiNO3；ADD_TRIAL 约1（正极预载）；约14 wt%正极；最终液相浓度未知 mg；DOL:DME = 1:1（体积比）",
   "表述编号": "ST3433",
   "证据句子": [
    "M0287"
   ],
   "标记": [
    "LiNO3按质量分数换算"
   ]
  },
  "B": {
   "测试": "LC",
   "测试名": "Li–S长期循环与CE",
   "配方": "L2",
   "配方名": "Li–S (NH4)2MoO2S2",
   "recipe": "RL2",
   "是否对照": false,
   "配方文字": "1 M LiTFSI；5 wt% LiNO3；ADD_TRIAL 约1（正极预载）；约14 wt%正极；最终液相浓度未知 mg；DOL:DME = 1:1（体积比）",
   "表述编号": "ST3437",
   "证据句子": [
    "M0287"
   ],
   "标记": [
    "LiNO3按质量分数换算"
   ]
  },
  "组分变化": "组分与用量相同",
  "作者改动的组分": [],
  "特殊组分变化": [],
  "电解液相同但样品编号不同": false,
  "描述符": [],
  "物性": [],
  "条件": [
   {
    "条件": "E/S",
    "方向": "相近",
    "A": 10.0,
    "B": 10.0
   },
   {
    "条件": "硫载量",
    "方向": "相近",
    "A": 4.0,
    "B": 4.0
   },
   {
    "条件": "倍率",
    "方向": "相近",
    "A": 0.2,
    "B": 0.2
   },
   {
    "条件": "温度",
    "方向": "相近",
    "A": 25.0,
    "B": 25.0
   },
   {
    "条件": "圈数",
    "方向": "相近",
    "A": 200,
    "B": 200
   }
  ],
  "条件含默认值": [],
  "性能": {
   "方向": "变高",
   "倍数": 3.55,
   "倍数含义": "每圈衰减率之比",
   "好于参照": false,
   "值A": 0.355,
   "值B": 0.1,
   "指标A": "每圈衰减率（%/圈，由容量保持率换算）",
   "指标B": "每圈衰减率（%/圈，由容量保持率换算）"
  },
  "表述文字": "【P287｜每圈衰减率｜同测试换配方】实验样 Li–S (NH4)2MoS4（1 M LiTFSI；5 wt% LiNO3；ADD_TRIAL 约1（正极预载）；约14 wt%正极；最终液相浓度未知 mg；DOL:DME = 1:1（体积比），测试 LC）相对 实验样 Li–S (NH4)2MoO2S2（1 M LiTFSI；5 wt% LiNO3；ADD_TRIAL 约1（正极预载）；约14 wt%正极；最终液相浓度未知 mg；DOL:DME = 1:1（体积比），测试 LC）｜组分变化：组分与用量相同｜描述符：无变化｜物性：两边没有都报告的｜条件：相同｜性能：每圈衰减率 变高"
 },
 {
  "编号": "PC01018",
  "论文": "P287",
  "类别": "首圈容量",
  "比较类型": "同测试换配方",
  "A": {
   "测试": "LC",
   "测试名": "Li–S长期循环与CE",
   "配方": "L2",
   "配方名": "Li–S (NH4)2MoO2S2",
   "recipe": "RL2",
   "是否对照": false,
   "配方文字": "1 M LiTFSI；5 wt% LiNO3；ADD_TRIAL 约1（正极预载）；约14 wt%正极；最终液相浓度未知 mg；DOL:DME = 1:1（体积比）",
   "表述编号": "ST3440",
   "证据句子": [
    "M0246",
    "M0247"
   ],
   "标记": [
    "LiNO3按质量分数换算"
   ]
  },
  "B": {
   "测试": "LC",
   "测试名": "Li–S长期循环与CE",
   "配方": "L0",
   "配方名": "Li–S blank",
   "recipe": "RL0",
   "是否对照": true,
   "配方文字": "1 M LiTFSI；5 wt% LiNO3；DOL:DME = 1:1（体积比）",
   "表述编号": "ST3430",
   "证据句子": [
    "M0246",
    "M0247"
   ],
   "标记": [
    "LiNO3按质量分数换算"
   ]
  },
  "组分变化": "加入 ADD_TRIAL（约1（正极预载）；约14 wt%正极；最终液相浓度未知 mg）",
  "作者改动的组分": [
   "ADD_TRIAL"
  ],
  "特殊组分变化": [
   {
    "组分": "ADD_TRIAL",
    "类型": "描述符看不到"
   }
  ],
  "电解液相同但样品编号不同": false,
  "描述符": [
   {
    "描述符": "ring",
    "中文": "溶剂环数",
    "组": "溶剂骨架",
    "方向": "变低",
    "A": 0.5,
    "B": 0.5984,
    "被动": false
   },
   {
    "描述符": "rotb",
    "中文": "可旋转键数",
    "组": "溶剂骨架",
    "方向": "变高",
    "A": 1.5,
    "B": 1.2049,
    "被动": false
   },
   {
    "描述符": "mw",
    "中文": "溶剂分子量",
    "组": "溶剂骨架",
    "方向": "变高",
    "A": 82.1005,
    "B": 80.5223,
    "被动": false
   }
  ],
  "物性": [],
  "条件": [
   {
    "条件": "E/S",
    "方向": "相近",
    "A": 10.0,
    "B": 10.0
   },
   {
    "条件": "硫载量",
    "方向": "相近",
    "A": 4.0,
    "B": 4.0
   },
   {
    "条件": "倍率",
    "方向": "相近",
    "A": 0.2,
    "B": 0.2
   },
   {
    "条件": "温度",
    "方向": "相近",
    "A": 25.0,
    "B": 25.0
   }
  ],
  "条件含默认值": [],
  "性能": {
   "方向": "变低",
   "倍数": 0.6903,
   "倍数含义": "容量之比",
   "好于参照": false,
   "值A": 780.0,
   "值B": 1130.0,
   "指标A": "硫比放电容量",
   "指标B": "硫比放电容量"
  },
  "表述文字": "【P287｜首圈容量｜同测试换配方】实验样 Li–S (NH4)2MoO2S2（1 M LiTFSI；5 wt% LiNO3；ADD_TRIAL 约1（正极预载）；约14 wt%正极；最终液相浓度未知 mg；DOL:DME = 1:1（体积比），测试 LC）相对 对比样 Li–S blank（1 M LiTFSI；5 wt% LiNO3；DOL:DME = 1:1（体积比），测试 LC）｜组分变化：加入 ADD_TRIAL（约1（正极预载）；约14 wt%正极；最终液相浓度未知 mg）（其中 ADD_TRIAL：描述符看不到）｜描述符：溶剂环数 变低；可旋转键数 变高；溶剂分子量 变高｜物性：两边没有都报告的｜条件：相同｜性能：首圈容量 变低"
 },
 {
  "编号": "PC01019",
  "论文": "P288",
  "类别": "LiCu_CE",
  "比较类型": "同测试换配方",
  "A": {
   "测试": "T1",
   "测试名": "准确Li CE 23°C",
   "配方": "F1",
   "配方名": "2 M LiFSI DBE",
   "recipe": "R1",
   "是否对照": false,
   "配方文字": "2 M LiFSI；DBE（sole 体积份）",
   "表述编号": "ST3441",
   "证据句子": [
    "M0076"
   ],
   "标记": [
    "溶剂比例默认"
   ]
  },
  "B": {
   "测试": "T1",
   "测试名": "准确Li CE 23°C",
   "配方": "F2",
   "配方名": "2 M LiFSI DME",
   "recipe": "R2",
   "是否对照": true,
   "配方文字": "2 M LiFSI；DME（sole 体积份）",
   "表述编号": "ST3442",
   "证据句子": [
    "M0076"
   ],
   "标记": [
    "溶剂比例默认"
   ]
  },
  "组分变化": "加入 DBE（sole）；去掉 DME",
  "作者改动的组分": [
   "DBE",
   "DME"
  ],
  "特殊组分变化": [],
  "电解液相同但样品编号不同": false,
  "描述符": [
   {
    "描述符": "eo",
    "中文": "非氟醚氧",
    "组": "配位（醚氧）",
    "方向": "变低",
    "A": 1.0,
    "B": 2.0,
    "被动": false
   },
   {
    "描述符": "rotb",
    "中文": "可旋转键数",
    "组": "溶剂骨架",
    "方向": "变高",
    "A": 6.0,
    "B": 3.0,
    "被动": false
   },
   {
    "描述符": "tpsa",
    "中文": "TPSA",
    "组": "其他（单独成组或数据少）",
    "方向": "变低",
    "A": 9.23,
    "B": 18.46,
    "被动": false
   },
   {
    "描述符": "mw",
    "中文": "溶剂分子量",
    "组": "溶剂骨架",
    "方向": "变高",
    "A": 130.231,
    "B": 90.122,
    "被动": false
   },
   {
    "描述符": "lnsites",
    "中文": "每个 Li⁺ 的配位位点",
    "组": "配位（醚氧）",
    "方向": "变低",
    "A": 2.9501,
    "B": 9.6314,
    "被动": false
   }
  ],
  "物性": [
   {
    "物性": "Li⁺溶剂化结构",
    "方向": "相近",
    "A": 746.0,
    "B": 717.0,
    "单位": "cm−1",
    "温度": null
   }
  ],
  "条件": [
   {
    "条件": "温度",
    "方向": "相近",
    "A": 23.0,
    "B": 23.0
   },
   {
    "条件": "电流密度",
    "方向": "相近",
    "A": 0.5,
    "B": 0.5
   },
   {
    "条件": "沉积容量",
    "方向": "相近",
    "A": 4.0,
    "B": 4.0
   },
   {
    "条件": "测试方法",
    "方向": "相同",
    "A": 0.0,
    "B": 0.0
   }
  ],
  "条件含默认值": [
   "溶剂比例默认"
  ],
  "性能": {
   "方向": "变高",
   "倍数": 0.9091,
   "倍数含义": "损失（100 − CE）之比",
   "好于参照": true,
   "值A": 99.0,
   "值B": 98.9,
   "指标A": "Li‖Cu CE",
   "指标B": "Li‖Cu CE"
  },
  "表述文字": "【P288｜Li‖Cu CE｜同测试换配方】实验样 2 M LiFSI DBE（2 M LiFSI；DBE（sole 体积份），测试 T1）相对 对比样 2 M LiFSI DME（2 M LiFSI；DME（sole 体积份），测试 T1）｜组分变化：加入 DBE（sole）；去掉 DME｜描述符：非氟醚氧 变低；可旋转键数 变高；TPSA 变低；溶剂分子量 变高；每个 Li⁺ 的配位位点 变低｜物性：Li⁺溶剂化结构 相近｜条件：相同（含默认值：溶剂比例默认）｜性能：Li‖Cu CE 变高"
 },
 {
  "编号": "PC01020",
  "论文": "P288",
  "类别": "LiCu_CE",
  "比较类型": "同测试换配方",
  "A": {
   "测试": "T1",
   "测试名": "准确Li CE 23°C",
   "配方": "F3",
   "配方名": "2 M LiFSI G2",
   "recipe": "R3",
   "是否对照": false,
   "配方文字": "2 M LiFSI；DIGLYME（sole 体积份）",
   "表述编号": "ST3443",
   "证据句子": [
    "M0076"
   ],
   "标记": [
    "溶剂比例默认"
   ]
  },
  "B": {
   "测试": "T1",
   "测试名": "准确Li CE 23°C",
   "配方": "F1",
   "配方名": "2 M LiFSI DBE",
   "recipe": "R1",
   "是否对照": false,
   "配方文字": "2 M LiFSI；DBE（sole 体积份）",
   "表述编号": "ST3441",
   "证据句子": [
    "M0076"
   ],
   "标记": [
    "溶剂比例默认"
   ]
  },
  "组分变化": "加入 DIGLYME（sole）；去掉 DBE",
  "作者改动的组分": [
   "DBE",
   "DIGLYME"
  ],
  "特殊组分变化": [],
  "电解液相同但样品编号不同": false,
  "描述符": [
   {
    "描述符": "eo",
    "中文": "非氟醚氧",
    "组": "配位（醚氧）",
    "方向": "变高",
    "A": 3.0,
    "B": 1.0,
    "被动": false
   },
   {
    "描述符": "tpsa",
    "中文": "TPSA",
    "组": "其他（单独成组或数据少）",
    "方向": "变高",
    "A": 27.69,
    "B": 9.23,
    "被动": false
   },
   {
    "描述符": "mw",
    "中文": "溶剂分子量",
    "组": "溶剂骨架",
    "方向": "变高",
    "A": 134.175,
    "B": 130.231,
    "被动": false
   },
   {
    "描述符": "lnsites",
    "中文": "每个 Li⁺ 的配位位点",
    "组": "配位（醚氧）",
    "方向": "变高",
    "A": 10.5657,
    "B": 2.9501,
    "被动": false
   }
  ],
  "物性": [
   {
    "物性": "Li⁺溶剂化结构",
    "方向": "相近",
    "A": 717.0,
    "B": 746.0,
    "单位": "cm−1",
    "温度": null
   }
  ],
  "条件": [
   {
    "条件": "温度",
    "方向": "相近",
    "A": 23.0,
    "B": 23.0
   },
   {
    "条件": "电流密度",
    "方向": "相近",
    "A": 0.5,
    "B": 0.5
   },
   {
    "条件": "沉积容量",
    "方向": "相近",
    "A": 4.0,
    "B": 4.0
   },
   {
    "条件": "测试方法",
    "方向": "相同",
    "A": 0.0,
    "B": 0.0
   }
  ],
  "条件含默认值": [
   "溶剂比例默认"
  ],
  "性能": {
   "方向": "变低",
   "倍数": 3.3,
   "倍数含义": "损失（100 − CE）之比",
   "好于参照": false,
   "值A": 96.7,
   "值B": 99.0,
   "指标A": "Li‖Cu CE",
   "指标B": "Li‖Cu CE"
  },
  "表述文字": "【P288｜Li‖Cu CE｜同测试换配方】实验样 2 M LiFSI G2（2 M LiFSI；DIGLYME（sole 体积份），测试 T1）相对 实验样 2 M LiFSI DBE（2 M LiFSI；DBE（sole 体积份），测试 T1）｜组分变化：加入 DIGLYME（sole）；去掉 DBE｜描述符：非氟醚氧 变高；TPSA 变高；溶剂分子量 变高；每个 Li⁺ 的配位位点 变高｜物性：Li⁺溶剂化结构 相近｜条件：相同（含默认值：溶剂比例默认）｜性能：Li‖Cu CE 变低"
 },
 {
  "编号": "PC01021",
  "论文": "P288",
  "类别": "LiCu_CE",
  "比较类型": "配方和条件都变",
  "A": {
   "测试": "T10",
   "测试名": "LiCu长期CE 23°C",
   "配方": "F7",
   "配方名": "2 M LiTFSI DBE",
   "recipe": "R7",
   "是否对照": false,
   "配方文字": "2 M LiTFSI；DBE（sole 体积份）",
   "表述编号": "ST3444",
   "证据句子": [
    "M0204"
   ],
   "标记": [
    "溶剂比例默认"
   ]
  },
  "B": {
   "测试": "T1",
   "测试名": "准确Li CE 23°C",
   "配方": "F1",
   "配方名": "2 M LiFSI DBE",
   "recipe": "R1",
   "是否对照": false,
   "配方文字": "2 M LiFSI；DBE（sole 体积份）",
   "表述编号": "ST3441",
   "证据句子": [
    "M0076"
   ],
   "标记": [
    "溶剂比例默认"
   ]
  },
  "组分变化": "加入 LiTFSI（2 M）；去掉 LiFSI",
  "作者改动的组分": [
   "LiFSI",
   "LiTFSI"
  ],
  "特殊组分变化": [],
  "电解液相同但样品编号不同": false,
  "描述符": [
   {
    "描述符": "anF",
    "中文": "阴离子 F（每升）",
    "组": "盐用量",
    "方向": "变高",
    "A": 12.0,
    "B": 4.0,
    "被动": false
   }
  ],
  "物性": [],
  "条件": [
   {
    "条件": "温度",
    "方向": "相近",
    "A": 23.0,
    "B": 23.0
   },
   {
    "条件": "电流密度",
    "方向": "相近",
    "A": 0.5,
    "B": 0.5
   },
   {
    "条件": "沉积容量",
    "方向": "变低",
    "A": 1.0,
    "B": 4.0
   },
   {
    "条件": "测试方法",
    "方向": "相同",
    "A": 0.0,
    "B": 0.0
   }
  ],
  "条件含默认值": [
   "溶剂比例默认"
  ],
  "性能": {
   "方向": "变低",
   "倍数": 5.6,
   "倍数含义": "损失（100 − CE）之比",
   "好于参照": false,
   "值A": 94.4,
   "值B": 99.0,
   "指标A": "Li‖Cu CE",
   "指标B": "Li‖Cu CE"
  },
  "表述文字": "【P288｜Li‖Cu CE｜配方和条件都变】实验样 2 M LiTFSI DBE（2 M LiTFSI；DBE（sole 体积份），测试 T10）相对 实验样 2 M LiFSI DBE（2 M LiFSI；DBE（sole 体积份），测试 T1）｜组分变化：加入 LiTFSI（2 M）；去掉 LiFSI｜描述符：阴离子 F（每升） 变高｜物性：两边没有都报告的｜条件：沉积容量 变低（含默认值：溶剂比例默认）｜性能：Li‖Cu CE 变低"
 },
 {
  "编号": "PC01022",
  "论文": "P288",
  "类别": "LiCu_CE",
  "比较类型": "同配方换条件",
  "A": {
   "测试": "T2",
   "测试名": "准确Li CE 50°C",
   "配方": "F1",
   "配方名": "2 M LiFSI DBE",
   "recipe": "R1",
   "是否对照": false,
   "配方文字": "2 M LiFSI；DBE（sole 体积份）",
   "表述编号": "ST3445",
   "证据句子": [
    "M0076"
   ],
   "标记": [
    "溶剂比例默认"
   ]
  },
  "B": {
   "测试": "T1",
   "测试名": "准确Li CE 23°C",
   "配方": "F1",
   "配方名": "2 M LiFSI DBE",
   "recipe": "R1",
   "是否对照": false,
   "配方文字": "2 M LiFSI；DBE（sole 体积份）",
   "表述编号": "ST3441",
   "证据句子": [
    "M0076"
   ],
   "标记": [
    "溶剂比例默认"
   ]
  },
  "组分变化": "配方相同",
  "作者改动的组分": [],
  "特殊组分变化": [],
  "电解液相同但样品编号不同": false,
  "描述符": [],
  "物性": [
   {
    "物性": "Li⁺溶剂化结构",
    "方向": "相近",
    "A": 746.0,
    "B": 746.0,
    "单位": "cm−1",
    "温度": null
   },
   {
    "物性": "离子电导率",
    "方向": "相近",
    "A": 2.0,
    "B": 2.0,
    "单位": "M DME/G2",
    "温度": null
   }
  ],
  "条件": [
   {
    "条件": "温度",
    "方向": "变高",
    "A": 50.0,
    "B": 23.0
   },
   {
    "条件": "电流密度",
    "方向": "相近",
    "A": 0.5,
    "B": 0.5
   },
   {
    "条件": "沉积容量",
    "方向": "相近",
    "A": 4.0,
    "B": 4.0
   },
   {
    "条件": "测试方法",
    "方向": "相同",
    "A": 0.0,
    "B": 0.0
   }
  ],
  "条件含默认值": [
   "溶剂比例默认"
  ],
  "性能": {
   "方向": "变低",
   "倍数": 1.3,
   "倍数含义": "损失（100 − CE）之比",
   "好于参照": false,
   "值A": 98.7,
   "值B": 99.0,
   "指标A": "Li‖Cu CE",
   "指标B": "Li‖Cu CE"
  },
  "表述文字": "【P288｜Li‖Cu CE｜同配方换条件】实验样 2 M LiFSI DBE（2 M LiFSI；DBE（sole 体积份），测试 T2）相对 实验样 2 M LiFSI DBE（2 M LiFSI；DBE（sole 体积份），测试 T1）｜组分变化：配方相同｜描述符：配方相同｜物性：Li⁺溶剂化结构 相近；离子电导率 相近｜条件：温度 变高（含默认值：溶剂比例默认）｜性能：Li‖Cu CE 变低"
 },
 {
  "编号": "PC01023",
  "论文": "P288",
  "类别": "LiCu_CE",
  "比较类型": "配方和条件都变",
  "A": {
   "测试": "T1",
   "测试名": "准确Li CE 23°C",
   "配方": "F1",
   "配方名": "2 M LiFSI DBE",
   "recipe": "R1",
   "是否对照": false,
   "配方文字": "2 M LiFSI；DBE（sole 体积份）",
   "表述编号": "ST3441",
   "证据句子": [
    "M0076"
   ],
   "标记": [
    "溶剂比例默认"
   ]
  },
  "B": {
   "测试": "T2",
   "测试名": "准确Li CE 50°C",
   "配方": "F2",
   "配方名": "2 M LiFSI DME",
   "recipe": "R2",
   "是否对照": true,
   "配方文字": "2 M LiFSI；DME（sole 体积份）",
   "表述编号": "ST3446",
   "证据句子": [
    "M0076"
   ],
   "标记": [
    "溶剂比例默认"
   ]
  },
  "组分变化": "加入 DBE（sole）；去掉 DME",
  "作者改动的组分": [
   "DBE",
   "DME"
  ],
  "特殊组分变化": [],
  "电解液相同但样品编号不同": false,
  "描述符": [
   {
    "描述符": "eo",
    "中文": "非氟醚氧",
    "组": "配位（醚氧）",
    "方向": "变低",
    "A": 1.0,
    "B": 2.0,
    "被动": false
   },
   {
    "描述符": "rotb",
    "中文": "可旋转键数",
    "组": "溶剂骨架",
    "方向": "变高",
    "A": 6.0,
    "B": 3.0,
    "被动": false
   },
   {
    "描述符": "tpsa",
    "中文": "TPSA",
    "组": "其他（单独成组或数据少）",
    "方向": "变低",
    "A": 9.23,
    "B": 18.46,
    "被动": false
   },
   {
    "描述符": "mw",
    "中文": "溶剂分子量",
    "组": "溶剂骨架",
    "方向": "变高",
    "A": 130.231,
    "B": 90.122,
    "被动": false
   },
   {
    "描述符": "lnsites",
    "中文": "每个 Li⁺ 的配位位点",
    "组": "配位（醚氧）",
    "方向": "变低",
    "A": 2.9501,
    "B": 9.6314,
    "被动": false
   }
  ],
  "物性": [
   {
    "物性": "Li⁺溶剂化结构",
    "方向": "相近",
    "A": 746.0,
    "B": 717.0,
    "单位": "cm−1",
    "温度": null
   }
  ],
  "条件": [
   {
    "条件": "温度",
    "方向": "变低",
    "A": 23.0,
    "B": 50.0
   },
   {
    "条件": "电流密度",
    "方向": "相近",
    "A": 0.5,
    "B": 0.5
   },
   {
    "条件": "沉积容量",
    "方向": "相近",
    "A": 4.0,
    "B": 4.0
   },
   {
    "条件": "测试方法",
    "方向": "相同",
    "A": 0.0,
    "B": 0.0
   }
  ],
  "条件含默认值": [
   "溶剂比例默认"
  ],
  "性能": {
   "方向": "变高",
   "倍数": 0.1149,
   "倍数含义": "损失（100 − CE）之比",
   "好于参照": true,
   "值A": 99.0,
   "值B": 91.3,
   "指标A": "Li‖Cu CE",
   "指标B": "Li‖Cu CE"
  },
  "表述文字": "【P288｜Li‖Cu CE｜配方和条件都变】实验样 2 M LiFSI DBE（2 M LiFSI；DBE（sole 体积份），测试 T1）相对 对比样 2 M LiFSI DME（2 M LiFSI；DME（sole 体积份），测试 T2）｜组分变化：加入 DBE（sole）；去掉 DME｜描述符：非氟醚氧 变低；可旋转键数 变高；TPSA 变低；溶剂分子量 变高；每个 Li⁺ 的配位位点 变低｜物性：Li⁺溶剂化结构 相近｜条件：温度 变低（含默认值：溶剂比例默认）｜性能：Li‖Cu CE 变高"
 },
 {
  "编号": "PC01024",
  "论文": "P288",
  "类别": "LiCu_CE",
  "比较类型": "配方和条件都变",
  "A": {
   "测试": "T2",
   "测试名": "准确Li CE 50°C",
   "配方": "F3",
   "配方名": "2 M LiFSI G2",
   "recipe": "R3",
   "是否对照": false,
   "配方文字": "2 M LiFSI；DIGLYME（sole 体积份）",
   "表述编号": "ST3447",
   "证据句子": [
    "M0076"
   ],
   "标记": [
    "溶剂比例默认"
   ]
  },
  "B": {
   "测试": "T1",
   "测试名": "准确Li CE 23°C",
   "配方": "F1",
   "配方名": "2 M LiFSI DBE",
   "recipe": "R1",
   "是否对照": false,
   "配方文字": "2 M LiFSI；DBE（sole 体积份）",
   "表述编号": "ST3441",
   "证据句子": [
    "M0076"
   ],
   "标记": [
    "溶剂比例默认"
   ]
  },
  "组分变化": "加入 DIGLYME（sole）；去掉 DBE",
  "作者改动的组分": [
   "DBE",
   "DIGLYME"
  ],
  "特殊组分变化": [],
  "电解液相同但样品编号不同": false,
  "描述符": [
   {
    "描述符": "eo",
    "中文": "非氟醚氧",
    "组": "配位（醚氧）",
    "方向": "变高",
    "A": 3.0,
    "B": 1.0,
    "被动": false
   },
   {
    "描述符": "tpsa",
    "中文": "TPSA",
    "组": "其他（单独成组或数据少）",
    "方向": "变高",
    "A": 27.69,
    "B": 9.23,
    "被动": false
   },
   {
    "描述符": "mw",
    "中文": "溶剂分子量",
    "组": "溶剂骨架",
    "方向": "变高",
    "A": 134.175,
    "B": 130.231,
    "被动": false
   },
   {
    "描述符": "lnsites",
    "中文": "每个 Li⁺ 的配位位点",
    "组": "配位（醚氧）",
    "方向": "变高",
    "A": 10.5657,
    "B": 2.9501,
    "被动": false
   }
  ],
  "物性": [
   {
    "物性": "Li⁺溶剂化结构",
    "方向": "相近",
    "A": 717.0,
    "B": 746.0,
    "单位": "cm−1",
    "温度": null
   }
  ],
  "条件": [
   {
    "条件": "温度",
    "方向": "变高",
    "A": 50.0,
    "B": 23.0
   },
   {
    "条件": "电流密度",
    "方向": "相近",
    "A": 0.5,
    "B": 0.5
   },
   {
    "条件": "沉积容量",
    "方向": "相近",
    "A": 4.0,
    "B": 4.0
   },
   {
    "条件": "测试方法",
    "方向": "相同",
    "A": 0.0,
    "B": 0.0
   }
  ],
  "条件含默认值": [
   "溶剂比例默认"
  ],
  "性能": {
   "方向": "变低",
   "倍数": 12.9,
   "倍数含义": "损失（100 − CE）之比",
   "好于参照": false,
   "值A": 87.1,
   "值B": 99.0,
   "指标A": "Li‖Cu CE",
   "指标B": "Li‖Cu CE"
  },
  "表述文字": "【P288｜Li‖Cu CE｜配方和条件都变】实验样 2 M LiFSI G2（2 M LiFSI；DIGLYME（sole 体积份），测试 T2）相对 实验样 2 M LiFSI DBE（2 M LiFSI；DBE（sole 体积份），测试 T1）｜组分变化：加入 DIGLYME（sole）；去掉 DBE｜描述符：非氟醚氧 变高；TPSA 变高；溶剂分子量 变高；每个 Li⁺ 的配位位点 变高｜物性：Li⁺溶剂化结构 相近｜条件：温度 变高（含默认值：溶剂比例默认）｜性能：Li‖Cu CE 变低"
 },
 {
  "编号": "PC01025",
  "论文": "P288",
  "类别": "LiCu_CE",
  "比较类型": "同配方换条件",
  "A": {
   "测试": "T3",
   "测试名": "准确Li CE 0°C",
   "配方": "F1",
   "配方名": "2 M LiFSI DBE",
   "recipe": "R1",
   "是否对照": false,
   "配方文字": "2 M LiFSI；DBE（sole 体积份）",
   "表述编号": "ST3452",
   "证据句子": [
    "X001"
   ],
   "标记": [
    "溶剂比例默认"
   ]
  },
  "B": {
   "测试": "T1",
   "测试名": "准确Li CE 23°C",
   "配方": "F1",
   "配方名": "2 M LiFSI DBE",
   "recipe": "R1",
   "是否对照": false,
   "配方文字": "2 M LiFSI；DBE（sole 体积份）",
   "表述编号": "ST3441",
   "证据句子": [
    "M0076"
   ],
   "标记": [
    "溶剂比例默认"
   ]
  },
  "组分变化": "配方相同",
  "作者改动的组分": [],
  "特殊组分变化": [],
  "电解液相同但样品编号不同": false,
  "描述符": [],
  "物性": [
   {
    "物性": "Li⁺溶剂化结构",
    "方向": "相近",
    "A": 746.0,
    "B": 746.0,
    "单位": "cm−1",
    "温度": null
   },
   {
    "物性": "离子电导率",
    "方向": "相近",
    "A": 2.0,
    "B": 2.0,
    "单位": "M DME/G2",
    "温度": null
   }
  ],
  "条件": [
   {
    "条件": "温度",
    "方向": "变低",
    "A": 0.0,
    "B": 23.0
   },
   {
    "条件": "电流密度",
    "方向": "相近",
    "A": 0.5,
    "B": 0.5
   },
   {
    "条件": "沉积容量",
    "方向": "相近",
    "A": 4.0,
    "B": 4.0
   },
   {
    "条件": "测试方法",
    "方向": "相同",
    "A": 0.0,
    "B": 0.0
   }
  ],
  "条件含默认值": [
   "溶剂比例默认"
  ],
  "性能": {
   "方向": "变低",
   "倍数": 1.1,
   "倍数含义": "损失（100 − CE）之比",
   "好于参照": false,
   "值A": 98.9,
   "值B": 99.0,
   "指标A": "Li‖Cu CE",
   "指标B": "Li‖Cu CE"
  },
  "表述文字": "【P288｜Li‖Cu CE｜同配方换条件】实验样 2 M LiFSI DBE（2 M LiFSI；DBE（sole 体积份），测试 T3）相对 实验样 2 M LiFSI DBE（2 M LiFSI；DBE（sole 体积份），测试 T1）｜组分变化：配方相同｜描述符：配方相同｜物性：Li⁺溶剂化结构 相近；离子电导率 相近｜条件：温度 变低（含默认值：溶剂比例默认）｜性能：Li‖Cu CE 变低"
 },
 {
  "编号": "PC01026",
  "论文": "P288",
  "类别": "LiCu_CE",
  "比较类型": "同配方换条件",
  "A": {
   "测试": "T4",
   "测试名": "准确Li CE −20/−40/−60°C",
   "配方": "F1",
   "配方名": "2 M LiFSI DBE",
   "recipe": "R1",
   "是否对照": false,
   "配方文字": "2 M LiFSI；DBE（sole 体积份）",
   "表述编号": "ST3460",
   "证据句子": [
    "X002"
   ],
   "标记": [
    "溶剂比例默认"
   ]
  },
  "B": {
   "测试": "T1",
   "测试名": "准确Li CE 23°C",
   "配方": "F1",
   "配方名": "2 M LiFSI DBE",
   "recipe": "R1",
   "是否对照": false,
   "配方文字": "2 M LiFSI；DBE（sole 体积份）",
   "表述编号": "ST3441",
   "证据句子": [
    "M0076"
   ],
   "标记": [
    "溶剂比例默认"
   ]
  },
  "组分变化": "配方相同",
  "作者改动的组分": [],
  "特殊组分变化": [],
  "电解液相同但样品编号不同": false,
  "描述符": [],
  "物性": [
   {
    "物性": "Li⁺溶剂化结构",
    "方向": "相近",
    "A": 746.0,
    "B": 746.0,
    "单位": "cm−1",
    "温度": null
   },
   {
    "物性": "离子电导率",
    "方向": "相近",
    "A": 2.0,
    "B": 2.0,
    "单位": "M DME/G2",
    "温度": null
   }
  ],
  "条件": [
   {
    "条件": "温度",
    "方向": "变低",
    "A": -20.0,
    "B": 23.0
   },
   {
    "条件": "电流密度",
    "方向": "相近",
    "A": 0.5,
    "B": 0.5
   },
   {
    "条件": "沉积容量",
    "方向": "相近",
    "A": 4.0,
    "B": 4.0
   },
   {
    "条件": "测试方法",
    "方向": "相同",
    "A": 0.0,
    "B": 0.0
   }
  ],
  "条件含默认值": [
   "溶剂比例默认"
  ],
  "性能": {
   "方向": "变低",
   "倍数": 1.3,
   "倍数含义": "损失（100 − CE）之比",
   "好于参照": false,
   "值A": 98.7,
   "值B": 99.0,
   "指标A": "Li‖Cu CE",
   "指标B": "Li‖Cu CE"
  },
  "表述文字": "【P288｜Li‖Cu CE｜同配方换条件】实验样 2 M LiFSI DBE（2 M LiFSI；DBE（sole 体积份），测试 T4）相对 实验样 2 M LiFSI DBE（2 M LiFSI；DBE（sole 体积份），测试 T1）｜组分变化：配方相同｜描述符：配方相同｜物性：Li⁺溶剂化结构 相近；离子电导率 相近｜条件：温度 变低（含默认值：溶剂比例默认）｜性能：Li‖Cu CE 变低"
 },
 {
  "编号": "PC01027",
  "论文": "P288",
  "类别": "LiCu_CE",
  "比较类型": "配方和条件都变",
  "A": {
   "测试": "T5",
   "测试名": "准确Li CE −40°C",
   "配方": "F5",
   "配方名": "3 M LiFSI DBE",
   "recipe": "R5",
   "是否对照": false,
   "配方文字": "3 M LiFSI；DBE（sole 体积份）",
   "表述编号": "ST3463",
   "证据句子": [
    "M0177",
    "X005"
   ],
   "标记": [
    "溶剂比例默认"
   ]
  },
  "B": {
   "测试": "T1",
   "测试名": "准确Li CE 23°C",
   "配方": "F1",
   "配方名": "2 M LiFSI DBE",
   "recipe": "R1",
   "是否对照": false,
   "配方文字": "2 M LiFSI；DBE（sole 体积份）",
   "表述编号": "ST3441",
   "证据句子": [
    "M0076"
   ],
   "标记": [
    "溶剂比例默认"
   ]
  },
  "组分变化": "LiFSI 2 M → 3 M",
  "作者改动的组分": [
   "LiFSI"
  ],
  "特殊组分变化": [],
  "电解液相同但样品编号不同": false,
  "描述符": [
   {
    "描述符": "lnsites",
    "中文": "每个 Li⁺ 的配位位点",
    "组": "配位（醚氧）",
    "方向": "变低",
    "A": 1.9668,
    "B": 2.9501,
    "被动": false
   },
   {
    "描述符": "li",
    "中文": "Li⁺ 总浓度",
    "组": "盐用量",
    "方向": "变高",
    "A": 3.0,
    "B": 2.0,
    "被动": false
   },
   {
    "描述符": "salt",
    "中文": "主盐浓度",
    "组": "盐用量",
    "方向": "变高",
    "A": 3.0,
    "B": 2.0,
    "被动": false
   },
   {
    "描述符": "anF",
    "中文": "阴离子 F（每升）",
    "组": "盐用量",
    "方向": "变高",
    "A": 6.0,
    "B": 4.0,
    "被动": false
   },
   {
    "描述符": "anSO2",
    "中文": "阴离子磺酰（每升）",
    "组": "盐用量",
    "方向": "变高",
    "A": 6.0,
    "B": 4.0,
    "被动": false
   }
  ],
  "物性": [
   {
    "物性": "Li⁺溶剂化结构",
    "方向": "相近",
    "A": 749.0,
    "B": 746.0,
    "单位": "cm−1",
    "温度": null
   }
  ],
  "条件": [
   {
    "条件": "温度",
    "方向": "变低",
    "A": -40.0,
    "B": 23.0
   },
   {
    "条件": "电流密度",
    "方向": "相近",
    "A": 0.5,
    "B": 0.5
   },
   {
    "条件": "沉积容量",
    "方向": "相近",
    "A": 4.0,
    "B": 4.0
   },
   {
    "条件": "测试方法",
    "方向": "相同",
    "A": 0.0,
    "B": 0.0
   }
  ],
  "条件含默认值": [
   "溶剂比例默认"
  ],
  "性能": {
   "方向": "变低",
   "倍数": 3.4,
   "倍数含义": "损失（100 − CE）之比",
   "好于参照": false,
   "值A": 96.6,
   "值B": 99.0,
   "指标A": "Li‖Cu CE",
   "指标B": "Li‖Cu CE"
  },
  "表述文字": "【P288｜Li‖Cu CE｜配方和条件都变】实验样 3 M LiFSI DBE（3 M LiFSI；DBE（sole 体积份），测试 T5）相对 实验样 2 M LiFSI DBE（2 M LiFSI；DBE（sole 体积份），测试 T1）｜组分变化：LiFSI 2 M → 3 M｜描述符：每个 Li⁺ 的配位位点 变低；Li⁺ 总浓度 变高；主盐浓度 变高；阴离子 F（每升） 变高；阴离子磺酰（每升） 变高｜物性：Li⁺溶剂化结构 相近｜条件：温度 变低（含默认值：溶剂比例默认）｜性能：Li‖Cu CE 变低"
 },
 {
  "编号": "PC01028",
  "论文": "P288",
  "类别": "LiCu_CE",
  "比较类型": "同配方换条件",
  "A": {
   "测试": "T6",
   "测试名": "准确Li CE 23°C",
   "配方": "F1",
   "配方名": "2 M LiFSI DBE",
   "recipe": "R1",
   "是否对照": false,
   "配方文字": "2 M LiFSI；DBE（sole 体积份）",
   "表述编号": "ST3464",
   "证据句子": [
    "M0203"
   ],
   "标记": [
    "溶剂比例默认"
   ]
  },
  "B": {
   "测试": "T1",
   "测试名": "准确Li CE 23°C",
   "配方": "F1",
   "配方名": "2 M LiFSI DBE",
   "recipe": "R1",
   "是否对照": false,
   "配方文字": "2 M LiFSI；DBE（sole 体积份）",
   "表述编号": "ST3441",
   "证据句子": [
    "M0076"
   ],
   "标记": [
    "溶剂比例默认"
   ]
  },
  "组分变化": "配方相同",
  "作者改动的组分": [],
  "特殊组分变化": [],
  "电解液相同但样品编号不同": false,
  "描述符": [],
  "物性": [
   {
    "物性": "Li⁺溶剂化结构",
    "方向": "相近",
    "A": 746.0,
    "B": 746.0,
    "单位": "cm−1",
    "温度": null
   },
   {
    "物性": "离子电导率",
    "方向": "相近",
    "A": 2.0,
    "B": 2.0,
    "单位": "M DME/G2",
    "温度": null
   }
  ],
  "条件": [
   {
    "条件": "温度",
    "方向": "相近",
    "A": 23.0,
    "B": 23.0
   },
   {
    "条件": "电流密度",
    "方向": "相近",
    "A": 0.5,
    "B": 0.5
   },
   {
    "条件": "沉积容量",
    "方向": "相近",
    "A": 4.0,
    "B": 4.0
   },
   {
    "条件": "测试方法",
    "方向": "相同",
    "A": 0.0,
    "B": 0.0
   }
  ],
  "条件含默认值": [
   "溶剂比例默认"
  ],
  "性能": {
   "方向": "相近",
   "倍数": 1.0,
   "倍数含义": "损失（100 − CE）之比",
   "好于参照": null,
   "值A": 99.0,
   "值B": 99.0,
   "指标A": "Li‖Cu CE",
   "指标B": "Li‖Cu CE"
  },
  "表述文字": "【P288｜Li‖Cu CE｜同配方换条件】实验样 2 M LiFSI DBE（2 M LiFSI；DBE（sole 体积份），测试 T6）相对 实验样 2 M LiFSI DBE（2 M LiFSI；DBE（sole 体积份），测试 T1）｜组分变化：配方相同｜描述符：配方相同｜物性：Li⁺溶剂化结构 相近；离子电导率 相近｜条件：相同（含默认值：溶剂比例默认）｜性能：Li‖Cu CE 相近"
 },
 {
  "编号": "PC01029",
  "论文": "P288",
  "类别": "LiCu_CE",
  "比较类型": "配方和条件都变",
  "A": {
   "测试": "T6",
   "测试名": "准确Li CE 23°C",
   "配方": "F7",
   "配方名": "2 M LiTFSI DBE",
   "recipe": "R7",
   "是否对照": false,
   "配方文字": "2 M LiTFSI；DBE（sole 体积份）",
   "表述编号": "ST3465",
   "证据句子": [
    "M0203"
   ],
   "标记": [
    "溶剂比例默认"
   ]
  },
  "B": {
   "测试": "T1",
   "测试名": "准确Li CE 23°C",
   "配方": "F1",
   "配方名": "2 M LiFSI DBE",
   "recipe": "R1",
   "是否对照": false,
   "配方文字": "2 M LiFSI；DBE（sole 体积份）",
   "表述编号": "ST3441",
   "证据句子": [
    "M0076"
   ],
   "标记": [
    "溶剂比例默认"
   ]
  },
  "组分变化": "加入 LiTFSI（2 M）；去掉 LiFSI",
  "作者改动的组分": [
   "LiFSI",
   "LiTFSI"
  ],
  "特殊组分变化": [],
  "电解液相同但样品编号不同": false,
  "描述符": [
   {
    "描述符": "anF",
    "中文": "阴离子 F（每升）",
    "组": "盐用量",
    "方向": "变高",
    "A": 12.0,
    "B": 4.0,
    "被动": false
   }
  ],
  "物性": [],
  "条件": [
   {
    "条件": "温度",
    "方向": "相近",
    "A": 23.0,
    "B": 23.0
   },
   {
    "条件": "电流密度",
    "方向": "相近",
    "A": 0.5,
    "B": 0.5
   },
   {
    "条件": "沉积容量",
    "方向": "相近",
    "A": 4.0,
    "B": 4.0
   },
   {
    "条件": "测试方法",
    "方向": "相同",
    "A": 0.0,
    "B": 0.0
   }
  ],
  "条件含默认值": [
   "溶剂比例默认"
  ],
  "性能": {
   "方向": "变低",
   "倍数": 3.5,
