Repository: zhuonanli08/Li-S_Electrolyte_Conflicts

File: output/两两比较表述_313篇_v2_2026-11-07/比较表述.json (part 63 of 111)
[
   "倍数含义": "损失（100 − CE）之比",
   "好于参照": false,
   "值A": 96.5,
   "值B": 99.0,
   "指标A": "Li‖Cu CE",
   "指标B": "Li‖Cu CE"
  },
  "表述文字": "【P288｜Li‖Cu CE｜配方和条件都变】实验样 2 M LiTFSI DBE（2 M LiTFSI；DBE（sole 体积份），测试 T6）相对 实验样 2 M LiFSI DBE（2 M LiFSI；DBE（sole 体积份），测试 T1）｜组分变化：加入 LiTFSI（2 M）；去掉 LiFSI｜描述符：阴离子 F（每升） 变高｜物性：两边没有都报告的｜条件：相同（含默认值：溶剂比例默认）｜性能：Li‖Cu CE 变低"
 },
 {
  "编号": "PC01030",
  "论文": "P288",
  "类别": "LiCu_CE",
  "比较类型": "同配方换条件",
  "A": {
   "测试": "T8",
   "测试名": "LiCu长期CE 23°C",
   "配方": "F1",
   "配方名": "2 M LiFSI DBE",
   "recipe": "R1",
   "是否对照": false,
   "配方文字": "2 M LiFSI；DBE（sole 体积份）",
   "表述编号": "ST3466",
   "证据句子": [
    "M0083"
   ],
   "标记": [
    "溶剂比例默认"
   ]
  },
  "B": {
   "测试": "T1",
   "测试名": "准确Li CE 23°C",
   "配方": "F1",
   "配方名": "2 M LiFSI DBE",
   "recipe": "R1",
   "是否对照": false,
   "配方文字": "2 M LiFSI；DBE（sole 体积份）",
   "表述编号": "ST3441",
   "证据句子": [
    "M0076"
   ],
   "标记": [
    "溶剂比例默认"
   ]
  },
  "组分变化": "配方相同",
  "作者改动的组分": [],
  "特殊组分变化": [],
  "电解液相同但样品编号不同": false,
  "描述符": [],
  "物性": [
   {
    "物性": "Li⁺溶剂化结构",
    "方向": "相近",
    "A": 746.0,
    "B": 746.0,
    "单位": "cm−1",
    "温度": null
   },
   {
    "物性": "离子电导率",
    "方向": "相近",
    "A": 2.0,
    "B": 2.0,
    "单位": "M DME/G2",
    "温度": null
   }
  ],
  "条件": [
   {
    "条件": "温度",
    "方向": "相近",
    "A": 23.0,
    "B": 23.0
   },
   {
    "条件": "电流密度",
    "方向": "相近",
    "A": 0.5,
    "B": 0.5
   },
   {
    "条件": "沉积容量",
    "方向": "变低",
    "A": 1.0,
    "B": 4.0
   },
   {
    "条件": "测试方法",
    "方向": "相同",
    "A": 0.0,
    "B": 0.0
   },
   {
    "条件": "圈数",
    "方向": "一边未报告",
    "A": 100,
    "B": null
   }
  ],
  "条件含默认值": [
   "溶剂比例默认"
  ],
  "性能": {
   "方向": "变低",
   "倍数": 1.2,
   "倍数含义": "损失（100 − CE）之比",
   "好于参照": false,
   "值A": 98.8,
   "值B": 99.0,
   "指标A": "Li‖Cu CE",
   "指标B": "Li‖Cu CE"
  },
  "表述文字": "【P288｜Li‖Cu CE｜同配方换条件】实验样 2 M LiFSI DBE（2 M LiFSI；DBE（sole 体积份），测试 T8）相对 实验样 2 M LiFSI DBE（2 M LiFSI；DBE（sole 体积份），测试 T1）｜组分变化：配方相同｜描述符：配方相同｜物性：Li⁺溶剂化结构 相近；离子电导率 相近｜条件：沉积容量 变低；圈数 一边未报告（含默认值：溶剂比例默认）｜性能：Li‖Cu CE 变低"
 },
 {
  "编号": "PC01031",
  "论文": "P288",
  "类别": "LiCu_CE",
  "比较类型": "同配方换条件",
  "A": {
   "测试": "T9",
   "测试名": "LiCu长期CE −40/50°C",
   "配方": "F1",
   "配方名": "2 M LiFSI DBE",
   "recipe": "R1",
   "是否对照": false,
   "配方文字": "2 M LiFSI；DBE（sole 体积份）",
   "表述编号": "ST3467",
   "证据句子": [
    "M0083"
   ],
   "标记": [
    "溶剂比例默认"
   ]
  },
  "B": {
   "测试": "T1",
   "测试名": "准确Li CE 23°C",
   "配方": "F1",
   "配方名": "2 M LiFSI DBE",
   "recipe": "R1",
   "是否对照": false,
   "配方文字": "2 M LiFSI；DBE（sole 体积份）",
   "表述编号": "ST3441",
   "证据句子": [
    "M0076"
   ],
   "标记": [
    "溶剂比例默认"
   ]
  },
  "组分变化": "配方相同",
  "作者改动的组分": [],
  "特殊组分变化": [],
  "电解液相同但样品编号不同": false,
  "描述符": [],
  "物性": [
   {
    "物性": "Li⁺溶剂化结构",
    "方向": "相近",
    "A": 746.0,
    "B": 746.0,
    "单位": "cm−1",
    "温度": null
   },
   {
    "物性": "离子电导率",
    "方向": "相近",
    "A": 2.0,
    "B": 2.0,
    "单位": "M DME/G2",
    "温度": null
   }
  ],
  "条件": [
   {
    "条件": "温度",
    "方向": "变低",
    "A": -40.0,
    "B": 23.0
   },
   {
    "条件": "电流密度",
    "方向": "相近",
    "A": 0.5,
    "B": 0.5
   },
   {
    "条件": "沉积容量",
    "方向": "变低",
    "A": 1.0,
    "B": 4.0
   },
   {
    "条件": "测试方法",
    "方向": "相同",
    "A": 0.0,
    "B": 0.0
   },
   {
    "条件": "圈数",
    "方向": "一边未报告",
    "A": 100,
    "B": null
   }
  ],
  "条件含默认值": [
   "溶剂比例默认"
  ],
  "性能": {
   "方向": "变低",
   "倍数": 2.0,
   "倍数含义": "损失（100 − CE）之比",
   "好于参照": false,
   "值A": 98.0,
   "值B": 99.0,
   "指标A": "Li‖Cu CE",
   "指标B": "Li‖Cu CE"
  },
  "表述文字": "【P288｜Li‖Cu CE｜同配方换条件】实验样 2 M LiFSI DBE（2 M LiFSI；DBE（sole 体积份），测试 T9）相对 实验样 2 M LiFSI DBE（2 M LiFSI；DBE（sole 体积份），测试 T1）｜组分变化：配方相同｜描述符：配方相同｜物性：Li⁺溶剂化结构 相近；离子电导率 相近｜条件：温度 变低；沉积容量 变低；圈数 一边未报告（含默认值：溶剂比例默认）｜性能：Li‖Cu CE 变低"
 },
 {
  "编号": "PC01032",
  "论文": "P288",
  "类别": "LiCu_CE",
  "比较类型": "同测试换配方",
  "A": {
   "测试": "T1",
   "测试名": "准确Li CE 23°C",
   "配方": "F3",
   "配方名": "2 M LiFSI G2",
   "recipe": "R3",
   "是否对照": false,
   "配方文字": "2 M LiFSI；DIGLYME（sole 体积份）",
   "表述编号": "ST3443",
   "证据句子": [
    "M0076"
   ],
   "标记": [
    "溶剂比例默认"
   ]
  },
  "B": {
   "测试": "T1",
   "测试名": "准确Li CE 23°C",
   "配方": "F2",
   "配方名": "2 M LiFSI DME",
   "recipe": "R2",
   "是否对照": true,
   "配方文字": "2 M LiFSI；DME（sole 体积份）",
   "表述编号": "ST3442",
   "证据句子": [
    "M0076"
   ],
   "标记": [
    "溶剂比例默认"
   ]
  },
  "组分变化": "加入 DIGLYME（sole）；去掉 DME",
  "作者改动的组分": [
   "DIGLYME",
   "DME"
  ],
  "特殊组分变化": [],
  "电解液相同但样品编号不同": false,
  "描述符": [
   {
    "描述符": "eo",
    "中文": "非氟醚氧",
    "组": "配位（醚氧）",
    "方向": "变高",
    "A": 3.0,
    "B": 2.0,
    "被动": false
   },
   {
    "描述符": "rotb",
    "中文": "可旋转键数",
    "组": "溶剂骨架",
    "方向": "变高",
    "A": 6.0,
    "B": 3.0,
    "被动": false
   },
   {
    "描述符": "tpsa",
    "中文": "TPSA",
    "组": "其他（单独成组或数据少）",
    "方向": "变高",
    "A": 27.69,
    "B": 18.46,
    "被动": false
   },
   {
    "描述符": "mw",
    "中文": "溶剂分子量",
    "组": "溶剂骨架",
    "方向": "变高",
    "A": 134.175,
    "B": 90.122,
    "被动": false
   },
   {
    "描述符": "lnsites",
    "中文": "每个 Li⁺ 的配位位点",
    "组": "配位（醚氧）",
    "方向": "变高",
    "A": 10.5657,
    "B": 9.6314,
    "被动": false
   }
  ],
  "物性": [
   {
    "物性": "Li⁺溶剂化结构",
    "方向": "相近",
    "A": 717.0,
    "B": 717.0,
    "单位": "cm−1",
    "温度": null
   }
  ],
  "条件": [
   {
    "条件": "温度",
    "方向": "相近",
    "A": 23.0,
    "B": 23.0
   },
   {
    "条件": "电流密度",
    "方向": "相近",
    "A": 0.5,
    "B": 0.5
   },
   {
    "条件": "沉积容量",
    "方向": "相近",
    "A": 4.0,
    "B": 4.0
   },
   {
    "条件": "测试方法",
    "方向": "相同",
    "A": 0.0,
    "B": 0.0
   }
  ],
  "条件含默认值": [
   "溶剂比例默认"
  ],
  "性能": {
   "方向": "变低",
   "倍数": 3.0,
   "倍数含义": "损失（100 − CE）之比",
   "好于参照": false,
   "值A": 96.7,
   "值B": 98.9,
   "指标A": "Li‖Cu CE",
   "指标B": "Li‖Cu CE"
  },
  "表述文字": "【P288｜Li‖Cu CE｜同测试换配方】实验样 2 M LiFSI G2（2 M LiFSI；DIGLYME（sole 体积份），测试 T1）相对 对比样 2 M LiFSI DME（2 M LiFSI；DME（sole 体积份），测试 T1）｜组分变化：加入 DIGLYME（sole）；去掉 DME｜描述符：非氟醚氧 变高；可旋转键数 变高；TPSA 变高；溶剂分子量 变高；每个 Li⁺ 的配位位点 变高｜物性：Li⁺溶剂化结构 相近｜条件：相同（含默认值：溶剂比例默认）｜性能：Li‖Cu CE 变低"
 },
 {
  "编号": "PC01033",
  "论文": "P288",
  "类别": "LiCu_CE",
  "比较类型": "配方和条件都变",
  "A": {
   "测试": "T10",
   "测试名": "LiCu长期CE 23°C",
   "配方": "F7",
   "配方名": "2 M LiTFSI DBE",
   "recipe": "R7",
   "是否对照": false,
   "配方文字": "2 M LiTFSI；DBE（sole 体积份）",
   "表述编号": "ST3444",
   "证据句子": [
    "M0204"
   ],
   "标记": [
    "溶剂比例默认"
   ]
  },
  "B": {
   "测试": "T1",
   "测试名": "准确Li CE 23°C",
   "配方": "F2",
   "配方名": "2 M LiFSI DME",
   "recipe": "R2",
   "是否对照": true,
   "配方文字": "2 M LiFSI；DME（sole 体积份）",
   "表述编号": "ST3442",
   "证据句子": [
    "M0076"
   ],
   "标记": [
    "溶剂比例默认"
   ]
  },
  "组分变化": "加入 LiTFSI（2 M）；加入 DBE（sole）；去掉 LiFSI；去掉 DME",
  "作者改动的组分": [
   "DBE",
   "DME",
   "LiFSI",
   "LiTFSI"
  ],
  "特殊组分变化": [],
  "电解液相同但样品编号不同": false,
  "描述符": [
   {
    "描述符": "eo",
    "中文": "非氟醚氧",
    "组": "配位（醚氧）",
    "方向": "变低",
    "A": 1.0,
    "B": 2.0,
    "被动": false
   },
   {
    "描述符": "rotb",
    "中文": "可旋转键数",
    "组": "溶剂骨架",
    "方向": "变高",
    "A": 6.0,
    "B": 3.0,
    "被动": false
   },
   {
    "描述符": "tpsa",
    "中文": "TPSA",
    "组": "其他（单独成组或数据少）",
    "方向": "变低",
    "A": 9.23,
    "B": 18.46,
    "被动": false
   },
   {
    "描述符": "mw",
    "中文": "溶剂分子量",
    "组": "溶剂骨架",
    "方向": "变高",
    "A": 130.231,
    "B": 90.122,
    "被动": false
   },
   {
    "描述符": "lnsites",
    "中文": "每个 Li⁺ 的配位位点",
    "组": "配位（醚氧）",
    "方向": "变低",
    "A": 2.9501,
    "B": 9.6314,
    "被动": false
   },
   {
    "描述符": "anF",
    "中文": "阴离子 F（每升）",
    "组": "盐用量",
    "方向": "变高",
    "A": 12.0,
    "B": 4.0,
    "被动": false
   }
  ],
  "物性": [],
  "条件": [
   {
    "条件": "温度",
    "方向": "相近",
    "A": 23.0,
    "B": 23.0
   },
   {
    "条件": "电流密度",
    "方向": "相近",
    "A": 0.5,
    "B": 0.5
   },
   {
    "条件": "沉积容量",
    "方向": "变低",
    "A": 1.0,
    "B": 4.0
   },
   {
    "条件": "测试方法",
    "方向": "相同",
    "A": 0.0,
    "B": 0.0
   }
  ],
  "条件含默认值": [
   "溶剂比例默认"
  ],
  "性能": {
   "方向": "变低",
   "倍数": 5.0909,
   "倍数含义": "损失（100 − CE）之比",
   "好于参照": false,
   "值A": 94.4,
   "值B": 98.9,
   "指标A": "Li‖Cu CE",
   "指标B": "Li‖Cu CE"
  },
  "表述文字": "【P288｜Li‖Cu CE｜配方和条件都变】实验样 2 M LiTFSI DBE（2 M LiTFSI；DBE（sole 体积份），测试 T10）相对 对比样 2 M LiFSI DME（2 M LiFSI；DME（sole 体积份），测试 T1）｜组分变化：加入 LiTFSI（2 M）；加入 DBE（sole）；去掉 LiFSI；去掉 DME｜描述符：非氟醚氧 变低；可旋转键数 变高；TPSA 变低；溶剂分子量 变高；每个 Li⁺ 的配位位点 变低；阴离子 F（每升） 变高｜物性：两边没有都报告的｜条件：沉积容量 变低（含默认值：溶剂比例默认）｜性能：Li‖Cu CE 变低"
 },
 {
  "编号": "PC01034",
  "论文": "P288",
  "类别": "LiCu_CE",
  "比较类型": "配方和条件都变",
  "A": {
   "测试": "T2",
   "测试名": "准确Li CE 50°C",
   "配方": "F1",
   "配方名": "2 M LiFSI DBE",
   "recipe": "R1",
   "是否对照": false,
   "配方文字": "2 M LiFSI；DBE（sole 体积份）",
   "表述编号": "ST3445",
   "证据句子": [
    "M0076"
   ],
   "标记": [
    "溶剂比例默认"
   ]
  },
  "B": {
   "测试": "T1",
   "测试名": "准确Li CE 23°C",
   "配方": "F2",
   "配方名": "2 M LiFSI DME",
   "recipe": "R2",
   "是否对照": true,
   "配方文字": "2 M LiFSI；DME（sole 体积份）",
   "表述编号": "ST3442",
   "证据句子": [
    "M0076"
   ],
   "标记": [
    "溶剂比例默认"
   ]
  },
  "组分变化": "加入 DBE（sole）；去掉 DME",
  "作者改动的组分": [
   "DBE",
   "DME"
  ],
  "特殊组分变化": [],
  "电解液相同但样品编号不同": false,
  "描述符": [
   {
    "描述符": "eo",
    "中文": "非氟醚氧",
    "组": "配位（醚氧）",
    "方向": "变低",
    "A": 1.0,
    "B": 2.0,
    "被动": false
   },
   {
    "描述符": "rotb",
    "中文": "可旋转键数",
    "组": "溶剂骨架",
    "方向": "变高",
    "A": 6.0,
    "B": 3.0,
    "被动": false
   },
   {
    "描述符": "tpsa",
    "中文": "TPSA",
    "组": "其他（单独成组或数据少）",
    "方向": "变低",
    "A": 9.23,
    "B": 18.46,
    "被动": false
   },
   {
    "描述符": "mw",
    "中文": "溶剂分子量",
    "组": "溶剂骨架",
    "方向": "变高",
    "A": 130.231,
    "B": 90.122,
    "被动": false
   },
   {
    "描述符": "lnsites",
    "中文": "每个 Li⁺ 的配位位点",
    "组": "配位（醚氧）",
    "方向": "变低",
    "A": 2.9501,
    "B": 9.6314,
    "被动": false
   }
  ],
  "物性": [
   {
    "物性": "Li⁺溶剂化结构",
    "方向": "相近",
    "A": 746.0,
    "B": 717.0,
    "单位": "cm−1",
    "温度": null
   }
  ],
  "条件": [
   {
    "条件": "温度",
    "方向": "变高",
    "A": 50.0,
    "B": 23.0
   },
   {
    "条件": "电流密度",
    "方向": "相近",
    "A": 0.5,
    "B": 0.5
   },
   {
    "条件": "沉积容量",
    "方向": "相近",
    "A": 4.0,
    "B": 4.0
   },
   {
    "条件": "测试方法",
    "方向": "相同",
    "A": 0.0,
    "B": 0.0
   }
  ],
  "条件含默认值": [
   "溶剂比例默认"
  ],
  "性能": {
   "方向": "变低",
   "倍数": 1.1818,
   "倍数含义": "损失（100 − CE）之比",
   "好于参照": false,
   "值A": 98.7,
   "值B": 98.9,
   "指标A": "Li‖Cu CE",
   "指标B": "Li‖Cu CE"
  },
  "表述文字": "【P288｜Li‖Cu CE｜配方和条件都变】实验样 2 M LiFSI DBE（2 M LiFSI；DBE（sole 体积份），测试 T2）相对 对比样 2 M LiFSI DME（2 M LiFSI；DME（sole 体积份），测试 T1）｜组分变化：加入 DBE（sole）；去掉 DME｜描述符：非氟醚氧 变低；可旋转键数 变高；TPSA 变低；溶剂分子量 变高；每个 Li⁺ 的配位位点 变低｜物性：Li⁺溶剂化结构 相近｜条件：温度 变高（含默认值：溶剂比例默认）｜性能：Li‖Cu CE 变低"
 },
 {
  "编号": "PC01035",
  "论文": "P288",
  "类别": "LiCu_CE",
  "比较类型": "同配方换条件",
  "A": {
   "测试": "T2",
   "测试名": "准确Li CE 50°C",
   "配方": "F2",
   "配方名": "2 M LiFSI DME",
   "recipe": "R2",
   "是否对照": true,
   "配方文字": "2 M LiFSI；DME（sole 体积份）",
   "表述编号": "ST3446",
   "证据句子": [
    "M0076"
   ],
   "标记": [
    "溶剂比例默认"
   ]
  },
  "B": {
   "测试": "T1",
   "测试名": "准确Li CE 23°C",
   "配方": "F2",
   "配方名": "2 M LiFSI DME",
   "recipe": "R2",
   "是否对照": true,
   "配方文字": "2 M LiFSI；DME（sole 体积份）",
   "表述编号": "ST3442",
   "证据句子": [
    "M0076"
   ],
   "标记": [
    "溶剂比例默认"
   ]
  },
  "组分变化": "配方相同",
  "作者改动的组分": [],
  "特殊组分变化": [],
  "电解液相同但样品编号不同": false,
  "描述符": [],
  "物性": [
   {
    "物性": "Li⁺溶剂化结构",
    "方向": "相近",
    "A": 717.0,
    "B": 717.0,
    "单位": "cm−1",
    "温度": null
   }
  ],
  "条件": [
   {
    "条件": "温度",
    "方向": "变高",
    "A": 50.0,
    "B": 23.0
   },
   {
    "条件": "电流密度",
    "方向": "相近",
    "A": 0.5,
    "B": 0.5
   },
   {
    "条件": "沉积容量",
    "方向": "相近",
    "A": 4.0,
    "B": 4.0
   },
   {
    "条件": "测试方法",
    "方向": "相同",
    "A": 0.0,
    "B": 0.0
   }
  ],
  "条件含默认值": [
   "溶剂比例默认"
  ],
  "性能": {
   "方向": "变低",
   "倍数": 7.9091,
   "倍数含义": "损失（100 − CE）之比",
   "好于参照": false,
   "值A": 91.3,
   "值B": 98.9,
   "指标A": "Li‖Cu CE",
   "指标B": "Li‖Cu CE"
  },
  "表述文字": "【P288｜Li‖Cu CE｜同配方换条件】对比样 2 M LiFSI DME（2 M LiFSI；DME（sole 体积份），测试 T2）相对 对比样 2 M LiFSI DME（2 M LiFSI；DME（sole 体积份），测试 T1）｜组分变化：配方相同｜描述符：配方相同｜物性：Li⁺溶剂化结构 相近｜条件：温度 变高（含默认值：溶剂比例默认）｜性能：Li‖Cu CE 变低"
 },
 {
  "编号": "PC01036",
  "论文": "P288",
  "类别": "LiCu_CE",
  "比较类型": "配方和条件都变",
  "A": {
   "测试": "T2",
   "测试名": "准确Li CE 50°C",
   "配方": "F3",
   "配方名": "2 M LiFSI G2",
   "recipe": "R3",
   "是否对照": false,
   "配方文字": "2 M LiFSI；DIGLYME（sole 体积份）",
   "表述编号": "ST3447",
   "证据句子": [
    "M0076"
   ],
   "标记": [
    "溶剂比例默认"
   ]
  },
  "B": {
   "测试": "T1",
   "测试名": "准确Li CE 23°C",
   "配方": "F2",
   "配方名": "2 M LiFSI DME",
   "recipe": "R2",
   "是否对照": true,
   "配方文字": "2 M LiFSI；DME（sole 体积份）",
   "表述编号": "ST3442",
   "证据句子": [
    "M0076"
   ],
   "标记": [
    "溶剂比例默认"
   ]
  },
  "组分变化": "加入 DIGLYME（sole）；去掉 DME",
  "作者改动的组分": [
   "DIGLYME",
   "DME"
  ],
  "特殊组分变化": [],
  "电解液相同但样品编号不同": false,
  "描述符": [
   {
    "描述符": "eo",
    "中文": "非氟醚氧",
    "组": "配位（醚氧）",
    "方向": "变高",
    "A": 3.0,
    "B": 2.0,
    "被动": false
   },
   {
    "描述符": "rotb",
    "中文": "可旋转键数",
    "组": "溶剂骨架",
    "方向": "变高",
    "A": 6.0,
    "B": 3.0,
    "被动": false
   },
   {
    "描述符": "tpsa",
    "中文": "TPSA",
    "组": "其他（单独成组或数据少）",
    "方向": "变高",
    "A": 27.69,
    "B": 18.46,
    "被动": false
   },
   {
    "描述符": "mw",
    "中文": "溶剂分子量",
    "组": "溶剂骨架",
    "方向": "变高",
    "A": 134.175,
    "B": 90.122,
    "被动": false
   },
   {
    "描述符": "lnsites",
    "中文": "每个 Li⁺ 的配位位点",
    "组": "配位（醚氧）",
    "方向": "变高",
    "A": 10.5657,
    "B": 9.6314,
    "被动": false
   }
  ],
  "物性": [
   {
    "物性": "Li⁺溶剂化结构",
    "方向": "相近",
    "A": 717.0,
    "B": 717.0,
    "单位": "cm−1",
    "温度": null
   }
  ],
  "条件": [
   {
    "条件": "温度",
    "方向": "变高",
    "A": 50.0,
    "B": 23.0
   },
   {
    "条件": "电流密度",
    "方向": "相近",
    "A": 0.5,
    "B": 0.5
   },
   {
    "条件": "沉积容量",
    "方向": "相近",
    "A": 4.0,
    "B": 4.0
   },
   {
    "条件": "测试方法",
    "方向": "相同",
    "A": 0.0,
    "B": 0.0
   }
  ],
  "条件含默认值": [
   "溶剂比例默认"
  ],
  "性能": {
   "方向": "变低",
   "倍数": 11.7273,
   "倍数含义": "损失（100 − CE）之比",
   "好于参照": false,
   "值A": 87.1,
   "值B": 98.9,
   "指标A": "Li‖Cu CE",
   "指标B": "Li‖Cu CE"
  },
  "表述文字": "【P288｜Li‖Cu CE｜配方和条件都变】实验样 2 M LiFSI G2（2 M LiFSI；DIGLYME（sole 体积份），测试 T2）相对 对比样 2 M LiFSI DME（2 M LiFSI；DME（sole 体积份），测试 T1）｜组分变化：加入 DIGLYME（sole）；去掉 DME｜描述符：非氟醚氧 变高；可旋转键数 变高；TPSA 变高；溶剂分子量 变高；每个 Li⁺ 的配位位点 变高｜物性：Li⁺溶剂化结构 相近｜条件：温度 变高（含默认值：溶剂比例默认）｜性能：Li‖Cu CE 变低"
 },
 {
  "编号": "PC01037",
  "论文": "P288",
  "类别": "LiCu_CE",
  "比较类型": "配方和条件都变",
  "A": {
   "测试": "T3",
   "测试名": "准确Li CE 0°C",
   "配方": "F1",
   "配方名": "2 M LiFSI DBE",
   "recipe": "R1",
   "是否对照": false,
   "配方文字": "2 M LiFSI；DBE（sole 体积份）",
   "表述编号": "ST3452",
   "证据句子": [
    "X001"
   ],
   "标记": [
    "溶剂比例默认"
   ]
  },
  "B": {
   "测试": "T1",
   "测试名": "准确Li CE 23°C",
   "配方": "F2",
   "配方名": "2 M LiFSI DME",
   "recipe": "R2",
   "是否对照": true,
   "配方文字": "2 M LiFSI；DME（sole 体积份）",
   "表述编号": "ST3442",
   "证据句子": [
    "M0076"
   ],
   "标记": [
    "溶剂比例默认"
   ]
  },
  "组分变化": "加入 DBE（sole）；去掉 DME",
  "作者改动的组分": [
   "DBE",
   "DME"
  ],
  "特殊组分变化": [],
  "电解液相同但样品编号不同": false,
  "描述符": [
   {
    "描述符": "eo",
    "中文": "非氟醚氧",
    "组": "配位（醚氧）",
    "方向": "变低",
    "A": 1.0,
    "B": 2.0,
    "被动": false
   },
   {
    "描述符": "rotb",
    "中文": "可旋转键数",
    "组": "溶剂骨架",
    "方向": "变高",
    "A": 6.0,
    "B": 3.0,
    "被动": false
   },
   {
    "描述符": "tpsa",
    "中文": "TPSA",
    "组": "其他（单独成组或数据少）",
    "方向": "变低",
    "A": 9.23,
    "B": 18.46,
    "被动": false
   },
   {
    "描述符": "mw",
    "中文": "溶剂分子量",
    "组": "溶剂骨架",
    "方向": "变高",
    "A": 130.231,
    "B": 90.122,
    "被动": false
   },
   {
    "描述符": "lnsites",
    "中文": "每个 Li⁺ 的配位位点",
    "组": "配位（醚氧）",
    "方向": "变低",
    "A": 2.9501,
    "B": 9.6314,
    "被动": false
   }
  ],
  "物性": [
   {
    "物性": "Li⁺溶剂化结构",
    "方向": "相近",
    "A": 746.0,
    "B": 717.0,
    "单位": "cm−1",
    "温度": null
   }
  ],
  "条件": [
   {
    "条件": "温度",
    "方向": "变低",
    "A": 0.0,
    "B": 23.0
   },
   {
    "条件": "电流密度",
    "方向": "相近",
    "A": 0.5,
    "B": 0.5
   },
   {
    "条件": "沉积容量",
    "方向": "相近",
    "A": 4.0,
    "B": 4.0
   },
   {
    "条件": "测试方法",
    "方向": "相同",
    "A": 0.0,
    "B": 0.0
   }
  ],
  "条件含默认值": [
   "溶剂比例默认"
  ],
  "性能": {
   "方向": "相近",
   "倍数": 1.0,
   "倍数含义": "损失（100 − CE）之比",
   "好于参照": null,
   "值A": 98.9,
   "值B": 98.9,
   "指标A": "Li‖Cu CE",
   "指标B": "Li‖Cu CE"
  },
  "表述文字": "【P288｜Li‖Cu CE｜配方和条件都变】实验样 2 M LiFSI DBE（2 M LiFSI；DBE（sole 体积份），测试 T3）相对 对比样 2 M LiFSI DME（2 M LiFSI；DME（sole 体积份），测试 T1）｜组分变化：加入 DBE（sole）；去掉 DME｜描述符：非氟醚氧 变低；可旋转键数 变高；TPSA 变低；溶剂分子量 变高；每个 Li⁺ 的配位位点 变低｜物性：Li⁺溶剂化结构 相近｜条件：温度 变低（含默认值：溶剂比例默认）｜性能：Li‖Cu CE 相近"
 },
 {
  "编号": "PC01038",
  "论文": "P288",
  "类别": "LiCu_CE",
  "比较类型": "配方和条件都变",
  "A": {
   "测试": "T4",
   "测试名": "准确Li CE −20/−40/−60°C",
   "配方": "F1",
   "配方名": "2 M LiFSI DBE",
   "recipe": "R1",
   "是否对照": false,
   "配方文字": "2 M LiFSI；DBE（sole 体积份）",
   "表述编号": "ST3460",
   "证据句子": [
    "X002"
   ],
   "标记": [
    "溶剂比例默认"
   ]
  },
  "B": {
   "测试": "T1",
   "测试名": "准确Li CE 23°C",
   "配方": "F2",
   "配方名": "2 M LiFSI DME",
   "recipe": "R2",
   "是否对照": true,
   "配方文字": "2 M LiFSI；DME（sole 体积份）",
   "表述编号": "ST3442",
   "证据句子": [
    "M0076"
   ],
   "标记": [
    "溶剂比例默认"
   ]
  },
  "组分变化": "加入 DBE（sole）；去掉 DME",
  "作者改动的组分": [
   "DBE",
   "DME"
  ],
  "特殊组分变化": [],
  "电解液相同但样品编号不同": false,
  "描述符": [
   {
    "描述符": "eo",
    "中文": "非氟醚氧",
    "组": "配位（醚氧）",
    "方向": "变低",
    "A": 1.0,
    "B": 2.0,
    "被动": false
   },
   {
    "描述符": "rotb",
    "中文": "可旋转键数",
    "组": "溶剂骨架",
    "方向": "变高",
    "A": 6.0,
    "B": 3.0,
    "被动": false
   },
   {
    "描述符": "tpsa",
    "中文": "TPSA",
    "组": "其他（单独成组或数据少）",
    "方向": "变低",
    "A": 9.23,
    "B": 18.46,
    "被动": false
   },
   {
    "描述符": "mw",
    "中文": "溶剂分子量",
    "组": "溶剂骨架",
    "方向": "变高",
    "A": 130.231,
    "B": 90.122,
    "被动": false
   },
   {
    "描述符": "lnsites",
    "中文": "每个 Li⁺ 的配位位点",
    "组": "配位（醚氧）",
    "方向": "变低",
    "A": 2.9501,
    "B": 9.6314,
    "被动": false
   }
  ],
  "物性": [
   {
    "物性": "Li⁺溶剂化结构",
    "方向": "相近",
    "A": 746.0,
    "B": 717.0,
    "单位": "cm−1",
    "温度": null
   }
  ],
  "条件": [
   {
    "条件": "温度",
    "方向": "变低",
    "A": -20.0,
    "B": 23.0
   },
   {
    "条件": "电流密度",
    "方向": "相近",
    "A": 0.5,
    "B": 0.5
   },
   {
    "条件": "沉积容量",
    "方向": "相近",
    "A": 4.0,
    "B": 4.0
   },
   {
    "条件": "测试方法",
    "方向": "相同",
    "A": 0.0,
    "B": 0.0
   }
  ],
  "条件含默认值": [
   "溶剂比例默认"
  ],
  "性能": {
   "方向": "变低",
   "倍数": 1.1818,
   "倍数含义": "损失（100 − CE）之比",
   "好于参照": false,
   "值A": 98.7,
   "值B": 98.9,
   "指标A": "Li‖Cu CE",
   "指标B": "Li‖Cu CE"
  },
  "表述文字": "【P288｜Li‖Cu CE｜配方和条件都变】实验样 2 M LiFSI DBE（2 M LiFSI；DBE（sole 体积份），测试 T4）相对 对比样 2 M LiFSI DME（2 M LiFSI；DME（sole 体积份），测试 T1）｜组分变化：加入 DBE（sole）；去掉 DME｜描述符：非氟醚氧 变低；可旋转键数 变高；TPSA 变低；溶剂分子量 变高；每个 Li⁺ 的配位位点 变低｜物性：Li⁺溶剂化结构 相近｜条件：温度 变低（含默认值：溶剂比例默认）｜性能：Li‖Cu CE 变低"
 },
 {
  "编号": "PC01039",
  "论文": "P288",
  "类别": "LiCu_CE",
  "比较类型": "配方和条件都变",
  "A": {
   "测试": "T5",
   "测试名": "准确Li CE −40°C",
   "配方": "F5",
   "配方名": "3 M LiFSI DBE",
   "recipe": "R5",
   "是否对照": false,
   "配方文字": "3 M LiFSI；DBE（sole 体积份）",
   "表述编号": "ST3463",
   "证据句子": [
    "M0177",
    "X005"
   ],
   "标记": [
    "溶剂比例默认"
   ]
  },
  "B": {
   "测试": "T1",
   "测试名": "准确Li CE 23°C",
   "配方": "F2",
   "配方名": "2 M LiFSI DME",
   "recipe": "R2",
   "是否对照": true,
   "配方文字": "2 M LiFSI；DME（sole 体积份）",
   "表述编号": "ST3442",
   "证据句子": [
    "M0076"
   ],
   "标记": [
    "溶剂比例默认"
   ]
  },
  "组分变化": "LiFSI 2 M → 3 M；加入 DBE（sole）；去掉 DME",
  "作者改动的组分": [
   "DBE",
   "DME",
   "LiFSI"
  ],
  "特殊组分变化": [],
  "电解液相同但样品编号不同": false,
  "描述符": [
   {
    "描述符": "eo",
    "中文": "非氟醚氧",
    "组": "配位（醚氧）",
    "方向": "变低",
    "A": 1.0,
    "B": 2.0,
    "被动": false
   },
   {
    "描述符": "rotb",
    "中文": "可旋转键数",
    "组": "溶剂骨架",
    "方向": "变高",
    "A": 6.0,
    "B": 3.0,
    "被动": false
   },
   {
    "描述符": "tpsa",
    "中文": "TPSA",
    "组": "其他（单独成组或数据少）",
    "方向": "变低",
    "A": 9.23,
    "B": 18.46,
    "被动": false
   },
   {
    "描述符": "mw",
    "中文": "溶剂分子量",
    "组": "溶剂骨架",
    "方向": "变高",
    "A": 130.231,
    "B": 90.122,
    "被动": false
   },
   {
    "描述符": "lnsites",
    "中文": "每个 Li⁺ 的配位位点",
    "组": "配位（醚氧）",
    "方向": "变低",
    "A": 1.9668,
    "B": 9.6314,
    "被动": false
   },
   {
    "描述符": "li",
    "中文": "Li⁺ 总浓度",
    "组": "盐用量",
    "方向": "变高",
    "A": 3.0,
    "B": 2.0,
    "被动": false
   },
   {
    "描述符": "salt",
    "中文": "主盐浓度",
    "组": "盐用量",
    "方向": "变高",
    "A": 3.0,
    "B": 2.0,
    "被动": false
   },
   {
    "描述符": "anF",
    "中文": "阴离子 F（每升）",
    "组": "盐用量",
    "方向": "变高",
    "A": 6.0,
    "B": 4.0,
    "被动": false
   },
   {
    "描述符": "anSO2",
    "中文": "阴离子磺酰（每升）",
    "组": "盐用量",
    "方向": "变高",
    "A": 6.0,
    "B": 4.0,
    "被动": false
   }
  ],
  "物性": [
   {
    "物性": "Li⁺溶剂化结构",
    "方向": "相近",
    "A": 749.0,
    "B": 717.0,
    "单位": "cm−1",
    "温度": null
   }
  ],
  "条件": [
   {
    "条件": "温度",
    "方向": "变低",
    "A": -40.0,
    "B": 23.0
   },
   {
    "条件": "电流密度",
    "方向": "相近",
    "A": 0.5,
    "B": 0.5
   },
   {
    "条件": "沉积容量",
    "方向": "相近",
    "A": 4.0,
    "B": 4.0
   },
   {
    "条件": "测试方法",
    "方向": "相同",
    "A": 0.0,
    "B": 0.0
   }
  ],
  "条件含默认值": [
   "溶剂比例默认"
  ],
  "性能": {
   "方向": "变低",
   "倍数": 3.0909,
   "倍数含义": "损失（100 − CE）之比",
   "好于参照": false,
   "值A": 96.6,
   "值B": 98.9,
   "指标A": "Li‖Cu CE",
   "指标B": "Li‖Cu CE"
  },
  "表述文字": "【P288｜Li‖Cu CE｜配方和条件都变】实验样 3 M LiFSI DBE（3 M LiFSI；DBE（sole 体积份），测试 T5）相对 对比样 2 M LiFSI DME（2 M LiFSI；DME（sole 体积份），测试 T1）｜组分变化：LiFSI 2 M → 3 M；加入 DBE（sole）；去掉 DME｜描述符：非氟醚氧 变低；可旋转键数 变高；TPSA 变低；溶剂分子量 变高；每个 Li⁺ 的配位位点 变低；Li⁺ 总浓度 变高；主盐浓度 变高；阴离子 F（每升） 变高；阴离子磺酰（每升） 变高｜物性：Li⁺溶剂化结构 相近｜条件：温度 变低（含默认值：溶剂比例默认）｜性能：Li‖Cu CE 变低"
 },
 {
  "编号": "PC01040",
  "论文": "P288",
  "类别": "LiCu_CE",
  "比较类型": "配方和条件都变",
  "A": {
   "测试": "T6",
   "测试名": "准确Li CE 23°C",
   "配方": "F1",
   "配方名": "2 M LiFSI DBE",
   "recipe": "R1",
   "是否对照": false,
   "配方文字": "2 M LiFSI；DBE（sole 体积份）",
   "表述编号": "ST3464",
   "证据句子": [
    "M0203"
   ],
   "标记": [
    "溶剂比例默认"
   ]
  },
  "B": {
   "测试": "T1",
   "测试名": "准确Li CE 23°C",
   "配方": "F2",
   "配方名": "2 M LiFSI DME",
   "recipe": "R2",
   "是否对照": true,
   "配方文字": "2 M LiFSI；DME（sole 体积份）",
   "表述编号": "ST3442",
   "证据句子": [
    "M0076"
   ],
   "标记": [
    "溶剂比例默认"
   ]
  },
  "组分变化": "加入 DBE（sole）；去掉 DME",
  "作者改动的组分": [
   "DBE",
   "DME"
  ],
  "特殊组分变化": [],
  "电解液相同但样品编号不同": false,
  "描述符": [
   {
    "描述符": "eo",
    "中文": "非氟醚氧",
    "组": "配位（醚氧）",
    "方向": "变低",
    "A": 1.0,
    "B": 2.0,
    "被动": false
   },
   {
    "描述符": "rotb",
    "中文": "可旋转键数",
    "组": "溶剂骨架",
    "方向": "变高",
    "A": 6.0,
    "B": 3.0,
    "被动": false
   },
   {
    "描述符": "tpsa",
    "中文": "TPSA",
    "组": "其他（单独成组或数据少）",
    "方向": "变低",
    "A": 9.23,
    "B": 18.46,
    "被动": false
   },
   {
    "描述符": "mw",
    "中文": "溶剂分子量",
    "组": "溶剂骨架",
    "方向": "变高",
    "A": 130.231,
    "B": 90.122,
    "被动": false
   },
   {
    "描述符": "lnsites",
    "中文": "每个 Li⁺ 的配位位点",
    "组": "配位（醚氧）",
    "方向": "变低",
    "A": 2.9501,
    "B": 9.6314,
    "被动": false
   }
  ],
  "物性": [
   {
    "物性": "Li⁺溶剂化结构",
    "方向": "相近",
    "A": 746.0,
    "B": 717.0,
    "单位": "cm−1",
    "温度": null
   }
  ],
  "条件": [
   {
    "条件": "温度",
    "方向": "相近",
    "A": 23.0,
    "B": 23.0
   },
   {
    "条件": "电流密度",
    "方向": "相近",
    "A": 0.5,
    "B": 0.5
   },
   {
    "条件": "沉积容量",
    "方向": "相近",
    "A": 4.0,
    "B": 4.0
   },
   {
    "条件": "测试方法",
    "方向": "相同",
    "A": 0.0,
    "B": 0.0
   }
  ],
  "条件含默认值": [
   "溶剂比例默认"
  ],
  "性能": {
   "方向": "变高",
   "倍数": 0.9091,
   "倍数含义": "损失（100 − CE）之比",
   "好于参照": true,
   "值A": 99.0,
   "值B": 98.9,
   "指标A": "Li‖Cu CE",
   "指标B": "Li‖Cu CE"
  },
  "表述文字": "【P288｜Li‖Cu CE｜配方和条件都变】实验样 2 M LiFSI DBE（2 M LiFSI；DBE（sole 体积份），测试 T6）相对 对比样 2 M LiFSI DME（2 M LiFSI；DME（sole 体积份），测试 T1）｜组分变化：加入 DBE（sole）；去掉 DME｜描述符：非氟醚氧 变低；可旋转键数 变高；TPSA 变低；溶剂分子量 变高；每个 Li⁺ 的配位位点 变低｜物性：Li⁺溶剂化结构 相近｜条件：相同（含默认值：溶剂比例默认）｜性能：Li‖Cu CE 变高"
 },
 {
  "编号": "PC01041",
  "论文": "P288",
  "类别": "LiCu_CE",
  "比较类型": "配方和条件都变",
  "A": {
   "测试": "T6",
   "测试名": "准确Li CE 23°C",
   "配方": "F7",
   "配方名": "2 M LiTFSI DBE",
   "recipe": "R7",
   "是否对照": false,
   "配方文字": "2 M LiTFSI；DBE（sole 体积份）",
   "表述编号": "ST3465",
   "证据句子": [
    "M0203"
   ],
   "标记": [
    "溶剂比例默认"
   ]
  },
  "B": {
   "测试": "T1",
   "测试名": "准确Li CE 23°C",
   "配方": "F2",
   "配方名": "2 M LiFSI DME",
   "recipe": "R2",
   "是否对照": true,
   "配方文字": "2 M LiFSI；DME（sole 体积份）",
   "表述编号": "ST3442",
   "证据句子": [
    "M0076"
   ],
   "标记": [
    "溶剂比例默认"
   ]
  },
  "组分变化": "加入 LiTFSI（2 M）；加入 DBE（sole）；去掉 LiFSI；去掉 DME",
  "作者改动的组分": [
   "DBE",
   "DME",
   "LiFSI",
   "LiTFSI"
  ],
  "特殊组分变化": [],
  "电解液相同但样品编号不同": false,
  "描述符": [
   {
    "描述符": "eo",
    "中文": "非氟醚氧",
    "组": "配位（醚氧）",
    "方向": "变低",
    "A": 1.0,
    "B": 2.0,
    "被动": false
   },
   {
    "描述符": "rotb",
    "中文": "可旋转键数",
    "组": "溶剂骨架",
    "方向": "变高",
    "A": 6.0,
    "B": 3.0,
    "被动": false
   },
   {
    "描述符": "tpsa",
    "中文": "TPSA",
    "组": "其他（单独成组或数据少）",
    "方向": "变低",
    "A": 9.23,
    "B": 18.46,
    "被动": false
   },
   {
    "描述符": "mw",
    "中文": "溶剂分子量",
    "组": "溶剂骨架",
    "方向": "变高",
    "A": 130.231,
    "B": 90.122,
    "被动": false
   },
   {
    "描述符": "lnsites",
    "中文": "每个 Li⁺ 的配位位点",
    "组": "配位（醚氧）",
    "方向": "变低",
    "A": 2.9501,
    "B": 9.6314,
    "被动": false
   },
   {
    "描述符": "anF",
    "中文": "阴离子 F（每升）",
    "组": "盐用量",
    "方向": "变高",
    "A": 12.0,
    "B": 4.0,
    "被动": false
   }
  ],
  "物性": [],
  "条件": [
   {
    "条件": "温度",
    "方向": "相近",
    "A": 23.0,
    "B": 23.0
   },
   {
    "条件": "电流密度",
    "方向": "相近",
    "A": 0.5,
    "B": 0.5
   },
   {
    "条件": "沉积容量",
    "方向": "相近",
    "A": 4.0,
    "B": 4.0
   },
   {
    "条件": "测试方法",
    "方向": "相同",
    "A": 0.0,
    "B": 0.0
   }
  ],
  "条件含默认值": [
   "溶剂比例默认"
  ],
  "性能": {
   "方向": "变低",
   "倍数": 3.1818,
   "倍数含义": "损失（100 − CE）之比",
   "好于参照": false,
   "值A": 96.5,
   "值B": 98.9,
   "指标A": "Li‖Cu CE",
   "指标B": "Li‖Cu CE"
  },
  "表述文字": "【P288｜Li‖Cu CE｜配方和条件都变】实验样 2 M LiTFSI DBE（2 M LiTFSI；DBE（sole 体积份），测试 T6）相对 对比样 2 M LiFSI DME（2 M LiFSI；DME（sole 体积份），测试 T1）｜组分变化：加入 LiTFSI（2 M）；加入 DBE（sole）；去掉 LiFSI；去掉 DME｜描述符：非氟醚氧 变低；可旋转键数 变高；TPSA 变低；溶剂分子量 变高；每个 Li⁺ 的配位位点 变低；阴离子 F（每升） 变高｜物性：两边没有都报告的｜条件：相同（含默认值：溶剂比例默认）｜性能：Li‖Cu CE 变低"
 },
 {
  "编号": "PC01042",
  "论文": "P288",
  "类别": "LiCu_CE",
  "比较类型": "配方和条件都变",
  "A": {
   "测试": "T8",
   "测试名": "LiCu长期CE 23°C",
   "配方": "F1",
   "配方名": "2 M LiFSI DBE",
   "recipe": "R1",
   "是否对照": false,
   "配方文字": "2 M LiFSI；DBE（sole 体积份）",
   "表述编号": "ST3466",
   "证据句子": [
    "M0083"
   ],
   "标记": [
    "溶剂比例默认"
   ]
  },
  "B": {
   "测试": "T1",
   "测试名": "准确Li CE 23°C",
   "配方": "F2",
   "配方名": "2 M LiFSI DME",
   "recipe": "R2",
   "是否对照": true,
   "配方文字": "2 M LiFSI；DME（sole 体积份）",
   "表述编号": "ST3442",
   "证据句子": [
    "M0076"
   ],
   "标记": [
    "溶剂比例默认"
   ]
  },
  "组分变化": "加入 DBE（sole）；去掉 DME",
  "作者改动的组分": [
   "DBE",
   "DME"
  ],
  "特殊组分变化": [],
  "电解液相同但样品编号不同": false,
  "描述符": [
   {
    "描述符": "eo",
    "中文": "非氟醚氧",
    "组": "配位（醚氧）",
    "方向": "变低",
    "A": 1.0,
    "B": 2.0,
    "被动": false
   },
   {
    "描述符": "rotb",
    "中文": "可旋转键数",
    "组": "溶剂骨架",
    "方向": "变高",
    "A": 6.0,
    "B": 3.0,
    "被动": false
   },
   {
    "描述符": "tpsa",
    "中文": "TPSA",
    "组": "其他（单独成组或数据少）",
    "方向": "变低",
    "A": 9.23,
    "B": 18.46,
    "被动": false
   },
   {
    "描述符": "mw",
    "中文": "溶剂分子量",
    "组": "溶剂骨架",
    "方向": "变高",
    "A": 130.231,
    "B": 90.122,
    "被动": false
   },
   {
    "描述符": "lnsites",
    "中文": "每个 Li⁺ 的配位位点",
    "组": "配位（醚氧）",
    "方向": "变低",
    "A": 2.9501,
    "B": 9.6314,
    "被动": false
   }
  ],
  "物性": [
   {
    "物性": "Li⁺溶剂化结构",
    "方向": "相近",
    "A": 746.0,
    "B": 717.0,
    "单位": "cm−1",
    "温度": null
   }
  ],
  "条件": [
   {
    "条件": "温度",
    "方向": "相近",
    "A": 23.0,
    "B": 23.0
   },
   {
    "条件": "电流密度",
    "方向": "相近",
    "A": 0.5,
    "B": 0.5
   },
   {
    "条件": "沉积容量",
    "方向": "变低",
    "A": 1.0,
    "B": 4.0
   },
   {
    "条件": "测试方法",
    "方向": "相同",
    "A": 0.0,
    "B": 0.0
   },
   {
    "条件": "圈数",
    "方向": "一边未报告",
    "A": 100,
    "B": null
   }
  ],
  "条件含默认值": [
   "溶剂比例默认"
  ],
  "性能": {
   "方向": "变低",
   "倍数": 1.0909,
   "倍数含义": "损失（100 − CE）之比",
   "好于参照": false,
   "值A": 98.8,
   "值B": 98.9,
   "指标A": "Li‖Cu CE",
   "指标B": "Li‖Cu CE"
  },
  "表述文字": "【P288｜Li‖Cu CE｜配方和条件都变】实验样 2 M LiFSI DBE（2 M LiFSI；DBE（sole 体积份），测试 T8）相对 对比样 2 M LiFSI DME（2 M LiFSI；DME（sole 体积份），测试 T1）｜组分变化：加入 DBE（sole）；去掉 DME｜描述符：非氟醚氧 变低；可旋转键数 变高；TPSA 变低；溶剂分子量 变高；每个 Li⁺ 的配位位点 变低｜物性：Li⁺溶剂化结构 相近｜条件：沉积容量 变低；圈数 一边未报告（含默认值：溶剂比例默认）｜性能：Li‖Cu CE 变低"
 },
 {
  "编号": "PC01043",
  "论文": "P288",
  "类别": "LiCu_CE",
  "比较类型": "配方和条件都变",
  "A": {
   "测试": "T9",
   "测试名": "LiCu长期CE −40/50°C",
   "配方": "F1",
   "配方名": "2 M LiFSI DBE",
   "recipe": "R1",
   "是否对照": false,
   "配方文字": "2 M LiFSI；DBE（sole 体积份）",
   "表述编号": "ST3467",
   "证据句子": [
    "M0083"
   ],
   "标记": [
    "溶剂比例默认"
   ]
  },
  "B": {
   "测试": "T1",
   "测试名": "准确Li CE 23°C",
   "配方": "F2",
   "配方名": "2 M LiFSI DME",
   "recipe": "R2",
   "是否对照": true,
   "配方文字": "2 M LiFSI；DME（sole 体积份）",
   "表述编号": "ST3442",
   "证据句子": [
    "M0076"
   ],
   "标记": [
    "溶剂比例默认"
   ]
  },
  "组分变化": "加入 DBE（sole）；去掉 DME",
  "作者改动的组分": [
   "DBE",
   "DME"
  ],
  "特殊组分变化": [],
  "电解液相同但样品编号不同": false,
  "描述符": [
   {
    "描述符": "eo",
    "中文": "非氟醚氧",
    "组": "配位（醚氧）",
    "方向": "变低",
    "A": 1.0,
    "B": 2.0,
    "被动": false
   },
   {
    "描述符": "rotb",
    "中文": "可旋转键数",
    "组": "溶剂骨架",
    "方向": "变高",
    "A": 6.0,
    "B": 3.0,
    "被动": false
   },
   {
    "描述符": "tpsa",
    "中文": "TPSA",
    "组": "其他（单独成组或数据少）",
    "方向": "变低",
    "A": 9.23,
    "B": 18.46,
    "被动": false
   },
   {
    "描述符": "mw",
    "中文": "溶剂分子量",
    "组": "溶剂骨架",
    "方向": "变高",
    "A": 130.231,
    "B": 90.122,
    "被动": false
   },
   {
    "描述符": "lnsites",
    "中文": "每个 Li⁺ 的配位位点",
    "组": "配位（醚氧）",
    "方向": "变低",
    "A": 2.9501,
    "B": 9.6314,
    "被动": false
   }
  ],
  "物性": [
   {
    "物性": "Li⁺溶剂化结构",
    "方向": "相近",
    "A": 746.0,
    "B": 717.0,
    "单位": "cm−1",
    "温度": null
   }
  ],
  "条件": [
   {
    "条件": "温度",
    "方向": "变低",
    "A": -40.0,
    "B": 23.0
   },
   {
    "条件": "电流密度",
    "方向": "相近",
    "A": 0.5,
    "B": 0.5
   },
   {
    "条件": "沉积容量",
    "方向": "变低",
    "A": 1.0,
    "B": 4.0
   },
   {
    "条件": "测试方法",
    "方向": "相同",
    "A": 0.0,
    "B": 0.0
   },
   {
    "条件": "圈数",
    "方向": "一边未报告",
    "A": 100,
    "B": null
   }
  ],
  "条件含默认值": [
   "溶剂比例默认"
  ],
  "性能": {
   "方向": "变低",
   "倍数": 1.8182,
   "倍数含义": "损失（100 − CE）之比",
   "好于参照": false,
   "值A": 98.0,
   "值B": 98.9,
   "指标A": "Li‖Cu CE",
   "指标B": "Li‖Cu CE"
  },
  "表述文字": "【P288｜Li‖Cu CE｜配方和条件都变】实验样 2 M LiFSI DBE（2 M LiFSI；DBE（sole 体积份），测试 T9）相对 对比样 2 M LiFSI DME（2 M LiFSI；DME（sole 体积份），测试 T1）｜组分变化：加入 DBE（sole）；去掉 DME｜描述符：非氟醚氧 变低；可旋转键数 变高；TPSA 变低；溶剂分子量 变高；每个 Li⁺ 的配位位点 变低｜物性：Li⁺溶剂化结构 相近｜条件：温度 变低；沉积容量 变低；圈数 一边未报告（含默认值：溶剂比例默认）｜性能：Li‖Cu CE 变低"
 },
 {
  "编号": "PC01044",
  "论文": "P288",
  "类别": "LiCu_CE",
  "比较类型": "配方和条件都变",
  "A": {
   "测试": "T10",
   "测试名": "LiCu长期CE 23°C",
   "配方": "F7",
   "配方名": "2 M LiTFSI DBE",
   "recipe": "R7",
   "是否对照": false,
   "配方文字": "2 M LiTFSI；DBE（sole 体积份）",
   "表述编号": "ST3444",
   "证据句子": [
    "M0204"
   ],
   "标记": [
    "溶剂比例默认"
   ]
  },
  "B": {
   "测试": "T1",
   "测试名": "准确Li CE 23°C",
   "配方": "F3",
   "配方名": "2 M LiFSI G2",
   "recipe": "R3",
   "是否对照": false,
   "配方文字": "2 M LiFSI；DIGLYME（sole 体积份）",
   "表述编号": "ST3443",
   "证据句子": [
    "M0076"
   ],
   "标记": [
    "溶剂比例默认"
   ]
  },
  "组分变化": "加入 LiTFSI（2 M）；加入 DBE（sole）；去掉 LiFSI；去掉 DIGLYME",
  "作者改动的组分": [
   "DBE",
   "DIGLYME",
   "LiFSI",
   "LiTFSI"
  ],
  "特殊组分变化": [],
  "电解液相同但样品编号不同": false,
  "描述符": [
   {
    "描述符": "eo",
    "中文": "非氟醚氧",
    "组": "配位（醚氧）",
    "方向": "变低",
    "A": 1.0,
    "B": 3.0,
    "被动": false
   },
   {
    "描述符": "tpsa",
    "中文": "TPSA",
    "组": "其他（单独成组或数据少）",
    "方向": "变低",
    "A": 9.23,
    "B": 27.69,
    "被动": false
   },
   {
    "描述符": "mw",
    "中文": "溶剂分子量",
    "组": "溶剂骨架",
    "方向": "变低",
    "A": 130.231,
    "B": 134.175,
    "被动": false
   },
   {
    "描述符": "lnsites",
    "中文": "每个 Li⁺ 的配位位点",
    "组": "配位（醚氧）",
    "方向": "变低",
    "A": 2.9501,
    "B": 10.5657,
    "被动": false
   },
   {
    "描述符": "anF",
    "中文": "阴离子 F（每升）",
    "组": "盐用量",
    "方向": "变高",
    "A": 12.0,
    "B": 4.0,
    "被动": false
   }
  ],
  "物性": [],
  "条件": [
   {
    "条件": "温度",
    "方向": "相近",
    "A": 23.0,
    "B": 23.0
   },
   {
    "条件": "电流密度",
    "方向": "相近",
    "A": 0.5,
    "B": 0.5
   },
   {
    "条件": "沉积容量",
    "方向": "变低",
    "A": 1.0,
    "B": 4.0
   },
   {
    "条件": "测试方法",
    "方向": "相同",
    "A": 0.0,
    "B": 0.0
   }
  ],
  "条件含默认值": [
   "溶剂比例默认"
  ],
  "性能": {
   "方向": "变低",
   "倍数": 1.697,
   "倍数含义": "损失（100 − CE）之比",
   "好于参照": false,
   "值A": 94.4,
   "值B": 96.7,
   "指标A": "Li‖Cu CE",
   "指标B": "Li‖Cu CE"
  },
  "表述文字": "【P288｜Li‖Cu CE｜配方和条件都变】实验样 2 M LiTFSI DBE（2 M LiTFSI；DBE（sole 体积份），测试 T10）相对 实验样 2 M LiFSI G2（2 M LiFSI；DIGLYME（sole 体积份），测试 T1）｜组分变化：加入 LiTFSI（2 M）；加入 DBE（sole）；去掉 LiFSI；去掉 DIGLYME｜描述符：非氟醚氧 变低；TPSA 变低；溶剂分子量 变低；每个 Li⁺ 的配位位点 变低；阴离子 F（每升） 变高｜物性：两边没有都报告的｜条件：沉积容量 变低（含默认值：溶剂比例默认）｜性能：Li‖Cu CE 变低"
 },
 {
  "编号": "PC01045",
  "论文": "P288",
  "类别": "LiCu_CE",
  "比较类型": "配方和条件都变",
  "A": {
   "测试": "T1",
   "测试名": "准确Li CE 23°C",
   "配方": "F3",
   "配方名": "2 M LiFSI G2",
   "recipe": "R3",
   "是否对照": false,
   "配方文字": "2 M LiFSI；DIGLYME（sole 体积份）",
   "表述编号": "ST3443",
   "证据句子": [
    "M0076"
   ],
   "标记": [
    "溶剂比例默认"
   ]
  },
  "B": {
   "测试": "T2",
   "测试名": "准确Li CE 50°C",
   "配方": "F1",
   "配方名": "2 M LiFSI DBE",
   "recipe": "R1",
   "是否对照": false,
   "配方文字": "2 M LiFSI；DBE（sole 体积份）",
   "表述编号": "ST3445",
   "证据句子": [
    "M0076"
   ],
   "标记": [
    "溶剂比例默认"
   ]
  },
  "组分变化": "加入 DIGLYME（sole）；去掉 DBE",
  "作者改动的组分": [
   "DBE",
   "DIGLYME"
  ],
  "特殊组分变化": [],
  "电解液相同但样品编号不同": false,
  "描述符": [
   {
    "描述符": "eo",
    "中文": "非氟醚氧",
    "组": "配位（醚氧）",
    "方向": "变高",
    "A": 3.0,
    "B": 1.0,
    "被动": false
   },
   {
    "描述符": "tpsa",
    "中文": "TPSA",
    "组": "其他（单独成组或数据少）",
    "方向": "变高",
    "A": 27.69,
    "B": 9.23,
    "被动": false
   },
   {
    "描述符": "mw",
    "中文": "溶剂分子量",
    "组": "溶剂骨架",
    "方向": "变高",
    "A": 134.175,
    "B": 130.231,
    "被动": false
   },
   {
    "描述符": "lnsites",
    "中文": "每个 Li⁺ 的配位位点",
    "组": "配位（醚氧）",
    "方向": "变高",
    "A": 10.5657,
    "B": 2.9501,
    "被动": false
   }
  ],
  "物性": [
   {
    "物性": "Li⁺溶剂化结构",
    "方向": "相近",
    "A": 717.0,
    "B": 746.0,
    "单位": "cm−1",
    "温度": null
   }
  ],
  "条件": [
   {
    "条件": "温度",
    "方向": "变低",
    "A": 23.0,
    "B": 50.0
   },
   {
    "条件": "电流密度",
    "方向": "相近",
    "A": 0.5,
    "B": 0.5
   },
   {
    "条件": "沉积容量",
    "方向": "相近",
    "A": 4.0,
    "B": 4.0
   },
   {
    "条件": "测试方法",
    "方向": "相同",
    "A": 0.0,
    "B": 0.0
   }
  ],
  "条件含默认值": [
   "溶剂比例默认"
  ],
  "性能": {
   "方向": "变低",
   "倍数": 2.5385,
   "倍数含义": "损失（100 − CE）之比",
   "好于参照": false,
   "值A": 96.7,
   "值B": 98.7,
   "指标A": "Li‖Cu CE",
   "指标B": "Li‖Cu CE"
  },
  "表述文字": "【P288｜Li‖Cu CE｜配方和条件都变】实验样 2 M LiFSI G2（2 M LiFSI；DIGLYME（sole 体积份），测试 T1）相对 实验样 2 M LiFSI DBE（2 M LiFSI；DBE（sole 体积份），测试 T2）｜组分变化：加入 DIGLYME（sole）；去掉 DBE｜描述符：非氟醚氧 变高；TPSA 变高；溶剂分子量 变高；每个 Li⁺ 的配位位点 变高｜物性：Li⁺溶剂化结构 相近｜条件：温度 变低（含默认值：溶剂比例默认）｜性能：Li‖Cu CE 变低"
 },
 {
  "编号": "PC01046",
  "论文": "P288",
  "类别": "LiCu_CE",
  "比较类型": "配方和条件都变",
  "A": {
   "测试": "T1",
   "测试名": "准确Li CE 23°C",
   "配方": "F3",
   "配方名": "2 M LiFSI G2",
   "recipe": "R3",
   "是否对照": false,
   "配方文字": "2 M LiFSI；DIGLYME（sole 体积份）",
   "表述编号": "ST3443",
   "证据句子": [
    "M0076"
   ],
   "标记": [
    "溶剂比例默认"
   ]
  },
  "B": {
   "测试": "T2",
   "测试名": "准确Li CE 50°C",
   "配方": "F2",
   "配方名": "2 M LiFSI DME",
   "recipe": "R2",
   "是否对照": true,
   "配方文字": "2 M LiFSI；DME（sole 体积份）",
   "表述编号": "ST3446",
   "证据句子": [
    "M0076"
   ],
   "标记": [
    "溶剂比例默认"
   ]
  },
  "组分变化": "加入 DIGLYME（sole）；去掉 DME",
  "作者改动的组分": [
   "DIGLYME",
   "DME"
  ],
  "特殊组分变化": [],
  "电解液相同但样品编号不同": false,
  "描述符": [
   {
    "描述符": "eo",
    "中文": "非氟醚氧",
    "组": "配位（醚氧）",
    "方向": "变高",
    "A": 3.0,
    "B": 2.0,
    "被动": false
   },
   {
    "描述符": "rotb",
    "中文": "可旋转键数",
    "组": "溶剂骨架",
    "方向": "变高",
    "A": 6.0,
    "B": 3.0,
    "被动": false
   },
   {
    "描述符": "tpsa",
    "中文": "TPSA",
    "组": "其他（单独成组或数据少）",
    "方向": "变高",
    "A": 27.69,
    "B": 18.46,
    "被动": false
   },
   {
    "描述符": "mw",
    "中文": "溶剂分子量",
    "组": "溶剂骨架",
    "方向": "变高",
    "A": 134.175,
    "B": 90.122,
    "被动": false
   },
   {
    "描述符": "lnsites",
    "中文": "每个 Li⁺ 的配位位点",
    "组": "配位（醚氧）",
    "方向": "变高",
    "A": 10.5657,
    "B": 9.6314,
    "被动": false
   }
  ],
  "物性": [
   {
    "物性": "Li⁺溶剂化结构",
    "方向": "相近",
    "A": 717.0,
    "B": 717.0,
    "单位": "cm−1",
    "温度": null
   }
  ],
  "条件": [
   {
    "条件": "温度",
    "方向": "变低",
    "A": 23.0,
    "B": 50.0
   },
   {
    "条件": "电流密度",
    "方向": "相近",
    "A": 0.5,
    "B": 0.5
   },
   {
    "条件": "沉积容量",
    "方向": "相近",
    "A": 4.0,
    "B": 4.0
   },
   {
    "条件": "测试方法",
    "方向": "相同",
    "A": 0.0,
    "B": 0.0
   }
  ],
  "条件含默认值": [
   "溶剂比例默认"
  ],
  "性能": {
   "方向": "变高",
   "倍数": 0.3793,
   "倍数含义": "损失（100 − CE）之比",
   "好于参照": true,
   "值A": 96.7,
   "值B": 91.3,
   "指标A": "Li‖Cu CE",
   "指标B": "Li‖Cu CE"
  },
  "表述文字": "【P288｜Li‖Cu CE｜配方和条件都变】实验样 2 M LiFSI G2（2 M LiFSI；DIGLYME（sole 体积份），测试 T1）相对 对比样 2 M LiFSI DME（2 M LiFSI；DME（sole 体积份），测试 T2）｜组分变化：加入 DIGLYME（sole）；去掉 DME｜描述符：非氟醚氧 变高；可旋转键数 变高；TPSA 变高；溶剂分子量 变高；每个 Li⁺ 的配位位点 变高｜物性：Li⁺溶剂化结构 相近｜条件：温度 变低（含默认值：溶剂比例默认）｜性能：Li‖Cu CE 变高"
 },
 {
  "编号": "PC01047",
  "论文": "P288",
  "类别": "LiCu_CE",
  "比较类型": "同配方换条件",
  "A": {
   "测试": "T2",
   "测试名": "准确Li CE 50°C",
   "配方": "F3",
   "配方名": "2 M LiFSI G2",
   "recipe": "R3",
   "是否对照": false,
   "配方文字": "2 M LiFSI；DIGLYME（sole 体积份）",
   "表述编号": "ST3447",
   "证据句子": [
    "M0076"
   ],
   "标记": [
    "溶剂比例默认"
   ]
  },
  "B": {
   "测试": "T1",
   "测试名": "准确Li CE 23°C",
   "配方": "F3",
   "配方名": "2 M LiFSI G2",
   "recipe": "R3",
   "是否对照": false,
   "配方文字": "2 M LiFSI；DIGLYME（sole 体积份）",
   "表述编号": "ST3443",
   "证据句子": [
    "M0076"
   ],
   "标记": [
    "溶剂比例默认"
   ]
  },
  "组分变化": "配方相同",
  "作者改动的组分": [],
  "特殊组分变化": [],
  "电解液相同但样品编号不同": false,
  "描述符": [],
  "物性": [
   {
    "物性": "Li⁺溶剂化结构",
    "方向": "相近",
    "A": 717.0,
    "B": 717.0,
    "单位": "cm−1",
    "温度": null
   }
  ],
  "条件": [
   {
    "条件": "温度",
    "方向": "变高",
    "A": 50.0,
    "B": 23.0
   },
   {
    "条件": "电流密度",
    "方向": "相近",
    "A": 0.5,
    "B": 0.5
   },
   {
    "条件": "沉积容量",
    "方向": "相近",
    "A": 4.0,
    "B": 4.0
   },
   {
    "条件": "测试方法",
    "方向": "相同",
    "A": 0.0,
    "B": 0.0
   }
  ],
  "条件含默认值": [
   "溶剂比例默认"
  ],
  "性能": {
   "方向": "变低",
   "倍数": 3.9091,
   "倍数含义": "损失（100 − CE）之比",
   "好于参照": false,
   "值A": 87.1,
   "值B": 96.7,
   "指标A": "Li‖Cu CE",
   "指标B": "Li‖Cu CE"
  },
  "表述文字": "【P288｜Li‖Cu CE｜同配方换条件】实验样 2 M LiFSI G2（2 M LiFSI；DIGLYME（sole 体积份），测试 T2）相对 实验样 2 M LiFSI G2（2 M LiFSI；DIGLYME（sole 体积份），测试 T1）｜组分变化：配方相同｜描述符：配方相同｜物性：Li⁺溶剂化结构 相近｜条件：温度 变高（含默认值：溶剂比例默认）｜性能：Li‖Cu CE 变低"
 },
 {
  "编号": "PC01048",
  "论文": "P288",
  "类别": "LiCu_CE",
  "比较类型": "配方和条件都变",
  "A": {
   "测试": "T1",
   "测试名": "准确Li CE 23°C",
   "配方": "F3",
   "配方名": "2 M LiFSI G2",
   "recipe": "R3",
   "是否对照": false,
   "配方文字": "2 M LiFSI；DIGLYME（sole 体积份）",
   "表述编号": "ST3443",
   "证据句子": [
    "M0076"
   ],
   "标记": [
    "溶剂比例默认"
   ]
  },
  "B": {
   "测试": "T3",
   "测试名": "准确Li CE 0°C",
   "配方": "F1",
   "配方名": "2 M LiFSI DBE",
   "recipe": "R1",
   "是否对照": false,
