Repository: zhuonanli08/Li-S_Electrolyte_Conflicts

File: output/两两比较表述_313篇_v2_2026-11-07/比较表述.json (part 67 of 111)
[
   },
   {
    "条件": "电流密度",
    "方向": "相近",
    "A": 0.5,
    "B": 0.5
   },
   {
    "条件": "沉积容量",
    "方向": "变高",
    "A": 4.0,
    "B": 1.0
   },
   {
    "条件": "测试方法",
    "方向": "相同",
    "A": 0.0,
    "B": 0.0
   },
   {
    "条件": "圈数",
    "方向": "一边未报告",
    "A": null,
    "B": 100
   }
  ],
  "条件含默认值": [
   "溶剂比例默认"
  ],
  "性能": {
   "方向": "变低",
   "倍数": 2.9167,
   "倍数含义": "损失（100 − CE）之比",
   "好于参照": false,
   "值A": 96.5,
   "值B": 98.8,
   "指标A": "Li‖Cu CE",
   "指标B": "Li‖Cu CE"
  },
  "表述文字": "【P288｜Li‖Cu CE｜配方和条件都变】实验样 2 M LiTFSI DBE（2 M LiTFSI；DBE（sole 体积份），测试 T6）相对 实验样 2 M LiFSI DBE（2 M LiFSI；DBE（sole 体积份），测试 T8）｜组分变化：加入 LiTFSI（2 M）；去掉 LiFSI｜描述符：阴离子 F（每升） 变高｜物性：两边没有都报告的｜条件：沉积容量 变高；圈数 一边未报告（含默认值：溶剂比例默认）｜性能：Li‖Cu CE 变低"
 },
 {
  "编号": "PC01108",
  "论文": "P288",
  "类别": "LiCu_CE",
  "比较类型": "配方和条件都变",
  "A": {
   "测试": "T6",
   "测试名": "准确Li CE 23°C",
   "配方": "F7",
   "配方名": "2 M LiTFSI DBE",
   "recipe": "R7",
   "是否对照": false,
   "配方文字": "2 M LiTFSI；DBE（sole 体积份）",
   "表述编号": "ST3465",
   "证据句子": [
    "M0203"
   ],
   "标记": [
    "溶剂比例默认"
   ]
  },
  "B": {
   "测试": "T9",
   "测试名": "LiCu长期CE −40/50°C",
   "配方": "F1",
   "配方名": "2 M LiFSI DBE",
   "recipe": "R1",
   "是否对照": false,
   "配方文字": "2 M LiFSI；DBE（sole 体积份）",
   "表述编号": "ST3467",
   "证据句子": [
    "M0083"
   ],
   "标记": [
    "溶剂比例默认"
   ]
  },
  "组分变化": "加入 LiTFSI（2 M）；去掉 LiFSI",
  "作者改动的组分": [
   "LiFSI",
   "LiTFSI"
  ],
  "特殊组分变化": [],
  "电解液相同但样品编号不同": false,
  "描述符": [
   {
    "描述符": "anF",
    "中文": "阴离子 F（每升）",
    "组": "盐用量",
    "方向": "变高",
    "A": 12.0,
    "B": 4.0,
    "被动": false
   }
  ],
  "物性": [],
  "条件": [
   {
    "条件": "温度",
    "方向": "变高",
    "A": 23.0,
    "B": -40.0
   },
   {
    "条件": "电流密度",
    "方向": "相近",
    "A": 0.5,
    "B": 0.5
   },
   {
    "条件": "沉积容量",
    "方向": "变高",
    "A": 4.0,
    "B": 1.0
   },
   {
    "条件": "测试方法",
    "方向": "相同",
    "A": 0.0,
    "B": 0.0
   },
   {
    "条件": "圈数",
    "方向": "一边未报告",
    "A": null,
    "B": 100
   }
  ],
  "条件含默认值": [
   "溶剂比例默认"
  ],
  "性能": {
   "方向": "变低",
   "倍数": 1.75,
   "倍数含义": "损失（100 − CE）之比",
   "好于参照": false,
   "值A": 96.5,
   "值B": 98.0,
   "指标A": "Li‖Cu CE",
   "指标B": "Li‖Cu CE"
  },
  "表述文字": "【P288｜Li‖Cu CE｜配方和条件都变】实验样 2 M LiTFSI DBE（2 M LiTFSI；DBE（sole 体积份），测试 T6）相对 实验样 2 M LiFSI DBE（2 M LiFSI；DBE（sole 体积份），测试 T9）｜组分变化：加入 LiTFSI（2 M）；去掉 LiFSI｜描述符：阴离子 F（每升） 变高｜物性：两边没有都报告的｜条件：温度 变高；沉积容量 变高；圈数 一边未报告（含默认值：溶剂比例默认）｜性能：Li‖Cu CE 变低"
 },
 {
  "编号": "PC01109",
  "论文": "P288",
  "类别": "LiCu_CE",
  "比较类型": "同配方换条件",
  "A": {
   "测试": "T9",
   "测试名": "LiCu长期CE −40/50°C",
   "配方": "F1",
   "配方名": "2 M LiFSI DBE",
   "recipe": "R1",
   "是否对照": false,
   "配方文字": "2 M LiFSI；DBE（sole 体积份）",
   "表述编号": "ST3467",
   "证据句子": [
    "M0083"
   ],
   "标记": [
    "溶剂比例默认"
   ]
  },
  "B": {
   "测试": "T8",
   "测试名": "LiCu长期CE 23°C",
   "配方": "F1",
   "配方名": "2 M LiFSI DBE",
   "recipe": "R1",
   "是否对照": false,
   "配方文字": "2 M LiFSI；DBE（sole 体积份）",
   "表述编号": "ST3466",
   "证据句子": [
    "M0083"
   ],
   "标记": [
    "溶剂比例默认"
   ]
  },
  "组分变化": "配方相同",
  "作者改动的组分": [],
  "特殊组分变化": [],
  "电解液相同但样品编号不同": false,
  "描述符": [],
  "物性": [
   {
    "物性": "Li⁺溶剂化结构",
    "方向": "相近",
    "A": 746.0,
    "B": 746.0,
    "单位": "cm−1",
    "温度": null
   },
   {
    "物性": "离子电导率",
    "方向": "相近",
    "A": 2.0,
    "B": 2.0,
    "单位": "M DME/G2",
    "温度": null
   }
  ],
  "条件": [
   {
    "条件": "温度",
    "方向": "变低",
    "A": -40.0,
    "B": 23.0
   },
   {
    "条件": "电流密度",
    "方向": "相近",
    "A": 0.5,
    "B": 0.5
   },
   {
    "条件": "沉积容量",
    "方向": "相近",
    "A": 1.0,
    "B": 1.0
   },
   {
    "条件": "测试方法",
    "方向": "相同",
    "A": 0.0,
    "B": 0.0
   },
   {
    "条件": "圈数",
    "方向": "相近",
    "A": 100,
    "B": 100
   }
  ],
  "条件含默认值": [
   "溶剂比例默认"
  ],
  "性能": {
   "方向": "变低",
   "倍数": 1.6667,
   "倍数含义": "损失（100 − CE）之比",
   "好于参照": false,
   "值A": 98.0,
   "值B": 98.8,
   "指标A": "Li‖Cu CE",
   "指标B": "Li‖Cu CE"
  },
  "表述文字": "【P288｜Li‖Cu CE｜同配方换条件】实验样 2 M LiFSI DBE（2 M LiFSI；DBE（sole 体积份），测试 T9）相对 实验样 2 M LiFSI DBE（2 M LiFSI；DBE（sole 体积份），测试 T8）｜组分变化：配方相同｜描述符：配方相同｜物性：Li⁺溶剂化结构 相近；离子电导率 相近｜条件：温度 变低（含默认值：溶剂比例默认）｜性能：Li‖Cu CE 变低"
 },
 {
  "编号": "PC01110",
  "论文": "P291",
  "类别": "LiCu_CE",
  "比较类型": "同测试换配方",
  "A": {
   "测试": "T02",
   "测试名": "Li/Cu库仑效率",
   "配方": "F3",
   "配方名": "LHCE-TTE3",
   "recipe": "R3",
   "是否对照": false,
   "配方文字": "1 M LiFSI；10 vol% FEC；ISOXAZOLE:TTE = 1:3（体积比）",
   "表述编号": "ST3470",
   "证据句子": [
    "M0042",
    "M0043",
    "M0080"
   ],
   "标记": [
    "局部高浓按作者用语",
    "温度默认"
   ]
  },
  "B": {
   "测试": "T02",
   "测试名": "Li/Cu库仑效率",
   "配方": "F2",
   "配方名": "EIZ-FEC",
   "recipe": "R2",
   "是否对照": false,
   "配方文字": "1 M LiFSI；ISOXAZOLE（用量未报告）；10 vol% FEC",
   "表述编号": "ST3469",
   "证据句子": [
    "M0042",
    "M0043",
    "M0080"
   ],
   "标记": [
    "温度默认"
   ]
  },
  "组分变化": "ISOXAZOLE 未报告 → 1 体积比份；加入 TTE（3 体积比份）",
  "作者改动的组分": [
   "ISOXAZOLE",
   "TTE"
  ],
  "特殊组分变化": [],
  "电解液相同但样品编号不同": false,
  "描述符": [
   {
    "描述符": "eo_a",
    "中文": "α 氟化醚氧",
    "组": "氟化/稀释",
    "方向": "变高（从无到有）",
    "A": 0.675,
    "B": 0.0,
    "被动": false
   },
   {
    "描述符": "carbonate",
    "中文": "碳酸酯",
    "组": "羰基/碳酸酯",
    "方向": "变低",
    "A": 0.1,
    "B": 0.5,
    "被动": false
   },
   {
    "描述符": "fat",
    "中文": "溶剂 F 原子数",
    "组": "氟化/稀释",
    "方向": "变高",
    "A": 5.5,
    "B": 0.5,
    "被动": false
   },
   {
    "描述符": "ring",
    "中文": "溶剂环数",
    "组": "溶剂骨架",
    "方向": "变低",
    "A": 0.325,
    "B": 1.0,
    "被动": false
   },
   {
    "描述符": "rotb",
    "中文": "可旋转键数",
    "组": "溶剂骨架",
    "方向": "变高（从无到有）",
    "A": 3.375,
    "B": 0.0,
    "被动": false
   },
   {
    "描述符": "tpsa",
    "中文": "TPSA",
    "组": "其他（单独成组或数据少）",
    "方向": "变低",
    "A": 15.64,
    "B": 30.78,
    "被动": false
   },
   {
    "描述符": "mw",
    "中文": "溶剂分子量",
    "组": "溶剂骨架",
    "方向": "变高",
    "A": 182.7916,
    "B": 87.5575,
    "被动": false
   },
   {
    "描述符": "ffrac",
    "中文": "含氟溶剂比例",
    "组": "氟化/稀释",
    "方向": "变高",
    "A": 0.775,
    "B": 0.5,
    "被动": false
   }
  ],
  "物性": [],
  "条件": [
   {
    "条件": "温度",
    "方向": "相近",
    "A": 25.0,
    "B": 25.0
   },
   {
    "条件": "沉积容量",
    "方向": "相近",
    "A": 5.0,
    "B": 5.0
   },
   {
    "条件": "测试方法",
    "方向": "相同",
    "A": 1.0,
    "B": 1.0
   },
   {
    "条件": "圈数",
    "方向": "相近",
    "A": 10,
    "B": 10
   }
  ],
  "条件含默认值": [
   "温度默认"
  ],
  "性能": {
   "方向": "变高",
   "倍数": 0.8824,
   "倍数含义": "损失（100 − CE）之比",
   "好于参照": true,
   "值A": 98.5,
   "值B": 98.3,
   "指标A": "Li‖Cu CE",
   "指标B": "Li‖Cu CE"
  },
  "表述文字": "【P291｜Li‖Cu CE｜同测试换配方】实验样 LHCE-TTE3（1 M LiFSI；10 vol% FEC；ISOXAZOLE:TTE = 1:3（体积比），测试 T02）相对 实验样 EIZ-FEC（1 M LiFSI；ISOXAZOLE（用量未报告）；10 vol% FEC，测试 T02）｜组分变化：ISOXAZOLE 未报告 → 1 体积比份；加入 TTE（3 体积比份）｜描述符：α 氟化醚氧 变高（从无到有）；碳酸酯 变低；溶剂 F 原子数 变高；溶剂环数 变低；可旋转键数 变高（从无到有）；TPSA 变低；溶剂分子量 变高；含氟溶剂比例 变高｜物性：两边没有都报告的｜条件：相同（含默认值：温度默认）｜性能：Li‖Cu CE 变高"
 },
 {
  "编号": "PC01111",
  "论文": "P291",
  "类别": "LiCu_CE",
  "比较类型": "同测试换配方",
  "A": {
   "测试": "T02",
   "测试名": "Li/Cu库仑效率",
   "配方": "F4",
   "配方名": "LHCE-TTE4.5",
   "recipe": "R4",
   "是否对照": false,
   "配方文字": "1 M LiFSI；10 vol% FEC；ISOXAZOLE:TTE = 1:4.5（体积比）",
   "表述编号": "ST3471",
   "证据句子": [
    "M0042",
    "M0043",
    "M0080"
   ],
   "标记": [
    "局部高浓按作者用语",
    "温度默认"
   ]
  },
  "B": {
   "测试": "T02",
   "测试名": "Li/Cu库仑效率",
   "配方": "F2",
   "配方名": "EIZ-FEC",
   "recipe": "R2",
   "是否对照": false,
   "配方文字": "1 M LiFSI；ISOXAZOLE（用量未报告）；10 vol% FEC",
   "表述编号": "ST3469",
   "证据句子": [
    "M0042",
    "M0043",
    "M0080"
   ],
   "标记": [
    "温度默认"
   ]
  },
  "组分变化": "ISOXAZOLE 未报告 → 1 体积比份；加入 TTE（4.5 体积比份）",
  "作者改动的组分": [
   "ISOXAZOLE",
   "TTE"
  ],
  "特殊组分变化": [],
  "电解液相同但样品编号不同": false,
  "描述符": [
   {
    "描述符": "eo_a",
    "中文": "α 氟化醚氧",
    "组": "氟化/稀释",
    "方向": "变高（从无到有）",
    "A": 0.7364,
    "B": 0.0,
    "被动": false
   },
   {
    "描述符": "carbonate",
    "中文": "碳酸酯",
    "组": "羰基/碳酸酯",
    "方向": "变低",
    "A": 0.1,
    "B": 0.5,
    "被动": false
   },
   {
    "描述符": "fat",
    "中文": "溶剂 F 原子数",
    "组": "氟化/稀释",
    "方向": "变高",
    "A": 5.9909,
    "B": 0.5,
    "被动": false
   },
   {
    "描述符": "ring",
    "中文": "溶剂环数",
    "组": "溶剂骨架",
    "方向": "变低",
    "A": 0.2636,
    "B": 1.0,
    "被动": false
   },
   {
    "描述符": "rotb",
    "中文": "可旋转键数",
    "组": "溶剂骨架",
    "方向": "变高（从无到有）",
    "A": 3.6818,
    "B": 0.0,
    "被动": false
   },
   {
    "描述符": "tpsa",
    "中文": "TPSA",
    "组": "其他（单独成组或数据少）",
    "方向": "变低",
    "A": 14.6091,
    "B": 30.78,
    "被动": false
   },
   {
    "描述符": "mw",
    "中文": "溶剂分子量",
    "组": "溶剂骨架",
    "方向": "变高",
    "A": 192.7943,
    "B": 87.5575,
    "被动": false
   },
   {
    "描述符": "ffrac",
    "中文": "含氟溶剂比例",
    "组": "氟化/稀释",
    "方向": "变高",
    "A": 0.8364,
    "B": 0.5,
    "被动": false
   }
  ],
  "物性": [],
  "条件": [
   {
    "条件": "温度",
    "方向": "相近",
    "A": 25.0,
    "B": 25.0
   },
   {
    "条件": "沉积容量",
    "方向": "相近",
    "A": 5.0,
    "B": 5.0
   },
   {
    "条件": "测试方法",
    "方向": "相同",
    "A": 1.0,
    "B": 1.0
   },
   {
    "条件": "圈数",
    "方向": "相近",
    "A": 10,
    "B": 10
   }
  ],
  "条件含默认值": [
   "温度默认"
  ],
  "性能": {
   "方向": "变高",
   "倍数": 0.8235,
   "倍数含义": "损失（100 − CE）之比",
   "好于参照": true,
   "值A": 98.6,
   "值B": 98.3,
   "指标A": "Li‖Cu CE",
   "指标B": "Li‖Cu CE"
  },
  "表述文字": "【P291｜Li‖Cu CE｜同测试换配方】实验样 LHCE-TTE4.5（1 M LiFSI；10 vol% FEC；ISOXAZOLE:TTE = 1:4.5（体积比），测试 T02）相对 实验样 EIZ-FEC（1 M LiFSI；ISOXAZOLE（用量未报告）；10 vol% FEC，测试 T02）｜组分变化：ISOXAZOLE 未报告 → 1 体积比份；加入 TTE（4.5 体积比份）｜描述符：α 氟化醚氧 变高（从无到有）；碳酸酯 变低；溶剂 F 原子数 变高；溶剂环数 变低；可旋转键数 变高（从无到有）；TPSA 变低；溶剂分子量 变高；含氟溶剂比例 变高｜物性：两边没有都报告的｜条件：相同（含默认值：温度默认）｜性能：Li‖Cu CE 变高"
 },
 {
  "编号": "PC01112",
  "论文": "P291",
  "类别": "LiCu_CE",
  "比较类型": "同测试换配方",
  "A": {
   "测试": "T02",
   "测试名": "Li/Cu库仑效率",
   "配方": "F2",
   "配方名": "EIZ-FEC",
   "recipe": "R2",
   "是否对照": false,
   "配方文字": "1 M LiFSI；ISOXAZOLE（用量未报告）；10 vol% FEC",
   "表述编号": "ST3469",
   "证据句子": [
    "M0042",
    "M0043",
    "M0080"
   ],
   "标记": [
    "温度默认"
   ]
  },
  "B": {
   "测试": "T02",
   "测试名": "Li/Cu库仑效率",
   "配方": "F5",
   "配方名": "DOL/DME baseline",
   "recipe": "R5",
   "是否对照": true,
   "配方文字": "1 M LiTFSI；DOL:DME = 未报告:未报告（体积比）",
   "表述编号": "ST3472",
   "证据句子": [
    "M0042",
    "M0043",
    "M0080"
   ],
   "标记": [
    "温度默认",
    "溶剂比例默认"
   ]
  },
  "组分变化": "加入 LiFSI（1 M）；加入 ISOXAZOLE（未报告）；加入 FEC（10 vol%）；去掉 LiTFSI；去掉 DOL；去掉 DME",
  "作者改动的组分": [
   "DME",
   "DOL",
   "FEC",
   "ISOXAZOLE",
   "LiFSI",
   "LiTFSI"
  ],
  "特殊组分变化": [
   {
    "组分": "FEC",
    "类型": "成膜/活性溶剂"
   }
  ],
  "电解液相同但样品编号不同": false,
  "描述符": [
   {
    "描述符": "eo",
    "中文": "非氟醚氧",
    "组": "配位（醚氧）",
    "方向": "变低（变为 0）",
    "A": 0.0,
    "B": 2.0,
    "被动": false
   },
   {
    "描述符": "carbonate",
    "中文": "碳酸酯",
    "组": "羰基/碳酸酯",
    "方向": "变高（从无到有）",
    "A": 0.5,
    "B": 0.0,
    "被动": false
   },
   {
    "描述符": "fat",
    "中文": "溶剂 F 原子数",
    "组": "氟化/稀释",
    "方向": "变高（从无到有）",
    "A": 0.5,
    "B": 0.0,
    "被动": false
   },
   {
    "描述符": "ring",
    "中文": "溶剂环数",
    "组": "溶剂骨架",
    "方向": "变高",
    "A": 1.0,
    "B": 0.5984,
    "被动": false
   },
   {
    "描述符": "rotb",
    "中文": "可旋转键数",
    "组": "溶剂骨架",
    "方向": "变低（变为 0）",
    "A": 0.0,
    "B": 1.2049,
    "被动": false
   },
   {
    "描述符": "tpsa",
    "中文": "TPSA",
    "组": "其他（单独成组或数据少）",
    "方向": "变高",
    "A": 30.78,
    "B": 18.46,
    "被动": false
   },
   {
    "描述符": "mw",
    "中文": "溶剂分子量",
    "组": "溶剂骨架",
    "方向": "变高",
    "A": 87.5575,
    "B": 80.5223,
    "被动": false
   },
   {
    "描述符": "ffrac",
    "中文": "含氟溶剂比例",
    "组": "氟化/稀释",
    "方向": "变高（从无到有）",
    "A": 0.5,
    "B": 0.0,
    "被动": false
   },
   {
    "描述符": "anF",
    "中文": "阴离子 F（每升）",
    "组": "盐用量",
    "方向": "变低",
    "A": 2.0,
    "B": 6.0,
    "被动": false
   }
  ],
  "物性": [],
  "条件": [
   {
    "条件": "温度",
    "方向": "相近",
    "A": 25.0,
    "B": 25.0
   },
   {
    "条件": "沉积容量",
    "方向": "相近",
    "A": 5.0,
    "B": 5.0
   },
   {
    "条件": "测试方法",
    "方向": "相同",
    "A": 1.0,
    "B": 1.0
   },
   {
    "条件": "圈数",
    "方向": "相近",
    "A": 10,
    "B": 10
   }
  ],
  "条件含默认值": [
   "温度默认",
   "溶剂比例默认"
  ],
  "性能": {
   "方向": "变高",
   "倍数": 0.3696,
   "倍数含义": "损失（100 − CE）之比",
   "好于参照": true,
   "值A": 98.3,
   "值B": 95.4,
   "指标A": "Li‖Cu CE",
   "指标B": "Li‖Cu CE"
  },
  "表述文字": "【P291｜Li‖Cu CE｜同测试换配方】实验样 EIZ-FEC（1 M LiFSI；ISOXAZOLE（用量未报告）；10 vol% FEC，测试 T02）相对 对比样 DOL/DME baseline（1 M LiTFSI；DOL:DME = 未报告:未报告（体积比），测试 T02）｜组分变化：加入 LiFSI（1 M）；加入 ISOXAZOLE（未报告）；加入 FEC（10 vol%）；去掉 LiTFSI；去掉 DOL；去掉 DME（其中 FEC：成膜/活性溶剂）｜描述符：非氟醚氧 变低（变为 0）；碳酸酯 变高（从无到有）；溶剂 F 原子数 变高（从无到有）；溶剂环数 变高；可旋转键数 变低（变为 0）；TPSA 变高；溶剂分子量 变高；含氟溶剂比例 变高（从无到有）；阴离子 F（每升） 变低｜物性：两边没有都报告的｜条件：相同（含默认值：温度默认、溶剂比例默认）｜性能：Li‖Cu CE 变高"
 },
 {
  "编号": "PC01113",
  "论文": "P291",
  "类别": "LiCu_CE",
  "比较类型": "同测试换配方",
  "A": {
   "测试": "T02",
   "测试名": "Li/Cu库仑效率",
   "配方": "F4",
   "配方名": "LHCE-TTE4.5",
   "recipe": "R4",
   "是否对照": false,
   "配方文字": "1 M LiFSI；10 vol% FEC；ISOXAZOLE:TTE = 1:4.5（体积比）",
   "表述编号": "ST3471",
   "证据句子": [
    "M0042",
    "M0043",
    "M0080"
   ],
   "标记": [
    "局部高浓按作者用语",
    "温度默认"
   ]
  },
  "B": {
   "测试": "T02",
   "测试名": "Li/Cu库仑效率",
   "配方": "F3",
   "配方名": "LHCE-TTE3",
   "recipe": "R3",
   "是否对照": false,
   "配方文字": "1 M LiFSI；10 vol% FEC；ISOXAZOLE:TTE = 1:3（体积比）",
   "表述编号": "ST3470",
   "证据句子": [
    "M0042",
    "M0043",
    "M0080"
   ],
   "标记": [
    "局部高浓按作者用语",
    "温度默认"
   ]
  },
  "组分变化": "TTE 3 体积比份 → 4.5 体积比份",
  "作者改动的组分": [
   "TTE"
  ],
  "特殊组分变化": [],
  "电解液相同但样品编号不同": false,
  "描述符": [
   {
    "描述符": "eo_a",
    "中文": "α 氟化醚氧",
    "组": "氟化/稀释",
    "方向": "变高",
    "A": 0.7364,
    "B": 0.675,
    "被动": false
   },
   {
    "描述符": "fat",
    "中文": "溶剂 F 原子数",
    "组": "氟化/稀释",
    "方向": "变高",
    "A": 5.9909,
    "B": 5.5,
    "被动": false
   },
   {
    "描述符": "ring",
    "中文": "溶剂环数",
    "组": "溶剂骨架",
    "方向": "变低",
    "A": 0.2636,
    "B": 0.325,
    "被动": false
   },
   {
    "描述符": "rotb",
    "中文": "可旋转键数",
    "组": "溶剂骨架",
    "方向": "变高",
    "A": 3.6818,
    "B": 3.375,
    "被动": false
   },
   {
    "描述符": "tpsa",
    "中文": "TPSA",
    "组": "其他（单独成组或数据少）",
    "方向": "变低",
    "A": 14.6091,
    "B": 15.64,
    "被动": false
   },
   {
    "描述符": "mw",
    "中文": "溶剂分子量",
    "组": "溶剂骨架",
    "方向": "变高",
    "A": 192.7943,
    "B": 182.7916,
    "被动": false
   },
   {
    "描述符": "ffrac",
    "中文": "含氟溶剂比例",
    "组": "氟化/稀释",
    "方向": "变高",
    "A": 0.8364,
    "B": 0.775,
    "被动": false
   }
  ],
  "物性": [],
  "条件": [
   {
    "条件": "温度",
    "方向": "相近",
    "A": 25.0,
    "B": 25.0
   },
   {
    "条件": "沉积容量",
    "方向": "相近",
    "A": 5.0,
    "B": 5.0
   },
   {
    "条件": "测试方法",
    "方向": "相同",
    "A": 1.0,
    "B": 1.0
   },
   {
    "条件": "圈数",
    "方向": "相近",
    "A": 10,
    "B": 10
   }
  ],
  "条件含默认值": [
   "温度默认"
  ],
  "性能": {
   "方向": "变高",
   "倍数": 0.9333,
   "倍数含义": "损失（100 − CE）之比",
   "好于参照": true,
   "值A": 98.6,
   "值B": 98.5,
   "指标A": "Li‖Cu CE",
   "指标B": "Li‖Cu CE"
  },
  "表述文字": "【P291｜Li‖Cu CE｜同测试换配方】实验样 LHCE-TTE4.5（1 M LiFSI；10 vol% FEC；ISOXAZOLE:TTE = 1:4.5（体积比），测试 T02）相对 实验样 LHCE-TTE3（1 M LiFSI；10 vol% FEC；ISOXAZOLE:TTE = 1:3（体积比），测试 T02）｜组分变化：TTE 3 体积比份 → 4.5 体积比份｜描述符：α 氟化醚氧 变高；溶剂 F 原子数 变高；溶剂环数 变低；可旋转键数 变高；TPSA 变低；溶剂分子量 变高；含氟溶剂比例 变高｜物性：两边没有都报告的｜条件：相同（含默认值：温度默认）｜性能：Li‖Cu CE 变高"
 },
 {
  "编号": "PC01114",
  "论文": "P291",
  "类别": "LiCu_CE",
  "比较类型": "同测试换配方",
  "A": {
   "测试": "T02",
   "测试名": "Li/Cu库仑效率",
   "配方": "F3",
   "配方名": "LHCE-TTE3",
   "recipe": "R3",
   "是否对照": false,
   "配方文字": "1 M LiFSI；10 vol% FEC；ISOXAZOLE:TTE = 1:3（体积比）",
   "表述编号": "ST3470",
   "证据句子": [
    "M0042",
    "M0043",
    "M0080"
   ],
   "标记": [
    "局部高浓按作者用语",
    "温度默认"
   ]
  },
  "B": {
   "测试": "T02",
   "测试名": "Li/Cu库仑效率",
   "配方": "F5",
   "配方名": "DOL/DME baseline",
   "recipe": "R5",
   "是否对照": true,
   "配方文字": "1 M LiTFSI；DOL:DME = 未报告:未报告（体积比）",
   "表述编号": "ST3472",
   "证据句子": [
    "M0042",
    "M0043",
    "M0080"
   ],
   "标记": [
    "温度默认",
    "溶剂比例默认"
   ]
  },
  "组分变化": "加入 LiFSI（1 M）；加入 ISOXAZOLE（1 体积比份）；加入 TTE（3 体积比份）；加入 FEC（10 vol%）；去掉 LiTFSI；去掉 DOL；去掉 DME",
  "作者改动的组分": [
   "DME",
   "DOL",
   "FEC",
   "ISOXAZOLE",
   "LiFSI",
   "LiTFSI",
   "TTE"
  ],
  "特殊组分变化": [
   {
    "组分": "FEC",
    "类型": "成膜/活性溶剂"
   }
  ],
  "电解液相同但样品编号不同": false,
  "描述符": [
   {
    "描述符": "eo",
    "中文": "非氟醚氧",
    "组": "配位（醚氧）",
    "方向": "变低（变为 0）",
    "A": 0.0,
    "B": 2.0,
    "被动": false
   },
   {
    "描述符": "eo_a",
    "中文": "α 氟化醚氧",
    "组": "氟化/稀释",
    "方向": "变高（从无到有）",
    "A": 0.675,
    "B": 0.0,
    "被动": false
   },
   {
    "描述符": "carbonate",
    "中文": "碳酸酯",
    "组": "羰基/碳酸酯",
    "方向": "变高（从无到有）",
    "A": 0.1,
    "B": 0.0,
    "被动": false
   },
   {
    "描述符": "fat",
    "中文": "溶剂 F 原子数",
    "组": "氟化/稀释",
    "方向": "变高（从无到有）",
    "A": 5.5,
    "B": 0.0,
    "被动": false
   },
   {
    "描述符": "ring",
    "中文": "溶剂环数",
    "组": "溶剂骨架",
    "方向": "变低",
    "A": 0.325,
    "B": 0.5984,
    "被动": false
   },
   {
    "描述符": "rotb",
    "中文": "可旋转键数",
    "组": "溶剂骨架",
    "方向": "变高",
    "A": 3.375,
    "B": 1.2049,
    "被动": false
   },
   {
    "描述符": "tpsa",
    "中文": "TPSA",
    "组": "其他（单独成组或数据少）",
    "方向": "变低",
    "A": 15.64,
    "B": 18.46,
    "被动": false
   },
   {
    "描述符": "mw",
    "中文": "溶剂分子量",
    "组": "溶剂骨架",
    "方向": "变高",
    "A": 182.7916,
    "B": 80.5223,
    "被动": false
   },
   {
    "描述符": "ffrac",
    "中文": "含氟溶剂比例",
    "组": "氟化/稀释",
    "方向": "变高（从无到有）",
    "A": 0.775,
    "B": 0.0,
    "被动": false
   },
   {
    "描述符": "anF",
    "中文": "阴离子 F（每升）",
    "组": "盐用量",
    "方向": "变低",
    "A": 2.0,
    "B": 6.0,
    "被动": false
   }
  ],
  "物性": [],
  "条件": [
   {
    "条件": "温度",
    "方向": "相近",
    "A": 25.0,
    "B": 25.0
   },
   {
    "条件": "沉积容量",
    "方向": "相近",
    "A": 5.0,
    "B": 5.0
   },
   {
    "条件": "测试方法",
    "方向": "相同",
    "A": 1.0,
    "B": 1.0
   },
   {
    "条件": "圈数",
    "方向": "相近",
    "A": 10,
    "B": 10
   }
  ],
  "条件含默认值": [
   "温度默认",
   "溶剂比例默认"
  ],
  "性能": {
   "方向": "变高",
   "倍数": 0.3261,
   "倍数含义": "损失（100 − CE）之比",
   "好于参照": true,
   "值A": 98.5,
   "值B": 95.4,
   "指标A": "Li‖Cu CE",
   "指标B": "Li‖Cu CE"
  },
  "表述文字": "【P291｜Li‖Cu CE｜同测试换配方】实验样 LHCE-TTE3（1 M LiFSI；10 vol% FEC；ISOXAZOLE:TTE = 1:3（体积比），测试 T02）相对 对比样 DOL/DME baseline（1 M LiTFSI；DOL:DME = 未报告:未报告（体积比），测试 T02）｜组分变化：加入 LiFSI（1 M）；加入 ISOXAZOLE（1 体积比份）；加入 TTE（3 体积比份）；加入 FEC（10 vol%）；去掉 LiTFSI；去掉 DOL；去掉 DME（其中 FEC：成膜/活性溶剂）｜描述符：非氟醚氧 变低（变为 0）；α 氟化醚氧 变高（从无到有）；碳酸酯 变高（从无到有）；溶剂 F 原子数 变高（从无到有）；溶剂环数 变低；可旋转键数 变高；TPSA 变低；溶剂分子量 变高；含氟溶剂比例 变高（从无到有）；阴离子 F（每升） 变低｜物性：两边没有都报告的｜条件：相同（含默认值：温度默认、溶剂比例默认）｜性能：Li‖Cu CE 变高"
 },
 {
  "编号": "PC01115",
  "论文": "P291",
  "类别": "LiCu_CE",
  "比较类型": "同测试换配方",
  "A": {
   "测试": "T02",
   "测试名": "Li/Cu库仑效率",
   "配方": "F4",
   "配方名": "LHCE-TTE4.5",
   "recipe": "R4",
   "是否对照": false,
   "配方文字": "1 M LiFSI；10 vol% FEC；ISOXAZOLE:TTE = 1:4.5（体积比）",
   "表述编号": "ST3471",
   "证据句子": [
    "M0042",
    "M0043",
    "M0080"
   ],
   "标记": [
    "局部高浓按作者用语",
    "温度默认"
   ]
  },
  "B": {
   "测试": "T02",
   "测试名": "Li/Cu库仑效率",
   "配方": "F5",
   "配方名": "DOL/DME baseline",
   "recipe": "R5",
   "是否对照": true,
   "配方文字": "1 M LiTFSI；DOL:DME = 未报告:未报告（体积比）",
   "表述编号": "ST3472",
   "证据句子": [
    "M0042",
    "M0043",
    "M0080"
   ],
   "标记": [
    "温度默认",
    "溶剂比例默认"
   ]
  },
  "组分变化": "加入 LiFSI（1 M）；加入 ISOXAZOLE（1 体积比份）；加入 TTE（4.5 体积比份）；加入 FEC（10 vol%）；去掉 LiTFSI；去掉 DOL；去掉 DME",
  "作者改动的组分": [
   "DME",
   "DOL",
   "FEC",
   "ISOXAZOLE",
   "LiFSI",
   "LiTFSI",
   "TTE"
  ],
  "特殊组分变化": [
   {
    "组分": "FEC",
    "类型": "成膜/活性溶剂"
   }
  ],
  "电解液相同但样品编号不同": false,
  "描述符": [
   {
    "描述符": "eo",
    "中文": "非氟醚氧",
    "组": "配位（醚氧）",
    "方向": "变低（变为 0）",
    "A": 0.0,
    "B": 2.0,
    "被动": false
   },
   {
    "描述符": "eo_a",
    "中文": "α 氟化醚氧",
    "组": "氟化/稀释",
    "方向": "变高（从无到有）",
    "A": 0.7364,
    "B": 0.0,
    "被动": false
   },
   {
    "描述符": "carbonate",
    "中文": "碳酸酯",
    "组": "羰基/碳酸酯",
    "方向": "变高（从无到有）",
    "A": 0.1,
    "B": 0.0,
    "被动": false
   },
   {
    "描述符": "fat",
    "中文": "溶剂 F 原子数",
    "组": "氟化/稀释",
    "方向": "变高（从无到有）",
    "A": 5.9909,
    "B": 0.0,
    "被动": false
   },
   {
    "描述符": "ring",
    "中文": "溶剂环数",
    "组": "溶剂骨架",
    "方向": "变低",
    "A": 0.2636,
    "B": 0.5984,
    "被动": false
   },
   {
    "描述符": "rotb",
    "中文": "可旋转键数",
    "组": "溶剂骨架",
    "方向": "变高",
    "A": 3.6818,
    "B": 1.2049,
    "被动": false
   },
   {
    "描述符": "tpsa",
    "中文": "TPSA",
    "组": "其他（单独成组或数据少）",
    "方向": "变低",
    "A": 14.6091,
    "B": 18.46,
    "被动": false
   },
   {
    "描述符": "mw",
    "中文": "溶剂分子量",
    "组": "溶剂骨架",
    "方向": "变高",
    "A": 192.7943,
    "B": 80.5223,
    "被动": false
   },
   {
    "描述符": "ffrac",
    "中文": "含氟溶剂比例",
    "组": "氟化/稀释",
    "方向": "变高（从无到有）",
    "A": 0.8364,
    "B": 0.0,
    "被动": false
   },
   {
    "描述符": "anF",
    "中文": "阴离子 F（每升）",
    "组": "盐用量",
    "方向": "变低",
    "A": 2.0,
    "B": 6.0,
    "被动": false
   }
  ],
  "物性": [],
  "条件": [
   {
    "条件": "温度",
    "方向": "相近",
    "A": 25.0,
    "B": 25.0
   },
   {
    "条件": "沉积容量",
    "方向": "相近",
    "A": 5.0,
    "B": 5.0
   },
   {
    "条件": "测试方法",
    "方向": "相同",
    "A": 1.0,
    "B": 1.0
   },
   {
    "条件": "圈数",
    "方向": "相近",
    "A": 10,
    "B": 10
   }
  ],
  "条件含默认值": [
   "温度默认",
   "溶剂比例默认"
  ],
  "性能": {
   "方向": "变高",
   "倍数": 0.3043,
   "倍数含义": "损失（100 − CE）之比",
   "好于参照": true,
   "值A": 98.6,
   "值B": 95.4,
   "指标A": "Li‖Cu CE",
   "指标B": "Li‖Cu CE"
  },
  "表述文字": "【P291｜Li‖Cu CE｜同测试换配方】实验样 LHCE-TTE4.5（1 M LiFSI；10 vol% FEC；ISOXAZOLE:TTE = 1:4.5（体积比），测试 T02）相对 对比样 DOL/DME baseline（1 M LiTFSI；DOL:DME = 未报告:未报告（体积比），测试 T02）｜组分变化：加入 LiFSI（1 M）；加入 ISOXAZOLE（1 体积比份）；加入 TTE（4.5 体积比份）；加入 FEC（10 vol%）；去掉 LiTFSI；去掉 DOL；去掉 DME（其中 FEC：成膜/活性溶剂）｜描述符：非氟醚氧 变低（变为 0）；α 氟化醚氧 变高（从无到有）；碳酸酯 变高（从无到有）；溶剂 F 原子数 变高（从无到有）；溶剂环数 变低；可旋转键数 变高；TPSA 变低；溶剂分子量 变高；含氟溶剂比例 变高（从无到有）；阴离子 F（每升） 变低｜物性：两边没有都报告的｜条件：相同（含默认值：温度默认、溶剂比例默认）｜性能：Li‖Cu CE 变高"
 },
 {
  "编号": "PC01116",
  "论文": "P292",
  "类别": "每圈衰减率",
  "比较类型": "同配方换条件",
  "A": {
   "测试": "T05",
   "测试名": "0.05 C循环与充放电电压滞后",
   "配方": "F3",
   "配方名": "3 M LiTFSI in AMImTFSI",
   "recipe": "R3",
   "是否对照": false,
   "配方文字": "3 M LiTFSI；AMIMTFSI（溶剂 体积份）",
   "表述编号": "ST3484",
   "证据句子": [
    "M0114"
   ],
   "标记": [
    "E/S默认",
    "温度默认",
    "溶剂比例默认",
    "由容量换算"
   ]
  },
  "B": {
   "测试": "T06",
   "测试名": "3 M电解液0.1 C长循环",
   "配方": "F3",
   "配方名": "3 M LiTFSI in AMImTFSI",
   "recipe": "R3",
   "是否对照": false,
   "配方文字": "3 M LiTFSI；AMIMTFSI（溶剂 体积份）",
   "表述编号": "ST3485",
   "证据句子": [
    "M0115",
    "M0116"
   ],
   "标记": [
    "E/S默认",
    "温度默认",
    "溶剂比例默认"
   ]
  },
  "组分变化": "配方相同",
  "作者改动的组分": [],
  "特殊组分变化": [],
  "电解液相同但样品编号不同": false,
  "描述符": [],
  "物性": [
   {
    "物性": "黏度",
    "方向": "相近",
    "A": 664.0,
    "B": 664.0,
    "单位": "mPa·s",
    "温度": null
   },
   {
    "物性": "离子电导率",
    "方向": "相近",
    "A": 8.11,
    "B": 8.11,
    "单位": "E−4 S cm−1（",
    "温度": 30.0
   },
   {
    "物性": "其他（未归类）",
    "方向": "相近",
    "A": 2.5,
    "B": 2.5,
    "单位": "E−3 S cm−1 K−0.5",
    "温度": null
   }
  ],
  "条件": [
   {
    "条件": "E/S",
    "方向": "相近",
    "A": 28.29,
    "B": 28.29
   },
   {
    "条件": "硫载量",
    "方向": "相近",
    "A": 1.0,
    "B": 1.0
   },
   {
    "条件": "倍率",
    "方向": "变低",
    "A": 0.05,
    "B": 0.1
   },
   {
    "条件": "温度",
    "方向": "相近",
    "A": 25.0,
    "B": 25.0
   },
   {
    "条件": "电池形式",
    "方向": "相同",
    "A": 0.0,
    "B": 0.0
   },
   {
    "条件": "圈数",
    "方向": "变低",
    "A": 50,
    "B": 100
   }
  ],
  "条件含默认值": [
   "E/S默认",
   "温度默认",
   "溶剂比例默认"
  ],
  "性能": {
   "方向": "变高",
   "倍数": 2.8821,
   "倍数含义": "每圈衰减率之比",
   "好于参照": false,
   "值A": 0.2306,
   "值B": 0.08,
   "指标A": "每圈衰减率（%/圈，由比放电容量（基准未写明）换算）",
   "指标B": "每圈衰减率（%/圈，由容量保持率换算）"
  },
  "表述文字": "【P292｜每圈衰减率｜同配方换条件】实验样 3 M LiTFSI in AMImTFSI（3 M LiTFSI；AMIMTFSI（溶剂 体积份），测试 T05）相对 实验样 3 M LiTFSI in AMImTFSI（3 M LiTFSI；AMIMTFSI（溶剂 体积份），测试 T06）｜组分变化：配方相同｜描述符：配方相同｜物性：黏度 相近；离子电导率 相近；其他（未归类） 相近｜条件：倍率 变低；圈数 变低（含默认值：E/S默认、温度默认、溶剂比例默认）｜性能：每圈衰减率 变高"
 },
 {
  "编号": "PC01117",
  "论文": "P295",
  "类别": "LiCu_CE",
  "比较类型": "同测试换配方",
  "A": {
   "测试": "T1",
   "测试名": "LiFSI浓度对LiCu CE/寿命及最优液过电位",
   "配方": "F2",
   "配方名": "0.67 M LiFSI DME/TTE (1% LiNO3)",
   "recipe": "RP2",
   "是否对照": false,
   "配方文字": "0.67 M LiFSI；1 wt% LiNO3；DME:TTE = 1:2（体积比）",
   "表述编号": "ST3543",
   "证据句子": [
    "M0080",
    "M0081",
    "M0082",
    "M0083"
   ],
   "标记": [
    "LiNO3按质量分数换算",
    "温度默认"
   ]
  },
  "B": {
   "测试": "T1",
   "测试名": "LiFSI浓度对LiCu CE/寿命及最优液过电位",
   "配方": "F1",
   "配方名": "0.33 M LiFSI DME/TTE (1% LiNO3)",
   "recipe": "RP1",
   "是否对照": false,
   "配方文字": "0.33 M LiFSI；1 wt% LiNO3；DME:TTE = 1:2（体积比）",
   "表述编号": "ST3541",
   "证据句子": [
    "M0080",
    "M0081"
   ],
   "标记": [
    "LiNO3按质量分数换算",
    "温度默认"
   ]
  },
  "组分变化": "LiFSI 0.33 M → 0.67 M",
  "作者改动的组分": [
   "LiFSI"
  ],
  "特殊组分变化": [],
  "电解液相同但样品编号不同": false,
  "描述符": [
   {
    "描述符": "lnsites",
    "中文": "每个 Li⁺ 的配位位点",
    "组": "配位（醚氧）",
    "方向": "变低",
    "A": 7.2868,
    "B": 12.0728,
    "被动": false
   },
   {
    "描述符": "li",
    "中文": "Li⁺ 总浓度",
    "组": "盐用量",
    "方向": "变高",
    "A": 0.8812,
    "B": 0.5318,
    "被动": false
   },
   {
    "描述符": "salt",
    "中文": "主盐浓度",
    "组": "盐用量",
    "方向": "变高",
    "A": 0.67,
    "B": 0.33,
    "被动": false
   },
   {
    "描述符": "anF",
    "中文": "阴离子 F（每升）",
    "组": "盐用量",
    "方向": "变高",
    "A": 1.34,
    "B": 0.66,
    "被动": false
   },
   {
    "描述符": "anSO2",
    "中文": "阴离子磺酰（每升）",
    "组": "盐用量",
    "方向": "变高",
    "A": 1.34,
    "B": 0.66,
    "被动": false
   },
   {
    "描述符": "lino3",
    "中文": "LiNO₃ 浓度",
    "组": "LiNO₃",
    "方向": "变高",
    "A": 0.2112,
    "B": 0.2018,
    "被动": true
   }
  ],
  "物性": [],
  "条件": [
   {
    "条件": "温度",
    "方向": "相近",
    "A": 25.0,
    "B": 25.0
   },
   {
    "条件": "电流密度",
    "方向": "相近",
    "A": 0.5,
    "B": 0.5
   },
   {
    "条件": "沉积容量",
    "方向": "相近",
    "A": 1.0,
    "B": 1.0
   },
   {
    "条件": "测试方法",
    "方向": "相同",
    "A": 0.0,
    "B": 0.0
   }
  ],
  "条件含默认值": [
   "温度默认"
  ],
  "性能": {
   "方向": "变高",
   "倍数": 0.5833,
   "倍数含义": "损失（100 − CE）之比",
   "好于参照": true,
   "值A": 99.3,
   "值B": 98.8,
   "指标A": "Li‖Cu CE",
   "指标B": "Li‖Cu CE"
  },
  "表述文字": "【P295｜Li‖Cu CE｜同测试换配方】实验样 0.67 M LiFSI DME/TTE (1% LiNO3)（0.67 M LiFSI；1 wt% LiNO3；DME:TTE = 1:2（体积比），测试 T1）相对 实验样 0.33 M LiFSI DME/TTE (1% LiNO3)（0.33 M LiFSI；1 wt% LiNO3；DME:TTE = 1:2（体积比），测试 T1）｜组分变化：LiFSI 0.33 M → 0.67 M｜描述符：每个 Li⁺ 的配位位点 变低；Li⁺ 总浓度 变高；主盐浓度 变高；阴离子 F（每升） 变高；阴离子磺酰（每升） 变高；LiNO₃ 浓度 变高（被动）｜物性：两边没有都报告的｜条件：相同（含默认值：温度默认）｜性能：Li‖Cu CE 变高"
 },
 {
  "编号": "PC01118",
  "论文": "P295",
  "类别": "LiCu_CE",
  "比较类型": "同测试换配方",
  "A": {
   "测试": "T1",
   "测试名": "LiFSI浓度对LiCu CE/寿命及最优液过电位",
   "配方": "F3",
   "配方名": "1 M LiFSI DME/TTE (1% LiNO3)",
   "recipe": "RP3",
   "是否对照": false,
   "配方文字": "1 M LiFSI；1 wt% LiNO3；DME:TTE = 1:2（体积比）",
   "表述编号": "ST3545",
   "证据句子": [
    "M0080",
    "M0081",
    "M0082",
    "M0083"
   ],
   "标记": [
    "LiNO3按质量分数换算",
    "温度默认"
   ]
  },
  "B": {
   "测试": "T1",
   "测试名": "LiFSI浓度对LiCu CE/寿命及最优液过电位",
   "配方": "F1",
   "配方名": "0.33 M LiFSI DME/TTE (1% LiNO3)",
   "recipe": "RP1",
   "是否对照": false,
   "配方文字": "0.33 M LiFSI；1 wt% LiNO3；DME:TTE = 1:2（体积比）",
   "表述编号": "ST3541",
   "证据句子": [
    "M0080",
    "M0081"
   ],
   "标记": [
    "LiNO3按质量分数换算",
    "温度默认"
   ]
  },
  "组分变化": "LiFSI 0.33 M → 1 M",
  "作者改动的组分": [
   "LiFSI"
  ],
  "特殊组分变化": [],
  "电解液相同但样品编号不同": false,
  "描述符": [
   {
    "描述符": "lnsites",
    "中文": "每个 Li⁺ 的配位位点",
    "组": "配位（醚氧）",
    "方向": "变低",
    "A": 5.2621,
    "B": 12.0728,
    "被动": false
   },
   {
    "描述符": "li",
    "中文": "Li⁺ 总浓度",
    "组": "盐用量",
    "方向": "变高",
    "A": 1.2202,
    "B": 0.5318,
    "被动": false
   },
   {
    "描述符": "salt",
    "中文": "主盐浓度",
    "组": "盐用量",
    "方向": "变高",
    "A": 1.0,
    "B": 0.33,
    "被动": false
   },
   {
    "描述符": "anF",
    "中文": "阴离子 F（每升）",
    "组": "盐用量",
    "方向": "变高",
    "A": 2.0,
    "B": 0.66,
    "被动": false
   },
   {
    "描述符": "anSO2",
    "中文": "阴离子磺酰（每升）",
    "组": "盐用量",
    "方向": "变高",
    "A": 2.0,
    "B": 0.66,
    "被动": false
   },
   {
    "描述符": "lino3",
    "中文": "LiNO₃ 浓度",
    "组": "LiNO₃",
    "方向": "变高",
    "A": 0.2202,
    "B": 0.2018,
    "被动": true
   }
  ],
  "物性": [],
  "条件": [
   {
    "条件": "温度",
    "方向": "相近",
    "A": 25.0,
    "B": 25.0
   },
   {
    "条件": "电流密度",
    "方向": "相近",
    "A": 0.5,
    "B": 0.5
   },
   {
    "条件": "沉积容量",
    "方向": "相近",
    "A": 1.0,
    "B": 1.0
   },
   {
    "条件": "测试方法",
    "方向": "相同",
    "A": 0.0,
    "B": 0.0
   }
  ],
  "条件含默认值": [
   "温度默认"
  ],
  "性能": {
   "方向": "变高",
   "倍数": 0.5833,
   "倍数含义": "损失（100 − CE）之比",
   "好于参照": true,
   "值A": 99.3,
   "值B": 98.8,
   "指标A": "Li‖Cu CE",
   "指标B": "Li‖Cu CE"
  },
  "表述文字": "【P295｜Li‖Cu CE｜同测试换配方】实验样 1 M LiFSI DME/TTE (1% LiNO3)（1 M LiFSI；1 wt% LiNO3；DME:TTE = 1:2（体积比），测试 T1）相对 实验样 0.33 M LiFSI DME/TTE (1% LiNO3)（0.33 M LiFSI；1 wt% LiNO3；DME:TTE = 1:2（体积比），测试 T1）｜组分变化：LiFSI 0.33 M → 1 M｜描述符：每个 Li⁺ 的配位位点 变低；Li⁺ 总浓度 变高；主盐浓度 变高；阴离子 F（每升） 变高；阴离子磺酰（每升） 变高；LiNO₃ 浓度 变高（被动）｜物性：两边没有都报告的｜条件：相同（含默认值：温度默认）｜性能：Li‖Cu CE 变高"
 },
 {
  "编号": "PC01119",
  "论文": "P295",
  "类别": "LiCu_CE",
  "比较类型": "同测试换配方",
  "A": {
   "测试": "T1",
   "测试名": "LiFSI浓度对LiCu CE/寿命及最优液过电位",
   "配方": "F4",
   "配方名": "1.33 M LiFSI DME/TTE (1% LiNO3)",
   "recipe": "RP4",
   "是否对照": false,
   "配方文字": "1.33 M LiFSI；1 wt% LiNO3；DME:TTE = 1:2（体积比）",
   "表述编号": "ST3547",
   "证据句子": [
    "M0081",
    "M0082"
   ],
   "标记": [
    "LiNO3按质量分数换算",
    "温度默认"
   ]
  },
  "B": {
   "测试": "T1",
   "测试名": "LiFSI浓度对LiCu CE/寿命及最优液过电位",
   "配方": "F1",
   "配方名": "0.33 M LiFSI DME/TTE (1% LiNO3)",
   "recipe": "RP1",
   "是否对照": false,
   "配方文字": "0.33 M LiFSI；1 wt% LiNO3；DME:TTE = 1:2（体积比）",
   "表述编号": "ST3541",
   "证据句子": [
    "M0080",
    "M0081"
   ],
   "标记": [
    "LiNO3按质量分数换算",
    "温度默认"
   ]
  },
  "组分变化": "LiFSI 0.33 M → 1.33 M",
  "作者改动的组分": [
   "LiFSI"
  ],
  "特殊组分变化": [],
  "电解液相同但样品编号不同": false,
  "描述符": [
   {
    "描述符": "lnsites",
    "中文": "每个 Li⁺ 的配位位点",
    "组": "配位（醚氧）",
    "方向": "变低",
    "A": 4.1179,
    "B": 12.0728,
    "被动": false
   },
   {
    "描述符": "li",
    "中文": "Li⁺ 总浓度",
    "组": "盐用量",
    "方向": "变高",
    "A": 1.5593,
    "B": 0.5318,
    "被动": false
   },
   {
    "描述符": "salt",
    "中文": "主盐浓度",
    "组": "盐用量",
    "方向": "变高",
    "A": 1.33,
    "B": 0.33,
    "被动": false
   },
   {
    "描述符": "anF",
    "中文": "阴离子 F（每升）",
    "组": "盐用量",
    "方向": "变高",
    "A": 2.66,
    "B": 0.66,
    "被动": false
   },
   {
    "描述符": "anSO2",
    "中文": "阴离子磺酰（每升）",
    "组": "盐用量",
    "方向": "变高",
    "A": 2.66,
    "B": 0.66,
    "被动": false
   },
   {
    "描述符": "lino3",
    "中文": "LiNO₃ 浓度",
    "组": "LiNO₃",
    "方向": "变高",
    "A": 0.2293,
    "B": 0.2018,
    "被动": true
   }
  ],
  "物性": [],
  "条件": [
   {
    "条件": "温度",
    "方向": "相近",
    "A": 25.0,
    "B": 25.0
   },
   {
    "条件": "电流密度",
    "方向": "相近",
    "A": 0.5,
    "B": 0.5
   },
   {
    "条件": "沉积容量",
    "方向": "相近",
    "A": 1.0,
    "B": 1.0
   },
   {
    "条件": "测试方法",
    "方向": "相同",
    "A": 0.0,
    "B": 0.0
   }
  ],
  "条件含默认值": [
   "温度默认"
  ],
  "性能": {
   "方向": "相近",
   "倍数": 1.0,
   "倍数含义": "损失（100 − CE）之比",
   "好于参照": null,
   "值A": 98.8,
   "值B": 98.8,
   "指标A": "Li‖Cu CE",
   "指标B": "Li‖Cu CE"
  },
  "表述文字": "【P295｜Li‖Cu CE｜同测试换配方】实验样 1.33 M LiFSI DME/TTE (1% LiNO3)（1.33 M LiFSI；1 wt% LiNO3；DME:TTE = 1:2（体积比），测试 T1）相对 实验样 0.33 M LiFSI DME/TTE (1% LiNO3)（0.33 M LiFSI；1 wt% LiNO3；DME:TTE = 1:2（体积比），测试 T1）｜组分变化：LiFSI 0.33 M → 1.33 M｜描述符：每个 Li⁺ 的配位位点 变低；Li⁺ 总浓度 变高；主盐浓度 变高；阴离子 F（每升） 变高；阴离子磺酰（每升） 变高；LiNO₃ 浓度 变高（被动）｜物性：两边没有都报告的｜条件：相同（含默认值：温度默认）｜性能：Li‖Cu CE 相近"
 },
 {
  "编号": "PC01120",
  "论文": "P295",
  "类别": "LiCu_CE",
  "比较类型": "同测试换配方",
  "A": {
   "测试": "T1",
   "测试名": "LiFSI浓度对LiCu CE/寿命及最优液过电位",
   "配方": "F3",
   "配方名": "1 M LiFSI DME/TTE (1% LiNO3)",
   "recipe": "RP3",
   "是否对照": false,
   "配方文字": "1 M LiFSI；1 wt% LiNO3；DME:TTE = 1:2（体积比）",
   "表述编号": "ST3545",
   "证据句子": [
    "M0080",
    "M0081",
    "M0082",
    "M0083"
   ],
   "标记": [
    "LiNO3按质量分数换算",
    "温度默认"
   ]
  },
  "B": {
   "测试": "T1",
   "测试名": "LiFSI浓度对LiCu CE/寿命及最优液过电位",
   "配方": "F2",
   "配方名": "0.67 M LiFSI DME/TTE (1% LiNO3)",
   "recipe": "RP2",
   "是否对照": false,
   "配方文字": "0.67 M LiFSI；1 wt% LiNO3；DME:TTE = 1:2（体积比）",
   "表述编号": "ST3543",
   "证据句子": [
    "M0080",
    "M0081",
    "M0082",
    "M0083"
   ],
   "标记": [
    "LiNO3按质量分数换算",
    "温度默认"
   ]
  },
  "组分变化": "LiFSI 0.67 M → 1 M",
  "作者改动的组分": [
   "LiFSI"
  ],
  "特殊组分变化": [],
  "电解液相同但样品编号不同": false,
  "描述符": [
   {
    "描述符": "lnsites",
    "中文": "每个 Li⁺ 的配位位点",
    "组": "配位（醚氧）",
    "方向": "变低",
    "A": 5.2621,
    "B": 7.2868,
    "被动": false
   },
   {
    "描述符": "li",
    "中文": "Li⁺ 总浓度",
    "组": "盐用量",
    "方向": "变高",
    "A": 1.2202,
    "B": 0.8812,
    "被动": false
   },
   {
    "描述符": "salt",
    "中文": "主盐浓度",
    "组": "盐用量",
    "方向": "变高",
    "A": 1.0,
    "B": 0.67,
    "被动": false
   },
   {
    "描述符": "anF",
    "中文": "阴离子 F（每升）",
    "组": "盐用量",
    "方向": "变高",
    "A": 2.0,
    "B": 1.34,
    "被动": false
   },
   {
    "描述符": "anSO2",
    "中文": "阴离子磺酰（每升）",
    "组": "盐用量",
    "方向": "变高",
    "A": 2.0,
    "B": 1.34,
    "被动": false
   },
   {
    "描述符": "lino3",
    "中文": "LiNO₃ 浓度",
    "组": "LiNO₃",
    "方向": "变高",
    "A": 0.2202,
    "B": 0.2112,
    "被动": true
   }
  ],
  "物性": [],
  "条件": [
   {
    "条件": "温度",
    "方向": "相近",
    "A": 25.0,
    "B": 25.0
   },
   {
    "条件": "电流密度",
    "方向": "相近",
    "A": 0.5,
    "B": 0.5
   },
   {
    "条件": "沉积容量",
    "方向": "相近",
    "A": 1.0,
    "B": 1.0
   },
   {
    "条件": "测试方法",
    "方向": "相同",
    "A": 0.0,
    "B": 0.0
   }
  ],
  "条件含默认值": [
   "温度默认"
  ],
  "性能": {
   "方向": "相近",
   "倍数": 1.0,
   "倍数含义": "损失（100 − CE）之比",
   "好于参照": null,
   "值A": 99.3,
   "值B": 99.3,
   "指标A": "Li‖Cu CE",
   "指标B": "Li‖Cu CE"
  },
  "表述文字": "【P295｜Li‖Cu CE｜同测试换配方】实验样 1 M LiFSI DME/TTE (1% LiNO3)（1 M LiFSI；1 wt% LiNO3；DME:TTE = 1:2（体积比），测试 T1）相对 实验样 0.67 M LiFSI DME/TTE (1% LiNO3)（0.67 M LiFSI；1 wt% LiNO3；DME:TTE = 1:2（体积比），测试 T1）｜组分变化：LiFSI 0.67 M → 1 M｜描述符：每个 Li⁺ 的配位位点 变低；Li⁺ 总浓度 变高；主盐浓度 变高；阴离子 F（每升） 变高；阴离子磺酰（每升） 变高；LiNO₃ 浓度 变高（被动）｜物性：两边没有都报告的｜条件：相同（含默认值：温度默认）｜性能：Li‖Cu CE 相近"
 },
 {
  "编号": "PC01121",
  "论文": "P295",
  "类别": "LiCu_CE",
  "比较类型": "同测试换配方",
  "A": {
   "测试": "T1",
   "测试名": "LiFSI浓度对LiCu CE/寿命及最优液过电位",
   "配方": "F4",
   "配方名": "1.33 M LiFSI DME/TTE (1% LiNO3)",
   "recipe": "RP4",
   "是否对照": false,
   "配方文字": "1.33 M LiFSI；1 wt% LiNO3；DME:TTE = 1:2（体积比）",
   "表述编号": "ST3547",
   "证据句子": [
    "M0081",
    "M0082"
   ],
   "标记": [
    "LiNO3按质量分数换算",
    "温度默认"
   ]
  },
  "B": {
   "测试": "T1",
   "测试名": "LiFSI浓度对LiCu CE/寿命及最优液过电位",
   "配方": "F2",
   "配方名": "0.67 M LiFSI DME/TTE (1% LiNO3)",
   "recipe": "RP2",
   "是否对照": false,
   "配方文字": "0.67 M LiFSI；1 wt% LiNO3；DME:TTE = 1:2（体积比）",
   "表述编号": "ST3543",
   "证据句子": [
    "M0080",
    "M0081",
    "M0082",
    "M0083"
   ],
   "标记": [
    "LiNO3按质量分数换算",
    "温度默认"
   ]
  },
  "组分变化": "LiFSI 0.67 M → 1.33 M",
  "作者改动的组分": [
   "LiFSI"
  ],
  "特殊组分变化": [],
  "电解液相同但样品编号不同": false,
  "描述符": [
   {
    "描述符": "lnsites",
    "中文": "每个 Li⁺ 的配位位点",
    "组": "配位（醚氧）",
    "方向": "变低",
    "A": 4.1179,
    "B": 7.2868,
    "被动": false
   },
   {
    "描述符": "li",
    "中文": "Li⁺ 总浓度",
    "组": "盐用量",
    "方向": "变高",
    "A": 1.5593,
    "B": 0.8812,
    "被动": false
   },
   {
    "描述符": "salt",
    "中文": "主盐浓度",
    "组": "盐用量",
    "方向": "变高",
    "A": 1.33,
    "B": 0.67,
    "被动": false
   },
   {
    "描述符": "anF",
    "中文": "阴离子 F（每升）",
    "组": "盐用量",
    "方向": "变高",
    "A": 2.66,
    "B": 1.34,
    "被动": false
   },
   {
    "描述符": "anSO2",
    "中文": "阴离子磺酰（每升）",
    "组": "盐用量",
    "方向": "变高",
    "A": 2.66,
    "B": 1.34,
    "被动": false
   },
   {
    "描述符": "lino3",
    "中文": "LiNO₃ 浓度",
    "组": "LiNO₃",
    "方向": "变高",
    "A": 0.2293,
    "B": 0.2112,
    "被动": true
   }
  ],
  "物性": [],
  "条件": [
   {
    "条件": "温度",
    "方向": "相近",
    "A": 25.0,
    "B": 25.0
   },
   {
    "条件": "电流密度",
    "方向": "相近",
    "A": 0.5,
    "B": 0.5
   },
   {
    "条件": "沉积容量",
    "方向": "相近",
    "A": 1.0,
    "B": 1.0
   },
   {
    "条件": "测试方法",
    "方向": "相同",
    "A": 0.0,
    "B": 0.0
   }
  ],
  "条件含默认值": [
   "温度默认"
  ],
  "性能": {
   "方向": "变低",
   "倍数": 1.7143,
   "倍数含义": "损失（100 − CE）之比",
   "好于参照": false,
   "值A": 98.8,
   "值B": 99.3,
   "指标A": "Li‖Cu CE",
   "指标B": "Li‖Cu CE"
  },
  "表述文字": "【P295｜Li‖Cu CE｜同测试换配方】实验样 1.33 M LiFSI DME/TTE (1% LiNO3)（1.33 M LiFSI；1 wt% LiNO3；DME:TTE = 1:2（体积比），测试 T1）相对 实验样 0.67 M LiFSI DME/TTE (1% LiNO3)（0.67 M LiFSI；1 wt% LiNO3；DME:TTE = 1:2（体积比），测试 T1）｜组分变化：LiFSI 0.67 M → 1.33 M｜描述符：每个 Li⁺ 的配位位点 变低；Li⁺ 总浓度 变高；主盐浓度 变高；阴离子 F（每升） 变高；阴离子磺酰（每升） 变高；LiNO₃ 浓度 变高（被动）｜物性：两边没有都报告的｜条件：相同（含默认值：温度默认）｜性能：Li‖Cu CE 变低"
 },
 {
  "编号": "PC01122",
  "论文": "P295",
  "类别": "LiCu_CE",
  "比较类型": "同测试换配方",
  "A": {
   "测试": "T1",
   "测试名": "LiFSI浓度对LiCu CE/寿命及最优液过电位",
   "配方": "F4",
   "配方名": "1.33 M LiFSI DME/TTE (1% LiNO3)",
   "recipe": "RP4",
   "是否对照": false,
   "配方文字": "1.33 M LiFSI；1 wt% LiNO3；DME:TTE = 1:2（体积比）",
   "表述编号": "ST3547",
   "证据句子": [
    "M0081",
    "M0082"
   ],
   "标记": [
    "LiNO3按质量分数换算",
    "温度默认"
   ]
  },
  "B": {
   "测试": "T1",
   "测试名": "LiFSI浓度对LiCu CE/寿命及最优液过电位",
   "配方": "F3",
   "配方名": "1 M LiFSI DME/TTE (1% LiNO3)",
   "recipe": "RP3",
   "是否对照": false,
   "配方文字": "1 M LiFSI；1 wt% LiNO3；DME:TTE = 1:2（体积比）",
   "表述编号": "ST3545",
   "证据句子": [
    "M0080",
    "M0081",
    "M0082",
    "M0083"
   ],
   "标记": [
    "LiNO3按质量分数换算",
    "温度默认"
   ]
  },
  "组分变化": "LiFSI 1 M → 1.33 M",
  "作者改动的组分": [
   "LiFSI"
  ],
  "特殊组分变化": [],
  "电解液相同但样品编号不同": false,
  "描述符": [
   {
    "描述符": "lnsites",
    "中文": "每个 Li⁺ 的配位位点",
    "组": "配位（醚氧）",
    "方向": "变低",
    "A": 4.1179,
    "B": 5.2621,
    "被动": false
   },
   {
    "描述符": "li",
    "中文": "Li⁺ 总浓度",
    "组": "盐用量",
    "方向": "变高",
    "A": 1.5593,
    "B": 1.2202,
    "被动": false
   },
   {
    "描述符": "salt",
    "中文": "主盐浓度",
    "组": "盐用量",
    "方向": "变高",
    "A": 1.33,
    "B": 1.0,
    "被动": false
   },
   {
    "描述符": "anF",
    "中文": "阴离子 F（每升）",
    "组": "盐用量",
    "方向": "变高",
    "A": 2.66,
    "B": 2.0,
    "被动": false
   },
   {
    "描述符": "anSO2",
    "中文": "阴离子磺酰（每升）",
    "组": "盐用量",
    "方向": "变高",
    "A": 2.66,
    "B": 2.0,
    "被动": false
   },
   {
    "描述符": "lino3",
    "中文": "LiNO₃ 浓度",
    "组": "LiNO₃",
    "方向": "变高",
    "A": 0.2293,
    "B": 0.2202,
    "被动": true
   }
  ],
  "物性": [],
  "条件": [
   {
    "条件": "温度",
    "方向": "相近",
    "A": 25.0,
    "B": 25.0
   },
   {
    "条件": "电流密度",
    "方向": "相近",
    "A": 0.5,
    "B": 0.5
   },
   {
    "条件": "沉积容量",
    "方向": "相近",
    "A": 1.0,
    "B": 1.0
   },
   {
    "条件": "测试方法",
    "方向": "相同",
    "A": 0.0,
    "B": 0.0
   }
  ],
  "条件含默认值": [
   "温度默认"
  ],
  "性能": {
   "方向": "变低",
   "倍数": 1.7143,
   "倍数含义": "损失（100 − CE）之比",
   "好于参照": false,
   "值A": 98.8,
   "值B": 99.3,
   "指标A": "Li‖Cu CE",
   "指标B": "Li‖Cu CE"
  },
  "表述文字": "【P295｜Li‖Cu CE｜同测试换配方】实验样 1.33 M LiFSI DME/TTE (1% LiNO3)（1.33 M LiFSI；1 wt% LiNO3；DME:TTE = 1:2（体积比），测试 T1）相对 实验样 1 M LiFSI DME/TTE (1% LiNO3)（1 M LiFSI；1 wt% LiNO3；DME:TTE = 1:2（体积比），测试 T1）｜组分变化：LiFSI 1 M → 1.33 M｜描述符：每个 Li⁺ 的配位位点 变低；Li⁺ 总浓度 变高；主盐浓度 变高；阴离子 F（每升） 变高；阴离子磺酰（每升） 变高；LiNO₃ 浓度 变高（被动）｜物性：两边没有都报告的｜条件：相同（含默认值：温度默认）｜性能：Li‖Cu CE 变低"
 },
 {
  "编号": "PC01123",
  "论文": "P297",
  "类别": "LiCu_CE",
  "比较类型": "同测试换配方",
  "A": {
   "测试": "T18",
   "测试名": "Ni||Li CE/极化",
   "配方": "FNIS",
   "配方名": "Ni||Li混合添加剂",
   "recipe": "RNIS",
   "是否对照": false,
   "配方文字": "LiTFSI 1 m；LiNO3 0.25 m；1 volume ratio DOL；1 volume ratio DME；ADD_TRIAL 0.1 m；Li2S6 0.2 m",
   "表述编号": "ST3579",
   "证据句子": [
    "M0174"
   ],
   "标记": [
    "温度默认"
   ]
  },
  "B": {
   "测试": "T18",
   "测试名": "Ni||Li CE/极化",
   "配方": "F0",
   "配方名": "standard",
   "recipe": "R0",
   "是否对照": true,
   "配方文字": "LiTFSI 1 m；LiNO3 0.25 m；1 volume ratio DOL；1 volume ratio DME",
