Repository: zhuonanli08/Li-S_Electrolyte_Conflicts

File: output/两两比较表述_313篇_v2_2026-11-07/比较表述.json (part 68 of 111)
[
   "表述编号": "ST3578",
   "证据句子": [
    "M0174"
   ],
   "标记": [
    "温度默认"
   ]
  },
  "组分变化": "加入 ADD_TRIAL（0.1 m）；加入 Li2S6（0.2 m）",
  "作者改动的组分": [
   "ADD_TRIAL",
   "Li2S6"
  ],
  "特殊组分变化": [
   {
    "组分": "ADD_TRIAL",
    "类型": "描述符看不到"
   },
   {
    "组分": "Li2S6",
    "类型": "描述符看不到"
   }
  ],
  "电解液相同但样品编号不同": false,
  "描述符": [],
  "物性": [],
  "条件": [
   {
    "条件": "温度",
    "方向": "相近",
    "A": 25.0,
    "B": 25.0
   },
   {
    "条件": "电流密度",
    "方向": "相近",
    "A": 0.5,
    "B": 0.5
   },
   {
    "条件": "测试方法",
    "方向": "相同",
    "A": 0.0,
    "B": 0.0
   }
  ],
  "条件含默认值": [
   "温度默认"
  ],
  "性能": {
   "方向": "变高",
   "倍数": 0.5313,
   "倍数含义": "损失（100 − CE）之比",
   "好于参照": true,
   "值A": 98.3,
   "值B": 96.8,
   "指标A": "Li‖Cu CE",
   "指标B": "Li‖Cu CE"
  },
  "表述文字": "【P297｜Li‖Cu CE｜同测试换配方】实验样 Ni||Li混合添加剂（LiTFSI 1 m；LiNO3 0.25 m；1 volume ratio DOL；1 volume ratio DME；ADD_TRIAL 0.1 m；Li2S6 0.2 m，测试 T18）相对 对比样 standard（LiTFSI 1 m；LiNO3 0.25 m；1 volume ratio DOL；1 volume ratio DME，测试 T18）｜组分变化：加入 ADD_TRIAL（0.1 m）；加入 Li2S6（0.2 m）（其中 ADD_TRIAL：描述符看不到、Li2S6：描述符看不到）｜描述符：无变化｜物性：两边没有都报告的｜条件：相同（含默认值：温度默认）｜性能：Li‖Cu CE 变高"
 },
 {
  "编号": "PC01124",
  "论文": "P301",
  "类别": "每圈衰减率",
  "比较类型": "同配方换条件",
  "A": {
   "测试": "T03",
   "测试名": "Li–S循环 1 C",
   "配方": "F1",
   "配方名": "1 wt% CuL全电池工作液",
   "recipe": "R1",
   "是否对照": false,
   "配方文字": "1 mol L−1 LiTFSI；LiNO3 1 wt%（配制）/0.1 mol L−1（装配）；冲突；1 wt% MED_TRIAL；DME:DOL = 1:1（体积比）",
   "表述编号": "ST3630",
   "证据句子": [
    "M0116"
   ],
   "标记": [
    "温度默认"
   ]
  },
  "B": {
   "测试": "T02",
   "测试名": "Li–S循环 0.2 C",
   "配方": "F1",
   "配方名": "1 wt% CuL全电池工作液",
   "recipe": "R1",
   "是否对照": false,
   "配方文字": "1 mol L−1 LiTFSI；LiNO3 1 wt%（配制）/0.1 mol L−1（装配）；冲突；1 wt% MED_TRIAL；DME:DOL = 1:1（体积比）",
   "表述编号": "ST3627",
   "证据句子": [
    "M0114"
   ],
   "标记": [
    "温度默认"
   ]
  },
  "组分变化": "配方相同",
  "作者改动的组分": [],
  "特殊组分变化": [],
  "电解液相同但样品编号不同": false,
  "描述符": [],
  "物性": [],
  "条件": [
   {
    "条件": "E/S",
    "方向": "相近",
    "A": 8.84,
    "B": 8.84
   },
   {
    "条件": "硫载量",
    "方向": "相近",
    "A": 2.0,
    "B": 2.0
   },
   {
    "条件": "正极含硫",
    "方向": "相近",
    "A": 80.0,
    "B": 80.0
   },
   {
    "条件": "倍率",
    "方向": "变高",
    "A": 1.0,
    "B": 0.2
   },
   {
    "条件": "温度",
    "方向": "相近",
    "A": 25.0,
    "B": 25.0
   },
   {
    "条件": "电池形式",
    "方向": "相同",
    "A": 0.0,
    "B": 0.0
   },
   {
    "条件": "圈数",
    "方向": "相近",
    "A": 200,
    "B": 200
   }
  ],
  "条件含默认值": [
   "温度默认"
  ],
  "性能": {
   "方向": "变高",
   "倍数": 1.15,
   "倍数含义": "每圈衰减率之比",
   "好于参照": false,
   "值A": 0.115,
   "值B": 0.1,
   "指标A": "每圈衰减率（%/圈，由容量保持率换算）",
   "指标B": "每圈衰减率（%/圈，由每圈容量衰减率换算）"
  },
  "表述文字": "【P301｜每圈衰减率｜同配方换条件】实验样 1 wt% CuL全电池工作液（1 mol L−1 LiTFSI；LiNO3 1 wt%（配制）/0.1 mol L−1（装配）；冲突；1 wt% MED_TRIAL；DME:DOL = 1:1（体积比），测试 T03）相对 实验样 1 wt% CuL全电池工作液（1 mol L−1 LiTFSI；LiNO3 1 wt%（配制）/0.1 mol L−1（装配）；冲突；1 wt% MED_TRIAL；DME:DOL = 1:1（体积比），测试 T02）｜组分变化：配方相同｜描述符：配方相同｜物性：两边没有都报告的｜条件：倍率 变高（含默认值：温度默认）｜性能：每圈衰减率 变高"
 },
 {
  "编号": "PC01125",
  "论文": "P301",
  "类别": "每圈衰减率",
  "比较类型": "同配方换条件",
  "A": {
   "测试": "T04",
   "测试名": "Li–S循环 5 C",
   "配方": "F1",
   "配方名": "1 wt% CuL全电池工作液",
   "recipe": "R1",
   "是否对照": false,
   "配方文字": "1 mol L−1 LiTFSI；LiNO3 1 wt%（配制）/0.1 mol L−1（装配）；冲突；1 wt% MED_TRIAL；DME:DOL = 1:1（体积比）",
   "表述编号": "ST3634",
   "证据句子": [
    "M0117"
   ],
   "标记": [
    "温度默认"
   ]
  },
  "B": {
   "测试": "T02",
   "测试名": "Li–S循环 0.2 C",
   "配方": "F1",
   "配方名": "1 wt% CuL全电池工作液",
   "recipe": "R1",
   "是否对照": false,
   "配方文字": "1 mol L−1 LiTFSI；LiNO3 1 wt%（配制）/0.1 mol L−1（装配）；冲突；1 wt% MED_TRIAL；DME:DOL = 1:1（体积比）",
   "表述编号": "ST3627",
   "证据句子": [
    "M0114"
   ],
   "标记": [
    "温度默认"
   ]
  },
  "组分变化": "配方相同",
  "作者改动的组分": [],
  "特殊组分变化": [],
  "电解液相同但样品编号不同": false,
  "描述符": [],
  "物性": [],
  "条件": [
   {
    "条件": "E/S",
    "方向": "相近",
    "A": 8.84,
    "B": 8.84
   },
   {
    "条件": "硫载量",
    "方向": "相近",
    "A": 2.0,
    "B": 2.0
   },
   {
    "条件": "正极含硫",
    "方向": "相近",
    "A": 80.0,
    "B": 80.0
   },
   {
    "条件": "倍率",
    "方向": "变高",
    "A": 5.0,
    "B": 0.2
   },
   {
    "条件": "温度",
    "方向": "相近",
    "A": 25.0,
    "B": 25.0
   },
   {
    "条件": "电池形式",
    "方向": "相同",
    "A": 0.0,
    "B": 0.0
   },
   {
    "条件": "圈数",
    "方向": "变高",
    "A": 500,
    "B": 200
   }
  ],
  "条件含默认值": [
   "温度默认"
  ],
  "性能": {
   "方向": "变低",
   "倍数": 0.4,
   "倍数含义": "每圈衰减率之比",
   "好于参照": true,
   "值A": 0.04,
   "值B": 0.1,
   "指标A": "每圈衰减率（%/圈，由每圈容量衰减率换算）",
   "指标B": "每圈衰减率（%/圈，由每圈容量衰减率换算）"
  },
  "表述文字": "【P301｜每圈衰减率｜同配方换条件】实验样 1 wt% CuL全电池工作液（1 mol L−1 LiTFSI；LiNO3 1 wt%（配制）/0.1 mol L−1（装配）；冲突；1 wt% MED_TRIAL；DME:DOL = 1:1（体积比），测试 T04）相对 实验样 1 wt% CuL全电池工作液（1 mol L−1 LiTFSI；LiNO3 1 wt%（配制）/0.1 mol L−1（装配）；冲突；1 wt% MED_TRIAL；DME:DOL = 1:1（体积比），测试 T02）｜组分变化：配方相同｜描述符：配方相同｜物性：两边没有都报告的｜条件：倍率 变高；圈数 变高（含默认值：温度默认）｜性能：每圈衰减率 变低"
 },
 {
  "编号": "PC01126",
  "论文": "P301",
  "类别": "每圈衰减率",
  "比较类型": "同配方换条件",
  "A": {
   "测试": "T05",
   "测试名": "高硫载循环",
   "配方": "F1",
   "配方名": "1 wt% CuL全电池工作液",
   "recipe": "R1",
   "是否对照": false,
   "配方文字": "1 mol L−1 LiTFSI；LiNO3 1 wt%（配制）/0.1 mol L−1（装配）；冲突；1 wt% MED_TRIAL；DME:DOL = 1:1（体积比）",
   "表述编号": "ST3637",
   "证据句子": [
    "M0125"
   ],
   "标记": [
    "温度默认"
   ]
  },
  "B": {
   "测试": "T02",
   "测试名": "Li–S循环 0.2 C",
   "配方": "F1",
   "配方名": "1 wt% CuL全电池工作液",
   "recipe": "R1",
   "是否对照": false,
   "配方文字": "1 mol L−1 LiTFSI；LiNO3 1 wt%（配制）/0.1 mol L−1（装配）；冲突；1 wt% MED_TRIAL；DME:DOL = 1:1（体积比）",
   "表述编号": "ST3627",
   "证据句子": [
    "M0114"
   ],
   "标记": [
    "温度默认"
   ]
  },
  "组分变化": "配方相同",
  "作者改动的组分": [],
  "特殊组分变化": [],
  "电解液相同但样品编号不同": false,
  "描述符": [],
  "物性": [],
  "条件": [
   {
    "条件": "E/S",
    "方向": "变低",
    "A": 6.0,
    "B": 8.84
   },
   {
    "条件": "硫载量",
    "方向": "变高",
    "A": 10.4,
    "B": 2.0
   },
   {
    "条件": "正极含硫",
    "方向": "相近",
    "A": 80.0,
    "B": 80.0
   },
   {
    "条件": "倍率",
    "方向": "一边未报告",
    "A": null,
    "B": -1.6094379124341003
   },
   {
    "条件": "温度",
    "方向": "相近",
    "A": 25.0,
    "B": 25.0
   },
   {
    "条件": "电池形式",
    "方向": "相同",
    "A": 0.0,
    "B": 0.0
   },
   {
    "条件": "圈数",
    "方向": "变低",
    "A": 70,
    "B": 200
   }
  ],
  "条件含默认值": [
   "温度默认"
  ],
  "性能": {
   "方向": "变高",
   "倍数": 3.0,
   "倍数含义": "每圈衰减率之比",
   "好于参照": false,
   "值A": 0.3,
   "值B": 0.1,
   "指标A": "每圈衰减率（%/圈，由每圈容量衰减率换算）",
   "指标B": "每圈衰减率（%/圈，由每圈容量衰减率换算）"
  },
  "表述文字": "【P301｜每圈衰减率｜同配方换条件】实验样 1 wt% CuL全电池工作液（1 mol L−1 LiTFSI；LiNO3 1 wt%（配制）/0.1 mol L−1（装配）；冲突；1 wt% MED_TRIAL；DME:DOL = 1:1（体积比），测试 T05）相对 实验样 1 wt% CuL全电池工作液（1 mol L−1 LiTFSI；LiNO3 1 wt%（配制）/0.1 mol L−1（装配）；冲突；1 wt% MED_TRIAL；DME:DOL = 1:1（体积比），测试 T02）｜组分变化：配方相同｜描述符：配方相同｜物性：两边没有都报告的｜条件：E/S 变低；硫载量 变高；倍率 一边未报告；圈数 变低（含默认值：温度默认）｜性能：每圈衰减率 变高"
 },
 {
  "编号": "PC01127",
  "论文": "P301",
  "类别": "每圈衰减率",
  "比较类型": "同配方换条件",
  "A": {
   "测试": "T04",
   "测试名": "Li–S循环 5 C",
   "配方": "F1",
   "配方名": "1 wt% CuL全电池工作液",
   "recipe": "R1",
   "是否对照": false,
   "配方文字": "1 mol L−1 LiTFSI；LiNO3 1 wt%（配制）/0.1 mol L−1（装配）；冲突；1 wt% MED_TRIAL；DME:DOL = 1:1（体积比）",
   "表述编号": "ST3634",
   "证据句子": [
    "M0117"
   ],
   "标记": [
    "温度默认"
   ]
  },
  "B": {
   "测试": "T03",
   "测试名": "Li–S循环 1 C",
   "配方": "F1",
   "配方名": "1 wt% CuL全电池工作液",
   "recipe": "R1",
   "是否对照": false,
   "配方文字": "1 mol L−1 LiTFSI；LiNO3 1 wt%（配制）/0.1 mol L−1（装配）；冲突；1 wt% MED_TRIAL；DME:DOL = 1:1（体积比）",
   "表述编号": "ST3630",
   "证据句子": [
    "M0116"
   ],
   "标记": [
    "温度默认"
   ]
  },
  "组分变化": "配方相同",
  "作者改动的组分": [],
  "特殊组分变化": [],
  "电解液相同但样品编号不同": false,
  "描述符": [],
  "物性": [],
  "条件": [
   {
    "条件": "E/S",
    "方向": "相近",
    "A": 8.84,
    "B": 8.84
   },
   {
    "条件": "硫载量",
    "方向": "相近",
    "A": 2.0,
    "B": 2.0
   },
   {
    "条件": "正极含硫",
    "方向": "相近",
    "A": 80.0,
    "B": 80.0
   },
   {
    "条件": "倍率",
    "方向": "变高",
    "A": 5.0,
    "B": 1.0
   },
   {
    "条件": "温度",
    "方向": "相近",
    "A": 25.0,
    "B": 25.0
   },
   {
    "条件": "电池形式",
    "方向": "相同",
    "A": 0.0,
    "B": 0.0
   },
   {
    "条件": "圈数",
    "方向": "变高",
    "A": 500,
    "B": 200
   }
  ],
  "条件含默认值": [
   "温度默认"
  ],
  "性能": {
   "方向": "变低",
   "倍数": 0.3478,
   "倍数含义": "每圈衰减率之比",
   "好于参照": true,
   "值A": 0.04,
   "值B": 0.115,
   "指标A": "每圈衰减率（%/圈，由每圈容量衰减率换算）",
   "指标B": "每圈衰减率（%/圈，由容量保持率换算）"
  },
  "表述文字": "【P301｜每圈衰减率｜同配方换条件】实验样 1 wt% CuL全电池工作液（1 mol L−1 LiTFSI；LiNO3 1 wt%（配制）/0.1 mol L−1（装配）；冲突；1 wt% MED_TRIAL；DME:DOL = 1:1（体积比），测试 T04）相对 实验样 1 wt% CuL全电池工作液（1 mol L−1 LiTFSI；LiNO3 1 wt%（配制）/0.1 mol L−1（装配）；冲突；1 wt% MED_TRIAL；DME:DOL = 1:1（体积比），测试 T03）｜组分变化：配方相同｜描述符：配方相同｜物性：两边没有都报告的｜条件：倍率 变高；圈数 变高（含默认值：温度默认）｜性能：每圈衰减率 变低"
 },
 {
  "编号": "PC01128",
  "论文": "P301",
  "类别": "每圈衰减率",
  "比较类型": "同配方换条件",
  "A": {
   "测试": "T05",
   "测试名": "高硫载循环",
   "配方": "F1",
   "配方名": "1 wt% CuL全电池工作液",
   "recipe": "R1",
   "是否对照": false,
   "配方文字": "1 mol L−1 LiTFSI；LiNO3 1 wt%（配制）/0.1 mol L−1（装配）；冲突；1 wt% MED_TRIAL；DME:DOL = 1:1（体积比）",
   "表述编号": "ST3637",
   "证据句子": [
    "M0125"
   ],
   "标记": [
    "温度默认"
   ]
  },
  "B": {
   "测试": "T03",
   "测试名": "Li–S循环 1 C",
   "配方": "F1",
   "配方名": "1 wt% CuL全电池工作液",
   "recipe": "R1",
   "是否对照": false,
   "配方文字": "1 mol L−1 LiTFSI；LiNO3 1 wt%（配制）/0.1 mol L−1（装配）；冲突；1 wt% MED_TRIAL；DME:DOL = 1:1（体积比）",
   "表述编号": "ST3630",
   "证据句子": [
    "M0116"
   ],
   "标记": [
    "温度默认"
   ]
  },
  "组分变化": "配方相同",
  "作者改动的组分": [],
  "特殊组分变化": [],
  "电解液相同但样品编号不同": false,
  "描述符": [],
  "物性": [],
  "条件": [
   {
    "条件": "E/S",
    "方向": "变低",
    "A": 6.0,
    "B": 8.84
   },
   {
    "条件": "硫载量",
    "方向": "变高",
    "A": 10.4,
    "B": 2.0
   },
   {
    "条件": "正极含硫",
    "方向": "相近",
    "A": 80.0,
    "B": 80.0
   },
   {
    "条件": "倍率",
    "方向": "一边未报告",
    "A": null,
    "B": 0.0
   },
   {
    "条件": "温度",
    "方向": "相近",
    "A": 25.0,
    "B": 25.0
   },
   {
    "条件": "电池形式",
    "方向": "相同",
    "A": 0.0,
    "B": 0.0
   },
   {
    "条件": "圈数",
    "方向": "变低",
    "A": 70,
    "B": 200
   }
  ],
  "条件含默认值": [
   "温度默认"
  ],
  "性能": {
   "方向": "变高",
   "倍数": 2.6087,
   "倍数含义": "每圈衰减率之比",
   "好于参照": false,
   "值A": 0.3,
   "值B": 0.115,
   "指标A": "每圈衰减率（%/圈，由每圈容量衰减率换算）",
   "指标B": "每圈衰减率（%/圈，由容量保持率换算）"
  },
  "表述文字": "【P301｜每圈衰减率｜同配方换条件】实验样 1 wt% CuL全电池工作液（1 mol L−1 LiTFSI；LiNO3 1 wt%（配制）/0.1 mol L−1（装配）；冲突；1 wt% MED_TRIAL；DME:DOL = 1:1（体积比），测试 T05）相对 实验样 1 wt% CuL全电池工作液（1 mol L−1 LiTFSI；LiNO3 1 wt%（配制）/0.1 mol L−1（装配）；冲突；1 wt% MED_TRIAL；DME:DOL = 1:1（体积比），测试 T03）｜组分变化：配方相同｜描述符：配方相同｜物性：两边没有都报告的｜条件：E/S 变低；硫载量 变高；倍率 一边未报告；圈数 变低（含默认值：温度默认）｜性能：每圈衰减率 变高"
 },
 {
  "编号": "PC01129",
  "论文": "P301",
  "类别": "每圈衰减率",
  "比较类型": "同配方换条件",
  "A": {
   "测试": "T05",
   "测试名": "高硫载循环",
   "配方": "F1",
   "配方名": "1 wt% CuL全电池工作液",
   "recipe": "R1",
   "是否对照": false,
   "配方文字": "1 mol L−1 LiTFSI；LiNO3 1 wt%（配制）/0.1 mol L−1（装配）；冲突；1 wt% MED_TRIAL；DME:DOL = 1:1（体积比）",
   "表述编号": "ST3637",
   "证据句子": [
    "M0125"
   ],
   "标记": [
    "温度默认"
   ]
  },
  "B": {
   "测试": "T04",
   "测试名": "Li–S循环 5 C",
   "配方": "F1",
   "配方名": "1 wt% CuL全电池工作液",
   "recipe": "R1",
   "是否对照": false,
   "配方文字": "1 mol L−1 LiTFSI；LiNO3 1 wt%（配制）/0.1 mol L−1（装配）；冲突；1 wt% MED_TRIAL；DME:DOL = 1:1（体积比）",
   "表述编号": "ST3634",
   "证据句子": [
    "M0117"
   ],
   "标记": [
    "温度默认"
   ]
  },
  "组分变化": "配方相同",
  "作者改动的组分": [],
  "特殊组分变化": [],
  "电解液相同但样品编号不同": false,
  "描述符": [],
  "物性": [],
  "条件": [
   {
    "条件": "E/S",
    "方向": "变低",
    "A": 6.0,
    "B": 8.84
   },
   {
    "条件": "硫载量",
    "方向": "变高",
    "A": 10.4,
    "B": 2.0
   },
   {
    "条件": "正极含硫",
    "方向": "相近",
    "A": 80.0,
    "B": 80.0
   },
   {
    "条件": "倍率",
    "方向": "一边未报告",
    "A": null,
    "B": 1.6094379124341003
   },
   {
    "条件": "温度",
    "方向": "相近",
    "A": 25.0,
    "B": 25.0
   },
   {
    "条件": "电池形式",
    "方向": "相同",
    "A": 0.0,
    "B": 0.0
   },
   {
    "条件": "圈数",
    "方向": "变低",
    "A": 70,
    "B": 500
   }
  ],
  "条件含默认值": [
   "温度默认"
  ],
  "性能": {
   "方向": "变高",
   "倍数": 7.5,
   "倍数含义": "每圈衰减率之比",
   "好于参照": false,
   "值A": 0.3,
   "值B": 0.04,
   "指标A": "每圈衰减率（%/圈，由每圈容量衰减率换算）",
   "指标B": "每圈衰减率（%/圈，由每圈容量衰减率换算）"
  },
  "表述文字": "【P301｜每圈衰减率｜同配方换条件】实验样 1 wt% CuL全电池工作液（1 mol L−1 LiTFSI；LiNO3 1 wt%（配制）/0.1 mol L−1（装配）；冲突；1 wt% MED_TRIAL；DME:DOL = 1:1（体积比），测试 T05）相对 实验样 1 wt% CuL全电池工作液（1 mol L−1 LiTFSI；LiNO3 1 wt%（配制）/0.1 mol L−1（装配）；冲突；1 wt% MED_TRIAL；DME:DOL = 1:1（体积比），测试 T04）｜组分变化：配方相同｜描述符：配方相同｜物性：两边没有都报告的｜条件：E/S 变低；硫载量 变高；倍率 一边未报告；圈数 变低（含默认值：温度默认）｜性能：每圈衰减率 变高"
 },
 {
  "编号": "PC01130",
  "论文": "P301",
  "类别": "首圈容量",
  "比较类型": "同配方换条件",
  "A": {
   "测试": "T03",
   "测试名": "Li–S循环 1 C",
   "配方": "F1",
   "配方名": "1 wt% CuL全电池工作液",
   "recipe": "R1",
   "是否对照": false,
   "配方文字": "1 mol L−1 LiTFSI；LiNO3 1 wt%（配制）/0.1 mol L−1（装配）；冲突；1 wt% MED_TRIAL；DME:DOL = 1:1（体积比）",
   "表述编号": "ST3632",
   "证据句子": [
    "M0116"
   ],
   "标记": [
    "基准未写明",
    "温度默认"
   ]
  },
  "B": {
   "测试": "T02",
   "测试名": "Li–S循环 0.2 C",
   "配方": "F1",
   "配方名": "1 wt% CuL全电池工作液",
   "recipe": "R1",
   "是否对照": false,
   "配方文字": "1 mol L−1 LiTFSI；LiNO3 1 wt%（配制）/0.1 mol L−1（装配）；冲突；1 wt% MED_TRIAL；DME:DOL = 1:1（体积比）",
   "表述编号": "ST3628",
   "证据句子": [
    "M0114"
   ],
   "标记": [
    "基准未写明",
    "温度默认"
   ]
  },
  "组分变化": "配方相同",
  "作者改动的组分": [],
  "特殊组分变化": [],
  "电解液相同但样品编号不同": false,
  "描述符": [],
  "物性": [],
  "条件": [
   {
    "条件": "E/S",
    "方向": "相近",
    "A": 8.84,
    "B": 8.84
   },
   {
    "条件": "硫载量",
    "方向": "相近",
    "A": 2.0,
    "B": 2.0
   },
   {
    "条件": "正极含硫",
    "方向": "相近",
    "A": 80.0,
    "B": 80.0
   },
   {
    "条件": "倍率",
    "方向": "变高",
    "A": 1.0,
    "B": 0.2
   },
   {
    "条件": "温度",
    "方向": "相近",
    "A": 25.0,
    "B": 25.0
   },
   {
    "条件": "电池形式",
    "方向": "相同",
    "A": 0.0,
    "B": 0.0
   }
  ],
  "条件含默认值": [
   "温度默认"
  ],
  "性能": {
   "方向": "变低",
   "倍数": 0.7919,
   "倍数含义": "容量之比",
   "好于参照": false,
   "值A": 780.0,
   "值B": 985.0,
   "指标A": "比放电容量（基准未写明）",
   "指标B": "比放电容量（基准未写明）"
  },
  "表述文字": "【P301｜首圈容量｜同配方换条件】实验样 1 wt% CuL全电池工作液（1 mol L−1 LiTFSI；LiNO3 1 wt%（配制）/0.1 mol L−1（装配）；冲突；1 wt% MED_TRIAL；DME:DOL = 1:1（体积比），测试 T03）相对 实验样 1 wt% CuL全电池工作液（1 mol L−1 LiTFSI；LiNO3 1 wt%（配制）/0.1 mol L−1（装配）；冲突；1 wt% MED_TRIAL；DME:DOL = 1:1（体积比），测试 T02）｜组分变化：配方相同｜描述符：配方相同｜物性：两边没有都报告的｜条件：倍率 变高（含默认值：温度默认）｜性能：首圈容量 变低"
 },
 {
  "编号": "PC01131",
  "论文": "P301",
  "类别": "首圈容量",
  "比较类型": "同配方换条件",
  "A": {
   "测试": "T04",
   "测试名": "Li–S循环 5 C",
   "配方": "F1",
   "配方名": "1 wt% CuL全电池工作液",
   "recipe": "R1",
   "是否对照": false,
   "配方文字": "1 mol L−1 LiTFSI；LiNO3 1 wt%（配制）/0.1 mol L−1（装配）；冲突；1 wt% MED_TRIAL；DME:DOL = 1:1（体积比）",
   "表述编号": "ST3635",
   "证据句子": [
    "M0117"
   ],
   "标记": [
    "基准未写明",
    "温度默认"
   ]
  },
  "B": {
   "测试": "T02",
   "测试名": "Li–S循环 0.2 C",
   "配方": "F1",
   "配方名": "1 wt% CuL全电池工作液",
   "recipe": "R1",
   "是否对照": false,
   "配方文字": "1 mol L−1 LiTFSI；LiNO3 1 wt%（配制）/0.1 mol L−1（装配）；冲突；1 wt% MED_TRIAL；DME:DOL = 1:1（体积比）",
   "表述编号": "ST3628",
   "证据句子": [
    "M0114"
   ],
   "标记": [
    "基准未写明",
    "温度默认"
   ]
  },
  "组分变化": "配方相同",
  "作者改动的组分": [],
  "特殊组分变化": [],
  "电解液相同但样品编号不同": false,
  "描述符": [],
  "物性": [],
  "条件": [
   {
    "条件": "E/S",
    "方向": "相近",
    "A": 8.84,
    "B": 8.84
   },
   {
    "条件": "硫载量",
    "方向": "相近",
    "A": 2.0,
    "B": 2.0
   },
   {
    "条件": "正极含硫",
    "方向": "相近",
    "A": 80.0,
    "B": 80.0
   },
   {
    "条件": "倍率",
    "方向": "变高",
    "A": 5.0,
    "B": 0.2
   },
   {
    "条件": "温度",
    "方向": "相近",
    "A": 25.0,
    "B": 25.0
   },
   {
    "条件": "电池形式",
    "方向": "相同",
    "A": 0.0,
    "B": 0.0
   }
  ],
  "条件含默认值": [
   "温度默认"
  ],
  "性能": {
   "方向": "变低",
   "倍数": 0.6701,
   "倍数含义": "容量之比",
   "好于参照": false,
   "值A": 660.0,
   "值B": 985.0,
   "指标A": "比放电容量（基准未写明）",
   "指标B": "比放电容量（基准未写明）"
  },
  "表述文字": "【P301｜首圈容量｜同配方换条件】实验样 1 wt% CuL全电池工作液（1 mol L−1 LiTFSI；LiNO3 1 wt%（配制）/0.1 mol L−1（装配）；冲突；1 wt% MED_TRIAL；DME:DOL = 1:1（体积比），测试 T04）相对 实验样 1 wt% CuL全电池工作液（1 mol L−1 LiTFSI；LiNO3 1 wt%（配制）/0.1 mol L−1（装配）；冲突；1 wt% MED_TRIAL；DME:DOL = 1:1（体积比），测试 T02）｜组分变化：配方相同｜描述符：配方相同｜物性：两边没有都报告的｜条件：倍率 变高（含默认值：温度默认）｜性能：首圈容量 变低"
 },
 {
  "编号": "PC01132",
  "论文": "P301",
  "类别": "首圈容量",
  "比较类型": "同配方换条件",
  "A": {
   "测试": "T05",
   "测试名": "高硫载循环",
   "配方": "F1",
   "配方名": "1 wt% CuL全电池工作液",
   "recipe": "R1",
   "是否对照": false,
   "配方文字": "1 mol L−1 LiTFSI；LiNO3 1 wt%（配制）/0.1 mol L−1（装配）；冲突；1 wt% MED_TRIAL；DME:DOL = 1:1（体积比）",
   "表述编号": "ST3638",
   "证据句子": [
    "M0125"
   ],
   "标记": [
    "基准未写明",
    "温度默认"
   ]
  },
  "B": {
   "测试": "T02",
   "测试名": "Li–S循环 0.2 C",
   "配方": "F1",
   "配方名": "1 wt% CuL全电池工作液",
   "recipe": "R1",
   "是否对照": false,
   "配方文字": "1 mol L−1 LiTFSI；LiNO3 1 wt%（配制）/0.1 mol L−1（装配）；冲突；1 wt% MED_TRIAL；DME:DOL = 1:1（体积比）",
   "表述编号": "ST3628",
   "证据句子": [
    "M0114"
   ],
   "标记": [
    "基准未写明",
    "温度默认"
   ]
  },
  "组分变化": "配方相同",
  "作者改动的组分": [],
  "特殊组分变化": [],
  "电解液相同但样品编号不同": false,
  "描述符": [],
  "物性": [],
  "条件": [
   {
    "条件": "E/S",
    "方向": "变低",
    "A": 6.0,
    "B": 8.84
   },
   {
    "条件": "硫载量",
    "方向": "变高",
    "A": 10.4,
    "B": 2.0
   },
   {
    "条件": "正极含硫",
    "方向": "相近",
    "A": 80.0,
    "B": 80.0
   },
   {
    "条件": "倍率",
    "方向": "一边未报告",
    "A": null,
    "B": -1.6094379124341003
   },
   {
    "条件": "温度",
    "方向": "相近",
    "A": 25.0,
    "B": 25.0
   },
   {
    "条件": "电池形式",
    "方向": "相同",
    "A": 0.0,
    "B": 0.0
   }
  ],
  "条件含默认值": [
   "温度默认"
  ],
  "性能": {
   "方向": "变低",
   "倍数": 0.9391,
   "倍数含义": "容量之比",
   "好于参照": false,
   "值A": 925.0,
   "值B": 985.0,
   "指标A": "比放电容量（基准未写明）",
   "指标B": "比放电容量（基准未写明）"
  },
  "表述文字": "【P301｜首圈容量｜同配方换条件】实验样 1 wt% CuL全电池工作液（1 mol L−1 LiTFSI；LiNO3 1 wt%（配制）/0.1 mol L−1（装配）；冲突；1 wt% MED_TRIAL；DME:DOL = 1:1（体积比），测试 T05）相对 实验样 1 wt% CuL全电池工作液（1 mol L−1 LiTFSI；LiNO3 1 wt%（配制）/0.1 mol L−1（装配）；冲突；1 wt% MED_TRIAL；DME:DOL = 1:1（体积比），测试 T02）｜组分变化：配方相同｜描述符：配方相同｜物性：两边没有都报告的｜条件：E/S 变低；硫载量 变高；倍率 一边未报告（含默认值：温度默认）｜性能：首圈容量 变低"
 },
 {
  "编号": "PC01133",
  "论文": "P301",
  "类别": "首圈容量",
  "比较类型": "同配方换条件",
  "A": {
   "测试": "T04",
   "测试名": "Li–S循环 5 C",
   "配方": "F1",
   "配方名": "1 wt% CuL全电池工作液",
   "recipe": "R1",
   "是否对照": false,
   "配方文字": "1 mol L−1 LiTFSI；LiNO3 1 wt%（配制）/0.1 mol L−1（装配）；冲突；1 wt% MED_TRIAL；DME:DOL = 1:1（体积比）",
   "表述编号": "ST3635",
   "证据句子": [
    "M0117"
   ],
   "标记": [
    "基准未写明",
    "温度默认"
   ]
  },
  "B": {
   "测试": "T03",
   "测试名": "Li–S循环 1 C",
   "配方": "F1",
   "配方名": "1 wt% CuL全电池工作液",
   "recipe": "R1",
   "是否对照": false,
   "配方文字": "1 mol L−1 LiTFSI；LiNO3 1 wt%（配制）/0.1 mol L−1（装配）；冲突；1 wt% MED_TRIAL；DME:DOL = 1:1（体积比）",
   "表述编号": "ST3632",
   "证据句子": [
    "M0116"
   ],
   "标记": [
    "基准未写明",
    "温度默认"
   ]
  },
  "组分变化": "配方相同",
  "作者改动的组分": [],
  "特殊组分变化": [],
  "电解液相同但样品编号不同": false,
  "描述符": [],
  "物性": [],
  "条件": [
   {
    "条件": "E/S",
    "方向": "相近",
    "A": 8.84,
    "B": 8.84
   },
   {
    "条件": "硫载量",
    "方向": "相近",
    "A": 2.0,
    "B": 2.0
   },
   {
    "条件": "正极含硫",
    "方向": "相近",
    "A": 80.0,
    "B": 80.0
   },
   {
    "条件": "倍率",
    "方向": "变高",
    "A": 5.0,
    "B": 1.0
   },
   {
    "条件": "温度",
    "方向": "相近",
    "A": 25.0,
    "B": 25.0
   },
   {
    "条件": "电池形式",
    "方向": "相同",
    "A": 0.0,
    "B": 0.0
   }
  ],
  "条件含默认值": [
   "温度默认"
  ],
  "性能": {
   "方向": "变低",
   "倍数": 0.8462,
   "倍数含义": "容量之比",
   "好于参照": false,
   "值A": 660.0,
   "值B": 780.0,
   "指标A": "比放电容量（基准未写明）",
   "指标B": "比放电容量（基准未写明）"
  },
  "表述文字": "【P301｜首圈容量｜同配方换条件】实验样 1 wt% CuL全电池工作液（1 mol L−1 LiTFSI；LiNO3 1 wt%（配制）/0.1 mol L−1（装配）；冲突；1 wt% MED_TRIAL；DME:DOL = 1:1（体积比），测试 T04）相对 实验样 1 wt% CuL全电池工作液（1 mol L−1 LiTFSI；LiNO3 1 wt%（配制）/0.1 mol L−1（装配）；冲突；1 wt% MED_TRIAL；DME:DOL = 1:1（体积比），测试 T03）｜组分变化：配方相同｜描述符：配方相同｜物性：两边没有都报告的｜条件：倍率 变高（含默认值：温度默认）｜性能：首圈容量 变低"
 },
 {
  "编号": "PC01134",
  "论文": "P301",
  "类别": "首圈容量",
  "比较类型": "同配方换条件",
  "A": {
   "测试": "T05",
   "测试名": "高硫载循环",
   "配方": "F1",
   "配方名": "1 wt% CuL全电池工作液",
   "recipe": "R1",
   "是否对照": false,
   "配方文字": "1 mol L−1 LiTFSI；LiNO3 1 wt%（配制）/0.1 mol L−1（装配）；冲突；1 wt% MED_TRIAL；DME:DOL = 1:1（体积比）",
   "表述编号": "ST3638",
   "证据句子": [
    "M0125"
   ],
   "标记": [
    "基准未写明",
    "温度默认"
   ]
  },
  "B": {
   "测试": "T03",
   "测试名": "Li–S循环 1 C",
   "配方": "F1",
   "配方名": "1 wt% CuL全电池工作液",
   "recipe": "R1",
   "是否对照": false,
   "配方文字": "1 mol L−1 LiTFSI；LiNO3 1 wt%（配制）/0.1 mol L−1（装配）；冲突；1 wt% MED_TRIAL；DME:DOL = 1:1（体积比）",
   "表述编号": "ST3632",
   "证据句子": [
    "M0116"
   ],
   "标记": [
    "基准未写明",
    "温度默认"
   ]
  },
  "组分变化": "配方相同",
  "作者改动的组分": [],
  "特殊组分变化": [],
  "电解液相同但样品编号不同": false,
  "描述符": [],
  "物性": [],
  "条件": [
   {
    "条件": "E/S",
    "方向": "变低",
    "A": 6.0,
    "B": 8.84
   },
   {
    "条件": "硫载量",
    "方向": "变高",
    "A": 10.4,
    "B": 2.0
   },
   {
    "条件": "正极含硫",
    "方向": "相近",
    "A": 80.0,
    "B": 80.0
   },
   {
    "条件": "倍率",
    "方向": "一边未报告",
    "A": null,
    "B": 0.0
   },
   {
    "条件": "温度",
    "方向": "相近",
    "A": 25.0,
    "B": 25.0
   },
   {
    "条件": "电池形式",
    "方向": "相同",
    "A": 0.0,
    "B": 0.0
   }
  ],
  "条件含默认值": [
   "温度默认"
  ],
  "性能": {
   "方向": "变高",
   "倍数": 1.1859,
   "倍数含义": "容量之比",
   "好于参照": true,
   "值A": 925.0,
   "值B": 780.0,
   "指标A": "比放电容量（基准未写明）",
   "指标B": "比放电容量（基准未写明）"
  },
  "表述文字": "【P301｜首圈容量｜同配方换条件】实验样 1 wt% CuL全电池工作液（1 mol L−1 LiTFSI；LiNO3 1 wt%（配制）/0.1 mol L−1（装配）；冲突；1 wt% MED_TRIAL；DME:DOL = 1:1（体积比），测试 T05）相对 实验样 1 wt% CuL全电池工作液（1 mol L−1 LiTFSI；LiNO3 1 wt%（配制）/0.1 mol L−1（装配）；冲突；1 wt% MED_TRIAL；DME:DOL = 1:1（体积比），测试 T03）｜组分变化：配方相同｜描述符：配方相同｜物性：两边没有都报告的｜条件：E/S 变低；硫载量 变高；倍率 一边未报告（含默认值：温度默认）｜性能：首圈容量 变高"
 },
 {
  "编号": "PC01135",
  "论文": "P301",
  "类别": "首圈容量",
  "比较类型": "同配方换条件",
  "A": {
   "测试": "T05",
   "测试名": "高硫载循环",
   "配方": "F1",
   "配方名": "1 wt% CuL全电池工作液",
   "recipe": "R1",
   "是否对照": false,
   "配方文字": "1 mol L−1 LiTFSI；LiNO3 1 wt%（配制）/0.1 mol L−1（装配）；冲突；1 wt% MED_TRIAL；DME:DOL = 1:1（体积比）",
   "表述编号": "ST3638",
   "证据句子": [
    "M0125"
   ],
   "标记": [
    "基准未写明",
    "温度默认"
   ]
  },
  "B": {
   "测试": "T04",
   "测试名": "Li–S循环 5 C",
   "配方": "F1",
   "配方名": "1 wt% CuL全电池工作液",
   "recipe": "R1",
   "是否对照": false,
   "配方文字": "1 mol L−1 LiTFSI；LiNO3 1 wt%（配制）/0.1 mol L−1（装配）；冲突；1 wt% MED_TRIAL；DME:DOL = 1:1（体积比）",
   "表述编号": "ST3635",
   "证据句子": [
    "M0117"
   ],
   "标记": [
    "基准未写明",
    "温度默认"
   ]
  },
  "组分变化": "配方相同",
  "作者改动的组分": [],
  "特殊组分变化": [],
  "电解液相同但样品编号不同": false,
  "描述符": [],
  "物性": [],
  "条件": [
   {
    "条件": "E/S",
    "方向": "变低",
    "A": 6.0,
    "B": 8.84
   },
   {
    "条件": "硫载量",
    "方向": "变高",
    "A": 10.4,
    "B": 2.0
   },
   {
    "条件": "正极含硫",
    "方向": "相近",
    "A": 80.0,
    "B": 80.0
   },
   {
    "条件": "倍率",
    "方向": "一边未报告",
    "A": null,
    "B": 1.6094379124341003
   },
   {
    "条件": "温度",
    "方向": "相近",
    "A": 25.0,
    "B": 25.0
   },
   {
    "条件": "电池形式",
    "方向": "相同",
    "A": 0.0,
    "B": 0.0
   }
  ],
  "条件含默认值": [
   "温度默认"
  ],
  "性能": {
   "方向": "变高",
   "倍数": 1.4015,
   "倍数含义": "容量之比",
   "好于参照": true,
   "值A": 925.0,
   "值B": 660.0,
   "指标A": "比放电容量（基准未写明）",
   "指标B": "比放电容量（基准未写明）"
  },
  "表述文字": "【P301｜首圈容量｜同配方换条件】实验样 1 wt% CuL全电池工作液（1 mol L−1 LiTFSI；LiNO3 1 wt%（配制）/0.1 mol L−1（装配）；冲突；1 wt% MED_TRIAL；DME:DOL = 1:1（体积比），测试 T05）相对 实验样 1 wt% CuL全电池工作液（1 mol L−1 LiTFSI；LiNO3 1 wt%（配制）/0.1 mol L−1（装配）；冲突；1 wt% MED_TRIAL；DME:DOL = 1:1（体积比），测试 T04）｜组分变化：配方相同｜描述符：配方相同｜物性：两边没有都报告的｜条件：E/S 变低；硫载量 变高；倍率 一边未报告（含默认值：温度默认）｜性能：首圈容量 变高"
 },
 {
  "编号": "PC01136",
  "论文": "P303",
  "类别": "每圈衰减率",
  "比较类型": "同测试换配方",
  "A": {
   "测试": "T13",
   "测试名": "S@C/Li循环",
   "配方": "F2",
   "配方名": "DEE-based electrolyte",
   "recipe": "R2",
   "是否对照": false,
   "配方文字": "1.0 M LiTFSI；DOL:DEE = 1:1（体积比）",
   "表述编号": "ST3657",
   "证据句子": [
    "M0113",
    "M0114"
   ],
   "标记": [
    "E/S默认",
    "温度默认"
   ]
  },
  "B": {
   "测试": "T13",
   "测试名": "S@C/Li循环",
   "配方": "F3",
   "配方名": "TFEE-based electrolyte",
   "recipe": "R3",
   "是否对照": false,
   "配方文字": "1.0 M LiTFSI；DOL:TFEE = 1:1（体积比）",
   "表述编号": "ST3659",
   "证据句子": [
    "M0113",
    "M0114"
   ],
   "标记": [
    "E/S默认",
    "温度默认"
   ]
  },
  "组分变化": "加入 DEE（1 体积份）；去掉 TFEE",
  "作者改动的组分": [
   "DEE",
   "TFEE"
  ],
  "特殊组分变化": [],
  "电解液相同但样品编号不同": false,
  "描述符": [
   {
    "描述符": "eo",
    "中文": "非氟醚氧",
    "组": "配位（醚氧）",
    "方向": "变高",
    "A": 1.5984,
    "B": 1.4352,
    "被动": false
   },
   {
    "描述符": "eo_a",
    "中文": "α 氟化醚氧",
    "组": "氟化/稀释",
    "方向": "变低（变为 0）",
    "A": 0.0,
    "B": 0.5648,
    "被动": false
   },
   {
    "描述符": "fat",
    "中文": "溶剂 F 原子数",
    "组": "氟化/稀释",
    "方向": "变低（变为 0）",
    "A": 0.0,
    "B": 2.2591,
    "被动": false
   },
   {
    "描述符": "ring",
    "中文": "溶剂环数",
    "组": "溶剂骨架",
    "方向": "变低",
    "A": 0.5984,
    "B": 0.7176,
    "被动": false
   },
   {
    "描述符": "rotb",
    "中文": "可旋转键数",
    "组": "溶剂骨架",
    "方向": "变低",
    "A": 0.8032,
    "B": 1.9767,
    "被动": false
   },
   {
    "描述符": "tpsa",
    "中文": "TPSA",
    "组": "其他（单独成组或数据少）",
    "方向": "变低",
    "A": 14.7533,
    "B": 18.46,
    "被动": false
   },
   {
    "描述符": "mw",
    "中文": "溶剂分子量",
    "组": "溶剂骨架",
    "方向": "变低",
    "A": 74.0967,
    "B": 127.1733,
    "被动": false
   },
   {
    "描述符": "ffrac",
    "中文": "含氟溶剂比例",
    "组": "氟化/稀释",
    "方向": "变低（变为 0）",
    "A": 0.0,
    "B": 0.2824,
    "被动": false
   },
   {
    "描述符": "lnsites",
    "中文": "每个 Li⁺ 的配位位点",
    "组": "配位（醚氧）",
    "方向": "变高",
    "A": 19.1645,
    "B": 14.3495,
    "被动": false
   },
   {
    "描述符": "dil",
    "中文": "稀释剂摩尔比例",
    "组": "氟化/稀释",
    "方向": "变低（变为 0）",
    "A": 0.0,
    "B": 0.2824,
    "被动": false
   }
  ],
  "物性": [
   {
    "物性": "其他（未归类）",
    "方向": "相近",
    "A": 743.0,
    "B": 747.0,
    "单位": "",
    "温度": null
   },
   {
    "物性": "Li⁺迁移数",
    "方向": "变低",
    "A": 0.43,
    "B": 0.62,
    "单位": "",
    "温度": null
   }
  ],
  "条件": [
   {
    "条件": "E/S",
    "方向": "相近",
    "A": 55.26,
    "B": 55.26
   },
   {
    "条件": "硫载量",
    "方向": "相近",
    "A": 0.8,
    "B": 0.8
   },
   {
    "条件": "倍率",
    "方向": "相近",
    "A": 0.1,
    "B": 0.1
   },
   {
    "条件": "温度",
    "方向": "相近",
    "A": 25.0,
    "B": 25.0
   },
   {
    "条件": "电池形式",
    "方向": "相同",
    "A": 0.0,
    "B": 0.0
   },
   {
    "条件": "圈数",
    "方向": "相近",
    "A": 100,
    "B": 100
   }
  ],
  "条件含默认值": [
   "E/S默认",
   "温度默认"
  ],
  "性能": {
   "方向": "变高",
   "倍数": 2.2222,
   "倍数含义": "每圈衰减率之比",
   "好于参照": false,
   "值A": 0.8,
   "值B": 0.36,
   "指标A": "每圈衰减率（%/圈，由容量保持率换算）",
   "指标B": "每圈衰减率（%/圈，由容量保持率换算）"
  },
  "表述文字": "【P303｜每圈衰减率｜同测试换配方】实验样 DEE-based electrolyte（1.0 M LiTFSI；DOL:DEE = 1:1（体积比），测试 T13）相对 实验样 TFEE-based electrolyte（1.0 M LiTFSI；DOL:TFEE = 1:1（体积比），测试 T13）｜组分变化：加入 DEE（1 体积份）；去掉 TFEE｜描述符：非氟醚氧 变高；α 氟化醚氧 变低（变为 0）；溶剂 F 原子数 变低（变为 0）；溶剂环数 变低；可旋转键数 变低；TPSA 变低；溶剂分子量 变低；含氟溶剂比例 变低（变为 0）；每个 Li⁺ 的配位位点 变高；稀释剂摩尔比例 变低（变为 0）｜物性：其他（未归类） 相近；Li⁺迁移数 变低｜条件：相同（含默认值：E/S默认、温度默认）｜性能：每圈衰减率 变高"
 },
 {
  "编号": "PC01137",
  "论文": "P303",
  "类别": "每圈衰减率",
  "比较类型": "配方和条件都变",
  "A": {
   "测试": "T13",
   "测试名": "S@C/Li循环",
   "配方": "F2",
   "配方名": "DEE-based electrolyte",
   "recipe": "R2",
   "是否对照": false,
   "配方文字": "1.0 M LiTFSI；DOL:DEE = 1:1（体积比）",
   "表述编号": "ST3657",
   "证据句子": [
    "M0113",
    "M0114"
   ],
   "标记": [
    "E/S默认",
    "温度默认"
   ]
  },
  "B": {
   "测试": "T16",
   "测试名": "LISB扣式循环",
   "配方": "F3",
   "配方名": "TFEE-based electrolyte",
   "recipe": "R3",
   "是否对照": false,
   "配方文字": "1.0 M LiTFSI；DOL:TFEE = 1:1（体积比）",
   "表述编号": "ST3664",
   "证据句子": [
    "M0140",
    "S0075"
   ],
   "标记": [
    "E/S默认",
    "温度默认"
   ]
  },
  "组分变化": "加入 DEE（1 体积份）；去掉 TFEE",
  "作者改动的组分": [
   "DEE",
   "TFEE"
  ],
  "特殊组分变化": [],
  "电解液相同但样品编号不同": false,
  "描述符": [
   {
    "描述符": "eo",
    "中文": "非氟醚氧",
    "组": "配位（醚氧）",
    "方向": "变高",
    "A": 1.5984,
    "B": 1.4352,
    "被动": false
   },
   {
    "描述符": "eo_a",
    "中文": "α 氟化醚氧",
    "组": "氟化/稀释",
    "方向": "变低（变为 0）",
    "A": 0.0,
    "B": 0.5648,
    "被动": false
   },
   {
    "描述符": "fat",
    "中文": "溶剂 F 原子数",
    "组": "氟化/稀释",
    "方向": "变低（变为 0）",
    "A": 0.0,
    "B": 2.2591,
    "被动": false
   },
   {
    "描述符": "ring",
    "中文": "溶剂环数",
    "组": "溶剂骨架",
    "方向": "变低",
    "A": 0.5984,
    "B": 0.7176,
    "被动": false
   },
   {
    "描述符": "rotb",
    "中文": "可旋转键数",
    "组": "溶剂骨架",
    "方向": "变低",
    "A": 0.8032,
    "B": 1.9767,
    "被动": false
   },
   {
    "描述符": "tpsa",
    "中文": "TPSA",
    "组": "其他（单独成组或数据少）",
    "方向": "变低",
    "A": 14.7533,
    "B": 18.46,
    "被动": false
   },
   {
    "描述符": "mw",
    "中文": "溶剂分子量",
    "组": "溶剂骨架",
    "方向": "变低",
    "A": 74.0967,
    "B": 127.1733,
    "被动": false
   },
   {
    "描述符": "ffrac",
    "中文": "含氟溶剂比例",
    "组": "氟化/稀释",
    "方向": "变低（变为 0）",
    "A": 0.0,
    "B": 0.2824,
    "被动": false
   },
   {
    "描述符": "lnsites",
    "中文": "每个 Li⁺ 的配位位点",
    "组": "配位（醚氧）",
    "方向": "变高",
    "A": 19.1645,
    "B": 14.3495,
    "被动": false
   },
   {
    "描述符": "dil",
    "中文": "稀释剂摩尔比例",
    "组": "氟化/稀释",
    "方向": "变低（变为 0）",
    "A": 0.0,
    "B": 0.2824,
    "被动": false
   }
  ],
  "物性": [
   {
    "物性": "其他（未归类）",
    "方向": "相近",
    "A": 743.0,
    "B": 747.0,
    "单位": "",
    "温度": null
   },
   {
    "物性": "Li⁺迁移数",
    "方向": "变低",
    "A": 0.43,
    "B": 0.62,
    "单位": "",
    "温度": null
   }
  ],
  "条件": [
   {
    "条件": "E/S",
    "方向": "相近",
    "A": 55.26,
    "B": 55.26
   },
   {
    "条件": "硫载量",
    "方向": "相近",
    "A": 0.8,
    "B": 0.8
   },
   {
    "条件": "倍率",
    "方向": "相近",
    "A": 0.1,
    "B": 0.1
   },
   {
    "条件": "温度",
    "方向": "相近",
    "A": 25.0,
    "B": 25.0
   },
   {
    "条件": "电池形式",
    "方向": "相同",
    "A": 0.0,
    "B": 0.0
   },
   {
    "条件": "圈数",
    "方向": "变低",
    "A": 100,
    "B": 200
   }
  ],
  "条件含默认值": [
   "E/S默认",
   "温度默认"
  ],
  "性能": {
   "方向": "变高",
   "倍数": 8.9888,
   "倍数含义": "每圈衰减率之比",
   "好于参照": false,
   "值A": 0.8,
   "值B": 0.089,
   "指标A": "每圈衰减率（%/圈，由容量保持率换算）",
   "指标B": "每圈衰减率（%/圈，由容量保持率换算）"
  },
  "表述文字": "【P303｜每圈衰减率｜配方和条件都变】实验样 DEE-based electrolyte（1.0 M LiTFSI；DOL:DEE = 1:1（体积比），测试 T13）相对 实验样 TFEE-based electrolyte（1.0 M LiTFSI；DOL:TFEE = 1:1（体积比），测试 T16）｜组分变化：加入 DEE（1 体积份）；去掉 TFEE｜描述符：非氟醚氧 变高；α 氟化醚氧 变低（变为 0）；溶剂 F 原子数 变低（变为 0）；溶剂环数 变低；可旋转键数 变低；TPSA 变低；溶剂分子量 变低；含氟溶剂比例 变低（变为 0）；每个 Li⁺ 的配位位点 变高；稀释剂摩尔比例 变低（变为 0）｜物性：其他（未归类） 相近；Li⁺迁移数 变低｜条件：圈数 变低（含默认值：E/S默认、温度默认）｜性能：每圈衰减率 变高"
 },
 {
  "编号": "PC01138",
  "论文": "P303",
  "类别": "每圈衰减率",
  "比较类型": "配方和条件都变",
  "A": {
   "测试": "T13",
   "测试名": "S@C/Li循环",
   "配方": "F2",
   "配方名": "DEE-based electrolyte",
   "recipe": "R2",
   "是否对照": false,
   "配方文字": "1.0 M LiTFSI；DOL:DEE = 1:1（体积比）",
   "表述编号": "ST3657",
   "证据句子": [
    "M0113",
    "M0114"
   ],
   "标记": [
    "E/S默认",
    "温度默认"
   ]
  },
  "B": {
   "测试": "T17",
   "测试名": "LISB软包循环",
   "配方": "F3",
   "配方名": "TFEE-based electrolyte",
   "recipe": "R3",
   "是否对照": false,
   "配方文字": "1.0 M LiTFSI；DOL:TFEE = 1:1（体积比）",
   "表述编号": "ST3668",
   "证据句子": [
    "M0137"
   ],
   "标记": [
    "由容量换算"
   ]
  },
  "组分变化": "加入 DEE（1 体积份）；去掉 TFEE",
  "作者改动的组分": [
   "DEE",
   "TFEE"
  ],
  "特殊组分变化": [],
  "电解液相同但样品编号不同": false,
  "描述符": [
   {
    "描述符": "eo",
    "中文": "非氟醚氧",
    "组": "配位（醚氧）",
    "方向": "变高",
    "A": 1.5984,
    "B": 1.4352,
    "被动": false
   },
   {
    "描述符": "eo_a",
    "中文": "α 氟化醚氧",
    "组": "氟化/稀释",
    "方向": "变低（变为 0）",
    "A": 0.0,
    "B": 0.5648,
    "被动": false
   },
   {
    "描述符": "fat",
    "中文": "溶剂 F 原子数",
    "组": "氟化/稀释",
    "方向": "变低（变为 0）",
    "A": 0.0,
    "B": 2.2591,
    "被动": false
   },
   {
    "描述符": "ring",
    "中文": "溶剂环数",
    "组": "溶剂骨架",
    "方向": "变低",
    "A": 0.5984,
    "B": 0.7176,
    "被动": false
   },
   {
    "描述符": "rotb",
    "中文": "可旋转键数",
    "组": "溶剂骨架",
    "方向": "变低",
    "A": 0.8032,
    "B": 1.9767,
    "被动": false
   },
   {
    "描述符": "tpsa",
    "中文": "TPSA",
    "组": "其他（单独成组或数据少）",
    "方向": "变低",
    "A": 14.7533,
    "B": 18.46,
    "被动": false
   },
   {
    "描述符": "mw",
    "中文": "溶剂分子量",
    "组": "溶剂骨架",
    "方向": "变低",
    "A": 74.0967,
    "B": 127.1733,
    "被动": false
   },
   {
    "描述符": "ffrac",
    "中文": "含氟溶剂比例",
    "组": "氟化/稀释",
    "方向": "变低（变为 0）",
    "A": 0.0,
    "B": 0.2824,
    "被动": false
   },
   {
    "描述符": "lnsites",
    "中文": "每个 Li⁺ 的配位位点",
    "组": "配位（醚氧）",
    "方向": "变高",
    "A": 19.1645,
    "B": 14.3495,
    "被动": false
   },
   {
    "描述符": "dil",
    "中文": "稀释剂摩尔比例",
    "组": "氟化/稀释",
    "方向": "变低（变为 0）",
    "A": 0.0,
    "B": 0.2824,
    "被动": false
   }
  ],
  "物性": [
   {
    "物性": "其他（未归类）",
    "方向": "相近",
    "A": 743.0,
    "B": 747.0,
    "单位": "",
    "温度": null
   },
   {
    "物性": "Li⁺迁移数",
    "方向": "变低",
    "A": 0.43,
    "B": 0.62,
    "单位": "",
    "温度": null
   }
  ],
  "条件": [
   {
    "条件": "E/S",
    "方向": "变高",
    "A": 55.26,
    "B": 5.3
   },
   {
    "条件": "硫载量",
    "方向": "变低",
    "A": 0.8,
    "B": 2.1
   },
   {
    "条件": "倍率",
    "方向": "一边未报告",
    "A": -2.3025850929940455,
    "B": null
   },
   {
    "条件": "温度",
    "方向": "相近",
    "A": 25.0,
    "B": 25.0
   },
   {
    "条件": "电池形式",
    "方向": "软包 → 扣式",
    "A": 0.0,
    "B": 1.0
   },
   {
    "条件": "圈数",
    "方向": "变低",
    "A": 100,
    "B": 120
   }
  ],
  "条件含默认值": [
   "E/S默认",
   "温度默认"
  ],
  "性能": {
   "方向": "变高",
   "倍数": 2.5191,
   "倍数含义": "每圈衰减率之比",
   "好于参照": false,
   "值A": 0.8,
   "值B": 0.3176,
   "指标A": "每圈衰减率（%/圈，由容量保持率换算）",
   "指标B": "每圈衰减率（%/圈，由比放电容量（基准未写明）换算）"
  },
  "表述文字": "【P303｜每圈衰减率｜配方和条件都变】实验样 DEE-based electrolyte（1.0 M LiTFSI；DOL:DEE = 1:1（体积比），测试 T13）相对 实验样 TFEE-based electrolyte（1.0 M LiTFSI；DOL:TFEE = 1:1（体积比），测试 T17）｜组分变化：加入 DEE（1 体积份）；去掉 TFEE｜描述符：非氟醚氧 变高；α 氟化醚氧 变低（变为 0）；溶剂 F 原子数 变低（变为 0）；溶剂环数 变低；可旋转键数 变低；TPSA 变低；溶剂分子量 变低；含氟溶剂比例 变低（变为 0）；每个 Li⁺ 的配位位点 变高；稀释剂摩尔比例 变低（变为 0）｜物性：其他（未归类） 相近；Li⁺迁移数 变低｜条件：E/S 变高；硫载量 变低；倍率 一边未报告；电池形式 软包 → 扣式；圈数 变低（含默认值：E/S默认、温度默认）｜性能：每圈衰减率 变高"
 },
 {
  "编号": "PC01139",
  "论文": "P303",
  "类别": "每圈衰减率",
  "比较类型": "同配方换条件",
  "A": {
   "测试": "T16",
   "测试名": "LISB扣式循环",
   "配方": "F3",
   "配方名": "TFEE-based electrolyte",
   "recipe": "R3",
   "是否对照": false,
   "配方文字": "1.0 M LiTFSI；DOL:TFEE = 1:1（体积比）",
   "表述编号": "ST3664",
   "证据句子": [
    "M0140",
    "S0075"
   ],
   "标记": [
    "E/S默认",
    "温度默认"
   ]
  },
  "B": {
   "测试": "T13",
   "测试名": "S@C/Li循环",
   "配方": "F3",
   "配方名": "TFEE-based electrolyte",
   "recipe": "R3",
   "是否对照": false,
   "配方文字": "1.0 M LiTFSI；DOL:TFEE = 1:1（体积比）",
   "表述编号": "ST3659",
   "证据句子": [
    "M0113",
    "M0114"
   ],
   "标记": [
    "E/S默认",
    "温度默认"
   ]
  },
  "组分变化": "配方相同",
  "作者改动的组分": [],
  "特殊组分变化": [],
  "电解液相同但样品编号不同": false,
  "描述符": [],
  "物性": [
   {
    "物性": "其他（未归类）",
    "方向": "相近",
    "A": 747.0,
    "B": 747.0,
    "单位": "",
    "温度": null
   },
   {
    "物性": "Li⁺迁移数",
    "方向": "相近",
    "A": 0.62,
    "B": 0.62,
    "单位": "",
    "温度": null
   },
   {
    "物性": "密度",
    "方向": "相近",
    "A": 1.4,
    "B": 1.4,
    "单位": "g mL−1",
    "温度": null
   }
  ],
  "条件": [
   {
    "条件": "E/S",
    "方向": "相近",
    "A": 55.26,
    "B": 55.26
   },
   {
    "条件": "硫载量",
    "方向": "相近",
    "A": 0.8,
    "B": 0.8
   },
   {
    "条件": "倍率",
    "方向": "相近",
    "A": 0.1,
    "B": 0.1
   },
   {
    "条件": "温度",
    "方向": "相近",
    "A": 25.0,
    "B": 25.0
   },
   {
    "条件": "电池形式",
    "方向": "相同",
    "A": 0.0,
    "B": 0.0
   },
   {
    "条件": "圈数",
    "方向": "变高",
    "A": 200,
    "B": 100
   }
  ],
  "条件含默认值": [
   "E/S默认",
   "温度默认"
  ],
  "性能": {
   "方向": "变低",
   "倍数": 0.2472,
   "倍数含义": "每圈衰减率之比",
   "好于参照": true,
   "值A": 0.089,
   "值B": 0.36,
   "指标A": "每圈衰减率（%/圈，由容量保持率换算）",
   "指标B": "每圈衰减率（%/圈，由容量保持率换算）"
  },
  "表述文字": "【P303｜每圈衰减率｜同配方换条件】实验样 TFEE-based electrolyte（1.0 M LiTFSI；DOL:TFEE = 1:1（体积比），测试 T16）相对 实验样 TFEE-based electrolyte（1.0 M LiTFSI；DOL:TFEE = 1:1（体积比），测试 T13）｜组分变化：配方相同｜描述符：配方相同｜物性：其他（未归类） 相近；Li⁺迁移数 相近；密度 相近｜条件：圈数 变高（含默认值：E/S默认、温度默认）｜性能：每圈衰减率 变低"
 },
 {
  "编号": "PC01140",
  "论文": "P303",
  "类别": "每圈衰减率",
  "比较类型": "同配方换条件",
  "A": {
   "测试": "T17",
   "测试名": "LISB软包循环",
   "配方": "F3",
   "配方名": "TFEE-based electrolyte",
   "recipe": "R3",
   "是否对照": false,
   "配方文字": "1.0 M LiTFSI；DOL:TFEE = 1:1（体积比）",
   "表述编号": "ST3668",
   "证据句子": [
    "M0137"
   ],
   "标记": [
    "由容量换算"
   ]
  },
  "B": {
   "测试": "T13",
   "测试名": "S@C/Li循环",
   "配方": "F3",
   "配方名": "TFEE-based electrolyte",
   "recipe": "R3",
   "是否对照": false,
   "配方文字": "1.0 M LiTFSI；DOL:TFEE = 1:1（体积比）",
   "表述编号": "ST3659",
   "证据句子": [
    "M0113",
    "M0114"
   ],
   "标记": [
    "E/S默认",
    "温度默认"
   ]
  },
  "组分变化": "配方相同",
  "作者改动的组分": [],
  "特殊组分变化": [],
  "电解液相同但样品编号不同": false,
  "描述符": [],
  "物性": [
   {
    "物性": "其他（未归类）",
    "方向": "相近",
    "A": 747.0,
    "B": 747.0,
    "单位": "",
    "温度": null
   },
   {
    "物性": "Li⁺迁移数",
    "方向": "相近",
    "A": 0.62,
    "B": 0.62,
    "单位": "",
    "温度": null
   },
   {
    "物性": "密度",
    "方向": "相近",
    "A": 1.4,
    "B": 1.4,
    "单位": "g mL−1",
    "温度": null
   }
  ],
  "条件": [
   {
    "条件": "E/S",
    "方向": "变低",
    "A": 5.3,
    "B": 55.26
   },
   {
    "条件": "硫载量",
    "方向": "变高",
    "A": 2.1,
    "B": 0.8
   },
   {
    "条件": "倍率",
    "方向": "一边未报告",
    "A": null,
    "B": -2.3025850929940455
   },
   {
    "条件": "温度",
    "方向": "相近",
    "A": 25.0,
    "B": 25.0
   },
   {
    "条件": "电池形式",
    "方向": "扣式 → 软包",
    "A": 1.0,
    "B": 0.0
   },
   {
    "条件": "圈数",
    "方向": "变高",
    "A": 120,
    "B": 100
   }
  ],
  "条件含默认值": [
   "E/S默认",
   "温度默认"
  ],
  "性能": {
   "方向": "变低",
   "倍数": 0.8822,
   "倍数含义": "每圈衰减率之比",
   "好于参照": true,
   "值A": 0.3176,
   "值B": 0.36,
   "指标A": "每圈衰减率（%/圈，由比放电容量（基准未写明）换算）",
   "指标B": "每圈衰减率（%/圈，由容量保持率换算）"
  },
  "表述文字": "【P303｜每圈衰减率｜同配方换条件】实验样 TFEE-based electrolyte（1.0 M LiTFSI；DOL:TFEE = 1:1（体积比），测试 T17）相对 实验样 TFEE-based electrolyte（1.0 M LiTFSI；DOL:TFEE = 1:1（体积比），测试 T13）｜组分变化：配方相同｜描述符：配方相同｜物性：其他（未归类） 相近；Li⁺迁移数 相近；密度 相近｜条件：E/S 变低；硫载量 变高；倍率 一边未报告；电池形式 扣式 → 软包；圈数 变高（含默认值：E/S默认、温度默认）｜性能：每圈衰减率 变低"
 },
 {
  "编号": "PC01141",
  "论文": "P303",
  "类别": "每圈衰减率",
  "比较类型": "同配方换条件",
  "A": {
   "测试": "T17",
   "测试名": "LISB软包循环",
   "配方": "F3",
   "配方名": "TFEE-based electrolyte",
   "recipe": "R3",
   "是否对照": false,
   "配方文字": "1.0 M LiTFSI；DOL:TFEE = 1:1（体积比）",
   "表述编号": "ST3668",
   "证据句子": [
    "M0137"
   ],
   "标记": [
    "由容量换算"
   ]
  },
  "B": {
   "测试": "T16",
   "测试名": "LISB扣式循环",
   "配方": "F3",
   "配方名": "TFEE-based electrolyte",
   "recipe": "R3",
   "是否对照": false,
   "配方文字": "1.0 M LiTFSI；DOL:TFEE = 1:1（体积比）",
   "表述编号": "ST3664",
   "证据句子": [
    "M0140",
    "S0075"
   ],
   "标记": [
    "E/S默认",
    "温度默认"
   ]
  },
  "组分变化": "配方相同",
  "作者改动的组分": [],
  "特殊组分变化": [],
  "电解液相同但样品编号不同": false,
  "描述符": [],
  "物性": [
   {
    "物性": "其他（未归类）",
    "方向": "相近",
    "A": 747.0,
    "B": 747.0,
    "单位": "",
    "温度": null
   },
   {
    "物性": "Li⁺迁移数",
    "方向": "相近",
    "A": 0.62,
    "B": 0.62,
    "单位": "",
    "温度": null
   },
   {
    "物性": "密度",
    "方向": "相近",
    "A": 1.4,
    "B": 1.4,
    "单位": "g mL−1",
    "温度": null
   }
  ],
  "条件": [
   {
    "条件": "E/S",
    "方向": "变低",
    "A": 5.3,
    "B": 55.26
   },
   {
    "条件": "硫载量",
    "方向": "变高",
    "A": 2.1,
    "B": 0.8
   },
   {
    "条件": "倍率",
    "方向": "一边未报告",
    "A": null,
    "B": -2.3025850929940455
   },
   {
    "条件": "温度",
    "方向": "相近",
    "A": 25.0,
    "B": 25.0
   },
   {
    "条件": "电池形式",
    "方向": "扣式 → 软包",
    "A": 1.0,
    "B": 0.0
   },
   {
    "条件": "圈数",
    "方向": "变低",
    "A": 120,
    "B": 200
   }
  ],
  "条件含默认值": [
   "E/S默认",
   "温度默认"
  ],
  "性能": {
   "方向": "变高",
   "倍数": 3.5683,
   "倍数含义": "每圈衰减率之比",
   "好于参照": false,
   "值A": 0.3176,
   "值B": 0.089,
   "指标A": "每圈衰减率（%/圈，由比放电容量（基准未写明）换算）",
   "指标B": "每圈衰减率（%/圈，由容量保持率换算）"
  },
  "表述文字": "【P303｜每圈衰减率｜同配方换条件】实验样 TFEE-based electrolyte（1.0 M LiTFSI；DOL:TFEE = 1:1（体积比），测试 T17）相对 实验样 TFEE-based electrolyte（1.0 M LiTFSI；DOL:TFEE = 1:1（体积比），测试 T16）｜组分变化：配方相同｜描述符：配方相同｜物性：其他（未归类） 相近；Li⁺迁移数 相近；密度 相近｜条件：E/S 变低；硫载量 变高；倍率 一边未报告；电池形式 扣式 → 软包；圈数 变低（含默认值：E/S默认、温度默认）｜性能：每圈衰减率 变高"
 },
 {
  "编号": "PC01142",
  "论文": "P303",
  "类别": "首圈容量",
  "比较类型": "同配方换条件",
  "A": {
   "测试": "T17",
   "测试名": "LISB软包循环",
   "配方": "F3",
   "配方名": "TFEE-based electrolyte",
   "recipe": "R3",
   "是否对照": false,
