Repository: zhuonanli08/Li-S_Electrolyte_Conflicts

File: output/两两比较表述_313篇_v2_2026-11-07/比较表述.json (part 69 of 111)
[
   "配方文字": "1.0 M LiTFSI；DOL:TFEE = 1:1（体积比）",
   "表述编号": "ST3667",
   "证据句子": [
    "M0137"
   ],
   "标记": [
    "基准未写明"
   ]
  },
  "B": {
   "测试": "T13",
   "测试名": "S@C/Li循环",
   "配方": "F3",
   "配方名": "TFEE-based electrolyte",
   "recipe": "R3",
   "是否对照": false,
   "配方文字": "1.0 M LiTFSI；DOL:TFEE = 1:1（体积比）",
   "表述编号": "ST3660",
   "证据句子": [
    "M0113"
   ],
   "标记": [
    "E/S默认",
    "基准未写明",
    "温度默认"
   ]
  },
  "组分变化": "配方相同",
  "作者改动的组分": [],
  "特殊组分变化": [],
  "电解液相同但样品编号不同": false,
  "描述符": [],
  "物性": [
   {
    "物性": "其他（未归类）",
    "方向": "相近",
    "A": 747.0,
    "B": 747.0,
    "单位": "",
    "温度": null
   },
   {
    "物性": "Li⁺迁移数",
    "方向": "相近",
    "A": 0.62,
    "B": 0.62,
    "单位": "",
    "温度": null
   },
   {
    "物性": "密度",
    "方向": "相近",
    "A": 1.4,
    "B": 1.4,
    "单位": "g mL−1",
    "温度": null
   }
  ],
  "条件": [
   {
    "条件": "E/S",
    "方向": "变低",
    "A": 5.3,
    "B": 55.26
   },
   {
    "条件": "硫载量",
    "方向": "变高",
    "A": 2.1,
    "B": 0.8
   },
   {
    "条件": "倍率",
    "方向": "变低",
    "A": 0.025,
    "B": 0.1
   },
   {
    "条件": "温度",
    "方向": "相近",
    "A": 25.0,
    "B": 25.0
   },
   {
    "条件": "电池形式",
    "方向": "扣式 → 软包",
    "A": 1.0,
    "B": 0.0
   }
  ],
  "条件含默认值": [
   "E/S默认",
   "温度默认"
  ],
  "性能": {
   "方向": "变低",
   "倍数": 0.716,
   "倍数含义": "容量之比",
   "好于参照": false,
   "值A": 802.3,
   "值B": 1120.5,
   "指标A": "比放电容量（基准未写明）",
   "指标B": "比放电容量（基准未写明）"
  },
  "表述文字": "【P303｜首圈容量｜同配方换条件】实验样 TFEE-based electrolyte（1.0 M LiTFSI；DOL:TFEE = 1:1（体积比），测试 T17）相对 实验样 TFEE-based electrolyte（1.0 M LiTFSI；DOL:TFEE = 1:1（体积比），测试 T13）｜组分变化：配方相同｜描述符：配方相同｜物性：其他（未归类） 相近；Li⁺迁移数 相近；密度 相近｜条件：E/S 变低；硫载量 变高；倍率 变低；电池形式 扣式 → 软包（含默认值：E/S默认、温度默认）｜性能：首圈容量 变低"
 },
 {
  "编号": "PC01143",
  "论文": "P306",
  "类别": "每圈衰减率",
  "比较类型": "同配方换条件",
  "A": {
   "测试": "T23",
   "测试名": "低温VC循环",
   "配方": "FV5",
   "配方名": "5M LiTFSI/VC",
   "recipe": "RV5",
   "是否对照": false,
   "配方文字": "5 M LiTFSI；VC（单一溶剂 体积份）",
   "表述编号": "ST3738",
   "证据句子": [
    "M0208"
   ],
   "标记": [
    "由容量换算"
   ]
  },
  "B": {
   "测试": "T05",
   "测试名": "2000mA/g循环",
   "配方": "FV5",
   "配方名": "5M LiTFSI/VC",
   "recipe": "RV5",
   "是否对照": false,
   "配方文字": "5 M LiTFSI；VC（单一溶剂 体积份）",
   "表述编号": "ST3725",
   "证据句子": [
    "M0128"
   ],
   "标记": []
  },
  "组分变化": "配方相同",
  "作者改动的组分": [],
  "特殊组分变化": [],
  "电解液相同但样品编号不同": false,
  "描述符": [],
  "物性": [
   {
    "物性": "Li⁺溶剂化结构",
    "方向": "相近",
    "A": 0.79,
    "B": 0.79,
    "单位": "",
    "温度": null
   }
  ],
  "条件": [
   {
    "条件": "E/S",
    "方向": "相近",
    "A": 20.0,
    "B": 20.0
   },
   {
    "条件": "硫载量",
    "方向": "相近",
    "A": 1.35,
    "B": 1.35
   },
   {
    "条件": "倍率",
    "方向": "变低",
    "A": 0.06,
    "B": 1.196
   },
   {
    "条件": "温度",
    "方向": "变低",
    "A": -20.0,
    "B": 25.0
   },
   {
    "条件": "电池形式",
    "方向": "相同",
    "A": 0.0,
    "B": 0.0
   },
   {
    "条件": "圈数",
    "方向": "变低",
    "A": 100,
    "B": 150
   }
  ],
  "条件含默认值": [],
  "性能": {
   "方向": "变高",
   "倍数": 1.9336,
   "倍数含义": "每圈衰减率之比",
   "好于参照": false,
   "值A": 0.3351,
   "值B": 0.1733,
   "指标A": "每圈衰减率（%/圈，由比放电容量（基准未写明）换算）",
   "指标B": "每圈衰减率（%/圈，由容量保持率换算）"
  },
  "表述文字": "【P306｜每圈衰减率｜同配方换条件】实验样 5M LiTFSI/VC（5 M LiTFSI；VC（单一溶剂 体积份），测试 T23）相对 实验样 5M LiTFSI/VC（5 M LiTFSI；VC（单一溶剂 体积份），测试 T05）｜组分变化：配方相同｜描述符：配方相同｜物性：Li⁺溶剂化结构 相近｜条件：倍率 变低；温度 变低；圈数 变低｜性能：每圈衰减率 变高"
 },
 {
  "编号": "PC01144",
  "论文": "P306",
  "类别": "首圈容量",
  "比较类型": "同配方换条件",
  "A": {
   "测试": "T23",
   "测试名": "低温VC循环",
   "配方": "FV5",
   "配方名": "5M LiTFSI/VC",
   "recipe": "RV5",
   "是否对照": false,
   "配方文字": "5 M LiTFSI；VC（单一溶剂 体积份）",
   "表述编号": "ST3737",
   "证据句子": [
    "M0208"
   ],
   "标记": [
    "基准未写明"
   ]
  },
  "B": {
   "测试": "T05",
   "测试名": "2000mA/g循环",
   "配方": "FV5",
   "配方名": "5M LiTFSI/VC",
   "recipe": "RV5",
   "是否对照": false,
   "配方文字": "5 M LiTFSI；VC（单一溶剂 体积份）",
   "表述编号": "ST3726",
   "证据句子": [
    "M0128"
   ],
   "标记": [
    "基准未写明"
   ]
  },
  "组分变化": "配方相同",
  "作者改动的组分": [],
  "特殊组分变化": [],
  "电解液相同但样品编号不同": false,
  "描述符": [],
  "物性": [
   {
    "物性": "Li⁺溶剂化结构",
    "方向": "相近",
    "A": 0.79,
    "B": 0.79,
    "单位": "",
    "温度": null
   }
  ],
  "条件": [
   {
    "条件": "E/S",
    "方向": "相近",
    "A": 20.0,
    "B": 20.0
   },
   {
    "条件": "硫载量",
    "方向": "相近",
    "A": 1.35,
    "B": 1.35
   },
   {
    "条件": "倍率",
    "方向": "变低",
    "A": 0.06,
    "B": 1.196
   },
   {
    "条件": "温度",
    "方向": "变低",
    "A": -20.0,
    "B": 25.0
   },
   {
    "条件": "电池形式",
    "方向": "相同",
    "A": 0.0,
    "B": 0.0
   }
  ],
  "条件含默认值": [],
  "性能": {
   "方向": "变低",
   "倍数": 0.6944,
   "倍数含义": "容量之比",
   "好于参照": false,
   "值A": 868.0,
   "值B": 1250.0,
   "指标A": "比放电容量（基准未写明）",
   "指标B": "比放电容量（基准未写明）"
  },
  "表述文字": "【P306｜首圈容量｜同配方换条件】实验样 5M LiTFSI/VC（5 M LiTFSI；VC（单一溶剂 体积份），测试 T23）相对 实验样 5M LiTFSI/VC（5 M LiTFSI；VC（单一溶剂 体积份），测试 T05）｜组分变化：配方相同｜描述符：配方相同｜物性：Li⁺溶剂化结构 相近｜条件：倍率 变低；温度 变低｜性能：首圈容量 变低"
 },
 {
  "编号": "PC01145",
  "论文": "P306",
  "类别": "首圈容量",
  "比较类型": "同配方换条件",
  "A": {
   "测试": "T25",
   "测试名": "低N/P石墨电池",
   "配方": "FV5",
   "配方名": "5M LiTFSI/VC",
   "recipe": "RV5",
   "是否对照": false,
   "配方文字": "5 M LiTFSI；VC（单一溶剂 体积份）",
   "表述编号": "ST3740",
   "证据句子": [
    "M0226"
   ],
   "标记": [
    "基准未写明"
   ]
  },
  "B": {
   "测试": "T05",
   "测试名": "2000mA/g循环",
   "配方": "FV5",
   "配方名": "5M LiTFSI/VC",
   "recipe": "RV5",
   "是否对照": false,
   "配方文字": "5 M LiTFSI；VC（单一溶剂 体积份）",
   "表述编号": "ST3726",
   "证据句子": [
    "M0128"
   ],
   "标记": [
    "基准未写明"
   ]
  },
  "组分变化": "配方相同",
  "作者改动的组分": [],
  "特殊组分变化": [],
  "电解液相同但样品编号不同": false,
  "描述符": [],
  "物性": [
   {
    "物性": "Li⁺溶剂化结构",
    "方向": "相近",
    "A": 0.79,
    "B": 0.79,
    "单位": "",
    "温度": null
   }
  ],
  "条件": [
   {
    "条件": "E/S",
    "方向": "相近",
    "A": 20.0,
    "B": 20.0
   },
   {
    "条件": "硫载量",
    "方向": "相近",
    "A": 1.35,
    "B": 1.35
   },
   {
    "条件": "倍率",
    "方向": "变低",
    "A": 0.06,
    "B": 1.196
   },
   {
    "条件": "温度",
    "方向": "相近",
    "A": 25.0,
    "B": 25.0
   },
   {
    "条件": "电池形式",
    "方向": "相同",
    "A": 0.0,
    "B": 0.0
   }
  ],
  "条件含默认值": [],
  "性能": {
   "方向": "变低",
   "倍数": 0.64,
   "倍数含义": "容量之比",
   "好于参照": false,
   "值A": 800.0,
   "值B": 1250.0,
   "指标A": "比放电容量（基准未写明）",
   "指标B": "比放电容量（基准未写明）"
  },
  "表述文字": "【P306｜首圈容量｜同配方换条件】实验样 5M LiTFSI/VC（5 M LiTFSI；VC（单一溶剂 体积份），测试 T25）相对 实验样 5M LiTFSI/VC（5 M LiTFSI；VC（单一溶剂 体积份），测试 T05）｜组分变化：配方相同｜描述符：配方相同｜物性：Li⁺溶剂化结构 相近｜条件：倍率 变低｜性能：首圈容量 变低"
 },
 {
  "编号": "PC01146",
  "论文": "P306",
  "类别": "首圈容量",
  "比较类型": "同配方换条件",
  "A": {
   "测试": "T25",
   "测试名": "低N/P石墨电池",
   "配方": "FV5",
   "配方名": "5M LiTFSI/VC",
   "recipe": "RV5",
   "是否对照": false,
   "配方文字": "5 M LiTFSI；VC（单一溶剂 体积份）",
   "表述编号": "ST3740",
   "证据句子": [
    "M0226"
   ],
   "标记": [
    "基准未写明"
   ]
  },
  "B": {
   "测试": "T23",
   "测试名": "低温VC循环",
   "配方": "FV5",
   "配方名": "5M LiTFSI/VC",
   "recipe": "RV5",
   "是否对照": false,
   "配方文字": "5 M LiTFSI；VC（单一溶剂 体积份）",
   "表述编号": "ST3737",
   "证据句子": [
    "M0208"
   ],
   "标记": [
    "基准未写明"
   ]
  },
  "组分变化": "配方相同",
  "作者改动的组分": [],
  "特殊组分变化": [],
  "电解液相同但样品编号不同": false,
  "描述符": [],
  "物性": [
   {
    "物性": "Li⁺溶剂化结构",
    "方向": "相近",
    "A": 0.79,
    "B": 0.79,
    "单位": "",
    "温度": null
   }
  ],
  "条件": [
   {
    "条件": "E/S",
    "方向": "相近",
    "A": 20.0,
    "B": 20.0
   },
   {
    "条件": "硫载量",
    "方向": "相近",
    "A": 1.35,
    "B": 1.35
   },
   {
    "条件": "倍率",
    "方向": "相近",
    "A": 0.06,
    "B": 0.06
   },
   {
    "条件": "温度",
    "方向": "变高",
    "A": 25.0,
    "B": -20.0
   },
   {
    "条件": "电池形式",
    "方向": "相同",
    "A": 0.0,
    "B": 0.0
   }
  ],
  "条件含默认值": [],
  "性能": {
   "方向": "变低",
   "倍数": 0.9217,
   "倍数含义": "容量之比",
   "好于参照": false,
   "值A": 800.0,
   "值B": 868.0,
   "指标A": "比放电容量（基准未写明）",
   "指标B": "比放电容量（基准未写明）"
  },
  "表述文字": "【P306｜首圈容量｜同配方换条件】实验样 5M LiTFSI/VC（5 M LiTFSI；VC（单一溶剂 体积份），测试 T25）相对 实验样 5M LiTFSI/VC（5 M LiTFSI；VC（单一溶剂 体积份），测试 T23）｜组分变化：配方相同｜描述符：配方相同｜物性：Li⁺溶剂化结构 相近｜条件：温度 变高｜性能：首圈容量 变低"
 },
 {
  "编号": "PC01147",
  "论文": "P307",
  "类别": "每圈衰减率",
  "比较类型": "同测试换配方",
  "A": {
   "测试": "T_format",
   "测试名": "coin与pouch初始40圈比较",
   "配方": "G_coin",
   "配方名": "",
   "recipe": null,
   "是否对照": false,
   "配方文字": "（配方未记录）",
   "表述编号": "ST3753",
   "证据句子": [
    "M0102",
    "M0103",
    "S0091"
   ],
   "标记": [
    "温度默认"
   ]
  },
  "B": {
   "测试": "T_format",
   "测试名": "coin与pouch初始40圈比较",
   "配方": "F_format_unknown",
   "配方名": "S17软包液身份未明",
   "recipe": "R_format_unknown",
   "是否对照": false,
   "配方文字": "电解液完整组成（用量未报告）",
   "表述编号": "ST3752",
   "证据句子": [
    "M0102",
    "M0103",
    "S0091"
   ],
   "标记": [
    "温度默认"
   ]
  },
  "组分变化": "配方组成未记录",
  "作者改动的组分": null,
  "特殊组分变化": [],
  "电解液相同但样品编号不同": false,
  "描述符": [],
  "物性": [],
  "条件": [
   {
    "条件": "硫载量",
    "方向": "相近",
    "A": 1.0,
    "B": 1.0
   },
   {
    "条件": "正极含硫",
    "方向": "相近",
    "A": 16.0,
    "B": 16.0
   },
   {
    "条件": "温度",
    "方向": "相近",
    "A": 25.0,
    "B": 25.0
   },
   {
    "条件": "电池形式",
    "方向": "相同",
    "A": 1.0,
    "B": 1.0
   },
   {
    "条件": "圈数",
    "方向": "相近",
    "A": 40,
    "B": 40
   }
  ],
  "条件含默认值": [
   "温度默认"
  ],
  "性能": {
   "方向": "变高",
   "倍数": 2.0,
   "倍数含义": "每圈衰减率之比",
   "好于参照": false,
   "值A": 0.5,
   "值B": 0.25,
   "指标A": "每圈衰减率（%/圈，由容量保持率换算）",
   "指标B": "每圈衰减率（%/圈，由容量保持率换算）"
  },
  "表述文字": "【P307｜每圈衰减率｜同测试换配方】实验样 （（配方未记录），测试 T_format）相对 实验样 S17软包液身份未明（电解液完整组成（用量未报告），测试 T_format）｜组分变化：配方组成未记录｜描述符：无变化｜物性：两边没有都报告的｜条件：相同（含默认值：温度默认）｜性能：每圈衰减率 变高"
 },
 {
  "编号": "PC01148",
  "论文": "P307",
  "类别": "每圈衰减率",
  "比较类型": "配方和条件都变",
  "A": {
   "测试": "T_table",
   "测试名": "SI表本工作pouch参数与表现",
   "配方": "F_DCL",
   "配方名": "DCL",
   "recipe": "R_DCL",
   "是否对照": false,
   "配方文字": "1 M LiTFSI；2 wt% LiNO3；0.3–0.4 M KHFDF；DOL:DME = 1:1（体积比）",
   "表述编号": "ST3759",
   "证据句子": [
    "S0108",
    "S0132"
   ],
   "标记": [
    "LiNO3按质量分数换算",
    "温度默认"
   ]
  },
  "B": {
   "测试": "T_format",
   "测试名": "coin与pouch初始40圈比较",
   "配方": "F_format_unknown",
   "配方名": "S17软包液身份未明",
   "recipe": "R_format_unknown",
   "是否对照": false,
   "配方文字": "电解液完整组成（用量未报告）",
   "表述编号": "ST3752",
   "证据句子": [
    "M0102",
    "M0103",
    "S0091"
   ],
   "标记": [
    "温度默认"
   ]
  },
  "组分变化": "配方组成未记录",
  "作者改动的组分": null,
  "特殊组分变化": [],
  "电解液相同但样品编号不同": false,
  "描述符": [],
  "物性": [],
  "条件": [
   {
    "条件": "E/S",
    "方向": "一边未报告",
    "A": 1.791759469228055,
    "B": null
   },
   {
    "条件": "硫载量",
    "方向": "变高",
    "A": 5.0,
    "B": 1.0
   },
   {
    "条件": "正极含硫",
    "方向": "相近",
    "A": 16.0,
    "B": 16.0
   },
   {
    "条件": "温度",
    "方向": "相近",
    "A": 25.0,
    "B": 25.0
   },
   {
    "条件": "电池形式",
    "方向": "相同",
    "A": 1.0,
    "B": 1.0
   },
   {
    "条件": "圈数",
    "方向": "变高",
    "A": 200,
    "B": 40
   }
  ],
  "条件含默认值": [
   "温度默认"
  ],
  "性能": {
   "方向": "变低",
   "倍数": 0.8,
   "倍数含义": "每圈衰减率之比",
   "好于参照": true,
   "值A": 0.2,
   "值B": 0.25,
   "指标A": "每圈衰减率（%/圈，由容量保持率换算）",
   "指标B": "每圈衰减率（%/圈，由容量保持率换算）"
  },
  "表述文字": "【P307｜每圈衰减率｜配方和条件都变】实验样 DCL（1 M LiTFSI；2 wt% LiNO3；0.3–0.4 M KHFDF；DOL:DME = 1:1（体积比），测试 T_table）相对 实验样 S17软包液身份未明（电解液完整组成（用量未报告），测试 T_format）｜组分变化：配方组成未记录｜描述符：无变化｜物性：两边没有都报告的｜条件：E/S 一边未报告；硫载量 变高；圈数 变高（含默认值：温度默认）｜性能：每圈衰减率 变低"
 },
 {
  "编号": "PC01149",
  "论文": "P307",
  "类别": "每圈衰减率",
  "比较类型": "配方和条件都变",
  "A": {
   "测试": "T_table",
   "测试名": "SI表本工作pouch参数与表现",
   "配方": "F_DCL",
   "配方名": "DCL",
   "recipe": "R_DCL",
   "是否对照": false,
   "配方文字": "1 M LiTFSI；2 wt% LiNO3；0.3–0.4 M KHFDF；DOL:DME = 1:1（体积比）",
   "表述编号": "ST3759",
   "证据句子": [
    "S0108",
    "S0132"
   ],
   "标记": [
    "LiNO3按质量分数换算",
    "温度默认"
   ]
  },
  "B": {
   "测试": "T_format",
   "测试名": "coin与pouch初始40圈比较",
   "配方": "G_coin",
   "配方名": "",
   "recipe": null,
   "是否对照": false,
   "配方文字": "（配方未记录）",
   "表述编号": "ST3753",
   "证据句子": [
    "M0102",
    "M0103",
    "S0091"
   ],
   "标记": [
    "温度默认"
   ]
  },
  "组分变化": "配方组成未记录",
  "作者改动的组分": null,
  "特殊组分变化": [],
  "电解液相同但样品编号不同": false,
  "描述符": [],
  "物性": [],
  "条件": [
   {
    "条件": "E/S",
    "方向": "一边未报告",
    "A": 1.791759469228055,
    "B": null
   },
   {
    "条件": "硫载量",
    "方向": "变高",
    "A": 5.0,
    "B": 1.0
   },
   {
    "条件": "正极含硫",
    "方向": "相近",
    "A": 16.0,
    "B": 16.0
   },
   {
    "条件": "温度",
    "方向": "相近",
    "A": 25.0,
    "B": 25.0
   },
   {
    "条件": "电池形式",
    "方向": "相同",
    "A": 1.0,
    "B": 1.0
   },
   {
    "条件": "圈数",
    "方向": "变高",
    "A": 200,
    "B": 40
   }
  ],
  "条件含默认值": [
   "温度默认"
  ],
  "性能": {
   "方向": "变低",
   "倍数": 0.4,
   "倍数含义": "每圈衰减率之比",
   "好于参照": true,
   "值A": 0.2,
   "值B": 0.5,
   "指标A": "每圈衰减率（%/圈，由容量保持率换算）",
   "指标B": "每圈衰减率（%/圈，由容量保持率换算）"
  },
  "表述文字": "【P307｜每圈衰减率｜配方和条件都变】实验样 DCL（1 M LiTFSI；2 wt% LiNO3；0.3–0.4 M KHFDF；DOL:DME = 1:1（体积比），测试 T_table）相对 实验样 （（配方未记录），测试 T_format）｜组分变化：配方组成未记录｜描述符：无变化｜物性：两边没有都报告的｜条件：E/S 一边未报告；硫载量 变高；圈数 变高（含默认值：温度默认）｜性能：每圈衰减率 变低"
 },
 {
  "编号": "PC01150",
  "论文": "P308",
  "类别": "首圈容量",
  "比较类型": "同测试换配方",
  "A": {
   "测试": "T01",
   "测试名": "Cell1–5软包循环与极化对照",
   "配方": "F05",
   "配方名": "Cell 5",
   "recipe": "R02",
   "是否对照": false,
   "配方文字": "1.0 mol L−1 LiFSI；5.0 wt.% LiNO3；20 mM ME2SE2；DOL:DME = 1:1（体积比）",
   "表述编号": "ST3787",
   "证据句子": [
    "M0154",
    "M0684"
   ],
   "标记": [
    "LiNO3按质量分数换算",
    "前5圈替代",
    "温度默认"
   ]
  },
  "B": {
   "测试": "T01",
   "测试名": "Cell1–5软包循环与极化对照",
   "配方": "F01",
   "配方名": "Cell 1",
   "recipe": "R01",
   "是否对照": false,
   "配方文字": "1.0 mol L−1 LiTFSI；5 wt.% LiNO3；DOL:DME = 1:1（体积比）",
   "表述编号": "ST3764",
   "证据句子": [
    "M0041",
    "M0042"
   ],
   "标记": [
    "LiNO3按质量分数换算",
    "温度默认"
   ]
  },
  "组分变化": "加入 LiFSI（1.0 mol L−1）；LiNO3 5 wt.% → 5.0 wt.%；加入 ME2SE2（20 mM）；去掉 LiTFSI",
  "作者改动的组分": [
   "LiFSI",
   "LiNO3",
   "LiTFSI",
   "ME2SE2"
  ],
  "特殊组分变化": [
   {
    "组分": "ME2SE2",
    "类型": "描述符看不到"
   }
  ],
  "电解液相同但样品编号不同": false,
  "描述符": [
   {
    "描述符": "lnsites",
    "中文": "每个 Li⁺ 的配位位点",
    "组": "配位（醚氧）",
    "方向": "变高",
    "A": 12.7373,
    "B": 12.2589,
    "被动": false
   },
   {
    "描述符": "li",
    "中文": "Li⁺ 总浓度",
    "组": "盐用量",
    "方向": "变低",
    "A": 1.8827,
    "B": 1.9562,
    "被动": false
   },
   {
    "描述符": "anF",
    "中文": "阴离子 F（每升）",
    "组": "盐用量",
    "方向": "变低",
    "A": 2.0,
    "B": 6.0,
    "被动": false
   },
   {
    "描述符": "lino3",
    "中文": "LiNO₃ 浓度",
    "组": "LiNO₃",
    "方向": "变低",
    "A": 0.8827,
    "B": 0.9562,
    "被动": false
   }
  ],
  "物性": [],
  "条件": [
   {
    "条件": "硫载量",
    "方向": "相近",
    "A": 7.5,
    "B": 7.5
   },
   {
    "条件": "倍率",
    "方向": "变高",
    "A": 0.2,
    "B": 0.025
   },
   {
    "条件": "温度",
    "方向": "相近",
    "A": 25.0,
    "B": 25.0
   },
   {
    "条件": "电池形式",
    "方向": "相同",
    "A": 1.0,
    "B": 1.0
   }
  ],
  "条件含默认值": [
   "温度默认"
  ],
  "性能": {
   "方向": "变低",
   "倍数": 0.7584,
   "倍数含义": "容量之比",
   "好于参照": false,
   "值A": 1061.0,
   "值B": 1399.0,
   "指标A": "硫比放电容量",
   "指标B": "硫比放电容量"
  },
  "表述文字": "【P308｜首圈容量｜同测试换配方】实验样 Cell 5（1.0 mol L−1 LiFSI；5.0 wt.% LiNO3；20 mM ME2SE2；DOL:DME = 1:1（体积比），测试 T01）相对 实验样 Cell 1（1.0 mol L−1 LiTFSI；5 wt.% LiNO3；DOL:DME = 1:1（体积比），测试 T01）｜组分变化：加入 LiFSI（1.0 mol L−1）；LiNO3 5 wt.% → 5.0 wt.%；加入 ME2SE2（20 mM）；去掉 LiTFSI（其中 ME2SE2：描述符看不到）｜描述符：每个 Li⁺ 的配位位点 变高；Li⁺ 总浓度 变低；阴离子 F（每升） 变低；LiNO₃ 浓度 变低｜物性：两边没有都报告的｜条件：倍率 变高（含默认值：温度默认）｜性能：首圈容量 变低"
 },
 {
  "编号": "PC01151",
  "论文": "P310",
  "类别": "每圈衰减率",
  "比较类型": "同配方换条件",
  "A": {
   "测试": "T14",
   "测试名": "blank与EPSE/coRM软包循环",
   "配方": "F3",
   "配方名": "EPSE/coRM",
   "recipe": "R3",
   "是否对照": false,
   "配方文字": "LiNO3（用量未报告）；ME2SE2（用量未报告）；TTE:DOL:DME = 1:2:2（体积比）",
   "表述编号": "ST3813",
   "证据句子": [
    "C0175"
   ],
   "标记": [
    "温度默认"
   ]
  },
  "B": {
   "测试": "T11",
   "测试名": "blank与EPSE/coRM 0.1 C实际工况循环",
   "配方": "F3",
   "配方名": "EPSE/coRM",
   "recipe": "R3",
   "是否对照": false,
   "配方文字": "LiNO3（用量未报告）；ME2SE2（用量未报告）；TTE:DOL:DME = 1:2:2（体积比）",
   "表述编号": "ST3806",
   "证据句子": [
    "M0152"
   ],
   "标记": [
    "E/S默认",
    "温度默认"
   ]
  },
  "组分变化": "配方相同",
  "作者改动的组分": [],
  "特殊组分变化": [],
  "电解液相同但样品编号不同": false,
  "描述符": [],
  "物性": [],
  "条件": [
   {
    "条件": "E/S",
    "方向": "一边未报告",
    "A": null,
    "B": 2.402430427963762
   },
   {
    "条件": "硫载量",
    "方向": "变高",
    "A": 7.5,
    "B": 4.0
   },
   {
    "条件": "倍率",
    "方向": "变低",
    "A": 0.05,
    "B": 0.1
   },
   {
    "条件": "温度",
    "方向": "相近",
    "A": 25.0,
    "B": 25.0
   },
   {
    "条件": "电池形式",
    "方向": "扣式 → 软包",
    "A": 1.0,
    "B": 0.0
   },
   {
    "条件": "圈数",
    "方向": "一边未报告",
    "A": 30,
    "B": null
   }
  ],
  "条件含默认值": [
   "E/S默认",
   "温度默认"
  ],
  "性能": {
   "方向": "变高",
   "倍数": 2.0709,
   "倍数含义": "每圈衰减率之比",
   "好于参照": false,
   "值A": 0.9733,
   "值B": 0.47,
   "指标A": "每圈衰减率（%/圈，由容量保持率换算）",
   "指标B": "每圈衰减率（%/圈，由每圈容量衰减率换算）"
  },
  "表述文字": "【P310｜每圈衰减率｜同配方换条件】实验样 EPSE/coRM（LiNO3（用量未报告）；ME2SE2（用量未报告）；TTE:DOL:DME = 1:2:2（体积比），测试 T14）相对 实验样 EPSE/coRM（LiNO3（用量未报告）；ME2SE2（用量未报告）；TTE:DOL:DME = 1:2:2（体积比），测试 T11）｜组分变化：配方相同｜描述符：配方相同｜物性：两边没有都报告的｜条件：E/S 一边未报告；硫载量 变高；倍率 变低；电池形式 扣式 → 软包；圈数 一边未报告（含默认值：E/S默认、温度默认）｜性能：每圈衰减率 变高"
 },
 {
  "编号": "PC01152",
  "论文": "P311",
  "类别": "每圈衰减率",
  "比较类型": "同测试换配方",
  "A": {
   "测试": "T4",
   "测试名": "实用扣式0.1C循环",
   "配方": "F4",
   "配方名": "DOL/DME / 含LiNO3电解液",
   "recipe": "RC4",
   "是否对照": false,
   "配方文字": "1.0 M LiTFSI；LiNO3 含有，用量未知 未知；DOL:DME = 未知:未知（体积比）",
   "表述编号": "ST3851",
   "证据句子": [
    "M0159"
   ],
   "标记": [
    "温度默认",
    "溶剂比例默认"
   ]
  },
  "B": {
   "测试": "T4",
   "测试名": "实用扣式0.1C循环",
   "配方": "F3",
   "配方名": "TO/DME / 含LiNO3电解液",
   "recipe": "RC3",
   "是否对照": false,
   "配方文字": "1.0 M LiTFSI；LiNO3 含有，用量未知 未知；TRIOXANE:DME = 1:2（摩尔比）",
   "表述编号": "ST3848",
   "证据句子": [
    "M0159"
   ],
   "标记": [
    "温度默认"
   ]
  },
  "组分变化": "加入 DOL（未知 未知）；DME 2 摩尔比份数 → 未知 未知；去掉 TRIOXANE",
  "作者改动的组分": [
   "DME",
   "DOL",
   "TRIOXANE"
  ],
  "特殊组分变化": [
   {
    "组分": "TRIOXANE",
    "类型": "成膜/活性溶剂"
   }
  ],
  "电解液相同但样品编号不同": false,
  "描述符": [
   {
    "描述符": "eo",
    "中文": "非氟醚氧",
    "组": "配位（醚氧）",
    "方向": "变低",
    "A": 2.0,
    "B": 2.5,
    "被动": false
   },
   {
    "描述符": "tpsa",
    "中文": "TPSA",
    "组": "其他（单独成组或数据少）",
    "方向": "变低",
    "A": 18.46,
    "B": 23.075,
    "被动": false
   },
   {
    "描述符": "mw",
    "中文": "溶剂分子量",
    "组": "溶剂骨架",
    "方向": "变低",
    "A": 82.1005,
    "B": 90.1,
    "被动": false
   }
  ],
  "物性": [
   {
    "物性": "密度",
    "方向": "相近",
    "A": 1.09,
    "B": 1.05,
    "单位": "g cm−3",
    "温度": null
   },
   {
    "物性": "离子电导率",
    "方向": "变高",
    "A": 11.87,
    "B": 11.15,
    "单位": "mS cm−1",
    "温度": null
   },
   {
    "物性": "黏度",
    "方向": "变低",
    "A": 1.24,
    "B": 1.53,
    "单位": "mm2 s−1",
    "温度": null
   }
  ],
  "条件": [
   {
    "条件": "E/S",
    "方向": "相近",
    "A": 6.6,
    "B": 6.6
   },
   {
    "条件": "硫载量",
    "方向": "相近",
    "A": 4.0,
    "B": 4.0
   },
   {
    "条件": "倍率",
    "方向": "相近",
    "A": 0.1,
    "B": 0.1
   },
   {
    "条件": "温度",
    "方向": "相近",
    "A": 25.0,
    "B": 25.0
   },
   {
    "条件": "电池形式",
    "方向": "相同",
    "A": 0.0,
    "B": 0.0
   },
   {
    "条件": "圈数",
    "方向": "相近",
    "A": 75,
    "B": 75
   }
  ],
  "条件含默认值": [
   "温度默认",
   "溶剂比例默认"
  ],
  "性能": {
   "方向": "变高",
   "倍数": 9.3333,
   "倍数含义": "每圈衰减率之比",
   "好于参照": false,
   "值A": 0.28,
   "值B": 0.03,
   "指标A": "每圈衰减率（%/圈，由每圈容量衰减率换算）",
   "指标B": "每圈衰减率（%/圈，由每圈容量衰减率换算）"
  },
  "表述文字": "【P311｜每圈衰减率｜同测试换配方】实验样 DOL/DME / 含LiNO3电解液（1.0 M LiTFSI；LiNO3 含有，用量未知 未知；DOL:DME = 未知:未知（体积比），测试 T4）相对 实验样 TO/DME / 含LiNO3电解液（1.0 M LiTFSI；LiNO3 含有，用量未知 未知；TRIOXANE:DME = 1:2（摩尔比），测试 T4）｜组分变化：加入 DOL（未知 未知）；DME 2 摩尔比份数 → 未知 未知；去掉 TRIOXANE（其中 TRIOXANE：成膜/活性溶剂）｜描述符：非氟醚氧 变低；TPSA 变低；溶剂分子量 变低｜物性：密度 相近；离子电导率 变高；黏度 变低｜条件：相同（含默认值：温度默认、溶剂比例默认）｜性能：每圈衰减率 变高"
 },
 {
  "编号": "PC01153",
  "论文": "P311",
  "类别": "首圈容量",
  "比较类型": "同测试换配方",
  "A": {
   "测试": "T1",
   "测试名": "基础液首圈性能",
   "配方": "F1",
   "配方名": "TO/DME / 基础电解液",
   "recipe": "RC1",
   "是否对照": false,
   "配方文字": "1.0 M LiTFSI；LiNO3（用量未报告）；TRIOXANE:DME = 1:2（摩尔比）",
   "表述编号": "ST3831",
   "证据句子": [
    "M0072"
   ],
   "标记": [
    "基准未写明",
    "温度默认"
   ]
  },
  "B": {
   "测试": "T1",
   "测试名": "基础液首圈性能",
   "配方": "F2",
   "配方名": "DOL/DME / 基础电解液",
   "recipe": "RC2",
   "是否对照": true,
   "配方文字": "1.0 M LiTFSI；LiNO3（用量未报告）；DOL:DME = 未知:未知（体积比）",
   "表述编号": "ST3833",
   "证据句子": [
    "M0072"
   ],
   "标记": [
    "基准未写明",
    "温度默认",
    "溶剂比例默认"
   ]
  },
  "组分变化": "加入 TRIOXANE（1 摩尔比份数）；DME 未知 未知 → 2 摩尔比份数；去掉 DOL",
  "作者改动的组分": [
   "DME",
   "DOL",
   "TRIOXANE"
  ],
  "特殊组分变化": [
   {
    "组分": "TRIOXANE",
    "类型": "成膜/活性溶剂"
   }
  ],
  "电解液相同但样品编号不同": false,
  "描述符": [
   {
    "描述符": "eo",
    "中文": "非氟醚氧",
    "组": "配位（醚氧）",
    "方向": "变高",
    "A": 2.5,
    "B": 2.0,
    "被动": false
   },
   {
    "描述符": "tpsa",
    "中文": "TPSA",
    "组": "其他（单独成组或数据少）",
    "方向": "变高",
    "A": 23.075,
    "B": 18.46,
    "被动": false
   },
   {
    "描述符": "mw",
    "中文": "溶剂分子量",
    "组": "溶剂骨架",
    "方向": "变高",
    "A": 90.1,
    "B": 82.1005,
    "被动": false
   }
  ],
  "物性": [
   {
    "物性": "密度",
    "方向": "相近",
    "A": 1.06,
    "B": 1.09,
    "单位": "g cm−3",
    "温度": null
   },
   {
    "物性": "离子电导率",
    "方向": "相近",
    "A": 12.14,
    "B": 12.13,
    "单位": "mS cm−1",
    "温度": null
   },
   {
    "物性": "电化学稳定性",
    "方向": "变高",
    "A": 4.5,
    "B": 4.2,
    "单位": "V",
    "温度": null
   },
   {
    "物性": "黏度",
    "方向": "变高",
    "A": 1.39,
    "B": 1.07,
    "单位": "mm2 s−1",
    "温度": null
   }
  ],
  "条件": [
   {
    "条件": "E/S",
    "方向": "相近",
    "A": 13.4,
    "B": 13.4
   },
   {
    "条件": "硫载量",
    "方向": "相近",
    "A": 1.4,
    "B": 1.4
   },
   {
    "条件": "倍率",
    "方向": "相近",
    "A": 0.1,
    "B": 0.1
   },
   {
    "条件": "温度",
    "方向": "相近",
    "A": 25.0,
    "B": 25.0
   }
  ],
  "条件含默认值": [
   "温度默认",
   "溶剂比例默认"
  ],
  "性能": {
   "方向": "变低",
   "倍数": 0.9398,
   "倍数含义": "容量之比",
   "好于参照": false,
   "值A": 765.0,
   "值B": 814.0,
   "指标A": "比放电容量（基准未写明）",
   "指标B": "比放电容量（基准未写明）"
  },
  "表述文字": "【P311｜首圈容量｜同测试换配方】实验样 TO/DME / 基础电解液（1.0 M LiTFSI；LiNO3（用量未报告）；TRIOXANE:DME = 1:2（摩尔比），测试 T1）相对 对比样 DOL/DME / 基础电解液（1.0 M LiTFSI；LiNO3（用量未报告）；DOL:DME = 未知:未知（体积比），测试 T1）｜组分变化：加入 TRIOXANE（1 摩尔比份数）；DME 未知 未知 → 2 摩尔比份数；去掉 DOL（其中 TRIOXANE：成膜/活性溶剂）｜描述符：非氟醚氧 变高；TPSA 变高；溶剂分子量 变高｜物性：密度 相近；离子电导率 相近；电化学稳定性 变高；黏度 变高｜条件：相同（含默认值：温度默认、溶剂比例默认）｜性能：首圈容量 变低"
 },
 {
  "编号": "PC01154",
  "论文": "P311",
  "类别": "首圈容量",
  "比较类型": "配方和条件都变",
  "A": {
   "测试": "T4",
   "测试名": "实用扣式0.1C循环",
   "配方": "F3",
   "配方名": "TO/DME / 含LiNO3电解液",
   "recipe": "RC3",
   "是否对照": false,
   "配方文字": "1.0 M LiTFSI；LiNO3 含有，用量未知 未知；TRIOXANE:DME = 1:2（摩尔比）",
   "表述编号": "ST3849",
   "证据句子": [
    "M0154"
   ],
   "标记": [
    "基准未写明",
    "温度默认"
   ]
  },
  "B": {
   "测试": "T1",
   "测试名": "基础液首圈性能",
   "配方": "F1",
   "配方名": "TO/DME / 基础电解液",
   "recipe": "RC1",
   "是否对照": false,
   "配方文字": "1.0 M LiTFSI；LiNO3（用量未报告）；TRIOXANE:DME = 1:2（摩尔比）",
   "表述编号": "ST3831",
   "证据句子": [
    "M0072"
   ],
   "标记": [
    "基准未写明",
    "温度默认"
   ]
  },
  "组分变化": "LiNO3 未报告 未知 → 含有，用量未知 未知",
  "作者改动的组分": [
   "LiNO3"
  ],
  "特殊组分变化": [],
  "电解液相同但样品编号不同": false,
  "描述符": [],
  "物性": [
   {
    "物性": "密度",
    "方向": "相近",
    "A": 1.05,
    "B": 1.06,
    "单位": "g cm−3",
    "温度": null
   },
   {
    "物性": "离子电导率",
    "方向": "变低",
    "A": 11.15,
    "B": 12.14,
    "单位": "mS cm−1",
    "温度": null
   },
   {
    "物性": "黏度",
    "方向": "变高",
    "A": 1.53,
    "B": 1.39,
    "单位": "mm2 s−1",
    "温度": null
   }
  ],
  "条件": [
   {
    "条件": "E/S",
    "方向": "变低",
    "A": 6.6,
    "B": 13.4
   },
   {
    "条件": "硫载量",
    "方向": "变高",
    "A": 4.0,
    "B": 1.4
   },
   {
    "条件": "倍率",
    "方向": "相近",
    "A": 0.1,
    "B": 0.1
   },
   {
    "条件": "温度",
    "方向": "相近",
    "A": 25.0,
    "B": 25.0
   },
   {
    "条件": "电池形式",
    "方向": "一边未报告",
    "A": 0.0,
    "B": null
   }
  ],
  "条件含默认值": [
   "温度默认"
  ],
  "性能": {
   "方向": "变高",
   "倍数": 1.2261,
   "倍数含义": "容量之比",
   "好于参照": true,
   "值A": 938.0,
   "值B": 765.0,
   "指标A": "比放电容量（基准未写明）",
   "指标B": "比放电容量（基准未写明）"
  },
  "表述文字": "【P311｜首圈容量｜配方和条件都变】实验样 TO/DME / 含LiNO3电解液（1.0 M LiTFSI；LiNO3 含有，用量未知 未知；TRIOXANE:DME = 1:2（摩尔比），测试 T4）相对 实验样 TO/DME / 基础电解液（1.0 M LiTFSI；LiNO3（用量未报告）；TRIOXANE:DME = 1:2（摩尔比），测试 T1）｜组分变化：LiNO3 未报告 未知 → 含有，用量未知 未知｜描述符：无变化｜物性：密度 相近；离子电导率 变低；黏度 变高｜条件：E/S 变低；硫载量 变高；电池形式 一边未报告（含默认值：温度默认）｜性能：首圈容量 变高"
 },
 {
  "编号": "PC01155",
  "论文": "P311",
  "类别": "首圈容量",
  "比较类型": "配方和条件都变",
  "A": {
   "测试": "T4",
   "测试名": "实用扣式0.1C循环",
   "配方": "F4",
   "配方名": "DOL/DME / 含LiNO3电解液",
   "recipe": "RC4",
   "是否对照": false,
   "配方文字": "1.0 M LiTFSI；LiNO3 含有，用量未知 未知；DOL:DME = 未知:未知（体积比）",
   "表述编号": "ST3852",
   "证据句子": [
    "M0154"
   ],
   "标记": [
    "基准未写明",
    "温度默认",
    "溶剂比例默认"
   ]
  },
  "B": {
   "测试": "T1",
   "测试名": "基础液首圈性能",
   "配方": "F1",
   "配方名": "TO/DME / 基础电解液",
   "recipe": "RC1",
   "是否对照": false,
   "配方文字": "1.0 M LiTFSI；LiNO3（用量未报告）；TRIOXANE:DME = 1:2（摩尔比）",
   "表述编号": "ST3831",
   "证据句子": [
    "M0072"
   ],
   "标记": [
    "基准未写明",
    "温度默认"
   ]
  },
  "组分变化": "加入 DOL（未知 未知）；DME 2 摩尔比份数 → 未知 未知；LiNO3 未报告 未知 → 含有，用量未知 未知；去掉 TRIOXANE",
  "作者改动的组分": [
   "DME",
   "DOL",
   "LiNO3",
   "TRIOXANE"
  ],
  "特殊组分变化": [
   {
    "组分": "TRIOXANE",
    "类型": "成膜/活性溶剂"
   }
  ],
  "电解液相同但样品编号不同": false,
  "描述符": [
   {
    "描述符": "eo",
    "中文": "非氟醚氧",
    "组": "配位（醚氧）",
    "方向": "变低",
    "A": 2.0,
    "B": 2.5,
    "被动": false
   },
   {
    "描述符": "tpsa",
    "中文": "TPSA",
    "组": "其他（单独成组或数据少）",
    "方向": "变低",
    "A": 18.46,
    "B": 23.075,
    "被动": false
   },
   {
    "描述符": "mw",
    "中文": "溶剂分子量",
    "组": "溶剂骨架",
    "方向": "变低",
    "A": 82.1005,
    "B": 90.1,
    "被动": false
   }
  ],
  "物性": [
   {
    "物性": "密度",
    "方向": "相近",
    "A": 1.09,
    "B": 1.06,
    "单位": "g cm−3",
    "温度": null
   },
   {
    "物性": "离子电导率",
    "方向": "相近",
    "A": 11.87,
    "B": 12.14,
    "单位": "mS cm−1",
    "温度": null
   },
   {
    "物性": "黏度",
    "方向": "变低",
    "A": 1.24,
    "B": 1.39,
    "单位": "mm2 s−1",
    "温度": null
   }
  ],
  "条件": [
   {
    "条件": "E/S",
    "方向": "变低",
    "A": 6.6,
    "B": 13.4
   },
   {
    "条件": "硫载量",
    "方向": "变高",
    "A": 4.0,
    "B": 1.4
   },
   {
    "条件": "倍率",
    "方向": "相近",
    "A": 0.1,
    "B": 0.1
   },
   {
    "条件": "温度",
    "方向": "相近",
    "A": 25.0,
    "B": 25.0
   },
   {
    "条件": "电池形式",
    "方向": "一边未报告",
    "A": 0.0,
    "B": null
   }
  ],
  "条件含默认值": [
   "温度默认",
   "溶剂比例默认"
  ],
  "性能": {
   "方向": "变高",
   "倍数": 1.2327,
   "倍数含义": "容量之比",
   "好于参照": true,
   "值A": 943.0,
   "值B": 765.0,
   "指标A": "比放电容量（基准未写明）",
   "指标B": "比放电容量（基准未写明）"
  },
  "表述文字": "【P311｜首圈容量｜配方和条件都变】实验样 DOL/DME / 含LiNO3电解液（1.0 M LiTFSI；LiNO3 含有，用量未知 未知；DOL:DME = 未知:未知（体积比），测试 T4）相对 实验样 TO/DME / 基础电解液（1.0 M LiTFSI；LiNO3（用量未报告）；TRIOXANE:DME = 1:2（摩尔比），测试 T1）｜组分变化：加入 DOL（未知 未知）；DME 2 摩尔比份数 → 未知 未知；LiNO3 未报告 未知 → 含有，用量未知 未知；去掉 TRIOXANE（其中 TRIOXANE：成膜/活性溶剂）｜描述符：非氟醚氧 变低；TPSA 变低；溶剂分子量 变低｜物性：密度 相近；离子电导率 相近；黏度 变低｜条件：E/S 变低；硫载量 变高；电池形式 一边未报告（含默认值：温度默认、溶剂比例默认）｜性能：首圈容量 变高"
 },
 {
  "编号": "PC01156",
  "论文": "P311",
  "类别": "首圈容量",
  "比较类型": "配方和条件都变",
  "A": {
   "测试": "T4",
   "测试名": "实用扣式0.1C循环",
   "配方": "F3",
   "配方名": "TO/DME / 含LiNO3电解液",
   "recipe": "RC3",
   "是否对照": false,
   "配方文字": "1.0 M LiTFSI；LiNO3 含有，用量未知 未知；TRIOXANE:DME = 1:2（摩尔比）",
   "表述编号": "ST3849",
   "证据句子": [
    "M0154"
   ],
   "标记": [
    "基准未写明",
    "温度默认"
   ]
  },
  "B": {
   "测试": "T1",
   "测试名": "基础液首圈性能",
   "配方": "F2",
   "配方名": "DOL/DME / 基础电解液",
   "recipe": "RC2",
   "是否对照": true,
   "配方文字": "1.0 M LiTFSI；LiNO3（用量未报告）；DOL:DME = 未知:未知（体积比）",
   "表述编号": "ST3833",
   "证据句子": [
    "M0072"
   ],
   "标记": [
    "基准未写明",
    "温度默认",
    "溶剂比例默认"
   ]
  },
  "组分变化": "加入 TRIOXANE（1 摩尔比份数）；DME 未知 未知 → 2 摩尔比份数；LiNO3 未报告 未知 → 含有，用量未知 未知；去掉 DOL",
  "作者改动的组分": [
   "DME",
   "DOL",
   "LiNO3",
   "TRIOXANE"
  ],
  "特殊组分变化": [
   {
    "组分": "TRIOXANE",
    "类型": "成膜/活性溶剂"
   }
  ],
  "电解液相同但样品编号不同": false,
  "描述符": [
   {
    "描述符": "eo",
    "中文": "非氟醚氧",
    "组": "配位（醚氧）",
    "方向": "变高",
    "A": 2.5,
    "B": 2.0,
    "被动": false
   },
   {
    "描述符": "tpsa",
    "中文": "TPSA",
    "组": "其他（单独成组或数据少）",
    "方向": "变高",
    "A": 23.075,
    "B": 18.46,
    "被动": false
   },
   {
    "描述符": "mw",
    "中文": "溶剂分子量",
    "组": "溶剂骨架",
    "方向": "变高",
    "A": 90.1,
    "B": 82.1005,
    "被动": false
   }
  ],
  "物性": [
   {
    "物性": "密度",
    "方向": "相近",
    "A": 1.05,
    "B": 1.09,
    "单位": "g cm−3",
    "温度": null
   },
   {
    "物性": "离子电导率",
    "方向": "变低",
    "A": 11.15,
    "B": 12.13,
    "单位": "mS cm−1",
    "温度": null
   },
   {
    "物性": "黏度",
    "方向": "变高",
    "A": 1.53,
    "B": 1.07,
    "单位": "mm2 s−1",
    "温度": null
   }
  ],
  "条件": [
   {
    "条件": "E/S",
    "方向": "变低",
    "A": 6.6,
    "B": 13.4
   },
   {
    "条件": "硫载量",
    "方向": "变高",
    "A": 4.0,
    "B": 1.4
   },
   {
    "条件": "倍率",
    "方向": "相近",
    "A": 0.1,
    "B": 0.1
   },
   {
    "条件": "温度",
    "方向": "相近",
    "A": 25.0,
    "B": 25.0
   },
   {
    "条件": "电池形式",
    "方向": "一边未报告",
    "A": 0.0,
    "B": null
   }
  ],
  "条件含默认值": [
   "温度默认",
   "溶剂比例默认"
  ],
  "性能": {
   "方向": "变高",
   "倍数": 1.1523,
   "倍数含义": "容量之比",
   "好于参照": true,
   "值A": 938.0,
   "值B": 814.0,
   "指标A": "比放电容量（基准未写明）",
   "指标B": "比放电容量（基准未写明）"
  },
  "表述文字": "【P311｜首圈容量｜配方和条件都变】实验样 TO/DME / 含LiNO3电解液（1.0 M LiTFSI；LiNO3 含有，用量未知 未知；TRIOXANE:DME = 1:2（摩尔比），测试 T4）相对 对比样 DOL/DME / 基础电解液（1.0 M LiTFSI；LiNO3（用量未报告）；DOL:DME = 未知:未知（体积比），测试 T1）｜组分变化：加入 TRIOXANE（1 摩尔比份数）；DME 未知 未知 → 2 摩尔比份数；LiNO3 未报告 未知 → 含有，用量未知 未知；去掉 DOL（其中 TRIOXANE：成膜/活性溶剂）｜描述符：非氟醚氧 变高；TPSA 变高；溶剂分子量 变高｜物性：密度 相近；离子电导率 变低；黏度 变高｜条件：E/S 变低；硫载量 变高；电池形式 一边未报告（含默认值：温度默认、溶剂比例默认）｜性能：首圈容量 变高"
 },
 {
  "编号": "PC01157",
  "论文": "P311",
  "类别": "首圈容量",
  "比较类型": "配方和条件都变",
  "A": {
   "测试": "T4",
   "测试名": "实用扣式0.1C循环",
   "配方": "F4",
   "配方名": "DOL/DME / 含LiNO3电解液",
   "recipe": "RC4",
   "是否对照": false,
   "配方文字": "1.0 M LiTFSI；LiNO3 含有，用量未知 未知；DOL:DME = 未知:未知（体积比）",
   "表述编号": "ST3852",
   "证据句子": [
    "M0154"
   ],
   "标记": [
    "基准未写明",
    "温度默认",
    "溶剂比例默认"
   ]
  },
  "B": {
   "测试": "T1",
   "测试名": "基础液首圈性能",
   "配方": "F2",
   "配方名": "DOL/DME / 基础电解液",
   "recipe": "RC2",
   "是否对照": true,
   "配方文字": "1.0 M LiTFSI；LiNO3（用量未报告）；DOL:DME = 未知:未知（体积比）",
   "表述编号": "ST3833",
   "证据句子": [
    "M0072"
   ],
   "标记": [
    "基准未写明",
    "温度默认",
    "溶剂比例默认"
   ]
  },
  "组分变化": "LiNO3 未报告 未知 → 含有，用量未知 未知",
  "作者改动的组分": [
   "LiNO3"
  ],
  "特殊组分变化": [],
  "电解液相同但样品编号不同": false,
  "描述符": [],
  "物性": [
   {
    "物性": "密度",
    "方向": "相近",
    "A": 1.09,
    "B": 1.09,
    "单位": "g cm−3",
    "温度": null
   },
   {
    "物性": "离子电导率",
    "方向": "相近",
    "A": 11.87,
    "B": 12.13,
    "单位": "mS cm−1",
    "温度": null
   },
   {
    "物性": "黏度",
    "方向": "变高",
    "A": 1.24,
    "B": 1.07,
    "单位": "mm2 s−1",
    "温度": null
   }
  ],
  "条件": [
   {
    "条件": "E/S",
    "方向": "变低",
    "A": 6.6,
    "B": 13.4
   },
   {
    "条件": "硫载量",
    "方向": "变高",
    "A": 4.0,
    "B": 1.4
   },
   {
    "条件": "倍率",
    "方向": "相近",
    "A": 0.1,
    "B": 0.1
   },
   {
    "条件": "温度",
    "方向": "相近",
    "A": 25.0,
    "B": 25.0
   },
   {
    "条件": "电池形式",
    "方向": "一边未报告",
    "A": 0.0,
    "B": null
   }
  ],
  "条件含默认值": [
   "温度默认",
   "溶剂比例默认"
  ],
  "性能": {
   "方向": "变高",
   "倍数": 1.1585,
   "倍数含义": "容量之比",
   "好于参照": true,
   "值A": 943.0,
   "值B": 814.0,
   "指标A": "比放电容量（基准未写明）",
   "指标B": "比放电容量（基准未写明）"
  },
  "表述文字": "【P311｜首圈容量｜配方和条件都变】实验样 DOL/DME / 含LiNO3电解液（1.0 M LiTFSI；LiNO3 含有，用量未知 未知；DOL:DME = 未知:未知（体积比），测试 T4）相对 对比样 DOL/DME / 基础电解液（1.0 M LiTFSI；LiNO3（用量未报告）；DOL:DME = 未知:未知（体积比），测试 T1）｜组分变化：LiNO3 未报告 未知 → 含有，用量未知 未知｜描述符：无变化｜物性：密度 相近；离子电导率 相近；黏度 变高｜条件：E/S 变低；硫载量 变高；电池形式 一边未报告（含默认值：温度默认、溶剂比例默认）｜性能：首圈容量 变高"
 },
 {
  "编号": "PC01158",
  "论文": "P311",
  "类别": "首圈容量",
  "比较类型": "同测试换配方",
  "A": {
   "测试": "T4",
   "测试名": "实用扣式0.1C循环",
   "配方": "F4",
   "配方名": "DOL/DME / 含LiNO3电解液",
   "recipe": "RC4",
   "是否对照": false,
   "配方文字": "1.0 M LiTFSI；LiNO3 含有，用量未知 未知；DOL:DME = 未知:未知（体积比）",
   "表述编号": "ST3852",
   "证据句子": [
    "M0154"
   ],
   "标记": [
    "基准未写明",
    "温度默认",
    "溶剂比例默认"
   ]
  },
  "B": {
   "测试": "T4",
   "测试名": "实用扣式0.1C循环",
   "配方": "F3",
   "配方名": "TO/DME / 含LiNO3电解液",
   "recipe": "RC3",
   "是否对照": false,
   "配方文字": "1.0 M LiTFSI；LiNO3 含有，用量未知 未知；TRIOXANE:DME = 1:2（摩尔比）",
   "表述编号": "ST3849",
   "证据句子": [
    "M0154"
   ],
   "标记": [
    "基准未写明",
    "温度默认"
   ]
  },
  "组分变化": "加入 DOL（未知 未知）；DME 2 摩尔比份数 → 未知 未知；去掉 TRIOXANE",
  "作者改动的组分": [
   "DME",
   "DOL",
   "TRIOXANE"
  ],
  "特殊组分变化": [
   {
    "组分": "TRIOXANE",
    "类型": "成膜/活性溶剂"
   }
  ],
  "电解液相同但样品编号不同": false,
  "描述符": [
   {
    "描述符": "eo",
    "中文": "非氟醚氧",
    "组": "配位（醚氧）",
    "方向": "变低",
    "A": 2.0,
    "B": 2.5,
    "被动": false
   },
   {
    "描述符": "tpsa",
    "中文": "TPSA",
    "组": "其他（单独成组或数据少）",
    "方向": "变低",
    "A": 18.46,
    "B": 23.075,
    "被动": false
   },
   {
    "描述符": "mw",
    "中文": "溶剂分子量",
    "组": "溶剂骨架",
    "方向": "变低",
    "A": 82.1005,
    "B": 90.1,
    "被动": false
   }
  ],
  "物性": [
   {
    "物性": "密度",
    "方向": "相近",
    "A": 1.09,
    "B": 1.05,
    "单位": "g cm−3",
    "温度": null
   },
   {
    "物性": "离子电导率",
    "方向": "变高",
    "A": 11.87,
    "B": 11.15,
    "单位": "mS cm−1",
    "温度": null
   },
   {
    "物性": "黏度",
    "方向": "变低",
    "A": 1.24,
    "B": 1.53,
    "单位": "mm2 s−1",
    "温度": null
   }
  ],
  "条件": [
   {
    "条件": "E/S",
    "方向": "相近",
    "A": 6.6,
    "B": 6.6
   },
   {
    "条件": "硫载量",
    "方向": "相近",
    "A": 4.0,
    "B": 4.0
   },
   {
    "条件": "倍率",
    "方向": "相近",
    "A": 0.1,
    "B": 0.1
   },
   {
    "条件": "温度",
    "方向": "相近",
    "A": 25.0,
    "B": 25.0
   },
   {
    "条件": "电池形式",
    "方向": "相同",
    "A": 0.0,
    "B": 0.0
   }
  ],
  "条件含默认值": [
   "温度默认",
   "溶剂比例默认"
  ],
  "性能": {
   "方向": "相近",
   "倍数": 1.0053,
   "倍数含义": "容量之比",
   "好于参照": null,
   "值A": 943.0,
   "值B": 938.0,
   "指标A": "比放电容量（基准未写明）",
   "指标B": "比放电容量（基准未写明）"
  },
  "表述文字": "【P311｜首圈容量｜同测试换配方】实验样 DOL/DME / 含LiNO3电解液（1.0 M LiTFSI；LiNO3 含有，用量未知 未知；DOL:DME = 未知:未知（体积比），测试 T4）相对 实验样 TO/DME / 含LiNO3电解液（1.0 M LiTFSI；LiNO3 含有，用量未知 未知；TRIOXANE:DME = 1:2（摩尔比），测试 T4）｜组分变化：加入 DOL（未知 未知）；DME 2 摩尔比份数 → 未知 未知；去掉 TRIOXANE（其中 TRIOXANE：成膜/活性溶剂）｜描述符：非氟醚氧 变低；TPSA 变低；溶剂分子量 变低｜物性：密度 相近；离子电导率 变高；黏度 变低｜条件：相同（含默认值：温度默认、溶剂比例默认）｜性能：首圈容量 相近"
 },
 {
  "编号": "PC01159",
  "论文": "P312",
  "类别": "每圈衰减率",
  "比较类型": "同配方换条件",
  "A": {
   "测试": "THIGH",
   "测试名": "高硫载长循环",
   "配方": "E3",
   "配方名": "T3Br",
   "recipe": "RE3",
   "是否对照": false,
   "配方文字": "1 M LiTFSI；0.1 M TPABR；LiNO3 未知 未知；DOL:DME = 1:1（体积比）",
   "表述编号": "ST3865",
   "证据句子": [
    "M0226"
   ],
   "标记": [
    "温度默认",
    "溶剂比例默认"
   ]
  },
  "B": {
   "测试": "TC1",
   "测试名": "1C长循环",
   "配方": "E3",
   "配方名": "T3Br",
   "recipe": "RE3",
   "是否对照": false,
   "配方文字": "1 M LiTFSI；0.1 M TPABR；LiNO3 未知 未知；DOL:DME = 1:1（体积比）",
   "表述编号": "ST3863",
   "证据句子": [
    "M0222"
   ],
   "标记": [
    "温度默认",
    "溶剂比例默认"
   ]
  },
  "组分变化": "配方相同",
  "作者改动的组分": [],
  "特殊组分变化": [],
  "电解液相同但样品编号不同": false,
  "描述符": [],
  "物性": [
   {
    "物性": "其他（未归类）",
    "方向": "相近",
    "A": 3.8,
    "B": 3.8,
    "单位": "V未见显著氧化电流",
    "温度": null
   },
   {
    "物性": "黏度",
    "方向": "相近",
    "A": 7.92,
    "B": 7.92,
    "单位": "cP room temperature",
    "温度": null
   },
   {
    "物性": "离子电导率",
    "方向": "相近",
    "A": 9.43,
    "B": 9.43,
    "单位": "mS cm−1",
    "温度": 25.0
   },
   {
    "物性": "Li⁺溶剂化结构",
    "方向": "相近",
    "A": 2.19,
    "B": 2.19,
    "单位": "Å",
    "温度": null
   }
  ],
  "条件": [
   {
    "条件": "E/S",
    "方向": "一边未报告",
    "A": 2.302585092994046,
    "B": null
   },
   {
    "条件": "硫载量",
    "方向": "一边未报告",
    "A": 4.6,
    "B": null
   },
   {
    "条件": "倍率",
    "方向": "变低",
    "A": 0.1,
    "B": 1.0
   },
   {
    "条件": "温度",
    "方向": "相近",
    "A": 25.0,
    "B": 25.0
   },
   {
    "条件": "圈数",
    "方向": "变低",
    "A": 100,
    "B": 700
   }
  ],
  "条件含默认值": [
   "温度默认",
   "溶剂比例默认"
  ],
  "性能": {
   "方向": "变低",
   "倍数": 0.6122,
   "倍数含义": "每圈衰减率之比",
   "好于参照": true,
   "值A": 0.03,
   "值B": 0.049,
   "指标A": "每圈衰减率（%/圈，由容量保持率换算）",
   "指标B": "每圈衰减率（%/圈，由每圈容量衰减率换算）"
  },
  "表述文字": "【P312｜每圈衰减率｜同配方换条件】实验样 T3Br（1 M LiTFSI；0.1 M TPABR；LiNO3 未知 未知；DOL:DME = 1:1（体积比），测试 THIGH）相对 实验样 T3Br（1 M LiTFSI；0.1 M TPABR；LiNO3 未知 未知；DOL:DME = 1:1（体积比），测试 TC1）｜组分变化：配方相同｜描述符：配方相同｜物性：其他（未归类） 相近；黏度 相近；离子电导率 相近；Li⁺溶剂化结构 相近｜条件：E/S 一边未报告；硫载量 一边未报告；倍率 变低；圈数 变低（含默认值：温度默认、溶剂比例默认）｜性能：每圈衰减率 变低"
 },
 {
  "编号": "PC01160",
  "论文": "P312",
  "类别": "首圈容量",
  "比较类型": "同配方换条件",
  "A": {
   "测试": "TLEAN10",
   "测试名": "贫液E/S 10",
   "配方": "E3",
   "配方名": "T3Br",
   "recipe": "RE3",
   "是否对照": false,
   "配方文字": "1 M LiTFSI；0.1 M TPABR；LiNO3 未知 未知；DOL:DME = 1:1（体积比）",
   "表述编号": "ST3869",
   "证据句子": [
    "M0224"
   ],
   "标记": [
    "基准未写明",
    "温度默认",
    "溶剂比例默认"
   ]
  },
  "B": {
   "测试": "THIGH",
   "测试名": "高硫载长循环",
   "配方": "E3",
   "配方名": "T3Br",
   "recipe": "RE3",
   "是否对照": false,
   "配方文字": "1 M LiTFSI；0.1 M TPABR；LiNO3 未知 未知；DOL:DME = 1:1（体积比）",
   "表述编号": "ST3866",
   "证据句子": [
    "M0226"
   ],
   "标记": [
    "基准未写明",
    "温度默认",
    "溶剂比例默认"
   ]
  },
  "组分变化": "配方相同",
  "作者改动的组分": [],
  "特殊组分变化": [],
  "电解液相同但样品编号不同": false,
  "描述符": [],
  "物性": [
   {
    "物性": "其他（未归类）",
    "方向": "相近",
    "A": 3.8,
    "B": 3.8,
    "单位": "V未见显著氧化电流",
    "温度": null
   },
   {
    "物性": "黏度",
    "方向": "相近",
    "A": 7.92,
    "B": 7.92,
    "单位": "cP room temperature",
    "温度": null
   },
   {
    "物性": "离子电导率",
    "方向": "相近",
    "A": 9.43,
    "B": 9.43,
    "单位": "mS cm−1",
    "温度": 25.0
   },
   {
    "物性": "Li⁺溶剂化结构",
    "方向": "相近",
    "A": 2.19,
    "B": 2.19,
    "单位": "Å",
    "温度": null
   }
  ],
  "条件": [
   {
    "条件": "E/S",
    "方向": "相近",
    "A": 10.0,
    "B": 10.0
   },
   {
    "条件": "硫载量",
    "方向": "一边未报告",
    "A": null,
    "B": 4.6
   },
   {
    "条件": "倍率",
    "方向": "一边未报告",
    "A": null,
    "B": -2.3025850929940455
   },
   {
    "条件": "温度",
    "方向": "相近",
    "A": 25.0,
    "B": 25.0
   }
  ],
  "条件含默认值": [
   "温度默认",
   "溶剂比例默认"
  ],
  "性能": {
   "方向": "变高",
   "倍数": 1.3024,
   "倍数含义": "容量之比",
   "好于参照": true,
   "值A": 1150.0,
   "值B": 883.0,
   "指标A": "比放电容量（基准未写明）",
   "指标B": "比放电容量（基准未写明）"
  },
  "表述文字": "【P312｜首圈容量｜同配方换条件】实验样 T3Br（1 M LiTFSI；0.1 M TPABR；LiNO3 未知 未知；DOL:DME = 1:1（体积比），测试 TLEAN10）相对 实验样 T3Br（1 M LiTFSI；0.1 M TPABR；LiNO3 未知 未知；DOL:DME = 1:1（体积比），测试 THIGH）｜组分变化：配方相同｜描述符：配方相同｜物性：其他（未归类） 相近；黏度 相近；离子电导率 相近；Li⁺溶剂化结构 相近｜条件：硫载量 一边未报告；倍率 一边未报告（含默认值：温度默认、溶剂比例默认）｜性能：首圈容量 变高"
 },
 {
  "编号": "PC01161",
  "论文": "P312",
  "类别": "首圈容量",
  "比较类型": "同配方换条件",
  "A": {
   "测试": "TLEAN5",
   "测试名": "贫液E/S 5",
   "配方": "E3",
   "配方名": "T3Br",
   "recipe": "RE3",
   "是否对照": false,
   "配方文字": "1 M LiTFSI；0.1 M TPABR；LiNO3 未知 未知；DOL:DME = 1:1（体积比）",
   "表述编号": "ST3870",
   "证据句子": [
    "M0224"
   ],
   "标记": [
    "基准未写明",
    "温度默认",
    "溶剂比例默认"
   ]
  },
  "B": {
   "测试": "THIGH",
   "测试名": "高硫载长循环",
   "配方": "E3",
   "配方名": "T3Br",
   "recipe": "RE3",
   "是否对照": false,
   "配方文字": "1 M LiTFSI；0.1 M TPABR；LiNO3 未知 未知；DOL:DME = 1:1（体积比）",
   "表述编号": "ST3866",
   "证据句子": [
    "M0226"
   ],
   "标记": [
    "基准未写明",
    "温度默认",
    "溶剂比例默认"
   ]
  },
  "组分变化": "配方相同",
  "作者改动的组分": [],
  "特殊组分变化": [],
  "电解液相同但样品编号不同": false,
  "描述符": [],
  "物性": [
   {
    "物性": "其他（未归类）",
    "方向": "相近",
    "A": 3.8,
    "B": 3.8,
    "单位": "V未见显著氧化电流",
    "温度": null
   },
   {
    "物性": "黏度",
    "方向": "相近",
    "A": 7.92,
    "B": 7.92,
    "单位": "cP room temperature",
    "温度": null
   },
   {
    "物性": "离子电导率",
    "方向": "相近",
    "A": 9.43,
    "B": 9.43,
    "单位": "mS cm−1",
    "温度": 25.0
   },
   {
    "物性": "Li⁺溶剂化结构",
    "方向": "相近",
    "A": 2.19,
    "B": 2.19,
    "单位": "Å",
    "温度": null
   }
  ],
  "条件": [
   {
    "条件": "E/S",
    "方向": "变低",
    "A": 5.0,
    "B": 10.0
   },
   {
    "条件": "硫载量",
    "方向": "一边未报告",
    "A": null,
    "B": 4.6
   },
   {
    "条件": "倍率",
    "方向": "一边未报告",
    "A": null,
    "B": -2.3025850929940455
   },
   {
    "条件": "温度",
    "方向": "相近",
    "A": 25.0,
    "B": 25.0
   }
  ],
  "条件含默认值": [
   "温度默认",
   "溶剂比例默认"
  ],
  "性能": {
   "方向": "变高",
