Repository: zhuonanli08/Li-S_Electrolyte_Conflicts

File: output/两两比较表述_313篇_v2_2026-11-07/比较表述.json (part 70 of 111)
[
   "倍数": 1.3024,
   "倍数含义": "容量之比",
   "好于参照": true,
   "值A": 1150.0,
   "值B": 883.0,
   "指标A": "比放电容量（基准未写明）",
   "指标B": "比放电容量（基准未写明）"
  },
  "表述文字": "【P312｜首圈容量｜同配方换条件】实验样 T3Br（1 M LiTFSI；0.1 M TPABR；LiNO3 未知 未知；DOL:DME = 1:1（体积比），测试 TLEAN5）相对 实验样 T3Br（1 M LiTFSI；0.1 M TPABR；LiNO3 未知 未知；DOL:DME = 1:1（体积比），测试 THIGH）｜组分变化：配方相同｜描述符：配方相同｜物性：其他（未归类） 相近；黏度 相近；离子电导率 相近；Li⁺溶剂化结构 相近｜条件：E/S 变低；硫载量 一边未报告；倍率 一边未报告（含默认值：温度默认、溶剂比例默认）｜性能：首圈容量 变高"
 },
 {
  "编号": "PC01162",
  "论文": "P312",
  "类别": "首圈容量",
  "比较类型": "同配方换条件",
  "A": {
   "测试": "TLEAN5",
   "测试名": "贫液E/S 5",
   "配方": "E3",
   "配方名": "T3Br",
   "recipe": "RE3",
   "是否对照": false,
   "配方文字": "1 M LiTFSI；0.1 M TPABR；LiNO3 未知 未知；DOL:DME = 1:1（体积比）",
   "表述编号": "ST3870",
   "证据句子": [
    "M0224"
   ],
   "标记": [
    "基准未写明",
    "温度默认",
    "溶剂比例默认"
   ]
  },
  "B": {
   "测试": "TLEAN10",
   "测试名": "贫液E/S 10",
   "配方": "E3",
   "配方名": "T3Br",
   "recipe": "RE3",
   "是否对照": false,
   "配方文字": "1 M LiTFSI；0.1 M TPABR；LiNO3 未知 未知；DOL:DME = 1:1（体积比）",
   "表述编号": "ST3869",
   "证据句子": [
    "M0224"
   ],
   "标记": [
    "基准未写明",
    "温度默认",
    "溶剂比例默认"
   ]
  },
  "组分变化": "配方相同",
  "作者改动的组分": [],
  "特殊组分变化": [],
  "电解液相同但样品编号不同": false,
  "描述符": [],
  "物性": [
   {
    "物性": "其他（未归类）",
    "方向": "相近",
    "A": 3.8,
    "B": 3.8,
    "单位": "V未见显著氧化电流",
    "温度": null
   },
   {
    "物性": "黏度",
    "方向": "相近",
    "A": 7.92,
    "B": 7.92,
    "单位": "cP room temperature",
    "温度": null
   },
   {
    "物性": "离子电导率",
    "方向": "相近",
    "A": 9.43,
    "B": 9.43,
    "单位": "mS cm−1",
    "温度": 25.0
   },
   {
    "物性": "Li⁺溶剂化结构",
    "方向": "相近",
    "A": 2.19,
    "B": 2.19,
    "单位": "Å",
    "温度": null
   }
  ],
  "条件": [
   {
    "条件": "E/S",
    "方向": "变低",
    "A": 5.0,
    "B": 10.0
   },
   {
    "条件": "温度",
    "方向": "相近",
    "A": 25.0,
    "B": 25.0
   }
  ],
  "条件含默认值": [
   "温度默认",
   "溶剂比例默认"
  ],
  "性能": {
   "方向": "相近",
   "倍数": 1.0,
   "倍数含义": "容量之比",
   "好于参照": null,
   "值A": 1150.0,
   "值B": 1150.0,
   "指标A": "比放电容量（基准未写明）",
   "指标B": "比放电容量（基准未写明）"
  },
  "表述文字": "【P312｜首圈容量｜同配方换条件】实验样 T3Br（1 M LiTFSI；0.1 M TPABR；LiNO3 未知 未知；DOL:DME = 1:1（体积比），测试 TLEAN5）相对 实验样 T3Br（1 M LiTFSI；0.1 M TPABR；LiNO3 未知 未知；DOL:DME = 1:1（体积比），测试 TLEAN10）｜组分变化：配方相同｜描述符：配方相同｜物性：其他（未归类） 相近；黏度 相近；离子电导率 相近；Li⁺溶剂化结构 相近｜条件：E/S 变低（含默认值：温度默认、溶剂比例默认）｜性能：首圈容量 相近"
 },
 {
  "编号": "PC01163",
  "论文": "P313",
  "类别": "每圈衰减率",
  "比较类型": "同测试换配方",
  "A": {
   "测试": "T13",
   "测试名": "全电池循环",
   "配方": "E1",
   "配方名": "mid-strong E",
   "recipe": "R_E1",
   "是否对照": false,
   "配方文字": "10 vol.% TTE；1.0 M LiTFSI；2 wt.% LiNO3；DOL:DME = 1（DOL:DME=1:1）:1（DOL:DME=1:1）（体积比）",
   "表述编号": "ST3878",
   "证据句子": [
    "M0208"
   ],
   "标记": [
    "LiNO3按质量分数换算",
    "温度默认"
   ]
  },
  "B": {
   "测试": "T13",
   "测试名": "全电池循环",
   "配方": "E0",
   "配方名": "strong E",
   "recipe": "R_E0",
   "是否对照": true,
   "配方文字": "0 vol.% TTE；1.0 M LiTFSI；2 wt.% LiNO3；DOL:DME = 1（DOL:DME=1:1）:1（DOL:DME=1:1）（体积比）",
   "表述编号": "ST3876",
   "证据句子": [
    "M0209"
   ],
   "标记": [
    "LiNO3按质量分数换算",
    "温度默认"
   ]
  },
  "组分变化": "TTE 0 vol.% → 10 vol.%",
  "作者改动的组分": [
   "TTE"
  ],
  "特殊组分变化": [],
  "电解液相同但样品编号不同": false,
  "描述符": [
   {
    "描述符": "eo",
    "中文": "非氟醚氧",
    "组": "配位（醚氧）",
    "方向": "变低",
    "A": 1.8841,
    "B": 2.0,
    "被动": false
   },
   {
    "描述符": "eo_a",
    "中文": "α 氟化醚氧",
    "组": "氟化/稀释",
    "方向": "变高（从无到有）",
    "A": 0.0579,
    "B": 0.0,
    "被动": false
   },
   {
    "描述符": "fat",
    "中文": "溶剂 F 原子数",
    "组": "氟化/稀释",
    "方向": "变高（从无到有）",
    "A": 0.4634,
    "B": 0.0,
    "被动": false
   },
   {
    "描述符": "ring",
    "中文": "溶剂环数",
    "组": "溶剂骨架",
    "方向": "变低",
    "A": 0.5637,
    "B": 0.5984,
    "被动": false
   },
   {
    "描述符": "rotb",
    "中文": "可旋转键数",
    "组": "溶剂骨架",
    "方向": "变高",
    "A": 1.4247,
    "B": 1.2049,
    "被动": false
   },
   {
    "描述符": "tpsa",
    "中文": "TPSA",
    "组": "其他（单独成组或数据少）",
    "方向": "变低",
    "A": 17.9253,
    "B": 18.46,
    "被动": false
   },
   {
    "描述符": "mw",
    "中文": "溶剂分子量",
    "组": "溶剂骨架",
    "方向": "变高",
    "A": 89.3015,
    "B": 80.5223,
    "被动": false
   },
   {
    "描述符": "ffrac",
    "中文": "含氟溶剂比例",
    "组": "氟化/稀释",
    "方向": "变高（从无到有）",
    "A": 0.0579,
    "B": 0.0,
    "被动": false
   },
   {
    "描述符": "lnsites",
    "中文": "每个 Li⁺ 的配位位点",
    "组": "配位（醚氧）",
    "方向": "变低",
    "A": 15.5521,
    "B": 17.4944,
    "被动": false
   },
   {
    "描述符": "dil",
    "中文": "稀释剂摩尔比例",
    "组": "氟化/稀释",
    "方向": "变高（从无到有）",
    "A": 0.0579,
    "B": 0.0,
    "被动": false
   },
   {
    "描述符": "li",
    "中文": "Li⁺ 总浓度",
    "组": "盐用量",
    "方向": "变高",
    "A": 1.3878,
    "B": 1.3708,
    "被动": true
   },
   {
    "描述符": "lino3",
    "中文": "LiNO₃ 浓度",
    "组": "LiNO₃",
    "方向": "变高",
    "A": 0.3878,
    "B": 0.3708,
    "被动": true
   }
  ],
  "物性": [
   {
    "物性": "其他（未归类）",
    "方向": "变低",
    "A": 2.9,
    "B": 4.3,
    "单位": "mol[S] L−1",
    "温度": null
   }
  ],
  "条件": [
   {
    "条件": "E/S",
    "方向": "相近",
    "A": 6.1,
    "B": 6.1
   },
   {
    "条件": "硫载量",
    "方向": "相近",
    "A": 4.3,
    "B": 4.3
   },
   {
    "条件": "倍率",
    "方向": "相近",
    "A": 0.1,
    "B": 0.1
   },
   {
    "条件": "温度",
    "方向": "相近",
    "A": 25.0,
    "B": 25.0
   },
   {
    "条件": "电池形式",
    "方向": "相同",
    "A": 0.0,
    "B": 0.0
   },
   {
    "条件": "圈数",
    "方向": "变高",
    "A": 122,
    "B": 60
   }
  ],
  "条件含默认值": [
   "温度默认"
  ],
  "性能": {
   "方向": "变低",
   "倍数": 0.4539,
   "倍数含义": "每圈衰减率之比",
   "好于参照": true,
   "值A": 0.2746,
   "值B": 0.605,
   "指标A": "每圈衰减率（%/圈，由容量保持率换算）",
   "指标B": "每圈衰减率（%/圈，由容量保持率换算）"
  },
  "表述文字": "【P313｜每圈衰减率｜同测试换配方】实验样 mid-strong E（10 vol.% TTE；1.0 M LiTFSI；2 wt.% LiNO3；DOL:DME = 1（DOL:DME=1:1）:1（DOL:DME=1:1）（体积比），测试 T13）相对 对比样 strong E（0 vol.% TTE；1.0 M LiTFSI；2 wt.% LiNO3；DOL:DME = 1（DOL:DME=1:1）:1（DOL:DME=1:1）（体积比），测试 T13）｜组分变化：TTE 0 vol.% → 10 vol.%｜描述符：非氟醚氧 变低；α 氟化醚氧 变高（从无到有）；溶剂 F 原子数 变高（从无到有）；溶剂环数 变低；可旋转键数 变高；TPSA 变低；溶剂分子量 变高；含氟溶剂比例 变高（从无到有）；每个 Li⁺ 的配位位点 变低；稀释剂摩尔比例 变高（从无到有）；Li⁺ 总浓度 变高（被动）；LiNO₃ 浓度 变高（被动）｜物性：其他（未归类） 变低｜条件：圈数 变高（含默认值：温度默认）｜性能：每圈衰减率 变低"
 },
 {
  "编号": "PC01164",
  "论文": "P313",
  "类别": "每圈衰减率",
  "比较类型": "同测试换配方",
  "A": {
   "测试": "T13",
   "测试名": "全电池循环",
   "配方": "E2",
   "配方名": "mid-weak E",
   "recipe": "R_E2",
   "是否对照": false,
   "配方文字": "20 vol.% TTE；1.0 M LiTFSI；2 wt.% LiNO3；DOL:DME = 1（DOL:DME=1:1）:1（DOL:DME=1:1）（体积比）",
   "表述编号": "ST3881",
   "证据句子": [
    "M0206"
   ],
   "标记": [
    "LiNO3按质量分数换算",
    "温度默认"
   ]
  },
  "B": {
   "测试": "T13",
   "测试名": "全电池循环",
   "配方": "E0",
   "配方名": "strong E",
   "recipe": "R_E0",
   "是否对照": true,
   "配方文字": "0 vol.% TTE；1.0 M LiTFSI；2 wt.% LiNO3；DOL:DME = 1（DOL:DME=1:1）:1（DOL:DME=1:1）（体积比）",
   "表述编号": "ST3876",
   "证据句子": [
    "M0209"
   ],
   "标记": [
    "LiNO3按质量分数换算",
    "温度默认"
   ]
  },
  "组分变化": "TTE 0 vol.% → 20 vol.%",
  "作者改动的组分": [
   "TTE"
  ],
  "特殊组分变化": [],
  "电解液相同但样品编号不同": false,
  "描述符": [
   {
    "描述符": "eo",
    "中文": "非氟醚氧",
    "组": "配位（醚氧）",
    "方向": "变低",
    "A": 1.7569,
    "B": 2.0,
    "被动": false
   },
   {
    "描述符": "eo_a",
    "中文": "α 氟化醚氧",
    "组": "氟化/稀释",
    "方向": "变高（从无到有）",
    "A": 0.1215,
    "B": 0.0,
    "被动": false
   },
   {
    "描述符": "fat",
    "中文": "溶剂 F 原子数",
    "组": "氟化/稀释",
    "方向": "变高（从无到有）",
    "A": 0.9723,
    "B": 0.0,
    "被动": false
   },
   {
    "描述符": "ring",
    "中文": "溶剂环数",
    "组": "溶剂骨架",
    "方向": "变低",
    "A": 0.5256,
    "B": 0.5984,
    "被动": false
   },
   {
    "描述符": "rotb",
    "中文": "可旋转键数",
    "组": "溶剂骨架",
    "方向": "变高",
    "A": 1.6661,
    "B": 1.2049,
    "被动": false
   },
   {
    "描述符": "tpsa",
    "中文": "TPSA",
    "组": "其他（单独成组或数据少）",
    "方向": "变低",
    "A": 17.3382,
    "B": 18.46,
    "被动": false
   },
   {
    "描述符": "mw",
    "中文": "溶剂分子量",
    "组": "溶剂骨架",
    "方向": "变高",
    "A": 98.9417,
    "B": 80.5223,
    "被动": false
   },
   {
    "描述符": "ffrac",
    "中文": "含氟溶剂比例",
    "组": "氟化/稀释",
    "方向": "变高（从无到有）",
    "A": 0.1215,
    "B": 0.0,
    "被动": false
   },
   {
    "描述符": "lnsites",
    "中文": "每个 Li⁺ 的配位位点",
    "组": "配位（醚氧）",
    "方向": "变低",
    "A": 13.6567,
    "B": 17.4944,
    "被动": false
   },
   {
    "描述符": "dil",
    "中文": "稀释剂摩尔比例",
    "组": "氟化/稀释",
    "方向": "变高（从无到有）",
    "A": 0.1215,
    "B": 0.0,
    "被动": false
   },
   {
    "描述符": "li",
    "中文": "Li⁺ 总浓度",
    "组": "盐用量",
    "方向": "变高",
    "A": 1.4048,
    "B": 1.3708,
    "被动": true
   },
   {
    "描述符": "lino3",
    "中文": "LiNO₃ 浓度",
    "组": "LiNO₃",
    "方向": "变高",
    "A": 0.4048,
    "B": 0.3708,
    "被动": true
   }
  ],
  "物性": [
   {
    "物性": "其他（未归类）",
    "方向": "变低",
    "A": 2.6,
    "B": 4.3,
    "单位": "mol[S] L−1",
    "温度": null
   }
  ],
  "条件": [
   {
    "条件": "E/S",
    "方向": "相近",
    "A": 6.1,
    "B": 6.1
   },
   {
    "条件": "硫载量",
    "方向": "相近",
    "A": 4.3,
    "B": 4.3
   },
   {
    "条件": "倍率",
    "方向": "相近",
    "A": 0.1,
    "B": 0.1
   },
   {
    "条件": "温度",
    "方向": "相近",
    "A": 25.0,
    "B": 25.0
   },
   {
    "条件": "电池形式",
    "方向": "相同",
    "A": 0.0,
    "B": 0.0
   },
   {
    "条件": "圈数",
    "方向": "变高",
    "A": 146,
    "B": 60
   }
  ],
  "条件含默认值": [
   "温度默认"
  ],
  "性能": {
   "方向": "变低",
   "倍数": 0.2434,
   "倍数含义": "每圈衰减率之比",
   "好于参照": true,
   "值A": 0.1473,
   "值B": 0.605,
   "指标A": "每圈衰减率（%/圈，由容量保持率换算）",
   "指标B": "每圈衰减率（%/圈，由容量保持率换算）"
  },
  "表述文字": "【P313｜每圈衰减率｜同测试换配方】实验样 mid-weak E（20 vol.% TTE；1.0 M LiTFSI；2 wt.% LiNO3；DOL:DME = 1（DOL:DME=1:1）:1（DOL:DME=1:1）（体积比），测试 T13）相对 对比样 strong E（0 vol.% TTE；1.0 M LiTFSI；2 wt.% LiNO3；DOL:DME = 1（DOL:DME=1:1）:1（DOL:DME=1:1）（体积比），测试 T13）｜组分变化：TTE 0 vol.% → 20 vol.%｜描述符：非氟醚氧 变低；α 氟化醚氧 变高（从无到有）；溶剂 F 原子数 变高（从无到有）；溶剂环数 变低；可旋转键数 变高；TPSA 变低；溶剂分子量 变高；含氟溶剂比例 变高（从无到有）；每个 Li⁺ 的配位位点 变低；稀释剂摩尔比例 变高（从无到有）；Li⁺ 总浓度 变高（被动）；LiNO₃ 浓度 变高（被动）｜物性：其他（未归类） 变低｜条件：圈数 变高（含默认值：温度默认）｜性能：每圈衰减率 变低"
 },
 {
  "编号": "PC01165",
  "论文": "P313",
  "类别": "每圈衰减率",
  "比较类型": "同测试换配方",
  "A": {
   "测试": "T13",
   "测试名": "全电池循环",
   "配方": "E2",
   "配方名": "mid-weak E",
   "recipe": "R_E2",
   "是否对照": false,
   "配方文字": "20 vol.% TTE；1.0 M LiTFSI；2 wt.% LiNO3；DOL:DME = 1（DOL:DME=1:1）:1（DOL:DME=1:1）（体积比）",
   "表述编号": "ST3881",
   "证据句子": [
    "M0206"
   ],
   "标记": [
    "LiNO3按质量分数换算",
    "温度默认"
   ]
  },
  "B": {
   "测试": "T13",
   "测试名": "全电池循环",
   "配方": "E1",
   "配方名": "mid-strong E",
   "recipe": "R_E1",
   "是否对照": false,
   "配方文字": "10 vol.% TTE；1.0 M LiTFSI；2 wt.% LiNO3；DOL:DME = 1（DOL:DME=1:1）:1（DOL:DME=1:1）（体积比）",
   "表述编号": "ST3878",
   "证据句子": [
    "M0208"
   ],
   "标记": [
    "LiNO3按质量分数换算",
    "温度默认"
   ]
  },
  "组分变化": "TTE 10 vol.% → 20 vol.%",
  "作者改动的组分": [
   "TTE"
  ],
  "特殊组分变化": [],
  "电解液相同但样品编号不同": false,
  "描述符": [
   {
    "描述符": "eo",
    "中文": "非氟醚氧",
    "组": "配位（醚氧）",
    "方向": "变低",
    "A": 1.7569,
    "B": 1.8841,
    "被动": false
   },
   {
    "描述符": "eo_a",
    "中文": "α 氟化醚氧",
    "组": "氟化/稀释",
    "方向": "变高",
    "A": 0.1215,
    "B": 0.0579,
    "被动": false
   },
   {
    "描述符": "fat",
    "中文": "溶剂 F 原子数",
    "组": "氟化/稀释",
    "方向": "变高",
    "A": 0.9723,
    "B": 0.4634,
    "被动": false
   },
   {
    "描述符": "ring",
    "中文": "溶剂环数",
    "组": "溶剂骨架",
    "方向": "变低",
    "A": 0.5256,
    "B": 0.5637,
    "被动": false
   },
   {
    "描述符": "rotb",
    "中文": "可旋转键数",
    "组": "溶剂骨架",
    "方向": "变高",
    "A": 1.6661,
    "B": 1.4247,
    "被动": false
   },
   {
    "描述符": "tpsa",
    "中文": "TPSA",
    "组": "其他（单独成组或数据少）",
    "方向": "变低",
    "A": 17.3382,
    "B": 17.9253,
    "被动": false
   },
   {
    "描述符": "mw",
    "中文": "溶剂分子量",
    "组": "溶剂骨架",
    "方向": "变高",
    "A": 98.9417,
    "B": 89.3015,
    "被动": false
   },
   {
    "描述符": "ffrac",
    "中文": "含氟溶剂比例",
    "组": "氟化/稀释",
    "方向": "变高",
    "A": 0.1215,
    "B": 0.0579,
    "被动": false
   },
   {
    "描述符": "lnsites",
    "中文": "每个 Li⁺ 的配位位点",
    "组": "配位（醚氧）",
    "方向": "变低",
    "A": 13.6567,
    "B": 15.5521,
    "被动": false
   },
   {
    "描述符": "dil",
    "中文": "稀释剂摩尔比例",
    "组": "氟化/稀释",
    "方向": "变高",
    "A": 0.1215,
    "B": 0.0579,
    "被动": false
   },
   {
    "描述符": "li",
    "中文": "Li⁺ 总浓度",
    "组": "盐用量",
    "方向": "变高",
    "A": 1.4048,
    "B": 1.3878,
    "被动": true
   },
   {
    "描述符": "lino3",
    "中文": "LiNO₃ 浓度",
    "组": "LiNO₃",
    "方向": "变高",
    "A": 0.4048,
    "B": 0.3878,
    "被动": true
   }
  ],
  "物性": [
   {
    "物性": "其他（未归类）",
    "方向": "变低",
    "A": 2.6,
    "B": 2.9,
    "单位": "mol[S] L−1",
    "温度": null
   }
  ],
  "条件": [
   {
    "条件": "E/S",
    "方向": "相近",
    "A": 6.1,
    "B": 6.1
   },
   {
    "条件": "硫载量",
    "方向": "相近",
    "A": 4.3,
    "B": 4.3
   },
   {
    "条件": "倍率",
    "方向": "相近",
    "A": 0.1,
    "B": 0.1
   },
   {
    "条件": "温度",
    "方向": "相近",
    "A": 25.0,
    "B": 25.0
   },
   {
    "条件": "电池形式",
    "方向": "相同",
    "A": 0.0,
    "B": 0.0
   },
   {
    "条件": "圈数",
    "方向": "变高",
    "A": 146,
    "B": 122
   }
  ],
  "条件含默认值": [
   "温度默认"
  ],
  "性能": {
   "方向": "变低",
   "倍数": 0.5363,
   "倍数含义": "每圈衰减率之比",
   "好于参照": true,
   "值A": 0.1473,
   "值B": 0.2746,
   "指标A": "每圈衰减率（%/圈，由容量保持率换算）",
   "指标B": "每圈衰减率（%/圈，由容量保持率换算）"
  },
  "表述文字": "【P313｜每圈衰减率｜同测试换配方】实验样 mid-weak E（20 vol.% TTE；1.0 M LiTFSI；2 wt.% LiNO3；DOL:DME = 1（DOL:DME=1:1）:1（DOL:DME=1:1）（体积比），测试 T13）相对 实验样 mid-strong E（10 vol.% TTE；1.0 M LiTFSI；2 wt.% LiNO3；DOL:DME = 1（DOL:DME=1:1）:1（DOL:DME=1:1）（体积比），测试 T13）｜组分变化：TTE 10 vol.% → 20 vol.%｜描述符：非氟醚氧 变低；α 氟化醚氧 变高；溶剂 F 原子数 变高；溶剂环数 变低；可旋转键数 变高；TPSA 变低；溶剂分子量 变高；含氟溶剂比例 变高；每个 Li⁺ 的配位位点 变低；稀释剂摩尔比例 变高；Li⁺ 总浓度 变高（被动）；LiNO₃ 浓度 变高（被动）｜物性：其他（未归类） 变低｜条件：圈数 变高（含默认值：温度默认）｜性能：每圈衰减率 变低"
 },
 {
  "编号": "PC01166",
  "论文": "P313",
  "类别": "首圈容量",
  "比较类型": "同测试换配方",
  "A": {
   "测试": "T13",
   "测试名": "全电池循环",
   "配方": "E1",
   "配方名": "mid-strong E",
   "recipe": "R_E1",
   "是否对照": false,
   "配方文字": "10 vol.% TTE；1.0 M LiTFSI；2 wt.% LiNO3；DOL:DME = 1（DOL:DME=1:1）:1（DOL:DME=1:1）（体积比）",
   "表述编号": "ST3880",
   "证据句子": [
    "M0206",
    "M0208",
    "M0209",
    "M0211"
   ],
   "标记": [
    "LiNO3按质量分数换算",
    "基准未写明",
    "温度默认"
   ]
  },
  "B": {
   "测试": "T13",
   "测试名": "全电池循环",
   "配方": "E0",
   "配方名": "strong E",
   "recipe": "R_E0",
   "是否对照": true,
   "配方文字": "0 vol.% TTE；1.0 M LiTFSI；2 wt.% LiNO3；DOL:DME = 1（DOL:DME=1:1）:1（DOL:DME=1:1）（体积比）",
   "表述编号": "ST3877",
   "证据句子": [
    "M0206",
    "M0208",
    "M0209",
    "M0211"
   ],
   "标记": [
    "LiNO3按质量分数换算",
    "基准未写明",
    "温度默认"
   ]
  },
  "组分变化": "TTE 0 vol.% → 10 vol.%",
  "作者改动的组分": [
   "TTE"
  ],
  "特殊组分变化": [],
  "电解液相同但样品编号不同": false,
  "描述符": [
   {
    "描述符": "eo",
    "中文": "非氟醚氧",
    "组": "配位（醚氧）",
    "方向": "变低",
    "A": 1.8841,
    "B": 2.0,
    "被动": false
   },
   {
    "描述符": "eo_a",
    "中文": "α 氟化醚氧",
    "组": "氟化/稀释",
    "方向": "变高（从无到有）",
    "A": 0.0579,
    "B": 0.0,
    "被动": false
   },
   {
    "描述符": "fat",
    "中文": "溶剂 F 原子数",
    "组": "氟化/稀释",
    "方向": "变高（从无到有）",
    "A": 0.4634,
    "B": 0.0,
    "被动": false
   },
   {
    "描述符": "ring",
    "中文": "溶剂环数",
    "组": "溶剂骨架",
    "方向": "变低",
    "A": 0.5637,
    "B": 0.5984,
    "被动": false
   },
   {
    "描述符": "rotb",
    "中文": "可旋转键数",
    "组": "溶剂骨架",
    "方向": "变高",
    "A": 1.4247,
    "B": 1.2049,
    "被动": false
   },
   {
    "描述符": "tpsa",
    "中文": "TPSA",
    "组": "其他（单独成组或数据少）",
    "方向": "变低",
    "A": 17.9253,
    "B": 18.46,
    "被动": false
   },
   {
    "描述符": "mw",
    "中文": "溶剂分子量",
    "组": "溶剂骨架",
    "方向": "变高",
    "A": 89.3015,
    "B": 80.5223,
    "被动": false
   },
   {
    "描述符": "ffrac",
    "中文": "含氟溶剂比例",
    "组": "氟化/稀释",
    "方向": "变高（从无到有）",
    "A": 0.0579,
    "B": 0.0,
    "被动": false
   },
   {
    "描述符": "lnsites",
    "中文": "每个 Li⁺ 的配位位点",
    "组": "配位（醚氧）",
    "方向": "变低",
    "A": 15.5521,
    "B": 17.4944,
    "被动": false
   },
   {
    "描述符": "dil",
    "中文": "稀释剂摩尔比例",
    "组": "氟化/稀释",
    "方向": "变高（从无到有）",
    "A": 0.0579,
    "B": 0.0,
    "被动": false
   },
   {
    "描述符": "li",
    "中文": "Li⁺ 总浓度",
    "组": "盐用量",
    "方向": "变高",
    "A": 1.3878,
    "B": 1.3708,
    "被动": true
   },
   {
    "描述符": "lino3",
    "中文": "LiNO₃ 浓度",
    "组": "LiNO₃",
    "方向": "变高",
    "A": 0.3878,
    "B": 0.3708,
    "被动": true
   }
  ],
  "物性": [
   {
    "物性": "其他（未归类）",
    "方向": "变低",
    "A": 2.9,
    "B": 4.3,
    "单位": "mol[S] L−1",
    "温度": null
   }
  ],
  "条件": [
   {
    "条件": "E/S",
    "方向": "相近",
    "A": 6.1,
    "B": 6.1
   },
   {
    "条件": "硫载量",
    "方向": "相近",
    "A": 4.3,
    "B": 4.3
   },
   {
    "条件": "倍率",
    "方向": "相近",
    "A": 0.1,
    "B": 0.1
   },
   {
    "条件": "温度",
    "方向": "相近",
    "A": 25.0,
    "B": 25.0
   },
   {
    "条件": "电池形式",
    "方向": "相同",
    "A": 0.0,
    "B": 0.0
   }
  ],
  "条件含默认值": [
   "温度默认"
  ],
  "性能": {
   "方向": "变低",
   "倍数": 0.8776,
   "倍数含义": "容量之比",
   "好于参照": false,
   "值A": 889.0,
   "值B": 1013.0,
   "指标A": "比放电容量（基准未写明）",
   "指标B": "比放电容量（基准未写明）"
  },
  "表述文字": "【P313｜首圈容量｜同测试换配方】实验样 mid-strong E（10 vol.% TTE；1.0 M LiTFSI；2 wt.% LiNO3；DOL:DME = 1（DOL:DME=1:1）:1（DOL:DME=1:1）（体积比），测试 T13）相对 对比样 strong E（0 vol.% TTE；1.0 M LiTFSI；2 wt.% LiNO3；DOL:DME = 1（DOL:DME=1:1）:1（DOL:DME=1:1）（体积比），测试 T13）｜组分变化：TTE 0 vol.% → 10 vol.%｜描述符：非氟醚氧 变低；α 氟化醚氧 变高（从无到有）；溶剂 F 原子数 变高（从无到有）；溶剂环数 变低；可旋转键数 变高；TPSA 变低；溶剂分子量 变高；含氟溶剂比例 变高（从无到有）；每个 Li⁺ 的配位位点 变低；稀释剂摩尔比例 变高（从无到有）；Li⁺ 总浓度 变高（被动）；LiNO₃ 浓度 变高（被动）｜物性：其他（未归类） 变低｜条件：相同（含默认值：温度默认）｜性能：首圈容量 变低"
 },
 {
  "编号": "PC01167",
  "论文": "P313",
  "类别": "首圈容量",
  "比较类型": "同测试换配方",
  "A": {
   "测试": "T13",
   "测试名": "全电池循环",
   "配方": "E2",
   "配方名": "mid-weak E",
   "recipe": "R_E2",
   "是否对照": false,
   "配方文字": "20 vol.% TTE；1.0 M LiTFSI；2 wt.% LiNO3；DOL:DME = 1（DOL:DME=1:1）:1（DOL:DME=1:1）（体积比）",
   "表述编号": "ST3883",
   "证据句子": [
    "M0206",
    "M0208",
    "M0209",
    "M0211"
   ],
   "标记": [
    "LiNO3按质量分数换算",
    "基准未写明",
    "温度默认"
   ]
  },
  "B": {
   "测试": "T13",
   "测试名": "全电池循环",
   "配方": "E0",
   "配方名": "strong E",
   "recipe": "R_E0",
   "是否对照": true,
   "配方文字": "0 vol.% TTE；1.0 M LiTFSI；2 wt.% LiNO3；DOL:DME = 1（DOL:DME=1:1）:1（DOL:DME=1:1）（体积比）",
   "表述编号": "ST3877",
   "证据句子": [
    "M0206",
    "M0208",
    "M0209",
    "M0211"
   ],
   "标记": [
    "LiNO3按质量分数换算",
    "基准未写明",
    "温度默认"
   ]
  },
  "组分变化": "TTE 0 vol.% → 20 vol.%",
  "作者改动的组分": [
   "TTE"
  ],
  "特殊组分变化": [],
  "电解液相同但样品编号不同": false,
  "描述符": [
   {
    "描述符": "eo",
    "中文": "非氟醚氧",
    "组": "配位（醚氧）",
    "方向": "变低",
    "A": 1.7569,
    "B": 2.0,
    "被动": false
   },
   {
    "描述符": "eo_a",
    "中文": "α 氟化醚氧",
    "组": "氟化/稀释",
    "方向": "变高（从无到有）",
    "A": 0.1215,
    "B": 0.0,
    "被动": false
   },
   {
    "描述符": "fat",
    "中文": "溶剂 F 原子数",
    "组": "氟化/稀释",
    "方向": "变高（从无到有）",
    "A": 0.9723,
    "B": 0.0,
    "被动": false
   },
   {
    "描述符": "ring",
    "中文": "溶剂环数",
    "组": "溶剂骨架",
    "方向": "变低",
    "A": 0.5256,
    "B": 0.5984,
    "被动": false
   },
   {
    "描述符": "rotb",
    "中文": "可旋转键数",
    "组": "溶剂骨架",
    "方向": "变高",
    "A": 1.6661,
    "B": 1.2049,
    "被动": false
   },
   {
    "描述符": "tpsa",
    "中文": "TPSA",
    "组": "其他（单独成组或数据少）",
    "方向": "变低",
    "A": 17.3382,
    "B": 18.46,
    "被动": false
   },
   {
    "描述符": "mw",
    "中文": "溶剂分子量",
    "组": "溶剂骨架",
    "方向": "变高",
    "A": 98.9417,
    "B": 80.5223,
    "被动": false
   },
   {
    "描述符": "ffrac",
    "中文": "含氟溶剂比例",
    "组": "氟化/稀释",
    "方向": "变高（从无到有）",
    "A": 0.1215,
    "B": 0.0,
    "被动": false
   },
   {
    "描述符": "lnsites",
    "中文": "每个 Li⁺ 的配位位点",
    "组": "配位（醚氧）",
    "方向": "变低",
    "A": 13.6567,
    "B": 17.4944,
    "被动": false
   },
   {
    "描述符": "dil",
    "中文": "稀释剂摩尔比例",
    "组": "氟化/稀释",
    "方向": "变高（从无到有）",
    "A": 0.1215,
    "B": 0.0,
    "被动": false
   },
   {
    "描述符": "li",
    "中文": "Li⁺ 总浓度",
    "组": "盐用量",
    "方向": "变高",
    "A": 1.4048,
    "B": 1.3708,
    "被动": true
   },
   {
    "描述符": "lino3",
    "中文": "LiNO₃ 浓度",
    "组": "LiNO₃",
    "方向": "变高",
    "A": 0.4048,
    "B": 0.3708,
    "被动": true
   }
  ],
  "物性": [
   {
    "物性": "其他（未归类）",
    "方向": "变低",
    "A": 2.6,
    "B": 4.3,
    "单位": "mol[S] L−1",
    "温度": null
   }
  ],
  "条件": [
   {
    "条件": "E/S",
    "方向": "相近",
    "A": 6.1,
    "B": 6.1
   },
   {
    "条件": "硫载量",
    "方向": "相近",
    "A": 4.3,
    "B": 4.3
   },
   {
    "条件": "倍率",
    "方向": "相近",
    "A": 0.1,
    "B": 0.1
   },
   {
    "条件": "温度",
    "方向": "相近",
    "A": 25.0,
    "B": 25.0
   },
   {
    "条件": "电池形式",
    "方向": "相同",
    "A": 0.0,
    "B": 0.0
   }
  ],
  "条件含默认值": [
   "温度默认"
  ],
  "性能": {
   "方向": "变低",
   "倍数": 0.8756,
   "倍数含义": "容量之比",
   "好于参照": false,
   "值A": 887.0,
   "值B": 1013.0,
   "指标A": "比放电容量（基准未写明）",
   "指标B": "比放电容量（基准未写明）"
  },
  "表述文字": "【P313｜首圈容量｜同测试换配方】实验样 mid-weak E（20 vol.% TTE；1.0 M LiTFSI；2 wt.% LiNO3；DOL:DME = 1（DOL:DME=1:1）:1（DOL:DME=1:1）（体积比），测试 T13）相对 对比样 strong E（0 vol.% TTE；1.0 M LiTFSI；2 wt.% LiNO3；DOL:DME = 1（DOL:DME=1:1）:1（DOL:DME=1:1）（体积比），测试 T13）｜组分变化：TTE 0 vol.% → 20 vol.%｜描述符：非氟醚氧 变低；α 氟化醚氧 变高（从无到有）；溶剂 F 原子数 变高（从无到有）；溶剂环数 变低；可旋转键数 变高；TPSA 变低；溶剂分子量 变高；含氟溶剂比例 变高（从无到有）；每个 Li⁺ 的配位位点 变低；稀释剂摩尔比例 变高（从无到有）；Li⁺ 总浓度 变高（被动）；LiNO₃ 浓度 变高（被动）｜物性：其他（未归类） 变低｜条件：相同（含默认值：温度默认）｜性能：首圈容量 变低"
 },
 {
  "编号": "PC01168",
  "论文": "P313",
  "类别": "首圈容量",
  "比较类型": "同测试换配方",
  "A": {
   "测试": "T13",
   "测试名": "全电池循环",
   "配方": "E3",
   "配方名": "weak E",
   "recipe": "R_E3",
   "是否对照": false,
   "配方文字": "30 vol.% TTE；1.0 M LiTFSI；2 wt.% LiNO3；DOL:DME = 1（DOL:DME=1:1）:1（DOL:DME=1:1）（体积比）",
   "表述编号": "ST3884",
   "证据句子": [
    "M0206",
    "M0208",
    "M0209",
    "M0211"
   ],
   "标记": [
    "LiNO3按质量分数换算",
    "基准未写明",
    "温度默认"
   ]
  },
  "B": {
   "测试": "T13",
   "测试名": "全电池循环",
   "配方": "E0",
   "配方名": "strong E",
   "recipe": "R_E0",
   "是否对照": true,
   "配方文字": "0 vol.% TTE；1.0 M LiTFSI；2 wt.% LiNO3；DOL:DME = 1（DOL:DME=1:1）:1（DOL:DME=1:1）（体积比）",
   "表述编号": "ST3877",
   "证据句子": [
    "M0206",
    "M0208",
    "M0209",
    "M0211"
   ],
   "标记": [
    "LiNO3按质量分数换算",
    "基准未写明",
    "温度默认"
   ]
  },
  "组分变化": "TTE 0 vol.% → 30 vol.%",
  "作者改动的组分": [
   "TTE"
  ],
  "特殊组分变化": [],
  "电解液相同但样品编号不同": false,
  "描述符": [
   {
    "描述符": "eo",
    "中文": "非氟醚氧",
    "组": "配位（醚氧）",
    "方向": "变低",
    "A": 1.6166,
    "B": 2.0,
    "被动": false
   },
   {
    "描述符": "eo_a",
    "中文": "α 氟化醚氧",
    "组": "氟化/稀释",
    "方向": "变高（从无到有）",
    "A": 0.1917,
    "B": 0.0,
    "被动": false
   },
   {
    "描述符": "fat",
    "中文": "溶剂 F 原子数",
    "组": "氟化/稀释",
    "方向": "变高（从无到有）",
    "A": 1.5337,
    "B": 0.0,
    "被动": false
   },
   {
    "描述符": "ring",
    "中文": "溶剂环数",
    "组": "溶剂骨架",
    "方向": "变低",
    "A": 0.4837,
    "B": 0.5984,
    "被动": false
   },
   {
    "描述符": "rotb",
    "中文": "可旋转键数",
    "组": "溶剂骨架",
    "方向": "变高",
    "A": 1.9325,
    "B": 1.2049,
    "被动": false
   },
   {
    "描述符": "tpsa",
    "中文": "TPSA",
    "组": "其他（单独成组或数据少）",
    "方向": "变低",
    "A": 16.6905,
    "B": 18.46,
    "被动": false
   },
   {
    "描述符": "mw",
    "中文": "溶剂分子量",
    "组": "溶剂骨架",
    "方向": "变高",
    "A": 109.5761,
    "B": 80.5223,
    "被动": false
   },
   {
    "描述符": "ffrac",
    "中文": "含氟溶剂比例",
    "组": "氟化/稀释",
    "方向": "变高（从无到有）",
    "A": 0.1917,
    "B": 0.0,
    "被动": false
   },
   {
    "描述符": "lnsites",
    "中文": "每个 Li⁺ 的配位位点",
    "组": "配位（醚氧）",
    "方向": "变低",
    "A": 11.8067,
    "B": 17.4944,
    "被动": false
   },
   {
    "描述符": "dil",
    "中文": "稀释剂摩尔比例",
    "组": "氟化/稀释",
    "方向": "变高（从无到有）",
    "A": 0.1917,
    "B": 0.0,
    "被动": false
   },
   {
    "描述符": "li",
    "中文": "Li⁺ 总浓度",
    "组": "盐用量",
    "方向": "变高",
    "A": 1.4218,
    "B": 1.3708,
    "被动": true
   },
   {
    "描述符": "lino3",
    "中文": "LiNO₃ 浓度",
    "组": "LiNO₃",
    "方向": "变高",
    "A": 0.4218,
    "B": 0.3708,
    "被动": true
   }
  ],
  "物性": [
   {
    "物性": "其他（未归类）",
    "方向": "变低",
    "A": 1.8,
    "B": 4.3,
    "单位": "mol[S] L−1",
    "温度": null
   }
  ],
  "条件": [
   {
    "条件": "E/S",
    "方向": "相近",
    "A": 6.1,
    "B": 6.1
   },
   {
    "条件": "硫载量",
    "方向": "相近",
    "A": 4.3,
    "B": 4.3
   },
   {
    "条件": "倍率",
    "方向": "相近",
    "A": 0.1,
    "B": 0.1
   },
   {
    "条件": "温度",
    "方向": "相近",
    "A": 25.0,
    "B": 25.0
   },
   {
    "条件": "电池形式",
    "方向": "相同",
    "A": 0.0,
    "B": 0.0
   }
  ],
  "条件含默认值": [
   "温度默认"
  ],
  "性能": {
   "方向": "变低",
   "倍数": 0.768,
   "倍数含义": "容量之比",
   "好于参照": false,
   "值A": 778.0,
   "值B": 1013.0,
   "指标A": "比放电容量（基准未写明）",
   "指标B": "比放电容量（基准未写明）"
  },
  "表述文字": "【P313｜首圈容量｜同测试换配方】实验样 weak E（30 vol.% TTE；1.0 M LiTFSI；2 wt.% LiNO3；DOL:DME = 1（DOL:DME=1:1）:1（DOL:DME=1:1）（体积比），测试 T13）相对 对比样 strong E（0 vol.% TTE；1.0 M LiTFSI；2 wt.% LiNO3；DOL:DME = 1（DOL:DME=1:1）:1（DOL:DME=1:1）（体积比），测试 T13）｜组分变化：TTE 0 vol.% → 30 vol.%｜描述符：非氟醚氧 变低；α 氟化醚氧 变高（从无到有）；溶剂 F 原子数 变高（从无到有）；溶剂环数 变低；可旋转键数 变高；TPSA 变低；溶剂分子量 变高；含氟溶剂比例 变高（从无到有）；每个 Li⁺ 的配位位点 变低；稀释剂摩尔比例 变高（从无到有）；Li⁺ 总浓度 变高（被动）；LiNO₃ 浓度 变高（被动）｜物性：其他（未归类） 变低｜条件：相同（含默认值：温度默认）｜性能：首圈容量 变低"
 },
 {
  "编号": "PC01169",
  "论文": "P313",
  "类别": "首圈容量",
  "比较类型": "同测试换配方",
  "A": {
   "测试": "T13",
   "测试名": "全电池循环",
   "配方": "E2",
   "配方名": "mid-weak E",
   "recipe": "R_E2",
   "是否对照": false,
   "配方文字": "20 vol.% TTE；1.0 M LiTFSI；2 wt.% LiNO3；DOL:DME = 1（DOL:DME=1:1）:1（DOL:DME=1:1）（体积比）",
   "表述编号": "ST3883",
   "证据句子": [
    "M0206",
    "M0208",
    "M0209",
    "M0211"
   ],
   "标记": [
    "LiNO3按质量分数换算",
    "基准未写明",
    "温度默认"
   ]
  },
  "B": {
   "测试": "T13",
   "测试名": "全电池循环",
   "配方": "E1",
   "配方名": "mid-strong E",
   "recipe": "R_E1",
   "是否对照": false,
   "配方文字": "10 vol.% TTE；1.0 M LiTFSI；2 wt.% LiNO3；DOL:DME = 1（DOL:DME=1:1）:1（DOL:DME=1:1）（体积比）",
   "表述编号": "ST3880",
   "证据句子": [
    "M0206",
    "M0208",
    "M0209",
    "M0211"
   ],
   "标记": [
    "LiNO3按质量分数换算",
    "基准未写明",
    "温度默认"
   ]
  },
  "组分变化": "TTE 10 vol.% → 20 vol.%",
  "作者改动的组分": [
   "TTE"
  ],
  "特殊组分变化": [],
  "电解液相同但样品编号不同": false,
  "描述符": [
   {
    "描述符": "eo",
    "中文": "非氟醚氧",
    "组": "配位（醚氧）",
    "方向": "变低",
    "A": 1.7569,
    "B": 1.8841,
    "被动": false
   },
   {
    "描述符": "eo_a",
    "中文": "α 氟化醚氧",
    "组": "氟化/稀释",
    "方向": "变高",
    "A": 0.1215,
    "B": 0.0579,
    "被动": false
   },
   {
    "描述符": "fat",
    "中文": "溶剂 F 原子数",
    "组": "氟化/稀释",
    "方向": "变高",
    "A": 0.9723,
    "B": 0.4634,
    "被动": false
   },
   {
    "描述符": "ring",
    "中文": "溶剂环数",
    "组": "溶剂骨架",
    "方向": "变低",
    "A": 0.5256,
    "B": 0.5637,
    "被动": false
   },
   {
    "描述符": "rotb",
    "中文": "可旋转键数",
    "组": "溶剂骨架",
    "方向": "变高",
    "A": 1.6661,
    "B": 1.4247,
    "被动": false
   },
   {
    "描述符": "tpsa",
    "中文": "TPSA",
    "组": "其他（单独成组或数据少）",
    "方向": "变低",
    "A": 17.3382,
    "B": 17.9253,
    "被动": false
   },
   {
    "描述符": "mw",
    "中文": "溶剂分子量",
    "组": "溶剂骨架",
    "方向": "变高",
    "A": 98.9417,
    "B": 89.3015,
    "被动": false
   },
   {
    "描述符": "ffrac",
    "中文": "含氟溶剂比例",
    "组": "氟化/稀释",
    "方向": "变高",
    "A": 0.1215,
    "B": 0.0579,
    "被动": false
   },
   {
    "描述符": "lnsites",
    "中文": "每个 Li⁺ 的配位位点",
    "组": "配位（醚氧）",
    "方向": "变低",
    "A": 13.6567,
    "B": 15.5521,
    "被动": false
   },
   {
    "描述符": "dil",
    "中文": "稀释剂摩尔比例",
    "组": "氟化/稀释",
    "方向": "变高",
    "A": 0.1215,
    "B": 0.0579,
    "被动": false
   },
   {
    "描述符": "li",
    "中文": "Li⁺ 总浓度",
    "组": "盐用量",
    "方向": "变高",
    "A": 1.4048,
    "B": 1.3878,
    "被动": true
   },
   {
    "描述符": "lino3",
    "中文": "LiNO₃ 浓度",
    "组": "LiNO₃",
    "方向": "变高",
    "A": 0.4048,
    "B": 0.3878,
    "被动": true
   }
  ],
  "物性": [
   {
    "物性": "其他（未归类）",
    "方向": "变低",
    "A": 2.6,
    "B": 2.9,
    "单位": "mol[S] L−1",
    "温度": null
   }
  ],
  "条件": [
   {
    "条件": "E/S",
    "方向": "相近",
    "A": 6.1,
    "B": 6.1
   },
   {
    "条件": "硫载量",
    "方向": "相近",
    "A": 4.3,
    "B": 4.3
   },
   {
    "条件": "倍率",
    "方向": "相近",
    "A": 0.1,
    "B": 0.1
   },
   {
    "条件": "温度",
    "方向": "相近",
    "A": 25.0,
    "B": 25.0
   },
   {
    "条件": "电池形式",
    "方向": "相同",
    "A": 0.0,
    "B": 0.0
   }
  ],
  "条件含默认值": [
   "温度默认"
  ],
  "性能": {
   "方向": "相近",
   "倍数": 0.9978,
   "倍数含义": "容量之比",
   "好于参照": null,
   "值A": 887.0,
   "值B": 889.0,
   "指标A": "比放电容量（基准未写明）",
   "指标B": "比放电容量（基准未写明）"
  },
  "表述文字": "【P313｜首圈容量｜同测试换配方】实验样 mid-weak E（20 vol.% TTE；1.0 M LiTFSI；2 wt.% LiNO3；DOL:DME = 1（DOL:DME=1:1）:1（DOL:DME=1:1）（体积比），测试 T13）相对 实验样 mid-strong E（10 vol.% TTE；1.0 M LiTFSI；2 wt.% LiNO3；DOL:DME = 1（DOL:DME=1:1）:1（DOL:DME=1:1）（体积比），测试 T13）｜组分变化：TTE 10 vol.% → 20 vol.%｜描述符：非氟醚氧 变低；α 氟化醚氧 变高；溶剂 F 原子数 变高；溶剂环数 变低；可旋转键数 变高；TPSA 变低；溶剂分子量 变高；含氟溶剂比例 变高；每个 Li⁺ 的配位位点 变低；稀释剂摩尔比例 变高；Li⁺ 总浓度 变高（被动）；LiNO₃ 浓度 变高（被动）｜物性：其他（未归类） 变低｜条件：相同（含默认值：温度默认）｜性能：首圈容量 相近"
 },
 {
  "编号": "PC01170",
  "论文": "P313",
  "类别": "首圈容量",
  "比较类型": "同测试换配方",
  "A": {
   "测试": "T13",
   "测试名": "全电池循环",
   "配方": "E3",
   "配方名": "weak E",
   "recipe": "R_E3",
   "是否对照": false,
   "配方文字": "30 vol.% TTE；1.0 M LiTFSI；2 wt.% LiNO3；DOL:DME = 1（DOL:DME=1:1）:1（DOL:DME=1:1）（体积比）",
   "表述编号": "ST3884",
   "证据句子": [
    "M0206",
    "M0208",
    "M0209",
    "M0211"
   ],
   "标记": [
    "LiNO3按质量分数换算",
    "基准未写明",
    "温度默认"
   ]
  },
  "B": {
   "测试": "T13",
   "测试名": "全电池循环",
   "配方": "E1",
   "配方名": "mid-strong E",
   "recipe": "R_E1",
   "是否对照": false,
   "配方文字": "10 vol.% TTE；1.0 M LiTFSI；2 wt.% LiNO3；DOL:DME = 1（DOL:DME=1:1）:1（DOL:DME=1:1）（体积比）",
   "表述编号": "ST3880",
   "证据句子": [
    "M0206",
    "M0208",
    "M0209",
    "M0211"
   ],
   "标记": [
    "LiNO3按质量分数换算",
    "基准未写明",
    "温度默认"
   ]
  },
  "组分变化": "TTE 10 vol.% → 30 vol.%",
  "作者改动的组分": [
   "TTE"
  ],
  "特殊组分变化": [],
  "电解液相同但样品编号不同": false,
  "描述符": [
   {
    "描述符": "eo",
    "中文": "非氟醚氧",
    "组": "配位（醚氧）",
    "方向": "变低",
    "A": 1.6166,
    "B": 1.8841,
    "被动": false
   },
   {
    "描述符": "eo_a",
    "中文": "α 氟化醚氧",
    "组": "氟化/稀释",
    "方向": "变高",
    "A": 0.1917,
    "B": 0.0579,
    "被动": false
   },
   {
    "描述符": "fat",
    "中文": "溶剂 F 原子数",
    "组": "氟化/稀释",
    "方向": "变高",
    "A": 1.5337,
    "B": 0.4634,
    "被动": false
   },
   {
    "描述符": "ring",
    "中文": "溶剂环数",
    "组": "溶剂骨架",
    "方向": "变低",
    "A": 0.4837,
    "B": 0.5637,
    "被动": false
   },
   {
    "描述符": "rotb",
    "中文": "可旋转键数",
    "组": "溶剂骨架",
    "方向": "变高",
    "A": 1.9325,
    "B": 1.4247,
    "被动": false
   },
   {
    "描述符": "tpsa",
    "中文": "TPSA",
    "组": "其他（单独成组或数据少）",
    "方向": "变低",
    "A": 16.6905,
    "B": 17.9253,
    "被动": false
   },
   {
    "描述符": "mw",
    "中文": "溶剂分子量",
    "组": "溶剂骨架",
    "方向": "变高",
    "A": 109.5761,
    "B": 89.3015,
    "被动": false
   },
   {
    "描述符": "ffrac",
    "中文": "含氟溶剂比例",
    "组": "氟化/稀释",
    "方向": "变高",
    "A": 0.1917,
    "B": 0.0579,
    "被动": false
   },
   {
    "描述符": "lnsites",
    "中文": "每个 Li⁺ 的配位位点",
    "组": "配位（醚氧）",
    "方向": "变低",
    "A": 11.8067,
    "B": 15.5521,
    "被动": false
   },
   {
    "描述符": "dil",
    "中文": "稀释剂摩尔比例",
    "组": "氟化/稀释",
    "方向": "变高",
    "A": 0.1917,
    "B": 0.0579,
    "被动": false
   },
   {
    "描述符": "li",
    "中文": "Li⁺ 总浓度",
    "组": "盐用量",
    "方向": "变高",
    "A": 1.4218,
    "B": 1.3878,
    "被动": true
   },
   {
    "描述符": "lino3",
    "中文": "LiNO₃ 浓度",
    "组": "LiNO₃",
    "方向": "变高",
    "A": 0.4218,
    "B": 0.3878,
    "被动": true
   }
  ],
  "物性": [
   {
    "物性": "其他（未归类）",
    "方向": "变低",
    "A": 1.8,
    "B": 2.9,
    "单位": "mol[S] L−1",
    "温度": null
   }
  ],
  "条件": [
   {
    "条件": "E/S",
    "方向": "相近",
    "A": 6.1,
    "B": 6.1
   },
   {
    "条件": "硫载量",
    "方向": "相近",
    "A": 4.3,
    "B": 4.3
   },
   {
    "条件": "倍率",
    "方向": "相近",
    "A": 0.1,
    "B": 0.1
   },
   {
    "条件": "温度",
    "方向": "相近",
    "A": 25.0,
    "B": 25.0
   },
   {
    "条件": "电池形式",
    "方向": "相同",
    "A": 0.0,
    "B": 0.0
   }
  ],
  "条件含默认值": [
   "温度默认"
  ],
  "性能": {
   "方向": "变低",
   "倍数": 0.8751,
   "倍数含义": "容量之比",
   "好于参照": false,
   "值A": 778.0,
   "值B": 889.0,
   "指标A": "比放电容量（基准未写明）",
   "指标B": "比放电容量（基准未写明）"
  },
  "表述文字": "【P313｜首圈容量｜同测试换配方】实验样 weak E（30 vol.% TTE；1.0 M LiTFSI；2 wt.% LiNO3；DOL:DME = 1（DOL:DME=1:1）:1（DOL:DME=1:1）（体积比），测试 T13）相对 实验样 mid-strong E（10 vol.% TTE；1.0 M LiTFSI；2 wt.% LiNO3；DOL:DME = 1（DOL:DME=1:1）:1（DOL:DME=1:1）（体积比），测试 T13）｜组分变化：TTE 10 vol.% → 30 vol.%｜描述符：非氟醚氧 变低；α 氟化醚氧 变高；溶剂 F 原子数 变高；溶剂环数 变低；可旋转键数 变高；TPSA 变低；溶剂分子量 变高；含氟溶剂比例 变高；每个 Li⁺ 的配位位点 变低；稀释剂摩尔比例 变高；Li⁺ 总浓度 变高（被动）；LiNO₃ 浓度 变高（被动）｜物性：其他（未归类） 变低｜条件：相同（含默认值：温度默认）｜性能：首圈容量 变低"
 },
 {
  "编号": "PC01171",
  "论文": "P313",
  "类别": "首圈容量",
  "比较类型": "同测试换配方",
  "A": {
   "测试": "T13",
   "测试名": "全电池循环",
   "配方": "E3",
   "配方名": "weak E",
   "recipe": "R_E3",
   "是否对照": false,
   "配方文字": "30 vol.% TTE；1.0 M LiTFSI；2 wt.% LiNO3；DOL:DME = 1（DOL:DME=1:1）:1（DOL:DME=1:1）（体积比）",
   "表述编号": "ST3884",
   "证据句子": [
    "M0206",
    "M0208",
    "M0209",
    "M0211"
   ],
   "标记": [
    "LiNO3按质量分数换算",
    "基准未写明",
    "温度默认"
   ]
  },
  "B": {
   "测试": "T13",
   "测试名": "全电池循环",
   "配方": "E2",
   "配方名": "mid-weak E",
   "recipe": "R_E2",
   "是否对照": false,
   "配方文字": "20 vol.% TTE；1.0 M LiTFSI；2 wt.% LiNO3；DOL:DME = 1（DOL:DME=1:1）:1（DOL:DME=1:1）（体积比）",
   "表述编号": "ST3883",
   "证据句子": [
    "M0206",
    "M0208",
    "M0209",
    "M0211"
   ],
   "标记": [
    "LiNO3按质量分数换算",
    "基准未写明",
    "温度默认"
   ]
  },
  "组分变化": "TTE 20 vol.% → 30 vol.%",
  "作者改动的组分": [
   "TTE"
  ],
  "特殊组分变化": [],
  "电解液相同但样品编号不同": false,
  "描述符": [
   {
    "描述符": "eo",
    "中文": "非氟醚氧",
    "组": "配位（醚氧）",
    "方向": "变低",
    "A": 1.6166,
    "B": 1.7569,
    "被动": false
   },
   {
    "描述符": "eo_a",
    "中文": "α 氟化醚氧",
    "组": "氟化/稀释",
    "方向": "变高",
    "A": 0.1917,
    "B": 0.1215,
    "被动": false
   },
   {
    "描述符": "fat",
    "中文": "溶剂 F 原子数",
    "组": "氟化/稀释",
    "方向": "变高",
    "A": 1.5337,
    "B": 0.9723,
    "被动": false
   },
   {
    "描述符": "ring",
    "中文": "溶剂环数",
    "组": "溶剂骨架",
    "方向": "变低",
    "A": 0.4837,
    "B": 0.5256,
    "被动": false
   },
   {
    "描述符": "rotb",
    "中文": "可旋转键数",
    "组": "溶剂骨架",
    "方向": "变高",
    "A": 1.9325,
    "B": 1.6661,
    "被动": false
   },
   {
    "描述符": "tpsa",
    "中文": "TPSA",
    "组": "其他（单独成组或数据少）",
    "方向": "变低",
    "A": 16.6905,
    "B": 17.3382,
    "被动": false
   },
   {
    "描述符": "mw",
    "中文": "溶剂分子量",
    "组": "溶剂骨架",
    "方向": "变高",
    "A": 109.5761,
    "B": 98.9417,
    "被动": false
   },
   {
    "描述符": "ffrac",
    "中文": "含氟溶剂比例",
    "组": "氟化/稀释",
    "方向": "变高",
    "A": 0.1917,
    "B": 0.1215,
    "被动": false
   },
   {
    "描述符": "lnsites",
    "中文": "每个 Li⁺ 的配位位点",
    "组": "配位（醚氧）",
    "方向": "变低",
    "A": 11.8067,
    "B": 13.6567,
    "被动": false
   },
   {
    "描述符": "dil",
    "中文": "稀释剂摩尔比例",
    "组": "氟化/稀释",
    "方向": "变高",
    "A": 0.1917,
    "B": 0.1215,
    "被动": false
   },
   {
    "描述符": "li",
    "中文": "Li⁺ 总浓度",
    "组": "盐用量",
    "方向": "变高",
    "A": 1.4218,
    "B": 1.4048,
    "被动": true
   },
   {
    "描述符": "lino3",
    "中文": "LiNO₃ 浓度",
    "组": "LiNO₃",
    "方向": "变高",
    "A": 0.4218,
    "B": 0.4048,
    "被动": true
   }
  ],
  "物性": [
   {
    "物性": "其他（未归类）",
    "方向": "变低",
    "A": 1.8,
    "B": 2.6,
    "单位": "mol[S] L−1",
    "温度": null
   }
  ],
  "条件": [
   {
    "条件": "E/S",
    "方向": "相近",
    "A": 6.1,
    "B": 6.1
   },
   {
    "条件": "硫载量",
    "方向": "相近",
    "A": 4.3,
    "B": 4.3
   },
   {
    "条件": "倍率",
    "方向": "相近",
    "A": 0.1,
    "B": 0.1
   },
   {
    "条件": "温度",
    "方向": "相近",
    "A": 25.0,
    "B": 25.0
   },
   {
    "条件": "电池形式",
    "方向": "相同",
    "A": 0.0,
    "B": 0.0
   }
  ],
  "条件含默认值": [
   "温度默认"
  ],
  "性能": {
   "方向": "变低",
   "倍数": 0.8771,
   "倍数含义": "容量之比",
   "好于参照": false,
   "值A": 778.0,
   "值B": 887.0,
   "指标A": "比放电容量（基准未写明）",
   "指标B": "比放电容量（基准未写明）"
  },
  "表述文字": "【P313｜首圈容量｜同测试换配方】实验样 weak E（30 vol.% TTE；1.0 M LiTFSI；2 wt.% LiNO3；DOL:DME = 1（DOL:DME=1:1）:1（DOL:DME=1:1）（体积比），测试 T13）相对 实验样 mid-weak E（20 vol.% TTE；1.0 M LiTFSI；2 wt.% LiNO3；DOL:DME = 1（DOL:DME=1:1）:1（DOL:DME=1:1）（体积比），测试 T13）｜组分变化：TTE 20 vol.% → 30 vol.%｜描述符：非氟醚氧 变低；α 氟化醚氧 变高；溶剂 F 原子数 变高；溶剂环数 变低；可旋转键数 变高；TPSA 变低；溶剂分子量 变高；含氟溶剂比例 变高；每个 Li⁺ 的配位位点 变低；稀释剂摩尔比例 变高；Li⁺ 总浓度 变高（被动）；LiNO₃ 浓度 变高（被动）｜物性：其他（未归类） 变低｜条件：相同（含默认值：温度默认）｜性能：首圈容量 变低"
 },
 {
  "编号": "PC01172",
  "论文": "P314",
  "类别": "LiCu_CE",
  "比较类型": "同测试换配方",
  "A": {
   "测试": "T11",
   "测试名": "Li||Cu循环 25 °C",
   "配方": "F2",
   "配方名": "1 M LiFSI BME",
   "recipe": "R2",
   "是否对照": false,
   "配方文字": "1 M LiFSI；MBE（未报告 体积份）",
   "表述编号": "ST3903",
   "证据句子": [
    "M0215",
    "M0216",
    "M0217"
   ],
   "标记": [
    "溶剂比例默认"
   ]
  },
  "B": {
   "测试": "T11",
   "测试名": "Li||Cu循环 25 °C",
   "配方": "F1",
   "配方名": "1 M LiFSI DME",
   "recipe": "R1",
   "是否对照": true,
   "配方文字": "1 M LiFSI；DME（未报告 体积份）",
   "表述编号": "ST3902",
   "证据句子": [
    "M0215",
    "M0216",
    "M0217"
   ],
   "标记": [
    "溶剂比例默认"
   ]
  },
  "组分变化": "加入 MBE（未报告）；去掉 DME",
  "作者改动的组分": [
   "DME",
   "MBE"
  ],
  "特殊组分变化": [],
  "电解液相同但样品编号不同": false,
  "描述符": [
   {
    "描述符": "eo",
    "中文": "非氟醚氧",
    "组": "配位（醚氧）",
    "方向": "变低",
    "A": 1.0,
    "B": 2.0,
    "被动": false
   },
   {
    "描述符": "tpsa",
    "中文": "TPSA",
    "组": "其他（单独成组或数据少）",
    "方向": "变低",
    "A": 9.23,
    "B": 18.46,
    "被动": false
   },
   {
    "描述符": "mw",
    "中文": "溶剂分子量",
    "组": "溶剂骨架",
    "方向": "变低",
    "A": 88.15,
    "B": 90.122,
    "被动": false
   },
   {
    "描述符": "lnsites",
    "中文": "每个 Li⁺ 的配位位点",
    "组": "配位（醚氧）",
    "方向": "变低",
    "A": 8.4402,
    "B": 19.2628,
    "被动": false
   }
  ],
  "物性": [
   {
    "物性": "电化学稳定性",
    "方向": "相近",
    "A": 1.0,
    "B": 1.0,
    "单位": "–3 V运行",
    "温度": null
   }
  ],
  "条件": [
   {
    "条件": "温度",
    "方向": "相近",
    "A": 25.0,
    "B": 25.0
   },
   {
    "条件": "电流密度",
    "方向": "相近",
    "A": 1.0,
    "B": 1.0
   },
   {
    "条件": "沉积容量",
    "方向": "相近",
    "A": 1.0,
    "B": 1.0
   },
   {
    "条件": "测试方法",
    "方向": "相同",
    "A": 0.0,
    "B": 0.0
   }
  ],
  "条件含默认值": [
   "溶剂比例默认"
  ],
  "性能": {
   "方向": "变高",
   "倍数": 0.4687,
   "倍数含义": "损失（100 − CE）之比",
   "好于参照": true,
   "值A": 98.5,
   "值B": 96.8,
   "指标A": "Li‖Cu CE",
   "指标B": "Li‖Cu CE"
  },
  "表述文字": "【P314｜Li‖Cu CE｜同测试换配方】实验样 1 M LiFSI BME（1 M LiFSI；MBE（未报告 体积份），测试 T11）相对 对比样 1 M LiFSI DME（1 M LiFSI；DME（未报告 体积份），测试 T11）｜组分变化：加入 MBE（未报告）；去掉 DME｜描述符：非氟醚氧 变低；TPSA 变低；溶剂分子量 变低；每个 Li⁺ 的配位位点 变低｜物性：电化学稳定性 相近｜条件：相同（含默认值：溶剂比例默认）｜性能：Li‖Cu CE 变高"
 },
 {
  "编号": "PC01173",
  "论文": "P314",
  "类别": "LiCu_CE",
  "比较类型": "同测试换配方",
  "A": {
   "测试": "T11",
   "测试名": "Li||Cu循环 25 °C",
   "配方": "F3",
   "配方名": "2 M LiFSI BME",
   "recipe": "R3",
   "是否对照": false,
   "配方文字": "2 M LiFSI；MBE（未报告 体积份）",
   "表述编号": "ST3904",
   "证据句子": [
    "M0215",
    "M0216",
    "M0217"
   ],
   "标记": [
    "溶剂比例默认"
   ]
  },
  "B": {
   "测试": "T11",
   "测试名": "Li||Cu循环 25 °C",
   "配方": "F1",
   "配方名": "1 M LiFSI DME",
   "recipe": "R1",
   "是否对照": true,
   "配方文字": "1 M LiFSI；DME（未报告 体积份）",
   "表述编号": "ST3902",
   "证据句子": [
    "M0215",
    "M0216",
    "M0217"
   ],
   "标记": [
    "溶剂比例默认"
   ]
  },
  "组分变化": "LiFSI 1 M → 2 M；加入 MBE（未报告）；去掉 DME",
  "作者改动的组分": [
   "DME",
   "LiFSI",
   "MBE"
  ],
  "特殊组分变化": [],
  "电解液相同但样品编号不同": false,
  "描述符": [
   {
    "描述符": "eo",
    "中文": "非氟醚氧",
    "组": "配位（醚氧）",
    "方向": "变低",
    "A": 1.0,
    "B": 2.0,
    "被动": false
   },
   {
    "描述符": "tpsa",
    "中文": "TPSA",
    "组": "其他（单独成组或数据少）",
    "方向": "变低",
    "A": 9.23,
    "B": 18.46,
    "被动": false
   },
   {
    "描述符": "mw",
    "中文": "溶剂分子量",
    "组": "溶剂骨架",
    "方向": "变低",
    "A": 88.15,
    "B": 90.122,
    "被动": false
   },
   {
    "描述符": "lnsites",
    "中文": "每个 Li⁺ 的配位位点",
    "组": "配位（醚氧）",
    "方向": "变低",
    "A": 4.2201,
    "B": 19.2628,
    "被动": false
   },
   {
    "描述符": "li",
    "中文": "Li⁺ 总浓度",
    "组": "盐用量",
    "方向": "变高",
    "A": 2.0,
    "B": 1.0,
    "被动": false
   },
   {
    "描述符": "salt",
    "中文": "主盐浓度",
    "组": "盐用量",
    "方向": "变高",
    "A": 2.0,
    "B": 1.0,
    "被动": false
   },
   {
    "描述符": "anF",
    "中文": "阴离子 F（每升）",
    "组": "盐用量",
    "方向": "变高",
    "A": 4.0,
    "B": 2.0,
    "被动": false
   },
   {
    "描述符": "anSO2",
    "中文": "阴离子磺酰（每升）",
    "组": "盐用量",
    "方向": "变高",
    "A": 4.0,
    "B": 2.0,
    "被动": false
   }
  ],
  "物性": [
   {
    "物性": "电化学稳定性",
    "方向": "相近",
    "A": 1.0,
    "B": 1.0,
    "单位": "–3 V运行",
    "温度": null
   }
  ],
  "条件": [
