Repository: zhuonanli08/Li-S_Electrolyte_Conflicts

File: output/两两比较表述_313篇_v2_2026-11-07/比较表述.json (part 71 of 111)
[
   {
    "条件": "温度",
    "方向": "相近",
    "A": 25.0,
    "B": 25.0
   },
   {
    "条件": "电流密度",
    "方向": "相近",
    "A": 1.0,
    "B": 1.0
   },
   {
    "条件": "沉积容量",
    "方向": "相近",
    "A": 1.0,
    "B": 1.0
   },
   {
    "条件": "测试方法",
    "方向": "相同",
    "A": 0.0,
    "B": 0.0
   }
  ],
  "条件含默认值": [
   "溶剂比例默认"
  ],
  "性能": {
   "方向": "变高",
   "倍数": 0.2813,
   "倍数含义": "损失（100 − CE）之比",
   "好于参照": true,
   "值A": 99.1,
   "值B": 96.8,
   "指标A": "Li‖Cu CE",
   "指标B": "Li‖Cu CE"
  },
  "表述文字": "【P314｜Li‖Cu CE｜同测试换配方】实验样 2 M LiFSI BME（2 M LiFSI；MBE（未报告 体积份），测试 T11）相对 对比样 1 M LiFSI DME（1 M LiFSI；DME（未报告 体积份），测试 T11）｜组分变化：LiFSI 1 M → 2 M；加入 MBE（未报告）；去掉 DME｜描述符：非氟醚氧 变低；TPSA 变低；溶剂分子量 变低；每个 Li⁺ 的配位位点 变低；Li⁺ 总浓度 变高；主盐浓度 变高；阴离子 F（每升） 变高；阴离子磺酰（每升） 变高｜物性：电化学稳定性 相近｜条件：相同（含默认值：溶剂比例默认）｜性能：Li‖Cu CE 变高"
 },
 {
  "编号": "PC01174",
  "论文": "P314",
  "类别": "LiCu_CE",
  "比较类型": "配方和条件都变",
  "A": {
   "测试": "T12",
   "测试名": "Li||Cu循环 −20 °C",
   "配方": "F2",
   "配方名": "1 M LiFSI BME",
   "recipe": "R2",
   "是否对照": false,
   "配方文字": "1 M LiFSI；MBE（未报告 体积份）",
   "表述编号": "ST3905",
   "证据句子": [
    "M0220",
    "M0221"
   ],
   "标记": [
    "溶剂比例默认"
   ]
  },
  "B": {
   "测试": "T11",
   "测试名": "Li||Cu循环 25 °C",
   "配方": "F1",
   "配方名": "1 M LiFSI DME",
   "recipe": "R1",
   "是否对照": true,
   "配方文字": "1 M LiFSI；DME（未报告 体积份）",
   "表述编号": "ST3902",
   "证据句子": [
    "M0215",
    "M0216",
    "M0217"
   ],
   "标记": [
    "溶剂比例默认"
   ]
  },
  "组分变化": "加入 MBE（未报告）；去掉 DME",
  "作者改动的组分": [
   "DME",
   "MBE"
  ],
  "特殊组分变化": [],
  "电解液相同但样品编号不同": false,
  "描述符": [
   {
    "描述符": "eo",
    "中文": "非氟醚氧",
    "组": "配位（醚氧）",
    "方向": "变低",
    "A": 1.0,
    "B": 2.0,
    "被动": false
   },
   {
    "描述符": "tpsa",
    "中文": "TPSA",
    "组": "其他（单独成组或数据少）",
    "方向": "变低",
    "A": 9.23,
    "B": 18.46,
    "被动": false
   },
   {
    "描述符": "mw",
    "中文": "溶剂分子量",
    "组": "溶剂骨架",
    "方向": "变低",
    "A": 88.15,
    "B": 90.122,
    "被动": false
   },
   {
    "描述符": "lnsites",
    "中文": "每个 Li⁺ 的配位位点",
    "组": "配位（醚氧）",
    "方向": "变低",
    "A": 8.4402,
    "B": 19.2628,
    "被动": false
   }
  ],
  "物性": [
   {
    "物性": "电化学稳定性",
    "方向": "相近",
    "A": 1.0,
    "B": 1.0,
    "单位": "–3 V运行",
    "温度": null
   }
  ],
  "条件": [
   {
    "条件": "温度",
    "方向": "变低",
    "A": -20.0,
    "B": 25.0
   },
   {
    "条件": "电流密度",
    "方向": "变低",
    "A": 0.5,
    "B": 1.0
   },
   {
    "条件": "沉积容量",
    "方向": "变低",
    "A": 0.5,
    "B": 1.0
   },
   {
    "条件": "测试方法",
    "方向": "相同",
    "A": 0.0,
    "B": 0.0
   }
  ],
  "条件含默认值": [
   "溶剂比例默认"
  ],
  "性能": {
   "方向": "变高",
   "倍数": 0.8125,
   "倍数含义": "损失（100 − CE）之比",
   "好于参照": true,
   "值A": 97.4,
   "值B": 96.8,
   "指标A": "Li‖Cu CE",
   "指标B": "Li‖Cu CE"
  },
  "表述文字": "【P314｜Li‖Cu CE｜配方和条件都变】实验样 1 M LiFSI BME（1 M LiFSI；MBE（未报告 体积份），测试 T12）相对 对比样 1 M LiFSI DME（1 M LiFSI；DME（未报告 体积份），测试 T11）｜组分变化：加入 MBE（未报告）；去掉 DME｜描述符：非氟醚氧 变低；TPSA 变低；溶剂分子量 变低；每个 Li⁺ 的配位位点 变低｜物性：电化学稳定性 相近｜条件：温度 变低；电流密度 变低；沉积容量 变低（含默认值：溶剂比例默认）｜性能：Li‖Cu CE 变高"
 },
 {
  "编号": "PC01175",
  "论文": "P314",
  "类别": "LiCu_CE",
  "比较类型": "配方和条件都变",
  "A": {
   "测试": "T12",
   "测试名": "Li||Cu循环 −20 °C",
   "配方": "F3",
   "配方名": "2 M LiFSI BME",
   "recipe": "R3",
   "是否对照": false,
   "配方文字": "2 M LiFSI；MBE（未报告 体积份）",
   "表述编号": "ST3906",
   "证据句子": [
    "M0220",
    "M0221"
   ],
   "标记": [
    "溶剂比例默认"
   ]
  },
  "B": {
   "测试": "T11",
   "测试名": "Li||Cu循环 25 °C",
   "配方": "F1",
   "配方名": "1 M LiFSI DME",
   "recipe": "R1",
   "是否对照": true,
   "配方文字": "1 M LiFSI；DME（未报告 体积份）",
   "表述编号": "ST3902",
   "证据句子": [
    "M0215",
    "M0216",
    "M0217"
   ],
   "标记": [
    "溶剂比例默认"
   ]
  },
  "组分变化": "LiFSI 1 M → 2 M；加入 MBE（未报告）；去掉 DME",
  "作者改动的组分": [
   "DME",
   "LiFSI",
   "MBE"
  ],
  "特殊组分变化": [],
  "电解液相同但样品编号不同": false,
  "描述符": [
   {
    "描述符": "eo",
    "中文": "非氟醚氧",
    "组": "配位（醚氧）",
    "方向": "变低",
    "A": 1.0,
    "B": 2.0,
    "被动": false
   },
   {
    "描述符": "tpsa",
    "中文": "TPSA",
    "组": "其他（单独成组或数据少）",
    "方向": "变低",
    "A": 9.23,
    "B": 18.46,
    "被动": false
   },
   {
    "描述符": "mw",
    "中文": "溶剂分子量",
    "组": "溶剂骨架",
    "方向": "变低",
    "A": 88.15,
    "B": 90.122,
    "被动": false
   },
   {
    "描述符": "lnsites",
    "中文": "每个 Li⁺ 的配位位点",
    "组": "配位（醚氧）",
    "方向": "变低",
    "A": 4.2201,
    "B": 19.2628,
    "被动": false
   },
   {
    "描述符": "li",
    "中文": "Li⁺ 总浓度",
    "组": "盐用量",
    "方向": "变高",
    "A": 2.0,
    "B": 1.0,
    "被动": false
   },
   {
    "描述符": "salt",
    "中文": "主盐浓度",
    "组": "盐用量",
    "方向": "变高",
    "A": 2.0,
    "B": 1.0,
    "被动": false
   },
   {
    "描述符": "anF",
    "中文": "阴离子 F（每升）",
    "组": "盐用量",
    "方向": "变高",
    "A": 4.0,
    "B": 2.0,
    "被动": false
   },
   {
    "描述符": "anSO2",
    "中文": "阴离子磺酰（每升）",
    "组": "盐用量",
    "方向": "变高",
    "A": 4.0,
    "B": 2.0,
    "被动": false
   }
  ],
  "物性": [
   {
    "物性": "电化学稳定性",
    "方向": "相近",
    "A": 1.0,
    "B": 1.0,
    "单位": "–3 V运行",
    "温度": null
   }
  ],
  "条件": [
   {
    "条件": "温度",
    "方向": "变低",
    "A": -20.0,
    "B": 25.0
   },
   {
    "条件": "电流密度",
    "方向": "变低",
    "A": 0.5,
    "B": 1.0
   },
   {
    "条件": "沉积容量",
    "方向": "变低",
    "A": 0.5,
    "B": 1.0
   },
   {
    "条件": "测试方法",
    "方向": "相同",
    "A": 0.0,
    "B": 0.0
   }
  ],
  "条件含默认值": [
   "溶剂比例默认"
  ],
  "性能": {
   "方向": "变高",
   "倍数": 0.625,
   "倍数含义": "损失（100 − CE）之比",
   "好于参照": true,
   "值A": 98.0,
   "值B": 96.8,
   "指标A": "Li‖Cu CE",
   "指标B": "Li‖Cu CE"
  },
  "表述文字": "【P314｜Li‖Cu CE｜配方和条件都变】实验样 2 M LiFSI BME（2 M LiFSI；MBE（未报告 体积份），测试 T12）相对 对比样 1 M LiFSI DME（1 M LiFSI；DME（未报告 体积份），测试 T11）｜组分变化：LiFSI 1 M → 2 M；加入 MBE（未报告）；去掉 DME｜描述符：非氟醚氧 变低；TPSA 变低；溶剂分子量 变低；每个 Li⁺ 的配位位点 变低；Li⁺ 总浓度 变高；主盐浓度 变高；阴离子 F（每升） 变高；阴离子磺酰（每升） 变高｜物性：电化学稳定性 相近｜条件：温度 变低；电流密度 变低；沉积容量 变低（含默认值：溶剂比例默认）｜性能：Li‖Cu CE 变高"
 },
 {
  "编号": "PC01176",
  "论文": "P314",
  "类别": "LiCu_CE",
  "比较类型": "配方和条件都变",
  "A": {
   "测试": "T13",
   "测试名": "Li||Cu循环 −40 °C",
   "配方": "F2",
   "配方名": "1 M LiFSI BME",
   "recipe": "R2",
   "是否对照": false,
   "配方文字": "1 M LiFSI；MBE（未报告 体积份）",
   "表述编号": "ST3907",
   "证据句子": [
    "M0221",
    "SP05"
   ],
   "标记": [
    "溶剂比例默认"
   ]
  },
  "B": {
   "测试": "T11",
   "测试名": "Li||Cu循环 25 °C",
   "配方": "F1",
   "配方名": "1 M LiFSI DME",
   "recipe": "R1",
   "是否对照": true,
   "配方文字": "1 M LiFSI；DME（未报告 体积份）",
   "表述编号": "ST3902",
   "证据句子": [
    "M0215",
    "M0216",
    "M0217"
   ],
   "标记": [
    "溶剂比例默认"
   ]
  },
  "组分变化": "加入 MBE（未报告）；去掉 DME",
  "作者改动的组分": [
   "DME",
   "MBE"
  ],
  "特殊组分变化": [],
  "电解液相同但样品编号不同": false,
  "描述符": [
   {
    "描述符": "eo",
    "中文": "非氟醚氧",
    "组": "配位（醚氧）",
    "方向": "变低",
    "A": 1.0,
    "B": 2.0,
    "被动": false
   },
   {
    "描述符": "tpsa",
    "中文": "TPSA",
    "组": "其他（单独成组或数据少）",
    "方向": "变低",
    "A": 9.23,
    "B": 18.46,
    "被动": false
   },
   {
    "描述符": "mw",
    "中文": "溶剂分子量",
    "组": "溶剂骨架",
    "方向": "变低",
    "A": 88.15,
    "B": 90.122,
    "被动": false
   },
   {
    "描述符": "lnsites",
    "中文": "每个 Li⁺ 的配位位点",
    "组": "配位（醚氧）",
    "方向": "变低",
    "A": 8.4402,
    "B": 19.2628,
    "被动": false
   }
  ],
  "物性": [
   {
    "物性": "电化学稳定性",
    "方向": "相近",
    "A": 1.0,
    "B": 1.0,
    "单位": "–3 V运行",
    "温度": null
   }
  ],
  "条件": [
   {
    "条件": "温度",
    "方向": "变低",
    "A": -40.0,
    "B": 25.0
   },
   {
    "条件": "电流密度",
    "方向": "变低",
    "A": 0.5,
    "B": 1.0
   },
   {
    "条件": "沉积容量",
    "方向": "变低",
    "A": 0.5,
    "B": 1.0
   },
   {
    "条件": "测试方法",
    "方向": "相同",
    "A": 0.0,
    "B": 0.0
   }
  ],
  "条件含默认值": [
   "溶剂比例默认"
  ],
  "性能": {
   "方向": "变低",
   "倍数": 1.9687,
   "倍数含义": "损失（100 − CE）之比",
   "好于参照": false,
   "值A": 93.7,
   "值B": 96.8,
   "指标A": "Li‖Cu CE",
   "指标B": "Li‖Cu CE"
  },
  "表述文字": "【P314｜Li‖Cu CE｜配方和条件都变】实验样 1 M LiFSI BME（1 M LiFSI；MBE（未报告 体积份），测试 T13）相对 对比样 1 M LiFSI DME（1 M LiFSI；DME（未报告 体积份），测试 T11）｜组分变化：加入 MBE（未报告）；去掉 DME｜描述符：非氟醚氧 变低；TPSA 变低；溶剂分子量 变低；每个 Li⁺ 的配位位点 变低｜物性：电化学稳定性 相近｜条件：温度 变低；电流密度 变低；沉积容量 变低（含默认值：溶剂比例默认）｜性能：Li‖Cu CE 变低"
 },
 {
  "编号": "PC01177",
  "论文": "P314",
  "类别": "LiCu_CE",
  "比较类型": "配方和条件都变",
  "A": {
   "测试": "T13",
   "测试名": "Li||Cu循环 −40 °C",
   "配方": "F3",
   "配方名": "2 M LiFSI BME",
   "recipe": "R3",
   "是否对照": false,
   "配方文字": "2 M LiFSI；MBE（未报告 体积份）",
   "表述编号": "ST3908",
   "证据句子": [
    "M0221",
    "SP05"
   ],
   "标记": [
    "溶剂比例默认"
   ]
  },
  "B": {
   "测试": "T11",
   "测试名": "Li||Cu循环 25 °C",
   "配方": "F1",
   "配方名": "1 M LiFSI DME",
   "recipe": "R1",
   "是否对照": true,
   "配方文字": "1 M LiFSI；DME（未报告 体积份）",
   "表述编号": "ST3902",
   "证据句子": [
    "M0215",
    "M0216",
    "M0217"
   ],
   "标记": [
    "溶剂比例默认"
   ]
  },
  "组分变化": "LiFSI 1 M → 2 M；加入 MBE（未报告）；去掉 DME",
  "作者改动的组分": [
   "DME",
   "LiFSI",
   "MBE"
  ],
  "特殊组分变化": [],
  "电解液相同但样品编号不同": false,
  "描述符": [
   {
    "描述符": "eo",
    "中文": "非氟醚氧",
    "组": "配位（醚氧）",
    "方向": "变低",
    "A": 1.0,
    "B": 2.0,
    "被动": false
   },
   {
    "描述符": "tpsa",
    "中文": "TPSA",
    "组": "其他（单独成组或数据少）",
    "方向": "变低",
    "A": 9.23,
    "B": 18.46,
    "被动": false
   },
   {
    "描述符": "mw",
    "中文": "溶剂分子量",
    "组": "溶剂骨架",
    "方向": "变低",
    "A": 88.15,
    "B": 90.122,
    "被动": false
   },
   {
    "描述符": "lnsites",
    "中文": "每个 Li⁺ 的配位位点",
    "组": "配位（醚氧）",
    "方向": "变低",
    "A": 4.2201,
    "B": 19.2628,
    "被动": false
   },
   {
    "描述符": "li",
    "中文": "Li⁺ 总浓度",
    "组": "盐用量",
    "方向": "变高",
    "A": 2.0,
    "B": 1.0,
    "被动": false
   },
   {
    "描述符": "salt",
    "中文": "主盐浓度",
    "组": "盐用量",
    "方向": "变高",
    "A": 2.0,
    "B": 1.0,
    "被动": false
   },
   {
    "描述符": "anF",
    "中文": "阴离子 F（每升）",
    "组": "盐用量",
    "方向": "变高",
    "A": 4.0,
    "B": 2.0,
    "被动": false
   },
   {
    "描述符": "anSO2",
    "中文": "阴离子磺酰（每升）",
    "组": "盐用量",
    "方向": "变高",
    "A": 4.0,
    "B": 2.0,
    "被动": false
   }
  ],
  "物性": [
   {
    "物性": "电化学稳定性",
    "方向": "相近",
    "A": 1.0,
    "B": 1.0,
    "单位": "–3 V运行",
    "温度": null
   }
  ],
  "条件": [
   {
    "条件": "温度",
    "方向": "变低",
    "A": -40.0,
    "B": 25.0
   },
   {
    "条件": "电流密度",
    "方向": "变低",
    "A": 0.5,
    "B": 1.0
   },
   {
    "条件": "沉积容量",
    "方向": "变低",
    "A": 0.5,
    "B": 1.0
   },
   {
    "条件": "测试方法",
    "方向": "相同",
    "A": 0.0,
    "B": 0.0
   }
  ],
  "条件含默认值": [
   "溶剂比例默认"
  ],
  "性能": {
   "方向": "变低",
   "倍数": 1.5625,
   "倍数含义": "损失（100 − CE）之比",
   "好于参照": false,
   "值A": 95.0,
   "值B": 96.8,
   "指标A": "Li‖Cu CE",
   "指标B": "Li‖Cu CE"
  },
  "表述文字": "【P314｜Li‖Cu CE｜配方和条件都变】实验样 2 M LiFSI BME（2 M LiFSI；MBE（未报告 体积份），测试 T13）相对 对比样 1 M LiFSI DME（1 M LiFSI；DME（未报告 体积份），测试 T11）｜组分变化：LiFSI 1 M → 2 M；加入 MBE（未报告）；去掉 DME｜描述符：非氟醚氧 变低；TPSA 变低；溶剂分子量 变低；每个 Li⁺ 的配位位点 变低；Li⁺ 总浓度 变高；主盐浓度 变高；阴离子 F（每升） 变高；阴离子磺酰（每升） 变高｜物性：电化学稳定性 相近｜条件：温度 变低；电流密度 变低；沉积容量 变低（含默认值：溶剂比例默认）｜性能：Li‖Cu CE 变低"
 },
 {
  "编号": "PC01178",
  "论文": "P314",
  "类别": "LiCu_CE",
  "比较类型": "配方和条件都变",
  "A": {
   "测试": "T14",
   "测试名": "Aurbach Li||Cu CE",
   "配方": "F3",
   "配方名": "2 M LiFSI BME",
   "recipe": "R3",
   "是否对照": false,
   "配方文字": "2 M LiFSI；MBE（未报告 体积份）",
   "表述编号": "ST3909",
   "证据句子": [
    "M0223"
   ],
   "标记": [
    "溶剂比例默认"
   ]
  },
  "B": {
   "测试": "T11",
   "测试名": "Li||Cu循环 25 °C",
   "配方": "F1",
   "配方名": "1 M LiFSI DME",
   "recipe": "R1",
   "是否对照": true,
   "配方文字": "1 M LiFSI；DME（未报告 体积份）",
   "表述编号": "ST3902",
   "证据句子": [
    "M0215",
    "M0216",
    "M0217"
   ],
   "标记": [
    "溶剂比例默认"
   ]
  },
  "组分变化": "LiFSI 1 M → 2 M；加入 MBE（未报告）；去掉 DME",
  "作者改动的组分": [
   "DME",
   "LiFSI",
   "MBE"
  ],
  "特殊组分变化": [],
  "电解液相同但样品编号不同": false,
  "描述符": [
   {
    "描述符": "eo",
    "中文": "非氟醚氧",
    "组": "配位（醚氧）",
    "方向": "变低",
    "A": 1.0,
    "B": 2.0,
    "被动": false
   },
   {
    "描述符": "tpsa",
    "中文": "TPSA",
    "组": "其他（单独成组或数据少）",
    "方向": "变低",
    "A": 9.23,
    "B": 18.46,
    "被动": false
   },
   {
    "描述符": "mw",
    "中文": "溶剂分子量",
    "组": "溶剂骨架",
    "方向": "变低",
    "A": 88.15,
    "B": 90.122,
    "被动": false
   },
   {
    "描述符": "lnsites",
    "中文": "每个 Li⁺ 的配位位点",
    "组": "配位（醚氧）",
    "方向": "变低",
    "A": 4.2201,
    "B": 19.2628,
    "被动": false
   },
   {
    "描述符": "li",
    "中文": "Li⁺ 总浓度",
    "组": "盐用量",
    "方向": "变高",
    "A": 2.0,
    "B": 1.0,
    "被动": false
   },
   {
    "描述符": "salt",
    "中文": "主盐浓度",
    "组": "盐用量",
    "方向": "变高",
    "A": 2.0,
    "B": 1.0,
    "被动": false
   },
   {
    "描述符": "anF",
    "中文": "阴离子 F（每升）",
    "组": "盐用量",
    "方向": "变高",
    "A": 4.0,
    "B": 2.0,
    "被动": false
   },
   {
    "描述符": "anSO2",
    "中文": "阴离子磺酰（每升）",
    "组": "盐用量",
    "方向": "变高",
    "A": 4.0,
    "B": 2.0,
    "被动": false
   }
  ],
  "物性": [
   {
    "物性": "电化学稳定性",
    "方向": "相近",
    "A": 1.0,
    "B": 1.0,
    "单位": "–3 V运行",
    "温度": null
   }
  ],
  "条件": [
   {
    "条件": "温度",
    "方向": "相近",
    "A": 25.0,
    "B": 25.0
   },
   {
    "条件": "电流密度",
    "方向": "相近",
    "A": 1.0,
    "B": 1.0
   },
   {
    "条件": "沉积容量",
    "方向": "相近",
    "A": 1.0,
    "B": 1.0
   },
   {
    "条件": "测试方法",
    "方向": "非 Aurbach → Aurbach 法",
    "A": 1.0,
    "B": 0.0
   }
  ],
  "条件含默认值": [
   "溶剂比例默认"
  ],
  "性能": {
   "方向": "变高",
   "倍数": 0.175,
   "倍数含义": "损失（100 − CE）之比",
   "好于参照": true,
   "值A": 99.44,
   "值B": 96.8,
   "指标A": "Li‖Cu CE",
   "指标B": "Li‖Cu CE"
  },
  "表述文字": "【P314｜Li‖Cu CE｜配方和条件都变】实验样 2 M LiFSI BME（2 M LiFSI；MBE（未报告 体积份），测试 T14）相对 对比样 1 M LiFSI DME（1 M LiFSI；DME（未报告 体积份），测试 T11）｜组分变化：LiFSI 1 M → 2 M；加入 MBE（未报告）；去掉 DME｜描述符：非氟醚氧 变低；TPSA 变低；溶剂分子量 变低；每个 Li⁺ 的配位位点 变低；Li⁺ 总浓度 变高；主盐浓度 变高；阴离子 F（每升） 变高；阴离子磺酰（每升） 变高｜物性：电化学稳定性 相近｜条件：测试方法 非 Aurbach → Aurbach 法（含默认值：溶剂比例默认）｜性能：Li‖Cu CE 变高"
 },
 {
  "编号": "PC01179",
  "论文": "P314",
  "类别": "LiCu_CE",
  "比较类型": "同测试换配方",
  "A": {
   "测试": "T11",
   "测试名": "Li||Cu循环 25 °C",
   "配方": "F3",
   "配方名": "2 M LiFSI BME",
   "recipe": "R3",
   "是否对照": false,
   "配方文字": "2 M LiFSI；MBE（未报告 体积份）",
   "表述编号": "ST3904",
   "证据句子": [
    "M0215",
    "M0216",
    "M0217"
   ],
   "标记": [
    "溶剂比例默认"
   ]
  },
  "B": {
   "测试": "T11",
   "测试名": "Li||Cu循环 25 °C",
   "配方": "F2",
   "配方名": "1 M LiFSI BME",
   "recipe": "R2",
   "是否对照": false,
   "配方文字": "1 M LiFSI；MBE（未报告 体积份）",
   "表述编号": "ST3903",
   "证据句子": [
    "M0215",
    "M0216",
    "M0217"
   ],
   "标记": [
    "溶剂比例默认"
   ]
  },
  "组分变化": "LiFSI 1 M → 2 M",
  "作者改动的组分": [
   "LiFSI"
  ],
  "特殊组分变化": [],
  "电解液相同但样品编号不同": false,
  "描述符": [
   {
    "描述符": "lnsites",
    "中文": "每个 Li⁺ 的配位位点",
    "组": "配位（醚氧）",
    "方向": "变低",
    "A": 4.2201,
    "B": 8.4402,
    "被动": false
   },
   {
    "描述符": "li",
    "中文": "Li⁺ 总浓度",
    "组": "盐用量",
    "方向": "变高",
    "A": 2.0,
    "B": 1.0,
    "被动": false
   },
   {
    "描述符": "salt",
    "中文": "主盐浓度",
    "组": "盐用量",
    "方向": "变高",
    "A": 2.0,
    "B": 1.0,
    "被动": false
   },
   {
    "描述符": "anF",
    "中文": "阴离子 F（每升）",
    "组": "盐用量",
    "方向": "变高",
    "A": 4.0,
    "B": 2.0,
    "被动": false
   },
   {
    "描述符": "anSO2",
    "中文": "阴离子磺酰（每升）",
    "组": "盐用量",
    "方向": "变高",
    "A": 4.0,
    "B": 2.0,
    "被动": false
   }
  ],
  "物性": [
   {
    "物性": "电化学稳定性",
    "方向": "相近",
    "A": 1.0,
    "B": 1.0,
    "单位": "–3 V运行",
    "温度": null
   }
  ],
  "条件": [
   {
    "条件": "温度",
    "方向": "相近",
    "A": 25.0,
    "B": 25.0
   },
   {
    "条件": "电流密度",
    "方向": "相近",
    "A": 1.0,
    "B": 1.0
   },
   {
    "条件": "沉积容量",
    "方向": "相近",
    "A": 1.0,
    "B": 1.0
   },
   {
    "条件": "测试方法",
    "方向": "相同",
    "A": 0.0,
    "B": 0.0
   }
  ],
  "条件含默认值": [
   "溶剂比例默认"
  ],
  "性能": {
   "方向": "变高",
   "倍数": 0.6,
   "倍数含义": "损失（100 − CE）之比",
   "好于参照": true,
   "值A": 99.1,
   "值B": 98.5,
   "指标A": "Li‖Cu CE",
   "指标B": "Li‖Cu CE"
  },
  "表述文字": "【P314｜Li‖Cu CE｜同测试换配方】实验样 2 M LiFSI BME（2 M LiFSI；MBE（未报告 体积份），测试 T11）相对 实验样 1 M LiFSI BME（1 M LiFSI；MBE（未报告 体积份），测试 T11）｜组分变化：LiFSI 1 M → 2 M｜描述符：每个 Li⁺ 的配位位点 变低；Li⁺ 总浓度 变高；主盐浓度 变高；阴离子 F（每升） 变高；阴离子磺酰（每升） 变高｜物性：电化学稳定性 相近｜条件：相同（含默认值：溶剂比例默认）｜性能：Li‖Cu CE 变高"
 },
 {
  "编号": "PC01180",
  "论文": "P314",
  "类别": "LiCu_CE",
  "比较类型": "同配方换条件",
  "A": {
   "测试": "T12",
   "测试名": "Li||Cu循环 −20 °C",
   "配方": "F2",
   "配方名": "1 M LiFSI BME",
   "recipe": "R2",
   "是否对照": false,
   "配方文字": "1 M LiFSI；MBE（未报告 体积份）",
   "表述编号": "ST3905",
   "证据句子": [
    "M0220",
    "M0221"
   ],
   "标记": [
    "溶剂比例默认"
   ]
  },
  "B": {
   "测试": "T11",
   "测试名": "Li||Cu循环 25 °C",
   "配方": "F2",
   "配方名": "1 M LiFSI BME",
   "recipe": "R2",
   "是否对照": false,
   "配方文字": "1 M LiFSI；MBE（未报告 体积份）",
   "表述编号": "ST3903",
   "证据句子": [
    "M0215",
    "M0216",
    "M0217"
   ],
   "标记": [
    "溶剂比例默认"
   ]
  },
  "组分变化": "配方相同",
  "作者改动的组分": [],
  "特殊组分变化": [],
  "电解液相同但样品编号不同": false,
  "描述符": [],
  "物性": [
   {
    "物性": "Li⁺溶剂化结构",
    "方向": "相近",
    "A": 1.8,
    "B": 1.8,
    "单位": "",
    "温度": null
   },
   {
    "物性": "电化学稳定性",
    "方向": "相近",
    "A": 1.0,
    "B": 1.0,
    "单位": "–3 V运行",
    "温度": null
   }
  ],
  "条件": [
   {
    "条件": "温度",
    "方向": "变低",
    "A": -20.0,
    "B": 25.0
   },
   {
    "条件": "电流密度",
    "方向": "变低",
    "A": 0.5,
    "B": 1.0
   },
   {
    "条件": "沉积容量",
    "方向": "变低",
    "A": 0.5,
    "B": 1.0
   },
   {
    "条件": "测试方法",
    "方向": "相同",
    "A": 0.0,
    "B": 0.0
   }
  ],
  "条件含默认值": [
   "溶剂比例默认"
  ],
  "性能": {
   "方向": "变低",
   "倍数": 1.7333,
   "倍数含义": "损失（100 − CE）之比",
   "好于参照": false,
   "值A": 97.4,
   "值B": 98.5,
   "指标A": "Li‖Cu CE",
   "指标B": "Li‖Cu CE"
  },
  "表述文字": "【P314｜Li‖Cu CE｜同配方换条件】实验样 1 M LiFSI BME（1 M LiFSI；MBE（未报告 体积份），测试 T12）相对 实验样 1 M LiFSI BME（1 M LiFSI；MBE（未报告 体积份），测试 T11）｜组分变化：配方相同｜描述符：配方相同｜物性：Li⁺溶剂化结构 相近；电化学稳定性 相近｜条件：温度 变低；电流密度 变低；沉积容量 变低（含默认值：溶剂比例默认）｜性能：Li‖Cu CE 变低"
 },
 {
  "编号": "PC01181",
  "论文": "P314",
  "类别": "LiCu_CE",
  "比较类型": "配方和条件都变",
  "A": {
   "测试": "T12",
   "测试名": "Li||Cu循环 −20 °C",
   "配方": "F3",
   "配方名": "2 M LiFSI BME",
   "recipe": "R3",
   "是否对照": false,
   "配方文字": "2 M LiFSI；MBE（未报告 体积份）",
   "表述编号": "ST3906",
   "证据句子": [
    "M0220",
    "M0221"
   ],
   "标记": [
    "溶剂比例默认"
   ]
  },
  "B": {
   "测试": "T11",
   "测试名": "Li||Cu循环 25 °C",
   "配方": "F2",
   "配方名": "1 M LiFSI BME",
   "recipe": "R2",
   "是否对照": false,
   "配方文字": "1 M LiFSI；MBE（未报告 体积份）",
   "表述编号": "ST3903",
   "证据句子": [
    "M0215",
    "M0216",
    "M0217"
   ],
   "标记": [
    "溶剂比例默认"
   ]
  },
  "组分变化": "LiFSI 1 M → 2 M",
  "作者改动的组分": [
   "LiFSI"
  ],
  "特殊组分变化": [],
  "电解液相同但样品编号不同": false,
  "描述符": [
   {
    "描述符": "lnsites",
    "中文": "每个 Li⁺ 的配位位点",
    "组": "配位（醚氧）",
    "方向": "变低",
    "A": 4.2201,
    "B": 8.4402,
    "被动": false
   },
   {
    "描述符": "li",
    "中文": "Li⁺ 总浓度",
    "组": "盐用量",
    "方向": "变高",
    "A": 2.0,
    "B": 1.0,
    "被动": false
   },
   {
    "描述符": "salt",
    "中文": "主盐浓度",
    "组": "盐用量",
    "方向": "变高",
    "A": 2.0,
    "B": 1.0,
    "被动": false
   },
   {
    "描述符": "anF",
    "中文": "阴离子 F（每升）",
    "组": "盐用量",
    "方向": "变高",
    "A": 4.0,
    "B": 2.0,
    "被动": false
   },
   {
    "描述符": "anSO2",
    "中文": "阴离子磺酰（每升）",
    "组": "盐用量",
    "方向": "变高",
    "A": 4.0,
    "B": 2.0,
    "被动": false
   }
  ],
  "物性": [
   {
    "物性": "电化学稳定性",
    "方向": "相近",
    "A": 1.0,
    "B": 1.0,
    "单位": "–3 V运行",
    "温度": null
   }
  ],
  "条件": [
   {
    "条件": "温度",
    "方向": "变低",
    "A": -20.0,
    "B": 25.0
   },
   {
    "条件": "电流密度",
    "方向": "变低",
    "A": 0.5,
    "B": 1.0
   },
   {
    "条件": "沉积容量",
    "方向": "变低",
    "A": 0.5,
    "B": 1.0
   },
   {
    "条件": "测试方法",
    "方向": "相同",
    "A": 0.0,
    "B": 0.0
   }
  ],
  "条件含默认值": [
   "溶剂比例默认"
  ],
  "性能": {
   "方向": "变低",
   "倍数": 1.3333,
   "倍数含义": "损失（100 − CE）之比",
   "好于参照": false,
   "值A": 98.0,
   "值B": 98.5,
   "指标A": "Li‖Cu CE",
   "指标B": "Li‖Cu CE"
  },
  "表述文字": "【P314｜Li‖Cu CE｜配方和条件都变】实验样 2 M LiFSI BME（2 M LiFSI；MBE（未报告 体积份），测试 T12）相对 实验样 1 M LiFSI BME（1 M LiFSI；MBE（未报告 体积份），测试 T11）｜组分变化：LiFSI 1 M → 2 M｜描述符：每个 Li⁺ 的配位位点 变低；Li⁺ 总浓度 变高；主盐浓度 变高；阴离子 F（每升） 变高；阴离子磺酰（每升） 变高｜物性：电化学稳定性 相近｜条件：温度 变低；电流密度 变低；沉积容量 变低（含默认值：溶剂比例默认）｜性能：Li‖Cu CE 变低"
 },
 {
  "编号": "PC01182",
  "论文": "P314",
  "类别": "LiCu_CE",
  "比较类型": "同配方换条件",
  "A": {
   "测试": "T13",
   "测试名": "Li||Cu循环 −40 °C",
   "配方": "F2",
   "配方名": "1 M LiFSI BME",
   "recipe": "R2",
   "是否对照": false,
   "配方文字": "1 M LiFSI；MBE（未报告 体积份）",
   "表述编号": "ST3907",
   "证据句子": [
    "M0221",
    "SP05"
   ],
   "标记": [
    "溶剂比例默认"
   ]
  },
  "B": {
   "测试": "T11",
   "测试名": "Li||Cu循环 25 °C",
   "配方": "F2",
   "配方名": "1 M LiFSI BME",
   "recipe": "R2",
   "是否对照": false,
   "配方文字": "1 M LiFSI；MBE（未报告 体积份）",
   "表述编号": "ST3903",
   "证据句子": [
    "M0215",
    "M0216",
    "M0217"
   ],
   "标记": [
    "溶剂比例默认"
   ]
  },
  "组分变化": "配方相同",
  "作者改动的组分": [],
  "特殊组分变化": [],
  "电解液相同但样品编号不同": false,
  "描述符": [],
  "物性": [
   {
    "物性": "Li⁺溶剂化结构",
    "方向": "相近",
    "A": 1.8,
    "B": 1.8,
    "单位": "",
    "温度": null
   },
   {
    "物性": "电化学稳定性",
    "方向": "相近",
    "A": 1.0,
    "B": 1.0,
    "单位": "–3 V运行",
    "温度": null
   }
  ],
  "条件": [
   {
    "条件": "温度",
    "方向": "变低",
    "A": -40.0,
    "B": 25.0
   },
   {
    "条件": "电流密度",
    "方向": "变低",
    "A": 0.5,
    "B": 1.0
   },
   {
    "条件": "沉积容量",
    "方向": "变低",
    "A": 0.5,
    "B": 1.0
   },
   {
    "条件": "测试方法",
    "方向": "相同",
    "A": 0.0,
    "B": 0.0
   }
  ],
  "条件含默认值": [
   "溶剂比例默认"
  ],
  "性能": {
   "方向": "变低",
   "倍数": 4.2,
   "倍数含义": "损失（100 − CE）之比",
   "好于参照": false,
   "值A": 93.7,
   "值B": 98.5,
   "指标A": "Li‖Cu CE",
   "指标B": "Li‖Cu CE"
  },
  "表述文字": "【P314｜Li‖Cu CE｜同配方换条件】实验样 1 M LiFSI BME（1 M LiFSI；MBE（未报告 体积份），测试 T13）相对 实验样 1 M LiFSI BME（1 M LiFSI；MBE（未报告 体积份），测试 T11）｜组分变化：配方相同｜描述符：配方相同｜物性：Li⁺溶剂化结构 相近；电化学稳定性 相近｜条件：温度 变低；电流密度 变低；沉积容量 变低（含默认值：溶剂比例默认）｜性能：Li‖Cu CE 变低"
 },
 {
  "编号": "PC01183",
  "论文": "P314",
  "类别": "LiCu_CE",
  "比较类型": "配方和条件都变",
  "A": {
   "测试": "T13",
   "测试名": "Li||Cu循环 −40 °C",
   "配方": "F3",
   "配方名": "2 M LiFSI BME",
   "recipe": "R3",
   "是否对照": false,
   "配方文字": "2 M LiFSI；MBE（未报告 体积份）",
   "表述编号": "ST3908",
   "证据句子": [
    "M0221",
    "SP05"
   ],
   "标记": [
    "溶剂比例默认"
   ]
  },
  "B": {
   "测试": "T11",
   "测试名": "Li||Cu循环 25 °C",
   "配方": "F2",
   "配方名": "1 M LiFSI BME",
   "recipe": "R2",
   "是否对照": false,
   "配方文字": "1 M LiFSI；MBE（未报告 体积份）",
   "表述编号": "ST3903",
   "证据句子": [
    "M0215",
    "M0216",
    "M0217"
   ],
   "标记": [
    "溶剂比例默认"
   ]
  },
  "组分变化": "LiFSI 1 M → 2 M",
  "作者改动的组分": [
   "LiFSI"
  ],
  "特殊组分变化": [],
  "电解液相同但样品编号不同": false,
  "描述符": [
   {
    "描述符": "lnsites",
    "中文": "每个 Li⁺ 的配位位点",
    "组": "配位（醚氧）",
    "方向": "变低",
    "A": 4.2201,
    "B": 8.4402,
    "被动": false
   },
   {
    "描述符": "li",
    "中文": "Li⁺ 总浓度",
    "组": "盐用量",
    "方向": "变高",
    "A": 2.0,
    "B": 1.0,
    "被动": false
   },
   {
    "描述符": "salt",
    "中文": "主盐浓度",
    "组": "盐用量",
    "方向": "变高",
    "A": 2.0,
    "B": 1.0,
    "被动": false
   },
   {
    "描述符": "anF",
    "中文": "阴离子 F（每升）",
    "组": "盐用量",
    "方向": "变高",
    "A": 4.0,
    "B": 2.0,
    "被动": false
   },
   {
    "描述符": "anSO2",
    "中文": "阴离子磺酰（每升）",
    "组": "盐用量",
    "方向": "变高",
    "A": 4.0,
    "B": 2.0,
    "被动": false
   }
  ],
  "物性": [
   {
    "物性": "电化学稳定性",
    "方向": "相近",
    "A": 1.0,
    "B": 1.0,
    "单位": "–3 V运行",
    "温度": null
   }
  ],
  "条件": [
   {
    "条件": "温度",
    "方向": "变低",
    "A": -40.0,
    "B": 25.0
   },
   {
    "条件": "电流密度",
    "方向": "变低",
    "A": 0.5,
    "B": 1.0
   },
   {
    "条件": "沉积容量",
    "方向": "变低",
    "A": 0.5,
    "B": 1.0
   },
   {
    "条件": "测试方法",
    "方向": "相同",
    "A": 0.0,
    "B": 0.0
   }
  ],
  "条件含默认值": [
   "溶剂比例默认"
  ],
  "性能": {
   "方向": "变低",
   "倍数": 3.3333,
   "倍数含义": "损失（100 − CE）之比",
   "好于参照": false,
   "值A": 95.0,
   "值B": 98.5,
   "指标A": "Li‖Cu CE",
   "指标B": "Li‖Cu CE"
  },
  "表述文字": "【P314｜Li‖Cu CE｜配方和条件都变】实验样 2 M LiFSI BME（2 M LiFSI；MBE（未报告 体积份），测试 T13）相对 实验样 1 M LiFSI BME（1 M LiFSI；MBE（未报告 体积份），测试 T11）｜组分变化：LiFSI 1 M → 2 M｜描述符：每个 Li⁺ 的配位位点 变低；Li⁺ 总浓度 变高；主盐浓度 变高；阴离子 F（每升） 变高；阴离子磺酰（每升） 变高｜物性：电化学稳定性 相近｜条件：温度 变低；电流密度 变低；沉积容量 变低（含默认值：溶剂比例默认）｜性能：Li‖Cu CE 变低"
 },
 {
  "编号": "PC01184",
  "论文": "P314",
  "类别": "LiCu_CE",
  "比较类型": "配方和条件都变",
  "A": {
   "测试": "T14",
   "测试名": "Aurbach Li||Cu CE",
   "配方": "F3",
   "配方名": "2 M LiFSI BME",
   "recipe": "R3",
   "是否对照": false,
   "配方文字": "2 M LiFSI；MBE（未报告 体积份）",
   "表述编号": "ST3909",
   "证据句子": [
    "M0223"
   ],
   "标记": [
    "溶剂比例默认"
   ]
  },
  "B": {
   "测试": "T11",
   "测试名": "Li||Cu循环 25 °C",
   "配方": "F2",
   "配方名": "1 M LiFSI BME",
   "recipe": "R2",
   "是否对照": false,
   "配方文字": "1 M LiFSI；MBE（未报告 体积份）",
   "表述编号": "ST3903",
   "证据句子": [
    "M0215",
    "M0216",
    "M0217"
   ],
   "标记": [
    "溶剂比例默认"
   ]
  },
  "组分变化": "LiFSI 1 M → 2 M",
  "作者改动的组分": [
   "LiFSI"
  ],
  "特殊组分变化": [],
  "电解液相同但样品编号不同": false,
  "描述符": [
   {
    "描述符": "lnsites",
    "中文": "每个 Li⁺ 的配位位点",
    "组": "配位（醚氧）",
    "方向": "变低",
    "A": 4.2201,
    "B": 8.4402,
    "被动": false
   },
   {
    "描述符": "li",
    "中文": "Li⁺ 总浓度",
    "组": "盐用量",
    "方向": "变高",
    "A": 2.0,
    "B": 1.0,
    "被动": false
   },
   {
    "描述符": "salt",
    "中文": "主盐浓度",
    "组": "盐用量",
    "方向": "变高",
    "A": 2.0,
    "B": 1.0,
    "被动": false
   },
   {
    "描述符": "anF",
    "中文": "阴离子 F（每升）",
    "组": "盐用量",
    "方向": "变高",
    "A": 4.0,
    "B": 2.0,
    "被动": false
   },
   {
    "描述符": "anSO2",
    "中文": "阴离子磺酰（每升）",
    "组": "盐用量",
    "方向": "变高",
    "A": 4.0,
    "B": 2.0,
    "被动": false
   }
  ],
  "物性": [
   {
    "物性": "电化学稳定性",
    "方向": "相近",
    "A": 1.0,
    "B": 1.0,
    "单位": "–3 V运行",
    "温度": null
   }
  ],
  "条件": [
   {
    "条件": "温度",
    "方向": "相近",
    "A": 25.0,
    "B": 25.0
   },
   {
    "条件": "电流密度",
    "方向": "相近",
    "A": 1.0,
    "B": 1.0
   },
   {
    "条件": "沉积容量",
    "方向": "相近",
    "A": 1.0,
    "B": 1.0
   },
   {
    "条件": "测试方法",
    "方向": "非 Aurbach → Aurbach 法",
    "A": 1.0,
    "B": 0.0
   }
  ],
  "条件含默认值": [
   "溶剂比例默认"
  ],
  "性能": {
   "方向": "变高",
   "倍数": 0.3733,
   "倍数含义": "损失（100 − CE）之比",
   "好于参照": true,
   "值A": 99.44,
   "值B": 98.5,
   "指标A": "Li‖Cu CE",
   "指标B": "Li‖Cu CE"
  },
  "表述文字": "【P314｜Li‖Cu CE｜配方和条件都变】实验样 2 M LiFSI BME（2 M LiFSI；MBE（未报告 体积份），测试 T14）相对 实验样 1 M LiFSI BME（1 M LiFSI；MBE（未报告 体积份），测试 T11）｜组分变化：LiFSI 1 M → 2 M｜描述符：每个 Li⁺ 的配位位点 变低；Li⁺ 总浓度 变高；主盐浓度 变高；阴离子 F（每升） 变高；阴离子磺酰（每升） 变高｜物性：电化学稳定性 相近｜条件：测试方法 非 Aurbach → Aurbach 法（含默认值：溶剂比例默认）｜性能：Li‖Cu CE 变高"
 },
 {
  "编号": "PC01185",
  "论文": "P314",
  "类别": "LiCu_CE",
  "比较类型": "配方和条件都变",
  "A": {
   "测试": "T11",
   "测试名": "Li||Cu循环 25 °C",
   "配方": "F3",
   "配方名": "2 M LiFSI BME",
   "recipe": "R3",
   "是否对照": false,
   "配方文字": "2 M LiFSI；MBE（未报告 体积份）",
   "表述编号": "ST3904",
   "证据句子": [
    "M0215",
    "M0216",
    "M0217"
   ],
   "标记": [
    "溶剂比例默认"
   ]
  },
  "B": {
   "测试": "T12",
   "测试名": "Li||Cu循环 −20 °C",
   "配方": "F2",
   "配方名": "1 M LiFSI BME",
   "recipe": "R2",
   "是否对照": false,
   "配方文字": "1 M LiFSI；MBE（未报告 体积份）",
   "表述编号": "ST3905",
   "证据句子": [
    "M0220",
    "M0221"
   ],
   "标记": [
    "溶剂比例默认"
   ]
  },
  "组分变化": "LiFSI 1 M → 2 M",
  "作者改动的组分": [
   "LiFSI"
  ],
  "特殊组分变化": [],
  "电解液相同但样品编号不同": false,
  "描述符": [
   {
    "描述符": "lnsites",
    "中文": "每个 Li⁺ 的配位位点",
    "组": "配位（醚氧）",
    "方向": "变低",
    "A": 4.2201,
    "B": 8.4402,
    "被动": false
   },
   {
    "描述符": "li",
    "中文": "Li⁺ 总浓度",
    "组": "盐用量",
    "方向": "变高",
    "A": 2.0,
    "B": 1.0,
    "被动": false
   },
   {
    "描述符": "salt",
    "中文": "主盐浓度",
    "组": "盐用量",
    "方向": "变高",
    "A": 2.0,
    "B": 1.0,
    "被动": false
   },
   {
    "描述符": "anF",
    "中文": "阴离子 F（每升）",
    "组": "盐用量",
    "方向": "变高",
    "A": 4.0,
    "B": 2.0,
    "被动": false
   },
   {
    "描述符": "anSO2",
    "中文": "阴离子磺酰（每升）",
    "组": "盐用量",
    "方向": "变高",
    "A": 4.0,
    "B": 2.0,
    "被动": false
   }
  ],
  "物性": [
   {
    "物性": "电化学稳定性",
    "方向": "相近",
    "A": 1.0,
    "B": 1.0,
    "单位": "–3 V运行",
    "温度": null
   }
  ],
  "条件": [
   {
    "条件": "温度",
    "方向": "变高",
    "A": 25.0,
    "B": -20.0
   },
   {
    "条件": "电流密度",
    "方向": "变高",
    "A": 1.0,
    "B": 0.5
   },
   {
    "条件": "沉积容量",
    "方向": "变高",
    "A": 1.0,
    "B": 0.5
   },
   {
    "条件": "测试方法",
    "方向": "相同",
    "A": 0.0,
    "B": 0.0
   }
  ],
  "条件含默认值": [
   "溶剂比例默认"
  ],
  "性能": {
   "方向": "变高",
   "倍数": 0.3462,
   "倍数含义": "损失（100 − CE）之比",
   "好于参照": true,
   "值A": 99.1,
   "值B": 97.4,
   "指标A": "Li‖Cu CE",
   "指标B": "Li‖Cu CE"
  },
  "表述文字": "【P314｜Li‖Cu CE｜配方和条件都变】实验样 2 M LiFSI BME（2 M LiFSI；MBE（未报告 体积份），测试 T11）相对 实验样 1 M LiFSI BME（1 M LiFSI；MBE（未报告 体积份），测试 T12）｜组分变化：LiFSI 1 M → 2 M｜描述符：每个 Li⁺ 的配位位点 变低；Li⁺ 总浓度 变高；主盐浓度 变高；阴离子 F（每升） 变高；阴离子磺酰（每升） 变高｜物性：电化学稳定性 相近｜条件：温度 变高；电流密度 变高；沉积容量 变高（含默认值：溶剂比例默认）｜性能：Li‖Cu CE 变高"
 },
 {
  "编号": "PC01186",
  "论文": "P314",
  "类别": "LiCu_CE",
  "比较类型": "同配方换条件",
  "A": {
   "测试": "T12",
   "测试名": "Li||Cu循环 −20 °C",
   "配方": "F3",
   "配方名": "2 M LiFSI BME",
   "recipe": "R3",
   "是否对照": false,
   "配方文字": "2 M LiFSI；MBE（未报告 体积份）",
   "表述编号": "ST3906",
   "证据句子": [
    "M0220",
    "M0221"
   ],
   "标记": [
    "溶剂比例默认"
   ]
  },
  "B": {
   "测试": "T11",
   "测试名": "Li||Cu循环 25 °C",
   "配方": "F3",
   "配方名": "2 M LiFSI BME",
   "recipe": "R3",
   "是否对照": false,
   "配方文字": "2 M LiFSI；MBE（未报告 体积份）",
   "表述编号": "ST3904",
   "证据句子": [
    "M0215",
    "M0216",
    "M0217"
   ],
   "标记": [
    "溶剂比例默认"
   ]
  },
  "组分变化": "配方相同",
  "作者改动的组分": [],
  "特殊组分变化": [],
  "电解液相同但样品编号不同": false,
  "描述符": [],
  "物性": [
   {
    "物性": "Li⁺溶剂化结构",
    "方向": "相近",
    "A": 3.0,
    "B": 3.0,
    "单位": "FSI+1BME 18.3%",
    "温度": null
   },
   {
    "物性": "电化学稳定性",
    "方向": "相近",
    "A": 1.0,
    "B": 1.0,
    "单位": "–3 V运行",
    "温度": null
   }
  ],
  "条件": [
   {
    "条件": "温度",
    "方向": "变低",
    "A": -20.0,
    "B": 25.0
   },
   {
    "条件": "电流密度",
    "方向": "变低",
    "A": 0.5,
    "B": 1.0
   },
   {
    "条件": "沉积容量",
    "方向": "变低",
    "A": 0.5,
    "B": 1.0
   },
   {
    "条件": "测试方法",
    "方向": "相同",
    "A": 0.0,
    "B": 0.0
   }
  ],
  "条件含默认值": [
   "溶剂比例默认"
  ],
  "性能": {
   "方向": "变低",
   "倍数": 2.2222,
   "倍数含义": "损失（100 − CE）之比",
   "好于参照": false,
   "值A": 98.0,
   "值B": 99.1,
   "指标A": "Li‖Cu CE",
   "指标B": "Li‖Cu CE"
  },
  "表述文字": "【P314｜Li‖Cu CE｜同配方换条件】实验样 2 M LiFSI BME（2 M LiFSI；MBE（未报告 体积份），测试 T12）相对 实验样 2 M LiFSI BME（2 M LiFSI；MBE（未报告 体积份），测试 T11）｜组分变化：配方相同｜描述符：配方相同｜物性：Li⁺溶剂化结构 相近；电化学稳定性 相近｜条件：温度 变低；电流密度 变低；沉积容量 变低（含默认值：溶剂比例默认）｜性能：Li‖Cu CE 变低"
 },
 {
  "编号": "PC01187",
  "论文": "P314",
  "类别": "LiCu_CE",
  "比较类型": "配方和条件都变",
  "A": {
   "测试": "T11",
   "测试名": "Li||Cu循环 25 °C",
   "配方": "F3",
   "配方名": "2 M LiFSI BME",
   "recipe": "R3",
   "是否对照": false,
   "配方文字": "2 M LiFSI；MBE（未报告 体积份）",
   "表述编号": "ST3904",
   "证据句子": [
    "M0215",
    "M0216",
    "M0217"
   ],
   "标记": [
    "溶剂比例默认"
   ]
  },
  "B": {
   "测试": "T13",
   "测试名": "Li||Cu循环 −40 °C",
   "配方": "F2",
   "配方名": "1 M LiFSI BME",
   "recipe": "R2",
   "是否对照": false,
   "配方文字": "1 M LiFSI；MBE（未报告 体积份）",
   "表述编号": "ST3907",
   "证据句子": [
    "M0221",
    "SP05"
   ],
   "标记": [
    "溶剂比例默认"
   ]
  },
  "组分变化": "LiFSI 1 M → 2 M",
  "作者改动的组分": [
   "LiFSI"
  ],
  "特殊组分变化": [],
  "电解液相同但样品编号不同": false,
  "描述符": [
   {
    "描述符": "lnsites",
    "中文": "每个 Li⁺ 的配位位点",
    "组": "配位（醚氧）",
    "方向": "变低",
    "A": 4.2201,
    "B": 8.4402,
    "被动": false
   },
   {
    "描述符": "li",
    "中文": "Li⁺ 总浓度",
    "组": "盐用量",
    "方向": "变高",
    "A": 2.0,
    "B": 1.0,
    "被动": false
   },
   {
    "描述符": "salt",
    "中文": "主盐浓度",
    "组": "盐用量",
    "方向": "变高",
    "A": 2.0,
    "B": 1.0,
    "被动": false
   },
   {
    "描述符": "anF",
    "中文": "阴离子 F（每升）",
    "组": "盐用量",
    "方向": "变高",
    "A": 4.0,
    "B": 2.0,
    "被动": false
   },
   {
    "描述符": "anSO2",
    "中文": "阴离子磺酰（每升）",
    "组": "盐用量",
    "方向": "变高",
    "A": 4.0,
    "B": 2.0,
    "被动": false
   }
  ],
  "物性": [
   {
    "物性": "电化学稳定性",
    "方向": "相近",
    "A": 1.0,
    "B": 1.0,
    "单位": "–3 V运行",
    "温度": null
   }
  ],
  "条件": [
   {
    "条件": "温度",
    "方向": "变高",
    "A": 25.0,
    "B": -40.0
   },
   {
    "条件": "电流密度",
    "方向": "变高",
    "A": 1.0,
    "B": 0.5
   },
   {
    "条件": "沉积容量",
    "方向": "变高",
    "A": 1.0,
    "B": 0.5
   },
   {
    "条件": "测试方法",
    "方向": "相同",
    "A": 0.0,
    "B": 0.0
   }
  ],
  "条件含默认值": [
   "溶剂比例默认"
  ],
  "性能": {
   "方向": "变高",
   "倍数": 0.1429,
   "倍数含义": "损失（100 − CE）之比",
   "好于参照": true,
   "值A": 99.1,
   "值B": 93.7,
   "指标A": "Li‖Cu CE",
   "指标B": "Li‖Cu CE"
  },
  "表述文字": "【P314｜Li‖Cu CE｜配方和条件都变】实验样 2 M LiFSI BME（2 M LiFSI；MBE（未报告 体积份），测试 T11）相对 实验样 1 M LiFSI BME（1 M LiFSI；MBE（未报告 体积份），测试 T13）｜组分变化：LiFSI 1 M → 2 M｜描述符：每个 Li⁺ 的配位位点 变低；Li⁺ 总浓度 变高；主盐浓度 变高；阴离子 F（每升） 变高；阴离子磺酰（每升） 变高｜物性：电化学稳定性 相近｜条件：温度 变高；电流密度 变高；沉积容量 变高（含默认值：溶剂比例默认）｜性能：Li‖Cu CE 变高"
 },
 {
  "编号": "PC01188",
  "论文": "P314",
  "类别": "LiCu_CE",
  "比较类型": "同配方换条件",
  "A": {
   "测试": "T13",
   "测试名": "Li||Cu循环 −40 °C",
   "配方": "F3",
   "配方名": "2 M LiFSI BME",
   "recipe": "R3",
   "是否对照": false,
   "配方文字": "2 M LiFSI；MBE（未报告 体积份）",
   "表述编号": "ST3908",
   "证据句子": [
    "M0221",
    "SP05"
   ],
   "标记": [
    "溶剂比例默认"
   ]
  },
  "B": {
   "测试": "T11",
   "测试名": "Li||Cu循环 25 °C",
   "配方": "F3",
   "配方名": "2 M LiFSI BME",
   "recipe": "R3",
   "是否对照": false,
   "配方文字": "2 M LiFSI；MBE（未报告 体积份）",
   "表述编号": "ST3904",
   "证据句子": [
    "M0215",
    "M0216",
    "M0217"
   ],
   "标记": [
    "溶剂比例默认"
   ]
  },
  "组分变化": "配方相同",
  "作者改动的组分": [],
  "特殊组分变化": [],
  "电解液相同但样品编号不同": false,
  "描述符": [],
  "物性": [
   {
    "物性": "Li⁺溶剂化结构",
    "方向": "相近",
    "A": 3.0,
    "B": 3.0,
    "单位": "FSI+1BME 18.3%",
    "温度": null
   },
   {
    "物性": "电化学稳定性",
    "方向": "相近",
    "A": 1.0,
    "B": 1.0,
    "单位": "–3 V运行",
    "温度": null
   }
  ],
  "条件": [
   {
    "条件": "温度",
    "方向": "变低",
    "A": -40.0,
    "B": 25.0
   },
   {
    "条件": "电流密度",
    "方向": "变低",
    "A": 0.5,
    "B": 1.0
   },
   {
    "条件": "沉积容量",
    "方向": "变低",
    "A": 0.5,
    "B": 1.0
   },
   {
    "条件": "测试方法",
    "方向": "相同",
    "A": 0.0,
    "B": 0.0
   }
  ],
  "条件含默认值": [
   "溶剂比例默认"
  ],
  "性能": {
   "方向": "变低",
   "倍数": 5.5556,
   "倍数含义": "损失（100 − CE）之比",
   "好于参照": false,
   "值A": 95.0,
   "值B": 99.1,
   "指标A": "Li‖Cu CE",
   "指标B": "Li‖Cu CE"
  },
  "表述文字": "【P314｜Li‖Cu CE｜同配方换条件】实验样 2 M LiFSI BME（2 M LiFSI；MBE（未报告 体积份），测试 T13）相对 实验样 2 M LiFSI BME（2 M LiFSI；MBE（未报告 体积份），测试 T11）｜组分变化：配方相同｜描述符：配方相同｜物性：Li⁺溶剂化结构 相近；电化学稳定性 相近｜条件：温度 变低；电流密度 变低；沉积容量 变低（含默认值：溶剂比例默认）｜性能：Li‖Cu CE 变低"
 },
 {
  "编号": "PC01189",
  "论文": "P314",
  "类别": "LiCu_CE",
  "比较类型": "同配方换条件",
  "A": {
   "测试": "T14",
   "测试名": "Aurbach Li||Cu CE",
   "配方": "F3",
   "配方名": "2 M LiFSI BME",
   "recipe": "R3",
   "是否对照": false,
   "配方文字": "2 M LiFSI；MBE（未报告 体积份）",
   "表述编号": "ST3909",
   "证据句子": [
    "M0223"
   ],
   "标记": [
    "溶剂比例默认"
   ]
  },
  "B": {
   "测试": "T11",
   "测试名": "Li||Cu循环 25 °C",
   "配方": "F3",
   "配方名": "2 M LiFSI BME",
   "recipe": "R3",
   "是否对照": false,
   "配方文字": "2 M LiFSI；MBE（未报告 体积份）",
   "表述编号": "ST3904",
   "证据句子": [
    "M0215",
    "M0216",
    "M0217"
   ],
   "标记": [
    "溶剂比例默认"
   ]
  },
  "组分变化": "配方相同",
  "作者改动的组分": [],
  "特殊组分变化": [],
  "电解液相同但样品编号不同": false,
  "描述符": [],
  "物性": [
   {
    "物性": "Li⁺溶剂化结构",
    "方向": "相近",
    "A": 3.0,
    "B": 3.0,
    "单位": "FSI+1BME 18.3%",
    "温度": null
   },
   {
    "物性": "电化学稳定性",
    "方向": "相近",
    "A": 1.0,
    "B": 1.0,
    "单位": "–3 V运行",
    "温度": null
   }
  ],
  "条件": [
   {
    "条件": "温度",
    "方向": "相近",
    "A": 25.0,
    "B": 25.0
   },
   {
    "条件": "电流密度",
    "方向": "相近",
    "A": 1.0,
    "B": 1.0
   },
   {
    "条件": "沉积容量",
    "方向": "相近",
    "A": 1.0,
    "B": 1.0
   },
   {
    "条件": "测试方法",
    "方向": "非 Aurbach → Aurbach 法",
    "A": 1.0,
    "B": 0.0
   }
  ],
  "条件含默认值": [
   "溶剂比例默认"
  ],
  "性能": {
   "方向": "变高",
   "倍数": 0.6222,
   "倍数含义": "损失（100 − CE）之比",
   "好于参照": true,
   "值A": 99.44,
   "值B": 99.1,
   "指标A": "Li‖Cu CE",
   "指标B": "Li‖Cu CE"
  },
  "表述文字": "【P314｜Li‖Cu CE｜同配方换条件】实验样 2 M LiFSI BME（2 M LiFSI；MBE（未报告 体积份），测试 T14）相对 实验样 2 M LiFSI BME（2 M LiFSI；MBE（未报告 体积份），测试 T11）｜组分变化：配方相同｜描述符：配方相同｜物性：Li⁺溶剂化结构 相近；电化学稳定性 相近｜条件：测试方法 非 Aurbach → Aurbach 法（含默认值：溶剂比例默认）｜性能：Li‖Cu CE 变高"
 },
 {
  "编号": "PC01190",
  "论文": "P314",
  "类别": "LiCu_CE",
  "比较类型": "同测试换配方",
  "A": {
   "测试": "T12",
   "测试名": "Li||Cu循环 −20 °C",
   "配方": "F3",
   "配方名": "2 M LiFSI BME",
   "recipe": "R3",
   "是否对照": false,
   "配方文字": "2 M LiFSI；MBE（未报告 体积份）",
   "表述编号": "ST3906",
   "证据句子": [
    "M0220",
    "M0221"
   ],
   "标记": [
    "溶剂比例默认"
   ]
  },
  "B": {
   "测试": "T12",
   "测试名": "Li||Cu循环 −20 °C",
   "配方": "F2",
   "配方名": "1 M LiFSI BME",
   "recipe": "R2",
   "是否对照": false,
   "配方文字": "1 M LiFSI；MBE（未报告 体积份）",
   "表述编号": "ST3905",
   "证据句子": [
    "M0220",
    "M0221"
   ],
   "标记": [
    "溶剂比例默认"
   ]
  },
  "组分变化": "LiFSI 1 M → 2 M",
  "作者改动的组分": [
   "LiFSI"
  ],
  "特殊组分变化": [],
  "电解液相同但样品编号不同": false,
  "描述符": [
   {
    "描述符": "lnsites",
    "中文": "每个 Li⁺ 的配位位点",
    "组": "配位（醚氧）",
    "方向": "变低",
    "A": 4.2201,
    "B": 8.4402,
    "被动": false
   },
   {
    "描述符": "li",
    "中文": "Li⁺ 总浓度",
    "组": "盐用量",
    "方向": "变高",
    "A": 2.0,
    "B": 1.0,
    "被动": false
   },
   {
    "描述符": "salt",
    "中文": "主盐浓度",
    "组": "盐用量",
    "方向": "变高",
    "A": 2.0,
    "B": 1.0,
    "被动": false
   },
   {
    "描述符": "anF",
    "中文": "阴离子 F（每升）",
    "组": "盐用量",
    "方向": "变高",
    "A": 4.0,
    "B": 2.0,
    "被动": false
   },
   {
    "描述符": "anSO2",
    "中文": "阴离子磺酰（每升）",
    "组": "盐用量",
    "方向": "变高",
    "A": 4.0,
    "B": 2.0,
    "被动": false
   }
  ],
  "物性": [
   {
    "物性": "电化学稳定性",
    "方向": "相近",
    "A": 1.0,
    "B": 1.0,
    "单位": "–3 V运行",
    "温度": null
   }
  ],
  "条件": [
   {
    "条件": "温度",
    "方向": "相近",
    "A": -20.0,
    "B": -20.0
   },
   {
    "条件": "电流密度",
    "方向": "相近",
    "A": 0.5,
    "B": 0.5
   },
   {
    "条件": "沉积容量",
    "方向": "相近",
    "A": 0.5,
    "B": 0.5
   },
   {
    "条件": "测试方法",
    "方向": "相同",
    "A": 0.0,
    "B": 0.0
   }
  ],
  "条件含默认值": [
   "溶剂比例默认"
  ],
  "性能": {
   "方向": "变高",
   "倍数": 0.7692,
   "倍数含义": "损失（100 − CE）之比",
   "好于参照": true,
   "值A": 98.0,
   "值B": 97.4,
   "指标A": "Li‖Cu CE",
   "指标B": "Li‖Cu CE"
  },
  "表述文字": "【P314｜Li‖Cu CE｜同测试换配方】实验样 2 M LiFSI BME（2 M LiFSI；MBE（未报告 体积份），测试 T12）相对 实验样 1 M LiFSI BME（1 M LiFSI；MBE（未报告 体积份），测试 T12）｜组分变化：LiFSI 1 M → 2 M｜描述符：每个 Li⁺ 的配位位点 变低；Li⁺ 总浓度 变高；主盐浓度 变高；阴离子 F（每升） 变高；阴离子磺酰（每升） 变高｜物性：电化学稳定性 相近｜条件：相同（含默认值：溶剂比例默认）｜性能：Li‖Cu CE 变高"
 },
 {
  "编号": "PC01191",
  "论文": "P314",
  "类别": "LiCu_CE",
  "比较类型": "同配方换条件",
  "A": {
   "测试": "T13",
   "测试名": "Li||Cu循环 −40 °C",
   "配方": "F2",
   "配方名": "1 M LiFSI BME",
   "recipe": "R2",
   "是否对照": false,
   "配方文字": "1 M LiFSI；MBE（未报告 体积份）",
   "表述编号": "ST3907",
   "证据句子": [
    "M0221",
    "SP05"
   ],
   "标记": [
    "溶剂比例默认"
   ]
  },
  "B": {
   "测试": "T12",
   "测试名": "Li||Cu循环 −20 °C",
   "配方": "F2",
   "配方名": "1 M LiFSI BME",
   "recipe": "R2",
   "是否对照": false,
   "配方文字": "1 M LiFSI；MBE（未报告 体积份）",
   "表述编号": "ST3905",
   "证据句子": [
    "M0220",
    "M0221"
   ],
   "标记": [
    "溶剂比例默认"
   ]
  },
  "组分变化": "配方相同",
  "作者改动的组分": [],
  "特殊组分变化": [],
  "电解液相同但样品编号不同": false,
  "描述符": [],
  "物性": [
   {
    "物性": "Li⁺溶剂化结构",
    "方向": "相近",
    "A": 1.8,
    "B": 1.8,
    "单位": "",
    "温度": null
   },
   {
    "物性": "电化学稳定性",
    "方向": "相近",
    "A": 1.0,
    "B": 1.0,
    "单位": "–3 V运行",
    "温度": null
   }
  ],
  "条件": [
   {
    "条件": "温度",
    "方向": "变低",
    "A": -40.0,
    "B": -20.0
   },
   {
    "条件": "电流密度",
    "方向": "相近",
    "A": 0.5,
    "B": 0.5
   },
   {
    "条件": "沉积容量",
    "方向": "相近",
    "A": 0.5,
    "B": 0.5
   },
   {
    "条件": "测试方法",
    "方向": "相同",
    "A": 0.0,
    "B": 0.0
   }
  ],
  "条件含默认值": [
   "溶剂比例默认"
  ],
  "性能": {
   "方向": "变低",
   "倍数": 2.4231,
   "倍数含义": "损失（100 − CE）之比",
   "好于参照": false,
   "值A": 93.7,
   "值B": 97.4,
   "指标A": "Li‖Cu CE",
   "指标B": "Li‖Cu CE"
  },
  "表述文字": "【P314｜Li‖Cu CE｜同配方换条件】实验样 1 M LiFSI BME（1 M LiFSI；MBE（未报告 体积份），测试 T13）相对 实验样 1 M LiFSI BME（1 M LiFSI；MBE（未报告 体积份），测试 T12）｜组分变化：配方相同｜描述符：配方相同｜物性：Li⁺溶剂化结构 相近；电化学稳定性 相近｜条件：温度 变低（含默认值：溶剂比例默认）｜性能：Li‖Cu CE 变低"
 },
 {
  "编号": "PC01192",
  "论文": "P314",
  "类别": "LiCu_CE",
  "比较类型": "配方和条件都变",
  "A": {
   "测试": "T13",
   "测试名": "Li||Cu循环 −40 °C",
   "配方": "F3",
   "配方名": "2 M LiFSI BME",
   "recipe": "R3",
   "是否对照": false,
