Repository: zhuonanli08/Li-S_Electrolyte_Conflicts

File: output/两两比较表述_313篇_v2_2026-11-07/比较表述.json (part 72 of 111)
[
   "配方文字": "2 M LiFSI；MBE（未报告 体积份）",
   "表述编号": "ST3908",
   "证据句子": [
    "M0221",
    "SP05"
   ],
   "标记": [
    "溶剂比例默认"
   ]
  },
  "B": {
   "测试": "T12",
   "测试名": "Li||Cu循环 −20 °C",
   "配方": "F2",
   "配方名": "1 M LiFSI BME",
   "recipe": "R2",
   "是否对照": false,
   "配方文字": "1 M LiFSI；MBE（未报告 体积份）",
   "表述编号": "ST3905",
   "证据句子": [
    "M0220",
    "M0221"
   ],
   "标记": [
    "溶剂比例默认"
   ]
  },
  "组分变化": "LiFSI 1 M → 2 M",
  "作者改动的组分": [
   "LiFSI"
  ],
  "特殊组分变化": [],
  "电解液相同但样品编号不同": false,
  "描述符": [
   {
    "描述符": "lnsites",
    "中文": "每个 Li⁺ 的配位位点",
    "组": "配位（醚氧）",
    "方向": "变低",
    "A": 4.2201,
    "B": 8.4402,
    "被动": false
   },
   {
    "描述符": "li",
    "中文": "Li⁺ 总浓度",
    "组": "盐用量",
    "方向": "变高",
    "A": 2.0,
    "B": 1.0,
    "被动": false
   },
   {
    "描述符": "salt",
    "中文": "主盐浓度",
    "组": "盐用量",
    "方向": "变高",
    "A": 2.0,
    "B": 1.0,
    "被动": false
   },
   {
    "描述符": "anF",
    "中文": "阴离子 F（每升）",
    "组": "盐用量",
    "方向": "变高",
    "A": 4.0,
    "B": 2.0,
    "被动": false
   },
   {
    "描述符": "anSO2",
    "中文": "阴离子磺酰（每升）",
    "组": "盐用量",
    "方向": "变高",
    "A": 4.0,
    "B": 2.0,
    "被动": false
   }
  ],
  "物性": [
   {
    "物性": "电化学稳定性",
    "方向": "相近",
    "A": 1.0,
    "B": 1.0,
    "单位": "–3 V运行",
    "温度": null
   }
  ],
  "条件": [
   {
    "条件": "温度",
    "方向": "变低",
    "A": -40.0,
    "B": -20.0
   },
   {
    "条件": "电流密度",
    "方向": "相近",
    "A": 0.5,
    "B": 0.5
   },
   {
    "条件": "沉积容量",
    "方向": "相近",
    "A": 0.5,
    "B": 0.5
   },
   {
    "条件": "测试方法",
    "方向": "相同",
    "A": 0.0,
    "B": 0.0
   }
  ],
  "条件含默认值": [
   "溶剂比例默认"
  ],
  "性能": {
   "方向": "变低",
   "倍数": 1.9231,
   "倍数含义": "损失（100 − CE）之比",
   "好于参照": false,
   "值A": 95.0,
   "值B": 97.4,
   "指标A": "Li‖Cu CE",
   "指标B": "Li‖Cu CE"
  },
  "表述文字": "【P314｜Li‖Cu CE｜配方和条件都变】实验样 2 M LiFSI BME（2 M LiFSI；MBE（未报告 体积份），测试 T13）相对 实验样 1 M LiFSI BME（1 M LiFSI；MBE（未报告 体积份），测试 T12）｜组分变化：LiFSI 1 M → 2 M｜描述符：每个 Li⁺ 的配位位点 变低；Li⁺ 总浓度 变高；主盐浓度 变高；阴离子 F（每升） 变高；阴离子磺酰（每升） 变高｜物性：电化学稳定性 相近｜条件：温度 变低（含默认值：溶剂比例默认）｜性能：Li‖Cu CE 变低"
 },
 {
  "编号": "PC01193",
  "论文": "P314",
  "类别": "LiCu_CE",
  "比较类型": "配方和条件都变",
  "A": {
   "测试": "T14",
   "测试名": "Aurbach Li||Cu CE",
   "配方": "F3",
   "配方名": "2 M LiFSI BME",
   "recipe": "R3",
   "是否对照": false,
   "配方文字": "2 M LiFSI；MBE（未报告 体积份）",
   "表述编号": "ST3909",
   "证据句子": [
    "M0223"
   ],
   "标记": [
    "溶剂比例默认"
   ]
  },
  "B": {
   "测试": "T12",
   "测试名": "Li||Cu循环 −20 °C",
   "配方": "F2",
   "配方名": "1 M LiFSI BME",
   "recipe": "R2",
   "是否对照": false,
   "配方文字": "1 M LiFSI；MBE（未报告 体积份）",
   "表述编号": "ST3905",
   "证据句子": [
    "M0220",
    "M0221"
   ],
   "标记": [
    "溶剂比例默认"
   ]
  },
  "组分变化": "LiFSI 1 M → 2 M",
  "作者改动的组分": [
   "LiFSI"
  ],
  "特殊组分变化": [],
  "电解液相同但样品编号不同": false,
  "描述符": [
   {
    "描述符": "lnsites",
    "中文": "每个 Li⁺ 的配位位点",
    "组": "配位（醚氧）",
    "方向": "变低",
    "A": 4.2201,
    "B": 8.4402,
    "被动": false
   },
   {
    "描述符": "li",
    "中文": "Li⁺ 总浓度",
    "组": "盐用量",
    "方向": "变高",
    "A": 2.0,
    "B": 1.0,
    "被动": false
   },
   {
    "描述符": "salt",
    "中文": "主盐浓度",
    "组": "盐用量",
    "方向": "变高",
    "A": 2.0,
    "B": 1.0,
    "被动": false
   },
   {
    "描述符": "anF",
    "中文": "阴离子 F（每升）",
    "组": "盐用量",
    "方向": "变高",
    "A": 4.0,
    "B": 2.0,
    "被动": false
   },
   {
    "描述符": "anSO2",
    "中文": "阴离子磺酰（每升）",
    "组": "盐用量",
    "方向": "变高",
    "A": 4.0,
    "B": 2.0,
    "被动": false
   }
  ],
  "物性": [
   {
    "物性": "电化学稳定性",
    "方向": "相近",
    "A": 1.0,
    "B": 1.0,
    "单位": "–3 V运行",
    "温度": null
   }
  ],
  "条件": [
   {
    "条件": "温度",
    "方向": "变高",
    "A": 25.0,
    "B": -20.0
   },
   {
    "条件": "电流密度",
    "方向": "变高",
    "A": 1.0,
    "B": 0.5
   },
   {
    "条件": "沉积容量",
    "方向": "变高",
    "A": 1.0,
    "B": 0.5
   },
   {
    "条件": "测试方法",
    "方向": "非 Aurbach → Aurbach 法",
    "A": 1.0,
    "B": 0.0
   }
  ],
  "条件含默认值": [
   "溶剂比例默认"
  ],
  "性能": {
   "方向": "变高",
   "倍数": 0.2154,
   "倍数含义": "损失（100 − CE）之比",
   "好于参照": true,
   "值A": 99.44,
   "值B": 97.4,
   "指标A": "Li‖Cu CE",
   "指标B": "Li‖Cu CE"
  },
  "表述文字": "【P314｜Li‖Cu CE｜配方和条件都变】实验样 2 M LiFSI BME（2 M LiFSI；MBE（未报告 体积份），测试 T14）相对 实验样 1 M LiFSI BME（1 M LiFSI；MBE（未报告 体积份），测试 T12）｜组分变化：LiFSI 1 M → 2 M｜描述符：每个 Li⁺ 的配位位点 变低；Li⁺ 总浓度 变高；主盐浓度 变高；阴离子 F（每升） 变高；阴离子磺酰（每升） 变高｜物性：电化学稳定性 相近｜条件：温度 变高；电流密度 变高；沉积容量 变高；测试方法 非 Aurbach → Aurbach 法（含默认值：溶剂比例默认）｜性能：Li‖Cu CE 变高"
 },
 {
  "编号": "PC01194",
  "论文": "P314",
  "类别": "LiCu_CE",
  "比较类型": "配方和条件都变",
  "A": {
   "测试": "T12",
   "测试名": "Li||Cu循环 −20 °C",
   "配方": "F3",
   "配方名": "2 M LiFSI BME",
   "recipe": "R3",
   "是否对照": false,
   "配方文字": "2 M LiFSI；MBE（未报告 体积份）",
   "表述编号": "ST3906",
   "证据句子": [
    "M0220",
    "M0221"
   ],
   "标记": [
    "溶剂比例默认"
   ]
  },
  "B": {
   "测试": "T13",
   "测试名": "Li||Cu循环 −40 °C",
   "配方": "F2",
   "配方名": "1 M LiFSI BME",
   "recipe": "R2",
   "是否对照": false,
   "配方文字": "1 M LiFSI；MBE（未报告 体积份）",
   "表述编号": "ST3907",
   "证据句子": [
    "M0221",
    "SP05"
   ],
   "标记": [
    "溶剂比例默认"
   ]
  },
  "组分变化": "LiFSI 1 M → 2 M",
  "作者改动的组分": [
   "LiFSI"
  ],
  "特殊组分变化": [],
  "电解液相同但样品编号不同": false,
  "描述符": [
   {
    "描述符": "lnsites",
    "中文": "每个 Li⁺ 的配位位点",
    "组": "配位（醚氧）",
    "方向": "变低",
    "A": 4.2201,
    "B": 8.4402,
    "被动": false
   },
   {
    "描述符": "li",
    "中文": "Li⁺ 总浓度",
    "组": "盐用量",
    "方向": "变高",
    "A": 2.0,
    "B": 1.0,
    "被动": false
   },
   {
    "描述符": "salt",
    "中文": "主盐浓度",
    "组": "盐用量",
    "方向": "变高",
    "A": 2.0,
    "B": 1.0,
    "被动": false
   },
   {
    "描述符": "anF",
    "中文": "阴离子 F（每升）",
    "组": "盐用量",
    "方向": "变高",
    "A": 4.0,
    "B": 2.0,
    "被动": false
   },
   {
    "描述符": "anSO2",
    "中文": "阴离子磺酰（每升）",
    "组": "盐用量",
    "方向": "变高",
    "A": 4.0,
    "B": 2.0,
    "被动": false
   }
  ],
  "物性": [
   {
    "物性": "电化学稳定性",
    "方向": "相近",
    "A": 1.0,
    "B": 1.0,
    "单位": "–3 V运行",
    "温度": null
   }
  ],
  "条件": [
   {
    "条件": "温度",
    "方向": "变高",
    "A": -20.0,
    "B": -40.0
   },
   {
    "条件": "电流密度",
    "方向": "相近",
    "A": 0.5,
    "B": 0.5
   },
   {
    "条件": "沉积容量",
    "方向": "相近",
    "A": 0.5,
    "B": 0.5
   },
   {
    "条件": "测试方法",
    "方向": "相同",
    "A": 0.0,
    "B": 0.0
   }
  ],
  "条件含默认值": [
   "溶剂比例默认"
  ],
  "性能": {
   "方向": "变高",
   "倍数": 0.3175,
   "倍数含义": "损失（100 − CE）之比",
   "好于参照": true,
   "值A": 98.0,
   "值B": 93.7,
   "指标A": "Li‖Cu CE",
   "指标B": "Li‖Cu CE"
  },
  "表述文字": "【P314｜Li‖Cu CE｜配方和条件都变】实验样 2 M LiFSI BME（2 M LiFSI；MBE（未报告 体积份），测试 T12）相对 实验样 1 M LiFSI BME（1 M LiFSI；MBE（未报告 体积份），测试 T13）｜组分变化：LiFSI 1 M → 2 M｜描述符：每个 Li⁺ 的配位位点 变低；Li⁺ 总浓度 变高；主盐浓度 变高；阴离子 F（每升） 变高；阴离子磺酰（每升） 变高｜物性：电化学稳定性 相近｜条件：温度 变高（含默认值：溶剂比例默认）｜性能：Li‖Cu CE 变高"
 },
 {
  "编号": "PC01195",
  "论文": "P314",
  "类别": "LiCu_CE",
  "比较类型": "同配方换条件",
  "A": {
   "测试": "T13",
   "测试名": "Li||Cu循环 −40 °C",
   "配方": "F3",
   "配方名": "2 M LiFSI BME",
   "recipe": "R3",
   "是否对照": false,
   "配方文字": "2 M LiFSI；MBE（未报告 体积份）",
   "表述编号": "ST3908",
   "证据句子": [
    "M0221",
    "SP05"
   ],
   "标记": [
    "溶剂比例默认"
   ]
  },
  "B": {
   "测试": "T12",
   "测试名": "Li||Cu循环 −20 °C",
   "配方": "F3",
   "配方名": "2 M LiFSI BME",
   "recipe": "R3",
   "是否对照": false,
   "配方文字": "2 M LiFSI；MBE（未报告 体积份）",
   "表述编号": "ST3906",
   "证据句子": [
    "M0220",
    "M0221"
   ],
   "标记": [
    "溶剂比例默认"
   ]
  },
  "组分变化": "配方相同",
  "作者改动的组分": [],
  "特殊组分变化": [],
  "电解液相同但样品编号不同": false,
  "描述符": [],
  "物性": [
   {
    "物性": "Li⁺溶剂化结构",
    "方向": "相近",
    "A": 3.0,
    "B": 3.0,
    "单位": "FSI+1BME 18.3%",
    "温度": null
   },
   {
    "物性": "电化学稳定性",
    "方向": "相近",
    "A": 1.0,
    "B": 1.0,
    "单位": "–3 V运行",
    "温度": null
   }
  ],
  "条件": [
   {
    "条件": "温度",
    "方向": "变低",
    "A": -40.0,
    "B": -20.0
   },
   {
    "条件": "电流密度",
    "方向": "相近",
    "A": 0.5,
    "B": 0.5
   },
   {
    "条件": "沉积容量",
    "方向": "相近",
    "A": 0.5,
    "B": 0.5
   },
   {
    "条件": "测试方法",
    "方向": "相同",
    "A": 0.0,
    "B": 0.0
   }
  ],
  "条件含默认值": [
   "溶剂比例默认"
  ],
  "性能": {
   "方向": "变低",
   "倍数": 2.5,
   "倍数含义": "损失（100 − CE）之比",
   "好于参照": false,
   "值A": 95.0,
   "值B": 98.0,
   "指标A": "Li‖Cu CE",
   "指标B": "Li‖Cu CE"
  },
  "表述文字": "【P314｜Li‖Cu CE｜同配方换条件】实验样 2 M LiFSI BME（2 M LiFSI；MBE（未报告 体积份），测试 T13）相对 实验样 2 M LiFSI BME（2 M LiFSI；MBE（未报告 体积份），测试 T12）｜组分变化：配方相同｜描述符：配方相同｜物性：Li⁺溶剂化结构 相近；电化学稳定性 相近｜条件：温度 变低（含默认值：溶剂比例默认）｜性能：Li‖Cu CE 变低"
 },
 {
  "编号": "PC01196",
  "论文": "P314",
  "类别": "LiCu_CE",
  "比较类型": "同配方换条件",
  "A": {
   "测试": "T14",
   "测试名": "Aurbach Li||Cu CE",
   "配方": "F3",
   "配方名": "2 M LiFSI BME",
   "recipe": "R3",
   "是否对照": false,
   "配方文字": "2 M LiFSI；MBE（未报告 体积份）",
   "表述编号": "ST3909",
   "证据句子": [
    "M0223"
   ],
   "标记": [
    "溶剂比例默认"
   ]
  },
  "B": {
   "测试": "T12",
   "测试名": "Li||Cu循环 −20 °C",
   "配方": "F3",
   "配方名": "2 M LiFSI BME",
   "recipe": "R3",
   "是否对照": false,
   "配方文字": "2 M LiFSI；MBE（未报告 体积份）",
   "表述编号": "ST3906",
   "证据句子": [
    "M0220",
    "M0221"
   ],
   "标记": [
    "溶剂比例默认"
   ]
  },
  "组分变化": "配方相同",
  "作者改动的组分": [],
  "特殊组分变化": [],
  "电解液相同但样品编号不同": false,
  "描述符": [],
  "物性": [
   {
    "物性": "Li⁺溶剂化结构",
    "方向": "相近",
    "A": 3.0,
    "B": 3.0,
    "单位": "FSI+1BME 18.3%",
    "温度": null
   },
   {
    "物性": "电化学稳定性",
    "方向": "相近",
    "A": 1.0,
    "B": 1.0,
    "单位": "–3 V运行",
    "温度": null
   }
  ],
  "条件": [
   {
    "条件": "温度",
    "方向": "变高",
    "A": 25.0,
    "B": -20.0
   },
   {
    "条件": "电流密度",
    "方向": "变高",
    "A": 1.0,
    "B": 0.5
   },
   {
    "条件": "沉积容量",
    "方向": "变高",
    "A": 1.0,
    "B": 0.5
   },
   {
    "条件": "测试方法",
    "方向": "非 Aurbach → Aurbach 法",
    "A": 1.0,
    "B": 0.0
   }
  ],
  "条件含默认值": [
   "溶剂比例默认"
  ],
  "性能": {
   "方向": "变高",
   "倍数": 0.28,
   "倍数含义": "损失（100 − CE）之比",
   "好于参照": true,
   "值A": 99.44,
   "值B": 98.0,
   "指标A": "Li‖Cu CE",
   "指标B": "Li‖Cu CE"
  },
  "表述文字": "【P314｜Li‖Cu CE｜同配方换条件】实验样 2 M LiFSI BME（2 M LiFSI；MBE（未报告 体积份），测试 T14）相对 实验样 2 M LiFSI BME（2 M LiFSI；MBE（未报告 体积份），测试 T12）｜组分变化：配方相同｜描述符：配方相同｜物性：Li⁺溶剂化结构 相近；电化学稳定性 相近｜条件：温度 变高；电流密度 变高；沉积容量 变高；测试方法 非 Aurbach → Aurbach 法（含默认值：溶剂比例默认）｜性能：Li‖Cu CE 变高"
 },
 {
  "编号": "PC01197",
  "论文": "P314",
  "类别": "LiCu_CE",
  "比较类型": "同测试换配方",
  "A": {
   "测试": "T13",
   "测试名": "Li||Cu循环 −40 °C",
   "配方": "F3",
   "配方名": "2 M LiFSI BME",
   "recipe": "R3",
   "是否对照": false,
   "配方文字": "2 M LiFSI；MBE（未报告 体积份）",
   "表述编号": "ST3908",
   "证据句子": [
    "M0221",
    "SP05"
   ],
   "标记": [
    "溶剂比例默认"
   ]
  },
  "B": {
   "测试": "T13",
   "测试名": "Li||Cu循环 −40 °C",
   "配方": "F2",
   "配方名": "1 M LiFSI BME",
   "recipe": "R2",
   "是否对照": false,
   "配方文字": "1 M LiFSI；MBE（未报告 体积份）",
   "表述编号": "ST3907",
   "证据句子": [
    "M0221",
    "SP05"
   ],
   "标记": [
    "溶剂比例默认"
   ]
  },
  "组分变化": "LiFSI 1 M → 2 M",
  "作者改动的组分": [
   "LiFSI"
  ],
  "特殊组分变化": [],
  "电解液相同但样品编号不同": false,
  "描述符": [
   {
    "描述符": "lnsites",
    "中文": "每个 Li⁺ 的配位位点",
    "组": "配位（醚氧）",
    "方向": "变低",
    "A": 4.2201,
    "B": 8.4402,
    "被动": false
   },
   {
    "描述符": "li",
    "中文": "Li⁺ 总浓度",
    "组": "盐用量",
    "方向": "变高",
    "A": 2.0,
    "B": 1.0,
    "被动": false
   },
   {
    "描述符": "salt",
    "中文": "主盐浓度",
    "组": "盐用量",
    "方向": "变高",
    "A": 2.0,
    "B": 1.0,
    "被动": false
   },
   {
    "描述符": "anF",
    "中文": "阴离子 F（每升）",
    "组": "盐用量",
    "方向": "变高",
    "A": 4.0,
    "B": 2.0,
    "被动": false
   },
   {
    "描述符": "anSO2",
    "中文": "阴离子磺酰（每升）",
    "组": "盐用量",
    "方向": "变高",
    "A": 4.0,
    "B": 2.0,
    "被动": false
   }
  ],
  "物性": [
   {
    "物性": "电化学稳定性",
    "方向": "相近",
    "A": 1.0,
    "B": 1.0,
    "单位": "–3 V运行",
    "温度": null
   }
  ],
  "条件": [
   {
    "条件": "温度",
    "方向": "相近",
    "A": -40.0,
    "B": -40.0
   },
   {
    "条件": "电流密度",
    "方向": "相近",
    "A": 0.5,
    "B": 0.5
   },
   {
    "条件": "沉积容量",
    "方向": "相近",
    "A": 0.5,
    "B": 0.5
   },
   {
    "条件": "测试方法",
    "方向": "相同",
    "A": 0.0,
    "B": 0.0
   }
  ],
  "条件含默认值": [
   "溶剂比例默认"
  ],
  "性能": {
   "方向": "变高",
   "倍数": 0.7937,
   "倍数含义": "损失（100 − CE）之比",
   "好于参照": true,
   "值A": 95.0,
   "值B": 93.7,
   "指标A": "Li‖Cu CE",
   "指标B": "Li‖Cu CE"
  },
  "表述文字": "【P314｜Li‖Cu CE｜同测试换配方】实验样 2 M LiFSI BME（2 M LiFSI；MBE（未报告 体积份），测试 T13）相对 实验样 1 M LiFSI BME（1 M LiFSI；MBE（未报告 体积份），测试 T13）｜组分变化：LiFSI 1 M → 2 M｜描述符：每个 Li⁺ 的配位位点 变低；Li⁺ 总浓度 变高；主盐浓度 变高；阴离子 F（每升） 变高；阴离子磺酰（每升） 变高｜物性：电化学稳定性 相近｜条件：相同（含默认值：溶剂比例默认）｜性能：Li‖Cu CE 变高"
 },
 {
  "编号": "PC01198",
  "论文": "P314",
  "类别": "LiCu_CE",
  "比较类型": "配方和条件都变",
  "A": {
   "测试": "T14",
   "测试名": "Aurbach Li||Cu CE",
   "配方": "F3",
   "配方名": "2 M LiFSI BME",
   "recipe": "R3",
   "是否对照": false,
   "配方文字": "2 M LiFSI；MBE（未报告 体积份）",
   "表述编号": "ST3909",
   "证据句子": [
    "M0223"
   ],
   "标记": [
    "溶剂比例默认"
   ]
  },
  "B": {
   "测试": "T13",
   "测试名": "Li||Cu循环 −40 °C",
   "配方": "F2",
   "配方名": "1 M LiFSI BME",
   "recipe": "R2",
   "是否对照": false,
   "配方文字": "1 M LiFSI；MBE（未报告 体积份）",
   "表述编号": "ST3907",
   "证据句子": [
    "M0221",
    "SP05"
   ],
   "标记": [
    "溶剂比例默认"
   ]
  },
  "组分变化": "LiFSI 1 M → 2 M",
  "作者改动的组分": [
   "LiFSI"
  ],
  "特殊组分变化": [],
  "电解液相同但样品编号不同": false,
  "描述符": [
   {
    "描述符": "lnsites",
    "中文": "每个 Li⁺ 的配位位点",
    "组": "配位（醚氧）",
    "方向": "变低",
    "A": 4.2201,
    "B": 8.4402,
    "被动": false
   },
   {
    "描述符": "li",
    "中文": "Li⁺ 总浓度",
    "组": "盐用量",
    "方向": "变高",
    "A": 2.0,
    "B": 1.0,
    "被动": false
   },
   {
    "描述符": "salt",
    "中文": "主盐浓度",
    "组": "盐用量",
    "方向": "变高",
    "A": 2.0,
    "B": 1.0,
    "被动": false
   },
   {
    "描述符": "anF",
    "中文": "阴离子 F（每升）",
    "组": "盐用量",
    "方向": "变高",
    "A": 4.0,
    "B": 2.0,
    "被动": false
   },
   {
    "描述符": "anSO2",
    "中文": "阴离子磺酰（每升）",
    "组": "盐用量",
    "方向": "变高",
    "A": 4.0,
    "B": 2.0,
    "被动": false
   }
  ],
  "物性": [
   {
    "物性": "电化学稳定性",
    "方向": "相近",
    "A": 1.0,
    "B": 1.0,
    "单位": "–3 V运行",
    "温度": null
   }
  ],
  "条件": [
   {
    "条件": "温度",
    "方向": "变高",
    "A": 25.0,
    "B": -40.0
   },
   {
    "条件": "电流密度",
    "方向": "变高",
    "A": 1.0,
    "B": 0.5
   },
   {
    "条件": "沉积容量",
    "方向": "变高",
    "A": 1.0,
    "B": 0.5
   },
   {
    "条件": "测试方法",
    "方向": "非 Aurbach → Aurbach 法",
    "A": 1.0,
    "B": 0.0
   }
  ],
  "条件含默认值": [
   "溶剂比例默认"
  ],
  "性能": {
   "方向": "变高",
   "倍数": 0.0889,
   "倍数含义": "损失（100 − CE）之比",
   "好于参照": true,
   "值A": 99.44,
   "值B": 93.7,
   "指标A": "Li‖Cu CE",
   "指标B": "Li‖Cu CE"
  },
  "表述文字": "【P314｜Li‖Cu CE｜配方和条件都变】实验样 2 M LiFSI BME（2 M LiFSI；MBE（未报告 体积份），测试 T14）相对 实验样 1 M LiFSI BME（1 M LiFSI；MBE（未报告 体积份），测试 T13）｜组分变化：LiFSI 1 M → 2 M｜描述符：每个 Li⁺ 的配位位点 变低；Li⁺ 总浓度 变高；主盐浓度 变高；阴离子 F（每升） 变高；阴离子磺酰（每升） 变高｜物性：电化学稳定性 相近｜条件：温度 变高；电流密度 变高；沉积容量 变高；测试方法 非 Aurbach → Aurbach 法（含默认值：溶剂比例默认）｜性能：Li‖Cu CE 变高"
 },
 {
  "编号": "PC01199",
  "论文": "P314",
  "类别": "LiCu_CE",
  "比较类型": "同配方换条件",
  "A": {
   "测试": "T14",
   "测试名": "Aurbach Li||Cu CE",
   "配方": "F3",
   "配方名": "2 M LiFSI BME",
   "recipe": "R3",
   "是否对照": false,
   "配方文字": "2 M LiFSI；MBE（未报告 体积份）",
   "表述编号": "ST3909",
   "证据句子": [
    "M0223"
   ],
   "标记": [
    "溶剂比例默认"
   ]
  },
  "B": {
   "测试": "T13",
   "测试名": "Li||Cu循环 −40 °C",
   "配方": "F3",
   "配方名": "2 M LiFSI BME",
   "recipe": "R3",
   "是否对照": false,
   "配方文字": "2 M LiFSI；MBE（未报告 体积份）",
   "表述编号": "ST3908",
   "证据句子": [
    "M0221",
    "SP05"
   ],
   "标记": [
    "溶剂比例默认"
   ]
  },
  "组分变化": "配方相同",
  "作者改动的组分": [],
  "特殊组分变化": [],
  "电解液相同但样品编号不同": false,
  "描述符": [],
  "物性": [
   {
    "物性": "Li⁺溶剂化结构",
    "方向": "相近",
    "A": 3.0,
    "B": 3.0,
    "单位": "FSI+1BME 18.3%",
    "温度": null
   },
   {
    "物性": "电化学稳定性",
    "方向": "相近",
    "A": 1.0,
    "B": 1.0,
    "单位": "–3 V运行",
    "温度": null
   }
  ],
  "条件": [
   {
    "条件": "温度",
    "方向": "变高",
    "A": 25.0,
    "B": -40.0
   },
   {
    "条件": "电流密度",
    "方向": "变高",
    "A": 1.0,
    "B": 0.5
   },
   {
    "条件": "沉积容量",
    "方向": "变高",
    "A": 1.0,
    "B": 0.5
   },
   {
    "条件": "测试方法",
    "方向": "非 Aurbach → Aurbach 法",
    "A": 1.0,
    "B": 0.0
   }
  ],
  "条件含默认值": [
   "溶剂比例默认"
  ],
  "性能": {
   "方向": "变高",
   "倍数": 0.112,
   "倍数含义": "损失（100 − CE）之比",
   "好于参照": true,
   "值A": 99.44,
   "值B": 95.0,
   "指标A": "Li‖Cu CE",
   "指标B": "Li‖Cu CE"
  },
  "表述文字": "【P314｜Li‖Cu CE｜同配方换条件】实验样 2 M LiFSI BME（2 M LiFSI；MBE（未报告 体积份），测试 T14）相对 实验样 2 M LiFSI BME（2 M LiFSI；MBE（未报告 体积份），测试 T13）｜组分变化：配方相同｜描述符：配方相同｜物性：Li⁺溶剂化结构 相近；电化学稳定性 相近｜条件：温度 变高；电流密度 变高；沉积容量 变高；测试方法 非 Aurbach → Aurbach 法（含默认值：溶剂比例默认）｜性能：Li‖Cu CE 变高"
 },
 {
  "编号": "PC01200",
  "论文": "P317",
  "类别": "每圈衰减率",
  "比较类型": "同配方换条件",
  "A": {
   "测试": "T10",
   "测试名": "Li–S软包验证",
   "配方": "F02",
   "配方名": "Li–S electrolyte + DPDTe",
   "recipe": "R02",
   "是否对照": false,
   "配方文字": "LiNO3 未知 未报告；50 mM DPDTE",
   "表述编号": "ST4006",
   "证据句子": [
    "M0080",
    "M0099"
   ],
   "标记": [
    "温度默认",
    "由容量换算"
   ]
  },
  "B": {
   "测试": "T09",
   "测试名": "高硫载量贫液循环",
   "配方": "F02",
   "配方名": "Li–S electrolyte + DPDTe",
   "recipe": "R02",
   "是否对照": false,
   "配方文字": "LiNO3 未知 未报告；50 mM DPDTE",
   "表述编号": "ST4002",
   "证据句子": [
    "M0075",
    "M0099"
   ],
   "标记": [
    "温度默认"
   ]
  },
  "组分变化": "配方相同",
  "作者改动的组分": [],
  "特殊组分变化": [],
  "电解液相同但样品编号不同": false,
  "描述符": [],
  "物性": [],
  "条件": [
   {
    "条件": "E/S",
    "方向": "一边未报告",
    "A": 1.6094379124341003,
    "B": null
   },
   {
    "条件": "硫载量",
    "方向": "相近",
    "A": 5.0,
    "B": 5.0
   },
   {
    "条件": "倍率",
    "方向": "变低",
    "A": 0.05,
    "B": 0.1
   },
   {
    "条件": "温度",
    "方向": "相近",
    "A": 25.0,
    "B": 25.0
   },
   {
    "条件": "电池形式",
    "方向": "一边未报告",
    "A": 1.0,
    "B": null
   },
   {
    "条件": "圈数",
    "方向": "变低",
    "A": 50,
    "B": 100
   }
  ],
  "条件含默认值": [
   "温度默认"
  ],
  "性能": {
   "方向": "变高",
   "倍数": 1.7681,
   "倍数含义": "每圈衰减率之比",
   "好于参照": false,
   "值A": 0.778,
   "值B": 0.44,
   "指标A": "每圈衰减率（%/圈，由比放电容量（基准未写明）换算）",
   "指标B": "每圈衰减率（%/圈，由每圈容量衰减率换算）"
  },
  "表述文字": "【P317｜每圈衰减率｜同配方换条件】实验样 Li–S electrolyte + DPDTe（LiNO3 未知 未报告；50 mM DPDTE，测试 T10）相对 实验样 Li–S electrolyte + DPDTe（LiNO3 未知 未报告；50 mM DPDTE，测试 T09）｜组分变化：配方相同｜描述符：配方相同｜物性：两边没有都报告的｜条件：E/S 一边未报告；倍率 变低；电池形式 一边未报告；圈数 变低（含默认值：温度默认）｜性能：每圈衰减率 变高"
 },
 {
  "编号": "PC01201",
  "论文": "P317",
  "类别": "首圈容量",
  "比较类型": "同配方换条件",
  "A": {
   "测试": "T10",
   "测试名": "Li–S软包验证",
   "配方": "F02",
   "配方名": "Li–S electrolyte + DPDTe",
   "recipe": "R02",
   "是否对照": false,
   "配方文字": "LiNO3 未知 未报告；50 mM DPDTE",
   "表述编号": "ST4005",
   "证据句子": [
    "M0080",
    "M0099"
   ],
   "标记": [
    "基准未写明",
    "温度默认"
   ]
  },
  "B": {
   "测试": "T09",
   "测试名": "高硫载量贫液循环",
   "配方": "F02",
   "配方名": "Li–S electrolyte + DPDTe",
   "recipe": "R02",
   "是否对照": false,
   "配方文字": "LiNO3 未知 未报告；50 mM DPDTE",
   "表述编号": "ST4003",
   "证据句子": [
    "M0075",
    "M0099"
   ],
   "标记": [
    "基准未写明",
    "温度默认"
   ]
  },
  "组分变化": "配方相同",
  "作者改动的组分": [],
  "特殊组分变化": [],
  "电解液相同但样品编号不同": false,
  "描述符": [],
  "物性": [],
  "条件": [
   {
    "条件": "E/S",
    "方向": "一边未报告",
    "A": 1.6094379124341003,
    "B": null
   },
   {
    "条件": "硫载量",
    "方向": "相近",
    "A": 5.0,
    "B": 5.0
   },
   {
    "条件": "倍率",
    "方向": "变低",
    "A": 0.05,
    "B": 0.1
   },
   {
    "条件": "温度",
    "方向": "相近",
    "A": 25.0,
    "B": 25.0
   },
   {
    "条件": "电池形式",
    "方向": "一边未报告",
    "A": 1.0,
    "B": null
   }
  ],
  "条件含默认值": [
   "温度默认"
  ],
  "性能": {
   "方向": "变高",
   "倍数": 1.1575,
   "倍数含义": "容量之比",
   "好于参照": true,
   "值A": 1322.1,
   "值B": 1142.2,
   "指标A": "比放电容量（基准未写明）",
   "指标B": "比放电容量（基准未写明）"
  },
  "表述文字": "【P317｜首圈容量｜同配方换条件】实验样 Li–S electrolyte + DPDTe（LiNO3 未知 未报告；50 mM DPDTE，测试 T10）相对 实验样 Li–S electrolyte + DPDTe（LiNO3 未知 未报告；50 mM DPDTE，测试 T09）｜组分变化：配方相同｜描述符：配方相同｜物性：两边没有都报告的｜条件：E/S 一边未报告；倍率 变低；电池形式 一边未报告（含默认值：温度默认）｜性能：首圈容量 变高"
 },
 {
  "编号": "PC01202",
  "论文": "P319",
  "类别": "每圈衰减率",
  "比较类型": "同测试换配方",
  "A": {
   "测试": "T17",
   "测试名": "Li-S 0.2C长循环",
   "配方": "F1",
   "配方名": "LCDE",
   "recipe": "R1",
   "是否对照": false,
   "配方文字": "0.1 M LiTFSI；0.1 M LiNO3；65 vol.% THF；35 vol.% NHEXANE",
   "表述编号": "ST4019",
   "证据句子": [
    "M0124"
   ],
   "标记": [
    "温度默认"
   ]
  },
  "B": {
   "测试": "T17",
   "测试名": "Li-S 0.2C长循环",
   "配方": "F2",
   "配方名": "LCE",
   "recipe": "R2",
   "是否对照": true,
   "配方文字": "0.1 M LiTFSI；0.1 M LiNO3；100 vol.% THF",
   "表述编号": "ST4023",
   "证据句子": [
    "M0124"
   ],
   "标记": [
    "温度默认"
   ]
  },
  "组分变化": "THF 100 vol.% (THF/NH) → 65 vol.% (THF/NH)；加入 NHEXANE（35 vol.% (THF/NH)）",
  "作者改动的组分": [
   "NHEXANE",
   "THF"
  ],
  "特殊组分变化": [],
  "电解液相同但样品编号不同": false,
  "描述符": [
   {
    "描述符": "eo",
    "中文": "非氟醚氧",
    "组": "配位（醚氧）",
    "方向": "变低",
    "A": 0.748,
    "B": 1.0,
    "被动": false
   },
   {
    "描述符": "ring",
    "中文": "溶剂环数",
    "组": "溶剂骨架",
    "方向": "变低",
    "A": 0.748,
    "B": 1.0,
    "被动": false
   },
   {
    "描述符": "rotb",
    "中文": "可旋转键数",
    "组": "溶剂骨架",
    "方向": "变高（从无到有）",
    "A": 0.7561,
    "B": 0.0,
    "被动": false
   },
   {
    "描述符": "tpsa",
    "中文": "TPSA",
    "组": "其他（单独成组或数据少）",
    "方向": "变低",
    "A": 6.9038,
    "B": 9.23,
    "被动": false
   },
   {
    "描述符": "mw",
    "中文": "溶剂分子量",
    "组": "溶剂骨架",
    "方向": "变高",
    "A": 75.6533,
    "B": 72.107,
    "被动": false
   },
   {
    "描述符": "lnsites",
    "中文": "每个 Li⁺ 的配位位点",
    "组": "配位（醚氧）",
    "方向": "变低",
    "A": 39.812,
    "B": 61.2493,
    "被动": false
   },
   {
    "描述符": "dil",
    "中文": "稀释剂摩尔比例",
    "组": "氟化/稀释",
    "方向": "变高（从无到有）",
    "A": 0.252,
    "B": 0.0,
    "被动": false
   }
  ],
  "物性": [
   {
    "物性": "Li⁺溶剂化结构",
    "方向": "相近",
    "A": 742.1,
    "B": 738.2,
    "单位": "cm−1",
    "温度": null
   },
   {
    "物性": "离子电导率",
    "方向": "变高",
    "A": 1.45,
    "B": 1.12,
    "单位": "mS cm−1",
    "温度": null
   },
   {
    "物性": "电化学稳定性",
    "方向": "相近",
    "A": 4.04,
    "B": 3.9,
    "单位": "V",
    "温度": null
   },
   {
    "物性": "黏度",
    "方向": "变低",
    "A": 0.48,
    "B": 0.63,
    "单位": "mPa s",
    "温度": null
   },
   {
    "物性": "润湿性",
    "方向": "变低",
    "A": 13.63,
    "B": 16.07,
    "单位": "°",
    "温度": null
   },
   {
    "物性": "密度",
    "方向": "变低",
    "A": 0.79,
    "B": 0.91,
    "单位": "g mL−1",
    "温度": null
   }
  ],
  "条件": [
   {
    "条件": "E/S",
    "方向": "相近",
    "A": 10.0,
    "B": 10.0
   },
   {
    "条件": "硫载量",
    "方向": "相近",
    "A": 1.5,
    "B": 1.5
   },
   {
    "条件": "正极含硫",
    "方向": "相近",
    "A": 63.6,
    "B": 63.6
   },
   {
    "条件": "倍率",
    "方向": "相近",
    "A": 0.2,
    "B": 0.2
   },
   {
    "条件": "温度",
    "方向": "相近",
    "A": 25.0,
    "B": 25.0
   },
   {
    "条件": "圈数",
    "方向": "相近",
    "A": 200,
    "B": 200
   }
  ],
  "条件含默认值": [
   "温度默认"
  ],
  "性能": {
   "方向": "变低",
   "倍数": 0.3813,
   "倍数含义": "每圈衰减率之比",
   "好于参照": true,
   "值A": 0.0715,
   "值B": 0.1875,
   "指标A": "每圈衰减率（%/圈，由容量保持率换算）",
   "指标B": "每圈衰减率（%/圈，由容量保持率换算）"
  },
  "表述文字": "【P319｜每圈衰减率｜同测试换配方】实验样 LCDE（0.1 M LiTFSI；0.1 M LiNO3；65 vol.% THF；35 vol.% NHEXANE，测试 T17）相对 对比样 LCE（0.1 M LiTFSI；0.1 M LiNO3；100 vol.% THF，测试 T17）｜组分变化：THF 100 vol.% (THF/NH) → 65 vol.% (THF/NH)；加入 NHEXANE（35 vol.% (THF/NH)）｜描述符：非氟醚氧 变低；溶剂环数 变低；可旋转键数 变高（从无到有）；TPSA 变低；溶剂分子量 变高；每个 Li⁺ 的配位位点 变低；稀释剂摩尔比例 变高（从无到有）｜物性：Li⁺溶剂化结构 相近；离子电导率 变高；电化学稳定性 相近；黏度 变低；润湿性 变低；密度 变低｜条件：相同（含默认值：温度默认）｜性能：每圈衰减率 变低"
 },
 {
  "编号": "PC01203",
  "论文": "P319",
  "类别": "首圈容量",
  "比较类型": "同测试换配方",
  "A": {
   "测试": "T17",
   "测试名": "Li-S 0.2C长循环",
   "配方": "F1",
   "配方名": "LCDE",
   "recipe": "R1",
   "是否对照": false,
   "配方文字": "0.1 M LiTFSI；0.1 M LiNO3；65 vol.% THF；35 vol.% NHEXANE",
   "表述编号": "ST4020",
   "证据句子": [
    "M0122",
    "M0123"
   ],
   "标记": [
    "基准未写明",
    "温度默认"
   ]
  },
  "B": {
   "测试": "T17",
   "测试名": "Li-S 0.2C长循环",
   "配方": "F2",
   "配方名": "LCE",
   "recipe": "R2",
   "是否对照": true,
   "配方文字": "0.1 M LiTFSI；0.1 M LiNO3；100 vol.% THF",
   "表述编号": "ST4024",
   "证据句子": [
    "M0122",
    "M0123"
   ],
   "标记": [
    "基准未写明",
    "温度默认"
   ]
  },
  "组分变化": "THF 100 vol.% (THF/NH) → 65 vol.% (THF/NH)；加入 NHEXANE（35 vol.% (THF/NH)）",
  "作者改动的组分": [
   "NHEXANE",
   "THF"
  ],
  "特殊组分变化": [],
  "电解液相同但样品编号不同": false,
  "描述符": [
   {
    "描述符": "eo",
    "中文": "非氟醚氧",
    "组": "配位（醚氧）",
    "方向": "变低",
    "A": 0.748,
    "B": 1.0,
    "被动": false
   },
   {
    "描述符": "ring",
    "中文": "溶剂环数",
    "组": "溶剂骨架",
    "方向": "变低",
    "A": 0.748,
    "B": 1.0,
    "被动": false
   },
   {
    "描述符": "rotb",
    "中文": "可旋转键数",
    "组": "溶剂骨架",
    "方向": "变高（从无到有）",
    "A": 0.7561,
    "B": 0.0,
    "被动": false
   },
   {
    "描述符": "tpsa",
    "中文": "TPSA",
    "组": "其他（单独成组或数据少）",
    "方向": "变低",
    "A": 6.9038,
    "B": 9.23,
    "被动": false
   },
   {
    "描述符": "mw",
    "中文": "溶剂分子量",
    "组": "溶剂骨架",
    "方向": "变高",
    "A": 75.6533,
    "B": 72.107,
    "被动": false
   },
   {
    "描述符": "lnsites",
    "中文": "每个 Li⁺ 的配位位点",
    "组": "配位（醚氧）",
    "方向": "变低",
    "A": 39.812,
    "B": 61.2493,
    "被动": false
   },
   {
    "描述符": "dil",
    "中文": "稀释剂摩尔比例",
    "组": "氟化/稀释",
    "方向": "变高（从无到有）",
    "A": 0.252,
    "B": 0.0,
    "被动": false
   }
  ],
  "物性": [
   {
    "物性": "Li⁺溶剂化结构",
    "方向": "相近",
    "A": 742.1,
    "B": 738.2,
    "单位": "cm−1",
    "温度": null
   },
   {
    "物性": "离子电导率",
    "方向": "变高",
    "A": 1.45,
    "B": 1.12,
    "单位": "mS cm−1",
    "温度": null
   },
   {
    "物性": "电化学稳定性",
    "方向": "相近",
    "A": 4.04,
    "B": 3.9,
    "单位": "V",
    "温度": null
   },
   {
    "物性": "黏度",
    "方向": "变低",
    "A": 0.48,
    "B": 0.63,
    "单位": "mPa s",
    "温度": null
   },
   {
    "物性": "润湿性",
    "方向": "变低",
    "A": 13.63,
    "B": 16.07,
    "单位": "°",
    "温度": null
   },
   {
    "物性": "密度",
    "方向": "变低",
    "A": 0.79,
    "B": 0.91,
    "单位": "g mL−1",
    "温度": null
   }
  ],
  "条件": [
   {
    "条件": "E/S",
    "方向": "相近",
    "A": 10.0,
    "B": 10.0
   },
   {
    "条件": "硫载量",
    "方向": "相近",
    "A": 1.5,
    "B": 1.5
   },
   {
    "条件": "正极含硫",
    "方向": "相近",
    "A": 63.6,
    "B": 63.6
   },
   {
    "条件": "倍率",
    "方向": "相近",
    "A": 0.2,
    "B": 0.2
   },
   {
    "条件": "温度",
    "方向": "相近",
    "A": 25.0,
    "B": 25.0
   }
  ],
  "条件含默认值": [
   "温度默认"
  ],
  "性能": {
   "方向": "变高",
   "倍数": 1.1363,
   "倍数含义": "容量之比",
   "好于参照": true,
   "值A": 1092.0,
   "值B": 961.0,
   "指标A": "比放电容量（基准未写明）",
   "指标B": "比放电容量（基准未写明）"
  },
  "表述文字": "【P319｜首圈容量｜同测试换配方】实验样 LCDE（0.1 M LiTFSI；0.1 M LiNO3；65 vol.% THF；35 vol.% NHEXANE，测试 T17）相对 对比样 LCE（0.1 M LiTFSI；0.1 M LiNO3；100 vol.% THF，测试 T17）｜组分变化：THF 100 vol.% (THF/NH) → 65 vol.% (THF/NH)；加入 NHEXANE（35 vol.% (THF/NH)）｜描述符：非氟醚氧 变低；溶剂环数 变低；可旋转键数 变高（从无到有）；TPSA 变低；溶剂分子量 变高；每个 Li⁺ 的配位位点 变低；稀释剂摩尔比例 变高（从无到有）｜物性：Li⁺溶剂化结构 相近；离子电导率 变高；电化学稳定性 相近；黏度 变低；润湿性 变低；密度 变低｜条件：相同（含默认值：温度默认）｜性能：首圈容量 变高"
 },
 {
  "编号": "PC01204",
  "论文": "P319",
  "类别": "首圈容量",
  "比较类型": "同配方换条件",
  "A": {
   "测试": "T25",
   "测试名": "Li-S软包容量/能量密度/循环",
   "配方": "F1",
   "配方名": "LCDE",
   "recipe": "R1",
   "是否对照": false,
   "配方文字": "0.1 M LiTFSI；0.1 M LiNO3；65 vol.% THF；35 vol.% NHEXANE",
   "表述编号": "ST4030",
   "证据句子": [
    "PX005"
   ],
   "标记": [
    "基准未写明",
    "温度默认"
   ]
  },
  "B": {
   "测试": "T17",
   "测试名": "Li-S 0.2C长循环",
   "配方": "F1",
   "配方名": "LCDE",
   "recipe": "R1",
   "是否对照": false,
   "配方文字": "0.1 M LiTFSI；0.1 M LiNO3；65 vol.% THF；35 vol.% NHEXANE",
   "表述编号": "ST4020",
   "证据句子": [
    "M0122",
    "M0123"
   ],
   "标记": [
    "基准未写明",
    "温度默认"
   ]
  },
  "组分变化": "配方相同",
  "作者改动的组分": [],
  "特殊组分变化": [],
  "电解液相同但样品编号不同": false,
  "描述符": [],
  "物性": [
   {
    "物性": "Li⁺溶剂化结构",
    "方向": "相近",
    "A": 742.1,
    "B": 742.1,
    "单位": "cm−1",
    "温度": null
   },
   {
    "物性": "离子电导率",
    "方向": "相近",
    "A": 1.45,
    "B": 1.45,
    "单位": "mS cm−1",
    "温度": null
   },
   {
    "物性": "电化学稳定性",
    "方向": "相近",
    "A": 4.04,
    "B": 4.04,
    "单位": "V",
    "温度": null
   },
   {
    "物性": "黏度",
    "方向": "相近",
    "A": 0.48,
    "B": 0.48,
    "单位": "mPa s",
    "温度": null
   },
   {
    "物性": "润湿性",
    "方向": "相近",
    "A": 13.63,
    "B": 13.63,
    "单位": "°",
    "温度": null
   },
   {
    "物性": "其他（未归类）",
    "方向": "相近",
    "A": 152.0,
    "B": 152.0,
    "单位": "mM [S]",
    "温度": null
   },
   {
    "物性": "多硫化物溶解度",
    "方向": "相近",
    "A": 32.0,
    "B": 32.0,
    "单位": "mM [S]",
    "温度": null
   },
   {
    "物性": "密度",
    "方向": "相近",
    "A": 0.79,
    "B": 0.79,
    "单位": "g mL−1",
    "温度": null
   }
  ],
  "条件": [
   {
    "条件": "E/S",
    "方向": "变低",
    "A": 2.5,
    "B": 10.0
   },
   {
    "条件": "硫载量",
    "方向": "变高",
    "A": 5.2,
    "B": 1.5
   },
   {
    "条件": "正极含硫",
    "方向": "一边未报告",
    "A": null,
    "B": 63.6
   },
   {
    "条件": "倍率",
    "方向": "变低",
    "A": 0.05,
    "B": 0.2
   },
   {
    "条件": "温度",
    "方向": "相近",
    "A": 25.0,
    "B": 25.0
   },
   {
    "条件": "电池形式",
    "方向": "一边未报告",
    "A": 1.0,
    "B": null
   }
  ],
  "条件含默认值": [
   "温度默认"
  ],
  "性能": {
   "方向": "相近",
   "倍数": 0.9945,
   "倍数含义": "容量之比",
   "好于参照": null,
   "值A": 1086.0,
   "值B": 1092.0,
   "指标A": "比放电容量（基准未写明）",
   "指标B": "比放电容量（基准未写明）"
  },
  "表述文字": "【P319｜首圈容量｜同配方换条件】实验样 LCDE（0.1 M LiTFSI；0.1 M LiNO3；65 vol.% THF；35 vol.% NHEXANE，测试 T25）相对 实验样 LCDE（0.1 M LiTFSI；0.1 M LiNO3；65 vol.% THF；35 vol.% NHEXANE，测试 T17）｜组分变化：配方相同｜描述符：配方相同｜物性：Li⁺溶剂化结构 相近；离子电导率 相近；电化学稳定性 相近；黏度 相近；润湿性 相近；其他（未归类） 相近；多硫化物溶解度 相近；密度 相近｜条件：E/S 变低；硫载量 变高；正极含硫 一边未报告；倍率 变低；电池形式 一边未报告（含默认值：温度默认）｜性能：首圈容量 相近"
 },
 {
  "编号": "PC01205",
  "论文": "P319",
  "类别": "首圈容量",
  "比较类型": "配方和条件都变",
  "A": {
   "测试": "T25",
   "测试名": "Li-S软包容量/能量密度/循环",
   "配方": "F1",
   "配方名": "LCDE",
   "recipe": "R1",
   "是否对照": false,
   "配方文字": "0.1 M LiTFSI；0.1 M LiNO3；65 vol.% THF；35 vol.% NHEXANE",
   "表述编号": "ST4030",
   "证据句子": [
    "PX005"
   ],
   "标记": [
    "基准未写明",
    "温度默认"
   ]
  },
  "B": {
   "测试": "T17",
   "测试名": "Li-S 0.2C长循环",
   "配方": "F2",
   "配方名": "LCE",
   "recipe": "R2",
   "是否对照": true,
   "配方文字": "0.1 M LiTFSI；0.1 M LiNO3；100 vol.% THF",
   "表述编号": "ST4024",
   "证据句子": [
    "M0122",
    "M0123"
   ],
   "标记": [
    "基准未写明",
    "温度默认"
   ]
  },
  "组分变化": "THF 100 vol.% (THF/NH) → 65 vol.% (THF/NH)；加入 NHEXANE（35 vol.% (THF/NH)）",
  "作者改动的组分": [
   "NHEXANE",
   "THF"
  ],
  "特殊组分变化": [],
  "电解液相同但样品编号不同": false,
  "描述符": [
   {
    "描述符": "eo",
    "中文": "非氟醚氧",
    "组": "配位（醚氧）",
    "方向": "变低",
    "A": 0.748,
    "B": 1.0,
    "被动": false
   },
   {
    "描述符": "ring",
    "中文": "溶剂环数",
    "组": "溶剂骨架",
    "方向": "变低",
    "A": 0.748,
    "B": 1.0,
    "被动": false
   },
   {
    "描述符": "rotb",
    "中文": "可旋转键数",
    "组": "溶剂骨架",
    "方向": "变高（从无到有）",
    "A": 0.7561,
    "B": 0.0,
    "被动": false
   },
   {
    "描述符": "tpsa",
    "中文": "TPSA",
    "组": "其他（单独成组或数据少）",
    "方向": "变低",
    "A": 6.9038,
    "B": 9.23,
    "被动": false
   },
   {
    "描述符": "mw",
    "中文": "溶剂分子量",
    "组": "溶剂骨架",
    "方向": "变高",
    "A": 75.6533,
    "B": 72.107,
    "被动": false
   },
   {
    "描述符": "lnsites",
    "中文": "每个 Li⁺ 的配位位点",
    "组": "配位（醚氧）",
    "方向": "变低",
    "A": 39.812,
    "B": 61.2493,
    "被动": false
   },
   {
    "描述符": "dil",
    "中文": "稀释剂摩尔比例",
    "组": "氟化/稀释",
    "方向": "变高（从无到有）",
    "A": 0.252,
    "B": 0.0,
    "被动": false
   }
  ],
  "物性": [
   {
    "物性": "Li⁺溶剂化结构",
    "方向": "相近",
    "A": 742.1,
    "B": 738.2,
    "单位": "cm−1",
    "温度": null
   },
   {
    "物性": "离子电导率",
    "方向": "变高",
    "A": 1.45,
    "B": 1.12,
    "单位": "mS cm−1",
    "温度": null
   },
   {
    "物性": "电化学稳定性",
    "方向": "相近",
    "A": 4.04,
    "B": 3.9,
    "单位": "V",
    "温度": null
   },
   {
    "物性": "黏度",
    "方向": "变低",
    "A": 0.48,
    "B": 0.63,
    "单位": "mPa s",
    "温度": null
   },
   {
    "物性": "润湿性",
    "方向": "变低",
    "A": 13.63,
    "B": 16.07,
    "单位": "°",
    "温度": null
   },
   {
    "物性": "密度",
    "方向": "变低",
    "A": 0.79,
    "B": 0.91,
    "单位": "g mL−1",
    "温度": null
   }
  ],
  "条件": [
   {
    "条件": "E/S",
    "方向": "变低",
    "A": 2.5,
    "B": 10.0
   },
   {
    "条件": "硫载量",
    "方向": "变高",
    "A": 5.2,
    "B": 1.5
   },
   {
    "条件": "正极含硫",
    "方向": "一边未报告",
    "A": null,
    "B": 63.6
   },
   {
    "条件": "倍率",
    "方向": "变低",
    "A": 0.05,
    "B": 0.2
   },
   {
    "条件": "温度",
    "方向": "相近",
    "A": 25.0,
    "B": 25.0
   },
   {
    "条件": "电池形式",
    "方向": "一边未报告",
    "A": 1.0,
    "B": null
   }
  ],
  "条件含默认值": [
   "温度默认"
  ],
  "性能": {
   "方向": "变高",
   "倍数": 1.1301,
   "倍数含义": "容量之比",
   "好于参照": true,
   "值A": 1086.0,
   "值B": 961.0,
   "指标A": "比放电容量（基准未写明）",
   "指标B": "比放电容量（基准未写明）"
  },
  "表述文字": "【P319｜首圈容量｜配方和条件都变】实验样 LCDE（0.1 M LiTFSI；0.1 M LiNO3；65 vol.% THF；35 vol.% NHEXANE，测试 T25）相对 对比样 LCE（0.1 M LiTFSI；0.1 M LiNO3；100 vol.% THF，测试 T17）｜组分变化：THF 100 vol.% (THF/NH) → 65 vol.% (THF/NH)；加入 NHEXANE（35 vol.% (THF/NH)）｜描述符：非氟醚氧 变低；溶剂环数 变低；可旋转键数 变高（从无到有）；TPSA 变低；溶剂分子量 变高；每个 Li⁺ 的配位位点 变低；稀释剂摩尔比例 变高（从无到有）｜物性：Li⁺溶剂化结构 相近；离子电导率 变高；电化学稳定性 相近；黏度 变低；润湿性 变低；密度 变低｜条件：E/S 变低；硫载量 变高；正极含硫 一边未报告；倍率 变低；电池形式 一边未报告（含默认值：温度默认）｜性能：首圈容量 变高"
 },
 {
  "编号": "PC01206",
  "论文": "P321",
  "类别": "LiCu_CE",
  "比较类型": "同测试换配方",
  "A": {
   "测试": "TAUc",
   "测试名": "Aurbach CE cold",
   "配方": "F2",
   "配方名": "1 mol L−1 LiFSI–1,2-dimethoxyethane (DME)",
   "recipe": "R2",
   "是否对照": false,
   "配方文字": "1 mol L−1 LiFSI；DME（未报告 体积份）",
   "表述编号": "ST4038",
   "证据句子": [
    "M0107",
    "M0108"
   ],
   "标记": [
    "溶剂比例默认"
   ]
  },
  "B": {
   "测试": "TAUc",
   "测试名": "Aurbach CE cold",
   "配方": "F1",
   "配方名": "1 mol L−1 LiFSI–diethylene glycol dimethyl ether (G2)",
   "recipe": "R1",
   "是否对照": false,
   "配方文字": "1 mol L−1 LiFSI；DME（未报告 体积份）",
   "表述编号": "ST4037",
   "证据句子": [
    "M0107",
    "M0108"
   ],
   "标记": [
    "溶剂比例默认"
   ]
  },
  "组分变化": "组分与用量相同",
  "作者改动的组分": [],
  "特殊组分变化": [],
  "电解液相同但样品编号不同": false,
  "描述符": [],
  "物性": [
   {
    "物性": "电导活化能",
    "方向": "变低",
    "A": 7.54,
    "B": 14.62,
    "单位": "kJ mol−1",
    "温度": null
   }
  ],
  "条件": [
   {
    "条件": "温度",
    "方向": "相近",
    "A": -30.0,
    "B": -30.0
   },
   {
    "条件": "测试方法",
    "方向": "相同",
    "A": 1.0,
    "B": 1.0
   }
  ],
  "条件含默认值": [
   "溶剂比例默认"
  ],
  "性能": {
   "方向": "变高",
   "倍数": 0.5942,
   "倍数含义": "损失（100 − CE）之比",
   "好于参照": true,
   "值A": 45.36,
   "值B": 8.05,
   "指标A": "Li‖Cu CE",
   "指标B": "Li‖Cu CE"
  },
  "表述文字": "【P321｜Li‖Cu CE｜同测试换配方】实验样 1 mol L−1 LiFSI–1,2-dimethoxyethane (DME)（1 mol L−1 LiFSI；DME（未报告 体积份），测试 TAUc）相对 实验样 1 mol L−1 LiFSI–diethylene glycol dimethyl ether (G2)（1 mol L−1 LiFSI；DME（未报告 体积份），测试 TAUc）｜组分变化：组分与用量相同｜描述符：无变化｜物性：电导活化能 变低｜条件：相同（含默认值：溶剂比例默认）｜性能：Li‖Cu CE 变高"
 },
 {
  "编号": "PC01207",
  "论文": "P321",
  "类别": "LiCu_CE",
  "比较类型": "同测试换配方",
  "A": {
   "测试": "TAUc",
   "测试名": "Aurbach CE cold",
   "配方": "F3",
   "配方名": "1 mol L−1 LiFSI–hexyl methyl ether (HME)",
   "recipe": "R3",
   "是否对照": false,
   "配方文字": "1 mol L−1 LiFSI；HME（未报告 体积份）",
   "表述编号": "ST4039",
   "证据句子": [
    "M0107",
    "M0108"
   ],
   "标记": [
    "溶剂比例默认"
   ]
  },
  "B": {
   "测试": "TAUc",
   "测试名": "Aurbach CE cold",
   "配方": "F1",
   "配方名": "1 mol L−1 LiFSI–diethylene glycol dimethyl ether (G2)",
   "recipe": "R1",
   "是否对照": false,
   "配方文字": "1 mol L−1 LiFSI；DME（未报告 体积份）",
   "表述编号": "ST4037",
   "证据句子": [
    "M0107",
    "M0108"
   ],
   "标记": [
    "溶剂比例默认"
   ]
  },
  "组分变化": "加入 HME（未报告）；去掉 DME",
  "作者改动的组分": [
   "DME",
   "HME"
  ],
  "特殊组分变化": [],
  "电解液相同但样品编号不同": false,
  "描述符": [
   {
    "描述符": "eo",
    "中文": "非氟醚氧",
    "组": "配位（醚氧）",
    "方向": "变低",
    "A": 1.0,
    "B": 2.0,
    "被动": false
   },
   {
    "描述符": "rotb",
    "中文": "可旋转键数",
    "组": "溶剂骨架",
    "方向": "变高",
    "A": 5.0,
    "B": 3.0,
    "被动": false
   },
   {
    "描述符": "tpsa",
    "中文": "TPSA",
    "组": "其他（单独成组或数据少）",
    "方向": "变低",
    "A": 9.23,
    "B": 18.46,
    "被动": false
   },
   {
    "描述符": "mw",
    "中文": "溶剂分子量",
    "组": "溶剂骨架",
    "方向": "变高",
    "A": 116.204,
    "B": 90.122,
    "被动": false
   },
   {
    "描述符": "lnsites",
    "中文": "每个 Li⁺ 的配位位点",
    "组": "配位（醚氧）",
    "方向": "变低",
    "A": 6.6263,
    "B": 19.2628,
    "被动": false
   }
  ],
  "物性": [
   {
    "物性": "电导活化能",
    "方向": "变低",
    "A": 6.24,
    "B": 14.62,
    "单位": "kJ mol−1",
    "温度": null
   }
  ],
  "条件": [
   {
    "条件": "温度",
    "方向": "相近",
    "A": -30.0,
    "B": -30.0
   },
   {
    "条件": "测试方法",
    "方向": "相同",
    "A": 1.0,
    "B": 1.0
   }
  ],
  "条件含默认值": [
   "溶剂比例默认"
  ],
  "性能": {
   "方向": "变高",
   "倍数": 0.0222,
   "倍数含义": "损失（100 − CE）之比",
   "好于参照": true,
   "值A": 97.96,
   "值B": 8.05,
   "指标A": "Li‖Cu CE",
   "指标B": "Li‖Cu CE"
  },
  "表述文字": "【P321｜Li‖Cu CE｜同测试换配方】实验样 1 mol L−1 LiFSI–hexyl methyl ether (HME)（1 mol L−1 LiFSI；HME（未报告 体积份），测试 TAUc）相对 实验样 1 mol L−1 LiFSI–diethylene glycol dimethyl ether (G2)（1 mol L−1 LiFSI；DME（未报告 体积份），测试 TAUc）｜组分变化：加入 HME（未报告）；去掉 DME｜描述符：非氟醚氧 变低；可旋转键数 变高；TPSA 变低；溶剂分子量 变高；每个 Li⁺ 的配位位点 变低｜物性：电导活化能 变低｜条件：相同（含默认值：溶剂比例默认）｜性能：Li‖Cu CE 变高"
 },
 {
  "编号": "PC01208",
  "论文": "P321",
  "类别": "LiCu_CE",
  "比较类型": "同测试换配方",
  "A": {
   "测试": "TAUc",
   "测试名": "Aurbach CE cold",
   "配方": "F4",
   "配方名": "1 mol L−1 LiFSI–HEX/HME",
   "recipe": "R4",
   "是否对照": false,
   "配方文字": "1 mol L−1 LiFSI；1；混合溶剂50% 体积比 NHEXANE；HME（1 体积份）",
   "表述编号": "ST4040",
   "证据句子": [
    "M0107",
    "M0108"
   ],
   "标记": []
  },
  "B": {
   "测试": "TAUc",
   "测试名": "Aurbach CE cold",
   "配方": "F1",
   "配方名": "1 mol L−1 LiFSI–diethylene glycol dimethyl ether (G2)",
   "recipe": "R1",
   "是否对照": false,
   "配方文字": "1 mol L−1 LiFSI；DME（未报告 体积份）",
   "表述编号": "ST4037",
   "证据句子": [
    "M0107",
    "M0108"
   ],
   "标记": [
    "溶剂比例默认"
   ]
  },
  "组分变化": "加入 NHEXANE（1；混合溶剂50% 体积比；vol%）；加入 HME（1 体积比）；去掉 DME",
  "作者改动的组分": [
   "DME",
   "HME",
   "NHEXANE"
  ],
  "特殊组分变化": [],
  "电解液相同但样品编号不同": false,
  "描述符": [
   {
    "描述符": "eo",
    "中文": "非氟醚氧",
    "组": "配位（醚氧）",
    "方向": "变低",
    "A": 0.5,
    "B": 2.0,
    "被动": false
   },
   {
    "描述符": "rotb",
    "中文": "可旋转键数",
    "组": "溶剂骨架",
    "方向": "变高",
    "A": 4.0,
    "B": 3.0,
    "被动": false
   },
   {
    "描述符": "tpsa",
    "中文": "TPSA",
    "组": "其他（单独成组或数据少）",
    "方向": "变低",
    "A": 4.615,
    "B": 18.46,
    "被动": false
   },
   {
    "描述符": "mw",
    "中文": "溶剂分子量",
    "组": "溶剂骨架",
    "方向": "变高",
    "A": 101.191,
    "B": 90.122,
    "被动": false
   }
  ],
  "物性": [
   {
    "物性": "电导活化能",
    "方向": "变低",
    "A": 2.31,
    "B": 14.62,
    "单位": "kJ mol−1",
    "温度": null
   }
  ],
  "条件": [
   {
    "条件": "温度",
    "方向": "相近",
    "A": -30.0,
    "B": -30.0
   },
   {
    "条件": "测试方法",
    "方向": "相同",
    "A": 1.0,
    "B": 1.0
   }
  ],
  "条件含默认值": [
   "溶剂比例默认"
  ],
  "性能": {
   "方向": "变高",
   "倍数": 0.0136,
   "倍数含义": "损失（100 − CE）之比",
   "好于参照": true,
   "值A": 98.75,
   "值B": 8.05,
   "指标A": "Li‖Cu CE",
   "指标B": "Li‖Cu CE"
  },
  "表述文字": "【P321｜Li‖Cu CE｜同测试换配方】实验样 1 mol L−1 LiFSI–HEX/HME（1 mol L−1 LiFSI；1；混合溶剂50% 体积比 NHEXANE；HME（1 体积份），测试 TAUc）相对 实验样 1 mol L−1 LiFSI–diethylene glycol dimethyl ether (G2)（1 mol L−1 LiFSI；DME（未报告 体积份），测试 TAUc）｜组分变化：加入 NHEXANE（1；混合溶剂50% 体积比；vol%）；加入 HME（1 体积比）；去掉 DME｜描述符：非氟醚氧 变低；可旋转键数 变高；TPSA 变低；溶剂分子量 变高｜物性：电导活化能 变低｜条件：相同（含默认值：溶剂比例默认）｜性能：Li‖Cu CE 变高"
 },
 {
  "编号": "PC01209",
  "论文": "P321",
  "类别": "LiCu_CE",
  "比较类型": "同配方换条件",
  "A": {
   "测试": "TAUh",
   "测试名": "Aurbach CE hot",
   "配方": "F1",
   "配方名": "1 mol L−1 LiFSI–diethylene glycol dimethyl ether (G2)",
   "recipe": "R1",
   "是否对照": false,
   "配方文字": "1 mol L−1 LiFSI；DME（未报告 体积份）",
   "表述编号": "ST4041",
   "证据句子": [
    "M0110"
   ],
   "标记": [
    "溶剂比例默认"
   ]
  },
  "B": {
   "测试": "TAUc",
   "测试名": "Aurbach CE cold",
   "配方": "F1",
   "配方名": "1 mol L−1 LiFSI–diethylene glycol dimethyl ether (G2)",
   "recipe": "R1",
   "是否对照": false,
   "配方文字": "1 mol L−1 LiFSI；DME（未报告 体积份）",
   "表述编号": "ST4037",
   "证据句子": [
    "M0107",
    "M0108"
   ],
   "标记": [
    "溶剂比例默认"
   ]
  },
  "组分变化": "配方相同",
  "作者改动的组分": [],
  "特殊组分变化": [],
  "电解液相同但样品编号不同": false,
  "描述符": [],
  "物性": [
   {
    "物性": "Li⁺溶剂化结构",
    "方向": "相近",
    "A": 850.0,
    "B": 850.0,
    "单位": "→880 cm−1",
    "温度": null
   },
   {
    "物性": "电导活化能",
    "方向": "相近",
    "A": 14.62,
    "B": 14.62,
    "单位": "kJ mol−1",
    "温度": null
   }
  ],
  "条件": [
   {
    "条件": "温度",
    "方向": "变高",
    "A": 60.0,
    "B": -30.0
   },
   {
    "条件": "测试方法",
    "方向": "相同",
    "A": 1.0,
    "B": 1.0
