Repository: zhuonanli08/Li-S_Electrolyte_Conflicts

File: output/两两比较表述_313篇_v2_2026-11-07/比较表述.json (part 75 of 111)
[
    "条件": "温度",
    "方向": "变低",
    "A": 25.0,
    "B": 60.0
   },
   {
    "条件": "测试方法",
    "方向": "相同",
    "A": 1.0,
    "B": 1.0
   }
  ],
  "条件含默认值": [
   "溶剂比例默认"
  ],
  "性能": {
   "方向": "变高",
   "倍数": 0.2186,
   "倍数含义": "损失（100 − CE）之比",
   "好于参照": true,
   "值A": 98.28,
   "值B": 92.13,
   "指标A": "Li‖Cu CE",
   "指标B": "Li‖Cu CE"
  },
  "表述文字": "【P321｜Li‖Cu CE｜配方和条件都变】实验样 1 mol L−1 LiFSI–1,2-dimethoxyethane (DME)（1 mol L−1 LiFSI；DME（未报告 体积份），测试 TAUr）相对 实验样 1 mol L−1 LiFSI–diethylene glycol dimethyl ether (G2)（1 mol L−1 LiFSI；DME（未报告 体积份），测试 TAUh）｜组分变化：组分与用量相同｜描述符：无变化｜物性：电导活化能 变低｜条件：温度 变低（含默认值：溶剂比例默认）｜性能：Li‖Cu CE 变高"
 },
 {
  "编号": "PC01249",
  "论文": "P321",
  "类别": "LiCu_CE",
  "比较类型": "配方和条件都变",
  "A": {
   "测试": "TAUr",
   "测试名": "Aurbach CE rt",
   "配方": "F3",
   "配方名": "1 mol L−1 LiFSI–hexyl methyl ether (HME)",
   "recipe": "R3",
   "是否对照": false,
   "配方文字": "1 mol L−1 LiFSI；HME（未报告 体积份）",
   "表述编号": "ST4047",
   "证据句子": [
    "M0105",
    "M0106"
   ],
   "标记": [
    "溶剂比例默认"
   ]
  },
  "B": {
   "测试": "TAUh",
   "测试名": "Aurbach CE hot",
   "配方": "F1",
   "配方名": "1 mol L−1 LiFSI–diethylene glycol dimethyl ether (G2)",
   "recipe": "R1",
   "是否对照": false,
   "配方文字": "1 mol L−1 LiFSI；DME（未报告 体积份）",
   "表述编号": "ST4041",
   "证据句子": [
    "M0110"
   ],
   "标记": [
    "溶剂比例默认"
   ]
  },
  "组分变化": "加入 HME（未报告）；去掉 DME",
  "作者改动的组分": [
   "DME",
   "HME"
  ],
  "特殊组分变化": [],
  "电解液相同但样品编号不同": false,
  "描述符": [
   {
    "描述符": "eo",
    "中文": "非氟醚氧",
    "组": "配位（醚氧）",
    "方向": "变低",
    "A": 1.0,
    "B": 2.0,
    "被动": false
   },
   {
    "描述符": "rotb",
    "中文": "可旋转键数",
    "组": "溶剂骨架",
    "方向": "变高",
    "A": 5.0,
    "B": 3.0,
    "被动": false
   },
   {
    "描述符": "tpsa",
    "中文": "TPSA",
    "组": "其他（单独成组或数据少）",
    "方向": "变低",
    "A": 9.23,
    "B": 18.46,
    "被动": false
   },
   {
    "描述符": "mw",
    "中文": "溶剂分子量",
    "组": "溶剂骨架",
    "方向": "变高",
    "A": 116.204,
    "B": 90.122,
    "被动": false
   },
   {
    "描述符": "lnsites",
    "中文": "每个 Li⁺ 的配位位点",
    "组": "配位（醚氧）",
    "方向": "变低",
    "A": 6.6263,
    "B": 19.2628,
    "被动": false
   }
  ],
  "物性": [
   {
    "物性": "电导活化能",
    "方向": "变低",
    "A": 6.24,
    "B": 14.62,
    "单位": "kJ mol−1",
    "温度": null
   }
  ],
  "条件": [
   {
    "条件": "温度",
    "方向": "变低",
    "A": 25.0,
    "B": 60.0
   },
   {
    "条件": "测试方法",
    "方向": "相同",
    "A": 1.0,
    "B": 1.0
   }
  ],
  "条件含默认值": [
   "溶剂比例默认"
  ],
  "性能": {
   "方向": "变高",
   "倍数": 0.0737,
   "倍数含义": "损失（100 − CE）之比",
   "好于参照": true,
   "值A": 99.42,
   "值B": 92.13,
   "指标A": "Li‖Cu CE",
   "指标B": "Li‖Cu CE"
  },
  "表述文字": "【P321｜Li‖Cu CE｜配方和条件都变】实验样 1 mol L−1 LiFSI–hexyl methyl ether (HME)（1 mol L−1 LiFSI；HME（未报告 体积份），测试 TAUr）相对 实验样 1 mol L−1 LiFSI–diethylene glycol dimethyl ether (G2)（1 mol L−1 LiFSI；DME（未报告 体积份），测试 TAUh）｜组分变化：加入 HME（未报告）；去掉 DME｜描述符：非氟醚氧 变低；可旋转键数 变高；TPSA 变低；溶剂分子量 变高；每个 Li⁺ 的配位位点 变低｜物性：电导活化能 变低｜条件：温度 变低（含默认值：溶剂比例默认）｜性能：Li‖Cu CE 变高"
 },
 {
  "编号": "PC01250",
  "论文": "P321",
  "类别": "LiCu_CE",
  "比较类型": "配方和条件都变",
  "A": {
   "测试": "TAUr",
   "测试名": "Aurbach CE rt",
   "配方": "F4",
   "配方名": "1 mol L−1 LiFSI–HEX/HME",
   "recipe": "R4",
   "是否对照": false,
   "配方文字": "1 mol L−1 LiFSI；1；混合溶剂50% 体积比 NHEXANE；HME（1 体积份）",
   "表述编号": "ST4048",
   "证据句子": [
    "M0105",
    "M0106"
   ],
   "标记": []
  },
  "B": {
   "测试": "TAUh",
   "测试名": "Aurbach CE hot",
   "配方": "F1",
   "配方名": "1 mol L−1 LiFSI–diethylene glycol dimethyl ether (G2)",
   "recipe": "R1",
   "是否对照": false,
   "配方文字": "1 mol L−1 LiFSI；DME（未报告 体积份）",
   "表述编号": "ST4041",
   "证据句子": [
    "M0110"
   ],
   "标记": [
    "溶剂比例默认"
   ]
  },
  "组分变化": "加入 NHEXANE（1；混合溶剂50% 体积比；vol%）；加入 HME（1 体积比）；去掉 DME",
  "作者改动的组分": [
   "DME",
   "HME",
   "NHEXANE"
  ],
  "特殊组分变化": [],
  "电解液相同但样品编号不同": false,
  "描述符": [
   {
    "描述符": "eo",
    "中文": "非氟醚氧",
    "组": "配位（醚氧）",
    "方向": "变低",
    "A": 0.5,
    "B": 2.0,
    "被动": false
   },
   {
    "描述符": "rotb",
    "中文": "可旋转键数",
    "组": "溶剂骨架",
    "方向": "变高",
    "A": 4.0,
    "B": 3.0,
    "被动": false
   },
   {
    "描述符": "tpsa",
    "中文": "TPSA",
    "组": "其他（单独成组或数据少）",
    "方向": "变低",
    "A": 4.615,
    "B": 18.46,
    "被动": false
   },
   {
    "描述符": "mw",
    "中文": "溶剂分子量",
    "组": "溶剂骨架",
    "方向": "变高",
    "A": 101.191,
    "B": 90.122,
    "被动": false
   }
  ],
  "物性": [
   {
    "物性": "电导活化能",
    "方向": "变低",
    "A": 2.31,
    "B": 14.62,
    "单位": "kJ mol−1",
    "温度": null
   }
  ],
  "条件": [
   {
    "条件": "温度",
    "方向": "变低",
    "A": 25.0,
    "B": 60.0
   },
   {
    "条件": "测试方法",
    "方向": "相同",
    "A": 1.0,
    "B": 1.0
   }
  ],
  "条件含默认值": [
   "溶剂比例默认"
  ],
  "性能": {
   "方向": "变高",
   "倍数": 0.0521,
   "倍数含义": "损失（100 − CE）之比",
   "好于参照": true,
   "值A": 99.59,
   "值B": 92.13,
   "指标A": "Li‖Cu CE",
   "指标B": "Li‖Cu CE"
  },
  "表述文字": "【P321｜Li‖Cu CE｜配方和条件都变】实验样 1 mol L−1 LiFSI–HEX/HME（1 mol L−1 LiFSI；1；混合溶剂50% 体积比 NHEXANE；HME（1 体积份），测试 TAUr）相对 实验样 1 mol L−1 LiFSI–diethylene glycol dimethyl ether (G2)（1 mol L−1 LiFSI；DME（未报告 体积份），测试 TAUh）｜组分变化：加入 NHEXANE（1；混合溶剂50% 体积比；vol%）；加入 HME（1 体积比）；去掉 DME｜描述符：非氟醚氧 变低；可旋转键数 变高；TPSA 变低；溶剂分子量 变高｜物性：电导活化能 变低｜条件：温度 变低（含默认值：溶剂比例默认）｜性能：Li‖Cu CE 变高"
 },
 {
  "编号": "PC01251",
  "论文": "P321",
  "类别": "LiCu_CE",
  "比较类型": "同测试换配方",
  "A": {
   "测试": "TAUh",
   "测试名": "Aurbach CE hot",
   "配方": "F3",
   "配方名": "1 mol L−1 LiFSI–hexyl methyl ether (HME)",
   "recipe": "R3",
   "是否对照": false,
   "配方文字": "1 mol L−1 LiFSI；HME（未报告 体积份）",
   "表述编号": "ST4043",
   "证据句子": [
    "M0110"
   ],
   "标记": [
    "溶剂比例默认"
   ]
  },
  "B": {
   "测试": "TAUh",
   "测试名": "Aurbach CE hot",
   "配方": "F2",
   "配方名": "1 mol L−1 LiFSI–1,2-dimethoxyethane (DME)",
   "recipe": "R2",
   "是否对照": false,
   "配方文字": "1 mol L−1 LiFSI；DME（未报告 体积份）",
   "表述编号": "ST4042",
   "证据句子": [
    "M0110"
   ],
   "标记": [
    "溶剂比例默认"
   ]
  },
  "组分变化": "加入 HME（未报告）；去掉 DME",
  "作者改动的组分": [
   "DME",
   "HME"
  ],
  "特殊组分变化": [],
  "电解液相同但样品编号不同": false,
  "描述符": [
   {
    "描述符": "eo",
    "中文": "非氟醚氧",
    "组": "配位（醚氧）",
    "方向": "变低",
    "A": 1.0,
    "B": 2.0,
    "被动": false
   },
   {
    "描述符": "rotb",
    "中文": "可旋转键数",
    "组": "溶剂骨架",
    "方向": "变高",
    "A": 5.0,
    "B": 3.0,
    "被动": false
   },
   {
    "描述符": "tpsa",
    "中文": "TPSA",
    "组": "其他（单独成组或数据少）",
    "方向": "变低",
    "A": 9.23,
    "B": 18.46,
    "被动": false
   },
   {
    "描述符": "mw",
    "中文": "溶剂分子量",
    "组": "溶剂骨架",
    "方向": "变高",
    "A": 116.204,
    "B": 90.122,
    "被动": false
   },
   {
    "描述符": "lnsites",
    "中文": "每个 Li⁺ 的配位位点",
    "组": "配位（醚氧）",
    "方向": "变低",
    "A": 6.6263,
    "B": 19.2628,
    "被动": false
   }
  ],
  "物性": [
   {
    "物性": "电导活化能",
    "方向": "变低",
    "A": 6.24,
    "B": 7.54,
    "单位": "kJ mol−1",
    "温度": null
   }
  ],
  "条件": [
   {
    "条件": "温度",
    "方向": "相近",
    "A": 60.0,
    "B": 60.0
   },
   {
    "条件": "测试方法",
    "方向": "相同",
    "A": 1.0,
    "B": 1.0
   }
  ],
  "条件含默认值": [
   "溶剂比例默认"
  ],
  "性能": {
   "方向": "变高",
   "倍数": 0.1651,
   "倍数含义": "损失（100 − CE）之比",
   "好于参照": true,
   "值A": 99.1,
   "值B": 94.55,
   "指标A": "Li‖Cu CE",
   "指标B": "Li‖Cu CE"
  },
  "表述文字": "【P321｜Li‖Cu CE｜同测试换配方】实验样 1 mol L−1 LiFSI–hexyl methyl ether (HME)（1 mol L−1 LiFSI；HME（未报告 体积份），测试 TAUh）相对 实验样 1 mol L−1 LiFSI–1,2-dimethoxyethane (DME)（1 mol L−1 LiFSI；DME（未报告 体积份），测试 TAUh）｜组分变化：加入 HME（未报告）；去掉 DME｜描述符：非氟醚氧 变低；可旋转键数 变高；TPSA 变低；溶剂分子量 变高；每个 Li⁺ 的配位位点 变低｜物性：电导活化能 变低｜条件：相同（含默认值：溶剂比例默认）｜性能：Li‖Cu CE 变高"
 },
 {
  "编号": "PC01252",
  "论文": "P321",
  "类别": "LiCu_CE",
  "比较类型": "同测试换配方",
  "A": {
   "测试": "TAUh",
   "测试名": "Aurbach CE hot",
   "配方": "F4",
   "配方名": "1 mol L−1 LiFSI–HEX/HME",
   "recipe": "R4",
   "是否对照": false,
   "配方文字": "1 mol L−1 LiFSI；1；混合溶剂50% 体积比 NHEXANE；HME（1 体积份）",
   "表述编号": "ST4044",
   "证据句子": [
    "M0110"
   ],
   "标记": []
  },
  "B": {
   "测试": "TAUh",
   "测试名": "Aurbach CE hot",
   "配方": "F2",
   "配方名": "1 mol L−1 LiFSI–1,2-dimethoxyethane (DME)",
   "recipe": "R2",
   "是否对照": false,
   "配方文字": "1 mol L−1 LiFSI；DME（未报告 体积份）",
   "表述编号": "ST4042",
   "证据句子": [
    "M0110"
   ],
   "标记": [
    "溶剂比例默认"
   ]
  },
  "组分变化": "加入 NHEXANE（1；混合溶剂50% 体积比；vol%）；加入 HME（1 体积比）；去掉 DME",
  "作者改动的组分": [
   "DME",
   "HME",
   "NHEXANE"
  ],
  "特殊组分变化": [],
  "电解液相同但样品编号不同": false,
  "描述符": [
   {
    "描述符": "eo",
    "中文": "非氟醚氧",
    "组": "配位（醚氧）",
    "方向": "变低",
    "A": 0.5,
    "B": 2.0,
    "被动": false
   },
   {
    "描述符": "rotb",
    "中文": "可旋转键数",
    "组": "溶剂骨架",
    "方向": "变高",
    "A": 4.0,
    "B": 3.0,
    "被动": false
   },
   {
    "描述符": "tpsa",
    "中文": "TPSA",
    "组": "其他（单独成组或数据少）",
    "方向": "变低",
    "A": 4.615,
    "B": 18.46,
    "被动": false
   },
   {
    "描述符": "mw",
    "中文": "溶剂分子量",
    "组": "溶剂骨架",
    "方向": "变高",
    "A": 101.191,
    "B": 90.122,
    "被动": false
   }
  ],
  "物性": [
   {
    "物性": "电导活化能",
    "方向": "变低",
    "A": 2.31,
    "B": 7.54,
    "单位": "kJ mol−1",
    "温度": null
   }
  ],
  "条件": [
   {
    "条件": "温度",
    "方向": "相近",
    "A": 60.0,
    "B": 60.0
   },
   {
    "条件": "测试方法",
    "方向": "相同",
    "A": 1.0,
    "B": 1.0
   }
  ],
  "条件含默认值": [
   "溶剂比例默认"
  ],
  "性能": {
   "方向": "变高",
   "倍数": 0.1284,
   "倍数含义": "损失（100 − CE）之比",
   "好于参照": true,
   "值A": 99.3,
   "值B": 94.55,
   "指标A": "Li‖Cu CE",
   "指标B": "Li‖Cu CE"
  },
  "表述文字": "【P321｜Li‖Cu CE｜同测试换配方】实验样 1 mol L−1 LiFSI–HEX/HME（1 mol L−1 LiFSI；1；混合溶剂50% 体积比 NHEXANE；HME（1 体积份），测试 TAUh）相对 实验样 1 mol L−1 LiFSI–1,2-dimethoxyethane (DME)（1 mol L−1 LiFSI；DME（未报告 体积份），测试 TAUh）｜组分变化：加入 NHEXANE（1；混合溶剂50% 体积比；vol%）；加入 HME（1 体积比）；去掉 DME｜描述符：非氟醚氧 变低；可旋转键数 变高；TPSA 变低；溶剂分子量 变高｜物性：电导活化能 变低｜条件：相同（含默认值：溶剂比例默认）｜性能：Li‖Cu CE 变高"
 },
 {
  "编号": "PC01253",
  "论文": "P321",
  "类别": "LiCu_CE",
  "比较类型": "配方和条件都变",
  "A": {
   "测试": "TAUh",
   "测试名": "Aurbach CE hot",
   "配方": "F2",
   "配方名": "1 mol L−1 LiFSI–1,2-dimethoxyethane (DME)",
   "recipe": "R2",
   "是否对照": false,
   "配方文字": "1 mol L−1 LiFSI；DME（未报告 体积份）",
   "表述编号": "ST4042",
   "证据句子": [
    "M0110"
   ],
   "标记": [
    "溶剂比例默认"
   ]
  },
  "B": {
   "测试": "TAUr",
   "测试名": "Aurbach CE rt",
   "配方": "F1",
   "配方名": "1 mol L−1 LiFSI–diethylene glycol dimethyl ether (G2)",
   "recipe": "R1",
   "是否对照": false,
   "配方文字": "1 mol L−1 LiFSI；DME（未报告 体积份）",
   "表述编号": "ST4045",
   "证据句子": [
    "M0105",
    "M0106"
   ],
   "标记": [
    "溶剂比例默认"
   ]
  },
  "组分变化": "组分与用量相同",
  "作者改动的组分": [],
  "特殊组分变化": [],
  "电解液相同但样品编号不同": false,
  "描述符": [],
  "物性": [
   {
    "物性": "电导活化能",
    "方向": "变低",
    "A": 7.54,
    "B": 14.62,
    "单位": "kJ mol−1",
    "温度": null
   }
  ],
  "条件": [
   {
    "条件": "温度",
    "方向": "变高",
    "A": 60.0,
    "B": 25.0
   },
   {
    "条件": "测试方法",
    "方向": "相同",
    "A": 1.0,
    "B": 1.0
   }
  ],
  "条件含默认值": [
   "溶剂比例默认"
  ],
  "性能": {
   "方向": "变低",
   "倍数": 1.2976,
   "倍数含义": "损失（100 − CE）之比",
   "好于参照": false,
   "值A": 94.55,
   "值B": 95.8,
   "指标A": "Li‖Cu CE",
   "指标B": "Li‖Cu CE"
  },
  "表述文字": "【P321｜Li‖Cu CE｜配方和条件都变】实验样 1 mol L−1 LiFSI–1,2-dimethoxyethane (DME)（1 mol L−1 LiFSI；DME（未报告 体积份），测试 TAUh）相对 实验样 1 mol L−1 LiFSI–diethylene glycol dimethyl ether (G2)（1 mol L−1 LiFSI；DME（未报告 体积份），测试 TAUr）｜组分变化：组分与用量相同｜描述符：无变化｜物性：电导活化能 变低｜条件：温度 变高（含默认值：溶剂比例默认）｜性能：Li‖Cu CE 变低"
 },
 {
  "编号": "PC01254",
  "论文": "P321",
  "类别": "LiCu_CE",
  "比较类型": "同配方换条件",
  "A": {
   "测试": "TAUr",
   "测试名": "Aurbach CE rt",
   "配方": "F2",
   "配方名": "1 mol L−1 LiFSI–1,2-dimethoxyethane (DME)",
   "recipe": "R2",
   "是否对照": false,
   "配方文字": "1 mol L−1 LiFSI；DME（未报告 体积份）",
   "表述编号": "ST4046",
   "证据句子": [
    "M0105",
    "M0106"
   ],
   "标记": [
    "溶剂比例默认"
   ]
  },
  "B": {
   "测试": "TAUh",
   "测试名": "Aurbach CE hot",
   "配方": "F2",
   "配方名": "1 mol L−1 LiFSI–1,2-dimethoxyethane (DME)",
   "recipe": "R2",
   "是否对照": false,
   "配方文字": "1 mol L−1 LiFSI；DME（未报告 体积份）",
   "表述编号": "ST4042",
   "证据句子": [
    "M0110"
   ],
   "标记": [
    "溶剂比例默认"
   ]
  },
  "组分变化": "配方相同",
  "作者改动的组分": [],
  "特殊组分变化": [],
  "电解液相同但样品编号不同": false,
  "描述符": [],
  "物性": [
   {
    "物性": "Li⁺溶剂化结构",
    "方向": "相近",
    "A": 847.0,
    "B": 847.0,
    "单位": "→875 cm−1",
    "温度": null
   },
   {
    "物性": "Li⁺脱溶剂化能",
    "方向": "相近",
    "A": 2.0,
    "B": 2.0,
    "单位": "高于HME",
    "温度": null
   },
   {
    "物性": "电导活化能",
    "方向": "相近",
    "A": 7.54,
    "B": 7.54,
    "单位": "kJ mol−1",
    "温度": null
   }
  ],
  "条件": [
   {
    "条件": "温度",
    "方向": "变低",
    "A": 25.0,
    "B": 60.0
   },
   {
    "条件": "测试方法",
    "方向": "相同",
    "A": 1.0,
    "B": 1.0
   }
  ],
  "条件含默认值": [
   "溶剂比例默认"
  ],
  "性能": {
   "方向": "变高",
   "倍数": 0.3156,
   "倍数含义": "损失（100 − CE）之比",
   "好于参照": true,
   "值A": 98.28,
   "值B": 94.55,
   "指标A": "Li‖Cu CE",
   "指标B": "Li‖Cu CE"
  },
  "表述文字": "【P321｜Li‖Cu CE｜同配方换条件】实验样 1 mol L−1 LiFSI–1,2-dimethoxyethane (DME)（1 mol L−1 LiFSI；DME（未报告 体积份），测试 TAUr）相对 实验样 1 mol L−1 LiFSI–1,2-dimethoxyethane (DME)（1 mol L−1 LiFSI；DME（未报告 体积份），测试 TAUh）｜组分变化：配方相同｜描述符：配方相同｜物性：Li⁺溶剂化结构 相近；Li⁺脱溶剂化能 相近；电导活化能 相近｜条件：温度 变低（含默认值：溶剂比例默认）｜性能：Li‖Cu CE 变高"
 },
 {
  "编号": "PC01255",
  "论文": "P321",
  "类别": "LiCu_CE",
  "比较类型": "配方和条件都变",
  "A": {
   "测试": "TAUr",
   "测试名": "Aurbach CE rt",
   "配方": "F3",
   "配方名": "1 mol L−1 LiFSI–hexyl methyl ether (HME)",
   "recipe": "R3",
   "是否对照": false,
   "配方文字": "1 mol L−1 LiFSI；HME（未报告 体积份）",
   "表述编号": "ST4047",
   "证据句子": [
    "M0105",
    "M0106"
   ],
   "标记": [
    "溶剂比例默认"
   ]
  },
  "B": {
   "测试": "TAUh",
   "测试名": "Aurbach CE hot",
   "配方": "F2",
   "配方名": "1 mol L−1 LiFSI–1,2-dimethoxyethane (DME)",
   "recipe": "R2",
   "是否对照": false,
   "配方文字": "1 mol L−1 LiFSI；DME（未报告 体积份）",
   "表述编号": "ST4042",
   "证据句子": [
    "M0110"
   ],
   "标记": [
    "溶剂比例默认"
   ]
  },
  "组分变化": "加入 HME（未报告）；去掉 DME",
  "作者改动的组分": [
   "DME",
   "HME"
  ],
  "特殊组分变化": [],
  "电解液相同但样品编号不同": false,
  "描述符": [
   {
    "描述符": "eo",
    "中文": "非氟醚氧",
    "组": "配位（醚氧）",
    "方向": "变低",
    "A": 1.0,
    "B": 2.0,
    "被动": false
   },
   {
    "描述符": "rotb",
    "中文": "可旋转键数",
    "组": "溶剂骨架",
    "方向": "变高",
    "A": 5.0,
    "B": 3.0,
    "被动": false
   },
   {
    "描述符": "tpsa",
    "中文": "TPSA",
    "组": "其他（单独成组或数据少）",
    "方向": "变低",
    "A": 9.23,
    "B": 18.46,
    "被动": false
   },
   {
    "描述符": "mw",
    "中文": "溶剂分子量",
    "组": "溶剂骨架",
    "方向": "变高",
    "A": 116.204,
    "B": 90.122,
    "被动": false
   },
   {
    "描述符": "lnsites",
    "中文": "每个 Li⁺ 的配位位点",
    "组": "配位（醚氧）",
    "方向": "变低",
    "A": 6.6263,
    "B": 19.2628,
    "被动": false
   }
  ],
  "物性": [
   {
    "物性": "电导活化能",
    "方向": "变低",
    "A": 6.24,
    "B": 7.54,
    "单位": "kJ mol−1",
    "温度": null
   }
  ],
  "条件": [
   {
    "条件": "温度",
    "方向": "变低",
    "A": 25.0,
    "B": 60.0
   },
   {
    "条件": "测试方法",
    "方向": "相同",
    "A": 1.0,
    "B": 1.0
   }
  ],
  "条件含默认值": [
   "溶剂比例默认"
  ],
  "性能": {
   "方向": "变高",
   "倍数": 0.1064,
   "倍数含义": "损失（100 − CE）之比",
   "好于参照": true,
   "值A": 99.42,
   "值B": 94.55,
   "指标A": "Li‖Cu CE",
   "指标B": "Li‖Cu CE"
  },
  "表述文字": "【P321｜Li‖Cu CE｜配方和条件都变】实验样 1 mol L−1 LiFSI–hexyl methyl ether (HME)（1 mol L−1 LiFSI；HME（未报告 体积份），测试 TAUr）相对 实验样 1 mol L−1 LiFSI–1,2-dimethoxyethane (DME)（1 mol L−1 LiFSI；DME（未报告 体积份），测试 TAUh）｜组分变化：加入 HME（未报告）；去掉 DME｜描述符：非氟醚氧 变低；可旋转键数 变高；TPSA 变低；溶剂分子量 变高；每个 Li⁺ 的配位位点 变低｜物性：电导活化能 变低｜条件：温度 变低（含默认值：溶剂比例默认）｜性能：Li‖Cu CE 变高"
 },
 {
  "编号": "PC01256",
  "论文": "P321",
  "类别": "LiCu_CE",
  "比较类型": "配方和条件都变",
  "A": {
   "测试": "TAUr",
   "测试名": "Aurbach CE rt",
   "配方": "F4",
   "配方名": "1 mol L−1 LiFSI–HEX/HME",
   "recipe": "R4",
   "是否对照": false,
   "配方文字": "1 mol L−1 LiFSI；1；混合溶剂50% 体积比 NHEXANE；HME（1 体积份）",
   "表述编号": "ST4048",
   "证据句子": [
    "M0105",
    "M0106"
   ],
   "标记": []
  },
  "B": {
   "测试": "TAUh",
   "测试名": "Aurbach CE hot",
   "配方": "F2",
   "配方名": "1 mol L−1 LiFSI–1,2-dimethoxyethane (DME)",
   "recipe": "R2",
   "是否对照": false,
   "配方文字": "1 mol L−1 LiFSI；DME（未报告 体积份）",
   "表述编号": "ST4042",
   "证据句子": [
    "M0110"
   ],
   "标记": [
    "溶剂比例默认"
   ]
  },
  "组分变化": "加入 NHEXANE（1；混合溶剂50% 体积比；vol%）；加入 HME（1 体积比）；去掉 DME",
  "作者改动的组分": [
   "DME",
   "HME",
   "NHEXANE"
  ],
  "特殊组分变化": [],
  "电解液相同但样品编号不同": false,
  "描述符": [
   {
    "描述符": "eo",
    "中文": "非氟醚氧",
    "组": "配位（醚氧）",
    "方向": "变低",
    "A": 0.5,
    "B": 2.0,
    "被动": false
   },
   {
    "描述符": "rotb",
    "中文": "可旋转键数",
    "组": "溶剂骨架",
    "方向": "变高",
    "A": 4.0,
    "B": 3.0,
    "被动": false
   },
   {
    "描述符": "tpsa",
    "中文": "TPSA",
    "组": "其他（单独成组或数据少）",
    "方向": "变低",
    "A": 4.615,
    "B": 18.46,
    "被动": false
   },
   {
    "描述符": "mw",
    "中文": "溶剂分子量",
    "组": "溶剂骨架",
    "方向": "变高",
    "A": 101.191,
    "B": 90.122,
    "被动": false
   }
  ],
  "物性": [
   {
    "物性": "电导活化能",
    "方向": "变低",
    "A": 2.31,
    "B": 7.54,
    "单位": "kJ mol−1",
    "温度": null
   }
  ],
  "条件": [
   {
    "条件": "温度",
    "方向": "变低",
    "A": 25.0,
    "B": 60.0
   },
   {
    "条件": "测试方法",
    "方向": "相同",
    "A": 1.0,
    "B": 1.0
   }
  ],
  "条件含默认值": [
   "溶剂比例默认"
  ],
  "性能": {
   "方向": "变高",
   "倍数": 0.0752,
   "倍数含义": "损失（100 − CE）之比",
   "好于参照": true,
   "值A": 99.59,
   "值B": 94.55,
   "指标A": "Li‖Cu CE",
   "指标B": "Li‖Cu CE"
  },
  "表述文字": "【P321｜Li‖Cu CE｜配方和条件都变】实验样 1 mol L−1 LiFSI–HEX/HME（1 mol L−1 LiFSI；1；混合溶剂50% 体积比 NHEXANE；HME（1 体积份），测试 TAUr）相对 实验样 1 mol L−1 LiFSI–1,2-dimethoxyethane (DME)（1 mol L−1 LiFSI；DME（未报告 体积份），测试 TAUh）｜组分变化：加入 NHEXANE（1；混合溶剂50% 体积比；vol%）；加入 HME（1 体积比）；去掉 DME｜描述符：非氟醚氧 变低；可旋转键数 变高；TPSA 变低；溶剂分子量 变高｜物性：电导活化能 变低｜条件：温度 变低（含默认值：溶剂比例默认）｜性能：Li‖Cu CE 变高"
 },
 {
  "编号": "PC01257",
  "论文": "P321",
  "类别": "LiCu_CE",
  "比较类型": "同测试换配方",
  "A": {
   "测试": "TAUh",
   "测试名": "Aurbach CE hot",
   "配方": "F4",
   "配方名": "1 mol L−1 LiFSI–HEX/HME",
   "recipe": "R4",
   "是否对照": false,
   "配方文字": "1 mol L−1 LiFSI；1；混合溶剂50% 体积比 NHEXANE；HME（1 体积份）",
   "表述编号": "ST4044",
   "证据句子": [
    "M0110"
   ],
   "标记": []
  },
  "B": {
   "测试": "TAUh",
   "测试名": "Aurbach CE hot",
   "配方": "F3",
   "配方名": "1 mol L−1 LiFSI–hexyl methyl ether (HME)",
   "recipe": "R3",
   "是否对照": false,
   "配方文字": "1 mol L−1 LiFSI；HME（未报告 体积份）",
   "表述编号": "ST4043",
   "证据句子": [
    "M0110"
   ],
   "标记": [
    "溶剂比例默认"
   ]
  },
  "组分变化": "加入 NHEXANE（1；混合溶剂50% 体积比；vol%）；HME 未报告 → 1 体积比",
  "作者改动的组分": [
   "HME",
   "NHEXANE"
  ],
  "特殊组分变化": [],
  "电解液相同但样品编号不同": false,
  "描述符": [
   {
    "描述符": "eo",
    "中文": "非氟醚氧",
    "组": "配位（醚氧）",
    "方向": "变低",
    "A": 0.5,
    "B": 1.0,
    "被动": false
   },
   {
    "描述符": "rotb",
    "中文": "可旋转键数",
    "组": "溶剂骨架",
    "方向": "变低",
    "A": 4.0,
    "B": 5.0,
    "被动": false
   },
   {
    "描述符": "tpsa",
    "中文": "TPSA",
    "组": "其他（单独成组或数据少）",
    "方向": "变低",
    "A": 4.615,
    "B": 9.23,
    "被动": false
   },
   {
    "描述符": "mw",
    "中文": "溶剂分子量",
    "组": "溶剂骨架",
    "方向": "变低",
    "A": 101.191,
    "B": 116.204,
    "被动": false
   }
  ],
  "物性": [
   {
    "物性": "Li⁺溶剂化结构",
    "方向": "相近",
    "A": 842.0,
    "B": 842.0,
    "单位": "→845–848 cm−1",
    "温度": null
   },
   {
    "物性": "电导活化能",
    "方向": "变低",
    "A": 2.31,
    "B": 6.24,
    "单位": "kJ mol−1",
    "温度": null
   }
  ],
  "条件": [
   {
    "条件": "温度",
    "方向": "相近",
    "A": 60.0,
    "B": 60.0
   },
   {
    "条件": "测试方法",
    "方向": "相同",
    "A": 1.0,
    "B": 1.0
   }
  ],
  "条件含默认值": [
   "溶剂比例默认"
  ],
  "性能": {
   "方向": "变高",
   "倍数": 0.7778,
   "倍数含义": "损失（100 − CE）之比",
   "好于参照": true,
   "值A": 99.3,
   "值B": 99.1,
   "指标A": "Li‖Cu CE",
   "指标B": "Li‖Cu CE"
  },
  "表述文字": "【P321｜Li‖Cu CE｜同测试换配方】实验样 1 mol L−1 LiFSI–HEX/HME（1 mol L−1 LiFSI；1；混合溶剂50% 体积比 NHEXANE；HME（1 体积份），测试 TAUh）相对 实验样 1 mol L−1 LiFSI–hexyl methyl ether (HME)（1 mol L−1 LiFSI；HME（未报告 体积份），测试 TAUh）｜组分变化：加入 NHEXANE（1；混合溶剂50% 体积比；vol%）；HME 未报告 → 1 体积比｜描述符：非氟醚氧 变低；可旋转键数 变低；TPSA 变低；溶剂分子量 变低｜物性：Li⁺溶剂化结构 相近；电导活化能 变低｜条件：相同（含默认值：溶剂比例默认）｜性能：Li‖Cu CE 变高"
 },
 {
  "编号": "PC01258",
  "论文": "P321",
  "类别": "LiCu_CE",
  "比较类型": "配方和条件都变",
  "A": {
   "测试": "TAUh",
   "测试名": "Aurbach CE hot",
   "配方": "F3",
   "配方名": "1 mol L−1 LiFSI–hexyl methyl ether (HME)",
   "recipe": "R3",
   "是否对照": false,
   "配方文字": "1 mol L−1 LiFSI；HME（未报告 体积份）",
   "表述编号": "ST4043",
   "证据句子": [
    "M0110"
   ],
   "标记": [
    "溶剂比例默认"
   ]
  },
  "B": {
   "测试": "TAUr",
   "测试名": "Aurbach CE rt",
   "配方": "F1",
   "配方名": "1 mol L−1 LiFSI–diethylene glycol dimethyl ether (G2)",
   "recipe": "R1",
   "是否对照": false,
   "配方文字": "1 mol L−1 LiFSI；DME（未报告 体积份）",
   "表述编号": "ST4045",
   "证据句子": [
    "M0105",
    "M0106"
   ],
   "标记": [
    "溶剂比例默认"
   ]
  },
  "组分变化": "加入 HME（未报告）；去掉 DME",
  "作者改动的组分": [
   "DME",
   "HME"
  ],
  "特殊组分变化": [],
  "电解液相同但样品编号不同": false,
  "描述符": [
   {
    "描述符": "eo",
    "中文": "非氟醚氧",
    "组": "配位（醚氧）",
    "方向": "变低",
    "A": 1.0,
    "B": 2.0,
    "被动": false
   },
   {
    "描述符": "rotb",
    "中文": "可旋转键数",
    "组": "溶剂骨架",
    "方向": "变高",
    "A": 5.0,
    "B": 3.0,
    "被动": false
   },
   {
    "描述符": "tpsa",
    "中文": "TPSA",
    "组": "其他（单独成组或数据少）",
    "方向": "变低",
    "A": 9.23,
    "B": 18.46,
    "被动": false
   },
   {
    "描述符": "mw",
    "中文": "溶剂分子量",
    "组": "溶剂骨架",
    "方向": "变高",
    "A": 116.204,
    "B": 90.122,
    "被动": false
   },
   {
    "描述符": "lnsites",
    "中文": "每个 Li⁺ 的配位位点",
    "组": "配位（醚氧）",
    "方向": "变低",
    "A": 6.6263,
    "B": 19.2628,
    "被动": false
   }
  ],
  "物性": [
   {
    "物性": "电导活化能",
    "方向": "变低",
    "A": 6.24,
    "B": 14.62,
    "单位": "kJ mol−1",
    "温度": null
   }
  ],
  "条件": [
   {
    "条件": "温度",
    "方向": "变高",
    "A": 60.0,
    "B": 25.0
   },
   {
    "条件": "测试方法",
    "方向": "相同",
    "A": 1.0,
    "B": 1.0
   }
  ],
  "条件含默认值": [
   "溶剂比例默认"
  ],
  "性能": {
   "方向": "变高",
   "倍数": 0.2143,
   "倍数含义": "损失（100 − CE）之比",
   "好于参照": true,
   "值A": 99.1,
   "值B": 95.8,
   "指标A": "Li‖Cu CE",
   "指标B": "Li‖Cu CE"
  },
  "表述文字": "【P321｜Li‖Cu CE｜配方和条件都变】实验样 1 mol L−1 LiFSI–hexyl methyl ether (HME)（1 mol L−1 LiFSI；HME（未报告 体积份），测试 TAUh）相对 实验样 1 mol L−1 LiFSI–diethylene glycol dimethyl ether (G2)（1 mol L−1 LiFSI；DME（未报告 体积份），测试 TAUr）｜组分变化：加入 HME（未报告）；去掉 DME｜描述符：非氟醚氧 变低；可旋转键数 变高；TPSA 变低；溶剂分子量 变高；每个 Li⁺ 的配位位点 变低｜物性：电导活化能 变低｜条件：温度 变高（含默认值：溶剂比例默认）｜性能：Li‖Cu CE 变高"
 },
 {
  "编号": "PC01259",
  "论文": "P321",
  "类别": "LiCu_CE",
  "比较类型": "配方和条件都变",
  "A": {
   "测试": "TAUh",
   "测试名": "Aurbach CE hot",
   "配方": "F3",
   "配方名": "1 mol L−1 LiFSI–hexyl methyl ether (HME)",
   "recipe": "R3",
   "是否对照": false,
   "配方文字": "1 mol L−1 LiFSI；HME（未报告 体积份）",
   "表述编号": "ST4043",
   "证据句子": [
    "M0110"
   ],
   "标记": [
    "溶剂比例默认"
   ]
  },
  "B": {
   "测试": "TAUr",
   "测试名": "Aurbach CE rt",
   "配方": "F2",
   "配方名": "1 mol L−1 LiFSI–1,2-dimethoxyethane (DME)",
   "recipe": "R2",
   "是否对照": false,
   "配方文字": "1 mol L−1 LiFSI；DME（未报告 体积份）",
   "表述编号": "ST4046",
   "证据句子": [
    "M0105",
    "M0106"
   ],
   "标记": [
    "溶剂比例默认"
   ]
  },
  "组分变化": "加入 HME（未报告）；去掉 DME",
  "作者改动的组分": [
   "DME",
   "HME"
  ],
  "特殊组分变化": [],
  "电解液相同但样品编号不同": false,
  "描述符": [
   {
    "描述符": "eo",
    "中文": "非氟醚氧",
    "组": "配位（醚氧）",
    "方向": "变低",
    "A": 1.0,
    "B": 2.0,
    "被动": false
   },
   {
    "描述符": "rotb",
    "中文": "可旋转键数",
    "组": "溶剂骨架",
    "方向": "变高",
    "A": 5.0,
    "B": 3.0,
    "被动": false
   },
   {
    "描述符": "tpsa",
    "中文": "TPSA",
    "组": "其他（单独成组或数据少）",
    "方向": "变低",
    "A": 9.23,
    "B": 18.46,
    "被动": false
   },
   {
    "描述符": "mw",
    "中文": "溶剂分子量",
    "组": "溶剂骨架",
    "方向": "变高",
    "A": 116.204,
    "B": 90.122,
    "被动": false
   },
   {
    "描述符": "lnsites",
    "中文": "每个 Li⁺ 的配位位点",
    "组": "配位（醚氧）",
    "方向": "变低",
    "A": 6.6263,
    "B": 19.2628,
    "被动": false
   }
  ],
  "物性": [
   {
    "物性": "电导活化能",
    "方向": "变低",
    "A": 6.24,
    "B": 7.54,
    "单位": "kJ mol−1",
    "温度": null
   }
  ],
  "条件": [
   {
    "条件": "温度",
    "方向": "变高",
    "A": 60.0,
    "B": 25.0
   },
   {
    "条件": "测试方法",
    "方向": "相同",
    "A": 1.0,
    "B": 1.0
   }
  ],
  "条件含默认值": [
   "溶剂比例默认"
  ],
  "性能": {
   "方向": "变高",
   "倍数": 0.5233,
   "倍数含义": "损失（100 − CE）之比",
   "好于参照": true,
   "值A": 99.1,
   "值B": 98.28,
   "指标A": "Li‖Cu CE",
   "指标B": "Li‖Cu CE"
  },
  "表述文字": "【P321｜Li‖Cu CE｜配方和条件都变】实验样 1 mol L−1 LiFSI–hexyl methyl ether (HME)（1 mol L−1 LiFSI；HME（未报告 体积份），测试 TAUh）相对 实验样 1 mol L−1 LiFSI–1,2-dimethoxyethane (DME)（1 mol L−1 LiFSI；DME（未报告 体积份），测试 TAUr）｜组分变化：加入 HME（未报告）；去掉 DME｜描述符：非氟醚氧 变低；可旋转键数 变高；TPSA 变低；溶剂分子量 变高；每个 Li⁺ 的配位位点 变低｜物性：电导活化能 变低｜条件：温度 变高（含默认值：溶剂比例默认）｜性能：Li‖Cu CE 变高"
 },
 {
  "编号": "PC01260",
  "论文": "P321",
  "类别": "LiCu_CE",
  "比较类型": "同配方换条件",
  "A": {
   "测试": "TAUr",
   "测试名": "Aurbach CE rt",
   "配方": "F3",
   "配方名": "1 mol L−1 LiFSI–hexyl methyl ether (HME)",
   "recipe": "R3",
   "是否对照": false,
   "配方文字": "1 mol L−1 LiFSI；HME（未报告 体积份）",
   "表述编号": "ST4047",
   "证据句子": [
    "M0105",
    "M0106"
   ],
   "标记": [
    "溶剂比例默认"
   ]
  },
  "B": {
   "测试": "TAUh",
   "测试名": "Aurbach CE hot",
   "配方": "F3",
   "配方名": "1 mol L−1 LiFSI–hexyl methyl ether (HME)",
   "recipe": "R3",
   "是否对照": false,
   "配方文字": "1 mol L−1 LiFSI；HME（未报告 体积份）",
   "表述编号": "ST4043",
   "证据句子": [
    "M0110"
   ],
   "标记": [
    "溶剂比例默认"
   ]
  },
  "组分变化": "配方相同",
  "作者改动的组分": [],
  "特殊组分变化": [],
  "电解液相同但样品编号不同": false,
  "描述符": [],
  "物性": [
   {
    "物性": "Li⁺溶剂化结构",
    "方向": "相近",
    "A": 842.0,
    "B": 842.0,
    "单位": "→845–848 cm−1",
    "温度": null
   },
   {
    "物性": "电导活化能",
    "方向": "相近",
    "A": 6.24,
    "B": 6.24,
    "单位": "kJ mol−1",
    "温度": null
   }
  ],
  "条件": [
   {
    "条件": "温度",
    "方向": "变低",
    "A": 25.0,
    "B": 60.0
   },
   {
    "条件": "测试方法",
    "方向": "相同",
    "A": 1.0,
    "B": 1.0
   }
  ],
  "条件含默认值": [
   "溶剂比例默认"
  ],
  "性能": {
   "方向": "变高",
   "倍数": 0.6444,
   "倍数含义": "损失（100 − CE）之比",
   "好于参照": true,
   "值A": 99.42,
   "值B": 99.1,
   "指标A": "Li‖Cu CE",
   "指标B": "Li‖Cu CE"
  },
  "表述文字": "【P321｜Li‖Cu CE｜同配方换条件】实验样 1 mol L−1 LiFSI–hexyl methyl ether (HME)（1 mol L−1 LiFSI；HME（未报告 体积份），测试 TAUr）相对 实验样 1 mol L−1 LiFSI–hexyl methyl ether (HME)（1 mol L−1 LiFSI；HME（未报告 体积份），测试 TAUh）｜组分变化：配方相同｜描述符：配方相同｜物性：Li⁺溶剂化结构 相近；电导活化能 相近｜条件：温度 变低（含默认值：溶剂比例默认）｜性能：Li‖Cu CE 变高"
 },
 {
  "编号": "PC01261",
  "论文": "P321",
  "类别": "LiCu_CE",
  "比较类型": "配方和条件都变",
  "A": {
   "测试": "TAUr",
   "测试名": "Aurbach CE rt",
   "配方": "F4",
   "配方名": "1 mol L−1 LiFSI–HEX/HME",
   "recipe": "R4",
   "是否对照": false,
   "配方文字": "1 mol L−1 LiFSI；1；混合溶剂50% 体积比 NHEXANE；HME（1 体积份）",
   "表述编号": "ST4048",
   "证据句子": [
    "M0105",
    "M0106"
   ],
   "标记": []
  },
  "B": {
   "测试": "TAUh",
   "测试名": "Aurbach CE hot",
   "配方": "F3",
   "配方名": "1 mol L−1 LiFSI–hexyl methyl ether (HME)",
   "recipe": "R3",
   "是否对照": false,
   "配方文字": "1 mol L−1 LiFSI；HME（未报告 体积份）",
   "表述编号": "ST4043",
   "证据句子": [
    "M0110"
   ],
   "标记": [
    "溶剂比例默认"
   ]
  },
  "组分变化": "加入 NHEXANE（1；混合溶剂50% 体积比；vol%）；HME 未报告 → 1 体积比",
  "作者改动的组分": [
   "HME",
   "NHEXANE"
  ],
  "特殊组分变化": [],
  "电解液相同但样品编号不同": false,
  "描述符": [
   {
    "描述符": "eo",
    "中文": "非氟醚氧",
    "组": "配位（醚氧）",
    "方向": "变低",
    "A": 0.5,
    "B": 1.0,
    "被动": false
   },
   {
    "描述符": "rotb",
    "中文": "可旋转键数",
    "组": "溶剂骨架",
    "方向": "变低",
    "A": 4.0,
    "B": 5.0,
    "被动": false
   },
   {
    "描述符": "tpsa",
    "中文": "TPSA",
    "组": "其他（单独成组或数据少）",
    "方向": "变低",
    "A": 4.615,
    "B": 9.23,
    "被动": false
   },
   {
    "描述符": "mw",
    "中文": "溶剂分子量",
    "组": "溶剂骨架",
    "方向": "变低",
    "A": 101.191,
    "B": 116.204,
    "被动": false
   }
  ],
  "物性": [
   {
    "物性": "Li⁺溶剂化结构",
    "方向": "相近",
    "A": 842.0,
    "B": 842.0,
    "单位": "→845–848 cm−1",
    "温度": null
   },
   {
    "物性": "电导活化能",
    "方向": "变低",
    "A": 2.31,
    "B": 6.24,
    "单位": "kJ mol−1",
    "温度": null
   }
  ],
  "条件": [
   {
    "条件": "温度",
    "方向": "变低",
    "A": 25.0,
    "B": 60.0
   },
   {
    "条件": "测试方法",
    "方向": "相同",
    "A": 1.0,
    "B": 1.0
   }
  ],
  "条件含默认值": [
   "溶剂比例默认"
  ],
  "性能": {
   "方向": "变高",
   "倍数": 0.4556,
   "倍数含义": "损失（100 − CE）之比",
   "好于参照": true,
   "值A": 99.59,
   "值B": 99.1,
   "指标A": "Li‖Cu CE",
   "指标B": "Li‖Cu CE"
  },
  "表述文字": "【P321｜Li‖Cu CE｜配方和条件都变】实验样 1 mol L−1 LiFSI–HEX/HME（1 mol L−1 LiFSI；1；混合溶剂50% 体积比 NHEXANE；HME（1 体积份），测试 TAUr）相对 实验样 1 mol L−1 LiFSI–hexyl methyl ether (HME)（1 mol L−1 LiFSI；HME（未报告 体积份），测试 TAUh）｜组分变化：加入 NHEXANE（1；混合溶剂50% 体积比；vol%）；HME 未报告 → 1 体积比｜描述符：非氟醚氧 变低；可旋转键数 变低；TPSA 变低；溶剂分子量 变低｜物性：Li⁺溶剂化结构 相近；电导活化能 变低｜条件：温度 变低（含默认值：溶剂比例默认）｜性能：Li‖Cu CE 变高"
 },
 {
  "编号": "PC01262",
  "论文": "P321",
  "类别": "LiCu_CE",
  "比较类型": "配方和条件都变",
  "A": {
   "测试": "TAUh",
   "测试名": "Aurbach CE hot",
   "配方": "F4",
   "配方名": "1 mol L−1 LiFSI–HEX/HME",
   "recipe": "R4",
   "是否对照": false,
   "配方文字": "1 mol L−1 LiFSI；1；混合溶剂50% 体积比 NHEXANE；HME（1 体积份）",
   "表述编号": "ST4044",
   "证据句子": [
    "M0110"
   ],
   "标记": []
  },
  "B": {
   "测试": "TAUr",
   "测试名": "Aurbach CE rt",
   "配方": "F1",
   "配方名": "1 mol L−1 LiFSI–diethylene glycol dimethyl ether (G2)",
   "recipe": "R1",
   "是否对照": false,
   "配方文字": "1 mol L−1 LiFSI；DME（未报告 体积份）",
   "表述编号": "ST4045",
   "证据句子": [
    "M0105",
    "M0106"
   ],
   "标记": [
    "溶剂比例默认"
   ]
  },
  "组分变化": "加入 NHEXANE（1；混合溶剂50% 体积比；vol%）；加入 HME（1 体积比）；去掉 DME",
  "作者改动的组分": [
   "DME",
   "HME",
   "NHEXANE"
  ],
  "特殊组分变化": [],
  "电解液相同但样品编号不同": false,
  "描述符": [
   {
    "描述符": "eo",
    "中文": "非氟醚氧",
    "组": "配位（醚氧）",
    "方向": "变低",
    "A": 0.5,
    "B": 2.0,
    "被动": false
   },
   {
    "描述符": "rotb",
    "中文": "可旋转键数",
    "组": "溶剂骨架",
    "方向": "变高",
    "A": 4.0,
    "B": 3.0,
    "被动": false
   },
   {
    "描述符": "tpsa",
    "中文": "TPSA",
    "组": "其他（单独成组或数据少）",
    "方向": "变低",
    "A": 4.615,
    "B": 18.46,
    "被动": false
   },
   {
    "描述符": "mw",
    "中文": "溶剂分子量",
    "组": "溶剂骨架",
    "方向": "变高",
    "A": 101.191,
    "B": 90.122,
    "被动": false
   }
  ],
  "物性": [
   {
    "物性": "电导活化能",
    "方向": "变低",
    "A": 2.31,
    "B": 14.62,
    "单位": "kJ mol−1",
    "温度": null
   }
  ],
  "条件": [
   {
    "条件": "温度",
    "方向": "变高",
    "A": 60.0,
    "B": 25.0
   },
   {
    "条件": "测试方法",
    "方向": "相同",
    "A": 1.0,
    "B": 1.0
   }
  ],
  "条件含默认值": [
   "溶剂比例默认"
  ],
  "性能": {
   "方向": "变高",
   "倍数": 0.1667,
   "倍数含义": "损失（100 − CE）之比",
   "好于参照": true,
   "值A": 99.3,
   "值B": 95.8,
   "指标A": "Li‖Cu CE",
   "指标B": "Li‖Cu CE"
  },
  "表述文字": "【P321｜Li‖Cu CE｜配方和条件都变】实验样 1 mol L−1 LiFSI–HEX/HME（1 mol L−1 LiFSI；1；混合溶剂50% 体积比 NHEXANE；HME（1 体积份），测试 TAUh）相对 实验样 1 mol L−1 LiFSI–diethylene glycol dimethyl ether (G2)（1 mol L−1 LiFSI；DME（未报告 体积份），测试 TAUr）｜组分变化：加入 NHEXANE（1；混合溶剂50% 体积比；vol%）；加入 HME（1 体积比）；去掉 DME｜描述符：非氟醚氧 变低；可旋转键数 变高；TPSA 变低；溶剂分子量 变高｜物性：电导活化能 变低｜条件：温度 变高（含默认值：溶剂比例默认）｜性能：Li‖Cu CE 变高"
 },
 {
  "编号": "PC01263",
  "论文": "P321",
  "类别": "LiCu_CE",
  "比较类型": "配方和条件都变",
  "A": {
   "测试": "TAUh",
   "测试名": "Aurbach CE hot",
   "配方": "F4",
   "配方名": "1 mol L−1 LiFSI–HEX/HME",
   "recipe": "R4",
   "是否对照": false,
   "配方文字": "1 mol L−1 LiFSI；1；混合溶剂50% 体积比 NHEXANE；HME（1 体积份）",
   "表述编号": "ST4044",
   "证据句子": [
    "M0110"
   ],
   "标记": []
  },
  "B": {
   "测试": "TAUr",
   "测试名": "Aurbach CE rt",
   "配方": "F2",
   "配方名": "1 mol L−1 LiFSI–1,2-dimethoxyethane (DME)",
   "recipe": "R2",
   "是否对照": false,
   "配方文字": "1 mol L−1 LiFSI；DME（未报告 体积份）",
   "表述编号": "ST4046",
   "证据句子": [
    "M0105",
    "M0106"
   ],
   "标记": [
    "溶剂比例默认"
   ]
  },
  "组分变化": "加入 NHEXANE（1；混合溶剂50% 体积比；vol%）；加入 HME（1 体积比）；去掉 DME",
  "作者改动的组分": [
   "DME",
   "HME",
   "NHEXANE"
  ],
  "特殊组分变化": [],
  "电解液相同但样品编号不同": false,
  "描述符": [
   {
    "描述符": "eo",
    "中文": "非氟醚氧",
    "组": "配位（醚氧）",
    "方向": "变低",
    "A": 0.5,
    "B": 2.0,
    "被动": false
   },
   {
    "描述符": "rotb",
    "中文": "可旋转键数",
    "组": "溶剂骨架",
    "方向": "变高",
    "A": 4.0,
    "B": 3.0,
    "被动": false
   },
   {
    "描述符": "tpsa",
    "中文": "TPSA",
    "组": "其他（单独成组或数据少）",
    "方向": "变低",
    "A": 4.615,
    "B": 18.46,
    "被动": false
   },
   {
    "描述符": "mw",
    "中文": "溶剂分子量",
    "组": "溶剂骨架",
    "方向": "变高",
    "A": 101.191,
    "B": 90.122,
    "被动": false
   }
  ],
  "物性": [
   {
    "物性": "电导活化能",
    "方向": "变低",
    "A": 2.31,
    "B": 7.54,
    "单位": "kJ mol−1",
    "温度": null
   }
  ],
  "条件": [
   {
    "条件": "温度",
    "方向": "变高",
    "A": 60.0,
    "B": 25.0
   },
   {
    "条件": "测试方法",
    "方向": "相同",
    "A": 1.0,
    "B": 1.0
   }
  ],
  "条件含默认值": [
   "溶剂比例默认"
  ],
  "性能": {
   "方向": "变高",
   "倍数": 0.407,
   "倍数含义": "损失（100 − CE）之比",
   "好于参照": true,
   "值A": 99.3,
   "值B": 98.28,
   "指标A": "Li‖Cu CE",
   "指标B": "Li‖Cu CE"
  },
  "表述文字": "【P321｜Li‖Cu CE｜配方和条件都变】实验样 1 mol L−1 LiFSI–HEX/HME（1 mol L−1 LiFSI；1；混合溶剂50% 体积比 NHEXANE；HME（1 体积份），测试 TAUh）相对 实验样 1 mol L−1 LiFSI–1,2-dimethoxyethane (DME)（1 mol L−1 LiFSI；DME（未报告 体积份），测试 TAUr）｜组分变化：加入 NHEXANE（1；混合溶剂50% 体积比；vol%）；加入 HME（1 体积比）；去掉 DME｜描述符：非氟醚氧 变低；可旋转键数 变高；TPSA 变低；溶剂分子量 变高｜物性：电导活化能 变低｜条件：温度 变高（含默认值：溶剂比例默认）｜性能：Li‖Cu CE 变高"
 },
 {
  "编号": "PC01264",
  "论文": "P321",
  "类别": "LiCu_CE",
  "比较类型": "配方和条件都变",
  "A": {
   "测试": "TAUh",
   "测试名": "Aurbach CE hot",
   "配方": "F4",
   "配方名": "1 mol L−1 LiFSI–HEX/HME",
   "recipe": "R4",
   "是否对照": false,
   "配方文字": "1 mol L−1 LiFSI；1；混合溶剂50% 体积比 NHEXANE；HME（1 体积份）",
   "表述编号": "ST4044",
   "证据句子": [
    "M0110"
   ],
   "标记": []
  },
  "B": {
   "测试": "TAUr",
   "测试名": "Aurbach CE rt",
   "配方": "F3",
   "配方名": "1 mol L−1 LiFSI–hexyl methyl ether (HME)",
   "recipe": "R3",
   "是否对照": false,
   "配方文字": "1 mol L−1 LiFSI；HME（未报告 体积份）",
   "表述编号": "ST4047",
   "证据句子": [
    "M0105",
    "M0106"
   ],
   "标记": [
    "溶剂比例默认"
   ]
  },
  "组分变化": "加入 NHEXANE（1；混合溶剂50% 体积比；vol%）；HME 未报告 → 1 体积比",
  "作者改动的组分": [
   "HME",
   "NHEXANE"
  ],
  "特殊组分变化": [],
  "电解液相同但样品编号不同": false,
  "描述符": [
   {
    "描述符": "eo",
    "中文": "非氟醚氧",
    "组": "配位（醚氧）",
    "方向": "变低",
    "A": 0.5,
    "B": 1.0,
    "被动": false
   },
   {
    "描述符": "rotb",
    "中文": "可旋转键数",
    "组": "溶剂骨架",
    "方向": "变低",
    "A": 4.0,
    "B": 5.0,
    "被动": false
   },
   {
    "描述符": "tpsa",
    "中文": "TPSA",
    "组": "其他（单独成组或数据少）",
    "方向": "变低",
    "A": 4.615,
    "B": 9.23,
    "被动": false
   },
   {
    "描述符": "mw",
    "中文": "溶剂分子量",
    "组": "溶剂骨架",
    "方向": "变低",
    "A": 101.191,
    "B": 116.204,
    "被动": false
   }
  ],
  "物性": [
   {
    "物性": "Li⁺溶剂化结构",
    "方向": "相近",
    "A": 842.0,
    "B": 842.0,
    "单位": "→845–848 cm−1",
    "温度": null
   },
   {
    "物性": "电导活化能",
    "方向": "变低",
    "A": 2.31,
    "B": 6.24,
    "单位": "kJ mol−1",
    "温度": null
   }
  ],
  "条件": [
   {
    "条件": "温度",
    "方向": "变高",
    "A": 60.0,
    "B": 25.0
   },
   {
    "条件": "测试方法",
    "方向": "相同",
    "A": 1.0,
    "B": 1.0
   }
  ],
  "条件含默认值": [
   "溶剂比例默认"
  ],
  "性能": {
   "方向": "变低",
   "倍数": 1.2069,
   "倍数含义": "损失（100 − CE）之比",
   "好于参照": false,
   "值A": 99.3,
   "值B": 99.42,
   "指标A": "Li‖Cu CE",
   "指标B": "Li‖Cu CE"
  },
  "表述文字": "【P321｜Li‖Cu CE｜配方和条件都变】实验样 1 mol L−1 LiFSI–HEX/HME（1 mol L−1 LiFSI；1；混合溶剂50% 体积比 NHEXANE；HME（1 体积份），测试 TAUh）相对 实验样 1 mol L−1 LiFSI–hexyl methyl ether (HME)（1 mol L−1 LiFSI；HME（未报告 体积份），测试 TAUr）｜组分变化：加入 NHEXANE（1；混合溶剂50% 体积比；vol%）；HME 未报告 → 1 体积比｜描述符：非氟醚氧 变低；可旋转键数 变低；TPSA 变低；溶剂分子量 变低｜物性：Li⁺溶剂化结构 相近；电导活化能 变低｜条件：温度 变高（含默认值：溶剂比例默认）｜性能：Li‖Cu CE 变低"
 },
 {
  "编号": "PC01265",
  "论文": "P321",
  "类别": "LiCu_CE",
  "比较类型": "同配方换条件",
  "A": {
   "测试": "TAUr",
   "测试名": "Aurbach CE rt",
   "配方": "F4",
   "配方名": "1 mol L−1 LiFSI–HEX/HME",
   "recipe": "R4",
   "是否对照": false,
   "配方文字": "1 mol L−1 LiFSI；1；混合溶剂50% 体积比 NHEXANE；HME（1 体积份）",
   "表述编号": "ST4048",
   "证据句子": [
    "M0105",
    "M0106"
   ],
   "标记": []
  },
  "B": {
   "测试": "TAUh",
   "测试名": "Aurbach CE hot",
   "配方": "F4",
   "配方名": "1 mol L−1 LiFSI–HEX/HME",
   "recipe": "R4",
   "是否对照": false,
   "配方文字": "1 mol L−1 LiFSI；1；混合溶剂50% 体积比 NHEXANE；HME（1 体积份）",
   "表述编号": "ST4044",
   "证据句子": [
    "M0110"
   ],
   "标记": []
  },
  "组分变化": "配方相同",
  "作者改动的组分": [],
  "特殊组分变化": [],
  "电解液相同但样品编号不同": false,
  "描述符": [],
  "物性": [
   {
    "物性": "Li⁺溶剂化结构",
    "方向": "相近",
    "A": 842.0,
    "B": 842.0,
    "单位": "→845–848 cm−1",
    "温度": null
   },
   {
    "物性": "其他（未归类）",
    "方向": "相近",
    "A": 1.0,
    "B": 1.0,
    "单位": "mol L−1",
    "温度": null
   },
   {
    "物性": "电导活化能",
    "方向": "相近",
    "A": 2.31,
    "B": 2.31,
    "单位": "kJ mol−1",
    "温度": null
   },
   {
    "物性": "密度",
    "方向": "相近",
    "A": 0.824,
    "B": 0.824,
    "单位": "g mL−1",
    "温度": null
   },
   {
    "物性": "电化学稳定性",
    "方向": "相近",
    "A": 3.7,
    "B": 3.7,
    "单位": "V（参比未报告",
    "温度": null
   }
  ],
  "条件": [
   {
    "条件": "温度",
    "方向": "变低",
    "A": 25.0,
    "B": 60.0
   },
   {
    "条件": "测试方法",
    "方向": "相同",
    "A": 1.0,
    "B": 1.0
   }
  ],
  "条件含默认值": [],
  "性能": {
   "方向": "变高",
   "倍数": 0.5857,
   "倍数含义": "损失（100 − CE）之比",
   "好于参照": true,
   "值A": 99.59,
   "值B": 99.3,
   "指标A": "Li‖Cu CE",
   "指标B": "Li‖Cu CE"
  },
  "表述文字": "【P321｜Li‖Cu CE｜同配方换条件】实验样 1 mol L−1 LiFSI–HEX/HME（1 mol L−1 LiFSI；1；混合溶剂50% 体积比 NHEXANE；HME（1 体积份），测试 TAUr）相对 实验样 1 mol L−1 LiFSI–HEX/HME（1 mol L−1 LiFSI；1；混合溶剂50% 体积比 NHEXANE；HME（1 体积份），测试 TAUh）｜组分变化：配方相同｜描述符：配方相同｜物性：Li⁺溶剂化结构 相近；其他（未归类） 相近；电导活化能 相近；密度 相近；电化学稳定性 相近｜条件：温度 变低｜性能：Li‖Cu CE 变高"
 },
 {
  "编号": "PC01266",
  "论文": "P321",
  "类别": "LiCu_CE",
  "比较类型": "同测试换配方",
  "A": {
   "测试": "TAUr",
   "测试名": "Aurbach CE rt",
   "配方": "F2",
   "配方名": "1 mol L−1 LiFSI–1,2-dimethoxyethane (DME)",
   "recipe": "R2",
   "是否对照": false,
   "配方文字": "1 mol L−1 LiFSI；DME（未报告 体积份）",
   "表述编号": "ST4046",
   "证据句子": [
    "M0105",
    "M0106"
   ],
   "标记": [
    "溶剂比例默认"
   ]
  },
  "B": {
   "测试": "TAUr",
   "测试名": "Aurbach CE rt",
   "配方": "F1",
   "配方名": "1 mol L−1 LiFSI–diethylene glycol dimethyl ether (G2)",
   "recipe": "R1",
   "是否对照": false,
   "配方文字": "1 mol L−1 LiFSI；DME（未报告 体积份）",
   "表述编号": "ST4045",
   "证据句子": [
    "M0105",
    "M0106"
   ],
   "标记": [
    "溶剂比例默认"
   ]
  },
  "组分变化": "组分与用量相同",
  "作者改动的组分": [],
  "特殊组分变化": [],
  "电解液相同但样品编号不同": false,
  "描述符": [],
  "物性": [
   {
    "物性": "电导活化能",
    "方向": "变低",
    "A": 7.54,
    "B": 14.62,
    "单位": "kJ mol−1",
    "温度": null
   }
  ],
  "条件": [
   {
    "条件": "温度",
    "方向": "相近",
    "A": 25.0,
    "B": 25.0
   },
   {
    "条件": "测试方法",
    "方向": "相同",
    "A": 1.0,
    "B": 1.0
   }
  ],
  "条件含默认值": [
   "溶剂比例默认"
  ],
  "性能": {
   "方向": "变高",
   "倍数": 0.4095,
   "倍数含义": "损失（100 − CE）之比",
   "好于参照": true,
   "值A": 98.28,
   "值B": 95.8,
   "指标A": "Li‖Cu CE",
   "指标B": "Li‖Cu CE"
  },
  "表述文字": "【P321｜Li‖Cu CE｜同测试换配方】实验样 1 mol L−1 LiFSI–1,2-dimethoxyethane (DME)（1 mol L−1 LiFSI；DME（未报告 体积份），测试 TAUr）相对 实验样 1 mol L−1 LiFSI–diethylene glycol dimethyl ether (G2)（1 mol L−1 LiFSI；DME（未报告 体积份），测试 TAUr）｜组分变化：组分与用量相同｜描述符：无变化｜物性：电导活化能 变低｜条件：相同（含默认值：溶剂比例默认）｜性能：Li‖Cu CE 变高"
 },
 {
  "编号": "PC01267",
  "论文": "P321",
  "类别": "LiCu_CE",
  "比较类型": "同测试换配方",
  "A": {
   "测试": "TAUr",
   "测试名": "Aurbach CE rt",
   "配方": "F3",
   "配方名": "1 mol L−1 LiFSI–hexyl methyl ether (HME)",
   "recipe": "R3",
   "是否对照": false,
   "配方文字": "1 mol L−1 LiFSI；HME（未报告 体积份）",
   "表述编号": "ST4047",
   "证据句子": [
    "M0105",
    "M0106"
   ],
   "标记": [
    "溶剂比例默认"
   ]
  },
  "B": {
   "测试": "TAUr",
   "测试名": "Aurbach CE rt",
   "配方": "F1",
   "配方名": "1 mol L−1 LiFSI–diethylene glycol dimethyl ether (G2)",
   "recipe": "R1",
   "是否对照": false,
   "配方文字": "1 mol L−1 LiFSI；DME（未报告 体积份）",
   "表述编号": "ST4045",
   "证据句子": [
    "M0105",
    "M0106"
   ],
   "标记": [
    "溶剂比例默认"
   ]
  },
  "组分变化": "加入 HME（未报告）；去掉 DME",
  "作者改动的组分": [
   "DME",
   "HME"
  ],
  "特殊组分变化": [],
  "电解液相同但样品编号不同": false,
  "描述符": [
   {
    "描述符": "eo",
    "中文": "非氟醚氧",
    "组": "配位（醚氧）",
    "方向": "变低",
    "A": 1.0,
    "B": 2.0,
    "被动": false
   },
   {
    "描述符": "rotb",
    "中文": "可旋转键数",
    "组": "溶剂骨架",
    "方向": "变高",
    "A": 5.0,
    "B": 3.0,
    "被动": false
   },
   {
    "描述符": "tpsa",
    "中文": "TPSA",
    "组": "其他（单独成组或数据少）",
    "方向": "变低",
    "A": 9.23,
    "B": 18.46,
    "被动": false
   },
   {
    "描述符": "mw",
    "中文": "溶剂分子量",
    "组": "溶剂骨架",
    "方向": "变高",
    "A": 116.204,
    "B": 90.122,
    "被动": false
   },
   {
    "描述符": "lnsites",
    "中文": "每个 Li⁺ 的配位位点",
    "组": "配位（醚氧）",
    "方向": "变低",
    "A": 6.6263,
    "B": 19.2628,
    "被动": false
   }
  ],
  "物性": [
   {
    "物性": "电导活化能",
    "方向": "变低",
    "A": 6.24,
    "B": 14.62,
    "单位": "kJ mol−1",
    "温度": null
   }
  ],
  "条件": [
