Repository: zhuonanli08/Li-S_Electrolyte_Conflicts

File: output/两两比较表述_313篇_v2_2026-11-07/比较表述.json (part 76 of 111)
[
   {
    "条件": "温度",
    "方向": "相近",
    "A": 25.0,
    "B": 25.0
   },
   {
    "条件": "测试方法",
    "方向": "相同",
    "A": 1.0,
    "B": 1.0
   }
  ],
  "条件含默认值": [
   "溶剂比例默认"
  ],
  "性能": {
   "方向": "变高",
   "倍数": 0.1381,
   "倍数含义": "损失（100 − CE）之比",
   "好于参照": true,
   "值A": 99.42,
   "值B": 95.8,
   "指标A": "Li‖Cu CE",
   "指标B": "Li‖Cu CE"
  },
  "表述文字": "【P321｜Li‖Cu CE｜同测试换配方】实验样 1 mol L−1 LiFSI–hexyl methyl ether (HME)（1 mol L−1 LiFSI；HME（未报告 体积份），测试 TAUr）相对 实验样 1 mol L−1 LiFSI–diethylene glycol dimethyl ether (G2)（1 mol L−1 LiFSI；DME（未报告 体积份），测试 TAUr）｜组分变化：加入 HME（未报告）；去掉 DME｜描述符：非氟醚氧 变低；可旋转键数 变高；TPSA 变低；溶剂分子量 变高；每个 Li⁺ 的配位位点 变低｜物性：电导活化能 变低｜条件：相同（含默认值：溶剂比例默认）｜性能：Li‖Cu CE 变高"
 },
 {
  "编号": "PC01268",
  "论文": "P321",
  "类别": "LiCu_CE",
  "比较类型": "同测试换配方",
  "A": {
   "测试": "TAUr",
   "测试名": "Aurbach CE rt",
   "配方": "F4",
   "配方名": "1 mol L−1 LiFSI–HEX/HME",
   "recipe": "R4",
   "是否对照": false,
   "配方文字": "1 mol L−1 LiFSI；1；混合溶剂50% 体积比 NHEXANE；HME（1 体积份）",
   "表述编号": "ST4048",
   "证据句子": [
    "M0105",
    "M0106"
   ],
   "标记": []
  },
  "B": {
   "测试": "TAUr",
   "测试名": "Aurbach CE rt",
   "配方": "F1",
   "配方名": "1 mol L−1 LiFSI–diethylene glycol dimethyl ether (G2)",
   "recipe": "R1",
   "是否对照": false,
   "配方文字": "1 mol L−1 LiFSI；DME（未报告 体积份）",
   "表述编号": "ST4045",
   "证据句子": [
    "M0105",
    "M0106"
   ],
   "标记": [
    "溶剂比例默认"
   ]
  },
  "组分变化": "加入 NHEXANE（1；混合溶剂50% 体积比；vol%）；加入 HME（1 体积比）；去掉 DME",
  "作者改动的组分": [
   "DME",
   "HME",
   "NHEXANE"
  ],
  "特殊组分变化": [],
  "电解液相同但样品编号不同": false,
  "描述符": [
   {
    "描述符": "eo",
    "中文": "非氟醚氧",
    "组": "配位（醚氧）",
    "方向": "变低",
    "A": 0.5,
    "B": 2.0,
    "被动": false
   },
   {
    "描述符": "rotb",
    "中文": "可旋转键数",
    "组": "溶剂骨架",
    "方向": "变高",
    "A": 4.0,
    "B": 3.0,
    "被动": false
   },
   {
    "描述符": "tpsa",
    "中文": "TPSA",
    "组": "其他（单独成组或数据少）",
    "方向": "变低",
    "A": 4.615,
    "B": 18.46,
    "被动": false
   },
   {
    "描述符": "mw",
    "中文": "溶剂分子量",
    "组": "溶剂骨架",
    "方向": "变高",
    "A": 101.191,
    "B": 90.122,
    "被动": false
   }
  ],
  "物性": [
   {
    "物性": "电导活化能",
    "方向": "变低",
    "A": 2.31,
    "B": 14.62,
    "单位": "kJ mol−1",
    "温度": null
   }
  ],
  "条件": [
   {
    "条件": "温度",
    "方向": "相近",
    "A": 25.0,
    "B": 25.0
   },
   {
    "条件": "测试方法",
    "方向": "相同",
    "A": 1.0,
    "B": 1.0
   }
  ],
  "条件含默认值": [
   "溶剂比例默认"
  ],
  "性能": {
   "方向": "变高",
   "倍数": 0.0976,
   "倍数含义": "损失（100 − CE）之比",
   "好于参照": true,
   "值A": 99.59,
   "值B": 95.8,
   "指标A": "Li‖Cu CE",
   "指标B": "Li‖Cu CE"
  },
  "表述文字": "【P321｜Li‖Cu CE｜同测试换配方】实验样 1 mol L−1 LiFSI–HEX/HME（1 mol L−1 LiFSI；1；混合溶剂50% 体积比 NHEXANE；HME（1 体积份），测试 TAUr）相对 实验样 1 mol L−1 LiFSI–diethylene glycol dimethyl ether (G2)（1 mol L−1 LiFSI；DME（未报告 体积份），测试 TAUr）｜组分变化：加入 NHEXANE（1；混合溶剂50% 体积比；vol%）；加入 HME（1 体积比）；去掉 DME｜描述符：非氟醚氧 变低；可旋转键数 变高；TPSA 变低；溶剂分子量 变高｜物性：电导活化能 变低｜条件：相同（含默认值：溶剂比例默认）｜性能：Li‖Cu CE 变高"
 },
 {
  "编号": "PC01269",
  "论文": "P321",
  "类别": "LiCu_CE",
  "比较类型": "同测试换配方",
  "A": {
   "测试": "TAUr",
   "测试名": "Aurbach CE rt",
   "配方": "F3",
   "配方名": "1 mol L−1 LiFSI–hexyl methyl ether (HME)",
   "recipe": "R3",
   "是否对照": false,
   "配方文字": "1 mol L−1 LiFSI；HME（未报告 体积份）",
   "表述编号": "ST4047",
   "证据句子": [
    "M0105",
    "M0106"
   ],
   "标记": [
    "溶剂比例默认"
   ]
  },
  "B": {
   "测试": "TAUr",
   "测试名": "Aurbach CE rt",
   "配方": "F2",
   "配方名": "1 mol L−1 LiFSI–1,2-dimethoxyethane (DME)",
   "recipe": "R2",
   "是否对照": false,
   "配方文字": "1 mol L−1 LiFSI；DME（未报告 体积份）",
   "表述编号": "ST4046",
   "证据句子": [
    "M0105",
    "M0106"
   ],
   "标记": [
    "溶剂比例默认"
   ]
  },
  "组分变化": "加入 HME（未报告）；去掉 DME",
  "作者改动的组分": [
   "DME",
   "HME"
  ],
  "特殊组分变化": [],
  "电解液相同但样品编号不同": false,
  "描述符": [
   {
    "描述符": "eo",
    "中文": "非氟醚氧",
    "组": "配位（醚氧）",
    "方向": "变低",
    "A": 1.0,
    "B": 2.0,
    "被动": false
   },
   {
    "描述符": "rotb",
    "中文": "可旋转键数",
    "组": "溶剂骨架",
    "方向": "变高",
    "A": 5.0,
    "B": 3.0,
    "被动": false
   },
   {
    "描述符": "tpsa",
    "中文": "TPSA",
    "组": "其他（单独成组或数据少）",
    "方向": "变低",
    "A": 9.23,
    "B": 18.46,
    "被动": false
   },
   {
    "描述符": "mw",
    "中文": "溶剂分子量",
    "组": "溶剂骨架",
    "方向": "变高",
    "A": 116.204,
    "B": 90.122,
    "被动": false
   },
   {
    "描述符": "lnsites",
    "中文": "每个 Li⁺ 的配位位点",
    "组": "配位（醚氧）",
    "方向": "变低",
    "A": 6.6263,
    "B": 19.2628,
    "被动": false
   }
  ],
  "物性": [
   {
    "物性": "电导活化能",
    "方向": "变低",
    "A": 6.24,
    "B": 7.54,
    "单位": "kJ mol−1",
    "温度": null
   }
  ],
  "条件": [
   {
    "条件": "温度",
    "方向": "相近",
    "A": 25.0,
    "B": 25.0
   },
   {
    "条件": "测试方法",
    "方向": "相同",
    "A": 1.0,
    "B": 1.0
   }
  ],
  "条件含默认值": [
   "溶剂比例默认"
  ],
  "性能": {
   "方向": "变高",
   "倍数": 0.3372,
   "倍数含义": "损失（100 − CE）之比",
   "好于参照": true,
   "值A": 99.42,
   "值B": 98.28,
   "指标A": "Li‖Cu CE",
   "指标B": "Li‖Cu CE"
  },
  "表述文字": "【P321｜Li‖Cu CE｜同测试换配方】实验样 1 mol L−1 LiFSI–hexyl methyl ether (HME)（1 mol L−1 LiFSI；HME（未报告 体积份），测试 TAUr）相对 实验样 1 mol L−1 LiFSI–1,2-dimethoxyethane (DME)（1 mol L−1 LiFSI；DME（未报告 体积份），测试 TAUr）｜组分变化：加入 HME（未报告）；去掉 DME｜描述符：非氟醚氧 变低；可旋转键数 变高；TPSA 变低；溶剂分子量 变高；每个 Li⁺ 的配位位点 变低｜物性：电导活化能 变低｜条件：相同（含默认值：溶剂比例默认）｜性能：Li‖Cu CE 变高"
 },
 {
  "编号": "PC01270",
  "论文": "P321",
  "类别": "LiCu_CE",
  "比较类型": "同测试换配方",
  "A": {
   "测试": "TAUr",
   "测试名": "Aurbach CE rt",
   "配方": "F4",
   "配方名": "1 mol L−1 LiFSI–HEX/HME",
   "recipe": "R4",
   "是否对照": false,
   "配方文字": "1 mol L−1 LiFSI；1；混合溶剂50% 体积比 NHEXANE；HME（1 体积份）",
   "表述编号": "ST4048",
   "证据句子": [
    "M0105",
    "M0106"
   ],
   "标记": []
  },
  "B": {
   "测试": "TAUr",
   "测试名": "Aurbach CE rt",
   "配方": "F2",
   "配方名": "1 mol L−1 LiFSI–1,2-dimethoxyethane (DME)",
   "recipe": "R2",
   "是否对照": false,
   "配方文字": "1 mol L−1 LiFSI；DME（未报告 体积份）",
   "表述编号": "ST4046",
   "证据句子": [
    "M0105",
    "M0106"
   ],
   "标记": [
    "溶剂比例默认"
   ]
  },
  "组分变化": "加入 NHEXANE（1；混合溶剂50% 体积比；vol%）；加入 HME（1 体积比）；去掉 DME",
  "作者改动的组分": [
   "DME",
   "HME",
   "NHEXANE"
  ],
  "特殊组分变化": [],
  "电解液相同但样品编号不同": false,
  "描述符": [
   {
    "描述符": "eo",
    "中文": "非氟醚氧",
    "组": "配位（醚氧）",
    "方向": "变低",
    "A": 0.5,
    "B": 2.0,
    "被动": false
   },
   {
    "描述符": "rotb",
    "中文": "可旋转键数",
    "组": "溶剂骨架",
    "方向": "变高",
    "A": 4.0,
    "B": 3.0,
    "被动": false
   },
   {
    "描述符": "tpsa",
    "中文": "TPSA",
    "组": "其他（单独成组或数据少）",
    "方向": "变低",
    "A": 4.615,
    "B": 18.46,
    "被动": false
   },
   {
    "描述符": "mw",
    "中文": "溶剂分子量",
    "组": "溶剂骨架",
    "方向": "变高",
    "A": 101.191,
    "B": 90.122,
    "被动": false
   }
  ],
  "物性": [
   {
    "物性": "电导活化能",
    "方向": "变低",
    "A": 2.31,
    "B": 7.54,
    "单位": "kJ mol−1",
    "温度": null
   }
  ],
  "条件": [
   {
    "条件": "温度",
    "方向": "相近",
    "A": 25.0,
    "B": 25.0
   },
   {
    "条件": "测试方法",
    "方向": "相同",
    "A": 1.0,
    "B": 1.0
   }
  ],
  "条件含默认值": [
   "溶剂比例默认"
  ],
  "性能": {
   "方向": "变高",
   "倍数": 0.2384,
   "倍数含义": "损失（100 − CE）之比",
   "好于参照": true,
   "值A": 99.59,
   "值B": 98.28,
   "指标A": "Li‖Cu CE",
   "指标B": "Li‖Cu CE"
  },
  "表述文字": "【P321｜Li‖Cu CE｜同测试换配方】实验样 1 mol L−1 LiFSI–HEX/HME（1 mol L−1 LiFSI；1；混合溶剂50% 体积比 NHEXANE；HME（1 体积份），测试 TAUr）相对 实验样 1 mol L−1 LiFSI–1,2-dimethoxyethane (DME)（1 mol L−1 LiFSI；DME（未报告 体积份），测试 TAUr）｜组分变化：加入 NHEXANE（1；混合溶剂50% 体积比；vol%）；加入 HME（1 体积比）；去掉 DME｜描述符：非氟醚氧 变低；可旋转键数 变高；TPSA 变低；溶剂分子量 变高｜物性：电导活化能 变低｜条件：相同（含默认值：溶剂比例默认）｜性能：Li‖Cu CE 变高"
 },
 {
  "编号": "PC01271",
  "论文": "P321",
  "类别": "LiCu_CE",
  "比较类型": "同测试换配方",
  "A": {
   "测试": "TAUr",
   "测试名": "Aurbach CE rt",
   "配方": "F4",
   "配方名": "1 mol L−1 LiFSI–HEX/HME",
   "recipe": "R4",
   "是否对照": false,
   "配方文字": "1 mol L−1 LiFSI；1；混合溶剂50% 体积比 NHEXANE；HME（1 体积份）",
   "表述编号": "ST4048",
   "证据句子": [
    "M0105",
    "M0106"
   ],
   "标记": []
  },
  "B": {
   "测试": "TAUr",
   "测试名": "Aurbach CE rt",
   "配方": "F3",
   "配方名": "1 mol L−1 LiFSI–hexyl methyl ether (HME)",
   "recipe": "R3",
   "是否对照": false,
   "配方文字": "1 mol L−1 LiFSI；HME（未报告 体积份）",
   "表述编号": "ST4047",
   "证据句子": [
    "M0105",
    "M0106"
   ],
   "标记": [
    "溶剂比例默认"
   ]
  },
  "组分变化": "加入 NHEXANE（1；混合溶剂50% 体积比；vol%）；HME 未报告 → 1 体积比",
  "作者改动的组分": [
   "HME",
   "NHEXANE"
  ],
  "特殊组分变化": [],
  "电解液相同但样品编号不同": false,
  "描述符": [
   {
    "描述符": "eo",
    "中文": "非氟醚氧",
    "组": "配位（醚氧）",
    "方向": "变低",
    "A": 0.5,
    "B": 1.0,
    "被动": false
   },
   {
    "描述符": "rotb",
    "中文": "可旋转键数",
    "组": "溶剂骨架",
    "方向": "变低",
    "A": 4.0,
    "B": 5.0,
    "被动": false
   },
   {
    "描述符": "tpsa",
    "中文": "TPSA",
    "组": "其他（单独成组或数据少）",
    "方向": "变低",
    "A": 4.615,
    "B": 9.23,
    "被动": false
   },
   {
    "描述符": "mw",
    "中文": "溶剂分子量",
    "组": "溶剂骨架",
    "方向": "变低",
    "A": 101.191,
    "B": 116.204,
    "被动": false
   }
  ],
  "物性": [
   {
    "物性": "Li⁺溶剂化结构",
    "方向": "相近",
    "A": 842.0,
    "B": 842.0,
    "单位": "→845–848 cm−1",
    "温度": null
   },
   {
    "物性": "电导活化能",
    "方向": "变低",
    "A": 2.31,
    "B": 6.24,
    "单位": "kJ mol−1",
    "温度": null
   }
  ],
  "条件": [
   {
    "条件": "温度",
    "方向": "相近",
    "A": 25.0,
    "B": 25.0
   },
   {
    "条件": "测试方法",
    "方向": "相同",
    "A": 1.0,
    "B": 1.0
   }
  ],
  "条件含默认值": [
   "溶剂比例默认"
  ],
  "性能": {
   "方向": "变高",
   "倍数": 0.7069,
   "倍数含义": "损失（100 − CE）之比",
   "好于参照": true,
   "值A": 99.59,
   "值B": 99.42,
   "指标A": "Li‖Cu CE",
   "指标B": "Li‖Cu CE"
  },
  "表述文字": "【P321｜Li‖Cu CE｜同测试换配方】实验样 1 mol L−1 LiFSI–HEX/HME（1 mol L−1 LiFSI；1；混合溶剂50% 体积比 NHEXANE；HME（1 体积份），测试 TAUr）相对 实验样 1 mol L−1 LiFSI–hexyl methyl ether (HME)（1 mol L−1 LiFSI；HME（未报告 体积份），测试 TAUr）｜组分变化：加入 NHEXANE（1；混合溶剂50% 体积比；vol%）；HME 未报告 → 1 体积比｜描述符：非氟醚氧 变低；可旋转键数 变低；TPSA 变低；溶剂分子量 变低｜物性：Li⁺溶剂化结构 相近；电导活化能 变低｜条件：相同（含默认值：溶剂比例默认）｜性能：Li‖Cu CE 变高"
 },
 {
  "编号": "PC01272",
  "论文": "P323",
  "类别": "每圈衰减率",
  "比较类型": "配方和条件都变",
  "A": {
   "测试": "TvolH",
   "测试名": "HME/DME electrolyte-volume comparison",
   "配方": "H30",
   "配方名": "HME/DME-8/2 pouch ES3",
   "recipe": "RH20",
   "是否对照": false,
   "配方文字": "2 M LiTFSI；80 vol.% HME；20 vol.% DME",
   "表述编号": "ST4127",
   "证据句子": [
    "M0016",
    "M0017"
   ],
   "标记": [
    "由容量换算"
   ]
  },
  "B": {
   "测试": "TvolD",
   "测试名": "DME/DOL electrolyte-volume comparison",
   "配方": "D30",
   "配方名": "DME/DOL-1/1 pouch ES3",
   "recipe": "RD",
   "是否对照": false,
   "配方文字": "1 M LiTFSI；0.5 M LiNO3；1 volume part DME；1 volume part DOL",
   "表述编号": "ST4118",
   "证据句子": [
    "M0016",
    "M0017"
   ],
   "标记": [
    "由容量换算"
   ]
  },
  "组分变化": "LiTFSI 1 M → 2 M；加入 HME（80 vol.%）；DME 1 volume part → 20 vol.%；去掉 LiNO3；去掉 DOL",
  "作者改动的组分": [
   "DME",
   "DOL",
   "HME",
   "LiNO3",
   "LiTFSI"
  ],
  "特殊组分变化": [],
  "电解液相同但样品编号不同": false,
  "描述符": [
   {
    "描述符": "eo",
    "中文": "非氟醚氧",
    "组": "配位（醚氧）",
    "方向": "变低",
    "A": 1.2665,
    "B": 2.0,
    "被动": false
   },
   {
    "描述符": "ring",
    "中文": "溶剂环数",
    "组": "溶剂骨架",
    "方向": "变低（变为 0）",
    "A": 0.0,
    "B": 0.5984,
    "被动": false
   },
   {
    "描述符": "rotb",
    "中文": "可旋转键数",
    "组": "溶剂骨架",
    "方向": "变高",
    "A": 4.4669,
    "B": 1.2049,
    "被动": false
   },
   {
    "描述符": "tpsa",
    "中文": "TPSA",
    "组": "其他（单独成组或数据少）",
    "方向": "变低",
    "A": 11.6901,
    "B": 18.46,
    "被动": false
   },
   {
    "描述符": "mw",
    "中文": "溶剂分子量",
    "组": "溶剂骨架",
    "方向": "变高",
    "A": 109.2524,
    "B": 80.5223,
    "被动": false
   },
   {
    "描述符": "lnsites",
    "中文": "每个 Li⁺ 的配位位点",
    "组": "配位（醚氧）",
    "方向": "变低",
    "A": 4.5768,
    "B": 15.9873,
    "被动": false
   },
   {
    "描述符": "li",
    "中文": "Li⁺ 总浓度",
    "组": "盐用量",
    "方向": "变高",
    "A": 2.0,
    "B": 1.5,
    "被动": false
   },
   {
    "描述符": "salt",
    "中文": "主盐浓度",
    "组": "盐用量",
    "方向": "变高",
    "A": 2.0,
    "B": 1.0,
    "被动": false
   },
   {
    "描述符": "anF",
    "中文": "阴离子 F（每升）",
    "组": "盐用量",
    "方向": "变高",
    "A": 12.0,
    "B": 6.0,
    "被动": false
   },
   {
    "描述符": "anSO2",
    "中文": "阴离子磺酰（每升）",
    "组": "盐用量",
    "方向": "变高",
    "A": 4.0,
    "B": 2.0,
    "被动": false
   },
   {
    "描述符": "lino3",
    "中文": "LiNO₃ 浓度",
    "组": "LiNO₃",
    "方向": "变低（变为 0）",
    "A": 0.0,
    "B": 0.5,
    "被动": false
   }
  ],
  "物性": [
   {
    "物性": "离子电导率",
    "方向": "变低",
    "A": 1.7,
    "B": 12.6,
    "单位": "mScm−1",
    "温度": null
   },
   {
    "物性": "黏度",
    "方向": "变高",
    "A": 3.8,
    "B": 1.7,
    "单位": "mPa s",
    "温度": null
   }
  ],
  "条件": [
   {
    "条件": "E/S",
    "方向": "相近",
    "A": 4.5,
    "B": 4.5
   },
   {
    "条件": "硫载量",
    "方向": "相近",
    "A": 1.0,
    "B": 1.0
   },
   {
    "条件": "正极含硫",
    "方向": "相近",
    "A": 33.0,
    "B": 33.0
   },
   {
    "条件": "倍率",
    "方向": "变低",
    "A": 0.1,
    "B": 1.0
   },
   {
    "条件": "温度",
    "方向": "相近",
    "A": 30.0,
    "B": 30.0
   },
   {
    "条件": "电池形式",
    "方向": "相同",
    "A": 1.0,
    "B": 1.0
   },
   {
    "条件": "圈数",
    "方向": "变高",
    "A": 100,
    "B": 35
   }
  ],
  "条件含默认值": [],
  "性能": {
   "方向": "变低",
   "倍数": 0.1973,
   "倍数含义": "每圈衰减率之比",
   "好于参照": true,
   "值A": 0.5214,
   "值B": 2.6432,
   "指标A": "每圈衰减率（%/圈，由硫比放电容量换算）",
   "指标B": "每圈衰减率（%/圈，由硫比放电容量换算）"
  },
  "表述文字": "【P323｜每圈衰减率｜配方和条件都变】实验样 HME/DME-8/2 pouch ES3（2 M LiTFSI；80 vol.% HME；20 vol.% DME，测试 TvolH）相对 实验样 DME/DOL-1/1 pouch ES3（1 M LiTFSI；0.5 M LiNO3；1 volume part DME；1 volume part DOL，测试 TvolD）｜组分变化：LiTFSI 1 M → 2 M；加入 HME（80 vol.%）；DME 1 volume part → 20 vol.%；去掉 LiNO3；去掉 DOL｜描述符：非氟醚氧 变低；溶剂环数 变低（变为 0）；可旋转键数 变高；TPSA 变低；溶剂分子量 变高；每个 Li⁺ 的配位位点 变低；Li⁺ 总浓度 变高；主盐浓度 变高；阴离子 F（每升） 变高；阴离子磺酰（每升） 变高；LiNO₃ 浓度 变低（变为 0）｜物性：离子电导率 变低；黏度 变高｜条件：倍率 变低；圈数 变高｜性能：每圈衰减率 变低"
 },
 {
  "编号": "PC01273",
  "论文": "P323",
  "类别": "首圈容量",
  "比较类型": "配方和条件都变",
  "A": {
   "测试": "TvolH",
   "测试名": "HME/DME electrolyte-volume comparison",
   "配方": "H30",
   "配方名": "HME/DME-8/2 pouch ES3",
   "recipe": "RH20",
   "是否对照": false,
   "配方文字": "2 M LiTFSI；80 vol.% HME；20 vol.% DME",
   "表述编号": "ST4125",
   "证据句子": [
    "M0016",
    "M0017"
   ],
   "标记": [
    "前5圈替代"
   ]
  },
  "B": {
   "测试": "TvolD",
   "测试名": "DME/DOL electrolyte-volume comparison",
   "配方": "D30",
   "配方名": "DME/DOL-1/1 pouch ES3",
   "recipe": "RD",
   "是否对照": false,
   "配方文字": "1 M LiTFSI；0.5 M LiNO3；1 volume part DME；1 volume part DOL",
   "表述编号": "ST4117",
   "证据句子": [
    "M0016",
    "M0017"
   ],
   "标记": [
    "前5圈替代"
   ]
  },
  "组分变化": "LiTFSI 1 M → 2 M；加入 HME（80 vol.%）；DME 1 volume part → 20 vol.%；去掉 LiNO3；去掉 DOL",
  "作者改动的组分": [
   "DME",
   "DOL",
   "HME",
   "LiNO3",
   "LiTFSI"
  ],
  "特殊组分变化": [],
  "电解液相同但样品编号不同": false,
  "描述符": [
   {
    "描述符": "eo",
    "中文": "非氟醚氧",
    "组": "配位（醚氧）",
    "方向": "变低",
    "A": 1.2665,
    "B": 2.0,
    "被动": false
   },
   {
    "描述符": "ring",
    "中文": "溶剂环数",
    "组": "溶剂骨架",
    "方向": "变低（变为 0）",
    "A": 0.0,
    "B": 0.5984,
    "被动": false
   },
   {
    "描述符": "rotb",
    "中文": "可旋转键数",
    "组": "溶剂骨架",
    "方向": "变高",
    "A": 4.4669,
    "B": 1.2049,
    "被动": false
   },
   {
    "描述符": "tpsa",
    "中文": "TPSA",
    "组": "其他（单独成组或数据少）",
    "方向": "变低",
    "A": 11.6901,
    "B": 18.46,
    "被动": false
   },
   {
    "描述符": "mw",
    "中文": "溶剂分子量",
    "组": "溶剂骨架",
    "方向": "变高",
    "A": 109.2524,
    "B": 80.5223,
    "被动": false
   },
   {
    "描述符": "lnsites",
    "中文": "每个 Li⁺ 的配位位点",
    "组": "配位（醚氧）",
    "方向": "变低",
    "A": 4.5768,
    "B": 15.9873,
    "被动": false
   },
   {
    "描述符": "li",
    "中文": "Li⁺ 总浓度",
    "组": "盐用量",
    "方向": "变高",
    "A": 2.0,
    "B": 1.5,
    "被动": false
   },
   {
    "描述符": "salt",
    "中文": "主盐浓度",
    "组": "盐用量",
    "方向": "变高",
    "A": 2.0,
    "B": 1.0,
    "被动": false
   },
   {
    "描述符": "anF",
    "中文": "阴离子 F（每升）",
    "组": "盐用量",
    "方向": "变高",
    "A": 12.0,
    "B": 6.0,
    "被动": false
   },
   {
    "描述符": "anSO2",
    "中文": "阴离子磺酰（每升）",
    "组": "盐用量",
    "方向": "变高",
    "A": 4.0,
    "B": 2.0,
    "被动": false
   },
   {
    "描述符": "lino3",
    "中文": "LiNO₃ 浓度",
    "组": "LiNO₃",
    "方向": "变低（变为 0）",
    "A": 0.0,
    "B": 0.5,
    "被动": false
   }
  ],
  "物性": [
   {
    "物性": "离子电导率",
    "方向": "变低",
    "A": 1.7,
    "B": 12.6,
    "单位": "mScm−1",
    "温度": null
   },
   {
    "物性": "黏度",
    "方向": "变高",
    "A": 3.8,
    "B": 1.7,
    "单位": "mPa s",
    "温度": null
   }
  ],
  "条件": [
   {
    "条件": "E/S",
    "方向": "相近",
    "A": 4.5,
    "B": 4.5
   },
   {
    "条件": "硫载量",
    "方向": "相近",
    "A": 1.0,
    "B": 1.0
   },
   {
    "条件": "正极含硫",
    "方向": "相近",
    "A": 33.0,
    "B": 33.0
   },
   {
    "条件": "倍率",
    "方向": "相近",
    "A": 0.1,
    "B": 0.1
   },
   {
    "条件": "温度",
    "方向": "相近",
    "A": 30.0,
    "B": 30.0
   },
   {
    "条件": "电池形式",
    "方向": "相同",
    "A": 1.0,
    "B": 1.0
   }
  ],
  "条件含默认值": [],
  "性能": {
   "方向": "变低",
   "倍数": 0.8723,
   "倍数含义": "容量之比",
   "好于参照": false,
   "值A": 1066.0,
   "值B": 1222.0,
   "指标A": "硫比放电容量",
   "指标B": "硫比放电容量"
  },
  "表述文字": "【P323｜首圈容量｜配方和条件都变】实验样 HME/DME-8/2 pouch ES3（2 M LiTFSI；80 vol.% HME；20 vol.% DME，测试 TvolH）相对 实验样 DME/DOL-1/1 pouch ES3（1 M LiTFSI；0.5 M LiNO3；1 volume part DME；1 volume part DOL，测试 TvolD）｜组分变化：LiTFSI 1 M → 2 M；加入 HME（80 vol.%）；DME 1 volume part → 20 vol.%；去掉 LiNO3；去掉 DOL｜描述符：非氟醚氧 变低；溶剂环数 变低（变为 0）；可旋转键数 变高；TPSA 变低；溶剂分子量 变高；每个 Li⁺ 的配位位点 变低；Li⁺ 总浓度 变高；主盐浓度 变高；阴离子 F（每升） 变高；阴离子磺酰（每升） 变高；LiNO₃ 浓度 变低（变为 0）｜物性：离子电导率 变低；黏度 变高｜条件：相同｜性能：首圈容量 变低"
 },
 {
  "编号": "PC01274",
  "论文": "P329",
  "类别": "每圈衰减率",
  "比较类型": "配方和条件都变",
  "A": {
   "测试": "TC1",
   "测试名": "1 C长循环",
   "配方": "F15",
   "配方名": "DpyDS 0.15 M",
   "recipe": "R_F15",
   "是否对照": false,
   "配方文字": "1 M LiTFSI；LiNO3 1 %；0.15 mol L−1 DPYDS；DOL:DME = 1:1（体积比）",
   "表述编号": "ST4137",
   "证据句子": [
    "M0252",
    "M0283"
   ],
   "标记": [
    "温度默认"
   ]
  },
  "B": {
   "测试": "TC02",
   "测试名": "0.2 C循环",
   "配方": "F0",
   "配方名": "DpyDS 0 M",
   "recipe": "R_F0",
   "是否对照": true,
   "配方文字": "1 M LiTFSI；LiNO3 1 %；0 mol L−1 DPYDS；DOL:DME = 1:1（体积比）",
   "表述编号": "ST4133",
   "证据句子": [
    "M0249"
   ],
   "标记": [
    "温度默认",
    "由容量换算"
   ]
  },
  "组分变化": "DPYDS 0 mol L−1 → 0.15 mol L−1",
  "作者改动的组分": [
   "DPYDS"
  ],
  "特殊组分变化": [
   {
    "组分": "DPYDS",
    "类型": "成膜/活性溶剂"
   }
  ],
  "电解液相同但样品编号不同": false,
  "描述符": [],
  "物性": [],
  "条件": [
   {
    "条件": "E/S",
    "方向": "相近",
    "A": 14.74,
    "B": 14.74
   },
   {
    "条件": "硫载量",
    "方向": "相近",
    "A": 1.5,
    "B": 1.5
   },
   {
    "条件": "正极含硫",
    "方向": "相近",
    "A": 63.0,
    "B": 63.0
   },
   {
    "条件": "倍率",
    "方向": "一边未报告",
    "A": null,
    "B": -1.6094379124341003
   },
   {
    "条件": "温度",
    "方向": "相近",
    "A": 25.0,
    "B": 25.0
   },
   {
    "条件": "电池形式",
    "方向": "相同",
    "A": 0.0,
    "B": 0.0
   },
   {
    "条件": "圈数",
    "方向": "变高",
    "A": 500,
    "B": 100
   }
  ],
  "条件含默认值": [
   "温度默认"
  ],
  "性能": {
   "方向": "变低",
   "倍数": 0.2388,
   "倍数含义": "每圈衰减率之比",
   "好于参照": true,
   "值A": 0.051,
   "值B": 0.2136,
   "指标A": "每圈衰减率（%/圈，由每圈容量衰减率换算）",
   "指标B": "每圈衰减率（%/圈，由比放电容量（基准未写明）换算）"
  },
  "表述文字": "【P329｜每圈衰减率｜配方和条件都变】实验样 DpyDS 0.15 M（1 M LiTFSI；LiNO3 1 %；0.15 mol L−1 DPYDS；DOL:DME = 1:1（体积比），测试 TC1）相对 对比样 DpyDS 0 M（1 M LiTFSI；LiNO3 1 %；0 mol L−1 DPYDS；DOL:DME = 1:1（体积比），测试 TC02）｜组分变化：DPYDS 0 mol L−1 → 0.15 mol L−1（其中 DPYDS：成膜/活性溶剂）｜描述符：无变化｜物性：两边没有都报告的｜条件：倍率 一边未报告；圈数 变高（含默认值：温度默认）｜性能：每圈衰减率 变低"
 },
 {
  "编号": "PC01275",
  "论文": "P329",
  "类别": "每圈衰减率",
  "比较类型": "同配方换条件",
  "A": {
   "测试": "TC02",
   "测试名": "0.2 C循环",
   "配方": "F15",
   "配方名": "DpyDS 0.15 M",
   "recipe": "R_F15",
   "是否对照": false,
   "配方文字": "1 M LiTFSI；LiNO3 1 %；0.15 mol L−1 DPYDS；DOL:DME = 1:1（体积比）",
   "表述编号": "ST4135",
   "证据句子": [
    "M0249"
   ],
   "标记": [
    "温度默认",
    "由容量换算"
   ]
  },
  "B": {
   "测试": "TC1",
   "测试名": "1 C长循环",
   "配方": "F15",
   "配方名": "DpyDS 0.15 M",
   "recipe": "R_F15",
   "是否对照": false,
   "配方文字": "1 M LiTFSI；LiNO3 1 %；0.15 mol L−1 DPYDS；DOL:DME = 1:1（体积比）",
   "表述编号": "ST4137",
   "证据句子": [
    "M0252",
    "M0283"
   ],
   "标记": [
    "温度默认"
   ]
  },
  "组分变化": "配方相同",
  "作者改动的组分": [],
  "特殊组分变化": [],
  "电解液相同但样品编号不同": false,
  "描述符": [],
  "物性": [],
  "条件": [
   {
    "条件": "E/S",
    "方向": "相近",
    "A": 14.74,
    "B": 14.74
   },
   {
    "条件": "硫载量",
    "方向": "相近",
    "A": 1.5,
    "B": 1.5
   },
   {
    "条件": "正极含硫",
    "方向": "相近",
    "A": 63.0,
    "B": 63.0
   },
   {
    "条件": "倍率",
    "方向": "一边未报告",
    "A": -1.6094379124341003,
    "B": null
   },
   {
    "条件": "温度",
    "方向": "相近",
    "A": 25.0,
    "B": 25.0
   },
   {
    "条件": "电池形式",
    "方向": "相同",
    "A": 0.0,
    "B": 0.0
   },
   {
    "条件": "圈数",
    "方向": "变低",
    "A": 100,
    "B": 500
   }
  ],
  "条件含默认值": [
   "温度默认"
  ],
  "性能": {
   "方向": "变高",
   "倍数": 1.1877,
   "倍数含义": "每圈衰减率之比",
   "好于参照": false,
   "值A": 0.0606,
   "值B": 0.051,
   "指标A": "每圈衰减率（%/圈，由比放电容量（基准未写明）换算）",
   "指标B": "每圈衰减率（%/圈，由每圈容量衰减率换算）"
  },
  "表述文字": "【P329｜每圈衰减率｜同配方换条件】实验样 DpyDS 0.15 M（1 M LiTFSI；LiNO3 1 %；0.15 mol L−1 DPYDS；DOL:DME = 1:1（体积比），测试 TC02）相对 实验样 DpyDS 0.15 M（1 M LiTFSI；LiNO3 1 %；0.15 mol L−1 DPYDS；DOL:DME = 1:1（体积比），测试 TC1）｜组分变化：配方相同｜描述符：配方相同｜物性：两边没有都报告的｜条件：倍率 一边未报告；圈数 变低（含默认值：温度默认）｜性能：每圈衰减率 变高"
 },
 {
  "编号": "PC01276",
  "论文": "P329",
  "类别": "每圈衰减率",
  "比较类型": "配方和条件都变",
  "A": {
   "测试": "TL5",
   "测试名": "3 mg cm−2贫液循环 E/S=5",
   "配方": "FL5",
   "配方名": "贫液 DpyDS / E/S 5, 载硫3",
   "recipe": "R_FL5",
   "是否对照": false,
   "配方文字": "1 M LiTFSI；LiNO3 1 %；DPYDS 未报告（parasulfur amount保持不变，参照量/换算未明） 未报告；DOL:DME = 1:1（体积比）",
   "表述编号": "ST4140",
   "证据句子": [
    "M0269"
   ],
   "标记": [
    "温度默认",
    "由容量换算"
   ]
  },
  "B": {
   "测试": "TC1",
   "测试名": "1 C长循环",
   "配方": "F15",
   "配方名": "DpyDS 0.15 M",
   "recipe": "R_F15",
   "是否对照": false,
   "配方文字": "1 M LiTFSI；LiNO3 1 %；0.15 mol L−1 DPYDS；DOL:DME = 1:1（体积比）",
   "表述编号": "ST4137",
   "证据句子": [
    "M0252",
    "M0283"
   ],
   "标记": [
    "温度默认"
   ]
  },
  "组分变化": "DPYDS 0.15 mol L−1 → 未报告（parasulfur amount保持不变，参照量/换算未明） 未报告",
  "作者改动的组分": [
   "DPYDS"
  ],
  "特殊组分变化": [
   {
    "组分": "DPYDS",
    "类型": "成膜/活性溶剂"
   }
  ],
  "电解液相同但样品编号不同": false,
  "描述符": [],
  "物性": [],
  "条件": [
   {
    "条件": "E/S",
    "方向": "变低",
    "A": 5.0,
    "B": 14.74
   },
   {
    "条件": "硫载量",
    "方向": "变高",
    "A": 3.0,
    "B": 1.5
   },
   {
    "条件": "正极含硫",
    "方向": "相近",
    "A": 63.0,
    "B": 63.0
   },
   {
    "条件": "倍率",
    "方向": "一边未报告",
    "A": -2.3025850929940455,
    "B": null
   },
   {
    "条件": "温度",
    "方向": "相近",
    "A": 25.0,
    "B": 25.0
   },
   {
    "条件": "电池形式",
    "方向": "相同",
    "A": 0.0,
    "B": 0.0
   },
   {
    "条件": "圈数",
    "方向": "变低",
    "A": 100,
    "B": 500
   }
  ],
  "条件含默认值": [
   "温度默认"
  ],
  "性能": {
   "方向": "变高",
   "倍数": 3.2638,
   "倍数含义": "每圈衰减率之比",
   "好于参照": false,
   "值A": 0.1665,
   "值B": 0.051,
   "指标A": "每圈衰减率（%/圈，由比放电容量（基准未写明）换算）",
   "指标B": "每圈衰减率（%/圈，由每圈容量衰减率换算）"
  },
  "表述文字": "【P329｜每圈衰减率｜配方和条件都变】实验样 贫液 DpyDS / E/S 5, 载硫3（1 M LiTFSI；LiNO3 1 %；DPYDS 未报告（parasulfur amount保持不变，参照量/换算未明） 未报告；DOL:DME = 1:1（体积比），测试 TL5）相对 实验样 DpyDS 0.15 M（1 M LiTFSI；LiNO3 1 %；0.15 mol L−1 DPYDS；DOL:DME = 1:1（体积比），测试 TC1）｜组分变化：DPYDS 0.15 mol L−1 → 未报告（parasulfur amount保持不变，参照量/换算未明） 未报告（其中 DPYDS：成膜/活性溶剂）｜描述符：无变化｜物性：两边没有都报告的｜条件：E/S 变低；硫载量 变高；倍率 一边未报告；圈数 变低（含默认值：温度默认）｜性能：每圈衰减率 变高"
 },
 {
  "编号": "PC01277",
  "论文": "P329",
  "类别": "每圈衰减率",
  "比较类型": "配方和条件都变",
  "A": {
   "测试": "TL8",
   "测试名": "3 mg cm−2贫液循环 E/S=8",
   "配方": "FL8",
   "配方名": "贫液 DpyDS / E/S 8, 载硫3",
   "recipe": "R_FL8",
   "是否对照": false,
   "配方文字": "1 M LiTFSI；LiNO3 1 %；DPYDS 未报告（parasulfur amount保持不变，参照量/换算未明） 未报告；DOL:DME = 1:1（体积比）",
   "表述编号": "ST4142",
   "证据句子": [
    "M0269"
   ],
   "标记": [
    "温度默认",
    "由容量换算"
   ]
  },
  "B": {
   "测试": "TC1",
   "测试名": "1 C长循环",
   "配方": "F15",
   "配方名": "DpyDS 0.15 M",
   "recipe": "R_F15",
   "是否对照": false,
   "配方文字": "1 M LiTFSI；LiNO3 1 %；0.15 mol L−1 DPYDS；DOL:DME = 1:1（体积比）",
   "表述编号": "ST4137",
   "证据句子": [
    "M0252",
    "M0283"
   ],
   "标记": [
    "温度默认"
   ]
  },
  "组分变化": "DPYDS 0.15 mol L−1 → 未报告（parasulfur amount保持不变，参照量/换算未明） 未报告",
  "作者改动的组分": [
   "DPYDS"
  ],
  "特殊组分变化": [
   {
    "组分": "DPYDS",
    "类型": "成膜/活性溶剂"
   }
  ],
  "电解液相同但样品编号不同": false,
  "描述符": [],
  "物性": [],
  "条件": [
   {
    "条件": "E/S",
    "方向": "变低",
    "A": 8.0,
    "B": 14.74
   },
   {
    "条件": "硫载量",
    "方向": "变高",
    "A": 3.0,
    "B": 1.5
   },
   {
    "条件": "正极含硫",
    "方向": "相近",
    "A": 63.0,
    "B": 63.0
   },
   {
    "条件": "倍率",
    "方向": "一边未报告",
    "A": -2.3025850929940455,
    "B": null
   },
   {
    "条件": "温度",
    "方向": "相近",
    "A": 25.0,
    "B": 25.0
   },
   {
    "条件": "电池形式",
    "方向": "相同",
    "A": 0.0,
    "B": 0.0
   },
   {
    "条件": "圈数",
    "方向": "变低",
    "A": 100,
    "B": 500
   }
  ],
  "条件含默认值": [
   "温度默认"
  ],
  "性能": {
   "方向": "变高",
   "倍数": 2.0562,
   "倍数含义": "每圈衰减率之比",
   "好于参照": false,
   "值A": 0.1049,
   "值B": 0.051,
   "指标A": "每圈衰减率（%/圈，由比放电容量（基准未写明）换算）",
   "指标B": "每圈衰减率（%/圈，由每圈容量衰减率换算）"
  },
  "表述文字": "【P329｜每圈衰减率｜配方和条件都变】实验样 贫液 DpyDS / E/S 8, 载硫3（1 M LiTFSI；LiNO3 1 %；DPYDS 未报告（parasulfur amount保持不变，参照量/换算未明） 未报告；DOL:DME = 1:1（体积比），测试 TL8）相对 实验样 DpyDS 0.15 M（1 M LiTFSI；LiNO3 1 %；0.15 mol L−1 DPYDS；DOL:DME = 1:1（体积比），测试 TC1）｜组分变化：DPYDS 0.15 mol L−1 → 未报告（parasulfur amount保持不变，参照量/换算未明） 未报告（其中 DPYDS：成膜/活性溶剂）｜描述符：无变化｜物性：两边没有都报告的｜条件：E/S 变低；硫载量 变高；倍率 一边未报告；圈数 变低（含默认值：温度默认）｜性能：每圈衰减率 变高"
 },
 {
  "编号": "PC01278",
  "论文": "P329",
  "类别": "每圈衰减率",
  "比较类型": "同测试换配方",
  "A": {
   "测试": "TC02",
   "测试名": "0.2 C循环",
   "配方": "F15",
   "配方名": "DpyDS 0.15 M",
   "recipe": "R_F15",
   "是否对照": false,
   "配方文字": "1 M LiTFSI；LiNO3 1 %；0.15 mol L−1 DPYDS；DOL:DME = 1:1（体积比）",
   "表述编号": "ST4135",
   "证据句子": [
    "M0249"
   ],
   "标记": [
    "温度默认",
    "由容量换算"
   ]
  },
  "B": {
   "测试": "TC02",
   "测试名": "0.2 C循环",
   "配方": "F0",
   "配方名": "DpyDS 0 M",
   "recipe": "R_F0",
   "是否对照": true,
   "配方文字": "1 M LiTFSI；LiNO3 1 %；0 mol L−1 DPYDS；DOL:DME = 1:1（体积比）",
   "表述编号": "ST4133",
   "证据句子": [
    "M0249"
   ],
   "标记": [
    "温度默认",
    "由容量换算"
   ]
  },
  "组分变化": "DPYDS 0 mol L−1 → 0.15 mol L−1",
  "作者改动的组分": [
   "DPYDS"
  ],
  "特殊组分变化": [
   {
    "组分": "DPYDS",
    "类型": "成膜/活性溶剂"
   }
  ],
  "电解液相同但样品编号不同": false,
  "描述符": [],
  "物性": [],
  "条件": [
   {
    "条件": "E/S",
    "方向": "相近",
    "A": 14.74,
    "B": 14.74
   },
   {
    "条件": "硫载量",
    "方向": "相近",
    "A": 1.5,
    "B": 1.5
   },
   {
    "条件": "正极含硫",
    "方向": "相近",
    "A": 63.0,
    "B": 63.0
   },
   {
    "条件": "倍率",
    "方向": "相近",
    "A": 0.2,
    "B": 0.2
   },
   {
    "条件": "温度",
    "方向": "相近",
    "A": 25.0,
    "B": 25.0
   },
   {
    "条件": "电池形式",
    "方向": "相同",
    "A": 0.0,
    "B": 0.0
   },
   {
    "条件": "圈数",
    "方向": "相近",
    "A": 100,
    "B": 100
   }
  ],
  "条件含默认值": [
   "温度默认"
  ],
  "性能": {
   "方向": "变低",
   "倍数": 0.2836,
   "倍数含义": "每圈衰减率之比",
   "好于参照": true,
   "值A": 0.0606,
   "值B": 0.2136,
   "指标A": "每圈衰减率（%/圈，由比放电容量（基准未写明）换算）",
   "指标B": "每圈衰减率（%/圈，由比放电容量（基准未写明）换算）"
  },
  "表述文字": "【P329｜每圈衰减率｜同测试换配方】实验样 DpyDS 0.15 M（1 M LiTFSI；LiNO3 1 %；0.15 mol L−1 DPYDS；DOL:DME = 1:1（体积比），测试 TC02）相对 对比样 DpyDS 0 M（1 M LiTFSI；LiNO3 1 %；0 mol L−1 DPYDS；DOL:DME = 1:1（体积比），测试 TC02）｜组分变化：DPYDS 0 mol L−1 → 0.15 mol L−1（其中 DPYDS：成膜/活性溶剂）｜描述符：无变化｜物性：两边没有都报告的｜条件：相同（含默认值：温度默认）｜性能：每圈衰减率 变低"
 },
 {
  "编号": "PC01279",
  "论文": "P329",
  "类别": "每圈衰减率",
  "比较类型": "配方和条件都变",
  "A": {
   "测试": "TL5",
   "测试名": "3 mg cm−2贫液循环 E/S=5",
   "配方": "FL5",
   "配方名": "贫液 DpyDS / E/S 5, 载硫3",
   "recipe": "R_FL5",
   "是否对照": false,
   "配方文字": "1 M LiTFSI；LiNO3 1 %；DPYDS 未报告（parasulfur amount保持不变，参照量/换算未明） 未报告；DOL:DME = 1:1（体积比）",
   "表述编号": "ST4140",
   "证据句子": [
    "M0269"
   ],
   "标记": [
    "温度默认",
    "由容量换算"
   ]
  },
  "B": {
   "测试": "TC02",
   "测试名": "0.2 C循环",
   "配方": "F0",
   "配方名": "DpyDS 0 M",
   "recipe": "R_F0",
   "是否对照": true,
   "配方文字": "1 M LiTFSI；LiNO3 1 %；0 mol L−1 DPYDS；DOL:DME = 1:1（体积比）",
   "表述编号": "ST4133",
   "证据句子": [
    "M0249"
   ],
   "标记": [
    "温度默认",
    "由容量换算"
   ]
  },
  "组分变化": "DPYDS 0 mol L−1 → 未报告（parasulfur amount保持不变，参照量/换算未明） 未报告",
  "作者改动的组分": [
   "DPYDS"
  ],
  "特殊组分变化": [
   {
    "组分": "DPYDS",
    "类型": "成膜/活性溶剂"
   }
  ],
  "电解液相同但样品编号不同": false,
  "描述符": [],
  "物性": [],
  "条件": [
   {
    "条件": "E/S",
    "方向": "变低",
    "A": 5.0,
    "B": 14.74
   },
   {
    "条件": "硫载量",
    "方向": "变高",
    "A": 3.0,
    "B": 1.5
   },
   {
    "条件": "正极含硫",
    "方向": "相近",
    "A": 63.0,
    "B": 63.0
   },
   {
    "条件": "倍率",
    "方向": "变低",
    "A": 0.1,
    "B": 0.2
   },
   {
    "条件": "温度",
    "方向": "相近",
    "A": 25.0,
    "B": 25.0
   },
   {
    "条件": "电池形式",
    "方向": "相同",
    "A": 0.0,
    "B": 0.0
   },
   {
    "条件": "圈数",
    "方向": "相近",
    "A": 100,
    "B": 100
   }
  ],
  "条件含默认值": [
   "温度默认"
  ],
  "性能": {
   "方向": "变低",
   "倍数": 0.7793,
   "倍数含义": "每圈衰减率之比",
   "好于参照": true,
   "值A": 0.1665,
   "值B": 0.2136,
   "指标A": "每圈衰减率（%/圈，由比放电容量（基准未写明）换算）",
   "指标B": "每圈衰减率（%/圈，由比放电容量（基准未写明）换算）"
  },
  "表述文字": "【P329｜每圈衰减率｜配方和条件都变】实验样 贫液 DpyDS / E/S 5, 载硫3（1 M LiTFSI；LiNO3 1 %；DPYDS 未报告（parasulfur amount保持不变，参照量/换算未明） 未报告；DOL:DME = 1:1（体积比），测试 TL5）相对 对比样 DpyDS 0 M（1 M LiTFSI；LiNO3 1 %；0 mol L−1 DPYDS；DOL:DME = 1:1（体积比），测试 TC02）｜组分变化：DPYDS 0 mol L−1 → 未报告（parasulfur amount保持不变，参照量/换算未明） 未报告（其中 DPYDS：成膜/活性溶剂）｜描述符：无变化｜物性：两边没有都报告的｜条件：E/S 变低；硫载量 变高；倍率 变低（含默认值：温度默认）｜性能：每圈衰减率 变低"
 },
 {
  "编号": "PC01280",
  "论文": "P329",
  "类别": "每圈衰减率",
  "比较类型": "配方和条件都变",
  "A": {
   "测试": "TL8",
   "测试名": "3 mg cm−2贫液循环 E/S=8",
   "配方": "FL8",
   "配方名": "贫液 DpyDS / E/S 8, 载硫3",
   "recipe": "R_FL8",
   "是否对照": false,
   "配方文字": "1 M LiTFSI；LiNO3 1 %；DPYDS 未报告（parasulfur amount保持不变，参照量/换算未明） 未报告；DOL:DME = 1:1（体积比）",
   "表述编号": "ST4142",
   "证据句子": [
    "M0269"
   ],
   "标记": [
    "温度默认",
    "由容量换算"
   ]
  },
  "B": {
   "测试": "TC02",
   "测试名": "0.2 C循环",
   "配方": "F0",
   "配方名": "DpyDS 0 M",
   "recipe": "R_F0",
   "是否对照": true,
   "配方文字": "1 M LiTFSI；LiNO3 1 %；0 mol L−1 DPYDS；DOL:DME = 1:1（体积比）",
   "表述编号": "ST4133",
   "证据句子": [
    "M0249"
   ],
   "标记": [
    "温度默认",
    "由容量换算"
   ]
  },
  "组分变化": "DPYDS 0 mol L−1 → 未报告（parasulfur amount保持不变，参照量/换算未明） 未报告",
  "作者改动的组分": [
   "DPYDS"
  ],
  "特殊组分变化": [
   {
    "组分": "DPYDS",
    "类型": "成膜/活性溶剂"
   }
  ],
  "电解液相同但样品编号不同": false,
  "描述符": [],
  "物性": [],
  "条件": [
   {
    "条件": "E/S",
    "方向": "变低",
    "A": 8.0,
    "B": 14.74
   },
   {
    "条件": "硫载量",
    "方向": "变高",
    "A": 3.0,
    "B": 1.5
   },
   {
    "条件": "正极含硫",
    "方向": "相近",
    "A": 63.0,
    "B": 63.0
   },
   {
    "条件": "倍率",
    "方向": "变低",
    "A": 0.1,
    "B": 0.2
   },
   {
    "条件": "温度",
    "方向": "相近",
    "A": 25.0,
    "B": 25.0
   },
   {
    "条件": "电池形式",
    "方向": "相同",
    "A": 0.0,
    "B": 0.0
   },
   {
    "条件": "圈数",
    "方向": "相近",
    "A": 100,
    "B": 100
   }
  ],
  "条件含默认值": [
   "温度默认"
  ],
  "性能": {
   "方向": "变低",
   "倍数": 0.491,
   "倍数含义": "每圈衰减率之比",
   "好于参照": true,
   "值A": 0.1049,
   "值B": 0.2136,
   "指标A": "每圈衰减率（%/圈，由比放电容量（基准未写明）换算）",
   "指标B": "每圈衰减率（%/圈，由比放电容量（基准未写明）换算）"
  },
  "表述文字": "【P329｜每圈衰减率｜配方和条件都变】实验样 贫液 DpyDS / E/S 8, 载硫3（1 M LiTFSI；LiNO3 1 %；DPYDS 未报告（parasulfur amount保持不变，参照量/换算未明） 未报告；DOL:DME = 1:1（体积比），测试 TL8）相对 对比样 DpyDS 0 M（1 M LiTFSI；LiNO3 1 %；0 mol L−1 DPYDS；DOL:DME = 1:1（体积比），测试 TC02）｜组分变化：DPYDS 0 mol L−1 → 未报告（parasulfur amount保持不变，参照量/换算未明） 未报告（其中 DPYDS：成膜/活性溶剂）｜描述符：无变化｜物性：两边没有都报告的｜条件：E/S 变低；硫载量 变高；倍率 变低（含默认值：温度默认）｜性能：每圈衰减率 变低"
 },
 {
  "编号": "PC01281",
  "论文": "P329",
  "类别": "每圈衰减率",
  "比较类型": "配方和条件都变",
  "A": {
   "测试": "TL5",
   "测试名": "3 mg cm−2贫液循环 E/S=5",
   "配方": "FL5",
   "配方名": "贫液 DpyDS / E/S 5, 载硫3",
   "recipe": "R_FL5",
   "是否对照": false,
   "配方文字": "1 M LiTFSI；LiNO3 1 %；DPYDS 未报告（parasulfur amount保持不变，参照量/换算未明） 未报告；DOL:DME = 1:1（体积比）",
   "表述编号": "ST4140",
   "证据句子": [
    "M0269"
   ],
   "标记": [
    "温度默认",
    "由容量换算"
   ]
  },
  "B": {
   "测试": "TC02",
   "测试名": "0.2 C循环",
   "配方": "F15",
   "配方名": "DpyDS 0.15 M",
   "recipe": "R_F15",
   "是否对照": false,
   "配方文字": "1 M LiTFSI；LiNO3 1 %；0.15 mol L−1 DPYDS；DOL:DME = 1:1（体积比）",
   "表述编号": "ST4135",
   "证据句子": [
    "M0249"
   ],
   "标记": [
    "温度默认",
    "由容量换算"
   ]
  },
  "组分变化": "DPYDS 0.15 mol L−1 → 未报告（parasulfur amount保持不变，参照量/换算未明） 未报告",
  "作者改动的组分": [
   "DPYDS"
  ],
  "特殊组分变化": [
   {
    "组分": "DPYDS",
    "类型": "成膜/活性溶剂"
   }
  ],
  "电解液相同但样品编号不同": false,
  "描述符": [],
  "物性": [],
  "条件": [
   {
    "条件": "E/S",
    "方向": "变低",
    "A": 5.0,
    "B": 14.74
   },
   {
    "条件": "硫载量",
    "方向": "变高",
    "A": 3.0,
    "B": 1.5
   },
   {
    "条件": "正极含硫",
    "方向": "相近",
    "A": 63.0,
    "B": 63.0
   },
   {
    "条件": "倍率",
    "方向": "变低",
    "A": 0.1,
    "B": 0.2
   },
   {
    "条件": "温度",
    "方向": "相近",
    "A": 25.0,
    "B": 25.0
   },
   {
    "条件": "电池形式",
    "方向": "相同",
    "A": 0.0,
    "B": 0.0
   },
   {
    "条件": "圈数",
    "方向": "相近",
    "A": 100,
    "B": 100
   }
  ],
  "条件含默认值": [
   "温度默认"
  ],
  "性能": {
   "方向": "变高",
   "倍数": 2.748,
   "倍数含义": "每圈衰减率之比",
   "好于参照": false,
   "值A": 0.1665,
   "值B": 0.0606,
   "指标A": "每圈衰减率（%/圈，由比放电容量（基准未写明）换算）",
   "指标B": "每圈衰减率（%/圈，由比放电容量（基准未写明）换算）"
  },
  "表述文字": "【P329｜每圈衰减率｜配方和条件都变】实验样 贫液 DpyDS / E/S 5, 载硫3（1 M LiTFSI；LiNO3 1 %；DPYDS 未报告（parasulfur amount保持不变，参照量/换算未明） 未报告；DOL:DME = 1:1（体积比），测试 TL5）相对 实验样 DpyDS 0.15 M（1 M LiTFSI；LiNO3 1 %；0.15 mol L−1 DPYDS；DOL:DME = 1:1（体积比），测试 TC02）｜组分变化：DPYDS 0.15 mol L−1 → 未报告（parasulfur amount保持不变，参照量/换算未明） 未报告（其中 DPYDS：成膜/活性溶剂）｜描述符：无变化｜物性：两边没有都报告的｜条件：E/S 变低；硫载量 变高；倍率 变低（含默认值：温度默认）｜性能：每圈衰减率 变高"
 },
 {
  "编号": "PC01282",
  "论文": "P329",
  "类别": "每圈衰减率",
  "比较类型": "配方和条件都变",
  "A": {
   "测试": "TL8",
   "测试名": "3 mg cm−2贫液循环 E/S=8",
   "配方": "FL8",
   "配方名": "贫液 DpyDS / E/S 8, 载硫3",
   "recipe": "R_FL8",
   "是否对照": false,
   "配方文字": "1 M LiTFSI；LiNO3 1 %；DPYDS 未报告（parasulfur amount保持不变，参照量/换算未明） 未报告；DOL:DME = 1:1（体积比）",
   "表述编号": "ST4142",
   "证据句子": [
    "M0269"
   ],
   "标记": [
    "温度默认",
    "由容量换算"
   ]
  },
  "B": {
   "测试": "TC02",
   "测试名": "0.2 C循环",
   "配方": "F15",
   "配方名": "DpyDS 0.15 M",
   "recipe": "R_F15",
   "是否对照": false,
   "配方文字": "1 M LiTFSI；LiNO3 1 %；0.15 mol L−1 DPYDS；DOL:DME = 1:1（体积比）",
   "表述编号": "ST4135",
   "证据句子": [
    "M0249"
   ],
   "标记": [
    "温度默认",
    "由容量换算"
   ]
  },
  "组分变化": "DPYDS 0.15 mol L−1 → 未报告（parasulfur amount保持不变，参照量/换算未明） 未报告",
  "作者改动的组分": [
   "DPYDS"
  ],
  "特殊组分变化": [
   {
    "组分": "DPYDS",
    "类型": "成膜/活性溶剂"
   }
  ],
  "电解液相同但样品编号不同": false,
  "描述符": [],
  "物性": [],
  "条件": [
   {
    "条件": "E/S",
    "方向": "变低",
    "A": 8.0,
    "B": 14.74
   },
   {
    "条件": "硫载量",
    "方向": "变高",
    "A": 3.0,
    "B": 1.5
   },
   {
    "条件": "正极含硫",
    "方向": "相近",
    "A": 63.0,
    "B": 63.0
   },
   {
    "条件": "倍率",
    "方向": "变低",
    "A": 0.1,
    "B": 0.2
   },
   {
    "条件": "温度",
    "方向": "相近",
    "A": 25.0,
    "B": 25.0
   },
   {
    "条件": "电池形式",
    "方向": "相同",
    "A": 0.0,
    "B": 0.0
   },
   {
    "条件": "圈数",
    "方向": "相近",
    "A": 100,
    "B": 100
   }
  ],
  "条件含默认值": [
   "温度默认"
  ],
  "性能": {
   "方向": "变高",
   "倍数": 1.7313,
   "倍数含义": "每圈衰减率之比",
   "好于参照": false,
   "值A": 0.1049,
   "值B": 0.0606,
   "指标A": "每圈衰减率（%/圈，由比放电容量（基准未写明）换算）",
   "指标B": "每圈衰减率（%/圈，由比放电容量（基准未写明）换算）"
  },
  "表述文字": "【P329｜每圈衰减率｜配方和条件都变】实验样 贫液 DpyDS / E/S 8, 载硫3（1 M LiTFSI；LiNO3 1 %；DPYDS 未报告（parasulfur amount保持不变，参照量/换算未明） 未报告；DOL:DME = 1:1（体积比），测试 TL8）相对 实验样 DpyDS 0.15 M（1 M LiTFSI；LiNO3 1 %；0.15 mol L−1 DPYDS；DOL:DME = 1:1（体积比），测试 TC02）｜组分变化：DPYDS 0.15 mol L−1 → 未报告（parasulfur amount保持不变，参照量/换算未明） 未报告（其中 DPYDS：成膜/活性溶剂）｜描述符：无变化｜物性：两边没有都报告的｜条件：E/S 变低；硫载量 变高；倍率 变低（含默认值：温度默认）｜性能：每圈衰减率 变高"
 },
 {
  "编号": "PC01283",
  "论文": "P329",
  "类别": "每圈衰减率",
  "比较类型": "配方和条件都变",
  "A": {
   "测试": "TL8",
   "测试名": "3 mg cm−2贫液循环 E/S=8",
   "配方": "FL8",
   "配方名": "贫液 DpyDS / E/S 8, 载硫3",
   "recipe": "R_FL8",
   "是否对照": false,
   "配方文字": "1 M LiTFSI；LiNO3 1 %；DPYDS 未报告（parasulfur amount保持不变，参照量/换算未明） 未报告；DOL:DME = 1:1（体积比）",
   "表述编号": "ST4142",
   "证据句子": [
    "M0269"
   ],
   "标记": [
    "温度默认",
    "由容量换算"
   ]
  },
  "B": {
   "测试": "TL5",
   "测试名": "3 mg cm−2贫液循环 E/S=5",
   "配方": "FL5",
   "配方名": "贫液 DpyDS / E/S 5, 载硫3",
   "recipe": "R_FL5",
   "是否对照": false,
   "配方文字": "1 M LiTFSI；LiNO3 1 %；DPYDS 未报告（parasulfur amount保持不变，参照量/换算未明） 未报告；DOL:DME = 1:1（体积比）",
   "表述编号": "ST4140",
   "证据句子": [
    "M0269"
   ],
   "标记": [
    "温度默认",
    "由容量换算"
   ]
  },
  "组分变化": "组分与用量相同",
  "作者改动的组分": [],
  "特殊组分变化": [],
  "电解液相同但样品编号不同": false,
  "描述符": [],
  "物性": [],
  "条件": [
   {
    "条件": "E/S",
    "方向": "变高",
    "A": 8.0,
    "B": 5.0
   },
   {
    "条件": "硫载量",
    "方向": "相近",
    "A": 3.0,
    "B": 3.0
   },
   {
    "条件": "正极含硫",
    "方向": "相近",
    "A": 63.0,
    "B": 63.0
   },
   {
    "条件": "倍率",
    "方向": "相近",
    "A": 0.1,
    "B": 0.1
   },
   {
    "条件": "温度",
    "方向": "相近",
    "A": 25.0,
    "B": 25.0
   },
   {
    "条件": "电池形式",
    "方向": "相同",
    "A": 0.0,
    "B": 0.0
   },
   {
    "条件": "圈数",
    "方向": "相近",
    "A": 100,
    "B": 100
   }
  ],
  "条件含默认值": [
   "温度默认"
  ],
  "性能": {
   "方向": "变低",
   "倍数": 0.63,
   "倍数含义": "每圈衰减率之比",
   "好于参照": true,
   "值A": 0.1049,
   "值B": 0.1665,
   "指标A": "每圈衰减率（%/圈，由比放电容量（基准未写明）换算）",
   "指标B": "每圈衰减率（%/圈，由比放电容量（基准未写明）换算）"
  },
  "表述文字": "【P329｜每圈衰减率｜配方和条件都变】实验样 贫液 DpyDS / E/S 8, 载硫3（1 M LiTFSI；LiNO3 1 %；DPYDS 未报告（parasulfur amount保持不变，参照量/换算未明） 未报告；DOL:DME = 1:1（体积比），测试 TL8）相对 实验样 贫液 DpyDS / E/S 5, 载硫3（1 M LiTFSI；LiNO3 1 %；DPYDS 未报告（parasulfur amount保持不变，参照量/换算未明） 未报告；DOL:DME = 1:1（体积比），测试 TL5）｜组分变化：组分与用量相同｜描述符：无变化｜物性：两边没有都报告的｜条件：E/S 变高（含默认值：温度默认）｜性能：每圈衰减率 变低"
 },
 {
  "编号": "PC01284",
  "论文": "P329",
  "类别": "首圈容量",
  "比较类型": "同测试换配方",
  "A": {
   "测试": "TC02",
   "测试名": "0.2 C循环",
   "配方": "F15",
   "配方名": "DpyDS 0.15 M",
   "recipe": "R_F15",
   "是否对照": false,
   "配方文字": "1 M LiTFSI；LiNO3 1 %；0.15 mol L−1 DPYDS；DOL:DME = 1:1（体积比）",
   "表述编号": "ST4134",
   "证据句子": [
    "M0248"
   ],
   "标记": [
    "基准未写明",
    "温度默认"
   ]
  },
  "B": {
   "测试": "TC02",
   "测试名": "0.2 C循环",
   "配方": "F0",
   "配方名": "DpyDS 0 M",
   "recipe": "R_F0",
   "是否对照": true,
   "配方文字": "1 M LiTFSI；LiNO3 1 %；0 mol L−1 DPYDS；DOL:DME = 1:1（体积比）",
   "表述编号": "ST4132",
   "证据句子": [
    "M0248"
   ],
   "标记": [
    "基准未写明",
    "温度默认"
   ]
  },
  "组分变化": "DPYDS 0 mol L−1 → 0.15 mol L−1",
  "作者改动的组分": [
   "DPYDS"
  ],
  "特殊组分变化": [
   {
    "组分": "DPYDS",
    "类型": "成膜/活性溶剂"
   }
  ],
  "电解液相同但样品编号不同": false,
  "描述符": [],
  "物性": [],
  "条件": [
   {
    "条件": "E/S",
    "方向": "相近",
    "A": 14.74,
    "B": 14.74
   },
   {
    "条件": "硫载量",
    "方向": "相近",
    "A": 1.5,
    "B": 1.5
   },
   {
    "条件": "正极含硫",
    "方向": "相近",
    "A": 63.0,
    "B": 63.0
   },
   {
    "条件": "倍率",
    "方向": "相近",
    "A": 0.2,
    "B": 0.2
   },
   {
    "条件": "温度",
    "方向": "相近",
    "A": 25.0,
    "B": 25.0
   },
   {
    "条件": "电池形式",
    "方向": "相同",
    "A": 0.0,
    "B": 0.0
   }
  ],
  "条件含默认值": [
   "温度默认"
  ],
  "性能": {
   "方向": "变高",
   "倍数": 1.1598,
   "倍数含义": "容量之比",
   "好于参照": true,
   "值A": 1234.0,
   "值B": 1064.0,
   "指标A": "比放电容量（基准未写明）",
   "指标B": "比放电容量（基准未写明）"
  },
  "表述文字": "【P329｜首圈容量｜同测试换配方】实验样 DpyDS 0.15 M（1 M LiTFSI；LiNO3 1 %；0.15 mol L−1 DPYDS；DOL:DME = 1:1（体积比），测试 TC02）相对 对比样 DpyDS 0 M（1 M LiTFSI；LiNO3 1 %；0 mol L−1 DPYDS；DOL:DME = 1:1（体积比），测试 TC02）｜组分变化：DPYDS 0 mol L−1 → 0.15 mol L−1（其中 DPYDS：成膜/活性溶剂）｜描述符：无变化｜物性：两边没有都报告的｜条件：相同（含默认值：温度默认）｜性能：首圈容量 变高"
 },
 {
  "编号": "PC01285",
  "论文": "P329",
  "类别": "首圈容量",
  "比较类型": "配方和条件都变",
  "A": {
   "测试": "TL5",
   "测试名": "3 mg cm−2贫液循环 E/S=5",
   "配方": "FL5",
   "配方名": "贫液 DpyDS / E/S 5, 载硫3",
   "recipe": "R_FL5",
   "是否对照": false,
   "配方文字": "1 M LiTFSI；LiNO3 1 %；DPYDS 未报告（parasulfur amount保持不变，参照量/换算未明） 未报告；DOL:DME = 1:1（体积比）",
   "表述编号": "ST4139",
   "证据句子": [
    "M0267"
   ],
   "标记": [
    "基准未写明",
    "温度默认"
   ]
  },
  "B": {
   "测试": "TC02",
   "测试名": "0.2 C循环",
   "配方": "F0",
   "配方名": "DpyDS 0 M",
   "recipe": "R_F0",
   "是否对照": true,
   "配方文字": "1 M LiTFSI；LiNO3 1 %；0 mol L−1 DPYDS；DOL:DME = 1:1（体积比）",
   "表述编号": "ST4132",
   "证据句子": [
    "M0248"
   ],
   "标记": [
    "基准未写明",
    "温度默认"
   ]
  },
  "组分变化": "DPYDS 0 mol L−1 → 未报告（parasulfur amount保持不变，参照量/换算未明） 未报告",
  "作者改动的组分": [
   "DPYDS"
  ],
  "特殊组分变化": [
   {
    "组分": "DPYDS",
    "类型": "成膜/活性溶剂"
   }
  ],
