Repository: zhuonanli08/Li-S_Electrolyte_Conflicts

File: output/两两比较表述_313篇_v2_2026-11-07/比较表述.json (part 77 of 111)
[
  "电解液相同但样品编号不同": false,
  "描述符": [],
  "物性": [],
  "条件": [
   {
    "条件": "E/S",
    "方向": "变低",
    "A": 5.0,
    "B": 14.74
   },
   {
    "条件": "硫载量",
    "方向": "变高",
    "A": 3.0,
    "B": 1.5
   },
   {
    "条件": "正极含硫",
    "方向": "相近",
    "A": 63.0,
    "B": 63.0
   },
   {
    "条件": "倍率",
    "方向": "变低",
    "A": 0.1,
    "B": 0.2
   },
   {
    "条件": "温度",
    "方向": "相近",
    "A": 25.0,
    "B": 25.0
   },
   {
    "条件": "电池形式",
    "方向": "相同",
    "A": 0.0,
    "B": 0.0
   }
  ],
  "条件含默认值": [
   "温度默认"
  ],
  "性能": {
   "方向": "变低",
   "倍数": 0.9182,
   "倍数含义": "容量之比",
   "好于参照": false,
   "值A": 977.0,
   "值B": 1064.0,
   "指标A": "比放电容量（基准未写明）",
   "指标B": "比放电容量（基准未写明）"
  },
  "表述文字": "【P329｜首圈容量｜配方和条件都变】实验样 贫液 DpyDS / E/S 5, 载硫3（1 M LiTFSI；LiNO3 1 %；DPYDS 未报告（parasulfur amount保持不变，参照量/换算未明） 未报告；DOL:DME = 1:1（体积比），测试 TL5）相对 对比样 DpyDS 0 M（1 M LiTFSI；LiNO3 1 %；0 mol L−1 DPYDS；DOL:DME = 1:1（体积比），测试 TC02）｜组分变化：DPYDS 0 mol L−1 → 未报告（parasulfur amount保持不变，参照量/换算未明） 未报告（其中 DPYDS：成膜/活性溶剂）｜描述符：无变化｜物性：两边没有都报告的｜条件：E/S 变低；硫载量 变高；倍率 变低（含默认值：温度默认）｜性能：首圈容量 变低"
 },
 {
  "编号": "PC01286",
  "论文": "P329",
  "类别": "首圈容量",
  "比较类型": "配方和条件都变",
  "A": {
   "测试": "TL8",
   "测试名": "3 mg cm−2贫液循环 E/S=8",
   "配方": "FL8",
   "配方名": "贫液 DpyDS / E/S 8, 载硫3",
   "recipe": "R_FL8",
   "是否对照": false,
   "配方文字": "1 M LiTFSI；LiNO3 1 %；DPYDS 未报告（parasulfur amount保持不变，参照量/换算未明） 未报告；DOL:DME = 1:1（体积比）",
   "表述编号": "ST4141",
   "证据句子": [
    "M0267"
   ],
   "标记": [
    "基准未写明",
    "温度默认"
   ]
  },
  "B": {
   "测试": "TC02",
   "测试名": "0.2 C循环",
   "配方": "F0",
   "配方名": "DpyDS 0 M",
   "recipe": "R_F0",
   "是否对照": true,
   "配方文字": "1 M LiTFSI；LiNO3 1 %；0 mol L−1 DPYDS；DOL:DME = 1:1（体积比）",
   "表述编号": "ST4132",
   "证据句子": [
    "M0248"
   ],
   "标记": [
    "基准未写明",
    "温度默认"
   ]
  },
  "组分变化": "DPYDS 0 mol L−1 → 未报告（parasulfur amount保持不变，参照量/换算未明） 未报告",
  "作者改动的组分": [
   "DPYDS"
  ],
  "特殊组分变化": [
   {
    "组分": "DPYDS",
    "类型": "成膜/活性溶剂"
   }
  ],
  "电解液相同但样品编号不同": false,
  "描述符": [],
  "物性": [],
  "条件": [
   {
    "条件": "E/S",
    "方向": "变低",
    "A": 8.0,
    "B": 14.74
   },
   {
    "条件": "硫载量",
    "方向": "变高",
    "A": 3.0,
    "B": 1.5
   },
   {
    "条件": "正极含硫",
    "方向": "相近",
    "A": 63.0,
    "B": 63.0
   },
   {
    "条件": "倍率",
    "方向": "变低",
    "A": 0.1,
    "B": 0.2
   },
   {
    "条件": "温度",
    "方向": "相近",
    "A": 25.0,
    "B": 25.0
   },
   {
    "条件": "电池形式",
    "方向": "相同",
    "A": 0.0,
    "B": 0.0
   }
  ],
  "条件含默认值": [
   "温度默认"
  ],
  "性能": {
   "方向": "相近",
   "倍数": 0.9596,
   "倍数含义": "容量之比",
   "好于参照": null,
   "值A": 1021.0,
   "值B": 1064.0,
   "指标A": "比放电容量（基准未写明）",
   "指标B": "比放电容量（基准未写明）"
  },
  "表述文字": "【P329｜首圈容量｜配方和条件都变】实验样 贫液 DpyDS / E/S 8, 载硫3（1 M LiTFSI；LiNO3 1 %；DPYDS 未报告（parasulfur amount保持不变，参照量/换算未明） 未报告；DOL:DME = 1:1（体积比），测试 TL8）相对 对比样 DpyDS 0 M（1 M LiTFSI；LiNO3 1 %；0 mol L−1 DPYDS；DOL:DME = 1:1（体积比），测试 TC02）｜组分变化：DPYDS 0 mol L−1 → 未报告（parasulfur amount保持不变，参照量/换算未明） 未报告（其中 DPYDS：成膜/活性溶剂）｜描述符：无变化｜物性：两边没有都报告的｜条件：E/S 变低；硫载量 变高；倍率 变低（含默认值：温度默认）｜性能：首圈容量 相近"
 },
 {
  "编号": "PC01287",
  "论文": "P329",
  "类别": "首圈容量",
  "比较类型": "配方和条件都变",
  "A": {
   "测试": "TL5",
   "测试名": "3 mg cm−2贫液循环 E/S=5",
   "配方": "FL5",
   "配方名": "贫液 DpyDS / E/S 5, 载硫3",
   "recipe": "R_FL5",
   "是否对照": false,
   "配方文字": "1 M LiTFSI；LiNO3 1 %；DPYDS 未报告（parasulfur amount保持不变，参照量/换算未明） 未报告；DOL:DME = 1:1（体积比）",
   "表述编号": "ST4139",
   "证据句子": [
    "M0267"
   ],
   "标记": [
    "基准未写明",
    "温度默认"
   ]
  },
  "B": {
   "测试": "TC02",
   "测试名": "0.2 C循环",
   "配方": "F15",
   "配方名": "DpyDS 0.15 M",
   "recipe": "R_F15",
   "是否对照": false,
   "配方文字": "1 M LiTFSI；LiNO3 1 %；0.15 mol L−1 DPYDS；DOL:DME = 1:1（体积比）",
   "表述编号": "ST4134",
   "证据句子": [
    "M0248"
   ],
   "标记": [
    "基准未写明",
    "温度默认"
   ]
  },
  "组分变化": "DPYDS 0.15 mol L−1 → 未报告（parasulfur amount保持不变，参照量/换算未明） 未报告",
  "作者改动的组分": [
   "DPYDS"
  ],
  "特殊组分变化": [
   {
    "组分": "DPYDS",
    "类型": "成膜/活性溶剂"
   }
  ],
  "电解液相同但样品编号不同": false,
  "描述符": [],
  "物性": [],
  "条件": [
   {
    "条件": "E/S",
    "方向": "变低",
    "A": 5.0,
    "B": 14.74
   },
   {
    "条件": "硫载量",
    "方向": "变高",
    "A": 3.0,
    "B": 1.5
   },
   {
    "条件": "正极含硫",
    "方向": "相近",
    "A": 63.0,
    "B": 63.0
   },
   {
    "条件": "倍率",
    "方向": "变低",
    "A": 0.1,
    "B": 0.2
   },
   {
    "条件": "温度",
    "方向": "相近",
    "A": 25.0,
    "B": 25.0
   },
   {
    "条件": "电池形式",
    "方向": "相同",
    "A": 0.0,
    "B": 0.0
   }
  ],
  "条件含默认值": [
   "温度默认"
  ],
  "性能": {
   "方向": "变低",
   "倍数": 0.7917,
   "倍数含义": "容量之比",
   "好于参照": false,
   "值A": 977.0,
   "值B": 1234.0,
   "指标A": "比放电容量（基准未写明）",
   "指标B": "比放电容量（基准未写明）"
  },
  "表述文字": "【P329｜首圈容量｜配方和条件都变】实验样 贫液 DpyDS / E/S 5, 载硫3（1 M LiTFSI；LiNO3 1 %；DPYDS 未报告（parasulfur amount保持不变，参照量/换算未明） 未报告；DOL:DME = 1:1（体积比），测试 TL5）相对 实验样 DpyDS 0.15 M（1 M LiTFSI；LiNO3 1 %；0.15 mol L−1 DPYDS；DOL:DME = 1:1（体积比），测试 TC02）｜组分变化：DPYDS 0.15 mol L−1 → 未报告（parasulfur amount保持不变，参照量/换算未明） 未报告（其中 DPYDS：成膜/活性溶剂）｜描述符：无变化｜物性：两边没有都报告的｜条件：E/S 变低；硫载量 变高；倍率 变低（含默认值：温度默认）｜性能：首圈容量 变低"
 },
 {
  "编号": "PC01288",
  "论文": "P329",
  "类别": "首圈容量",
  "比较类型": "配方和条件都变",
  "A": {
   "测试": "TL8",
   "测试名": "3 mg cm−2贫液循环 E/S=8",
   "配方": "FL8",
   "配方名": "贫液 DpyDS / E/S 8, 载硫3",
   "recipe": "R_FL8",
   "是否对照": false,
   "配方文字": "1 M LiTFSI；LiNO3 1 %；DPYDS 未报告（parasulfur amount保持不变，参照量/换算未明） 未报告；DOL:DME = 1:1（体积比）",
   "表述编号": "ST4141",
   "证据句子": [
    "M0267"
   ],
   "标记": [
    "基准未写明",
    "温度默认"
   ]
  },
  "B": {
   "测试": "TC02",
   "测试名": "0.2 C循环",
   "配方": "F15",
   "配方名": "DpyDS 0.15 M",
   "recipe": "R_F15",
   "是否对照": false,
   "配方文字": "1 M LiTFSI；LiNO3 1 %；0.15 mol L−1 DPYDS；DOL:DME = 1:1（体积比）",
   "表述编号": "ST4134",
   "证据句子": [
    "M0248"
   ],
   "标记": [
    "基准未写明",
    "温度默认"
   ]
  },
  "组分变化": "DPYDS 0.15 mol L−1 → 未报告（parasulfur amount保持不变，参照量/换算未明） 未报告",
  "作者改动的组分": [
   "DPYDS"
  ],
  "特殊组分变化": [
   {
    "组分": "DPYDS",
    "类型": "成膜/活性溶剂"
   }
  ],
  "电解液相同但样品编号不同": false,
  "描述符": [],
  "物性": [],
  "条件": [
   {
    "条件": "E/S",
    "方向": "变低",
    "A": 8.0,
    "B": 14.74
   },
   {
    "条件": "硫载量",
    "方向": "变高",
    "A": 3.0,
    "B": 1.5
   },
   {
    "条件": "正极含硫",
    "方向": "相近",
    "A": 63.0,
    "B": 63.0
   },
   {
    "条件": "倍率",
    "方向": "变低",
    "A": 0.1,
    "B": 0.2
   },
   {
    "条件": "温度",
    "方向": "相近",
    "A": 25.0,
    "B": 25.0
   },
   {
    "条件": "电池形式",
    "方向": "相同",
    "A": 0.0,
    "B": 0.0
   }
  ],
  "条件含默认值": [
   "温度默认"
  ],
  "性能": {
   "方向": "变低",
   "倍数": 0.8274,
   "倍数含义": "容量之比",
   "好于参照": false,
   "值A": 1021.0,
   "值B": 1234.0,
   "指标A": "比放电容量（基准未写明）",
   "指标B": "比放电容量（基准未写明）"
  },
  "表述文字": "【P329｜首圈容量｜配方和条件都变】实验样 贫液 DpyDS / E/S 8, 载硫3（1 M LiTFSI；LiNO3 1 %；DPYDS 未报告（parasulfur amount保持不变，参照量/换算未明） 未报告；DOL:DME = 1:1（体积比），测试 TL8）相对 实验样 DpyDS 0.15 M（1 M LiTFSI；LiNO3 1 %；0.15 mol L−1 DPYDS；DOL:DME = 1:1（体积比），测试 TC02）｜组分变化：DPYDS 0.15 mol L−1 → 未报告（parasulfur amount保持不变，参照量/换算未明） 未报告（其中 DPYDS：成膜/活性溶剂）｜描述符：无变化｜物性：两边没有都报告的｜条件：E/S 变低；硫载量 变高；倍率 变低（含默认值：温度默认）｜性能：首圈容量 变低"
 },
 {
  "编号": "PC01289",
  "论文": "P329",
  "类别": "首圈容量",
  "比较类型": "配方和条件都变",
  "A": {
   "测试": "TL8",
   "测试名": "3 mg cm−2贫液循环 E/S=8",
   "配方": "FL8",
   "配方名": "贫液 DpyDS / E/S 8, 载硫3",
   "recipe": "R_FL8",
   "是否对照": false,
   "配方文字": "1 M LiTFSI；LiNO3 1 %；DPYDS 未报告（parasulfur amount保持不变，参照量/换算未明） 未报告；DOL:DME = 1:1（体积比）",
   "表述编号": "ST4141",
   "证据句子": [
    "M0267"
   ],
   "标记": [
    "基准未写明",
    "温度默认"
   ]
  },
  "B": {
   "测试": "TL5",
   "测试名": "3 mg cm−2贫液循环 E/S=5",
   "配方": "FL5",
   "配方名": "贫液 DpyDS / E/S 5, 载硫3",
   "recipe": "R_FL5",
   "是否对照": false,
   "配方文字": "1 M LiTFSI；LiNO3 1 %；DPYDS 未报告（parasulfur amount保持不变，参照量/换算未明） 未报告；DOL:DME = 1:1（体积比）",
   "表述编号": "ST4139",
   "证据句子": [
    "M0267"
   ],
   "标记": [
    "基准未写明",
    "温度默认"
   ]
  },
  "组分变化": "组分与用量相同",
  "作者改动的组分": [],
  "特殊组分变化": [],
  "电解液相同但样品编号不同": false,
  "描述符": [],
  "物性": [],
  "条件": [
   {
    "条件": "E/S",
    "方向": "变高",
    "A": 8.0,
    "B": 5.0
   },
   {
    "条件": "硫载量",
    "方向": "相近",
    "A": 3.0,
    "B": 3.0
   },
   {
    "条件": "正极含硫",
    "方向": "相近",
    "A": 63.0,
    "B": 63.0
   },
   {
    "条件": "倍率",
    "方向": "相近",
    "A": 0.1,
    "B": 0.1
   },
   {
    "条件": "温度",
    "方向": "相近",
    "A": 25.0,
    "B": 25.0
   },
   {
    "条件": "电池形式",
    "方向": "相同",
    "A": 0.0,
    "B": 0.0
   }
  ],
  "条件含默认值": [
   "温度默认"
  ],
  "性能": {
   "方向": "相近",
   "倍数": 1.045,
   "倍数含义": "容量之比",
   "好于参照": null,
   "值A": 1021.0,
   "值B": 977.0,
   "指标A": "比放电容量（基准未写明）",
   "指标B": "比放电容量（基准未写明）"
  },
  "表述文字": "【P329｜首圈容量｜配方和条件都变】实验样 贫液 DpyDS / E/S 8, 载硫3（1 M LiTFSI；LiNO3 1 %；DPYDS 未报告（parasulfur amount保持不变，参照量/换算未明） 未报告；DOL:DME = 1:1（体积比），测试 TL8）相对 实验样 贫液 DpyDS / E/S 5, 载硫3（1 M LiTFSI；LiNO3 1 %；DPYDS 未报告（parasulfur amount保持不变，参照量/换算未明） 未报告；DOL:DME = 1:1（体积比），测试 TL5）｜组分变化：组分与用量相同｜描述符：无变化｜物性：两边没有都报告的｜条件：E/S 变高（含默认值：温度默认）｜性能：首圈容量 相近"
 },
 {
  "编号": "PC01290",
  "论文": "P331",
  "类别": "首圈容量",
  "比较类型": "同测试换配方",
  "A": {
   "测试": "T19",
   "测试名": "0.5C长循环",
   "配方": "FU",
   "配方名": "with FL（浓度未知）",
   "recipe": "RU",
   "是否对照": false,
   "配方文字": "1.0 mol L−1 LiTFSI；0.3 mol L−1 LiNO3；FLUORENONE（用量未报告）；DOL:DME = 1:1（体积比）",
   "表述编号": "ST4179",
   "证据句子": [
    "M0178",
    "M0179"
   ],
   "标记": [
    "温度默认"
   ]
  },
  "B": {
   "测试": "T19",
   "测试名": "0.5C长循环",
   "配方": "F0",
   "配方名": "blank / without FL",
   "recipe": "R0",
   "是否对照": true,
   "配方文字": "1.0 mol L−1 LiTFSI；0.3 mol L−1 LiNO3；DOL:DME = 1:1（体积比）",
   "表述编号": "ST4177",
   "证据句子": [
    "M0178",
    "M0179"
   ],
   "标记": [
    "温度默认"
   ]
  },
  "组分变化": "加入 FLUORENONE（未报告 未报告）",
  "作者改动的组分": [
   "FLUORENONE"
  ],
  "特殊组分变化": [
   {
    "组分": "FLUORENONE",
    "类型": "描述符看不到"
   }
  ],
  "电解液相同但样品编号不同": false,
  "描述符": [
   {
    "描述符": "ring",
    "中文": "溶剂环数",
    "组": "溶剂骨架",
    "方向": "变低",
    "A": 0.5,
    "B": 0.5984,
    "被动": false
   },
   {
    "描述符": "rotb",
    "中文": "可旋转键数",
    "组": "溶剂骨架",
    "方向": "变高",
    "A": 1.5,
    "B": 1.2049,
    "被动": false
   },
   {
    "描述符": "mw",
    "中文": "溶剂分子量",
    "组": "溶剂骨架",
    "方向": "变高",
    "A": 82.1005,
    "B": 80.5223,
    "被动": false
   }
  ],
  "物性": [],
  "条件": [
   {
    "条件": "E/S",
    "方向": "相近",
    "A": 15.0,
    "B": 15.0
   },
   {
    "条件": "硫载量",
    "方向": "相近",
    "A": 1.15,
    "B": 1.15
   },
   {
    "条件": "正极含硫",
    "方向": "相近",
    "A": 56.0,
    "B": 56.0
   },
   {
    "条件": "倍率",
    "方向": "相近",
    "A": 0.5,
    "B": 0.5
   },
   {
    "条件": "温度",
    "方向": "相近",
    "A": 25.0,
    "B": 25.0
   }
  ],
  "条件含默认值": [
   "温度默认"
  ],
  "性能": {
   "方向": "变高",
   "倍数": 1.1435,
   "倍数含义": "容量之比",
   "好于参照": true,
   "值A": 1020.0,
   "值B": 892.0,
   "指标A": "硫比放电容量",
   "指标B": "硫比放电容量"
  },
  "表述文字": "【P331｜首圈容量｜同测试换配方】实验样 with FL（浓度未知）（1.0 mol L−1 LiTFSI；0.3 mol L−1 LiNO3；FLUORENONE（用量未报告）；DOL:DME = 1:1（体积比），测试 T19）相对 对比样 blank / without FL（1.0 mol L−1 LiTFSI；0.3 mol L−1 LiNO3；DOL:DME = 1:1（体积比），测试 T19）｜组分变化：加入 FLUORENONE（未报告 未报告）（其中 FLUORENONE：描述符看不到）｜描述符：溶剂环数 变低；可旋转键数 变高；溶剂分子量 变高｜物性：两边没有都报告的｜条件：相同（含默认值：温度默认）｜性能：首圈容量 变高"
 },
 {
  "编号": "PC01291",
  "论文": "P331",
  "类别": "首圈容量",
  "比较类型": "同配方换条件",
  "A": {
   "测试": "T24",
   "测试名": "E/S8低液量循环",
   "配方": "F0",
   "配方名": "blank / without FL",
   "recipe": "R0",
   "是否对照": true,
   "配方文字": "1.0 mol L−1 LiTFSI；0.3 mol L−1 LiNO3；DOL:DME = 1:1（体积比）",
   "表述编号": "ST4182",
   "证据句子": [
    "M0201",
    "M0202"
   ],
   "标记": [
    "温度默认"
   ]
  },
  "B": {
   "测试": "T19",
   "测试名": "0.5C长循环",
   "配方": "F0",
   "配方名": "blank / without FL",
   "recipe": "R0",
   "是否对照": true,
   "配方文字": "1.0 mol L−1 LiTFSI；0.3 mol L−1 LiNO3；DOL:DME = 1:1（体积比）",
   "表述编号": "ST4177",
   "证据句子": [
    "M0178",
    "M0179"
   ],
   "标记": [
    "温度默认"
   ]
  },
  "组分变化": "配方相同",
  "作者改动的组分": [],
  "特殊组分变化": [],
  "电解液相同但样品编号不同": false,
  "描述符": [],
  "物性": [],
  "条件": [
   {
    "条件": "E/S",
    "方向": "变低",
    "A": 8.0,
    "B": 15.0
   },
   {
    "条件": "硫载量",
    "方向": "变高",
    "A": 3.8,
    "B": 1.15
   },
   {
    "条件": "正极含硫",
    "方向": "相近",
    "A": 56.0,
    "B": 56.0
   },
   {
    "条件": "倍率",
    "方向": "变低",
    "A": 0.2,
    "B": 0.5
   },
   {
    "条件": "温度",
    "方向": "相近",
    "A": 25.0,
    "B": 25.0
   }
  ],
  "条件含默认值": [
   "温度默认"
  ],
  "性能": {
   "方向": "变低",
   "倍数": 0.3016,
   "倍数含义": "容量之比",
   "好于参照": false,
   "值A": 269.0,
   "值B": 892.0,
   "指标A": "硫比放电容量",
   "指标B": "硫比放电容量"
  },
  "表述文字": "【P331｜首圈容量｜同配方换条件】对比样 blank / without FL（1.0 mol L−1 LiTFSI；0.3 mol L−1 LiNO3；DOL:DME = 1:1（体积比），测试 T24）相对 对比样 blank / without FL（1.0 mol L−1 LiTFSI；0.3 mol L−1 LiNO3；DOL:DME = 1:1（体积比），测试 T19）｜组分变化：配方相同｜描述符：配方相同｜物性：两边没有都报告的｜条件：E/S 变低；硫载量 变高；倍率 变低（含默认值：温度默认）｜性能：首圈容量 变低"
 },
 {
  "编号": "PC01292",
  "论文": "P331",
  "类别": "首圈容量",
  "比较类型": "配方和条件都变",
  "A": {
   "测试": "T24",
   "测试名": "E/S8低液量循环",
   "配方": "FU",
   "配方名": "with FL（浓度未知）",
   "recipe": "RU",
   "是否对照": false,
   "配方文字": "1.0 mol L−1 LiTFSI；0.3 mol L−1 LiNO3；FLUORENONE（用量未报告）；DOL:DME = 1:1（体积比）",
   "表述编号": "ST4185",
   "证据句子": [
    "M0201",
    "M0202"
   ],
   "标记": [
    "温度默认"
   ]
  },
  "B": {
   "测试": "T19",
   "测试名": "0.5C长循环",
   "配方": "F0",
   "配方名": "blank / without FL",
   "recipe": "R0",
   "是否对照": true,
   "配方文字": "1.0 mol L−1 LiTFSI；0.3 mol L−1 LiNO3；DOL:DME = 1:1（体积比）",
   "表述编号": "ST4177",
   "证据句子": [
    "M0178",
    "M0179"
   ],
   "标记": [
    "温度默认"
   ]
  },
  "组分变化": "加入 FLUORENONE（未报告 未报告）",
  "作者改动的组分": [
   "FLUORENONE"
  ],
  "特殊组分变化": [
   {
    "组分": "FLUORENONE",
    "类型": "描述符看不到"
   }
  ],
  "电解液相同但样品编号不同": false,
  "描述符": [
   {
    "描述符": "ring",
    "中文": "溶剂环数",
    "组": "溶剂骨架",
    "方向": "变低",
    "A": 0.5,
    "B": 0.5984,
    "被动": false
   },
   {
    "描述符": "rotb",
    "中文": "可旋转键数",
    "组": "溶剂骨架",
    "方向": "变高",
    "A": 1.5,
    "B": 1.2049,
    "被动": false
   },
   {
    "描述符": "mw",
    "中文": "溶剂分子量",
    "组": "溶剂骨架",
    "方向": "变高",
    "A": 82.1005,
    "B": 80.5223,
    "被动": false
   }
  ],
  "物性": [],
  "条件": [
   {
    "条件": "E/S",
    "方向": "变低",
    "A": 8.0,
    "B": 15.0
   },
   {
    "条件": "硫载量",
    "方向": "变高",
    "A": 3.8,
    "B": 1.15
   },
   {
    "条件": "正极含硫",
    "方向": "相近",
    "A": 56.0,
    "B": 56.0
   },
   {
    "条件": "倍率",
    "方向": "变低",
    "A": 0.2,
    "B": 0.5
   },
   {
    "条件": "温度",
    "方向": "相近",
    "A": 25.0,
    "B": 25.0
   }
  ],
  "条件含默认值": [
   "温度默认"
  ],
  "性能": {
   "方向": "相近",
   "倍数": 1.0179,
   "倍数含义": "容量之比",
   "好于参照": null,
   "值A": 908.0,
   "值B": 892.0,
   "指标A": "硫比放电容量",
   "指标B": "硫比放电容量"
  },
  "表述文字": "【P331｜首圈容量｜配方和条件都变】实验样 with FL（浓度未知）（1.0 mol L−1 LiTFSI；0.3 mol L−1 LiNO3；FLUORENONE（用量未报告）；DOL:DME = 1:1（体积比），测试 T24）相对 对比样 blank / without FL（1.0 mol L−1 LiTFSI；0.3 mol L−1 LiNO3；DOL:DME = 1:1（体积比），测试 T19）｜组分变化：加入 FLUORENONE（未报告 未报告）（其中 FLUORENONE：描述符看不到）｜描述符：溶剂环数 变低；可旋转键数 变高；溶剂分子量 变高｜物性：两边没有都报告的｜条件：E/S 变低；硫载量 变高；倍率 变低（含默认值：温度默认）｜性能：首圈容量 相近"
 },
 {
  "编号": "PC01293",
  "论文": "P331",
  "类别": "首圈容量",
  "比较类型": "配方和条件都变",
  "A": {
   "测试": "T30",
   "测试名": "摘要高载量初始容量",
   "配方": "FU",
   "配方名": "with FL（浓度未知）",
   "recipe": "RU",
   "是否对照": false,
   "配方文字": "1.0 mol L−1 LiTFSI；0.3 mol L−1 LiNO3；FLUORENONE（用量未报告）；DOL:DME = 1:1（体积比）",
   "表述编号": "ST4189",
   "证据句子": [
    "M0009"
   ],
   "标记": [
    "温度默认"
   ]
  },
  "B": {
   "测试": "T19",
   "测试名": "0.5C长循环",
   "配方": "F0",
   "配方名": "blank / without FL",
   "recipe": "R0",
   "是否对照": true,
   "配方文字": "1.0 mol L−1 LiTFSI；0.3 mol L−1 LiNO3；DOL:DME = 1:1（体积比）",
   "表述编号": "ST4177",
   "证据句子": [
    "M0178",
    "M0179"
   ],
   "标记": [
    "温度默认"
   ]
  },
  "组分变化": "加入 FLUORENONE（未报告 未报告）",
  "作者改动的组分": [
   "FLUORENONE"
  ],
  "特殊组分变化": [
   {
    "组分": "FLUORENONE",
    "类型": "描述符看不到"
   }
  ],
  "电解液相同但样品编号不同": false,
  "描述符": [
   {
    "描述符": "ring",
    "中文": "溶剂环数",
    "组": "溶剂骨架",
    "方向": "变低",
    "A": 0.5,
    "B": 0.5984,
    "被动": false
   },
   {
    "描述符": "rotb",
    "中文": "可旋转键数",
    "组": "溶剂骨架",
    "方向": "变高",
    "A": 1.5,
    "B": 1.2049,
    "被动": false
   },
   {
    "描述符": "mw",
    "中文": "溶剂分子量",
    "组": "溶剂骨架",
    "方向": "变高",
    "A": 82.1005,
    "B": 80.5223,
    "被动": false
   }
  ],
  "物性": [],
  "条件": [
   {
    "条件": "E/S",
    "方向": "变低",
    "A": 6.0,
    "B": 15.0
   },
   {
    "条件": "硫载量",
    "方向": "变高",
    "A": 5.5,
    "B": 1.15
   },
   {
    "条件": "正极含硫",
    "方向": "相近",
    "A": 56.0,
    "B": 56.0
   },
   {
    "条件": "倍率",
    "方向": "变低",
    "A": 0.2,
    "B": 0.5
   },
   {
    "条件": "温度",
    "方向": "相近",
    "A": 25.0,
    "B": 25.0
   }
  ],
  "条件含默认值": [
   "温度默认"
  ],
  "性能": {
   "方向": "变高",
   "倍数": 1.0966,
   "倍数含义": "容量之比",
   "好于参照": true,
   "值A": 978.2,
   "值B": 892.0,
   "指标A": "硫比放电容量",
   "指标B": "硫比放电容量"
  },
  "表述文字": "【P331｜首圈容量｜配方和条件都变】实验样 with FL（浓度未知）（1.0 mol L−1 LiTFSI；0.3 mol L−1 LiNO3；FLUORENONE（用量未报告）；DOL:DME = 1:1（体积比），测试 T30）相对 对比样 blank / without FL（1.0 mol L−1 LiTFSI；0.3 mol L−1 LiNO3；DOL:DME = 1:1（体积比），测试 T19）｜组分变化：加入 FLUORENONE（未报告 未报告）（其中 FLUORENONE：描述符看不到）｜描述符：溶剂环数 变低；可旋转键数 变高；溶剂分子量 变高｜物性：两边没有都报告的｜条件：E/S 变低；硫载量 变高；倍率 变低（含默认值：温度默认）｜性能：首圈容量 变高"
 },
 {
  "编号": "PC01294",
  "论文": "P331",
  "类别": "首圈容量",
  "比较类型": "配方和条件都变",
  "A": {
   "测试": "T19",
   "测试名": "0.5C长循环",
   "配方": "FU",
   "配方名": "with FL（浓度未知）",
   "recipe": "RU",
   "是否对照": false,
   "配方文字": "1.0 mol L−1 LiTFSI；0.3 mol L−1 LiNO3；FLUORENONE（用量未报告）；DOL:DME = 1:1（体积比）",
   "表述编号": "ST4179",
   "证据句子": [
    "M0178",
    "M0179"
   ],
   "标记": [
    "温度默认"
   ]
  },
  "B": {
   "测试": "T24",
   "测试名": "E/S8低液量循环",
   "配方": "F0",
   "配方名": "blank / without FL",
   "recipe": "R0",
   "是否对照": true,
   "配方文字": "1.0 mol L−1 LiTFSI；0.3 mol L−1 LiNO3；DOL:DME = 1:1（体积比）",
   "表述编号": "ST4182",
   "证据句子": [
    "M0201",
    "M0202"
   ],
   "标记": [
    "温度默认"
   ]
  },
  "组分变化": "加入 FLUORENONE（未报告 未报告）",
  "作者改动的组分": [
   "FLUORENONE"
  ],
  "特殊组分变化": [
   {
    "组分": "FLUORENONE",
    "类型": "描述符看不到"
   }
  ],
  "电解液相同但样品编号不同": false,
  "描述符": [
   {
    "描述符": "ring",
    "中文": "溶剂环数",
    "组": "溶剂骨架",
    "方向": "变低",
    "A": 0.5,
    "B": 0.5984,
    "被动": false
   },
   {
    "描述符": "rotb",
    "中文": "可旋转键数",
    "组": "溶剂骨架",
    "方向": "变高",
    "A": 1.5,
    "B": 1.2049,
    "被动": false
   },
   {
    "描述符": "mw",
    "中文": "溶剂分子量",
    "组": "溶剂骨架",
    "方向": "变高",
    "A": 82.1005,
    "B": 80.5223,
    "被动": false
   }
  ],
  "物性": [],
  "条件": [
   {
    "条件": "E/S",
    "方向": "变高",
    "A": 15.0,
    "B": 8.0
   },
   {
    "条件": "硫载量",
    "方向": "变低",
    "A": 1.15,
    "B": 3.8
   },
   {
    "条件": "正极含硫",
    "方向": "相近",
    "A": 56.0,
    "B": 56.0
   },
   {
    "条件": "倍率",
    "方向": "变高",
    "A": 0.5,
    "B": 0.2
   },
   {
    "条件": "温度",
    "方向": "相近",
    "A": 25.0,
    "B": 25.0
   }
  ],
  "条件含默认值": [
   "温度默认"
  ],
  "性能": {
   "方向": "变高",
   "倍数": 3.7918,
   "倍数含义": "容量之比",
   "好于参照": true,
   "值A": 1020.0,
   "值B": 269.0,
   "指标A": "硫比放电容量",
   "指标B": "硫比放电容量"
  },
  "表述文字": "【P331｜首圈容量｜配方和条件都变】实验样 with FL（浓度未知）（1.0 mol L−1 LiTFSI；0.3 mol L−1 LiNO3；FLUORENONE（用量未报告）；DOL:DME = 1:1（体积比），测试 T19）相对 对比样 blank / without FL（1.0 mol L−1 LiTFSI；0.3 mol L−1 LiNO3；DOL:DME = 1:1（体积比），测试 T24）｜组分变化：加入 FLUORENONE（未报告 未报告）（其中 FLUORENONE：描述符看不到）｜描述符：溶剂环数 变低；可旋转键数 变高；溶剂分子量 变高｜物性：两边没有都报告的｜条件：E/S 变高；硫载量 变低；倍率 变高（含默认值：温度默认）｜性能：首圈容量 变高"
 },
 {
  "编号": "PC01295",
  "论文": "P331",
  "类别": "首圈容量",
  "比较类型": "同配方换条件",
  "A": {
   "测试": "T24",
   "测试名": "E/S8低液量循环",
   "配方": "FU",
   "配方名": "with FL（浓度未知）",
   "recipe": "RU",
   "是否对照": false,
   "配方文字": "1.0 mol L−1 LiTFSI；0.3 mol L−1 LiNO3；FLUORENONE（用量未报告）；DOL:DME = 1:1（体积比）",
   "表述编号": "ST4185",
   "证据句子": [
    "M0201",
    "M0202"
   ],
   "标记": [
    "温度默认"
   ]
  },
  "B": {
   "测试": "T19",
   "测试名": "0.5C长循环",
   "配方": "FU",
   "配方名": "with FL（浓度未知）",
   "recipe": "RU",
   "是否对照": false,
   "配方文字": "1.0 mol L−1 LiTFSI；0.3 mol L−1 LiNO3；FLUORENONE（用量未报告）；DOL:DME = 1:1（体积比）",
   "表述编号": "ST4179",
   "证据句子": [
    "M0178",
    "M0179"
   ],
   "标记": [
    "温度默认"
   ]
  },
  "组分变化": "配方相同",
  "作者改动的组分": [],
  "特殊组分变化": [],
  "电解液相同但样品编号不同": false,
  "描述符": [],
  "物性": [],
  "条件": [
   {
    "条件": "E/S",
    "方向": "变低",
    "A": 8.0,
    "B": 15.0
   },
   {
    "条件": "硫载量",
    "方向": "变高",
    "A": 3.8,
    "B": 1.15
   },
   {
    "条件": "正极含硫",
    "方向": "相近",
    "A": 56.0,
    "B": 56.0
   },
   {
    "条件": "倍率",
    "方向": "变低",
    "A": 0.2,
    "B": 0.5
   },
   {
    "条件": "温度",
    "方向": "相近",
    "A": 25.0,
    "B": 25.0
   }
  ],
  "条件含默认值": [
   "温度默认"
  ],
  "性能": {
   "方向": "变低",
   "倍数": 0.8902,
   "倍数含义": "容量之比",
   "好于参照": false,
   "值A": 908.0,
   "值B": 1020.0,
   "指标A": "硫比放电容量",
   "指标B": "硫比放电容量"
  },
  "表述文字": "【P331｜首圈容量｜同配方换条件】实验样 with FL（浓度未知）（1.0 mol L−1 LiTFSI；0.3 mol L−1 LiNO3；FLUORENONE（用量未报告）；DOL:DME = 1:1（体积比），测试 T24）相对 实验样 with FL（浓度未知）（1.0 mol L−1 LiTFSI；0.3 mol L−1 LiNO3；FLUORENONE（用量未报告）；DOL:DME = 1:1（体积比），测试 T19）｜组分变化：配方相同｜描述符：配方相同｜物性：两边没有都报告的｜条件：E/S 变低；硫载量 变高；倍率 变低（含默认值：温度默认）｜性能：首圈容量 变低"
 },
 {
  "编号": "PC01296",
  "论文": "P331",
  "类别": "首圈容量",
  "比较类型": "同配方换条件",
  "A": {
   "测试": "T30",
   "测试名": "摘要高载量初始容量",
   "配方": "FU",
   "配方名": "with FL（浓度未知）",
   "recipe": "RU",
   "是否对照": false,
   "配方文字": "1.0 mol L−1 LiTFSI；0.3 mol L−1 LiNO3；FLUORENONE（用量未报告）；DOL:DME = 1:1（体积比）",
   "表述编号": "ST4189",
   "证据句子": [
    "M0009"
   ],
   "标记": [
    "温度默认"
   ]
  },
  "B": {
   "测试": "T19",
   "测试名": "0.5C长循环",
   "配方": "FU",
   "配方名": "with FL（浓度未知）",
   "recipe": "RU",
   "是否对照": false,
   "配方文字": "1.0 mol L−1 LiTFSI；0.3 mol L−1 LiNO3；FLUORENONE（用量未报告）；DOL:DME = 1:1（体积比）",
   "表述编号": "ST4179",
   "证据句子": [
    "M0178",
    "M0179"
   ],
   "标记": [
    "温度默认"
   ]
  },
  "组分变化": "配方相同",
  "作者改动的组分": [],
  "特殊组分变化": [],
  "电解液相同但样品编号不同": false,
  "描述符": [],
  "物性": [],
  "条件": [
   {
    "条件": "E/S",
    "方向": "变低",
    "A": 6.0,
    "B": 15.0
   },
   {
    "条件": "硫载量",
    "方向": "变高",
    "A": 5.5,
    "B": 1.15
   },
   {
    "条件": "正极含硫",
    "方向": "相近",
    "A": 56.0,
    "B": 56.0
   },
   {
    "条件": "倍率",
    "方向": "变低",
    "A": 0.2,
    "B": 0.5
   },
   {
    "条件": "温度",
    "方向": "相近",
    "A": 25.0,
    "B": 25.0
   }
  ],
  "条件含默认值": [
   "温度默认"
  ],
  "性能": {
   "方向": "相近",
   "倍数": 0.959,
   "倍数含义": "容量之比",
   "好于参照": null,
   "值A": 978.2,
   "值B": 1020.0,
   "指标A": "硫比放电容量",
   "指标B": "硫比放电容量"
  },
  "表述文字": "【P331｜首圈容量｜同配方换条件】实验样 with FL（浓度未知）（1.0 mol L−1 LiTFSI；0.3 mol L−1 LiNO3；FLUORENONE（用量未报告）；DOL:DME = 1:1（体积比），测试 T30）相对 实验样 with FL（浓度未知）（1.0 mol L−1 LiTFSI；0.3 mol L−1 LiNO3；FLUORENONE（用量未报告）；DOL:DME = 1:1（体积比），测试 T19）｜组分变化：配方相同｜描述符：配方相同｜物性：两边没有都报告的｜条件：E/S 变低；硫载量 变高；倍率 变低（含默认值：温度默认）｜性能：首圈容量 相近"
 },
 {
  "编号": "PC01297",
  "论文": "P331",
  "类别": "首圈容量",
  "比较类型": "同测试换配方",
  "A": {
   "测试": "T24",
   "测试名": "E/S8低液量循环",
   "配方": "FU",
   "配方名": "with FL（浓度未知）",
   "recipe": "RU",
   "是否对照": false,
   "配方文字": "1.0 mol L−1 LiTFSI；0.3 mol L−1 LiNO3；FLUORENONE（用量未报告）；DOL:DME = 1:1（体积比）",
   "表述编号": "ST4185",
   "证据句子": [
    "M0201",
    "M0202"
   ],
   "标记": [
    "温度默认"
   ]
  },
  "B": {
   "测试": "T24",
   "测试名": "E/S8低液量循环",
   "配方": "F0",
   "配方名": "blank / without FL",
   "recipe": "R0",
   "是否对照": true,
   "配方文字": "1.0 mol L−1 LiTFSI；0.3 mol L−1 LiNO3；DOL:DME = 1:1（体积比）",
   "表述编号": "ST4182",
   "证据句子": [
    "M0201",
    "M0202"
   ],
   "标记": [
    "温度默认"
   ]
  },
  "组分变化": "加入 FLUORENONE（未报告 未报告）",
  "作者改动的组分": [
   "FLUORENONE"
  ],
  "特殊组分变化": [
   {
    "组分": "FLUORENONE",
    "类型": "描述符看不到"
   }
  ],
  "电解液相同但样品编号不同": false,
  "描述符": [
   {
    "描述符": "ring",
    "中文": "溶剂环数",
    "组": "溶剂骨架",
    "方向": "变低",
    "A": 0.5,
    "B": 0.5984,
    "被动": false
   },
   {
    "描述符": "rotb",
    "中文": "可旋转键数",
    "组": "溶剂骨架",
    "方向": "变高",
    "A": 1.5,
    "B": 1.2049,
    "被动": false
   },
   {
    "描述符": "mw",
    "中文": "溶剂分子量",
    "组": "溶剂骨架",
    "方向": "变高",
    "A": 82.1005,
    "B": 80.5223,
    "被动": false
   }
  ],
  "物性": [],
  "条件": [
   {
    "条件": "E/S",
    "方向": "相近",
    "A": 8.0,
    "B": 8.0
   },
   {
    "条件": "硫载量",
    "方向": "相近",
    "A": 3.8,
    "B": 3.8
   },
   {
    "条件": "正极含硫",
    "方向": "相近",
    "A": 56.0,
    "B": 56.0
   },
   {
    "条件": "倍率",
    "方向": "相近",
    "A": 0.2,
    "B": 0.2
   },
   {
    "条件": "温度",
    "方向": "相近",
    "A": 25.0,
    "B": 25.0
   }
  ],
  "条件含默认值": [
   "温度默认"
  ],
  "性能": {
   "方向": "变高",
   "倍数": 3.3755,
   "倍数含义": "容量之比",
   "好于参照": true,
   "值A": 908.0,
   "值B": 269.0,
   "指标A": "硫比放电容量",
   "指标B": "硫比放电容量"
  },
  "表述文字": "【P331｜首圈容量｜同测试换配方】实验样 with FL（浓度未知）（1.0 mol L−1 LiTFSI；0.3 mol L−1 LiNO3；FLUORENONE（用量未报告）；DOL:DME = 1:1（体积比），测试 T24）相对 对比样 blank / without FL（1.0 mol L−1 LiTFSI；0.3 mol L−1 LiNO3；DOL:DME = 1:1（体积比），测试 T24）｜组分变化：加入 FLUORENONE（未报告 未报告）（其中 FLUORENONE：描述符看不到）｜描述符：溶剂环数 变低；可旋转键数 变高；溶剂分子量 变高｜物性：两边没有都报告的｜条件：相同（含默认值：温度默认）｜性能：首圈容量 变高"
 },
 {
  "编号": "PC01298",
  "论文": "P331",
  "类别": "首圈容量",
  "比较类型": "配方和条件都变",
  "A": {
   "测试": "T30",
   "测试名": "摘要高载量初始容量",
   "配方": "FU",
   "配方名": "with FL（浓度未知）",
   "recipe": "RU",
   "是否对照": false,
   "配方文字": "1.0 mol L−1 LiTFSI；0.3 mol L−1 LiNO3；FLUORENONE（用量未报告）；DOL:DME = 1:1（体积比）",
   "表述编号": "ST4189",
   "证据句子": [
    "M0009"
   ],
   "标记": [
    "温度默认"
   ]
  },
  "B": {
   "测试": "T24",
   "测试名": "E/S8低液量循环",
   "配方": "F0",
   "配方名": "blank / without FL",
   "recipe": "R0",
   "是否对照": true,
   "配方文字": "1.0 mol L−1 LiTFSI；0.3 mol L−1 LiNO3；DOL:DME = 1:1（体积比）",
   "表述编号": "ST4182",
   "证据句子": [
    "M0201",
    "M0202"
   ],
   "标记": [
    "温度默认"
   ]
  },
  "组分变化": "加入 FLUORENONE（未报告 未报告）",
  "作者改动的组分": [
   "FLUORENONE"
  ],
  "特殊组分变化": [
   {
    "组分": "FLUORENONE",
    "类型": "描述符看不到"
   }
  ],
  "电解液相同但样品编号不同": false,
  "描述符": [
   {
    "描述符": "ring",
    "中文": "溶剂环数",
    "组": "溶剂骨架",
    "方向": "变低",
    "A": 0.5,
    "B": 0.5984,
    "被动": false
   },
   {
    "描述符": "rotb",
    "中文": "可旋转键数",
    "组": "溶剂骨架",
    "方向": "变高",
    "A": 1.5,
    "B": 1.2049,
    "被动": false
   },
   {
    "描述符": "mw",
    "中文": "溶剂分子量",
    "组": "溶剂骨架",
    "方向": "变高",
    "A": 82.1005,
    "B": 80.5223,
    "被动": false
   }
  ],
  "物性": [],
  "条件": [
   {
    "条件": "E/S",
    "方向": "变低",
    "A": 6.0,
    "B": 8.0
   },
   {
    "条件": "硫载量",
    "方向": "变高",
    "A": 5.5,
    "B": 3.8
   },
   {
    "条件": "正极含硫",
    "方向": "相近",
    "A": 56.0,
    "B": 56.0
   },
   {
    "条件": "倍率",
    "方向": "相近",
    "A": 0.2,
    "B": 0.2
   },
   {
    "条件": "温度",
    "方向": "相近",
    "A": 25.0,
    "B": 25.0
   }
  ],
  "条件含默认值": [
   "温度默认"
  ],
  "性能": {
   "方向": "变高",
   "倍数": 3.6364,
   "倍数含义": "容量之比",
   "好于参照": true,
   "值A": 978.2,
   "值B": 269.0,
   "指标A": "硫比放电容量",
   "指标B": "硫比放电容量"
  },
  "表述文字": "【P331｜首圈容量｜配方和条件都变】实验样 with FL（浓度未知）（1.0 mol L−1 LiTFSI；0.3 mol L−1 LiNO3；FLUORENONE（用量未报告）；DOL:DME = 1:1（体积比），测试 T30）相对 对比样 blank / without FL（1.0 mol L−1 LiTFSI；0.3 mol L−1 LiNO3；DOL:DME = 1:1（体积比），测试 T24）｜组分变化：加入 FLUORENONE（未报告 未报告）（其中 FLUORENONE：描述符看不到）｜描述符：溶剂环数 变低；可旋转键数 变高；溶剂分子量 变高｜物性：两边没有都报告的｜条件：E/S 变低；硫载量 变高（含默认值：温度默认）｜性能：首圈容量 变高"
 },
 {
  "编号": "PC01299",
  "论文": "P331",
  "类别": "首圈容量",
  "比较类型": "同配方换条件",
  "A": {
   "测试": "T30",
   "测试名": "摘要高载量初始容量",
   "配方": "FU",
   "配方名": "with FL（浓度未知）",
   "recipe": "RU",
   "是否对照": false,
   "配方文字": "1.0 mol L−1 LiTFSI；0.3 mol L−1 LiNO3；FLUORENONE（用量未报告）；DOL:DME = 1:1（体积比）",
   "表述编号": "ST4189",
   "证据句子": [
    "M0009"
   ],
   "标记": [
    "温度默认"
   ]
  },
  "B": {
   "测试": "T24",
   "测试名": "E/S8低液量循环",
   "配方": "FU",
   "配方名": "with FL（浓度未知）",
   "recipe": "RU",
   "是否对照": false,
   "配方文字": "1.0 mol L−1 LiTFSI；0.3 mol L−1 LiNO3；FLUORENONE（用量未报告）；DOL:DME = 1:1（体积比）",
   "表述编号": "ST4185",
   "证据句子": [
    "M0201",
    "M0202"
   ],
   "标记": [
    "温度默认"
   ]
  },
  "组分变化": "配方相同",
  "作者改动的组分": [],
  "特殊组分变化": [],
  "电解液相同但样品编号不同": false,
  "描述符": [],
  "物性": [],
  "条件": [
   {
    "条件": "E/S",
    "方向": "变低",
    "A": 6.0,
    "B": 8.0
   },
   {
    "条件": "硫载量",
    "方向": "变高",
    "A": 5.5,
    "B": 3.8
   },
   {
    "条件": "正极含硫",
    "方向": "相近",
    "A": 56.0,
    "B": 56.0
   },
   {
    "条件": "倍率",
    "方向": "相近",
    "A": 0.2,
    "B": 0.2
   },
   {
    "条件": "温度",
    "方向": "相近",
    "A": 25.0,
    "B": 25.0
   }
  ],
  "条件含默认值": [
   "温度默认"
  ],
  "性能": {
   "方向": "变高",
   "倍数": 1.0773,
   "倍数含义": "容量之比",
   "好于参照": true,
   "值A": 978.2,
   "值B": 908.0,
   "指标A": "硫比放电容量",
   "指标B": "硫比放电容量"
  },
  "表述文字": "【P331｜首圈容量｜同配方换条件】实验样 with FL（浓度未知）（1.0 mol L−1 LiTFSI；0.3 mol L−1 LiNO3；FLUORENONE（用量未报告）；DOL:DME = 1:1（体积比），测试 T30）相对 实验样 with FL（浓度未知）（1.0 mol L−1 LiTFSI；0.3 mol L−1 LiNO3；FLUORENONE（用量未报告）；DOL:DME = 1:1（体积比），测试 T24）｜组分变化：配方相同｜描述符：配方相同｜物性：两边没有都报告的｜条件：E/S 变低；硫载量 变高（含默认值：温度默认）｜性能：首圈容量 变高"
 },
 {
  "编号": "PC01300",
  "论文": "P332",
  "类别": "每圈衰减率",
  "比较类型": "同配方换条件",
  "A": {
   "测试": "T17",
   "测试名": "高载硫/贫液 5.8 mg cm−2",
   "配方": "FD40",
   "配方名": "2,5-DCP 40 mM",
   "recipe": "R_FD40",
   "是否对照": false,
   "配方文字": "1.0 M LiTFSI；0.1 M LiNO3；40 mM DCLPYRAZINE25；DOL:DME = 1:1（体积比）",
   "表述编号": "ST4198",
   "证据句子": [
    "M0289"
   ],
   "标记": []
  },
  "B": {
   "测试": "T16",
   "测试名": "高载硫/贫液 5.6 mg cm−2",
   "配方": "FD40",
   "配方名": "2,5-DCP 40 mM",
   "recipe": "R_FD40",
   "是否对照": false,
   "配方文字": "1.0 M LiTFSI；0.1 M LiNO3；40 mM DCLPYRAZINE25；DOL:DME = 1:1（体积比）",
   "表述编号": "ST4195",
   "证据句子": [
    "M0276"
   ],
   "标记": []
  },
  "组分变化": "配方相同",
  "作者改动的组分": [],
  "特殊组分变化": [],
  "电解液相同但样品编号不同": false,
  "描述符": [],
  "物性": [
   {
    "物性": "离子电导率",
    "方向": "相近",
    "A": 11.4,
    "B": 11.4,
    "单位": "mS cm−1",
    "温度": null
   },
   {
    "物性": "Li⁺迁移数",
    "方向": "相近",
    "A": 0.62,
    "B": 0.62,
    "单位": "",
    "温度": null
   },
   {
    "物性": "其他（未归类）",
    "方向": "相近",
    "A": 38.3,
    "B": 38.3,
    "单位": "–74.1%",
    "温度": null
   }
  ],
  "条件": [
   {
    "条件": "E/S",
    "方向": "变低",
    "A": 5.0,
    "B": 10.0
   },
   {
    "条件": "硫载量",
    "方向": "变高",
    "A": 5.8,
    "B": 5.6
   },
   {
    "条件": "正极含硫",
    "方向": "相近",
    "A": 49.0,
    "B": 49.0
   },
   {
    "条件": "倍率",
    "方向": "相近",
    "A": 0.2,
    "B": 0.2
   },
   {
    "条件": "温度",
    "方向": "相近",
    "A": 25.0,
    "B": 25.0
   },
   {
    "条件": "电池形式",
    "方向": "相同",
    "A": 0.0,
    "B": 0.0
   },
   {
    "条件": "圈数",
    "方向": "相近",
    "A": 500,
    "B": 500
   }
  ],
  "条件含默认值": [],
  "性能": {
   "方向": "变高",
   "倍数": 1.5113,
   "倍数含义": "每圈衰减率之比",
   "好于参照": false,
   "值A": 0.0668,
   "值B": 0.0442,
   "指标A": "每圈衰减率（%/圈，由容量保持率换算）",
   "指标B": "每圈衰减率（%/圈，由容量保持率换算）"
  },
  "表述文字": "【P332｜每圈衰减率｜同配方换条件】实验样 2,5-DCP 40 mM（1.0 M LiTFSI；0.1 M LiNO3；40 mM DCLPYRAZINE25；DOL:DME = 1:1（体积比），测试 T17）相对 实验样 2,5-DCP 40 mM（1.0 M LiTFSI；0.1 M LiNO3；40 mM DCLPYRAZINE25；DOL:DME = 1:1（体积比），测试 T16）｜组分变化：配方相同｜描述符：配方相同｜物性：离子电导率 相近；Li⁺迁移数 相近；其他（未归类） 相近｜条件：E/S 变低；硫载量 变高｜性能：每圈衰减率 变高"
 },
 {
  "编号": "PC01301",
  "论文": "P332",
  "类别": "每圈衰减率",
  "比较类型": "配方和条件都变",
  "A": {
   "测试": "T20",
   "测试名": "1 C长循环",
   "配方": "FC40",
   "配方名": "2-CP 40 mM",
   "recipe": "R_FC40",
   "是否对照": false,
   "配方文字": "1.0 M LiTFSI；0.1 M LiNO3；40 mM CLPYRAZINE2；DOL:DME = 1:1（体积比）",
   "表述编号": "ST4201",
   "证据句子": [
    "M0281"
   ],
   "标记": []
  },
  "B": {
   "测试": "T16",
   "测试名": "高载硫/贫液 5.6 mg cm−2",
   "配方": "FD40",
   "配方名": "2,5-DCP 40 mM",
   "recipe": "R_FD40",
   "是否对照": false,
   "配方文字": "1.0 M LiTFSI；0.1 M LiNO3；40 mM DCLPYRAZINE25；DOL:DME = 1:1（体积比）",
   "表述编号": "ST4195",
   "证据句子": [
    "M0276"
   ],
   "标记": []
  },
  "组分变化": "加入 CLPYRAZINE2（40 mM）；去掉 DCLPYRAZINE25",
  "作者改动的组分": [
   "CLPYRAZINE2",
   "DCLPYRAZINE25"
  ],
  "特殊组分变化": [
   {
    "组分": "CLPYRAZINE2",
    "类型": "描述符看不到"
   },
   {
    "组分": "DCLPYRAZINE25",
    "类型": "描述符看不到"
   }
  ],
  "电解液相同但样品编号不同": false,
  "描述符": [],
  "物性": [
   {
    "物性": "离子电导率",
    "方向": "相近",
    "A": 11.1,
    "B": 11.4,
    "单位": "mS cm−1",
    "温度": null
   },
   {
    "物性": "Li⁺迁移数",
    "方向": "相近",
    "A": 0.59,
    "B": 0.62,
    "单位": "",
    "温度": null
   }
  ],
  "条件": [
   {
    "条件": "E/S",
    "方向": "变高",
    "A": 30.0,
    "B": 10.0
   },
   {
    "条件": "硫载量",
    "方向": "一边未报告",
    "A": null,
    "B": 5.6
   },
   {
    "条件": "正极含硫",
    "方向": "相近",
    "A": 49.0,
    "B": 49.0
   },
   {
    "条件": "倍率",
    "方向": "变高",
    "A": 1.0,
    "B": 0.2
   },
   {
    "条件": "温度",
    "方向": "相近",
    "A": 25.0,
    "B": 25.0
   },
   {
    "条件": "电池形式",
    "方向": "相同",
    "A": 0.0,
    "B": 0.0
   },
   {
    "条件": "圈数",
    "方向": "变高",
    "A": 800,
    "B": 500
   }
  ],
  "条件含默认值": [],
  "性能": {
   "方向": "变低",
   "倍数": 0.69,
   "倍数含义": "每圈衰减率之比",
   "好于参照": true,
   "值A": 0.0305,
   "值B": 0.0442,
   "指标A": "每圈衰减率（%/圈，由容量保持率换算）",
   "指标B": "每圈衰减率（%/圈，由容量保持率换算）"
  },
  "表述文字": "【P332｜每圈衰减率｜配方和条件都变】实验样 2-CP 40 mM（1.0 M LiTFSI；0.1 M LiNO3；40 mM CLPYRAZINE2；DOL:DME = 1:1（体积比），测试 T20）相对 实验样 2,5-DCP 40 mM（1.0 M LiTFSI；0.1 M LiNO3；40 mM DCLPYRAZINE25；DOL:DME = 1:1（体积比），测试 T16）｜组分变化：加入 CLPYRAZINE2（40 mM）；去掉 DCLPYRAZINE25（其中 CLPYRAZINE2：描述符看不到、DCLPYRAZINE25：描述符看不到）｜描述符：无变化｜物性：离子电导率 相近；Li⁺迁移数 相近｜条件：E/S 变高；硫载量 一边未报告；倍率 变高；圈数 变高｜性能：每圈衰减率 变低"
 },
 {
  "编号": "PC01302",
  "论文": "P332",
  "类别": "每圈衰减率",
  "比较类型": "同配方换条件",
  "A": {
   "测试": "T20",
   "测试名": "1 C长循环",
   "配方": "FD40",
   "配方名": "2,5-DCP 40 mM",
   "recipe": "R_FD40",
   "是否对照": false,
   "配方文字": "1.0 M LiTFSI；0.1 M LiNO3；40 mM DCLPYRAZINE25；DOL:DME = 1:1（体积比）",
   "表述编号": "ST4203",
   "证据句子": [
    "M0281"
   ],
   "标记": []
  },
  "B": {
   "测试": "T16",
   "测试名": "高载硫/贫液 5.6 mg cm−2",
   "配方": "FD40",
   "配方名": "2,5-DCP 40 mM",
   "recipe": "R_FD40",
   "是否对照": false,
   "配方文字": "1.0 M LiTFSI；0.1 M LiNO3；40 mM DCLPYRAZINE25；DOL:DME = 1:1（体积比）",
   "表述编号": "ST4195",
   "证据句子": [
    "M0276"
   ],
   "标记": []
  },
  "组分变化": "配方相同",
  "作者改动的组分": [],
  "特殊组分变化": [],
  "电解液相同但样品编号不同": false,
  "描述符": [],
  "物性": [
   {
    "物性": "离子电导率",
    "方向": "相近",
    "A": 11.4,
    "B": 11.4,
    "单位": "mS cm−1",
    "温度": null
   },
   {
    "物性": "Li⁺迁移数",
    "方向": "相近",
    "A": 0.62,
    "B": 0.62,
    "单位": "",
    "温度": null
   },
   {
    "物性": "其他（未归类）",
    "方向": "相近",
    "A": 38.3,
    "B": 38.3,
    "单位": "–74.1%",
    "温度": null
   }
  ],
  "条件": [
   {
    "条件": "E/S",
    "方向": "变高",
    "A": 30.0,
    "B": 10.0
   },
   {
    "条件": "硫载量",
    "方向": "变低",
    "A": 1.3,
    "B": 5.6
   },
   {
    "条件": "正极含硫",
    "方向": "相近",
    "A": 49.0,
    "B": 49.0
   },
   {
    "条件": "倍率",
    "方向": "变高",
    "A": 1.0,
    "B": 0.2
   },
   {
    "条件": "温度",
    "方向": "相近",
    "A": 25.0,
    "B": 25.0
   },
   {
    "条件": "电池形式",
    "方向": "相同",
    "A": 0.0,
    "B": 0.0
   },
   {
    "条件": "圈数",
    "方向": "变高",
    "A": 800,
    "B": 500
   }
  ],
  "条件含默认值": [],
  "性能": {
   "方向": "变低",
   "倍数": 0.5147,
   "倍数含义": "每圈衰减率之比",
   "好于参照": true,
   "值A": 0.0228,
   "值B": 0.0442,
   "指标A": "每圈衰减率（%/圈，由容量保持率换算）",
   "指标B": "每圈衰减率（%/圈，由容量保持率换算）"
  },
  "表述文字": "【P332｜每圈衰减率｜同配方换条件】实验样 2,5-DCP 40 mM（1.0 M LiTFSI；0.1 M LiNO3；40 mM DCLPYRAZINE25；DOL:DME = 1:1（体积比），测试 T20）相对 实验样 2,5-DCP 40 mM（1.0 M LiTFSI；0.1 M LiNO3；40 mM DCLPYRAZINE25；DOL:DME = 1:1（体积比），测试 T16）｜组分变化：配方相同｜描述符：配方相同｜物性：离子电导率 相近；Li⁺迁移数 相近；其他（未归类） 相近｜条件：E/S 变高；硫载量 变低；倍率 变高；圈数 变高｜性能：每圈衰减率 变低"
 },
 {
  "编号": "PC01303",
  "论文": "P332",
  "类别": "每圈衰减率",
  "比较类型": "配方和条件都变",
  "A": {
   "测试": "T20",
   "测试名": "1 C长循环",
   "配方": "FP40",
   "配方名": "PZ 40 mM",
   "recipe": "R_FP40",
   "是否对照": false,
   "配方文字": "1.0 M LiTFSI；0.1 M LiNO3；40 mM PYRAZINE；DOL:DME = 1:1（体积比）",
   "表述编号": "ST4207",
   "证据句子": [
    "M0281"
   ],
   "标记": []
  },
  "B": {
   "测试": "T16",
   "测试名": "高载硫/贫液 5.6 mg cm−2",
   "配方": "FD40",
   "配方名": "2,5-DCP 40 mM",
   "recipe": "R_FD40",
   "是否对照": false,
   "配方文字": "1.0 M LiTFSI；0.1 M LiNO3；40 mM DCLPYRAZINE25；DOL:DME = 1:1（体积比）",
   "表述编号": "ST4195",
   "证据句子": [
    "M0276"
   ],
   "标记": []
  },
  "组分变化": "加入 PYRAZINE（40 mM）；去掉 DCLPYRAZINE25",
  "作者改动的组分": [
   "DCLPYRAZINE25",
   "PYRAZINE"
  ],
  "特殊组分变化": [
   {
    "组分": "DCLPYRAZINE25",
    "类型": "描述符看不到"
   },
   {
    "组分": "PYRAZINE",
    "类型": "描述符看不到"
   }
  ],
  "电解液相同但样品编号不同": false,
  "描述符": [],
  "物性": [
   {
    "物性": "离子电导率",
    "方向": "变低",
    "A": 10.6,
    "B": 11.4,
    "单位": "mS cm−1",
    "温度": null
   },
   {
    "物性": "Li⁺迁移数",
    "方向": "变低",
    "A": 0.56,
    "B": 0.62,
    "单位": "",
    "温度": null
   }
  ],
  "条件": [
   {
    "条件": "E/S",
    "方向": "变高",
    "A": 30.0,
    "B": 10.0
   },
   {
    "条件": "硫载量",
    "方向": "一边未报告",
    "A": null,
    "B": 5.6
   },
   {
    "条件": "正极含硫",
    "方向": "相近",
    "A": 49.0,
    "B": 49.0
   },
   {
    "条件": "倍率",
    "方向": "变高",
    "A": 1.0,
    "B": 0.2
   },
   {
    "条件": "温度",
    "方向": "相近",
    "A": 25.0,
    "B": 25.0
   },
   {
    "条件": "电池形式",
    "方向": "相同",
    "A": 0.0,
    "B": 0.0
   },
   {
    "条件": "圈数",
    "方向": "变高",
    "A": 800,
    "B": 500
   }
  ],
  "条件含默认值": [],
  "性能": {
   "方向": "变高",
   "倍数": 1.0945,
   "倍数含义": "每圈衰减率之比",
   "好于参照": false,
   "值A": 0.0484,
   "值B": 0.0442,
   "指标A": "每圈衰减率（%/圈，由容量保持率换算）",
   "指标B": "每圈衰减率（%/圈，由容量保持率换算）"
  },
  "表述文字": "【P332｜每圈衰减率｜配方和条件都变】实验样 PZ 40 mM（1.0 M LiTFSI；0.1 M LiNO3；40 mM PYRAZINE；DOL:DME = 1:1（体积比），测试 T20）相对 实验样 2,5-DCP 40 mM（1.0 M LiTFSI；0.1 M LiNO3；40 mM DCLPYRAZINE25；DOL:DME = 1:1（体积比），测试 T16）｜组分变化：加入 PYRAZINE（40 mM）；去掉 DCLPYRAZINE25（其中 DCLPYRAZINE25：描述符看不到、PYRAZINE：描述符看不到）｜描述符：无变化｜物性：离子电导率 变低；Li⁺迁移数 变低｜条件：E/S 变高；硫载量 一边未报告；倍率 变高；圈数 变高｜性能：每圈衰减率 变高"
 },
 {
  "编号": "PC01304",
  "论文": "P332",
  "类别": "每圈衰减率",
  "比较类型": "配方和条件都变",
  "A": {
   "测试": "T21",
   "测试名": "概述中配方未明的性能",
   "配方": "FUS",
   "配方名": "概述中未指明的chloropyrazine电解液",
   "recipe": "R_FUS",
   "是否对照": false,
   "配方文字": "1.0 M LiTFSI；0.1 M LiNO3；DOL:DME = 1:1（体积比）",
   "表述编号": "ST4209",
   "证据句子": [
    "M0008",
    "M0056"
   ],
   "标记": []
  },
  "B": {
   "测试": "T16",
   "测试名": "高载硫/贫液 5.6 mg cm−2",
   "配方": "FD40",
   "配方名": "2,5-DCP 40 mM",
   "recipe": "R_FD40",
   "是否对照": false,
   "配方文字": "1.0 M LiTFSI；0.1 M LiNO3；40 mM DCLPYRAZINE25；DOL:DME = 1:1（体积比）",
   "表述编号": "ST4195",
   "证据句子": [
    "M0276"
   ],
   "标记": []
  },
  "组分变化": "DOL 1 体积比份数（DOL:DME=1:1） → 1 DOL:DME体积比1:1；DME 1 体积比份数（DOL:DME=1:1） → 1 DOL:DME体积比1:1；去掉 DCLPYRAZINE25",
  "作者改动的组分": [
   "DCLPYRAZINE25",
   "DME",
   "DOL"
  ],
  "特殊组分变化": [
   {
    "组分": "DCLPYRAZINE25",
    "类型": "描述符看不到"
   }
  ],
  "电解液相同但样品编号不同": false,
  "描述符": [],
  "物性": [],
  "条件": [
   {
    "条件": "E/S",
    "方向": "一边未报告",
    "A": null,
    "B": 2.302585092994046
   },
   {
    "条件": "硫载量",
    "方向": "一边未报告",
    "A": null,
    "B": 5.6
   },
   {
    "条件": "正极含硫",
    "方向": "一边未报告",
    "A": null,
    "B": 49.0
   },
   {
    "条件": "倍率",
    "方向": "变高",
    "A": 1.0,
    "B": 0.2
   },
   {
    "条件": "温度",
    "方向": "相近",
    "A": 25.0,
    "B": 25.0
   },
   {
    "条件": "电池形式",
    "方向": "一边未报告",
    "A": null,
    "B": 0.0
   },
   {
    "条件": "圈数",
    "方向": "变高",
    "A": 800,
    "B": 500
   }
  ],
  "条件含默认值": [],
  "性能": {
   "方向": "变低",
   "倍数": 0.5204,
   "倍数含义": "每圈衰减率之比",
   "好于参照": true,
   "值A": 0.023,
   "值B": 0.0442,
   "指标A": "每圈衰减率（%/圈，由容量保持率换算）",
   "指标B": "每圈衰减率（%/圈，由容量保持率换算）"
  },
  "表述文字": "【P332｜每圈衰减率｜配方和条件都变】实验样 概述中未指明的chloropyrazine电解液（1.0 M LiTFSI；0.1 M LiNO3；DOL:DME = 1:1（体积比），测试 T21）相对 实验样 2,5-DCP 40 mM（1.0 M LiTFSI；0.1 M LiNO3；40 mM DCLPYRAZINE25；DOL:DME = 1:1（体积比），测试 T16）｜组分变化：DOL 1 体积比份数（DOL:DME=1:1） → 1 DOL:DME体积比1:1；DME 1 体积比份数（DOL:DME=1:1） → 1 DOL:DME体积比1:1；去掉 DCLPYRAZINE25（其中 DCLPYRAZINE25：描述符看不到）｜描述符：无变化｜物性：两边没有都报告的｜条件：E/S 一边未报告；硫载量 一边未报告；正极含硫 一边未报告；倍率 变高；电池形式 一边未报告；圈数 变高｜性能：每圈衰减率 变低"
 },
 {
  "编号": "PC01305",
  "论文": "P332",
  "类别": "每圈衰减率",
  "比较类型": "配方和条件都变",
  "A": {
   "测试": "T20",
   "测试名": "1 C长循环",
   "配方": "FC40",
   "配方名": "2-CP 40 mM",
   "recipe": "R_FC40",
   "是否对照": false,
   "配方文字": "1.0 M LiTFSI；0.1 M LiNO3；40 mM CLPYRAZINE2；DOL:DME = 1:1（体积比）",
   "表述编号": "ST4201",
   "证据句子": [
    "M0281"
   ],
   "标记": []
  },
  "B": {
   "测试": "T17",
   "测试名": "高载硫/贫液 5.8 mg cm−2",
   "配方": "FD40",
   "配方名": "2,5-DCP 40 mM",
   "recipe": "R_FD40",
   "是否对照": false,
   "配方文字": "1.0 M LiTFSI；0.1 M LiNO3；40 mM DCLPYRAZINE25；DOL:DME = 1:1（体积比）",
   "表述编号": "ST4198",
   "证据句子": [
    "M0289"
   ],
   "标记": []
  },
  "组分变化": "加入 CLPYRAZINE2（40 mM）；去掉 DCLPYRAZINE25",
  "作者改动的组分": [
   "CLPYRAZINE2",
   "DCLPYRAZINE25"
  ],
