Repository: zhuonanli08/Li-S_Electrolyte_Conflicts

File: output/两两比较表述_313篇_v2_2026-11-07/比较表述.json (part 78 of 111)
[
  "特殊组分变化": [
   {
    "组分": "CLPYRAZINE2",
    "类型": "描述符看不到"
   },
   {
    "组分": "DCLPYRAZINE25",
    "类型": "描述符看不到"
   }
  ],
  "电解液相同但样品编号不同": false,
  "描述符": [],
  "物性": [
   {
    "物性": "离子电导率",
    "方向": "相近",
    "A": 11.1,
    "B": 11.4,
    "单位": "mS cm−1",
    "温度": null
   },
   {
    "物性": "Li⁺迁移数",
    "方向": "相近",
    "A": 0.59,
    "B": 0.62,
    "单位": "",
    "温度": null
   }
  ],
  "条件": [
   {
    "条件": "E/S",
    "方向": "变高",
    "A": 30.0,
    "B": 5.0
   },
   {
    "条件": "硫载量",
    "方向": "一边未报告",
    "A": null,
    "B": 5.8
   },
   {
    "条件": "正极含硫",
    "方向": "相近",
    "A": 49.0,
    "B": 49.0
   },
   {
    "条件": "倍率",
    "方向": "变高",
    "A": 1.0,
    "B": 0.2
   },
   {
    "条件": "温度",
    "方向": "相近",
    "A": 25.0,
    "B": 25.0
   },
   {
    "条件": "电池形式",
    "方向": "相同",
    "A": 0.0,
    "B": 0.0
   },
   {
    "条件": "圈数",
    "方向": "变高",
    "A": 800,
    "B": 500
   }
  ],
  "条件含默认值": [],
  "性能": {
   "方向": "变低",
   "倍数": 0.4566,
   "倍数含义": "每圈衰减率之比",
   "好于参照": true,
   "值A": 0.0305,
   "值B": 0.0668,
   "指标A": "每圈衰减率（%/圈，由容量保持率换算）",
   "指标B": "每圈衰减率（%/圈，由容量保持率换算）"
  },
  "表述文字": "【P332｜每圈衰减率｜配方和条件都变】实验样 2-CP 40 mM（1.0 M LiTFSI；0.1 M LiNO3；40 mM CLPYRAZINE2；DOL:DME = 1:1（体积比），测试 T20）相对 实验样 2,5-DCP 40 mM（1.0 M LiTFSI；0.1 M LiNO3；40 mM DCLPYRAZINE25；DOL:DME = 1:1（体积比），测试 T17）｜组分变化：加入 CLPYRAZINE2（40 mM）；去掉 DCLPYRAZINE25（其中 CLPYRAZINE2：描述符看不到、DCLPYRAZINE25：描述符看不到）｜描述符：无变化｜物性：离子电导率 相近；Li⁺迁移数 相近｜条件：E/S 变高；硫载量 一边未报告；倍率 变高；圈数 变高｜性能：每圈衰减率 变低"
 },
 {
  "编号": "PC01306",
  "论文": "P332",
  "类别": "每圈衰减率",
  "比较类型": "同配方换条件",
  "A": {
   "测试": "T20",
   "测试名": "1 C长循环",
   "配方": "FD40",
   "配方名": "2,5-DCP 40 mM",
   "recipe": "R_FD40",
   "是否对照": false,
   "配方文字": "1.0 M LiTFSI；0.1 M LiNO3；40 mM DCLPYRAZINE25；DOL:DME = 1:1（体积比）",
   "表述编号": "ST4203",
   "证据句子": [
    "M0281"
   ],
   "标记": []
  },
  "B": {
   "测试": "T17",
   "测试名": "高载硫/贫液 5.8 mg cm−2",
   "配方": "FD40",
   "配方名": "2,5-DCP 40 mM",
   "recipe": "R_FD40",
   "是否对照": false,
   "配方文字": "1.0 M LiTFSI；0.1 M LiNO3；40 mM DCLPYRAZINE25；DOL:DME = 1:1（体积比）",
   "表述编号": "ST4198",
   "证据句子": [
    "M0289"
   ],
   "标记": []
  },
  "组分变化": "配方相同",
  "作者改动的组分": [],
  "特殊组分变化": [],
  "电解液相同但样品编号不同": false,
  "描述符": [],
  "物性": [
   {
    "物性": "离子电导率",
    "方向": "相近",
    "A": 11.4,
    "B": 11.4,
    "单位": "mS cm−1",
    "温度": null
   },
   {
    "物性": "Li⁺迁移数",
    "方向": "相近",
    "A": 0.62,
    "B": 0.62,
    "单位": "",
    "温度": null
   },
   {
    "物性": "其他（未归类）",
    "方向": "相近",
    "A": 38.3,
    "B": 38.3,
    "单位": "–74.1%",
    "温度": null
   }
  ],
  "条件": [
   {
    "条件": "E/S",
    "方向": "变高",
    "A": 30.0,
    "B": 5.0
   },
   {
    "条件": "硫载量",
    "方向": "变低",
    "A": 1.3,
    "B": 5.8
   },
   {
    "条件": "正极含硫",
    "方向": "相近",
    "A": 49.0,
    "B": 49.0
   },
   {
    "条件": "倍率",
    "方向": "变高",
    "A": 1.0,
    "B": 0.2
   },
   {
    "条件": "温度",
    "方向": "相近",
    "A": 25.0,
    "B": 25.0
   },
   {
    "条件": "电池形式",
    "方向": "相同",
    "A": 0.0,
    "B": 0.0
   },
   {
    "条件": "圈数",
    "方向": "变高",
    "A": 800,
    "B": 500
   }
  ],
  "条件含默认值": [],
  "性能": {
   "方向": "变低",
   "倍数": 0.3406,
   "倍数含义": "每圈衰减率之比",
   "好于参照": true,
   "值A": 0.0228,
   "值B": 0.0668,
   "指标A": "每圈衰减率（%/圈，由容量保持率换算）",
   "指标B": "每圈衰减率（%/圈，由容量保持率换算）"
  },
  "表述文字": "【P332｜每圈衰减率｜同配方换条件】实验样 2,5-DCP 40 mM（1.0 M LiTFSI；0.1 M LiNO3；40 mM DCLPYRAZINE25；DOL:DME = 1:1（体积比），测试 T20）相对 实验样 2,5-DCP 40 mM（1.0 M LiTFSI；0.1 M LiNO3；40 mM DCLPYRAZINE25；DOL:DME = 1:1（体积比），测试 T17）｜组分变化：配方相同｜描述符：配方相同｜物性：离子电导率 相近；Li⁺迁移数 相近；其他（未归类） 相近｜条件：E/S 变高；硫载量 变低；倍率 变高；圈数 变高｜性能：每圈衰减率 变低"
 },
 {
  "编号": "PC01307",
  "论文": "P332",
  "类别": "每圈衰减率",
  "比较类型": "配方和条件都变",
  "A": {
   "测试": "T20",
   "测试名": "1 C长循环",
   "配方": "FP40",
   "配方名": "PZ 40 mM",
   "recipe": "R_FP40",
   "是否对照": false,
   "配方文字": "1.0 M LiTFSI；0.1 M LiNO3；40 mM PYRAZINE；DOL:DME = 1:1（体积比）",
   "表述编号": "ST4207",
   "证据句子": [
    "M0281"
   ],
   "标记": []
  },
  "B": {
   "测试": "T17",
   "测试名": "高载硫/贫液 5.8 mg cm−2",
   "配方": "FD40",
   "配方名": "2,5-DCP 40 mM",
   "recipe": "R_FD40",
   "是否对照": false,
   "配方文字": "1.0 M LiTFSI；0.1 M LiNO3；40 mM DCLPYRAZINE25；DOL:DME = 1:1（体积比）",
   "表述编号": "ST4198",
   "证据句子": [
    "M0289"
   ],
   "标记": []
  },
  "组分变化": "加入 PYRAZINE（40 mM）；去掉 DCLPYRAZINE25",
  "作者改动的组分": [
   "DCLPYRAZINE25",
   "PYRAZINE"
  ],
  "特殊组分变化": [
   {
    "组分": "DCLPYRAZINE25",
    "类型": "描述符看不到"
   },
   {
    "组分": "PYRAZINE",
    "类型": "描述符看不到"
   }
  ],
  "电解液相同但样品编号不同": false,
  "描述符": [],
  "物性": [
   {
    "物性": "离子电导率",
    "方向": "变低",
    "A": 10.6,
    "B": 11.4,
    "单位": "mS cm−1",
    "温度": null
   },
   {
    "物性": "Li⁺迁移数",
    "方向": "变低",
    "A": 0.56,
    "B": 0.62,
    "单位": "",
    "温度": null
   }
  ],
  "条件": [
   {
    "条件": "E/S",
    "方向": "变高",
    "A": 30.0,
    "B": 5.0
   },
   {
    "条件": "硫载量",
    "方向": "一边未报告",
    "A": null,
    "B": 5.8
   },
   {
    "条件": "正极含硫",
    "方向": "相近",
    "A": 49.0,
    "B": 49.0
   },
   {
    "条件": "倍率",
    "方向": "变高",
    "A": 1.0,
    "B": 0.2
   },
   {
    "条件": "温度",
    "方向": "相近",
    "A": 25.0,
    "B": 25.0
   },
   {
    "条件": "电池形式",
    "方向": "相同",
    "A": 0.0,
    "B": 0.0
   },
   {
    "条件": "圈数",
    "方向": "变高",
    "A": 800,
    "B": 500
   }
  ],
  "条件含默认值": [],
  "性能": {
   "方向": "变低",
   "倍数": 0.7242,
   "倍数含义": "每圈衰减率之比",
   "好于参照": true,
   "值A": 0.0484,
   "值B": 0.0668,
   "指标A": "每圈衰减率（%/圈，由容量保持率换算）",
   "指标B": "每圈衰减率（%/圈，由容量保持率换算）"
  },
  "表述文字": "【P332｜每圈衰减率｜配方和条件都变】实验样 PZ 40 mM（1.0 M LiTFSI；0.1 M LiNO3；40 mM PYRAZINE；DOL:DME = 1:1（体积比），测试 T20）相对 实验样 2,5-DCP 40 mM（1.0 M LiTFSI；0.1 M LiNO3；40 mM DCLPYRAZINE25；DOL:DME = 1:1（体积比），测试 T17）｜组分变化：加入 PYRAZINE（40 mM）；去掉 DCLPYRAZINE25（其中 DCLPYRAZINE25：描述符看不到、PYRAZINE：描述符看不到）｜描述符：无变化｜物性：离子电导率 变低；Li⁺迁移数 变低｜条件：E/S 变高；硫载量 一边未报告；倍率 变高；圈数 变高｜性能：每圈衰减率 变低"
 },
 {
  "编号": "PC01308",
  "论文": "P332",
  "类别": "每圈衰减率",
  "比较类型": "配方和条件都变",
  "A": {
   "测试": "T21",
   "测试名": "概述中配方未明的性能",
   "配方": "FUS",
   "配方名": "概述中未指明的chloropyrazine电解液",
   "recipe": "R_FUS",
   "是否对照": false,
   "配方文字": "1.0 M LiTFSI；0.1 M LiNO3；DOL:DME = 1:1（体积比）",
   "表述编号": "ST4209",
   "证据句子": [
    "M0008",
    "M0056"
   ],
   "标记": []
  },
  "B": {
   "测试": "T17",
   "测试名": "高载硫/贫液 5.8 mg cm−2",
   "配方": "FD40",
   "配方名": "2,5-DCP 40 mM",
   "recipe": "R_FD40",
   "是否对照": false,
   "配方文字": "1.0 M LiTFSI；0.1 M LiNO3；40 mM DCLPYRAZINE25；DOL:DME = 1:1（体积比）",
   "表述编号": "ST4198",
   "证据句子": [
    "M0289"
   ],
   "标记": []
  },
  "组分变化": "DOL 1 体积比份数（DOL:DME=1:1） → 1 DOL:DME体积比1:1；DME 1 体积比份数（DOL:DME=1:1） → 1 DOL:DME体积比1:1；去掉 DCLPYRAZINE25",
  "作者改动的组分": [
   "DCLPYRAZINE25",
   "DME",
   "DOL"
  ],
  "特殊组分变化": [
   {
    "组分": "DCLPYRAZINE25",
    "类型": "描述符看不到"
   }
  ],
  "电解液相同但样品编号不同": false,
  "描述符": [],
  "物性": [],
  "条件": [
   {
    "条件": "E/S",
    "方向": "一边未报告",
    "A": null,
    "B": 1.6094379124341003
   },
   {
    "条件": "硫载量",
    "方向": "一边未报告",
    "A": null,
    "B": 5.8
   },
   {
    "条件": "正极含硫",
    "方向": "一边未报告",
    "A": null,
    "B": 49.0
   },
   {
    "条件": "倍率",
    "方向": "变高",
    "A": 1.0,
    "B": 0.2
   },
   {
    "条件": "温度",
    "方向": "相近",
    "A": 25.0,
    "B": 25.0
   },
   {
    "条件": "电池形式",
    "方向": "一边未报告",
    "A": null,
    "B": 0.0
   },
   {
    "条件": "圈数",
    "方向": "变高",
    "A": 800,
    "B": 500
   }
  ],
  "条件含默认值": [],
  "性能": {
   "方向": "变低",
   "倍数": 0.3443,
   "倍数含义": "每圈衰减率之比",
   "好于参照": true,
   "值A": 0.023,
   "值B": 0.0668,
   "指标A": "每圈衰减率（%/圈，由容量保持率换算）",
   "指标B": "每圈衰减率（%/圈，由容量保持率换算）"
  },
  "表述文字": "【P332｜每圈衰减率｜配方和条件都变】实验样 概述中未指明的chloropyrazine电解液（1.0 M LiTFSI；0.1 M LiNO3；DOL:DME = 1:1（体积比），测试 T21）相对 实验样 2,5-DCP 40 mM（1.0 M LiTFSI；0.1 M LiNO3；40 mM DCLPYRAZINE25；DOL:DME = 1:1（体积比），测试 T17）｜组分变化：DOL 1 体积比份数（DOL:DME=1:1） → 1 DOL:DME体积比1:1；DME 1 体积比份数（DOL:DME=1:1） → 1 DOL:DME体积比1:1；去掉 DCLPYRAZINE25（其中 DCLPYRAZINE25：描述符看不到）｜描述符：无变化｜物性：两边没有都报告的｜条件：E/S 一边未报告；硫载量 一边未报告；正极含硫 一边未报告；倍率 变高；电池形式 一边未报告；圈数 变高｜性能：每圈衰减率 变低"
 },
 {
  "编号": "PC01309",
  "论文": "P332",
  "类别": "每圈衰减率",
  "比较类型": "同测试换配方",
  "A": {
   "测试": "T20",
   "测试名": "1 C长循环",
   "配方": "FC40",
   "配方名": "2-CP 40 mM",
   "recipe": "R_FC40",
   "是否对照": false,
   "配方文字": "1.0 M LiTFSI；0.1 M LiNO3；40 mM CLPYRAZINE2；DOL:DME = 1:1（体积比）",
   "表述编号": "ST4201",
   "证据句子": [
    "M0281"
   ],
   "标记": []
  },
  "B": {
   "测试": "T20",
   "测试名": "1 C长循环",
   "配方": "FD40",
   "配方名": "2,5-DCP 40 mM",
   "recipe": "R_FD40",
   "是否对照": false,
   "配方文字": "1.0 M LiTFSI；0.1 M LiNO3；40 mM DCLPYRAZINE25；DOL:DME = 1:1（体积比）",
   "表述编号": "ST4203",
   "证据句子": [
    "M0281"
   ],
   "标记": []
  },
  "组分变化": "加入 CLPYRAZINE2（40 mM）；去掉 DCLPYRAZINE25",
  "作者改动的组分": [
   "CLPYRAZINE2",
   "DCLPYRAZINE25"
  ],
  "特殊组分变化": [
   {
    "组分": "CLPYRAZINE2",
    "类型": "描述符看不到"
   },
   {
    "组分": "DCLPYRAZINE25",
    "类型": "描述符看不到"
   }
  ],
  "电解液相同但样品编号不同": false,
  "描述符": [],
  "物性": [
   {
    "物性": "离子电导率",
    "方向": "相近",
    "A": 11.1,
    "B": 11.4,
    "单位": "mS cm−1",
    "温度": null
   },
   {
    "物性": "Li⁺迁移数",
    "方向": "相近",
    "A": 0.59,
    "B": 0.62,
    "单位": "",
    "温度": null
   }
  ],
  "条件": [
   {
    "条件": "E/S",
    "方向": "相近",
    "A": 30.0,
    "B": 30.0
   },
   {
    "条件": "硫载量",
    "方向": "一边未报告",
    "A": null,
    "B": 1.3
   },
   {
    "条件": "正极含硫",
    "方向": "相近",
    "A": 49.0,
    "B": 49.0
   },
   {
    "条件": "倍率",
    "方向": "相近",
    "A": 1.0,
    "B": 1.0
   },
   {
    "条件": "温度",
    "方向": "相近",
    "A": 25.0,
    "B": 25.0
   },
   {
    "条件": "电池形式",
    "方向": "相同",
    "A": 0.0,
    "B": 0.0
   },
   {
    "条件": "圈数",
    "方向": "相近",
    "A": 800,
    "B": 800
   }
  ],
  "条件含默认值": [],
  "性能": {
   "方向": "变高",
   "倍数": 1.3407,
   "倍数含义": "每圈衰减率之比",
   "好于参照": false,
   "值A": 0.0305,
   "值B": 0.0228,
   "指标A": "每圈衰减率（%/圈，由容量保持率换算）",
   "指标B": "每圈衰减率（%/圈，由容量保持率换算）"
  },
  "表述文字": "【P332｜每圈衰减率｜同测试换配方】实验样 2-CP 40 mM（1.0 M LiTFSI；0.1 M LiNO3；40 mM CLPYRAZINE2；DOL:DME = 1:1（体积比），测试 T20）相对 实验样 2,5-DCP 40 mM（1.0 M LiTFSI；0.1 M LiNO3；40 mM DCLPYRAZINE25；DOL:DME = 1:1（体积比），测试 T20）｜组分变化：加入 CLPYRAZINE2（40 mM）；去掉 DCLPYRAZINE25（其中 CLPYRAZINE2：描述符看不到、DCLPYRAZINE25：描述符看不到）｜描述符：无变化｜物性：离子电导率 相近；Li⁺迁移数 相近｜条件：硫载量 一边未报告｜性能：每圈衰减率 变高"
 },
 {
  "编号": "PC01310",
  "论文": "P332",
  "类别": "每圈衰减率",
  "比较类型": "同测试换配方",
  "A": {
   "测试": "T20",
   "测试名": "1 C长循环",
   "配方": "FP40",
   "配方名": "PZ 40 mM",
   "recipe": "R_FP40",
   "是否对照": false,
   "配方文字": "1.0 M LiTFSI；0.1 M LiNO3；40 mM PYRAZINE；DOL:DME = 1:1（体积比）",
   "表述编号": "ST4207",
   "证据句子": [
    "M0281"
   ],
   "标记": []
  },
  "B": {
   "测试": "T20",
   "测试名": "1 C长循环",
   "配方": "FC40",
   "配方名": "2-CP 40 mM",
   "recipe": "R_FC40",
   "是否对照": false,
   "配方文字": "1.0 M LiTFSI；0.1 M LiNO3；40 mM CLPYRAZINE2；DOL:DME = 1:1（体积比）",
   "表述编号": "ST4201",
   "证据句子": [
    "M0281"
   ],
   "标记": []
  },
  "组分变化": "加入 PYRAZINE（40 mM）；去掉 CLPYRAZINE2",
  "作者改动的组分": [
   "CLPYRAZINE2",
   "PYRAZINE"
  ],
  "特殊组分变化": [
   {
    "组分": "CLPYRAZINE2",
    "类型": "描述符看不到"
   },
   {
    "组分": "PYRAZINE",
    "类型": "描述符看不到"
   }
  ],
  "电解液相同但样品编号不同": false,
  "描述符": [],
  "物性": [
   {
    "物性": "离子电导率",
    "方向": "相近",
    "A": 10.6,
    "B": 11.1,
    "单位": "mS cm−1",
    "温度": null
   },
   {
    "物性": "Li⁺迁移数",
    "方向": "变低",
    "A": 0.56,
    "B": 0.59,
    "单位": "",
    "温度": null
   }
  ],
  "条件": [
   {
    "条件": "E/S",
    "方向": "相近",
    "A": 30.0,
    "B": 30.0
   },
   {
    "条件": "正极含硫",
    "方向": "相近",
    "A": 49.0,
    "B": 49.0
   },
   {
    "条件": "倍率",
    "方向": "相近",
    "A": 1.0,
    "B": 1.0
   },
   {
    "条件": "温度",
    "方向": "相近",
    "A": 25.0,
    "B": 25.0
   },
   {
    "条件": "电池形式",
    "方向": "相同",
    "A": 0.0,
    "B": 0.0
   },
   {
    "条件": "圈数",
    "方向": "相近",
    "A": 800,
    "B": 800
   }
  ],
  "条件含默认值": [],
  "性能": {
   "方向": "变高",
   "倍数": 1.5861,
   "倍数含义": "每圈衰减率之比",
   "好于参照": false,
   "值A": 0.0484,
   "值B": 0.0305,
   "指标A": "每圈衰减率（%/圈，由容量保持率换算）",
   "指标B": "每圈衰减率（%/圈，由容量保持率换算）"
  },
  "表述文字": "【P332｜每圈衰减率｜同测试换配方】实验样 PZ 40 mM（1.0 M LiTFSI；0.1 M LiNO3；40 mM PYRAZINE；DOL:DME = 1:1（体积比），测试 T20）相对 实验样 2-CP 40 mM（1.0 M LiTFSI；0.1 M LiNO3；40 mM CLPYRAZINE2；DOL:DME = 1:1（体积比），测试 T20）｜组分变化：加入 PYRAZINE（40 mM）；去掉 CLPYRAZINE2（其中 CLPYRAZINE2：描述符看不到、PYRAZINE：描述符看不到）｜描述符：无变化｜物性：离子电导率 相近；Li⁺迁移数 变低｜条件：相同｜性能：每圈衰减率 变高"
 },
 {
  "编号": "PC01311",
  "论文": "P332",
  "类别": "每圈衰减率",
  "比较类型": "配方和条件都变",
  "A": {
   "测试": "T21",
   "测试名": "概述中配方未明的性能",
   "配方": "FUS",
   "配方名": "概述中未指明的chloropyrazine电解液",
   "recipe": "R_FUS",
   "是否对照": false,
   "配方文字": "1.0 M LiTFSI；0.1 M LiNO3；DOL:DME = 1:1（体积比）",
   "表述编号": "ST4209",
   "证据句子": [
    "M0008",
    "M0056"
   ],
   "标记": []
  },
  "B": {
   "测试": "T20",
   "测试名": "1 C长循环",
   "配方": "FC40",
   "配方名": "2-CP 40 mM",
   "recipe": "R_FC40",
   "是否对照": false,
   "配方文字": "1.0 M LiTFSI；0.1 M LiNO3；40 mM CLPYRAZINE2；DOL:DME = 1:1（体积比）",
   "表述编号": "ST4201",
   "证据句子": [
    "M0281"
   ],
   "标记": []
  },
  "组分变化": "DOL 1 体积比份数（DOL:DME=1:1） → 1 DOL:DME体积比1:1；DME 1 体积比份数（DOL:DME=1:1） → 1 DOL:DME体积比1:1；去掉 CLPYRAZINE2",
  "作者改动的组分": [
   "CLPYRAZINE2",
   "DME",
   "DOL"
  ],
  "特殊组分变化": [
   {
    "组分": "CLPYRAZINE2",
    "类型": "描述符看不到"
   }
  ],
  "电解液相同但样品编号不同": false,
  "描述符": [],
  "物性": [],
  "条件": [
   {
    "条件": "E/S",
    "方向": "一边未报告",
    "A": null,
    "B": 3.4011973816621555
   },
   {
    "条件": "正极含硫",
    "方向": "一边未报告",
    "A": null,
    "B": 49.0
   },
   {
    "条件": "倍率",
    "方向": "相近",
    "A": 1.0,
    "B": 1.0
   },
   {
    "条件": "温度",
    "方向": "相近",
    "A": 25.0,
    "B": 25.0
   },
   {
    "条件": "电池形式",
    "方向": "一边未报告",
    "A": null,
    "B": 0.0
   },
   {
    "条件": "圈数",
    "方向": "相近",
    "A": 800,
    "B": 800
   }
  ],
  "条件含默认值": [],
  "性能": {
   "方向": "变低",
   "倍数": 0.7541,
   "倍数含义": "每圈衰减率之比",
   "好于参照": true,
   "值A": 0.023,
   "值B": 0.0305,
   "指标A": "每圈衰减率（%/圈，由容量保持率换算）",
   "指标B": "每圈衰减率（%/圈，由容量保持率换算）"
  },
  "表述文字": "【P332｜每圈衰减率｜配方和条件都变】实验样 概述中未指明的chloropyrazine电解液（1.0 M LiTFSI；0.1 M LiNO3；DOL:DME = 1:1（体积比），测试 T21）相对 实验样 2-CP 40 mM（1.0 M LiTFSI；0.1 M LiNO3；40 mM CLPYRAZINE2；DOL:DME = 1:1（体积比），测试 T20）｜组分变化：DOL 1 体积比份数（DOL:DME=1:1） → 1 DOL:DME体积比1:1；DME 1 体积比份数（DOL:DME=1:1） → 1 DOL:DME体积比1:1；去掉 CLPYRAZINE2（其中 CLPYRAZINE2：描述符看不到）｜描述符：无变化｜物性：两边没有都报告的｜条件：E/S 一边未报告；正极含硫 一边未报告；电池形式 一边未报告｜性能：每圈衰减率 变低"
 },
 {
  "编号": "PC01312",
  "论文": "P332",
  "类别": "每圈衰减率",
  "比较类型": "同测试换配方",
  "A": {
   "测试": "T20",
   "测试名": "1 C长循环",
   "配方": "FP40",
   "配方名": "PZ 40 mM",
   "recipe": "R_FP40",
   "是否对照": false,
   "配方文字": "1.0 M LiTFSI；0.1 M LiNO3；40 mM PYRAZINE；DOL:DME = 1:1（体积比）",
   "表述编号": "ST4207",
   "证据句子": [
    "M0281"
   ],
   "标记": []
  },
  "B": {
   "测试": "T20",
   "测试名": "1 C长循环",
   "配方": "FD40",
   "配方名": "2,5-DCP 40 mM",
   "recipe": "R_FD40",
   "是否对照": false,
   "配方文字": "1.0 M LiTFSI；0.1 M LiNO3；40 mM DCLPYRAZINE25；DOL:DME = 1:1（体积比）",
   "表述编号": "ST4203",
   "证据句子": [
    "M0281"
   ],
   "标记": []
  },
  "组分变化": "加入 PYRAZINE（40 mM）；去掉 DCLPYRAZINE25",
  "作者改动的组分": [
   "DCLPYRAZINE25",
   "PYRAZINE"
  ],
  "特殊组分变化": [
   {
    "组分": "DCLPYRAZINE25",
    "类型": "描述符看不到"
   },
   {
    "组分": "PYRAZINE",
    "类型": "描述符看不到"
   }
  ],
  "电解液相同但样品编号不同": false,
  "描述符": [],
  "物性": [
   {
    "物性": "离子电导率",
    "方向": "变低",
    "A": 10.6,
    "B": 11.4,
    "单位": "mS cm−1",
    "温度": null
   },
   {
    "物性": "Li⁺迁移数",
    "方向": "变低",
    "A": 0.56,
    "B": 0.62,
    "单位": "",
    "温度": null
   }
  ],
  "条件": [
   {
    "条件": "E/S",
    "方向": "相近",
    "A": 30.0,
    "B": 30.0
   },
   {
    "条件": "硫载量",
    "方向": "一边未报告",
    "A": null,
    "B": 1.3
   },
   {
    "条件": "正极含硫",
    "方向": "相近",
    "A": 49.0,
    "B": 49.0
   },
   {
    "条件": "倍率",
    "方向": "相近",
    "A": 1.0,
    "B": 1.0
   },
   {
    "条件": "温度",
    "方向": "相近",
    "A": 25.0,
    "B": 25.0
   },
   {
    "条件": "电池形式",
    "方向": "相同",
    "A": 0.0,
    "B": 0.0
   },
   {
    "条件": "圈数",
    "方向": "相近",
    "A": 800,
    "B": 800
   }
  ],
  "条件含默认值": [],
  "性能": {
   "方向": "变高",
   "倍数": 2.1264,
   "倍数含义": "每圈衰减率之比",
   "好于参照": false,
   "值A": 0.0484,
   "值B": 0.0228,
   "指标A": "每圈衰减率（%/圈，由容量保持率换算）",
   "指标B": "每圈衰减率（%/圈，由容量保持率换算）"
  },
  "表述文字": "【P332｜每圈衰减率｜同测试换配方】实验样 PZ 40 mM（1.0 M LiTFSI；0.1 M LiNO3；40 mM PYRAZINE；DOL:DME = 1:1（体积比），测试 T20）相对 实验样 2,5-DCP 40 mM（1.0 M LiTFSI；0.1 M LiNO3；40 mM DCLPYRAZINE25；DOL:DME = 1:1（体积比），测试 T20）｜组分变化：加入 PYRAZINE（40 mM）；去掉 DCLPYRAZINE25（其中 DCLPYRAZINE25：描述符看不到、PYRAZINE：描述符看不到）｜描述符：无变化｜物性：离子电导率 变低；Li⁺迁移数 变低｜条件：硫载量 一边未报告｜性能：每圈衰减率 变高"
 },
 {
  "编号": "PC01313",
  "论文": "P332",
  "类别": "每圈衰减率",
  "比较类型": "配方和条件都变",
  "A": {
   "测试": "T21",
   "测试名": "概述中配方未明的性能",
   "配方": "FUS",
   "配方名": "概述中未指明的chloropyrazine电解液",
   "recipe": "R_FUS",
   "是否对照": false,
   "配方文字": "1.0 M LiTFSI；0.1 M LiNO3；DOL:DME = 1:1（体积比）",
   "表述编号": "ST4209",
   "证据句子": [
    "M0008",
    "M0056"
   ],
   "标记": []
  },
  "B": {
   "测试": "T20",
   "测试名": "1 C长循环",
   "配方": "FD40",
   "配方名": "2,5-DCP 40 mM",
   "recipe": "R_FD40",
   "是否对照": false,
   "配方文字": "1.0 M LiTFSI；0.1 M LiNO3；40 mM DCLPYRAZINE25；DOL:DME = 1:1（体积比）",
   "表述编号": "ST4203",
   "证据句子": [
    "M0281"
   ],
   "标记": []
  },
  "组分变化": "DOL 1 体积比份数（DOL:DME=1:1） → 1 DOL:DME体积比1:1；DME 1 体积比份数（DOL:DME=1:1） → 1 DOL:DME体积比1:1；去掉 DCLPYRAZINE25",
  "作者改动的组分": [
   "DCLPYRAZINE25",
   "DME",
   "DOL"
  ],
  "特殊组分变化": [
   {
    "组分": "DCLPYRAZINE25",
    "类型": "描述符看不到"
   }
  ],
  "电解液相同但样品编号不同": false,
  "描述符": [],
  "物性": [],
  "条件": [
   {
    "条件": "E/S",
    "方向": "一边未报告",
    "A": null,
    "B": 3.4011973816621555
   },
   {
    "条件": "硫载量",
    "方向": "一边未报告",
    "A": null,
    "B": 1.3
   },
   {
    "条件": "正极含硫",
    "方向": "一边未报告",
    "A": null,
    "B": 49.0
   },
   {
    "条件": "倍率",
    "方向": "相近",
    "A": 1.0,
    "B": 1.0
   },
   {
    "条件": "温度",
    "方向": "相近",
    "A": 25.0,
    "B": 25.0
   },
   {
    "条件": "电池形式",
    "方向": "一边未报告",
    "A": null,
    "B": 0.0
   },
   {
    "条件": "圈数",
    "方向": "相近",
    "A": 800,
    "B": 800
   }
  ],
  "条件含默认值": [],
  "性能": {
   "方向": "相近",
   "倍数": 1.011,
   "倍数含义": "每圈衰减率之比",
   "好于参照": null,
   "值A": 0.023,
   "值B": 0.0228,
   "指标A": "每圈衰减率（%/圈，由容量保持率换算）",
   "指标B": "每圈衰减率（%/圈，由容量保持率换算）"
  },
  "表述文字": "【P332｜每圈衰减率｜配方和条件都变】实验样 概述中未指明的chloropyrazine电解液（1.0 M LiTFSI；0.1 M LiNO3；DOL:DME = 1:1（体积比），测试 T21）相对 实验样 2,5-DCP 40 mM（1.0 M LiTFSI；0.1 M LiNO3；40 mM DCLPYRAZINE25；DOL:DME = 1:1（体积比），测试 T20）｜组分变化：DOL 1 体积比份数（DOL:DME=1:1） → 1 DOL:DME体积比1:1；DME 1 体积比份数（DOL:DME=1:1） → 1 DOL:DME体积比1:1；去掉 DCLPYRAZINE25（其中 DCLPYRAZINE25：描述符看不到）｜描述符：无变化｜物性：两边没有都报告的｜条件：E/S 一边未报告；硫载量 一边未报告；正极含硫 一边未报告；电池形式 一边未报告｜性能：每圈衰减率 相近"
 },
 {
  "编号": "PC01314",
  "论文": "P332",
  "类别": "每圈衰减率",
  "比较类型": "配方和条件都变",
  "A": {
   "测试": "T21",
   "测试名": "概述中配方未明的性能",
   "配方": "FUS",
   "配方名": "概述中未指明的chloropyrazine电解液",
   "recipe": "R_FUS",
   "是否对照": false,
   "配方文字": "1.0 M LiTFSI；0.1 M LiNO3；DOL:DME = 1:1（体积比）",
   "表述编号": "ST4209",
   "证据句子": [
    "M0008",
    "M0056"
   ],
   "标记": []
  },
  "B": {
   "测试": "T20",
   "测试名": "1 C长循环",
   "配方": "FP40",
   "配方名": "PZ 40 mM",
   "recipe": "R_FP40",
   "是否对照": false,
   "配方文字": "1.0 M LiTFSI；0.1 M LiNO3；40 mM PYRAZINE；DOL:DME = 1:1（体积比）",
   "表述编号": "ST4207",
   "证据句子": [
    "M0281"
   ],
   "标记": []
  },
  "组分变化": "DOL 1 体积比份数（DOL:DME=1:1） → 1 DOL:DME体积比1:1；DME 1 体积比份数（DOL:DME=1:1） → 1 DOL:DME体积比1:1；去掉 PYRAZINE",
  "作者改动的组分": [
   "DME",
   "DOL",
   "PYRAZINE"
  ],
  "特殊组分变化": [
   {
    "组分": "PYRAZINE",
    "类型": "描述符看不到"
   }
  ],
  "电解液相同但样品编号不同": false,
  "描述符": [],
  "物性": [],
  "条件": [
   {
    "条件": "E/S",
    "方向": "一边未报告",
    "A": null,
    "B": 3.4011973816621555
   },
   {
    "条件": "正极含硫",
    "方向": "一边未报告",
    "A": null,
    "B": 49.0
   },
   {
    "条件": "倍率",
    "方向": "相近",
    "A": 1.0,
    "B": 1.0
   },
   {
    "条件": "温度",
    "方向": "相近",
    "A": 25.0,
    "B": 25.0
   },
   {
    "条件": "电池形式",
    "方向": "一边未报告",
    "A": null,
    "B": 0.0
   },
   {
    "条件": "圈数",
    "方向": "相近",
    "A": 800,
    "B": 800
   }
  ],
  "条件含默认值": [],
  "性能": {
   "方向": "变低",
   "倍数": 0.4755,
   "倍数含义": "每圈衰减率之比",
   "好于参照": true,
   "值A": 0.023,
   "值B": 0.0484,
   "指标A": "每圈衰减率（%/圈，由容量保持率换算）",
   "指标B": "每圈衰减率（%/圈，由容量保持率换算）"
  },
  "表述文字": "【P332｜每圈衰减率｜配方和条件都变】实验样 概述中未指明的chloropyrazine电解液（1.0 M LiTFSI；0.1 M LiNO3；DOL:DME = 1:1（体积比），测试 T21）相对 实验样 PZ 40 mM（1.0 M LiTFSI；0.1 M LiNO3；40 mM PYRAZINE；DOL:DME = 1:1（体积比），测试 T20）｜组分变化：DOL 1 体积比份数（DOL:DME=1:1） → 1 DOL:DME体积比1:1；DME 1 体积比份数（DOL:DME=1:1） → 1 DOL:DME体积比1:1；去掉 PYRAZINE（其中 PYRAZINE：描述符看不到）｜描述符：无变化｜物性：两边没有都报告的｜条件：E/S 一边未报告；正极含硫 一边未报告；电池形式 一边未报告｜性能：每圈衰减率 变低"
 },
 {
  "编号": "PC01315",
  "论文": "P332",
  "类别": "首圈容量",
  "比较类型": "同配方换条件",
  "A": {
   "测试": "T17",
   "测试名": "高载硫/贫液 5.8 mg cm−2",
   "配方": "FD40",
   "配方名": "2,5-DCP 40 mM",
   "recipe": "R_FD40",
   "是否对照": false,
   "配方文字": "1.0 M LiTFSI；0.1 M LiNO3；40 mM DCLPYRAZINE25；DOL:DME = 1:1（体积比）",
   "表述编号": "ST4200",
   "证据句子": [
    "M0277"
   ],
   "标记": []
  },
  "B": {
   "测试": "T16",
   "测试名": "高载硫/贫液 5.6 mg cm−2",
   "配方": "FD40",
   "配方名": "2,5-DCP 40 mM",
   "recipe": "R_FD40",
   "是否对照": false,
   "配方文字": "1.0 M LiTFSI；0.1 M LiNO3；40 mM DCLPYRAZINE25；DOL:DME = 1:1（体积比）",
   "表述编号": "ST4196",
   "证据句子": [
    "M0276"
   ],
   "标记": []
  },
  "组分变化": "配方相同",
  "作者改动的组分": [],
  "特殊组分变化": [],
  "电解液相同但样品编号不同": false,
  "描述符": [],
  "物性": [
   {
    "物性": "离子电导率",
    "方向": "相近",
    "A": 11.4,
    "B": 11.4,
    "单位": "mS cm−1",
    "温度": null
   },
   {
    "物性": "Li⁺迁移数",
    "方向": "相近",
    "A": 0.62,
    "B": 0.62,
    "单位": "",
    "温度": null
   },
   {
    "物性": "其他（未归类）",
    "方向": "相近",
    "A": 38.3,
    "B": 38.3,
    "单位": "–74.1%",
    "温度": null
   }
  ],
  "条件": [
   {
    "条件": "E/S",
    "方向": "变低",
    "A": 5.0,
    "B": 10.0
   },
   {
    "条件": "硫载量",
    "方向": "变高",
    "A": 5.8,
    "B": 5.6
   },
   {
    "条件": "正极含硫",
    "方向": "相近",
    "A": 49.0,
    "B": 49.0
   },
   {
    "条件": "倍率",
    "方向": "相近",
    "A": 0.2,
    "B": 0.2
   },
   {
    "条件": "温度",
    "方向": "相近",
    "A": 25.0,
    "B": 25.0
   },
   {
    "条件": "电池形式",
    "方向": "相同",
    "A": 0.0,
    "B": 0.0
   }
  ],
  "条件含默认值": [],
  "性能": {
   "方向": "变低",
   "倍数": 0.9049,
   "倍数含义": "容量之比",
   "好于参照": false,
   "值A": 714.0,
   "值B": 789.0,
   "指标A": "硫比放电容量",
   "指标B": "硫比放电容量"
  },
  "表述文字": "【P332｜首圈容量｜同配方换条件】实验样 2,5-DCP 40 mM（1.0 M LiTFSI；0.1 M LiNO3；40 mM DCLPYRAZINE25；DOL:DME = 1:1（体积比），测试 T17）相对 实验样 2,5-DCP 40 mM（1.0 M LiTFSI；0.1 M LiNO3；40 mM DCLPYRAZINE25；DOL:DME = 1:1（体积比），测试 T16）｜组分变化：配方相同｜描述符：配方相同｜物性：离子电导率 相近；Li⁺迁移数 相近；其他（未归类） 相近｜条件：E/S 变低；硫载量 变高｜性能：首圈容量 变低"
 },
 {
  "编号": "PC01316",
  "论文": "P332",
  "类别": "首圈容量",
  "比较类型": "配方和条件都变",
  "A": {
   "测试": "T20",
   "测试名": "1 C长循环",
   "配方": "FC40",
   "配方名": "2-CP 40 mM",
   "recipe": "R_FC40",
   "是否对照": false,
   "配方文字": "1.0 M LiTFSI；0.1 M LiNO3；40 mM CLPYRAZINE2；DOL:DME = 1:1（体积比）",
   "表述编号": "ST4202",
   "证据句子": [
    "M0281"
   ],
   "标记": []
  },
  "B": {
   "测试": "T16",
   "测试名": "高载硫/贫液 5.6 mg cm−2",
   "配方": "FD40",
   "配方名": "2,5-DCP 40 mM",
   "recipe": "R_FD40",
   "是否对照": false,
   "配方文字": "1.0 M LiTFSI；0.1 M LiNO3；40 mM DCLPYRAZINE25；DOL:DME = 1:1（体积比）",
   "表述编号": "ST4196",
   "证据句子": [
    "M0276"
   ],
   "标记": []
  },
  "组分变化": "加入 CLPYRAZINE2（40 mM）；去掉 DCLPYRAZINE25",
  "作者改动的组分": [
   "CLPYRAZINE2",
   "DCLPYRAZINE25"
  ],
  "特殊组分变化": [
   {
    "组分": "CLPYRAZINE2",
    "类型": "描述符看不到"
   },
   {
    "组分": "DCLPYRAZINE25",
    "类型": "描述符看不到"
   }
  ],
  "电解液相同但样品编号不同": false,
  "描述符": [],
  "物性": [
   {
    "物性": "离子电导率",
    "方向": "相近",
    "A": 11.1,
    "B": 11.4,
    "单位": "mS cm−1",
    "温度": null
   },
   {
    "物性": "Li⁺迁移数",
    "方向": "相近",
    "A": 0.59,
    "B": 0.62,
    "单位": "",
    "温度": null
   }
  ],
  "条件": [
   {
    "条件": "E/S",
    "方向": "变高",
    "A": 30.0,
    "B": 10.0
   },
   {
    "条件": "硫载量",
    "方向": "一边未报告",
    "A": null,
    "B": 5.6
   },
   {
    "条件": "正极含硫",
    "方向": "相近",
    "A": 49.0,
    "B": 49.0
   },
   {
    "条件": "倍率",
    "方向": "变高",
    "A": 1.0,
    "B": 0.2
   },
   {
    "条件": "温度",
    "方向": "相近",
    "A": 25.0,
    "B": 25.0
   },
   {
    "条件": "电池形式",
    "方向": "相同",
    "A": 0.0,
    "B": 0.0
   }
  ],
  "条件含默认值": [],
  "性能": {
   "方向": "相近",
   "倍数": 1.0469,
   "倍数含义": "容量之比",
   "好于参照": null,
   "值A": 826.0,
   "值B": 789.0,
   "指标A": "硫比放电容量",
   "指标B": "硫比放电容量"
  },
  "表述文字": "【P332｜首圈容量｜配方和条件都变】实验样 2-CP 40 mM（1.0 M LiTFSI；0.1 M LiNO3；40 mM CLPYRAZINE2；DOL:DME = 1:1（体积比），测试 T20）相对 实验样 2,5-DCP 40 mM（1.0 M LiTFSI；0.1 M LiNO3；40 mM DCLPYRAZINE25；DOL:DME = 1:1（体积比），测试 T16）｜组分变化：加入 CLPYRAZINE2（40 mM）；去掉 DCLPYRAZINE25（其中 CLPYRAZINE2：描述符看不到、DCLPYRAZINE25：描述符看不到）｜描述符：无变化｜物性：离子电导率 相近；Li⁺迁移数 相近｜条件：E/S 变高；硫载量 一边未报告；倍率 变高｜性能：首圈容量 相近"
 },
 {
  "编号": "PC01317",
  "论文": "P332",
  "类别": "首圈容量",
  "比较类型": "同配方换条件",
  "A": {
   "测试": "T20",
   "测试名": "1 C长循环",
   "配方": "FD40",
   "配方名": "2,5-DCP 40 mM",
   "recipe": "R_FD40",
   "是否对照": false,
   "配方文字": "1.0 M LiTFSI；0.1 M LiNO3；40 mM DCLPYRAZINE25；DOL:DME = 1:1（体积比）",
   "表述编号": "ST4205",
   "证据句子": [
    "M0281"
   ],
   "标记": []
  },
  "B": {
   "测试": "T16",
   "测试名": "高载硫/贫液 5.6 mg cm−2",
   "配方": "FD40",
   "配方名": "2,5-DCP 40 mM",
   "recipe": "R_FD40",
   "是否对照": false,
   "配方文字": "1.0 M LiTFSI；0.1 M LiNO3；40 mM DCLPYRAZINE25；DOL:DME = 1:1（体积比）",
   "表述编号": "ST4196",
   "证据句子": [
    "M0276"
   ],
   "标记": []
  },
  "组分变化": "配方相同",
  "作者改动的组分": [],
  "特殊组分变化": [],
  "电解液相同但样品编号不同": false,
  "描述符": [],
  "物性": [
   {
    "物性": "离子电导率",
    "方向": "相近",
    "A": 11.4,
    "B": 11.4,
    "单位": "mS cm−1",
    "温度": null
   },
   {
    "物性": "Li⁺迁移数",
    "方向": "相近",
    "A": 0.62,
    "B": 0.62,
    "单位": "",
    "温度": null
   },
   {
    "物性": "其他（未归类）",
    "方向": "相近",
    "A": 38.3,
    "B": 38.3,
    "单位": "–74.1%",
    "温度": null
   }
  ],
  "条件": [
   {
    "条件": "E/S",
    "方向": "变高",
    "A": 30.0,
    "B": 10.0
   },
   {
    "条件": "硫载量",
    "方向": "变低",
    "A": 1.3,
    "B": 5.6
   },
   {
    "条件": "正极含硫",
    "方向": "相近",
    "A": 49.0,
    "B": 49.0
   },
   {
    "条件": "倍率",
    "方向": "变高",
    "A": 1.0,
    "B": 0.2
   },
   {
    "条件": "温度",
    "方向": "相近",
    "A": 25.0,
    "B": 25.0
   },
   {
    "条件": "电池形式",
    "方向": "相同",
    "A": 0.0,
    "B": 0.0
   }
  ],
  "条件含默认值": [],
  "性能": {
   "方向": "变高",
   "倍数": 1.1381,
   "倍数含义": "容量之比",
   "好于参照": true,
   "值A": 898.0,
   "值B": 789.0,
   "指标A": "硫比放电容量",
   "指标B": "硫比放电容量"
  },
  "表述文字": "【P332｜首圈容量｜同配方换条件】实验样 2,5-DCP 40 mM（1.0 M LiTFSI；0.1 M LiNO3；40 mM DCLPYRAZINE25；DOL:DME = 1:1（体积比），测试 T20）相对 实验样 2,5-DCP 40 mM（1.0 M LiTFSI；0.1 M LiNO3；40 mM DCLPYRAZINE25；DOL:DME = 1:1（体积比），测试 T16）｜组分变化：配方相同｜描述符：配方相同｜物性：离子电导率 相近；Li⁺迁移数 相近；其他（未归类） 相近｜条件：E/S 变高；硫载量 变低；倍率 变高｜性能：首圈容量 变高"
 },
 {
  "编号": "PC01318",
  "论文": "P332",
  "类别": "首圈容量",
  "比较类型": "配方和条件都变",
  "A": {
   "测试": "T20",
   "测试名": "1 C长循环",
   "配方": "FP40",
   "配方名": "PZ 40 mM",
   "recipe": "R_FP40",
   "是否对照": false,
   "配方文字": "1.0 M LiTFSI；0.1 M LiNO3；40 mM PYRAZINE；DOL:DME = 1:1（体积比）",
   "表述编号": "ST4208",
   "证据句子": [
    "M0281"
   ],
   "标记": []
  },
  "B": {
   "测试": "T16",
   "测试名": "高载硫/贫液 5.6 mg cm−2",
   "配方": "FD40",
   "配方名": "2,5-DCP 40 mM",
   "recipe": "R_FD40",
   "是否对照": false,
   "配方文字": "1.0 M LiTFSI；0.1 M LiNO3；40 mM DCLPYRAZINE25；DOL:DME = 1:1（体积比）",
   "表述编号": "ST4196",
   "证据句子": [
    "M0276"
   ],
   "标记": []
  },
  "组分变化": "加入 PYRAZINE（40 mM）；去掉 DCLPYRAZINE25",
  "作者改动的组分": [
   "DCLPYRAZINE25",
   "PYRAZINE"
  ],
  "特殊组分变化": [
   {
    "组分": "DCLPYRAZINE25",
    "类型": "描述符看不到"
   },
   {
    "组分": "PYRAZINE",
    "类型": "描述符看不到"
   }
  ],
  "电解液相同但样品编号不同": false,
  "描述符": [],
  "物性": [
   {
    "物性": "离子电导率",
    "方向": "变低",
    "A": 10.6,
    "B": 11.4,
    "单位": "mS cm−1",
    "温度": null
   },
   {
    "物性": "Li⁺迁移数",
    "方向": "变低",
    "A": 0.56,
    "B": 0.62,
    "单位": "",
    "温度": null
   }
  ],
  "条件": [
   {
    "条件": "E/S",
    "方向": "变高",
    "A": 30.0,
    "B": 10.0
   },
   {
    "条件": "硫载量",
    "方向": "一边未报告",
    "A": null,
    "B": 5.6
   },
   {
    "条件": "正极含硫",
    "方向": "相近",
    "A": 49.0,
    "B": 49.0
   },
   {
    "条件": "倍率",
    "方向": "变高",
    "A": 1.0,
    "B": 0.2
   },
   {
    "条件": "温度",
    "方向": "相近",
    "A": 25.0,
    "B": 25.0
   },
   {
    "条件": "电池形式",
    "方向": "相同",
    "A": 0.0,
    "B": 0.0
   }
  ],
  "条件含默认值": [],
  "性能": {
   "方向": "变低",
   "倍数": 0.9227,
   "倍数含义": "容量之比",
   "好于参照": false,
   "值A": 728.0,
   "值B": 789.0,
   "指标A": "硫比放电容量",
   "指标B": "硫比放电容量"
  },
  "表述文字": "【P332｜首圈容量｜配方和条件都变】实验样 PZ 40 mM（1.0 M LiTFSI；0.1 M LiNO3；40 mM PYRAZINE；DOL:DME = 1:1（体积比），测试 T20）相对 实验样 2,5-DCP 40 mM（1.0 M LiTFSI；0.1 M LiNO3；40 mM DCLPYRAZINE25；DOL:DME = 1:1（体积比），测试 T16）｜组分变化：加入 PYRAZINE（40 mM）；去掉 DCLPYRAZINE25（其中 DCLPYRAZINE25：描述符看不到、PYRAZINE：描述符看不到）｜描述符：无变化｜物性：离子电导率 变低；Li⁺迁移数 变低｜条件：E/S 变高；硫载量 一边未报告；倍率 变高｜性能：首圈容量 变低"
 },
 {
  "编号": "PC01319",
  "论文": "P332",
  "类别": "首圈容量",
  "比较类型": "配方和条件都变",
  "A": {
   "测试": "T21",
   "测试名": "概述中配方未明的性能",
   "配方": "FUS",
   "配方名": "概述中未指明的chloropyrazine电解液",
   "recipe": "R_FUS",
   "是否对照": false,
   "配方文字": "1.0 M LiTFSI；0.1 M LiNO3；DOL:DME = 1:1（体积比）",
   "表述编号": "ST4210",
   "证据句子": [
    "M0056"
   ],
   "标记": [
    "基准未写明"
   ]
  },
  "B": {
   "测试": "T16",
   "测试名": "高载硫/贫液 5.6 mg cm−2",
   "配方": "FD40",
   "配方名": "2,5-DCP 40 mM",
   "recipe": "R_FD40",
   "是否对照": false,
   "配方文字": "1.0 M LiTFSI；0.1 M LiNO3；40 mM DCLPYRAZINE25；DOL:DME = 1:1（体积比）",
   "表述编号": "ST4196",
   "证据句子": [
    "M0276"
   ],
   "标记": []
  },
  "组分变化": "DOL 1 体积比份数（DOL:DME=1:1） → 1 DOL:DME体积比1:1；DME 1 体积比份数（DOL:DME=1:1） → 1 DOL:DME体积比1:1；去掉 DCLPYRAZINE25",
  "作者改动的组分": [
   "DCLPYRAZINE25",
   "DME",
   "DOL"
  ],
  "特殊组分变化": [
   {
    "组分": "DCLPYRAZINE25",
    "类型": "描述符看不到"
   }
  ],
  "电解液相同但样品编号不同": false,
  "描述符": [],
  "物性": [],
  "条件": [
   {
    "条件": "E/S",
    "方向": "一边未报告",
    "A": null,
    "B": 2.302585092994046
   },
   {
    "条件": "硫载量",
    "方向": "一边未报告",
    "A": null,
    "B": 5.6
   },
   {
    "条件": "正极含硫",
    "方向": "一边未报告",
    "A": null,
    "B": 49.0
   },
   {
    "条件": "倍率",
    "方向": "相近",
    "A": 0.2,
    "B": 0.2
   },
   {
    "条件": "温度",
    "方向": "相近",
    "A": 25.0,
    "B": 25.0
   },
   {
    "条件": "电池形式",
    "方向": "一边未报告",
    "A": null,
    "B": 0.0
   }
  ],
  "条件含默认值": [],
  "性能": {
   "方向": "变高",
   "倍数": 1.5141,
   "倍数含义": "容量之比",
   "好于参照": true,
   "值A": 1194.6,
   "值B": 789.0,
   "指标A": "比放电容量（基准未写明）",
   "指标B": "硫比放电容量"
  },
  "表述文字": "【P332｜首圈容量｜配方和条件都变】实验样 概述中未指明的chloropyrazine电解液（1.0 M LiTFSI；0.1 M LiNO3；DOL:DME = 1:1（体积比），测试 T21）相对 实验样 2,5-DCP 40 mM（1.0 M LiTFSI；0.1 M LiNO3；40 mM DCLPYRAZINE25；DOL:DME = 1:1（体积比），测试 T16）｜组分变化：DOL 1 体积比份数（DOL:DME=1:1） → 1 DOL:DME体积比1:1；DME 1 体积比份数（DOL:DME=1:1） → 1 DOL:DME体积比1:1；去掉 DCLPYRAZINE25（其中 DCLPYRAZINE25：描述符看不到）｜描述符：无变化｜物性：两边没有都报告的｜条件：E/S 一边未报告；硫载量 一边未报告；正极含硫 一边未报告；电池形式 一边未报告｜性能：首圈容量 变高"
 },
 {
  "编号": "PC01320",
  "论文": "P332",
  "类别": "首圈容量",
  "比较类型": "配方和条件都变",
  "A": {
   "测试": "T20",
   "测试名": "1 C长循环",
   "配方": "FC40",
   "配方名": "2-CP 40 mM",
   "recipe": "R_FC40",
   "是否对照": false,
   "配方文字": "1.0 M LiTFSI；0.1 M LiNO3；40 mM CLPYRAZINE2；DOL:DME = 1:1（体积比）",
   "表述编号": "ST4202",
   "证据句子": [
    "M0281"
   ],
   "标记": []
  },
  "B": {
   "测试": "T17",
   "测试名": "高载硫/贫液 5.8 mg cm−2",
   "配方": "FD40",
   "配方名": "2,5-DCP 40 mM",
   "recipe": "R_FD40",
   "是否对照": false,
   "配方文字": "1.0 M LiTFSI；0.1 M LiNO3；40 mM DCLPYRAZINE25；DOL:DME = 1:1（体积比）",
   "表述编号": "ST4200",
   "证据句子": [
    "M0277"
   ],
   "标记": []
  },
  "组分变化": "加入 CLPYRAZINE2（40 mM）；去掉 DCLPYRAZINE25",
  "作者改动的组分": [
   "CLPYRAZINE2",
   "DCLPYRAZINE25"
  ],
  "特殊组分变化": [
   {
    "组分": "CLPYRAZINE2",
    "类型": "描述符看不到"
   },
   {
    "组分": "DCLPYRAZINE25",
    "类型": "描述符看不到"
   }
  ],
  "电解液相同但样品编号不同": false,
  "描述符": [],
  "物性": [
   {
    "物性": "离子电导率",
    "方向": "相近",
    "A": 11.1,
    "B": 11.4,
    "单位": "mS cm−1",
    "温度": null
   },
   {
    "物性": "Li⁺迁移数",
    "方向": "相近",
    "A": 0.59,
    "B": 0.62,
    "单位": "",
    "温度": null
   }
  ],
  "条件": [
   {
    "条件": "E/S",
    "方向": "变高",
    "A": 30.0,
    "B": 5.0
   },
   {
    "条件": "硫载量",
    "方向": "一边未报告",
    "A": null,
    "B": 5.8
   },
   {
    "条件": "正极含硫",
    "方向": "相近",
    "A": 49.0,
    "B": 49.0
   },
   {
    "条件": "倍率",
    "方向": "变高",
    "A": 1.0,
    "B": 0.2
   },
   {
    "条件": "温度",
    "方向": "相近",
    "A": 25.0,
    "B": 25.0
   },
   {
    "条件": "电池形式",
    "方向": "相同",
    "A": 0.0,
    "B": 0.0
   }
  ],
  "条件含默认值": [],
  "性能": {
   "方向": "变高",
   "倍数": 1.1569,
   "倍数含义": "容量之比",
   "好于参照": true,
   "值A": 826.0,
   "值B": 714.0,
   "指标A": "硫比放电容量",
   "指标B": "硫比放电容量"
  },
  "表述文字": "【P332｜首圈容量｜配方和条件都变】实验样 2-CP 40 mM（1.0 M LiTFSI；0.1 M LiNO3；40 mM CLPYRAZINE2；DOL:DME = 1:1（体积比），测试 T20）相对 实验样 2,5-DCP 40 mM（1.0 M LiTFSI；0.1 M LiNO3；40 mM DCLPYRAZINE25；DOL:DME = 1:1（体积比），测试 T17）｜组分变化：加入 CLPYRAZINE2（40 mM）；去掉 DCLPYRAZINE25（其中 CLPYRAZINE2：描述符看不到、DCLPYRAZINE25：描述符看不到）｜描述符：无变化｜物性：离子电导率 相近；Li⁺迁移数 相近｜条件：E/S 变高；硫载量 一边未报告；倍率 变高｜性能：首圈容量 变高"
 },
 {
  "编号": "PC01321",
  "论文": "P332",
  "类别": "首圈容量",
  "比较类型": "同配方换条件",
  "A": {
   "测试": "T20",
   "测试名": "1 C长循环",
   "配方": "FD40",
   "配方名": "2,5-DCP 40 mM",
   "recipe": "R_FD40",
   "是否对照": false,
   "配方文字": "1.0 M LiTFSI；0.1 M LiNO3；40 mM DCLPYRAZINE25；DOL:DME = 1:1（体积比）",
   "表述编号": "ST4205",
   "证据句子": [
    "M0281"
   ],
   "标记": []
  },
  "B": {
   "测试": "T17",
   "测试名": "高载硫/贫液 5.8 mg cm−2",
   "配方": "FD40",
   "配方名": "2,5-DCP 40 mM",
   "recipe": "R_FD40",
   "是否对照": false,
   "配方文字": "1.0 M LiTFSI；0.1 M LiNO3；40 mM DCLPYRAZINE25；DOL:DME = 1:1（体积比）",
   "表述编号": "ST4200",
   "证据句子": [
    "M0277"
   ],
   "标记": []
  },
  "组分变化": "配方相同",
  "作者改动的组分": [],
  "特殊组分变化": [],
  "电解液相同但样品编号不同": false,
  "描述符": [],
  "物性": [
   {
    "物性": "离子电导率",
    "方向": "相近",
    "A": 11.4,
    "B": 11.4,
    "单位": "mS cm−1",
    "温度": null
   },
   {
    "物性": "Li⁺迁移数",
    "方向": "相近",
    "A": 0.62,
    "B": 0.62,
    "单位": "",
    "温度": null
   },
   {
    "物性": "其他（未归类）",
    "方向": "相近",
    "A": 38.3,
    "B": 38.3,
    "单位": "–74.1%",
    "温度": null
   }
  ],
  "条件": [
   {
    "条件": "E/S",
    "方向": "变高",
    "A": 30.0,
    "B": 5.0
   },
   {
    "条件": "硫载量",
    "方向": "变低",
    "A": 1.3,
    "B": 5.8
   },
   {
    "条件": "正极含硫",
    "方向": "相近",
    "A": 49.0,
    "B": 49.0
   },
   {
    "条件": "倍率",
    "方向": "变高",
    "A": 1.0,
    "B": 0.2
   },
   {
    "条件": "温度",
    "方向": "相近",
    "A": 25.0,
    "B": 25.0
   },
   {
    "条件": "电池形式",
    "方向": "相同",
    "A": 0.0,
    "B": 0.0
   }
  ],
  "条件含默认值": [],
  "性能": {
   "方向": "变高",
   "倍数": 1.2577,
   "倍数含义": "容量之比",
   "好于参照": true,
   "值A": 898.0,
   "值B": 714.0,
   "指标A": "硫比放电容量",
   "指标B": "硫比放电容量"
  },
  "表述文字": "【P332｜首圈容量｜同配方换条件】实验样 2,5-DCP 40 mM（1.0 M LiTFSI；0.1 M LiNO3；40 mM DCLPYRAZINE25；DOL:DME = 1:1（体积比），测试 T20）相对 实验样 2,5-DCP 40 mM（1.0 M LiTFSI；0.1 M LiNO3；40 mM DCLPYRAZINE25；DOL:DME = 1:1（体积比），测试 T17）｜组分变化：配方相同｜描述符：配方相同｜物性：离子电导率 相近；Li⁺迁移数 相近；其他（未归类） 相近｜条件：E/S 变高；硫载量 变低；倍率 变高｜性能：首圈容量 变高"
 },
 {
  "编号": "PC01322",
  "论文": "P332",
  "类别": "首圈容量",
  "比较类型": "配方和条件都变",
  "A": {
   "测试": "T20",
   "测试名": "1 C长循环",
   "配方": "FP40",
   "配方名": "PZ 40 mM",
   "recipe": "R_FP40",
   "是否对照": false,
   "配方文字": "1.0 M LiTFSI；0.1 M LiNO3；40 mM PYRAZINE；DOL:DME = 1:1（体积比）",
   "表述编号": "ST4208",
   "证据句子": [
    "M0281"
   ],
   "标记": []
  },
  "B": {
   "测试": "T17",
   "测试名": "高载硫/贫液 5.8 mg cm−2",
   "配方": "FD40",
   "配方名": "2,5-DCP 40 mM",
   "recipe": "R_FD40",
   "是否对照": false,
   "配方文字": "1.0 M LiTFSI；0.1 M LiNO3；40 mM DCLPYRAZINE25；DOL:DME = 1:1（体积比）",
   "表述编号": "ST4200",
   "证据句子": [
    "M0277"
   ],
   "标记": []
  },
  "组分变化": "加入 PYRAZINE（40 mM）；去掉 DCLPYRAZINE25",
  "作者改动的组分": [
   "DCLPYRAZINE25",
   "PYRAZINE"
  ],
  "特殊组分变化": [
   {
    "组分": "DCLPYRAZINE25",
    "类型": "描述符看不到"
   },
   {
    "组分": "PYRAZINE",
    "类型": "描述符看不到"
   }
  ],
  "电解液相同但样品编号不同": false,
  "描述符": [],
  "物性": [
   {
    "物性": "离子电导率",
    "方向": "变低",
    "A": 10.6,
    "B": 11.4,
    "单位": "mS cm−1",
    "温度": null
   },
   {
    "物性": "Li⁺迁移数",
    "方向": "变低",
    "A": 0.56,
    "B": 0.62,
    "单位": "",
    "温度": null
   }
  ],
  "条件": [
   {
    "条件": "E/S",
    "方向": "变高",
    "A": 30.0,
    "B": 5.0
   },
   {
    "条件": "硫载量",
    "方向": "一边未报告",
    "A": null,
    "B": 5.8
   },
   {
    "条件": "正极含硫",
    "方向": "相近",
    "A": 49.0,
    "B": 49.0
   },
   {
    "条件": "倍率",
    "方向": "变高",
    "A": 1.0,
    "B": 0.2
   },
   {
    "条件": "温度",
    "方向": "相近",
    "A": 25.0,
    "B": 25.0
   },
   {
    "条件": "电池形式",
    "方向": "相同",
    "A": 0.0,
    "B": 0.0
   }
  ],
  "条件含默认值": [],
  "性能": {
   "方向": "相近",
   "倍数": 1.0196,
   "倍数含义": "容量之比",
   "好于参照": null,
   "值A": 728.0,
   "值B": 714.0,
   "指标A": "硫比放电容量",
   "指标B": "硫比放电容量"
  },
  "表述文字": "【P332｜首圈容量｜配方和条件都变】实验样 PZ 40 mM（1.0 M LiTFSI；0.1 M LiNO3；40 mM PYRAZINE；DOL:DME = 1:1（体积比），测试 T20）相对 实验样 2,5-DCP 40 mM（1.0 M LiTFSI；0.1 M LiNO3；40 mM DCLPYRAZINE25；DOL:DME = 1:1（体积比），测试 T17）｜组分变化：加入 PYRAZINE（40 mM）；去掉 DCLPYRAZINE25（其中 DCLPYRAZINE25：描述符看不到、PYRAZINE：描述符看不到）｜描述符：无变化｜物性：离子电导率 变低；Li⁺迁移数 变低｜条件：E/S 变高；硫载量 一边未报告；倍率 变高｜性能：首圈容量 相近"
 },
 {
  "编号": "PC01323",
  "论文": "P332",
  "类别": "首圈容量",
  "比较类型": "配方和条件都变",
  "A": {
   "测试": "T21",
   "测试名": "概述中配方未明的性能",
   "配方": "FUS",
   "配方名": "概述中未指明的chloropyrazine电解液",
   "recipe": "R_FUS",
   "是否对照": false,
   "配方文字": "1.0 M LiTFSI；0.1 M LiNO3；DOL:DME = 1:1（体积比）",
   "表述编号": "ST4210",
   "证据句子": [
    "M0056"
   ],
   "标记": [
    "基准未写明"
   ]
  },
  "B": {
   "测试": "T17",
   "测试名": "高载硫/贫液 5.8 mg cm−2",
   "配方": "FD40",
   "配方名": "2,5-DCP 40 mM",
   "recipe": "R_FD40",
   "是否对照": false,
   "配方文字": "1.0 M LiTFSI；0.1 M LiNO3；40 mM DCLPYRAZINE25；DOL:DME = 1:1（体积比）",
   "表述编号": "ST4200",
   "证据句子": [
    "M0277"
   ],
   "标记": []
  },
  "组分变化": "DOL 1 体积比份数（DOL:DME=1:1） → 1 DOL:DME体积比1:1；DME 1 体积比份数（DOL:DME=1:1） → 1 DOL:DME体积比1:1；去掉 DCLPYRAZINE25",
  "作者改动的组分": [
   "DCLPYRAZINE25",
   "DME",
   "DOL"
  ],
  "特殊组分变化": [
   {
    "组分": "DCLPYRAZINE25",
    "类型": "描述符看不到"
   }
  ],
  "电解液相同但样品编号不同": false,
  "描述符": [],
  "物性": [],
  "条件": [
   {
    "条件": "E/S",
    "方向": "一边未报告",
    "A": null,
    "B": 1.6094379124341003
   },
   {
    "条件": "硫载量",
    "方向": "一边未报告",
    "A": null,
    "B": 5.8
   },
   {
    "条件": "正极含硫",
    "方向": "一边未报告",
    "A": null,
    "B": 49.0
   },
   {
    "条件": "倍率",
    "方向": "相近",
    "A": 0.2,
    "B": 0.2
   },
   {
    "条件": "温度",
    "方向": "相近",
    "A": 25.0,
    "B": 25.0
   },
   {
    "条件": "电池形式",
    "方向": "一边未报告",
    "A": null,
    "B": 0.0
   }
  ],
  "条件含默认值": [],
  "性能": {
   "方向": "变高",
   "倍数": 1.6731,
   "倍数含义": "容量之比",
   "好于参照": true,
   "值A": 1194.6,
   "值B": 714.0,
   "指标A": "比放电容量（基准未写明）",
   "指标B": "硫比放电容量"
  },
  "表述文字": "【P332｜首圈容量｜配方和条件都变】实验样 概述中未指明的chloropyrazine电解液（1.0 M LiTFSI；0.1 M LiNO3；DOL:DME = 1:1（体积比），测试 T21）相对 实验样 2,5-DCP 40 mM（1.0 M LiTFSI；0.1 M LiNO3；40 mM DCLPYRAZINE25；DOL:DME = 1:1（体积比），测试 T17）｜组分变化：DOL 1 体积比份数（DOL:DME=1:1） → 1 DOL:DME体积比1:1；DME 1 体积比份数（DOL:DME=1:1） → 1 DOL:DME体积比1:1；去掉 DCLPYRAZINE25（其中 DCLPYRAZINE25：描述符看不到）｜描述符：无变化｜物性：两边没有都报告的｜条件：E/S 一边未报告；硫载量 一边未报告；正极含硫 一边未报告；电池形式 一边未报告｜性能：首圈容量 变高"
 },
 {
  "编号": "PC01324",
  "论文": "P332",
  "类别": "首圈容量",
  "比较类型": "同测试换配方",
  "A": {
   "测试": "T20",
   "测试名": "1 C长循环",
   "配方": "FC40",
   "配方名": "2-CP 40 mM",
   "recipe": "R_FC40",
   "是否对照": false,
   "配方文字": "1.0 M LiTFSI；0.1 M LiNO3；40 mM CLPYRAZINE2；DOL:DME = 1:1（体积比）",
   "表述编号": "ST4202",
   "证据句子": [
    "M0281"
   ],
   "标记": []
  },
  "B": {
   "测试": "T20",
   "测试名": "1 C长循环",
   "配方": "FD40",
   "配方名": "2,5-DCP 40 mM",
   "recipe": "R_FD40",
   "是否对照": false,
   "配方文字": "1.0 M LiTFSI；0.1 M LiNO3；40 mM DCLPYRAZINE25；DOL:DME = 1:1（体积比）",
   "表述编号": "ST4205",
   "证据句子": [
    "M0281"
   ],
   "标记": []
  },
  "组分变化": "加入 CLPYRAZINE2（40 mM）；去掉 DCLPYRAZINE25",
  "作者改动的组分": [
   "CLPYRAZINE2",
   "DCLPYRAZINE25"
  ],
  "特殊组分变化": [
   {
    "组分": "CLPYRAZINE2",
    "类型": "描述符看不到"
   },
   {
    "组分": "DCLPYRAZINE25",
    "类型": "描述符看不到"
   }
  ],
  "电解液相同但样品编号不同": false,
  "描述符": [],
  "物性": [
   {
    "物性": "离子电导率",
    "方向": "相近",
    "A": 11.1,
    "B": 11.4,
    "单位": "mS cm−1",
    "温度": null
   },
   {
