Repository: zhuonanli08/Li-S_Electrolyte_Conflicts

File: output/两两比较表述_313篇_v2_2026-11-07/比较表述.json (part 79 of 111)
[
    "物性": "Li⁺迁移数",
    "方向": "相近",
    "A": 0.59,
    "B": 0.62,
    "单位": "",
    "温度": null
   }
  ],
  "条件": [
   {
    "条件": "E/S",
    "方向": "相近",
    "A": 30.0,
    "B": 30.0
   },
   {
    "条件": "硫载量",
    "方向": "一边未报告",
    "A": null,
    "B": 1.3
   },
   {
    "条件": "正极含硫",
    "方向": "相近",
    "A": 49.0,
    "B": 49.0
   },
   {
    "条件": "倍率",
    "方向": "相近",
    "A": 1.0,
    "B": 1.0
   },
   {
    "条件": "温度",
    "方向": "相近",
    "A": 25.0,
    "B": 25.0
   },
   {
    "条件": "电池形式",
    "方向": "相同",
    "A": 0.0,
    "B": 0.0
   }
  ],
  "条件含默认值": [],
  "性能": {
   "方向": "变低",
   "倍数": 0.9198,
   "倍数含义": "容量之比",
   "好于参照": false,
   "值A": 826.0,
   "值B": 898.0,
   "指标A": "硫比放电容量",
   "指标B": "硫比放电容量"
  },
  "表述文字": "【P332｜首圈容量｜同测试换配方】实验样 2-CP 40 mM（1.0 M LiTFSI；0.1 M LiNO3；40 mM CLPYRAZINE2；DOL:DME = 1:1（体积比），测试 T20）相对 实验样 2,5-DCP 40 mM（1.0 M LiTFSI；0.1 M LiNO3；40 mM DCLPYRAZINE25；DOL:DME = 1:1（体积比），测试 T20）｜组分变化：加入 CLPYRAZINE2（40 mM）；去掉 DCLPYRAZINE25（其中 CLPYRAZINE2：描述符看不到、DCLPYRAZINE25：描述符看不到）｜描述符：无变化｜物性：离子电导率 相近；Li⁺迁移数 相近｜条件：硫载量 一边未报告｜性能：首圈容量 变低"
 },
 {
  "编号": "PC01325",
  "论文": "P332",
  "类别": "首圈容量",
  "比较类型": "同测试换配方",
  "A": {
   "测试": "T20",
   "测试名": "1 C长循环",
   "配方": "FP40",
   "配方名": "PZ 40 mM",
   "recipe": "R_FP40",
   "是否对照": false,
   "配方文字": "1.0 M LiTFSI；0.1 M LiNO3；40 mM PYRAZINE；DOL:DME = 1:1（体积比）",
   "表述编号": "ST4208",
   "证据句子": [
    "M0281"
   ],
   "标记": []
  },
  "B": {
   "测试": "T20",
   "测试名": "1 C长循环",
   "配方": "FC40",
   "配方名": "2-CP 40 mM",
   "recipe": "R_FC40",
   "是否对照": false,
   "配方文字": "1.0 M LiTFSI；0.1 M LiNO3；40 mM CLPYRAZINE2；DOL:DME = 1:1（体积比）",
   "表述编号": "ST4202",
   "证据句子": [
    "M0281"
   ],
   "标记": []
  },
  "组分变化": "加入 PYRAZINE（40 mM）；去掉 CLPYRAZINE2",
  "作者改动的组分": [
   "CLPYRAZINE2",
   "PYRAZINE"
  ],
  "特殊组分变化": [
   {
    "组分": "CLPYRAZINE2",
    "类型": "描述符看不到"
   },
   {
    "组分": "PYRAZINE",
    "类型": "描述符看不到"
   }
  ],
  "电解液相同但样品编号不同": false,
  "描述符": [],
  "物性": [
   {
    "物性": "离子电导率",
    "方向": "相近",
    "A": 10.6,
    "B": 11.1,
    "单位": "mS cm−1",
    "温度": null
   },
   {
    "物性": "Li⁺迁移数",
    "方向": "变低",
    "A": 0.56,
    "B": 0.59,
    "单位": "",
    "温度": null
   }
  ],
  "条件": [
   {
    "条件": "E/S",
    "方向": "相近",
    "A": 30.0,
    "B": 30.0
   },
   {
    "条件": "正极含硫",
    "方向": "相近",
    "A": 49.0,
    "B": 49.0
   },
   {
    "条件": "倍率",
    "方向": "相近",
    "A": 1.0,
    "B": 1.0
   },
   {
    "条件": "温度",
    "方向": "相近",
    "A": 25.0,
    "B": 25.0
   },
   {
    "条件": "电池形式",
    "方向": "相同",
    "A": 0.0,
    "B": 0.0
   }
  ],
  "条件含默认值": [],
  "性能": {
   "方向": "变低",
   "倍数": 0.8814,
   "倍数含义": "容量之比",
   "好于参照": false,
   "值A": 728.0,
   "值B": 826.0,
   "指标A": "硫比放电容量",
   "指标B": "硫比放电容量"
  },
  "表述文字": "【P332｜首圈容量｜同测试换配方】实验样 PZ 40 mM（1.0 M LiTFSI；0.1 M LiNO3；40 mM PYRAZINE；DOL:DME = 1:1（体积比），测试 T20）相对 实验样 2-CP 40 mM（1.0 M LiTFSI；0.1 M LiNO3；40 mM CLPYRAZINE2；DOL:DME = 1:1（体积比），测试 T20）｜组分变化：加入 PYRAZINE（40 mM）；去掉 CLPYRAZINE2（其中 CLPYRAZINE2：描述符看不到、PYRAZINE：描述符看不到）｜描述符：无变化｜物性：离子电导率 相近；Li⁺迁移数 变低｜条件：相同｜性能：首圈容量 变低"
 },
 {
  "编号": "PC01326",
  "论文": "P332",
  "类别": "首圈容量",
  "比较类型": "配方和条件都变",
  "A": {
   "测试": "T21",
   "测试名": "概述中配方未明的性能",
   "配方": "FUS",
   "配方名": "概述中未指明的chloropyrazine电解液",
   "recipe": "R_FUS",
   "是否对照": false,
   "配方文字": "1.0 M LiTFSI；0.1 M LiNO3；DOL:DME = 1:1（体积比）",
   "表述编号": "ST4210",
   "证据句子": [
    "M0056"
   ],
   "标记": [
    "基准未写明"
   ]
  },
  "B": {
   "测试": "T20",
   "测试名": "1 C长循环",
   "配方": "FC40",
   "配方名": "2-CP 40 mM",
   "recipe": "R_FC40",
   "是否对照": false,
   "配方文字": "1.0 M LiTFSI；0.1 M LiNO3；40 mM CLPYRAZINE2；DOL:DME = 1:1（体积比）",
   "表述编号": "ST4202",
   "证据句子": [
    "M0281"
   ],
   "标记": []
  },
  "组分变化": "DOL 1 体积比份数（DOL:DME=1:1） → 1 DOL:DME体积比1:1；DME 1 体积比份数（DOL:DME=1:1） → 1 DOL:DME体积比1:1；去掉 CLPYRAZINE2",
  "作者改动的组分": [
   "CLPYRAZINE2",
   "DME",
   "DOL"
  ],
  "特殊组分变化": [
   {
    "组分": "CLPYRAZINE2",
    "类型": "描述符看不到"
   }
  ],
  "电解液相同但样品编号不同": false,
  "描述符": [],
  "物性": [],
  "条件": [
   {
    "条件": "E/S",
    "方向": "一边未报告",
    "A": null,
    "B": 3.4011973816621555
   },
   {
    "条件": "正极含硫",
    "方向": "一边未报告",
    "A": null,
    "B": 49.0
   },
   {
    "条件": "倍率",
    "方向": "变低",
    "A": 0.2,
    "B": 1.0
   },
   {
    "条件": "温度",
    "方向": "相近",
    "A": 25.0,
    "B": 25.0
   },
   {
    "条件": "电池形式",
    "方向": "一边未报告",
    "A": null,
    "B": 0.0
   }
  ],
  "条件含默认值": [],
  "性能": {
   "方向": "变高",
   "倍数": 1.4462,
   "倍数含义": "容量之比",
   "好于参照": true,
   "值A": 1194.6,
   "值B": 826.0,
   "指标A": "比放电容量（基准未写明）",
   "指标B": "硫比放电容量"
  },
  "表述文字": "【P332｜首圈容量｜配方和条件都变】实验样 概述中未指明的chloropyrazine电解液（1.0 M LiTFSI；0.1 M LiNO3；DOL:DME = 1:1（体积比），测试 T21）相对 实验样 2-CP 40 mM（1.0 M LiTFSI；0.1 M LiNO3；40 mM CLPYRAZINE2；DOL:DME = 1:1（体积比），测试 T20）｜组分变化：DOL 1 体积比份数（DOL:DME=1:1） → 1 DOL:DME体积比1:1；DME 1 体积比份数（DOL:DME=1:1） → 1 DOL:DME体积比1:1；去掉 CLPYRAZINE2（其中 CLPYRAZINE2：描述符看不到）｜描述符：无变化｜物性：两边没有都报告的｜条件：E/S 一边未报告；正极含硫 一边未报告；倍率 变低；电池形式 一边未报告｜性能：首圈容量 变高"
 },
 {
  "编号": "PC01327",
  "论文": "P332",
  "类别": "首圈容量",
  "比较类型": "同测试换配方",
  "A": {
   "测试": "T20",
   "测试名": "1 C长循环",
   "配方": "FP40",
   "配方名": "PZ 40 mM",
   "recipe": "R_FP40",
   "是否对照": false,
   "配方文字": "1.0 M LiTFSI；0.1 M LiNO3；40 mM PYRAZINE；DOL:DME = 1:1（体积比）",
   "表述编号": "ST4208",
   "证据句子": [
    "M0281"
   ],
   "标记": []
  },
  "B": {
   "测试": "T20",
   "测试名": "1 C长循环",
   "配方": "FD40",
   "配方名": "2,5-DCP 40 mM",
   "recipe": "R_FD40",
   "是否对照": false,
   "配方文字": "1.0 M LiTFSI；0.1 M LiNO3；40 mM DCLPYRAZINE25；DOL:DME = 1:1（体积比）",
   "表述编号": "ST4205",
   "证据句子": [
    "M0281"
   ],
   "标记": []
  },
  "组分变化": "加入 PYRAZINE（40 mM）；去掉 DCLPYRAZINE25",
  "作者改动的组分": [
   "DCLPYRAZINE25",
   "PYRAZINE"
  ],
  "特殊组分变化": [
   {
    "组分": "DCLPYRAZINE25",
    "类型": "描述符看不到"
   },
   {
    "组分": "PYRAZINE",
    "类型": "描述符看不到"
   }
  ],
  "电解液相同但样品编号不同": false,
  "描述符": [],
  "物性": [
   {
    "物性": "离子电导率",
    "方向": "变低",
    "A": 10.6,
    "B": 11.4,
    "单位": "mS cm−1",
    "温度": null
   },
   {
    "物性": "Li⁺迁移数",
    "方向": "变低",
    "A": 0.56,
    "B": 0.62,
    "单位": "",
    "温度": null
   }
  ],
  "条件": [
   {
    "条件": "E/S",
    "方向": "相近",
    "A": 30.0,
    "B": 30.0
   },
   {
    "条件": "硫载量",
    "方向": "一边未报告",
    "A": null,
    "B": 1.3
   },
   {
    "条件": "正极含硫",
    "方向": "相近",
    "A": 49.0,
    "B": 49.0
   },
   {
    "条件": "倍率",
    "方向": "相近",
    "A": 1.0,
    "B": 1.0
   },
   {
    "条件": "温度",
    "方向": "相近",
    "A": 25.0,
    "B": 25.0
   },
   {
    "条件": "电池形式",
    "方向": "相同",
    "A": 0.0,
    "B": 0.0
   }
  ],
  "条件含默认值": [],
  "性能": {
   "方向": "变低",
   "倍数": 0.8107,
   "倍数含义": "容量之比",
   "好于参照": false,
   "值A": 728.0,
   "值B": 898.0,
   "指标A": "硫比放电容量",
   "指标B": "硫比放电容量"
  },
  "表述文字": "【P332｜首圈容量｜同测试换配方】实验样 PZ 40 mM（1.0 M LiTFSI；0.1 M LiNO3；40 mM PYRAZINE；DOL:DME = 1:1（体积比），测试 T20）相对 实验样 2,5-DCP 40 mM（1.0 M LiTFSI；0.1 M LiNO3；40 mM DCLPYRAZINE25；DOL:DME = 1:1（体积比），测试 T20）｜组分变化：加入 PYRAZINE（40 mM）；去掉 DCLPYRAZINE25（其中 DCLPYRAZINE25：描述符看不到、PYRAZINE：描述符看不到）｜描述符：无变化｜物性：离子电导率 变低；Li⁺迁移数 变低｜条件：硫载量 一边未报告｜性能：首圈容量 变低"
 },
 {
  "编号": "PC01328",
  "论文": "P332",
  "类别": "首圈容量",
  "比较类型": "配方和条件都变",
  "A": {
   "测试": "T21",
   "测试名": "概述中配方未明的性能",
   "配方": "FUS",
   "配方名": "概述中未指明的chloropyrazine电解液",
   "recipe": "R_FUS",
   "是否对照": false,
   "配方文字": "1.0 M LiTFSI；0.1 M LiNO3；DOL:DME = 1:1（体积比）",
   "表述编号": "ST4210",
   "证据句子": [
    "M0056"
   ],
   "标记": [
    "基准未写明"
   ]
  },
  "B": {
   "测试": "T20",
   "测试名": "1 C长循环",
   "配方": "FD40",
   "配方名": "2,5-DCP 40 mM",
   "recipe": "R_FD40",
   "是否对照": false,
   "配方文字": "1.0 M LiTFSI；0.1 M LiNO3；40 mM DCLPYRAZINE25；DOL:DME = 1:1（体积比）",
   "表述编号": "ST4205",
   "证据句子": [
    "M0281"
   ],
   "标记": []
  },
  "组分变化": "DOL 1 体积比份数（DOL:DME=1:1） → 1 DOL:DME体积比1:1；DME 1 体积比份数（DOL:DME=1:1） → 1 DOL:DME体积比1:1；去掉 DCLPYRAZINE25",
  "作者改动的组分": [
   "DCLPYRAZINE25",
   "DME",
   "DOL"
  ],
  "特殊组分变化": [
   {
    "组分": "DCLPYRAZINE25",
    "类型": "描述符看不到"
   }
  ],
  "电解液相同但样品编号不同": false,
  "描述符": [],
  "物性": [],
  "条件": [
   {
    "条件": "E/S",
    "方向": "一边未报告",
    "A": null,
    "B": 3.4011973816621555
   },
   {
    "条件": "硫载量",
    "方向": "一边未报告",
    "A": null,
    "B": 1.3
   },
   {
    "条件": "正极含硫",
    "方向": "一边未报告",
    "A": null,
    "B": 49.0
   },
   {
    "条件": "倍率",
    "方向": "变低",
    "A": 0.2,
    "B": 1.0
   },
   {
    "条件": "温度",
    "方向": "相近",
    "A": 25.0,
    "B": 25.0
   },
   {
    "条件": "电池形式",
    "方向": "一边未报告",
    "A": null,
    "B": 0.0
   }
  ],
  "条件含默认值": [],
  "性能": {
   "方向": "变高",
   "倍数": 1.3303,
   "倍数含义": "容量之比",
   "好于参照": true,
   "值A": 1194.6,
   "值B": 898.0,
   "指标A": "比放电容量（基准未写明）",
   "指标B": "硫比放电容量"
  },
  "表述文字": "【P332｜首圈容量｜配方和条件都变】实验样 概述中未指明的chloropyrazine电解液（1.0 M LiTFSI；0.1 M LiNO3；DOL:DME = 1:1（体积比），测试 T21）相对 实验样 2,5-DCP 40 mM（1.0 M LiTFSI；0.1 M LiNO3；40 mM DCLPYRAZINE25；DOL:DME = 1:1（体积比），测试 T20）｜组分变化：DOL 1 体积比份数（DOL:DME=1:1） → 1 DOL:DME体积比1:1；DME 1 体积比份数（DOL:DME=1:1） → 1 DOL:DME体积比1:1；去掉 DCLPYRAZINE25（其中 DCLPYRAZINE25：描述符看不到）｜描述符：无变化｜物性：两边没有都报告的｜条件：E/S 一边未报告；硫载量 一边未报告；正极含硫 一边未报告；倍率 变低；电池形式 一边未报告｜性能：首圈容量 变高"
 },
 {
  "编号": "PC01329",
  "论文": "P332",
  "类别": "首圈容量",
  "比较类型": "配方和条件都变",
  "A": {
   "测试": "T21",
   "测试名": "概述中配方未明的性能",
   "配方": "FUS",
   "配方名": "概述中未指明的chloropyrazine电解液",
   "recipe": "R_FUS",
   "是否对照": false,
   "配方文字": "1.0 M LiTFSI；0.1 M LiNO3；DOL:DME = 1:1（体积比）",
   "表述编号": "ST4210",
   "证据句子": [
    "M0056"
   ],
   "标记": [
    "基准未写明"
   ]
  },
  "B": {
   "测试": "T20",
   "测试名": "1 C长循环",
   "配方": "FP40",
   "配方名": "PZ 40 mM",
   "recipe": "R_FP40",
   "是否对照": false,
   "配方文字": "1.0 M LiTFSI；0.1 M LiNO3；40 mM PYRAZINE；DOL:DME = 1:1（体积比）",
   "表述编号": "ST4208",
   "证据句子": [
    "M0281"
   ],
   "标记": []
  },
  "组分变化": "DOL 1 体积比份数（DOL:DME=1:1） → 1 DOL:DME体积比1:1；DME 1 体积比份数（DOL:DME=1:1） → 1 DOL:DME体积比1:1；去掉 PYRAZINE",
  "作者改动的组分": [
   "DME",
   "DOL",
   "PYRAZINE"
  ],
  "特殊组分变化": [
   {
    "组分": "PYRAZINE",
    "类型": "描述符看不到"
   }
  ],
  "电解液相同但样品编号不同": false,
  "描述符": [],
  "物性": [],
  "条件": [
   {
    "条件": "E/S",
    "方向": "一边未报告",
    "A": null,
    "B": 3.4011973816621555
   },
   {
    "条件": "正极含硫",
    "方向": "一边未报告",
    "A": null,
    "B": 49.0
   },
   {
    "条件": "倍率",
    "方向": "变低",
    "A": 0.2,
    "B": 1.0
   },
   {
    "条件": "温度",
    "方向": "相近",
    "A": 25.0,
    "B": 25.0
   },
   {
    "条件": "电池形式",
    "方向": "一边未报告",
    "A": null,
    "B": 0.0
   }
  ],
  "条件含默认值": [],
  "性能": {
   "方向": "变高",
   "倍数": 1.6409,
   "倍数含义": "容量之比",
   "好于参照": true,
   "值A": 1194.6,
   "值B": 728.0,
   "指标A": "比放电容量（基准未写明）",
   "指标B": "硫比放电容量"
  },
  "表述文字": "【P332｜首圈容量｜配方和条件都变】实验样 概述中未指明的chloropyrazine电解液（1.0 M LiTFSI；0.1 M LiNO3；DOL:DME = 1:1（体积比），测试 T21）相对 实验样 PZ 40 mM（1.0 M LiTFSI；0.1 M LiNO3；40 mM PYRAZINE；DOL:DME = 1:1（体积比），测试 T20）｜组分变化：DOL 1 体积比份数（DOL:DME=1:1） → 1 DOL:DME体积比1:1；DME 1 体积比份数（DOL:DME=1:1） → 1 DOL:DME体积比1:1；去掉 PYRAZINE（其中 PYRAZINE：描述符看不到）｜描述符：无变化｜物性：两边没有都报告的｜条件：E/S 一边未报告；正极含硫 一边未报告；倍率 变低；电池形式 一边未报告｜性能：首圈容量 变高"
 },
 {
  "编号": "PC01330",
  "论文": "P333",
  "类别": "LiCu_CE",
  "比较类型": "同测试换配方",
  "A": {
   "测试": "T17",
   "测试名": "Li-Ni平均CE",
   "配方": "L1",
   "配方名": "1.6 M Li2S4 + L1",
   "recipe": "R_L1",
   "是否对照": false,
   "配方文字": "0.5 M LiTFSI；0.2 M LiNO3；1 volume ratio DOL:DME=1:1 DOL；1 volume ratio DOL:DME=1:1 DME；0.01 M RBNO3；1.6 M Li2S4",
   "表述编号": "ST4212",
   "证据句子": [
    "M0228",
    "M0229",
    "M0230"
   ],
   "标记": [
    "温度默认",
    "电流补解析",
    "面容量补解析"
   ]
  },
  "B": {
   "测试": "T17",
   "测试名": "Li-Ni平均CE",
   "配方": "L0",
   "配方名": "1.6 M Li2S4 + L0",
   "recipe": "R_L0",
   "是否对照": false,
   "配方文字": "0.5 M LiTFSI；0.2 M LiNO3；1 volume ratio DOL:DME=1:1 DOL；1 volume ratio DOL:DME=1:1 DME；1.6 M Li2S4",
   "表述编号": "ST4211",
   "证据句子": [
    "M0228",
    "M0229",
    "M0230"
   ],
   "标记": [
    "温度默认",
    "电流补解析",
    "面容量补解析"
   ]
  },
  "组分变化": "加入 RBNO3（0.01 M）",
  "作者改动的组分": [
   "RBNO3"
  ],
  "特殊组分变化": [
   {
    "组分": "RBNO3",
    "类型": "描述符看不到"
   }
  ],
  "电解液相同但样品编号不同": false,
  "描述符": [],
  "物性": [],
  "条件": [
   {
    "条件": "温度",
    "方向": "相近",
    "A": 25.0,
    "B": 25.0
   },
   {
    "条件": "电流密度",
    "方向": "相近",
    "A": 1.0,
    "B": 1.0
   },
   {
    "条件": "沉积容量",
    "方向": "相近",
    "A": 1.0,
    "B": 1.0
   },
   {
    "条件": "测试方法",
    "方向": "相同",
    "A": 0.0,
    "B": 0.0
   },
   {
    "条件": "圈数",
    "方向": "相近",
    "A": 10,
    "B": 10
   }
  ],
  "条件含默认值": [
   "温度默认"
  ],
  "性能": {
   "方向": "变高",
   "倍数": 0.7119,
   "倍数含义": "损失（100 − CE）之比",
   "好于参照": true,
   "值A": 95.8,
   "值B": 94.1,
   "指标A": "Li‖Cu CE",
   "指标B": "Li‖Cu CE"
  },
  "表述文字": "【P333｜Li‖Cu CE｜同测试换配方】实验样 1.6 M Li2S4 + L1（0.5 M LiTFSI；0.2 M LiNO3；1 volume ratio DOL:DME=1:1 DOL；1 volume ratio DOL:DME=1:1 DME；0.01 M RBNO3；1.6 M Li2S4，测试 T17）相对 实验样 1.6 M Li2S4 + L0（0.5 M LiTFSI；0.2 M LiNO3；1 volume ratio DOL:DME=1:1 DOL；1 volume ratio DOL:DME=1:1 DME；1.6 M Li2S4，测试 T17）｜组分变化：加入 RBNO3（0.01 M）（其中 RBNO3：描述符看不到）｜描述符：无变化｜物性：两边没有都报告的｜条件：相同（含默认值：温度默认）｜性能：Li‖Cu CE 变高"
 },
 {
  "编号": "PC01331",
  "论文": "P333",
  "类别": "LiCu_CE",
  "比较类型": "同测试换配方",
  "A": {
   "测试": "T17",
   "测试名": "Li-Ni平均CE",
   "配方": "L5",
   "配方名": "1.6 M Li2S4 + L5",
   "recipe": "R_L5",
   "是否对照": false,
   "配方文字": "0.5 M LiTFSI；0.2 M LiNO3；1 volume ratio DOL:DME=1:1 DOL；1 volume ratio DOL:DME=1:1 DME；0.05 M RBNO3；1.6 M Li2S4",
   "表述编号": "ST4213",
   "证据句子": [
    "M0228",
    "M0229",
    "M0230"
   ],
   "标记": [
    "温度默认",
    "电流补解析",
    "面容量补解析"
   ]
  },
  "B": {
   "测试": "T17",
   "测试名": "Li-Ni平均CE",
   "配方": "L0",
   "配方名": "1.6 M Li2S4 + L0",
   "recipe": "R_L0",
   "是否对照": false,
   "配方文字": "0.5 M LiTFSI；0.2 M LiNO3；1 volume ratio DOL:DME=1:1 DOL；1 volume ratio DOL:DME=1:1 DME；1.6 M Li2S4",
   "表述编号": "ST4211",
   "证据句子": [
    "M0228",
    "M0229",
    "M0230"
   ],
   "标记": [
    "温度默认",
    "电流补解析",
    "面容量补解析"
   ]
  },
  "组分变化": "加入 RBNO3（0.05 M）",
  "作者改动的组分": [
   "RBNO3"
  ],
  "特殊组分变化": [
   {
    "组分": "RBNO3",
    "类型": "描述符看不到"
   }
  ],
  "电解液相同但样品编号不同": false,
  "描述符": [],
  "物性": [],
  "条件": [
   {
    "条件": "温度",
    "方向": "相近",
    "A": 25.0,
    "B": 25.0
   },
   {
    "条件": "电流密度",
    "方向": "相近",
    "A": 1.0,
    "B": 1.0
   },
   {
    "条件": "沉积容量",
    "方向": "相近",
    "A": 1.0,
    "B": 1.0
   },
   {
    "条件": "测试方法",
    "方向": "相同",
    "A": 0.0,
    "B": 0.0
   },
   {
    "条件": "圈数",
    "方向": "相近",
    "A": 10,
    "B": 10
   }
  ],
  "条件含默认值": [
   "温度默认"
  ],
  "性能": {
   "方向": "变高",
   "倍数": 0.322,
   "倍数含义": "损失（100 − CE）之比",
   "好于参照": true,
   "值A": 98.1,
   "值B": 94.1,
   "指标A": "Li‖Cu CE",
   "指标B": "Li‖Cu CE"
  },
  "表述文字": "【P333｜Li‖Cu CE｜同测试换配方】实验样 1.6 M Li2S4 + L5（0.5 M LiTFSI；0.2 M LiNO3；1 volume ratio DOL:DME=1:1 DOL；1 volume ratio DOL:DME=1:1 DME；0.05 M RBNO3；1.6 M Li2S4，测试 T17）相对 实验样 1.6 M Li2S4 + L0（0.5 M LiTFSI；0.2 M LiNO3；1 volume ratio DOL:DME=1:1 DOL；1 volume ratio DOL:DME=1:1 DME；1.6 M Li2S4，测试 T17）｜组分变化：加入 RBNO3（0.05 M）（其中 RBNO3：描述符看不到）｜描述符：无变化｜物性：两边没有都报告的｜条件：相同（含默认值：温度默认）｜性能：Li‖Cu CE 变高"
 },
 {
  "编号": "PC01332",
  "论文": "P333",
  "类别": "LiCu_CE",
  "比较类型": "同测试换配方",
  "A": {
   "测试": "T17",
   "测试名": "Li-Ni平均CE",
   "配方": "L5",
   "配方名": "1.6 M Li2S4 + L5",
   "recipe": "R_L5",
   "是否对照": false,
   "配方文字": "0.5 M LiTFSI；0.2 M LiNO3；1 volume ratio DOL:DME=1:1 DOL；1 volume ratio DOL:DME=1:1 DME；0.05 M RBNO3；1.6 M Li2S4",
   "表述编号": "ST4213",
   "证据句子": [
    "M0228",
    "M0229",
    "M0230"
   ],
   "标记": [
    "温度默认",
    "电流补解析",
    "面容量补解析"
   ]
  },
  "B": {
   "测试": "T17",
   "测试名": "Li-Ni平均CE",
   "配方": "L1",
   "配方名": "1.6 M Li2S4 + L1",
   "recipe": "R_L1",
   "是否对照": false,
   "配方文字": "0.5 M LiTFSI；0.2 M LiNO3；1 volume ratio DOL:DME=1:1 DOL；1 volume ratio DOL:DME=1:1 DME；0.01 M RBNO3；1.6 M Li2S4",
   "表述编号": "ST4212",
   "证据句子": [
    "M0228",
    "M0229",
    "M0230"
   ],
   "标记": [
    "温度默认",
    "电流补解析",
    "面容量补解析"
   ]
  },
  "组分变化": "RBNO3 0.01 M → 0.05 M",
  "作者改动的组分": [
   "RBNO3"
  ],
  "特殊组分变化": [
   {
    "组分": "RBNO3",
    "类型": "描述符看不到"
   }
  ],
  "电解液相同但样品编号不同": false,
  "描述符": [],
  "物性": [],
  "条件": [
   {
    "条件": "温度",
    "方向": "相近",
    "A": 25.0,
    "B": 25.0
   },
   {
    "条件": "电流密度",
    "方向": "相近",
    "A": 1.0,
    "B": 1.0
   },
   {
    "条件": "沉积容量",
    "方向": "相近",
    "A": 1.0,
    "B": 1.0
   },
   {
    "条件": "测试方法",
    "方向": "相同",
    "A": 0.0,
    "B": 0.0
   },
   {
    "条件": "圈数",
    "方向": "相近",
    "A": 10,
    "B": 10
   }
  ],
  "条件含默认值": [
   "温度默认"
  ],
  "性能": {
   "方向": "变高",
   "倍数": 0.4524,
   "倍数含义": "损失（100 − CE）之比",
   "好于参照": true,
   "值A": 98.1,
   "值B": 95.8,
   "指标A": "Li‖Cu CE",
   "指标B": "Li‖Cu CE"
  },
  "表述文字": "【P333｜Li‖Cu CE｜同测试换配方】实验样 1.6 M Li2S4 + L5（0.5 M LiTFSI；0.2 M LiNO3；1 volume ratio DOL:DME=1:1 DOL；1 volume ratio DOL:DME=1:1 DME；0.05 M RBNO3；1.6 M Li2S4，测试 T17）相对 实验样 1.6 M Li2S4 + L1（0.5 M LiTFSI；0.2 M LiNO3；1 volume ratio DOL:DME=1:1 DOL；1 volume ratio DOL:DME=1:1 DME；0.01 M RBNO3；1.6 M Li2S4，测试 T17）｜组分变化：RBNO3 0.01 M → 0.05 M（其中 RBNO3：描述符看不到）｜描述符：无变化｜物性：两边没有都报告的｜条件：相同（含默认值：温度默认）｜性能：Li‖Cu CE 变高"
 },
 {
  "编号": "PC01333",
  "论文": "P333",
  "类别": "首圈容量",
  "比较类型": "同测试换配方",
  "A": {
   "测试": "T24",
   "测试名": "Li-S循环 E/S=2.5 loading=3.8",
   "配方": "F5",
   "配方名": "0.05 M RbNO3",
   "recipe": "R_F5",
   "是否对照": false,
   "配方文字": "0.5 M LiTFSI；0.2 M LiNO3；1 volume ratio DOL:DME=1:1 DOL；1 volume ratio DOL:DME=1:1 DME；0.05 M RBNO3",
   "表述编号": "ST4222",
   "证据句子": [
    "M0285",
    "S0063"
   ],
   "标记": [
    "基准未写明",
    "温度默认"
   ]
  },
  "B": {
   "测试": "T24",
   "测试名": "Li-S循环 E/S=2.5 loading=3.8",
   "配方": "F0",
   "配方名": "control",
   "recipe": "R_F0",
   "是否对照": true,
   "配方文字": "0.5 M LiTFSI；0.2 M LiNO3；1 volume ratio DOL:DME=1:1 DOL；1 volume ratio DOL:DME=1:1 DME",
   "表述编号": "ST4220",
   "证据句子": [
    "M0285",
    "S0063"
   ],
   "标记": [
    "基准未写明",
    "温度默认"
   ]
  },
  "组分变化": "加入 RBNO3（0.05 M）",
  "作者改动的组分": [
   "RBNO3"
  ],
  "特殊组分变化": [
   {
    "组分": "RBNO3",
    "类型": "描述符看不到"
   }
  ],
  "电解液相同但样品编号不同": false,
  "描述符": [],
  "物性": [],
  "条件": [
   {
    "条件": "E/S",
    "方向": "相近",
    "A": 2.5,
    "B": 2.5
   },
   {
    "条件": "硫载量",
    "方向": "相近",
    "A": 3.8,
    "B": 3.8
   },
   {
    "条件": "温度",
    "方向": "相近",
    "A": 25.0,
    "B": 25.0
   },
   {
    "条件": "电池形式",
    "方向": "相同",
    "A": 0.0,
    "B": 0.0
   }
  ],
  "条件含默认值": [
   "温度默认"
  ],
  "性能": {
   "方向": "变高",
   "倍数": 5.0647,
   "倍数含义": "容量之比",
   "好于参照": true,
   "值A": 1175.0,
   "值B": 232.0,
   "指标A": "比放电容量（基准未写明）",
   "指标B": "比放电容量（基准未写明）"
  },
  "表述文字": "【P333｜首圈容量｜同测试换配方】实验样 0.05 M RbNO3（0.5 M LiTFSI；0.2 M LiNO3；1 volume ratio DOL:DME=1:1 DOL；1 volume ratio DOL:DME=1:1 DME；0.05 M RBNO3，测试 T24）相对 对比样 control（0.5 M LiTFSI；0.2 M LiNO3；1 volume ratio DOL:DME=1:1 DOL；1 volume ratio DOL:DME=1:1 DME，测试 T24）｜组分变化：加入 RBNO3（0.05 M）（其中 RBNO3：描述符看不到）｜描述符：无变化｜物性：两边没有都报告的｜条件：相同（含默认值：温度默认）｜性能：首圈容量 变高"
 },
 {
  "编号": "PC01334",
  "论文": "P334",
  "类别": "每圈衰减率",
  "比较类型": "同测试换配方",
  "A": {
   "测试": "Tcycle",
   "测试名": "0.5 C长循环",
   "配方": "F1",
   "配方名": "1 wt% NH4BS",
   "recipe": "R1",
   "是否对照": false,
   "配方文字": "1 M LiTFSI；2 wt% LiNO3；1 wt% NH4BS；DME:DOL = 1:1（体积比）",
   "表述编号": "ST4230",
   "证据句子": [
    "M0099",
    "M0100",
    "M0101"
   ],
   "标记": [
    "LiNO3按质量分数换算",
    "温度默认",
    "由容量换算"
   ]
  },
  "B": {
   "测试": "Tcycle",
   "测试名": "0.5 C长循环",
   "配方": "F0",
   "配方名": "blank",
   "recipe": "R0",
   "是否对照": true,
   "配方文字": "1 M LiTFSI；2 wt% LiNO3；DME:DOL = 1:1（体积比）",
   "表述编号": "ST4228",
   "证据句子": [
    "M0099",
    "M0100",
    "M0101"
   ],
   "标记": [
    "LiNO3按质量分数换算",
    "温度默认",
    "由容量换算"
   ]
  },
  "组分变化": "加入 NH4BS（1 wt%）",
  "作者改动的组分": [
   "NH4BS"
  ],
  "特殊组分变化": [
   {
    "组分": "NH4BS",
    "类型": "描述符看不到"
   }
  ],
  "电解液相同但样品编号不同": false,
  "描述符": [
   {
    "描述符": "lino3",
    "中文": "LiNO₃ 浓度",
    "组": "LiNO₃",
    "方向": "变高",
    "A": 0.3746,
    "B": 0.3708,
    "被动": true
   }
  ],
  "物性": [],
  "条件": [
   {
    "条件": "E/S",
    "方向": "相近",
    "A": 20.0,
    "B": 20.0
   },
   {
    "条件": "硫载量",
    "方向": "相近",
    "A": 1.2,
    "B": 1.2
   },
   {
    "条件": "正极含硫",
    "方向": "相近",
    "A": 52.5,
    "B": 52.5
   },
   {
    "条件": "倍率",
    "方向": "相近",
    "A": 0.5,
    "B": 0.5
   },
   {
    "条件": "温度",
    "方向": "相近",
    "A": 25.0,
    "B": 25.0
   },
   {
    "条件": "电池形式",
    "方向": "相同",
    "A": 0.0,
    "B": 0.0
   },
   {
    "条件": "圈数",
    "方向": "相近",
    "A": 300,
    "B": 300
   }
  ],
  "条件含默认值": [
   "温度默认"
  ],
  "性能": {
   "方向": "变低",
   "倍数": 0.8449,
   "倍数含义": "每圈衰减率之比",
   "好于参照": true,
   "值A": 0.135,
   "值B": 0.1597,
   "指标A": "每圈衰减率（%/圈，由硫比放电容量换算）",
   "指标B": "每圈衰减率（%/圈，由硫比放电容量换算）"
  },
  "表述文字": "【P334｜每圈衰减率｜同测试换配方】实验样 1 wt% NH4BS（1 M LiTFSI；2 wt% LiNO3；1 wt% NH4BS；DME:DOL = 1:1（体积比），测试 Tcycle）相对 对比样 blank（1 M LiTFSI；2 wt% LiNO3；DME:DOL = 1:1（体积比），测试 Tcycle）｜组分变化：加入 NH4BS（1 wt%）（其中 NH4BS：描述符看不到）｜描述符：LiNO₃ 浓度 变高（被动）｜物性：两边没有都报告的｜条件：相同（含默认值：温度默认）｜性能：每圈衰减率 变低"
 },
 {
  "编号": "PC01335",
  "论文": "P334",
  "类别": "首圈容量",
  "比较类型": "同测试换配方",
  "A": {
   "测试": "Tcycle",
   "测试名": "0.5 C长循环",
   "配方": "F1",
   "配方名": "1 wt% NH4BS",
   "recipe": "R1",
   "是否对照": false,
   "配方文字": "1 M LiTFSI；2 wt% LiNO3；1 wt% NH4BS；DME:DOL = 1:1（体积比）",
   "表述编号": "ST4229",
   "证据句子": [
    "M0099",
    "M0100",
    "M0101"
   ],
   "标记": [
    "LiNO3按质量分数换算",
    "温度默认"
   ]
  },
  "B": {
   "测试": "Tcycle",
   "测试名": "0.5 C长循环",
   "配方": "F0",
   "配方名": "blank",
   "recipe": "R0",
   "是否对照": true,
   "配方文字": "1 M LiTFSI；2 wt% LiNO3；DME:DOL = 1:1（体积比）",
   "表述编号": "ST4227",
   "证据句子": [
    "M0099",
    "M0100",
    "M0101"
   ],
   "标记": [
    "LiNO3按质量分数换算",
    "温度默认"
   ]
  },
  "组分变化": "加入 NH4BS（1 wt%）",
  "作者改动的组分": [
   "NH4BS"
  ],
  "特殊组分变化": [
   {
    "组分": "NH4BS",
    "类型": "描述符看不到"
   }
  ],
  "电解液相同但样品编号不同": false,
  "描述符": [
   {
    "描述符": "lino3",
    "中文": "LiNO₃ 浓度",
    "组": "LiNO₃",
    "方向": "变高",
    "A": 0.3746,
    "B": 0.3708,
    "被动": true
   }
  ],
  "物性": [],
  "条件": [
   {
    "条件": "E/S",
    "方向": "相近",
    "A": 20.0,
    "B": 20.0
   },
   {
    "条件": "硫载量",
    "方向": "相近",
    "A": 1.2,
    "B": 1.2
   },
   {
    "条件": "正极含硫",
    "方向": "相近",
    "A": 52.5,
    "B": 52.5
   },
   {
    "条件": "倍率",
    "方向": "相近",
    "A": 0.5,
    "B": 0.5
   },
   {
    "条件": "温度",
    "方向": "相近",
    "A": 25.0,
    "B": 25.0
   },
   {
    "条件": "电池形式",
    "方向": "相同",
    "A": 0.0,
    "B": 0.0
   }
  ],
  "条件含默认值": [
   "温度默认"
  ],
  "性能": {
   "方向": "变高",
   "倍数": 1.1293,
   "倍数含义": "容量之比",
   "好于参照": true,
   "值A": 1187.6,
   "值B": 1051.6,
   "指标A": "硫比放电容量",
   "指标B": "硫比放电容量"
  },
  "表述文字": "【P334｜首圈容量｜同测试换配方】实验样 1 wt% NH4BS（1 M LiTFSI；2 wt% LiNO3；1 wt% NH4BS；DME:DOL = 1:1（体积比），测试 Tcycle）相对 对比样 blank（1 M LiTFSI；2 wt% LiNO3；DME:DOL = 1:1（体积比），测试 Tcycle）｜组分变化：加入 NH4BS（1 wt%）（其中 NH4BS：描述符看不到）｜描述符：LiNO₃ 浓度 变高（被动）｜物性：两边没有都报告的｜条件：相同（含默认值：温度默认）｜性能：首圈容量 变高"
 },
 {
  "编号": "PC01336",
  "论文": "P336",
  "类别": "首圈容量",
  "比较类型": "同测试换配方",
  "A": {
   "测试": "Tcycle",
   "测试名": "E/S11循环稳定性",
   "配方": "F05",
   "配方名": "0.5 M LiTFSI",
   "recipe": "RF05",
   "是否对照": false,
   "配方文字": "0.5 M LiTFSI；0.6 M LiNO3；DOL:DME = 1:1（体积比）",
   "表述编号": "ST4261",
   "证据句子": [
    "M0207",
    "M0208"
   ],
   "标记": [
    "前5圈替代"
   ]
  },
  "B": {
   "测试": "Tcycle",
   "测试名": "E/S11循环稳定性",
   "配方": "F025",
   "配方名": "0.25 M LiTFSI",
   "recipe": "RF025",
   "是否对照": false,
   "配方文字": "0.25 M LiTFSI；0.6 M LiNO3；DOL:DME = 1:1（体积比）",
   "表述编号": "ST4260",
   "证据句子": [
    "M0207",
    "M0208"
   ],
   "标记": [
    "前5圈替代"
   ]
  },
  "组分变化": "LiTFSI 0.25 M → 0.5 M",
  "作者改动的组分": [
   "LiTFSI"
  ],
  "特殊组分变化": [],
  "电解液相同但样品编号不同": false,
  "描述符": [
   {
    "描述符": "lnsites",
    "中文": "每个 Li⁺ 的配位位点",
    "组": "配位（醚氧）",
    "方向": "变低",
    "A": 21.8008,
    "B": 28.2129,
    "被动": false
   },
   {
    "描述符": "li",
    "中文": "Li⁺ 总浓度",
    "组": "盐用量",
    "方向": "变高",
    "A": 1.1,
    "B": 0.85,
    "被动": false
   },
   {
    "描述符": "salt",
    "中文": "主盐浓度",
    "组": "盐用量",
    "方向": "变高",
    "A": 0.5,
    "B": 0.25,
    "被动": false
   },
   {
    "描述符": "anF",
    "中文": "阴离子 F（每升）",
    "组": "盐用量",
    "方向": "变高",
    "A": 3.0,
    "B": 1.5,
    "被动": false
   },
   {
    "描述符": "anSO2",
    "中文": "阴离子磺酰（每升）",
    "组": "盐用量",
    "方向": "变高",
    "A": 1.0,
    "B": 0.5,
    "被动": false
   }
  ],
  "物性": [
   {
    "物性": "润湿性",
    "方向": "变高",
    "A": 30.66,
    "B": 14.92,
    "单位": "°",
    "温度": null
   }
  ],
  "条件": [
   {
    "条件": "E/S",
    "方向": "相近",
    "A": 11.0,
    "B": 11.0
   },
   {
    "条件": "倍率",
    "方向": "相近",
    "A": 0.1,
    "B": 0.1
   },
   {
    "条件": "温度",
    "方向": "相近",
    "A": 25.0,
    "B": 25.0
   },
   {
    "条件": "电池形式",
    "方向": "相同",
    "A": 0.0,
    "B": 0.0
   }
  ],
  "条件含默认值": [],
  "性能": {
   "方向": "相近",
   "倍数": 1.018,
   "倍数含义": "容量之比",
   "好于参照": null,
   "值A": 1131.0,
   "值B": 1111.0,
   "指标A": "硫比放电容量",
   "指标B": "硫比放电容量"
  },
  "表述文字": "【P336｜首圈容量｜同测试换配方】实验样 0.5 M LiTFSI（0.5 M LiTFSI；0.6 M LiNO3；DOL:DME = 1:1（体积比），测试 Tcycle）相对 实验样 0.25 M LiTFSI（0.25 M LiTFSI；0.6 M LiNO3；DOL:DME = 1:1（体积比），测试 Tcycle）｜组分变化：LiTFSI 0.25 M → 0.5 M｜描述符：每个 Li⁺ 的配位位点 变低；Li⁺ 总浓度 变高；主盐浓度 变高；阴离子 F（每升） 变高；阴离子磺酰（每升） 变高｜物性：润湿性 变高｜条件：相同｜性能：首圈容量 相近"
 },
 {
  "编号": "PC01337",
  "论文": "P336",
  "类别": "首圈容量",
  "比较类型": "同测试换配方",
  "A": {
   "测试": "Tcycle",
   "测试名": "E/S11循环稳定性",
   "配方": "F025",
   "配方名": "0.25 M LiTFSI",
   "recipe": "RF025",
   "是否对照": false,
   "配方文字": "0.25 M LiTFSI；0.6 M LiNO3；DOL:DME = 1:1（体积比）",
   "表述编号": "ST4260",
   "证据句子": [
    "M0207",
    "M0208"
   ],
   "标记": [
    "前5圈替代"
   ]
  },
  "B": {
   "测试": "Tcycle",
   "测试名": "E/S11循环稳定性",
   "配方": "F1",
   "配方名": "1 M LiTFSI",
   "recipe": "RF1",
   "是否对照": true,
   "配方文字": "1 M LiTFSI；0.6 M LiNO3；DOL:DME = 1:1（体积比）",
   "表述编号": "ST4262",
   "证据句子": [
    "M0207",
    "M0208"
   ],
   "标记": [
    "前5圈替代"
   ]
  },
  "组分变化": "LiTFSI 1 M → 0.25 M",
  "作者改动的组分": [
   "LiTFSI"
  ],
  "特殊组分变化": [],
  "电解液相同但样品编号不同": false,
  "描述符": [
   {
    "描述符": "lnsites",
    "中文": "每个 Li⁺ 的配位位点",
    "组": "配位（醚氧）",
    "方向": "变高",
    "A": 28.2129,
    "B": 14.9881,
    "被动": false
   },
   {
    "描述符": "li",
    "中文": "Li⁺ 总浓度",
    "组": "盐用量",
    "方向": "变低",
    "A": 0.85,
    "B": 1.6,
    "被动": false
   },
   {
    "描述符": "salt",
    "中文": "主盐浓度",
    "组": "盐用量",
    "方向": "变低",
    "A": 0.25,
    "B": 1.0,
    "被动": false
   },
   {
    "描述符": "anF",
    "中文": "阴离子 F（每升）",
    "组": "盐用量",
    "方向": "变低",
    "A": 1.5,
    "B": 6.0,
    "被动": false
   },
   {
    "描述符": "anSO2",
    "中文": "阴离子磺酰（每升）",
    "组": "盐用量",
    "方向": "变低",
    "A": 0.5,
    "B": 2.0,
    "被动": false
   }
  ],
  "物性": [
   {
    "物性": "润湿性",
    "方向": "变低",
    "A": 14.92,
    "B": 34.59,
    "单位": "°",
    "温度": null
   }
  ],
  "条件": [
   {
    "条件": "E/S",
    "方向": "相近",
    "A": 11.0,
    "B": 11.0
   },
   {
    "条件": "倍率",
    "方向": "相近",
    "A": 0.1,
    "B": 0.1
   },
   {
    "条件": "温度",
    "方向": "相近",
    "A": 25.0,
    "B": 25.0
   },
   {
    "条件": "电池形式",
    "方向": "相同",
    "A": 0.0,
    "B": 0.0
   }
  ],
  "条件含默认值": [],
  "性能": {
   "方向": "变高",
   "倍数": 1.2889,
   "倍数含义": "容量之比",
   "好于参照": true,
   "值A": 1111.0,
   "值B": 862.0,
   "指标A": "硫比放电容量",
   "指标B": "硫比放电容量"
  },
  "表述文字": "【P336｜首圈容量｜同测试换配方】实验样 0.25 M LiTFSI（0.25 M LiTFSI；0.6 M LiNO3；DOL:DME = 1:1（体积比），测试 Tcycle）相对 对比样 1 M LiTFSI（1 M LiTFSI；0.6 M LiNO3；DOL:DME = 1:1（体积比），测试 Tcycle）｜组分变化：LiTFSI 1 M → 0.25 M｜描述符：每个 Li⁺ 的配位位点 变高；Li⁺ 总浓度 变低；主盐浓度 变低；阴离子 F（每升） 变低；阴离子磺酰（每升） 变低｜物性：润湿性 变低｜条件：相同｜性能：首圈容量 变高"
 },
 {
  "编号": "PC01338",
  "论文": "P336",
  "类别": "首圈容量",
  "比较类型": "同测试换配方",
  "A": {
   "测试": "Tcycle",
   "测试名": "E/S11循环稳定性",
   "配方": "F2",
   "配方名": "2 M LiTFSI",
   "recipe": "RF2",
   "是否对照": false,
   "配方文字": "2 M LiTFSI；0.6 M LiNO3；DOL:DME = 1:1（体积比）",
   "表述编号": "ST4265",
   "证据句子": [
    "M0207",
    "M0208"
   ],
   "标记": [
    "前5圈替代"
   ]
  },
  "B": {
   "测试": "Tcycle",
   "测试名": "E/S11循环稳定性",
   "配方": "F025",
   "配方名": "0.25 M LiTFSI",
   "recipe": "RF025",
   "是否对照": false,
   "配方文字": "0.25 M LiTFSI；0.6 M LiNO3；DOL:DME = 1:1（体积比）",
   "表述编号": "ST4260",
   "证据句子": [
    "M0207",
    "M0208"
   ],
   "标记": [
    "前5圈替代"
   ]
  },
  "组分变化": "LiTFSI 0.25 M → 2 M",
  "作者改动的组分": [
   "LiTFSI"
  ],
  "特殊组分变化": [],
  "电解液相同但样品编号不同": false,
  "描述符": [
   {
    "描述符": "lnsites",
    "中文": "每个 Li⁺ 的配位位点",
    "组": "配位（醚氧）",
    "方向": "变低",
    "A": 9.2234,
    "B": 28.2129,
    "被动": false
   },
   {
    "描述符": "li",
    "中文": "Li⁺ 总浓度",
    "组": "盐用量",
    "方向": "变高",
    "A": 2.6,
    "B": 0.85,
    "被动": false
   },
   {
    "描述符": "salt",
    "中文": "主盐浓度",
    "组": "盐用量",
    "方向": "变高",
    "A": 2.0,
    "B": 0.25,
    "被动": false
   },
   {
    "描述符": "anF",
    "中文": "阴离子 F（每升）",
    "组": "盐用量",
    "方向": "变高",
    "A": 12.0,
    "B": 1.5,
    "被动": false
   },
   {
    "描述符": "anSO2",
    "中文": "阴离子磺酰（每升）",
    "组": "盐用量",
    "方向": "变高",
    "A": 4.0,
    "B": 0.5,
    "被动": false
   }
  ],
  "物性": [
   {
    "物性": "润湿性",
    "方向": "变高",
    "A": 43.18,
    "B": 14.92,
    "单位": "°",
    "温度": null
   }
  ],
  "条件": [
   {
    "条件": "E/S",
    "方向": "相近",
    "A": 11.0,
    "B": 11.0
   },
   {
    "条件": "倍率",
    "方向": "相近",
    "A": 0.1,
    "B": 0.1
   },
   {
    "条件": "温度",
    "方向": "相近",
    "A": 25.0,
    "B": 25.0
   },
   {
    "条件": "电池形式",
    "方向": "相同",
    "A": 0.0,
    "B": 0.0
   }
  ],
  "条件含默认值": [],
  "性能": {
   "方向": "变低",
   "倍数": 0.2358,
   "倍数含义": "容量之比",
   "好于参照": false,
   "值A": 262.0,
   "值B": 1111.0,
   "指标A": "硫比放电容量",
   "指标B": "硫比放电容量"
  },
  "表述文字": "【P336｜首圈容量｜同测试换配方】实验样 2 M LiTFSI（2 M LiTFSI；0.6 M LiNO3；DOL:DME = 1:1（体积比），测试 Tcycle）相对 实验样 0.25 M LiTFSI（0.25 M LiTFSI；0.6 M LiNO3；DOL:DME = 1:1（体积比），测试 Tcycle）｜组分变化：LiTFSI 0.25 M → 2 M｜描述符：每个 Li⁺ 的配位位点 变低；Li⁺ 总浓度 变高；主盐浓度 变高；阴离子 F（每升） 变高；阴离子磺酰（每升） 变高｜物性：润湿性 变高｜条件：相同｜性能：首圈容量 变低"
 },
 {
  "编号": "PC01339",
  "论文": "P336",
  "类别": "首圈容量",
  "比较类型": "同测试换配方",
  "A": {
   "测试": "Tcycle",
   "测试名": "E/S11循环稳定性",
   "配方": "F05",
   "配方名": "0.5 M LiTFSI",
   "recipe": "RF05",
   "是否对照": false,
   "配方文字": "0.5 M LiTFSI；0.6 M LiNO3；DOL:DME = 1:1（体积比）",
   "表述编号": "ST4261",
   "证据句子": [
    "M0207",
    "M0208"
   ],
   "标记": [
    "前5圈替代"
   ]
  },
  "B": {
   "测试": "Tcycle",
   "测试名": "E/S11循环稳定性",
   "配方": "F1",
   "配方名": "1 M LiTFSI",
   "recipe": "RF1",
   "是否对照": true,
   "配方文字": "1 M LiTFSI；0.6 M LiNO3；DOL:DME = 1:1（体积比）",
   "表述编号": "ST4262",
   "证据句子": [
    "M0207",
    "M0208"
   ],
   "标记": [
    "前5圈替代"
   ]
  },
  "组分变化": "LiTFSI 1 M → 0.5 M",
  "作者改动的组分": [
   "LiTFSI"
  ],
  "特殊组分变化": [],
  "电解液相同但样品编号不同": false,
  "描述符": [
   {
    "描述符": "lnsites",
    "中文": "每个 Li⁺ 的配位位点",
    "组": "配位（醚氧）",
    "方向": "变高",
    "A": 21.8008,
    "B": 14.9881,
    "被动": false
   },
   {
    "描述符": "li",
    "中文": "Li⁺ 总浓度",
    "组": "盐用量",
    "方向": "变低",
    "A": 1.1,
    "B": 1.6,
    "被动": false
   },
   {
    "描述符": "salt",
    "中文": "主盐浓度",
    "组": "盐用量",
    "方向": "变低",
    "A": 0.5,
    "B": 1.0,
    "被动": false
   },
   {
    "描述符": "anF",
    "中文": "阴离子 F（每升）",
    "组": "盐用量",
    "方向": "变低",
    "A": 3.0,
    "B": 6.0,
    "被动": false
   },
   {
    "描述符": "anSO2",
    "中文": "阴离子磺酰（每升）",
    "组": "盐用量",
    "方向": "变低",
    "A": 1.0,
    "B": 2.0,
    "被动": false
   }
  ],
  "物性": [
   {
    "物性": "润湿性",
    "方向": "变低",
    "A": 30.66,
    "B": 34.59,
    "单位": "°",
    "温度": null
   }
  ],
  "条件": [
   {
    "条件": "E/S",
    "方向": "相近",
    "A": 11.0,
    "B": 11.0
   },
   {
    "条件": "倍率",
    "方向": "相近",
    "A": 0.1,
    "B": 0.1
   },
   {
    "条件": "温度",
    "方向": "相近",
    "A": 25.0,
    "B": 25.0
   },
   {
    "条件": "电池形式",
    "方向": "相同",
    "A": 0.0,
    "B": 0.0
   }
  ],
  "条件含默认值": [],
  "性能": {
   "方向": "变高",
   "倍数": 1.3121,
   "倍数含义": "容量之比",
   "好于参照": true,
   "值A": 1131.0,
   "值B": 862.0,
   "指标A": "硫比放电容量",
   "指标B": "硫比放电容量"
  },
  "表述文字": "【P336｜首圈容量｜同测试换配方】实验样 0.5 M LiTFSI（0.5 M LiTFSI；0.6 M LiNO3；DOL:DME = 1:1（体积比），测试 Tcycle）相对 对比样 1 M LiTFSI（1 M LiTFSI；0.6 M LiNO3；DOL:DME = 1:1（体积比），测试 Tcycle）｜组分变化：LiTFSI 1 M → 0.5 M｜描述符：每个 Li⁺ 的配位位点 变高；Li⁺ 总浓度 变低；主盐浓度 变低；阴离子 F（每升） 变低；阴离子磺酰（每升） 变低｜物性：润湿性 变低｜条件：相同｜性能：首圈容量 变高"
 },
 {
  "编号": "PC01340",
  "论文": "P336",
  "类别": "首圈容量",
  "比较类型": "同测试换配方",
  "A": {
   "测试": "Tcycle",
   "测试名": "E/S11循环稳定性",
   "配方": "F2",
   "配方名": "2 M LiTFSI",
   "recipe": "RF2",
   "是否对照": false,
   "配方文字": "2 M LiTFSI；0.6 M LiNO3；DOL:DME = 1:1（体积比）",
   "表述编号": "ST4265",
   "证据句子": [
    "M0207",
    "M0208"
   ],
   "标记": [
    "前5圈替代"
   ]
  },
  "B": {
   "测试": "Tcycle",
   "测试名": "E/S11循环稳定性",
   "配方": "F05",
   "配方名": "0.5 M LiTFSI",
   "recipe": "RF05",
   "是否对照": false,
   "配方文字": "0.5 M LiTFSI；0.6 M LiNO3；DOL:DME = 1:1（体积比）",
   "表述编号": "ST4261",
   "证据句子": [
    "M0207",
    "M0208"
   ],
   "标记": [
    "前5圈替代"
   ]
  },
  "组分变化": "LiTFSI 0.5 M → 2 M",
  "作者改动的组分": [
   "LiTFSI"
  ],
  "特殊组分变化": [],
  "电解液相同但样品编号不同": false,
  "描述符": [
   {
    "描述符": "lnsites",
    "中文": "每个 Li⁺ 的配位位点",
    "组": "配位（醚氧）",
    "方向": "变低",
    "A": 9.2234,
    "B": 21.8008,
    "被动": false
   },
   {
    "描述符": "li",
    "中文": "Li⁺ 总浓度",
    "组": "盐用量",
    "方向": "变高",
    "A": 2.6,
    "B": 1.1,
    "被动": false
   },
   {
    "描述符": "salt",
    "中文": "主盐浓度",
    "组": "盐用量",
    "方向": "变高",
    "A": 2.0,
    "B": 0.5,
    "被动": false
   },
   {
    "描述符": "anF",
    "中文": "阴离子 F（每升）",
    "组": "盐用量",
    "方向": "变高",
    "A": 12.0,
    "B": 3.0,
    "被动": false
   },
   {
    "描述符": "anSO2",
    "中文": "阴离子磺酰（每升）",
    "组": "盐用量",
    "方向": "变高",
    "A": 4.0,
    "B": 1.0,
    "被动": false
   }
  ],
  "物性": [
   {
    "物性": "润湿性",
    "方向": "变高",
    "A": 43.18,
    "B": 30.66,
    "单位": "°",
    "温度": null
   }
  ],
  "条件": [
   {
    "条件": "E/S",
    "方向": "相近",
    "A": 11.0,
    "B": 11.0
   },
   {
    "条件": "倍率",
    "方向": "相近",
    "A": 0.1,
    "B": 0.1
   },
   {
    "条件": "温度",
    "方向": "相近",
    "A": 25.0,
    "B": 25.0
   },
   {
    "条件": "电池形式",
    "方向": "相同",
    "A": 0.0,
    "B": 0.0
   }
  ],
  "条件含默认值": [],
  "性能": {
   "方向": "变低",
   "倍数": 0.2317,
   "倍数含义": "容量之比",
   "好于参照": false,
   "值A": 262.0,
   "值B": 1131.0,
   "指标A": "硫比放电容量",
   "指标B": "硫比放电容量"
  },
  "表述文字": "【P336｜首圈容量｜同测试换配方】实验样 2 M LiTFSI（2 M LiTFSI；0.6 M LiNO3；DOL:DME = 1:1（体积比），测试 Tcycle）相对 实验样 0.5 M LiTFSI（0.5 M LiTFSI；0.6 M LiNO3；DOL:DME = 1:1（体积比），测试 Tcycle）｜组分变化：LiTFSI 0.5 M → 2 M｜描述符：每个 Li⁺ 的配位位点 变低；Li⁺ 总浓度 变高；主盐浓度 变高；阴离子 F（每升） 变高；阴离子磺酰（每升） 变高｜物性：润湿性 变高｜条件：相同｜性能：首圈容量 变低"
 },
 {
  "编号": "PC01341",
  "论文": "P336",
  "类别": "首圈容量",
  "比较类型": "同测试换配方",
  "A": {
   "测试": "Tcycle",
   "测试名": "E/S11循环稳定性",
   "配方": "F2",
   "配方名": "2 M LiTFSI",
   "recipe": "RF2",
   "是否对照": false,
   "配方文字": "2 M LiTFSI；0.6 M LiNO3；DOL:DME = 1:1（体积比）",
   "表述编号": "ST4265",
   "证据句子": [
    "M0207",
    "M0208"
   ],
   "标记": [
    "前5圈替代"
   ]
  },
  "B": {
   "测试": "Tcycle",
   "测试名": "E/S11循环稳定性",
   "配方": "F1",
   "配方名": "1 M LiTFSI",
   "recipe": "RF1",
   "是否对照": true,
   "配方文字": "1 M LiTFSI；0.6 M LiNO3；DOL:DME = 1:1（体积比）",
   "表述编号": "ST4262",
   "证据句子": [
    "M0207",
    "M0208"
   ],
   "标记": [
    "前5圈替代"
   ]
  },
  "组分变化": "LiTFSI 1 M → 2 M",
  "作者改动的组分": [
   "LiTFSI"
  ],
  "特殊组分变化": [],
  "电解液相同但样品编号不同": false,
  "描述符": [
   {
    "描述符": "lnsites",
    "中文": "每个 Li⁺ 的配位位点",
    "组": "配位（醚氧）",
    "方向": "变低",
    "A": 9.2234,
    "B": 14.9881,
    "被动": false
   },
   {
    "描述符": "li",
    "中文": "Li⁺ 总浓度",
    "组": "盐用量",
    "方向": "变高",
    "A": 2.6,
    "B": 1.6,
    "被动": false
   },
   {
    "描述符": "salt",
    "中文": "主盐浓度",
    "组": "盐用量",
    "方向": "变高",
    "A": 2.0,
    "B": 1.0,
    "被动": false
   },
   {
    "描述符": "anF",
    "中文": "阴离子 F（每升）",
    "组": "盐用量",
    "方向": "变高",
    "A": 12.0,
    "B": 6.0,
    "被动": false
   },
   {
    "描述符": "anSO2",
    "中文": "阴离子磺酰（每升）",
    "组": "盐用量",
    "方向": "变高",
    "A": 4.0,
    "B": 2.0,
    "被动": false
   }
  ],
  "物性": [
   {
    "物性": "润湿性",
    "方向": "变高",
    "A": 43.18,
    "B": 34.59,
    "单位": "°",
    "温度": null
   }
  ],
  "条件": [
   {
    "条件": "E/S",
    "方向": "相近",
    "A": 11.0,
    "B": 11.0
   },
   {
    "条件": "倍率",
    "方向": "相近",
    "A": 0.1,
    "B": 0.1
   },
   {
    "条件": "温度",
    "方向": "相近",
    "A": 25.0,
    "B": 25.0
   },
   {
    "条件": "电池形式",
    "方向": "相同",
    "A": 0.0,
    "B": 0.0
   }
  ],
  "条件含默认值": [],
  "性能": {
   "方向": "变低",
   "倍数": 0.3039,
   "倍数含义": "容量之比",
   "好于参照": false,
   "值A": 262.0,
   "值B": 862.0,
   "指标A": "硫比放电容量",
   "指标B": "硫比放电容量"
  },
  "表述文字": "【P336｜首圈容量｜同测试换配方】实验样 2 M LiTFSI（2 M LiTFSI；0.6 M LiNO3；DOL:DME = 1:1（体积比），测试 Tcycle）相对 对比样 1 M LiTFSI（1 M LiTFSI；0.6 M LiNO3；DOL:DME = 1:1（体积比），测试 Tcycle）｜组分变化：LiTFSI 1 M → 2 M｜描述符：每个 Li⁺ 的配位位点 变低；Li⁺ 总浓度 变高；主盐浓度 变高；阴离子 F（每升） 变高；阴离子磺酰（每升） 变高｜物性：润湿性 变高｜条件：相同｜性能：首圈容量 变低"
 },
 {
  "编号": "PC01342",
  "论文": "P338",
  "类别": "LiCu_CE",
  "比较类型": "同配方换条件",
  "A": {
   "测试": "T13",
   "测试名": "Fig6b：初始60°C/0.5mA cm−2后20圈CE及SEM",
   "配方": "F3",
   "配方名": "LHCE [Li(SL)2][TFSA0.9FSA0.1]-2HFE",
   "recipe": "R3",
   "是否对照": false,
   "配方文字": "LiTFSI 0.9 mol份/总盐1 mol份；LiFSI 0.1 mol份/总盐1 mol份；SULFOLANE 2 mol份/总盐1 mol份；TTE 2 mol份/总盐1 mol份",
   "表述编号": "ST4288",
   "证据句子": [
    "M0206",
    "M0263",
    "M0264"
   ],
   "标记": [
    "局部高浓按作者用语"
   ]
  },
  "B": {
   "测试": "T12",
   "测试名": "Fig6a：初始30°C/0.5mA cm−2后20圈CE及SEM",
   "配方": "F3",
   "配方名": "LHCE [Li(SL)2][TFSA0.9FSA0.1]-2HFE",
   "recipe": "R3",
   "是否对照": false,
   "配方文字": "LiTFSI 0.9 mol份/总盐1 mol份；LiFSI 0.1 mol份/总盐1 mol份；SULFOLANE 2 mol份/总盐1 mol份；TTE 2 mol份/总盐1 mol份",
   "表述编号": "ST4287",
   "证据句子": [
    "M0206",
    "M0263",
    "M0264"
   ],
   "标记": [
    "局部高浓按作者用语"
   ]
  },
  "组分变化": "配方相同",
  "作者改动的组分": [],
  "特殊组分变化": [],
  "电解液相同但样品编号不同": false,
  "描述符": [],
  "物性": [
   {
    "物性": "离子电导率",
    "方向": "相近",
    "A": 1.06,
    "B": 1.06,
    "单位": "mS cm−1",
    "温度": null
   }
  ],
  "条件": [
   {
    "条件": "温度",
    "方向": "变高",
    "A": 60.0,
    "B": 30.0
   },
   {
    "条件": "电流密度",
    "方向": "相近",
    "A": 0.5,
    "B": 0.5
   },
   {
    "条件": "沉积容量",
    "方向": "相近",
    "A": 5.0,
    "B": 5.0
   },
   {
    "条件": "测试方法",
    "方向": "相同",
    "A": 0.0,
    "B": 0.0
   },
   {
    "条件": "圈数",
    "方向": "相近",
    "A": 20,
    "B": 20
   }
  ],
  "条件含默认值": [],
  "性能": {
   "方向": "变高",
   "倍数": 0.662,
   "倍数含义": "损失（100 − CE）之比",
   "好于参照": true,
   "值A": 95.3,
   "值B": 92.9,
   "指标A": "Li‖Cu CE",
   "指标B": "Li‖Cu CE"
  },
  "表述文字": "【P338｜Li‖Cu CE｜同配方换条件】实验样 LHCE [Li(SL)2][TFSA0.9FSA0.1]-2HFE（LiTFSI 0.9 mol份/总盐1 mol份；LiFSI 0.1 mol份/总盐1 mol份；SULFOLANE 2 mol份/总盐1 mol份；TTE 2 mol份/总盐1 mol份，测试 T13）相对 实验样 LHCE [Li(SL)2][TFSA0.9FSA0.1]-2HFE（LiTFSI 0.9 mol份/总盐1 mol份；LiFSI 0.1 mol份/总盐1 mol份；SULFOLANE 2 mol份/总盐1 mol份；TTE 2 mol份/总盐1 mol份，测试 T12）｜组分变化：配方相同｜描述符：配方相同｜物性：离子电导率 相近｜条件：温度 变高｜性能：Li‖Cu CE 变高"
 },
 {
  "编号": "PC01343",
  "论文": "P338",
  "类别": "LiCu_CE",
  "比较类型": "同配方换条件",
  "A": {
   "测试": "T14",
   "测试名": "Fig6c：初始30°C/0.1mA cm−2后20圈CE及SEM",
   "配方": "F3",
   "配方名": "LHCE [Li(SL)2][TFSA0.9FSA0.1]-2HFE",
   "recipe": "R3",
   "是否对照": false,
   "配方文字": "LiTFSI 0.9 mol份/总盐1 mol份；LiFSI 0.1 mol份/总盐1 mol份；SULFOLANE 2 mol份/总盐1 mol份；TTE 2 mol份/总盐1 mol份",
   "表述编号": "ST4289",
   "证据句子": [
    "M0206",
    "M0263",
    "M0264"
   ],
   "标记": [
    "局部高浓按作者用语"
   ]
  },
  "B": {
   "测试": "T12",
   "测试名": "Fig6a：初始30°C/0.5mA cm−2后20圈CE及SEM",
   "配方": "F3",
   "配方名": "LHCE [Li(SL)2][TFSA0.9FSA0.1]-2HFE",
   "recipe": "R3",
   "是否对照": false,
   "配方文字": "LiTFSI 0.9 mol份/总盐1 mol份；LiFSI 0.1 mol份/总盐1 mol份；SULFOLANE 2 mol份/总盐1 mol份；TTE 2 mol份/总盐1 mol份",
   "表述编号": "ST4287",
   "证据句子": [
    "M0206",
    "M0263",
    "M0264"
   ],
   "标记": [
    "局部高浓按作者用语"
   ]
  },
  "组分变化": "配方相同",
  "作者改动的组分": [],
  "特殊组分变化": [],
  "电解液相同但样品编号不同": false,
  "描述符": [],
  "物性": [
   {
    "物性": "离子电导率",
    "方向": "相近",
    "A": 1.06,
    "B": 1.06,
    "单位": "mS cm−1",
    "温度": null
   }
  ],
  "条件": [
   {
    "条件": "温度",
    "方向": "相近",
    "A": 30.0,
    "B": 30.0
   },
   {
    "条件": "电流密度",
    "方向": "相近",
    "A": 0.5,
    "B": 0.5
   },
   {
    "条件": "沉积容量",
    "方向": "相近",
    "A": 5.0,
    "B": 5.0
   },
   {
    "条件": "测试方法",
    "方向": "相同",
    "A": 0.0,
