Repository: zhuonanli08/Li-S_Electrolyte_Conflicts

File: output/两两比较表述_313篇_v2_2026-11-07/比较表述.json (part 80 of 111)
[
    "B": 0.0
   },
   {
    "条件": "圈数",
    "方向": "相近",
    "A": 20,
    "B": 20
   }
  ],
  "条件含默认值": [],
  "性能": {
   "方向": "变高",
   "倍数": 0.662,
   "倍数含义": "损失（100 − CE）之比",
   "好于参照": true,
   "值A": 95.3,
   "值B": 92.9,
   "指标A": "Li‖Cu CE",
   "指标B": "Li‖Cu CE"
  },
  "表述文字": "【P338｜Li‖Cu CE｜同配方换条件】实验样 LHCE [Li(SL)2][TFSA0.9FSA0.1]-2HFE（LiTFSI 0.9 mol份/总盐1 mol份；LiFSI 0.1 mol份/总盐1 mol份；SULFOLANE 2 mol份/总盐1 mol份；TTE 2 mol份/总盐1 mol份，测试 T14）相对 实验样 LHCE [Li(SL)2][TFSA0.9FSA0.1]-2HFE（LiTFSI 0.9 mol份/总盐1 mol份；LiFSI 0.1 mol份/总盐1 mol份；SULFOLANE 2 mol份/总盐1 mol份；TTE 2 mol份/总盐1 mol份，测试 T12）｜组分变化：配方相同｜描述符：配方相同｜物性：离子电导率 相近｜条件：相同｜性能：Li‖Cu CE 变高"
 },
 {
  "编号": "PC01344",
  "论文": "P338",
  "类别": "LiCu_CE",
  "比较类型": "同配方换条件",
  "A": {
   "测试": "T15",
   "测试名": "Fig6d：初始60°C/0.1mA cm−2后20圈CE及SEM",
   "配方": "F3",
   "配方名": "LHCE [Li(SL)2][TFSA0.9FSA0.1]-2HFE",
   "recipe": "R3",
   "是否对照": false,
   "配方文字": "LiTFSI 0.9 mol份/总盐1 mol份；LiFSI 0.1 mol份/总盐1 mol份；SULFOLANE 2 mol份/总盐1 mol份；TTE 2 mol份/总盐1 mol份",
   "表述编号": "ST4290",
   "证据句子": [
    "M0206",
    "M0263",
    "M0264"
   ],
   "标记": [
    "局部高浓按作者用语"
   ]
  },
  "B": {
   "测试": "T12",
   "测试名": "Fig6a：初始30°C/0.5mA cm−2后20圈CE及SEM",
   "配方": "F3",
   "配方名": "LHCE [Li(SL)2][TFSA0.9FSA0.1]-2HFE",
   "recipe": "R3",
   "是否对照": false,
   "配方文字": "LiTFSI 0.9 mol份/总盐1 mol份；LiFSI 0.1 mol份/总盐1 mol份；SULFOLANE 2 mol份/总盐1 mol份；TTE 2 mol份/总盐1 mol份",
   "表述编号": "ST4287",
   "证据句子": [
    "M0206",
    "M0263",
    "M0264"
   ],
   "标记": [
    "局部高浓按作者用语"
   ]
  },
  "组分变化": "配方相同",
  "作者改动的组分": [],
  "特殊组分变化": [],
  "电解液相同但样品编号不同": false,
  "描述符": [],
  "物性": [
   {
    "物性": "离子电导率",
    "方向": "相近",
    "A": 1.06,
    "B": 1.06,
    "单位": "mS cm−1",
    "温度": null
   }
  ],
  "条件": [
   {
    "条件": "温度",
    "方向": "变高",
    "A": 60.0,
    "B": 30.0
   },
   {
    "条件": "电流密度",
    "方向": "相近",
    "A": 0.5,
    "B": 0.5
   },
   {
    "条件": "沉积容量",
    "方向": "相近",
    "A": 5.0,
    "B": 5.0
   },
   {
    "条件": "测试方法",
    "方向": "相同",
    "A": 0.0,
    "B": 0.0
   },
   {
    "条件": "圈数",
    "方向": "相近",
    "A": 20,
    "B": 20
   }
  ],
  "条件含默认值": [],
  "性能": {
   "方向": "变高",
   "倍数": 0.5775,
   "倍数含义": "损失（100 − CE）之比",
   "好于参照": true,
   "值A": 95.9,
   "值B": 92.9,
   "指标A": "Li‖Cu CE",
   "指标B": "Li‖Cu CE"
  },
  "表述文字": "【P338｜Li‖Cu CE｜同配方换条件】实验样 LHCE [Li(SL)2][TFSA0.9FSA0.1]-2HFE（LiTFSI 0.9 mol份/总盐1 mol份；LiFSI 0.1 mol份/总盐1 mol份；SULFOLANE 2 mol份/总盐1 mol份；TTE 2 mol份/总盐1 mol份，测试 T15）相对 实验样 LHCE [Li(SL)2][TFSA0.9FSA0.1]-2HFE（LiTFSI 0.9 mol份/总盐1 mol份；LiFSI 0.1 mol份/总盐1 mol份；SULFOLANE 2 mol份/总盐1 mol份；TTE 2 mol份/总盐1 mol份，测试 T12）｜组分变化：配方相同｜描述符：配方相同｜物性：离子电导率 相近｜条件：温度 变高｜性能：Li‖Cu CE 变高"
 },
 {
  "编号": "PC01345",
  "论文": "P338",
  "类别": "LiCu_CE",
  "比较类型": "同配方换条件",
  "A": {
   "测试": "T14",
   "测试名": "Fig6c：初始30°C/0.1mA cm−2后20圈CE及SEM",
   "配方": "F3",
   "配方名": "LHCE [Li(SL)2][TFSA0.9FSA0.1]-2HFE",
   "recipe": "R3",
   "是否对照": false,
   "配方文字": "LiTFSI 0.9 mol份/总盐1 mol份；LiFSI 0.1 mol份/总盐1 mol份；SULFOLANE 2 mol份/总盐1 mol份；TTE 2 mol份/总盐1 mol份",
   "表述编号": "ST4289",
   "证据句子": [
    "M0206",
    "M0263",
    "M0264"
   ],
   "标记": [
    "局部高浓按作者用语"
   ]
  },
  "B": {
   "测试": "T13",
   "测试名": "Fig6b：初始60°C/0.5mA cm−2后20圈CE及SEM",
   "配方": "F3",
   "配方名": "LHCE [Li(SL)2][TFSA0.9FSA0.1]-2HFE",
   "recipe": "R3",
   "是否对照": false,
   "配方文字": "LiTFSI 0.9 mol份/总盐1 mol份；LiFSI 0.1 mol份/总盐1 mol份；SULFOLANE 2 mol份/总盐1 mol份；TTE 2 mol份/总盐1 mol份",
   "表述编号": "ST4288",
   "证据句子": [
    "M0206",
    "M0263",
    "M0264"
   ],
   "标记": [
    "局部高浓按作者用语"
   ]
  },
  "组分变化": "配方相同",
  "作者改动的组分": [],
  "特殊组分变化": [],
  "电解液相同但样品编号不同": false,
  "描述符": [],
  "物性": [
   {
    "物性": "离子电导率",
    "方向": "相近",
    "A": 1.06,
    "B": 1.06,
    "单位": "mS cm−1",
    "温度": null
   }
  ],
  "条件": [
   {
    "条件": "温度",
    "方向": "变低",
    "A": 30.0,
    "B": 60.0
   },
   {
    "条件": "电流密度",
    "方向": "相近",
    "A": 0.5,
    "B": 0.5
   },
   {
    "条件": "沉积容量",
    "方向": "相近",
    "A": 5.0,
    "B": 5.0
   },
   {
    "条件": "测试方法",
    "方向": "相同",
    "A": 0.0,
    "B": 0.0
   },
   {
    "条件": "圈数",
    "方向": "相近",
    "A": 20,
    "B": 20
   }
  ],
  "条件含默认值": [],
  "性能": {
   "方向": "相近",
   "倍数": 1.0,
   "倍数含义": "损失（100 − CE）之比",
   "好于参照": null,
   "值A": 95.3,
   "值B": 95.3,
   "指标A": "Li‖Cu CE",
   "指标B": "Li‖Cu CE"
  },
  "表述文字": "【P338｜Li‖Cu CE｜同配方换条件】实验样 LHCE [Li(SL)2][TFSA0.9FSA0.1]-2HFE（LiTFSI 0.9 mol份/总盐1 mol份；LiFSI 0.1 mol份/总盐1 mol份；SULFOLANE 2 mol份/总盐1 mol份；TTE 2 mol份/总盐1 mol份，测试 T14）相对 实验样 LHCE [Li(SL)2][TFSA0.9FSA0.1]-2HFE（LiTFSI 0.9 mol份/总盐1 mol份；LiFSI 0.1 mol份/总盐1 mol份；SULFOLANE 2 mol份/总盐1 mol份；TTE 2 mol份/总盐1 mol份，测试 T13）｜组分变化：配方相同｜描述符：配方相同｜物性：离子电导率 相近｜条件：温度 变低｜性能：Li‖Cu CE 相近"
 },
 {
  "编号": "PC01346",
  "论文": "P338",
  "类别": "LiCu_CE",
  "比较类型": "同配方换条件",
  "A": {
   "测试": "T15",
   "测试名": "Fig6d：初始60°C/0.1mA cm−2后20圈CE及SEM",
   "配方": "F3",
   "配方名": "LHCE [Li(SL)2][TFSA0.9FSA0.1]-2HFE",
   "recipe": "R3",
   "是否对照": false,
   "配方文字": "LiTFSI 0.9 mol份/总盐1 mol份；LiFSI 0.1 mol份/总盐1 mol份；SULFOLANE 2 mol份/总盐1 mol份；TTE 2 mol份/总盐1 mol份",
   "表述编号": "ST4290",
   "证据句子": [
    "M0206",
    "M0263",
    "M0264"
   ],
   "标记": [
    "局部高浓按作者用语"
   ]
  },
  "B": {
   "测试": "T13",
   "测试名": "Fig6b：初始60°C/0.5mA cm−2后20圈CE及SEM",
   "配方": "F3",
   "配方名": "LHCE [Li(SL)2][TFSA0.9FSA0.1]-2HFE",
   "recipe": "R3",
   "是否对照": false,
   "配方文字": "LiTFSI 0.9 mol份/总盐1 mol份；LiFSI 0.1 mol份/总盐1 mol份；SULFOLANE 2 mol份/总盐1 mol份；TTE 2 mol份/总盐1 mol份",
   "表述编号": "ST4288",
   "证据句子": [
    "M0206",
    "M0263",
    "M0264"
   ],
   "标记": [
    "局部高浓按作者用语"
   ]
  },
  "组分变化": "配方相同",
  "作者改动的组分": [],
  "特殊组分变化": [],
  "电解液相同但样品编号不同": false,
  "描述符": [],
  "物性": [
   {
    "物性": "离子电导率",
    "方向": "相近",
    "A": 1.06,
    "B": 1.06,
    "单位": "mS cm−1",
    "温度": null
   }
  ],
  "条件": [
   {
    "条件": "温度",
    "方向": "相近",
    "A": 60.0,
    "B": 60.0
   },
   {
    "条件": "电流密度",
    "方向": "相近",
    "A": 0.5,
    "B": 0.5
   },
   {
    "条件": "沉积容量",
    "方向": "相近",
    "A": 5.0,
    "B": 5.0
   },
   {
    "条件": "测试方法",
    "方向": "相同",
    "A": 0.0,
    "B": 0.0
   },
   {
    "条件": "圈数",
    "方向": "相近",
    "A": 20,
    "B": 20
   }
  ],
  "条件含默认值": [],
  "性能": {
   "方向": "变高",
   "倍数": 0.8723,
   "倍数含义": "损失（100 − CE）之比",
   "好于参照": true,
   "值A": 95.9,
   "值B": 95.3,
   "指标A": "Li‖Cu CE",
   "指标B": "Li‖Cu CE"
  },
  "表述文字": "【P338｜Li‖Cu CE｜同配方换条件】实验样 LHCE [Li(SL)2][TFSA0.9FSA0.1]-2HFE（LiTFSI 0.9 mol份/总盐1 mol份；LiFSI 0.1 mol份/总盐1 mol份；SULFOLANE 2 mol份/总盐1 mol份；TTE 2 mol份/总盐1 mol份，测试 T15）相对 实验样 LHCE [Li(SL)2][TFSA0.9FSA0.1]-2HFE（LiTFSI 0.9 mol份/总盐1 mol份；LiFSI 0.1 mol份/总盐1 mol份；SULFOLANE 2 mol份/总盐1 mol份；TTE 2 mol份/总盐1 mol份，测试 T13）｜组分变化：配方相同｜描述符：配方相同｜物性：离子电导率 相近｜条件：相同｜性能：Li‖Cu CE 变高"
 },
 {
  "编号": "PC01347",
  "论文": "P338",
  "类别": "LiCu_CE",
  "比较类型": "同配方换条件",
  "A": {
   "测试": "T15",
   "测试名": "Fig6d：初始60°C/0.1mA cm−2后20圈CE及SEM",
   "配方": "F3",
   "配方名": "LHCE [Li(SL)2][TFSA0.9FSA0.1]-2HFE",
   "recipe": "R3",
   "是否对照": false,
   "配方文字": "LiTFSI 0.9 mol份/总盐1 mol份；LiFSI 0.1 mol份/总盐1 mol份；SULFOLANE 2 mol份/总盐1 mol份；TTE 2 mol份/总盐1 mol份",
   "表述编号": "ST4290",
   "证据句子": [
    "M0206",
    "M0263",
    "M0264"
   ],
   "标记": [
    "局部高浓按作者用语"
   ]
  },
  "B": {
   "测试": "T14",
   "测试名": "Fig6c：初始30°C/0.1mA cm−2后20圈CE及SEM",
   "配方": "F3",
   "配方名": "LHCE [Li(SL)2][TFSA0.9FSA0.1]-2HFE",
   "recipe": "R3",
   "是否对照": false,
   "配方文字": "LiTFSI 0.9 mol份/总盐1 mol份；LiFSI 0.1 mol份/总盐1 mol份；SULFOLANE 2 mol份/总盐1 mol份；TTE 2 mol份/总盐1 mol份",
   "表述编号": "ST4289",
   "证据句子": [
    "M0206",
    "M0263",
    "M0264"
   ],
   "标记": [
    "局部高浓按作者用语"
   ]
  },
  "组分变化": "配方相同",
  "作者改动的组分": [],
  "特殊组分变化": [],
  "电解液相同但样品编号不同": false,
  "描述符": [],
  "物性": [
   {
    "物性": "离子电导率",
    "方向": "相近",
    "A": 1.06,
    "B": 1.06,
    "单位": "mS cm−1",
    "温度": null
   }
  ],
  "条件": [
   {
    "条件": "温度",
    "方向": "变高",
    "A": 60.0,
    "B": 30.0
   },
   {
    "条件": "电流密度",
    "方向": "相近",
    "A": 0.5,
    "B": 0.5
   },
   {
    "条件": "沉积容量",
    "方向": "相近",
    "A": 5.0,
    "B": 5.0
   },
   {
    "条件": "测试方法",
    "方向": "相同",
    "A": 0.0,
    "B": 0.0
   },
   {
    "条件": "圈数",
    "方向": "相近",
    "A": 20,
    "B": 20
   }
  ],
  "条件含默认值": [],
  "性能": {
   "方向": "变高",
   "倍数": 0.8723,
   "倍数含义": "损失（100 − CE）之比",
   "好于参照": true,
   "值A": 95.9,
   "值B": 95.3,
   "指标A": "Li‖Cu CE",
   "指标B": "Li‖Cu CE"
  },
  "表述文字": "【P338｜Li‖Cu CE｜同配方换条件】实验样 LHCE [Li(SL)2][TFSA0.9FSA0.1]-2HFE（LiTFSI 0.9 mol份/总盐1 mol份；LiFSI 0.1 mol份/总盐1 mol份；SULFOLANE 2 mol份/总盐1 mol份；TTE 2 mol份/总盐1 mol份，测试 T15）相对 实验样 LHCE [Li(SL)2][TFSA0.9FSA0.1]-2HFE（LiTFSI 0.9 mol份/总盐1 mol份；LiFSI 0.1 mol份/总盐1 mol份；SULFOLANE 2 mol份/总盐1 mol份；TTE 2 mol份/总盐1 mol份，测试 T14）｜组分变化：配方相同｜描述符：配方相同｜物性：离子电导率 相近｜条件：温度 变高｜性能：Li‖Cu CE 变高"
 },
 {
  "编号": "PC01348",
  "论文": "P339",
  "类别": "每圈衰减率",
  "比较类型": "同配方换条件",
  "A": {
   "测试": "T04",
   "测试名": "0.1C循环",
   "配方": "EDHV4",
   "配方名": "EDHV-114",
   "recipe": "R_EDHV4",
   "是否对照": false,
   "配方文字": "1 mol/L LiTFSI；VC 10 % volume relative to EC/DMC/HFME solution；EC:DMC:HFME = 1:1:4（体积比）",
   "表述编号": "ST4306",
   "证据句子": [
    "M0217"
   ],
   "标记": [
    "E/S默认",
    "局部高浓按作者用语",
    "温度默认",
    "由容量换算"
   ]
  },
  "B": {
   "测试": "T03",
   "测试名": "0.5C循环",
   "配方": "EDHV4",
   "配方名": "EDHV-114",
   "recipe": "R_EDHV4",
   "是否对照": false,
   "配方文字": "1 mol/L LiTFSI；VC 10 % volume relative to EC/DMC/HFME solution；EC:DMC:HFME = 1:1:4（体积比）",
   "表述编号": "ST4296",
   "证据句子": [
    "M0057"
   ],
   "标记": [
    "E/S默认",
    "局部高浓按作者用语",
    "温度默认"
   ]
  },
  "组分变化": "配方相同",
  "作者改动的组分": [],
  "特殊组分变化": [],
  "电解液相同但样品编号不同": false,
  "描述符": [],
  "物性": [
   {
    "物性": "离子电导率",
    "方向": "相近",
    "A": 0.734,
    "B": 0.734,
    "单位": "mS cm−1",
    "温度": null
   }
  ],
  "条件": [
   {
    "条件": "E/S",
    "方向": "相近",
    "A": 99.46,
    "B": 99.46
   },
   {
    "条件": "硫载量",
    "方向": "相近",
    "A": 1.0,
    "B": 1.0
   },
   {
    "条件": "正极含硫",
    "方向": "相近",
    "A": 53.33,
    "B": 53.33
   },
   {
    "条件": "倍率",
    "方向": "变低",
    "A": 0.1,
    "B": 0.5
   },
   {
    "条件": "温度",
    "方向": "相近",
    "A": 25.0,
    "B": 25.0
   },
   {
    "条件": "电池形式",
    "方向": "相同",
    "A": 0.0,
    "B": 0.0
   },
   {
    "条件": "圈数",
    "方向": "一边未报告",
    "A": 200,
    "B": null
   }
  ],
  "条件含默认值": [
   "E/S默认",
   "温度默认"
  ],
  "性能": {
   "方向": "变低",
   "倍数": 0.624,
   "倍数含义": "每圈衰减率之比",
   "好于参照": true,
   "值A": 0.0749,
   "值B": 0.12,
   "指标A": "每圈衰减率（%/圈，由比放电容量（基准未写明）换算）",
   "指标B": "每圈衰减率（%/圈，由容量损失率换算）"
  },
  "表述文字": "【P339｜每圈衰减率｜同配方换条件】实验样 EDHV-114（1 mol/L LiTFSI；VC 10 % volume relative to EC/DMC/HFME solution；EC:DMC:HFME = 1:1:4（体积比），测试 T04）相对 实验样 EDHV-114（1 mol/L LiTFSI；VC 10 % volume relative to EC/DMC/HFME solution；EC:DMC:HFME = 1:1:4（体积比），测试 T03）｜组分变化：配方相同｜描述符：配方相同｜物性：离子电导率 相近｜条件：倍率 变低；圈数 一边未报告（含默认值：E/S默认、温度默认）｜性能：每圈衰减率 变低"
 },
 {
  "编号": "PC01349",
  "论文": "P339",
  "类别": "首圈容量",
  "比较类型": "同测试换配方",
  "A": {
   "测试": "T03",
   "测试名": "0.5C循环",
   "配方": "EDHV4",
   "配方名": "EDHV-114",
   "recipe": "R_EDHV4",
   "是否对照": false,
   "配方文字": "1 mol/L LiTFSI；VC 10 % volume relative to EC/DMC/HFME solution；EC:DMC:HFME = 1:1:4（体积比）",
   "表述编号": "ST4297",
   "证据句子": [
    "M0207",
    "M0209"
   ],
   "标记": [
    "E/S默认",
    "前5圈替代",
    "基准未写明",
    "局部高浓按作者用语",
    "温度默认"
   ]
  },
  "B": {
   "测试": "T03",
   "测试名": "0.5C循环",
   "配方": "ED11",
   "配方名": "ED-11 / ED11",
   "recipe": "R_ED11",
   "是否对照": true,
   "配方文字": "1 mol/L LiTFSI；EC:DMC = 1:1（体积比）",
   "表述编号": "ST4294",
   "证据句子": [
    "M0207",
    "M0209"
   ],
   "标记": [
    "E/S默认",
    "前5圈替代",
    "基准未写明",
    "温度默认"
   ]
  },
  "组分变化": "EC 1 EC:DMC体积比份 → 1 EC:DMC:HFME体积比份；DMC 1 EC:DMC体积比份 → 1 EC:DMC:HFME体积比份；加入 HFME（4 EC:DMC:HFME体积比份）；加入 VC（10 % volume relative to EC/DMC/HFME solution）",
  "作者改动的组分": [
   "DMC",
   "EC",
   "HFME",
   "VC"
  ],
  "特殊组分变化": [
   {
    "组分": "VC",
    "类型": "成膜/活性溶剂"
   }
  ],
  "电解液相同但样品编号不同": false,
  "描述符": [
   {
    "描述符": "eo_b",
    "中文": "β 氟化醚氧",
    "组": "其他（单独成组或数据少）",
    "方向": "变高（从无到有）",
    "A": 0.25,
    "B": 0.0,
    "被动": false
   },
   {
    "描述符": "carbonate",
    "中文": "碳酸酯",
    "组": "羰基/碳酸酯",
    "方向": "变低",
    "A": 0.75,
    "B": 1.0,
    "被动": false
   },
   {
    "描述符": "fat",
    "中文": "溶剂 F 原子数",
    "组": "氟化/稀释",
    "方向": "变高（从无到有）",
    "A": 1.5,
    "B": 0.0,
    "被动": false
   },
   {
    "描述符": "ring",
    "中文": "溶剂环数",
    "组": "溶剂骨架",
    "方向": "变低",
    "A": 0.5,
    "B": 0.5595,
    "被动": false
   },
   {
    "描述符": "rotb",
    "中文": "可旋转键数",
    "组": "溶剂骨架",
    "方向": "变高（从无到有）",
    "A": 0.25,
    "B": 0.0,
    "被动": false
   },
   {
    "描述符": "tpsa",
    "中文": "TPSA",
    "组": "其他（单独成组或数据少）",
    "方向": "变低",
    "A": 30.91,
    "B": 35.53,
    "被动": false
   },
   {
    "描述符": "mw",
    "中文": "溶剂分子量",
    "组": "溶剂骨架",
    "方向": "变高",
    "A": 111.5622,
    "B": 88.9501,
    "被动": false
   },
   {
    "描述符": "ffrac",
    "中文": "含氟溶剂比例",
    "组": "氟化/稀释",
    "方向": "变高（从无到有）",
    "A": 0.25,
    "B": 0.0,
    "被动": false
   }
  ],
  "物性": [
   {
    "物性": "离子电导率",
    "方向": "变低",
    "A": 0.734,
    "B": 1.152,
    "单位": "mS cm−1",
    "温度": null
   }
  ],
  "条件": [
   {
    "条件": "E/S",
    "方向": "相近",
    "A": 99.46,
    "B": 99.46
   },
   {
    "条件": "硫载量",
    "方向": "相近",
    "A": 1.0,
    "B": 1.0
   },
   {
    "条件": "正极含硫",
    "方向": "相近",
    "A": 53.33,
    "B": 53.33
   },
   {
    "条件": "倍率",
    "方向": "相近",
    "A": 0.5,
    "B": 0.5
   },
   {
    "条件": "温度",
    "方向": "相近",
    "A": 25.0,
    "B": 25.0
   },
   {
    "条件": "电池形式",
    "方向": "相同",
    "A": 0.0,
    "B": 0.0
   }
  ],
  "条件含默认值": [
   "E/S默认",
   "温度默认"
  ],
  "性能": {
   "方向": "变高",
   "倍数": 9.9293,
   "倍数含义": "容量之比",
   "好于参照": true,
   "值A": 786.4,
   "值B": 79.2,
   "指标A": "比放电容量（基准未写明）",
   "指标B": "比放电容量（基准未写明）"
  },
  "表述文字": "【P339｜首圈容量｜同测试换配方】实验样 EDHV-114（1 mol/L LiTFSI；VC 10 % volume relative to EC/DMC/HFME solution；EC:DMC:HFME = 1:1:4（体积比），测试 T03）相对 对比样 ED-11 / ED11（1 mol/L LiTFSI；EC:DMC = 1:1（体积比），测试 T03）｜组分变化：EC 1 EC:DMC体积比份 → 1 EC:DMC:HFME体积比份；DMC 1 EC:DMC体积比份 → 1 EC:DMC:HFME体积比份；加入 HFME（4 EC:DMC:HFME体积比份）；加入 VC（10 % volume relative to EC/DMC/HFME solution）（其中 VC：成膜/活性溶剂）｜描述符：β 氟化醚氧 变高（从无到有）；碳酸酯 变低；溶剂 F 原子数 变高（从无到有）；溶剂环数 变低；可旋转键数 变高（从无到有）；TPSA 变低；溶剂分子量 变高；含氟溶剂比例 变高（从无到有）｜物性：离子电导率 变低｜条件：相同（含默认值：E/S默认、温度默认）｜性能：首圈容量 变高"
 },
 {
  "编号": "PC01350",
  "论文": "P339",
  "类别": "首圈容量",
  "比较类型": "配方和条件都变",
  "A": {
   "测试": "T04",
   "测试名": "0.1C循环",
   "配方": "CE11",
   "配方名": "CE-11",
   "recipe": "R_CE11",
   "是否对照": false,
   "配方文字": "1 mol/L LiTFSI；DOL:DME = 1:1（体积比）",
   "表述编号": "ST4300",
   "证据句子": [
    "M0221"
   ],
   "标记": [
    "E/S默认",
    "基准未写明",
    "温度默认"
   ]
  },
  "B": {
   "测试": "T03",
   "测试名": "0.5C循环",
   "配方": "ED11",
   "配方名": "ED-11 / ED11",
   "recipe": "R_ED11",
   "是否对照": true,
   "配方文字": "1 mol/L LiTFSI；EC:DMC = 1:1（体积比）",
   "表述编号": "ST4294",
   "证据句子": [
    "M0207",
    "M0209"
   ],
   "标记": [
    "E/S默认",
    "前5圈替代",
    "基准未写明",
    "温度默认"
   ]
  },
  "组分变化": "加入 DOL（1 DOL:DME体积比份）；加入 DME（1 DOL:DME体积比份）；去掉 EC；去掉 DMC",
  "作者改动的组分": [
   "DMC",
   "DME",
   "DOL",
   "EC"
  ],
  "特殊组分变化": [],
  "电解液相同但样品编号不同": false,
  "描述符": [
   {
    "描述符": "eo",
    "中文": "非氟醚氧",
    "组": "配位（醚氧）",
    "方向": "变高（从无到有）",
    "A": 2.0,
    "B": 0.0,
    "被动": false
   },
   {
    "描述符": "carbonate",
    "中文": "碳酸酯",
    "组": "羰基/碳酸酯",
    "方向": "变低（变为 0）",
    "A": 0.0,
    "B": 1.0,
    "被动": false
   },
   {
    "描述符": "ring",
    "中文": "溶剂环数",
    "组": "溶剂骨架",
    "方向": "变高",
    "A": 0.5984,
    "B": 0.5595,
    "被动": false
   },
   {
    "描述符": "rotb",
    "中文": "可旋转键数",
    "组": "溶剂骨架",
    "方向": "变高（从无到有）",
    "A": 1.2049,
    "B": 0.0,
    "被动": false
   },
   {
    "描述符": "tpsa",
    "中文": "TPSA",
    "组": "其他（单独成组或数据少）",
    "方向": "变低",
    "A": 18.46,
    "B": 35.53,
    "被动": false
   },
   {
    "描述符": "mw",
    "中文": "溶剂分子量",
    "组": "溶剂骨架",
    "方向": "变低",
    "A": 80.5223,
    "B": 88.9501,
    "被动": false
   },
   {
    "描述符": "lnsites",
    "中文": "每个 Li⁺ 的配位位点",
    "组": "配位（醚氧）",
    "方向": "变高",
    "A": 23.9809,
    "B": 13.4103,
    "被动": false
   }
  ],
  "物性": [],
  "条件": [
   {
    "条件": "E/S",
    "方向": "相近",
    "A": 99.46,
    "B": 99.46
   },
   {
    "条件": "硫载量",
    "方向": "相近",
    "A": 1.0,
    "B": 1.0
   },
   {
    "条件": "正极含硫",
    "方向": "相近",
    "A": 53.33,
    "B": 53.33
   },
   {
    "条件": "倍率",
    "方向": "变低",
    "A": 0.1,
    "B": 0.5
   },
   {
    "条件": "温度",
    "方向": "相近",
    "A": 25.0,
    "B": 25.0
   },
   {
    "条件": "电池形式",
    "方向": "相同",
    "A": 0.0,
    "B": 0.0
   }
  ],
  "条件含默认值": [
   "E/S默认",
   "温度默认"
  ],
  "性能": {
   "方向": "变高",
   "倍数": 14.2551,
   "倍数含义": "容量之比",
   "好于参照": true,
   "值A": 1129.0,
   "值B": 79.2,
   "指标A": "比放电容量（基准未写明）",
   "指标B": "比放电容量（基准未写明）"
  },
  "表述文字": "【P339｜首圈容量｜配方和条件都变】实验样 CE-11（1 mol/L LiTFSI；DOL:DME = 1:1（体积比），测试 T04）相对 对比样 ED-11 / ED11（1 mol/L LiTFSI；EC:DMC = 1:1（体积比），测试 T03）｜组分变化：加入 DOL（1 DOL:DME体积比份）；加入 DME（1 DOL:DME体积比份）；去掉 EC；去掉 DMC｜描述符：非氟醚氧 变高（从无到有）；碳酸酯 变低（变为 0）；溶剂环数 变高；可旋转键数 变高（从无到有）；TPSA 变低；溶剂分子量 变低；每个 Li⁺ 的配位位点 变高｜物性：两边没有都报告的｜条件：倍率 变低（含默认值：E/S默认、温度默认）｜性能：首圈容量 变高"
 },
 {
  "编号": "PC01351",
  "论文": "P339",
  "类别": "首圈容量",
  "比较类型": "配方和条件都变",
  "A": {
   "测试": "T04",
   "测试名": "0.1C循环",
   "配方": "EDHV4",
   "配方名": "EDHV-114",
   "recipe": "R_EDHV4",
   "是否对照": false,
   "配方文字": "1 mol/L LiTFSI；VC 10 % volume relative to EC/DMC/HFME solution；EC:DMC:HFME = 1:1:4（体积比）",
   "表述编号": "ST4305",
   "证据句子": [
    "M0216"
   ],
   "标记": [
    "E/S默认",
    "前5圈替代",
    "基准未写明",
    "局部高浓按作者用语",
    "温度默认"
   ]
  },
  "B": {
   "测试": "T03",
   "测试名": "0.5C循环",
   "配方": "ED11",
   "配方名": "ED-11 / ED11",
   "recipe": "R_ED11",
   "是否对照": true,
   "配方文字": "1 mol/L LiTFSI；EC:DMC = 1:1（体积比）",
   "表述编号": "ST4294",
   "证据句子": [
    "M0207",
    "M0209"
   ],
   "标记": [
    "E/S默认",
    "前5圈替代",
    "基准未写明",
    "温度默认"
   ]
  },
  "组分变化": "EC 1 EC:DMC体积比份 → 1 EC:DMC:HFME体积比份；DMC 1 EC:DMC体积比份 → 1 EC:DMC:HFME体积比份；加入 HFME（4 EC:DMC:HFME体积比份）；加入 VC（10 % volume relative to EC/DMC/HFME solution）",
  "作者改动的组分": [
   "DMC",
   "EC",
   "HFME",
   "VC"
  ],
  "特殊组分变化": [
   {
    "组分": "VC",
    "类型": "成膜/活性溶剂"
   }
  ],
  "电解液相同但样品编号不同": false,
  "描述符": [
   {
    "描述符": "eo_b",
    "中文": "β 氟化醚氧",
    "组": "其他（单独成组或数据少）",
    "方向": "变高（从无到有）",
    "A": 0.25,
    "B": 0.0,
    "被动": false
   },
   {
    "描述符": "carbonate",
    "中文": "碳酸酯",
    "组": "羰基/碳酸酯",
    "方向": "变低",
    "A": 0.75,
    "B": 1.0,
    "被动": false
   },
   {
    "描述符": "fat",
    "中文": "溶剂 F 原子数",
    "组": "氟化/稀释",
    "方向": "变高（从无到有）",
    "A": 1.5,
    "B": 0.0,
    "被动": false
   },
   {
    "描述符": "ring",
    "中文": "溶剂环数",
    "组": "溶剂骨架",
    "方向": "变低",
    "A": 0.5,
    "B": 0.5595,
    "被动": false
   },
   {
    "描述符": "rotb",
    "中文": "可旋转键数",
    "组": "溶剂骨架",
    "方向": "变高（从无到有）",
    "A": 0.25,
    "B": 0.0,
    "被动": false
   },
   {
    "描述符": "tpsa",
    "中文": "TPSA",
    "组": "其他（单独成组或数据少）",
    "方向": "变低",
    "A": 30.91,
    "B": 35.53,
    "被动": false
   },
   {
    "描述符": "mw",
    "中文": "溶剂分子量",
    "组": "溶剂骨架",
    "方向": "变高",
    "A": 111.5622,
    "B": 88.9501,
    "被动": false
   },
   {
    "描述符": "ffrac",
    "中文": "含氟溶剂比例",
    "组": "氟化/稀释",
    "方向": "变高（从无到有）",
    "A": 0.25,
    "B": 0.0,
    "被动": false
   }
  ],
  "物性": [
   {
    "物性": "离子电导率",
    "方向": "变低",
    "A": 0.734,
    "B": 1.152,
    "单位": "mS cm−1",
    "温度": null
   }
  ],
  "条件": [
   {
    "条件": "E/S",
    "方向": "相近",
    "A": 99.46,
    "B": 99.46
   },
   {
    "条件": "硫载量",
    "方向": "相近",
    "A": 1.0,
    "B": 1.0
   },
   {
    "条件": "正极含硫",
    "方向": "相近",
    "A": 53.33,
    "B": 53.33
   },
   {
    "条件": "倍率",
    "方向": "变低",
    "A": 0.1,
    "B": 0.5
   },
   {
    "条件": "温度",
    "方向": "相近",
    "A": 25.0,
    "B": 25.0
   },
   {
    "条件": "电池形式",
    "方向": "相同",
    "A": 0.0,
    "B": 0.0
   }
  ],
  "条件含默认值": [
   "E/S默认",
   "温度默认"
  ],
  "性能": {
   "方向": "变高",
   "倍数": 13.923,
   "倍数含义": "容量之比",
   "好于参照": true,
   "值A": 1102.7,
   "值B": 79.2,
   "指标A": "比放电容量（基准未写明）",
   "指标B": "比放电容量（基准未写明）"
  },
  "表述文字": "【P339｜首圈容量｜配方和条件都变】实验样 EDHV-114（1 mol/L LiTFSI；VC 10 % volume relative to EC/DMC/HFME solution；EC:DMC:HFME = 1:1:4（体积比），测试 T04）相对 对比样 ED-11 / ED11（1 mol/L LiTFSI；EC:DMC = 1:1（体积比），测试 T03）｜组分变化：EC 1 EC:DMC体积比份 → 1 EC:DMC:HFME体积比份；DMC 1 EC:DMC体积比份 → 1 EC:DMC:HFME体积比份；加入 HFME（4 EC:DMC:HFME体积比份）；加入 VC（10 % volume relative to EC/DMC/HFME solution）（其中 VC：成膜/活性溶剂）｜描述符：β 氟化醚氧 变高（从无到有）；碳酸酯 变低；溶剂 F 原子数 变高（从无到有）；溶剂环数 变低；可旋转键数 变高（从无到有）；TPSA 变低；溶剂分子量 变高；含氟溶剂比例 变高（从无到有）｜物性：离子电导率 变低｜条件：倍率 变低（含默认值：E/S默认、温度默认）｜性能：首圈容量 变高"
 },
 {
  "编号": "PC01352",
  "论文": "P339",
  "类别": "首圈容量",
  "比较类型": "配方和条件都变",
  "A": {
   "测试": "T04",
   "测试名": "0.1C循环",
   "配方": "CE11",
   "配方名": "CE-11",
   "recipe": "R_CE11",
   "是否对照": false,
   "配方文字": "1 mol/L LiTFSI；DOL:DME = 1:1（体积比）",
   "表述编号": "ST4300",
   "证据句子": [
    "M0221"
   ],
   "标记": [
    "E/S默认",
    "基准未写明",
    "温度默认"
   ]
  },
  "B": {
   "测试": "T03",
   "测试名": "0.5C循环",
   "配方": "EDHV4",
   "配方名": "EDHV-114",
   "recipe": "R_EDHV4",
   "是否对照": false,
   "配方文字": "1 mol/L LiTFSI；VC 10 % volume relative to EC/DMC/HFME solution；EC:DMC:HFME = 1:1:4（体积比）",
   "表述编号": "ST4297",
   "证据句子": [
    "M0207",
    "M0209"
   ],
   "标记": [
    "E/S默认",
    "前5圈替代",
    "基准未写明",
    "局部高浓按作者用语",
    "温度默认"
   ]
  },
  "组分变化": "加入 DOL（1 DOL:DME体积比份）；加入 DME（1 DOL:DME体积比份）；去掉 EC；去掉 DMC；去掉 HFME；去掉 VC",
  "作者改动的组分": [
   "DMC",
   "DME",
   "DOL",
   "EC",
   "HFME",
   "VC"
  ],
  "特殊组分变化": [
   {
    "组分": "VC",
    "类型": "成膜/活性溶剂"
   }
  ],
  "电解液相同但样品编号不同": false,
  "描述符": [
   {
    "描述符": "eo",
    "中文": "非氟醚氧",
    "组": "配位（醚氧）",
    "方向": "变高（从无到有）",
    "A": 2.0,
    "B": 0.0,
    "被动": false
   },
   {
    "描述符": "eo_b",
    "中文": "β 氟化醚氧",
    "组": "其他（单独成组或数据少）",
    "方向": "变低（变为 0）",
    "A": 0.0,
    "B": 0.25,
    "被动": false
   },
   {
    "描述符": "carbonate",
    "中文": "碳酸酯",
    "组": "羰基/碳酸酯",
    "方向": "变低（变为 0）",
    "A": 0.0,
    "B": 0.75,
    "被动": false
   },
   {
    "描述符": "fat",
    "中文": "溶剂 F 原子数",
    "组": "氟化/稀释",
    "方向": "变低（变为 0）",
    "A": 0.0,
    "B": 1.5,
    "被动": false
   },
   {
    "描述符": "ring",
    "中文": "溶剂环数",
    "组": "溶剂骨架",
    "方向": "变高",
    "A": 0.5984,
    "B": 0.5,
    "被动": false
   },
   {
    "描述符": "rotb",
    "中文": "可旋转键数",
    "组": "溶剂骨架",
    "方向": "变高",
    "A": 1.2049,
    "B": 0.25,
    "被动": false
   },
   {
    "描述符": "tpsa",
    "中文": "TPSA",
    "组": "其他（单独成组或数据少）",
    "方向": "变低",
    "A": 18.46,
    "B": 30.91,
    "被动": false
   },
   {
    "描述符": "mw",
    "中文": "溶剂分子量",
    "组": "溶剂骨架",
    "方向": "变低",
    "A": 80.5223,
    "B": 111.5622,
    "被动": false
   },
   {
    "描述符": "ffrac",
    "中文": "含氟溶剂比例",
    "组": "氟化/稀释",
    "方向": "变低（变为 0）",
    "A": 0.0,
    "B": 0.25,
    "被动": false
   }
  ],
  "物性": [],
  "条件": [
   {
    "条件": "E/S",
    "方向": "相近",
    "A": 99.46,
    "B": 99.46
   },
   {
    "条件": "硫载量",
    "方向": "相近",
    "A": 1.0,
    "B": 1.0
   },
   {
    "条件": "正极含硫",
    "方向": "相近",
    "A": 53.33,
    "B": 53.33
   },
   {
    "条件": "倍率",
    "方向": "变低",
    "A": 0.1,
    "B": 0.5
   },
   {
    "条件": "温度",
    "方向": "相近",
    "A": 25.0,
    "B": 25.0
   },
   {
    "条件": "电池形式",
    "方向": "相同",
    "A": 0.0,
    "B": 0.0
   }
  ],
  "条件含默认值": [
   "E/S默认",
   "温度默认"
  ],
  "性能": {
   "方向": "变高",
   "倍数": 1.4357,
   "倍数含义": "容量之比",
   "好于参照": true,
   "值A": 1129.0,
   "值B": 786.4,
   "指标A": "比放电容量（基准未写明）",
   "指标B": "比放电容量（基准未写明）"
  },
  "表述文字": "【P339｜首圈容量｜配方和条件都变】实验样 CE-11（1 mol/L LiTFSI；DOL:DME = 1:1（体积比），测试 T04）相对 实验样 EDHV-114（1 mol/L LiTFSI；VC 10 % volume relative to EC/DMC/HFME solution；EC:DMC:HFME = 1:1:4（体积比），测试 T03）｜组分变化：加入 DOL（1 DOL:DME体积比份）；加入 DME（1 DOL:DME体积比份）；去掉 EC；去掉 DMC；去掉 HFME；去掉 VC（其中 VC：成膜/活性溶剂）｜描述符：非氟醚氧 变高（从无到有）；β 氟化醚氧 变低（变为 0）；碳酸酯 变低（变为 0）；溶剂 F 原子数 变低（变为 0）；溶剂环数 变高；可旋转键数 变高；TPSA 变低；溶剂分子量 变低；含氟溶剂比例 变低（变为 0）｜物性：两边没有都报告的｜条件：倍率 变低（含默认值：E/S默认、温度默认）｜性能：首圈容量 变高"
 },
 {
  "编号": "PC01353",
  "论文": "P339",
  "类别": "首圈容量",
  "比较类型": "同配方换条件",
  "A": {
   "测试": "T04",
   "测试名": "0.1C循环",
   "配方": "EDHV4",
   "配方名": "EDHV-114",
   "recipe": "R_EDHV4",
   "是否对照": false,
   "配方文字": "1 mol/L LiTFSI；VC 10 % volume relative to EC/DMC/HFME solution；EC:DMC:HFME = 1:1:4（体积比）",
   "表述编号": "ST4305",
   "证据句子": [
    "M0216"
   ],
   "标记": [
    "E/S默认",
    "前5圈替代",
    "基准未写明",
    "局部高浓按作者用语",
    "温度默认"
   ]
  },
  "B": {
   "测试": "T03",
   "测试名": "0.5C循环",
   "配方": "EDHV4",
   "配方名": "EDHV-114",
   "recipe": "R_EDHV4",
   "是否对照": false,
   "配方文字": "1 mol/L LiTFSI；VC 10 % volume relative to EC/DMC/HFME solution；EC:DMC:HFME = 1:1:4（体积比）",
   "表述编号": "ST4297",
   "证据句子": [
    "M0207",
    "M0209"
   ],
   "标记": [
    "E/S默认",
    "前5圈替代",
    "基准未写明",
    "局部高浓按作者用语",
    "温度默认"
   ]
  },
  "组分变化": "配方相同",
  "作者改动的组分": [],
  "特殊组分变化": [],
  "电解液相同但样品编号不同": false,
  "描述符": [],
  "物性": [
   {
    "物性": "离子电导率",
    "方向": "相近",
    "A": 0.734,
    "B": 0.734,
    "单位": "mS cm−1",
    "温度": null
   }
  ],
  "条件": [
   {
    "条件": "E/S",
    "方向": "相近",
    "A": 99.46,
    "B": 99.46
   },
   {
    "条件": "硫载量",
    "方向": "相近",
    "A": 1.0,
    "B": 1.0
   },
   {
    "条件": "正极含硫",
    "方向": "相近",
    "A": 53.33,
    "B": 53.33
   },
   {
    "条件": "倍率",
    "方向": "变低",
    "A": 0.1,
    "B": 0.5
   },
   {
    "条件": "温度",
    "方向": "相近",
    "A": 25.0,
    "B": 25.0
   },
   {
    "条件": "电池形式",
    "方向": "相同",
    "A": 0.0,
    "B": 0.0
   }
  ],
  "条件含默认值": [
   "E/S默认",
   "温度默认"
  ],
  "性能": {
   "方向": "变高",
   "倍数": 1.4022,
   "倍数含义": "容量之比",
   "好于参照": true,
   "值A": 1102.7,
   "值B": 786.4,
   "指标A": "比放电容量（基准未写明）",
   "指标B": "比放电容量（基准未写明）"
  },
  "表述文字": "【P339｜首圈容量｜同配方换条件】实验样 EDHV-114（1 mol/L LiTFSI；VC 10 % volume relative to EC/DMC/HFME solution；EC:DMC:HFME = 1:1:4（体积比），测试 T04）相对 实验样 EDHV-114（1 mol/L LiTFSI；VC 10 % volume relative to EC/DMC/HFME solution；EC:DMC:HFME = 1:1:4（体积比），测试 T03）｜组分变化：配方相同｜描述符：配方相同｜物性：离子电导率 相近｜条件：倍率 变低（含默认值：E/S默认、温度默认）｜性能：首圈容量 变高"
 },
 {
  "编号": "PC01354",
  "论文": "P339",
  "类别": "首圈容量",
  "比较类型": "同测试换配方",
  "A": {
   "测试": "T04",
   "测试名": "0.1C循环",
   "配方": "CE11",
   "配方名": "CE-11",
   "recipe": "R_CE11",
   "是否对照": false,
   "配方文字": "1 mol/L LiTFSI；DOL:DME = 1:1（体积比）",
   "表述编号": "ST4300",
   "证据句子": [
    "M0221"
   ],
   "标记": [
    "E/S默认",
    "基准未写明",
    "温度默认"
   ]
  },
  "B": {
   "测试": "T04",
   "测试名": "0.1C循环",
   "配方": "EDHV4",
   "配方名": "EDHV-114",
   "recipe": "R_EDHV4",
   "是否对照": false,
   "配方文字": "1 mol/L LiTFSI；VC 10 % volume relative to EC/DMC/HFME solution；EC:DMC:HFME = 1:1:4（体积比）",
   "表述编号": "ST4305",
   "证据句子": [
    "M0216"
   ],
   "标记": [
    "E/S默认",
    "前5圈替代",
    "基准未写明",
    "局部高浓按作者用语",
    "温度默认"
   ]
  },
  "组分变化": "加入 DOL（1 DOL:DME体积比份）；加入 DME（1 DOL:DME体积比份）；去掉 EC；去掉 DMC；去掉 HFME；去掉 VC",
  "作者改动的组分": [
   "DMC",
   "DME",
   "DOL",
   "EC",
   "HFME",
   "VC"
  ],
  "特殊组分变化": [
   {
    "组分": "VC",
    "类型": "成膜/活性溶剂"
   }
  ],
  "电解液相同但样品编号不同": false,
  "描述符": [
   {
    "描述符": "eo",
    "中文": "非氟醚氧",
    "组": "配位（醚氧）",
    "方向": "变高（从无到有）",
    "A": 2.0,
    "B": 0.0,
    "被动": false
   },
   {
    "描述符": "eo_b",
    "中文": "β 氟化醚氧",
    "组": "其他（单独成组或数据少）",
    "方向": "变低（变为 0）",
    "A": 0.0,
    "B": 0.25,
    "被动": false
   },
   {
    "描述符": "carbonate",
    "中文": "碳酸酯",
    "组": "羰基/碳酸酯",
    "方向": "变低（变为 0）",
    "A": 0.0,
    "B": 0.75,
    "被动": false
   },
   {
    "描述符": "fat",
    "中文": "溶剂 F 原子数",
    "组": "氟化/稀释",
    "方向": "变低（变为 0）",
    "A": 0.0,
    "B": 1.5,
    "被动": false
   },
   {
    "描述符": "ring",
    "中文": "溶剂环数",
    "组": "溶剂骨架",
    "方向": "变高",
    "A": 0.5984,
    "B": 0.5,
    "被动": false
   },
   {
    "描述符": "rotb",
    "中文": "可旋转键数",
    "组": "溶剂骨架",
    "方向": "变高",
    "A": 1.2049,
    "B": 0.25,
    "被动": false
   },
   {
    "描述符": "tpsa",
    "中文": "TPSA",
    "组": "其他（单独成组或数据少）",
    "方向": "变低",
    "A": 18.46,
    "B": 30.91,
    "被动": false
   },
   {
    "描述符": "mw",
    "中文": "溶剂分子量",
    "组": "溶剂骨架",
    "方向": "变低",
    "A": 80.5223,
    "B": 111.5622,
    "被动": false
   },
   {
    "描述符": "ffrac",
    "中文": "含氟溶剂比例",
    "组": "氟化/稀释",
    "方向": "变低（变为 0）",
    "A": 0.0,
    "B": 0.25,
    "被动": false
   }
  ],
  "物性": [],
  "条件": [
   {
    "条件": "E/S",
    "方向": "相近",
    "A": 99.46,
    "B": 99.46
   },
   {
    "条件": "硫载量",
    "方向": "相近",
    "A": 1.0,
    "B": 1.0
   },
   {
    "条件": "正极含硫",
    "方向": "相近",
    "A": 53.33,
    "B": 53.33
   },
   {
    "条件": "倍率",
    "方向": "相近",
    "A": 0.1,
    "B": 0.1
   },
   {
    "条件": "温度",
    "方向": "相近",
    "A": 25.0,
    "B": 25.0
   },
   {
    "条件": "电池形式",
    "方向": "相同",
    "A": 0.0,
    "B": 0.0
   }
  ],
  "条件含默认值": [
   "E/S默认",
   "温度默认"
  ],
  "性能": {
   "方向": "相近",
   "倍数": 1.0239,
   "倍数含义": "容量之比",
   "好于参照": null,
   "值A": 1129.0,
   "值B": 1102.7,
   "指标A": "比放电容量（基准未写明）",
   "指标B": "比放电容量（基准未写明）"
  },
  "表述文字": "【P339｜首圈容量｜同测试换配方】实验样 CE-11（1 mol/L LiTFSI；DOL:DME = 1:1（体积比），测试 T04）相对 实验样 EDHV-114（1 mol/L LiTFSI；VC 10 % volume relative to EC/DMC/HFME solution；EC:DMC:HFME = 1:1:4（体积比），测试 T04）｜组分变化：加入 DOL（1 DOL:DME体积比份）；加入 DME（1 DOL:DME体积比份）；去掉 EC；去掉 DMC；去掉 HFME；去掉 VC（其中 VC：成膜/活性溶剂）｜描述符：非氟醚氧 变高（从无到有）；β 氟化醚氧 变低（变为 0）；碳酸酯 变低（变为 0）；溶剂 F 原子数 变低（变为 0）；溶剂环数 变高；可旋转键数 变高；TPSA 变低；溶剂分子量 变低；含氟溶剂比例 变低（变为 0）｜物性：两边没有都报告的｜条件：相同（含默认值：E/S默认、温度默认）｜性能：首圈容量 相近"
 },
 {
  "编号": "PC01355",
  "论文": "P340",
  "类别": "每圈衰减率",
  "比较类型": "同测试换配方",
  "A": {
   "测试": "T1",
   "测试名": "0.1C100圈循环与CE",
   "配方": "F2",
   "配方名": "2-ATP",
   "recipe": "R2",
   "是否对照": false,
   "配方文字": "1 M LiTFSI；2 wt% LiNO3；0.05 M ATP2；DME:DOL = 1:1（体积比）",
   "表述编号": "ST4316",
   "证据句子": [
    "M0089"
   ],
   "标记": [
    "LiNO3按质量分数换算"
   ]
  },
  "B": {
   "测试": "T1",
   "测试名": "0.1C100圈循环与CE",
   "配方": "F0",
   "配方名": "无ATP/PPD基本电解液",
   "recipe": "R0",
   "是否对照": true,
   "配方文字": "1 M LiTFSI；2 wt% LiNO3；DME:DOL = 1:1（体积比）",
   "表述编号": "ST4314",
   "证据句子": [
    "M0089"
   ],
   "标记": [
    "LiNO3按质量分数换算"
   ]
  },
  "组分变化": "加入 ATP2（0.05 M）",
  "作者改动的组分": [
   "ATP2"
  ],
  "特殊组分变化": [
   {
    "组分": "ATP2",
    "类型": "描述符看不到"
   }
  ],
  "电解液相同但样品编号不同": false,
  "描述符": [],
  "物性": [],
  "条件": [
   {
    "条件": "E/S",
    "方向": "相近",
    "A": 8.0,
    "B": 8.0
   },
   {
    "条件": "硫载量",
    "方向": "相近",
    "A": 3.0,
    "B": 3.0
   },
   {
    "条件": "正极含硫",
    "方向": "相近",
    "A": 63.0,
    "B": 63.0
   },
   {
    "条件": "倍率",
    "方向": "相近",
    "A": 0.1,
    "B": 0.1
   },
   {
    "条件": "温度",
    "方向": "相近",
    "A": 25.0,
    "B": 25.0
   },
   {
    "条件": "电池形式",
    "方向": "相同",
    "A": 0.0,
    "B": 0.0
   },
   {
    "条件": "圈数",
    "方向": "相近",
    "A": 100,
    "B": 100
   }
  ],
  "条件含默认值": [],
  "性能": {
   "方向": "变低",
   "倍数": 0.8085,
   "倍数含义": "每圈衰减率之比",
   "好于参照": true,
   "值A": 0.325,
   "值B": 0.402,
   "指标A": "每圈衰减率（%/圈，由容量保持率换算）",
   "指标B": "每圈衰减率（%/圈，由容量保持率换算）"
  },
  "表述文字": "【P340｜每圈衰减率｜同测试换配方】实验样 2-ATP（1 M LiTFSI；2 wt% LiNO3；0.05 M ATP2；DME:DOL = 1:1（体积比），测试 T1）相对 对比样 无ATP/PPD基本电解液（1 M LiTFSI；2 wt% LiNO3；DME:DOL = 1:1（体积比），测试 T1）｜组分变化：加入 ATP2（0.05 M）（其中 ATP2：描述符看不到）｜描述符：无变化｜物性：两边没有都报告的｜条件：相同｜性能：每圈衰减率 变低"
 },
 {
  "编号": "PC01356",
  "论文": "P340",
  "类别": "每圈衰减率",
  "比较类型": "同测试换配方",
  "A": {
   "测试": "T1",
   "测试名": "0.1C100圈循环与CE",
   "配方": "F3",
   "配方名": "3-ATP",
   "recipe": "R3",
   "是否对照": false,
   "配方文字": "1 M LiTFSI；2 wt% LiNO3；0.05 M ATP3；DME:DOL = 1:1（体积比）",
   "表述编号": "ST4320",
   "证据句子": [
    "M0089"
   ],
   "标记": [
    "LiNO3按质量分数换算"
   ]
  },
  "B": {
   "测试": "T1",
   "测试名": "0.1C100圈循环与CE",
   "配方": "F0",
   "配方名": "无ATP/PPD基本电解液",
   "recipe": "R0",
   "是否对照": true,
   "配方文字": "1 M LiTFSI；2 wt% LiNO3；DME:DOL = 1:1（体积比）",
   "表述编号": "ST4314",
   "证据句子": [
    "M0089"
   ],
   "标记": [
    "LiNO3按质量分数换算"
   ]
  },
  "组分变化": "加入 ATP3（0.05 M）",
  "作者改动的组分": [
   "ATP3"
  ],
  "特殊组分变化": [
   {
    "组分": "ATP3",
    "类型": "描述符看不到"
   }
  ],
  "电解液相同但样品编号不同": false,
  "描述符": [],
  "物性": [],
  "条件": [
   {
    "条件": "E/S",
    "方向": "相近",
    "A": 8.0,
    "B": 8.0
   },
   {
    "条件": "硫载量",
    "方向": "相近",
    "A": 3.0,
    "B": 3.0
   },
   {
    "条件": "正极含硫",
    "方向": "相近",
    "A": 63.0,
    "B": 63.0
   },
   {
    "条件": "倍率",
    "方向": "相近",
    "A": 0.1,
    "B": 0.1
   },
   {
    "条件": "温度",
    "方向": "相近",
    "A": 25.0,
    "B": 25.0
   },
   {
    "条件": "电池形式",
    "方向": "相同",
    "A": 0.0,
    "B": 0.0
   },
   {
    "条件": "圈数",
    "方向": "相近",
    "A": 100,
    "B": 100
   }
  ],
  "条件含默认值": [],
  "性能": {
   "方向": "变低",
   "倍数": 0.7786,
   "倍数含义": "每圈衰减率之比",
   "好于参照": true,
   "值A": 0.313,
   "值B": 0.402,
   "指标A": "每圈衰减率（%/圈，由容量保持率换算）",
   "指标B": "每圈衰减率（%/圈，由容量保持率换算）"
  },
  "表述文字": "【P340｜每圈衰减率｜同测试换配方】实验样 3-ATP（1 M LiTFSI；2 wt% LiNO3；0.05 M ATP3；DME:DOL = 1:1（体积比），测试 T1）相对 对比样 无ATP/PPD基本电解液（1 M LiTFSI；2 wt% LiNO3；DME:DOL = 1:1（体积比），测试 T1）｜组分变化：加入 ATP3（0.05 M）（其中 ATP3：描述符看不到）｜描述符：无变化｜物性：两边没有都报告的｜条件：相同｜性能：每圈衰减率 变低"
 },
 {
  "编号": "PC01357",
  "论文": "P340",
  "类别": "每圈衰减率",
  "比较类型": "同测试换配方",
  "A": {
   "测试": "T1",
   "测试名": "0.1C100圈循环与CE",
   "配方": "F4",
   "配方名": "4-ATP",
   "recipe": "R4",
   "是否对照": false,
   "配方文字": "1 M LiTFSI；2 wt% LiNO3；0.05 M ATP4；DME:DOL = 1:1（体积比）",
   "表述编号": "ST4325",
   "证据句子": [
    "M0089"
   ],
   "标记": [
    "LiNO3按质量分数换算"
   ]
  },
  "B": {
   "测试": "T1",
   "测试名": "0.1C100圈循环与CE",
   "配方": "F0",
   "配方名": "无ATP/PPD基本电解液",
   "recipe": "R0",
   "是否对照": true,
   "配方文字": "1 M LiTFSI；2 wt% LiNO3；DME:DOL = 1:1（体积比）",
   "表述编号": "ST4314",
   "证据句子": [
    "M0089"
   ],
   "标记": [
    "LiNO3按质量分数换算"
   ]
  },
  "组分变化": "加入 ATP4（0.05 M）",
  "作者改动的组分": [
   "ATP4"
  ],
  "特殊组分变化": [
   {
    "组分": "ATP4",
    "类型": "描述符看不到"
   }
  ],
  "电解液相同但样品编号不同": false,
  "描述符": [],
  "物性": [],
  "条件": [
   {
    "条件": "E/S",
    "方向": "相近",
    "A": 8.0,
    "B": 8.0
   },
   {
    "条件": "硫载量",
    "方向": "相近",
    "A": 3.0,
    "B": 3.0
   },
   {
    "条件": "正极含硫",
    "方向": "相近",
    "A": 63.0,
    "B": 63.0
   },
   {
    "条件": "倍率",
    "方向": "相近",
    "A": 0.1,
    "B": 0.1
   },
   {
    "条件": "温度",
    "方向": "相近",
    "A": 25.0,
    "B": 25.0
   },
   {
    "条件": "电池形式",
    "方向": "相同",
    "A": 0.0,
    "B": 0.0
   },
   {
    "条件": "圈数",
    "方向": "相近",
    "A": 100,
    "B": 100
   }
  ],
  "条件含默认值": [],
  "性能": {
   "方向": "变低",
   "倍数": 0.3955,
   "倍数含义": "每圈衰减率之比",
   "好于参照": true,
   "值A": 0.159,
   "值B": 0.402,
   "指标A": "每圈衰减率（%/圈，由容量保持率换算）",
   "指标B": "每圈衰减率（%/圈，由容量保持率换算）"
  },
  "表述文字": "【P340｜每圈衰减率｜同测试换配方】实验样 4-ATP（1 M LiTFSI；2 wt% LiNO3；0.05 M ATP4；DME:DOL = 1:1（体积比），测试 T1）相对 对比样 无ATP/PPD基本电解液（1 M LiTFSI；2 wt% LiNO3；DME:DOL = 1:1（体积比），测试 T1）｜组分变化：加入 ATP4（0.05 M）（其中 ATP4：描述符看不到）｜描述符：无变化｜物性：两边没有都报告的｜条件：相同｜性能：每圈衰减率 变低"
 },
 {
  "编号": "PC01358",
  "论文": "P340",
  "类别": "每圈衰减率",
  "比较类型": "同测试换配方",
  "A": {
   "测试": "T1",
   "测试名": "0.1C100圈循环与CE",
   "配方": "FP",
   "配方名": "PPD",
   "recipe": "RP",
   "是否对照": false,
   "配方文字": "1 M LiTFSI；2 wt% LiNO3；0.05 M PPD；DME:DOL = 1:1（体积比）",
   "表述编号": "ST4329",
   "证据句子": [
    "M0089"
   ],
   "标记": [
    "LiNO3按质量分数换算"
   ]
  },
  "B": {
   "测试": "T1",
   "测试名": "0.1C100圈循环与CE",
   "配方": "F0",
   "配方名": "无ATP/PPD基本电解液",
   "recipe": "R0",
   "是否对照": true,
   "配方文字": "1 M LiTFSI；2 wt% LiNO3；DME:DOL = 1:1（体积比）",
   "表述编号": "ST4314",
   "证据句子": [
    "M0089"
   ],
   "标记": [
    "LiNO3按质量分数换算"
   ]
  },
  "组分变化": "加入 PPD（0.05 M）",
  "作者改动的组分": [
   "PPD"
  ],
  "特殊组分变化": [
   {
    "组分": "PPD",
    "类型": "描述符看不到"
   }
  ],
  "电解液相同但样品编号不同": false,
  "描述符": [],
  "物性": [],
  "条件": [
   {
    "条件": "E/S",
    "方向": "相近",
    "A": 8.0,
    "B": 8.0
   },
   {
    "条件": "硫载量",
    "方向": "相近",
    "A": 3.0,
    "B": 3.0
   },
   {
    "条件": "正极含硫",
    "方向": "相近",
    "A": 63.0,
    "B": 63.0
   },
   {
    "条件": "倍率",
    "方向": "相近",
    "A": 0.1,
    "B": 0.1
   },
   {
    "条件": "温度",
    "方向": "相近",
    "A": 25.0,
    "B": 25.0
   },
   {
    "条件": "电池形式",
    "方向": "相同",
    "A": 0.0,
    "B": 0.0
   },
   {
    "条件": "圈数",
    "方向": "相近",
    "A": 100,
    "B": 100
   }
  ],
  "条件含默认值": [],
  "性能": {
   "方向": "变低",
   "倍数": 0.9378,
   "倍数含义": "每圈衰减率之比",
   "好于参照": true,
   "值A": 0.377,
   "值B": 0.402,
   "指标A": "每圈衰减率（%/圈，由容量保持率换算）",
   "指标B": "每圈衰减率（%/圈，由容量保持率换算）"
  },
  "表述文字": "【P340｜每圈衰减率｜同测试换配方】实验样 PPD（1 M LiTFSI；2 wt% LiNO3；0.05 M PPD；DME:DOL = 1:1（体积比），测试 T1）相对 对比样 无ATP/PPD基本电解液（1 M LiTFSI；2 wt% LiNO3；DME:DOL = 1:1（体积比），测试 T1）｜组分变化：加入 PPD（0.05 M）（其中 PPD：描述符看不到）｜描述符：无变化｜物性：两边没有都报告的｜条件：相同｜性能：每圈衰减率 变低"
 },
 {
  "编号": "PC01359",
  "论文": "P340",
  "类别": "每圈衰减率",
  "比较类型": "配方和条件都变",
  "A": {
   "测试": "T14",
   "测试名": "SI长期循环",
   "配方": "F4",
   "配方名": "4-ATP",
   "recipe": "R4",
   "是否对照": false,
   "配方文字": "1 M LiTFSI；2 wt% LiNO3；0.05 M ATP4；DME:DOL = 1:1（体积比）",
   "表述编号": "ST4333",
   "证据句子": [
    "S0008"
   ],
   "标记": [
    "E/S默认",
    "LiNO3按质量分数换算"
   ]
  },
  "B": {
   "测试": "T1",
   "测试名": "0.1C100圈循环与CE",
   "配方": "F0",
   "配方名": "无ATP/PPD基本电解液",
   "recipe": "R0",
   "是否对照": true,
   "配方文字": "1 M LiTFSI；2 wt% LiNO3；DME:DOL = 1:1（体积比）",
   "表述编号": "ST4314",
   "证据句子": [
    "M0089"
   ],
   "标记": [
    "LiNO3按质量分数换算"
   ]
  },
  "组分变化": "加入 ATP4（0.05 M）",
  "作者改动的组分": [
   "ATP4"
  ],
  "特殊组分变化": [
   {
    "组分": "ATP4",
    "类型": "描述符看不到"
   }
  ],
  "电解液相同但样品编号不同": false,
  "描述符": [],
  "物性": [],
  "条件": [
   {
    "条件": "E/S",
    "方向": "变高",
    "A": 10.83,
    "B": 8.0
   },
   {
    "条件": "硫载量",
    "方向": "相近",
    "A": 3.0,
    "B": 3.0
   },
   {
    "条件": "正极含硫",
    "方向": "相近",
    "A": 63.0,
    "B": 63.0
   },
   {
    "条件": "倍率",
    "方向": "变高",
    "A": 0.2,
    "B": 0.1
   },
   {
    "条件": "温度",
    "方向": "相近",
    "A": 25.0,
    "B": 25.0
   },
   {
    "条件": "电池形式",
    "方向": "相同",
    "A": 0.0,
    "B": 0.0
   },
   {
    "条件": "圈数",
    "方向": "变高",
    "A": 500,
    "B": 100
   }
  ],
  "条件含默认值": [
   "E/S默认"
  ],
  "性能": {
   "方向": "变低",
   "倍数": 0.1557,
   "倍数含义": "每圈衰减率之比",
   "好于参照": true,
   "值A": 0.0626,
   "值B": 0.402,
   "指标A": "每圈衰减率（%/圈，由容量保持率换算）",
   "指标B": "每圈衰减率（%/圈，由容量保持率换算）"
  },
  "表述文字": "【P340｜每圈衰减率｜配方和条件都变】实验样 4-ATP（1 M LiTFSI；2 wt% LiNO3；0.05 M ATP4；DME:DOL = 1:1（体积比），测试 T14）相对 对比样 无ATP/PPD基本电解液（1 M LiTFSI；2 wt% LiNO3；DME:DOL = 1:1（体积比），测试 T1）｜组分变化：加入 ATP4（0.05 M）（其中 ATP4：描述符看不到）｜描述符：无变化｜物性：两边没有都报告的｜条件：E/S 变高；倍率 变高；圈数 变高（含默认值：E/S默认）｜性能：每圈衰减率 变低"
 },
 {
  "编号": "PC01360",
  "论文": "P340",
  "类别": "每圈衰减率",
  "比较类型": "同测试换配方",
  "A": {
   "测试": "T1",
   "测试名": "0.1C100圈循环与CE",
   "配方": "F3",
   "配方名": "3-ATP",
   "recipe": "R3",
   "是否对照": false,
   "配方文字": "1 M LiTFSI；2 wt% LiNO3；0.05 M ATP3；DME:DOL = 1:1（体积比）",
   "表述编号": "ST4320",
   "证据句子": [
    "M0089"
   ],
   "标记": [
    "LiNO3按质量分数换算"
   ]
  },
  "B": {
   "测试": "T1",
   "测试名": "0.1C100圈循环与CE",
   "配方": "F2",
   "配方名": "2-ATP",
   "recipe": "R2",
   "是否对照": false,
   "配方文字": "1 M LiTFSI；2 wt% LiNO3；0.05 M ATP2；DME:DOL = 1:1（体积比）",
   "表述编号": "ST4316",
   "证据句子": [
    "M0089"
   ],
   "标记": [
    "LiNO3按质量分数换算"
   ]
  },
  "组分变化": "加入 ATP3（0.05 M）；去掉 ATP2",
  "作者改动的组分": [
   "ATP2",
   "ATP3"
  ],
  "特殊组分变化": [
   {
    "组分": "ATP2",
    "类型": "描述符看不到"
   },
   {
    "组分": "ATP3",
    "类型": "描述符看不到"
   }
  ],
  "电解液相同但样品编号不同": false,
  "描述符": [],
  "物性": [],
  "条件": [
   {
    "条件": "E/S",
    "方向": "相近",
    "A": 8.0,
    "B": 8.0
   },
   {
    "条件": "硫载量",
    "方向": "相近",
    "A": 3.0,
    "B": 3.0
   },
   {
    "条件": "正极含硫",
    "方向": "相近",
    "A": 63.0,
    "B": 63.0
   },
   {
    "条件": "倍率",
    "方向": "相近",
    "A": 0.1,
    "B": 0.1
   },
   {
    "条件": "温度",
    "方向": "相近",
    "A": 25.0,
    "B": 25.0
   },
   {
    "条件": "电池形式",
    "方向": "相同",
    "A": 0.0,
    "B": 0.0
   },
   {
    "条件": "圈数",
    "方向": "相近",
    "A": 100,
    "B": 100
   }
  ],
  "条件含默认值": [],
  "性能": {
   "方向": "相近",
   "倍数": 0.9631,
   "倍数含义": "每圈衰减率之比",
   "好于参照": null,
   "值A": 0.313,
   "值B": 0.325,
   "指标A": "每圈衰减率（%/圈，由容量保持率换算）",
   "指标B": "每圈衰减率（%/圈，由容量保持率换算）"
  },
  "表述文字": "【P340｜每圈衰减率｜同测试换配方】实验样 3-ATP（1 M LiTFSI；2 wt% LiNO3；0.05 M ATP3；DME:DOL = 1:1（体积比），测试 T1）相对 实验样 2-ATP（1 M LiTFSI；2 wt% LiNO3；0.05 M ATP2；DME:DOL = 1:1（体积比），测试 T1）｜组分变化：加入 ATP3（0.05 M）；去掉 ATP2（其中 ATP2：描述符看不到、ATP3：描述符看不到）｜描述符：无变化｜物性：两边没有都报告的｜条件：相同｜性能：每圈衰减率 相近"
 },
 {
