Repository: zhuonanli08/Li-S_Electrolyte_Conflicts

File: output/两两比较表述_313篇_v2_2026-11-07/比较表述.json (part 81 of 111)
[
  "编号": "PC01361",
  "论文": "P340",
  "类别": "每圈衰减率",
  "比较类型": "同测试换配方",
  "A": {
   "测试": "T1",
   "测试名": "0.1C100圈循环与CE",
   "配方": "F4",
   "配方名": "4-ATP",
   "recipe": "R4",
   "是否对照": false,
   "配方文字": "1 M LiTFSI；2 wt% LiNO3；0.05 M ATP4；DME:DOL = 1:1（体积比）",
   "表述编号": "ST4325",
   "证据句子": [
    "M0089"
   ],
   "标记": [
    "LiNO3按质量分数换算"
   ]
  },
  "B": {
   "测试": "T1",
   "测试名": "0.1C100圈循环与CE",
   "配方": "F2",
   "配方名": "2-ATP",
   "recipe": "R2",
   "是否对照": false,
   "配方文字": "1 M LiTFSI；2 wt% LiNO3；0.05 M ATP2；DME:DOL = 1:1（体积比）",
   "表述编号": "ST4316",
   "证据句子": [
    "M0089"
   ],
   "标记": [
    "LiNO3按质量分数换算"
   ]
  },
  "组分变化": "加入 ATP4（0.05 M）；去掉 ATP2",
  "作者改动的组分": [
   "ATP2",
   "ATP4"
  ],
  "特殊组分变化": [
   {
    "组分": "ATP2",
    "类型": "描述符看不到"
   },
   {
    "组分": "ATP4",
    "类型": "描述符看不到"
   }
  ],
  "电解液相同但样品编号不同": false,
  "描述符": [],
  "物性": [],
  "条件": [
   {
    "条件": "E/S",
    "方向": "相近",
    "A": 8.0,
    "B": 8.0
   },
   {
    "条件": "硫载量",
    "方向": "相近",
    "A": 3.0,
    "B": 3.0
   },
   {
    "条件": "正极含硫",
    "方向": "相近",
    "A": 63.0,
    "B": 63.0
   },
   {
    "条件": "倍率",
    "方向": "相近",
    "A": 0.1,
    "B": 0.1
   },
   {
    "条件": "温度",
    "方向": "相近",
    "A": 25.0,
    "B": 25.0
   },
   {
    "条件": "电池形式",
    "方向": "相同",
    "A": 0.0,
    "B": 0.0
   },
   {
    "条件": "圈数",
    "方向": "相近",
    "A": 100,
    "B": 100
   }
  ],
  "条件含默认值": [],
  "性能": {
   "方向": "变低",
   "倍数": 0.4892,
   "倍数含义": "每圈衰减率之比",
   "好于参照": true,
   "值A": 0.159,
   "值B": 0.325,
   "指标A": "每圈衰减率（%/圈，由容量保持率换算）",
   "指标B": "每圈衰减率（%/圈，由容量保持率换算）"
  },
  "表述文字": "【P340｜每圈衰减率｜同测试换配方】实验样 4-ATP（1 M LiTFSI；2 wt% LiNO3；0.05 M ATP4；DME:DOL = 1:1（体积比），测试 T1）相对 实验样 2-ATP（1 M LiTFSI；2 wt% LiNO3；0.05 M ATP2；DME:DOL = 1:1（体积比），测试 T1）｜组分变化：加入 ATP4（0.05 M）；去掉 ATP2（其中 ATP2：描述符看不到、ATP4：描述符看不到）｜描述符：无变化｜物性：两边没有都报告的｜条件：相同｜性能：每圈衰减率 变低"
 },
 {
  "编号": "PC01362",
  "论文": "P340",
  "类别": "每圈衰减率",
  "比较类型": "同测试换配方",
  "A": {
   "测试": "T1",
   "测试名": "0.1C100圈循环与CE",
   "配方": "FP",
   "配方名": "PPD",
   "recipe": "RP",
   "是否对照": false,
   "配方文字": "1 M LiTFSI；2 wt% LiNO3；0.05 M PPD；DME:DOL = 1:1（体积比）",
   "表述编号": "ST4329",
   "证据句子": [
    "M0089"
   ],
   "标记": [
    "LiNO3按质量分数换算"
   ]
  },
  "B": {
   "测试": "T1",
   "测试名": "0.1C100圈循环与CE",
   "配方": "F2",
   "配方名": "2-ATP",
   "recipe": "R2",
   "是否对照": false,
   "配方文字": "1 M LiTFSI；2 wt% LiNO3；0.05 M ATP2；DME:DOL = 1:1（体积比）",
   "表述编号": "ST4316",
   "证据句子": [
    "M0089"
   ],
   "标记": [
    "LiNO3按质量分数换算"
   ]
  },
  "组分变化": "加入 PPD（0.05 M）；去掉 ATP2",
  "作者改动的组分": [
   "ATP2",
   "PPD"
  ],
  "特殊组分变化": [
   {
    "组分": "ATP2",
    "类型": "描述符看不到"
   },
   {
    "组分": "PPD",
    "类型": "描述符看不到"
   }
  ],
  "电解液相同但样品编号不同": false,
  "描述符": [],
  "物性": [],
  "条件": [
   {
    "条件": "E/S",
    "方向": "相近",
    "A": 8.0,
    "B": 8.0
   },
   {
    "条件": "硫载量",
    "方向": "相近",
    "A": 3.0,
    "B": 3.0
   },
   {
    "条件": "正极含硫",
    "方向": "相近",
    "A": 63.0,
    "B": 63.0
   },
   {
    "条件": "倍率",
    "方向": "相近",
    "A": 0.1,
    "B": 0.1
   },
   {
    "条件": "温度",
    "方向": "相近",
    "A": 25.0,
    "B": 25.0
   },
   {
    "条件": "电池形式",
    "方向": "相同",
    "A": 0.0,
    "B": 0.0
   },
   {
    "条件": "圈数",
    "方向": "相近",
    "A": 100,
    "B": 100
   }
  ],
  "条件含默认值": [],
  "性能": {
   "方向": "变高",
   "倍数": 1.16,
   "倍数含义": "每圈衰减率之比",
   "好于参照": false,
   "值A": 0.377,
   "值B": 0.325,
   "指标A": "每圈衰减率（%/圈，由容量保持率换算）",
   "指标B": "每圈衰减率（%/圈，由容量保持率换算）"
  },
  "表述文字": "【P340｜每圈衰减率｜同测试换配方】实验样 PPD（1 M LiTFSI；2 wt% LiNO3；0.05 M PPD；DME:DOL = 1:1（体积比），测试 T1）相对 实验样 2-ATP（1 M LiTFSI；2 wt% LiNO3；0.05 M ATP2；DME:DOL = 1:1（体积比），测试 T1）｜组分变化：加入 PPD（0.05 M）；去掉 ATP2（其中 ATP2：描述符看不到、PPD：描述符看不到）｜描述符：无变化｜物性：两边没有都报告的｜条件：相同｜性能：每圈衰减率 变高"
 },
 {
  "编号": "PC01363",
  "论文": "P340",
  "类别": "每圈衰减率",
  "比较类型": "配方和条件都变",
  "A": {
   "测试": "T14",
   "测试名": "SI长期循环",
   "配方": "F4",
   "配方名": "4-ATP",
   "recipe": "R4",
   "是否对照": false,
   "配方文字": "1 M LiTFSI；2 wt% LiNO3；0.05 M ATP4；DME:DOL = 1:1（体积比）",
   "表述编号": "ST4333",
   "证据句子": [
    "S0008"
   ],
   "标记": [
    "E/S默认",
    "LiNO3按质量分数换算"
   ]
  },
  "B": {
   "测试": "T1",
   "测试名": "0.1C100圈循环与CE",
   "配方": "F2",
   "配方名": "2-ATP",
   "recipe": "R2",
   "是否对照": false,
   "配方文字": "1 M LiTFSI；2 wt% LiNO3；0.05 M ATP2；DME:DOL = 1:1（体积比）",
   "表述编号": "ST4316",
   "证据句子": [
    "M0089"
   ],
   "标记": [
    "LiNO3按质量分数换算"
   ]
  },
  "组分变化": "加入 ATP4（0.05 M）；去掉 ATP2",
  "作者改动的组分": [
   "ATP2",
   "ATP4"
  ],
  "特殊组分变化": [
   {
    "组分": "ATP2",
    "类型": "描述符看不到"
   },
   {
    "组分": "ATP4",
    "类型": "描述符看不到"
   }
  ],
  "电解液相同但样品编号不同": false,
  "描述符": [],
  "物性": [],
  "条件": [
   {
    "条件": "E/S",
    "方向": "变高",
    "A": 10.83,
    "B": 8.0
   },
   {
    "条件": "硫载量",
    "方向": "相近",
    "A": 3.0,
    "B": 3.0
   },
   {
    "条件": "正极含硫",
    "方向": "相近",
    "A": 63.0,
    "B": 63.0
   },
   {
    "条件": "倍率",
    "方向": "变高",
    "A": 0.2,
    "B": 0.1
   },
   {
    "条件": "温度",
    "方向": "相近",
    "A": 25.0,
    "B": 25.0
   },
   {
    "条件": "电池形式",
    "方向": "相同",
    "A": 0.0,
    "B": 0.0
   },
   {
    "条件": "圈数",
    "方向": "变高",
    "A": 500,
    "B": 100
   }
  ],
  "条件含默认值": [
   "E/S默认"
  ],
  "性能": {
   "方向": "变低",
   "倍数": 0.1926,
   "倍数含义": "每圈衰减率之比",
   "好于参照": true,
   "值A": 0.0626,
   "值B": 0.325,
   "指标A": "每圈衰减率（%/圈，由容量保持率换算）",
   "指标B": "每圈衰减率（%/圈，由容量保持率换算）"
  },
  "表述文字": "【P340｜每圈衰减率｜配方和条件都变】实验样 4-ATP（1 M LiTFSI；2 wt% LiNO3；0.05 M ATP4；DME:DOL = 1:1（体积比），测试 T14）相对 实验样 2-ATP（1 M LiTFSI；2 wt% LiNO3；0.05 M ATP2；DME:DOL = 1:1（体积比），测试 T1）｜组分变化：加入 ATP4（0.05 M）；去掉 ATP2（其中 ATP2：描述符看不到、ATP4：描述符看不到）｜描述符：无变化｜物性：两边没有都报告的｜条件：E/S 变高；倍率 变高；圈数 变高（含默认值：E/S默认）｜性能：每圈衰减率 变低"
 },
 {
  "编号": "PC01364",
  "论文": "P340",
  "类别": "每圈衰减率",
  "比较类型": "同测试换配方",
  "A": {
   "测试": "T1",
   "测试名": "0.1C100圈循环与CE",
   "配方": "F4",
   "配方名": "4-ATP",
   "recipe": "R4",
   "是否对照": false,
   "配方文字": "1 M LiTFSI；2 wt% LiNO3；0.05 M ATP4；DME:DOL = 1:1（体积比）",
   "表述编号": "ST4325",
   "证据句子": [
    "M0089"
   ],
   "标记": [
    "LiNO3按质量分数换算"
   ]
  },
  "B": {
   "测试": "T1",
   "测试名": "0.1C100圈循环与CE",
   "配方": "F3",
   "配方名": "3-ATP",
   "recipe": "R3",
   "是否对照": false,
   "配方文字": "1 M LiTFSI；2 wt% LiNO3；0.05 M ATP3；DME:DOL = 1:1（体积比）",
   "表述编号": "ST4320",
   "证据句子": [
    "M0089"
   ],
   "标记": [
    "LiNO3按质量分数换算"
   ]
  },
  "组分变化": "加入 ATP4（0.05 M）；去掉 ATP3",
  "作者改动的组分": [
   "ATP3",
   "ATP4"
  ],
  "特殊组分变化": [
   {
    "组分": "ATP3",
    "类型": "描述符看不到"
   },
   {
    "组分": "ATP4",
    "类型": "描述符看不到"
   }
  ],
  "电解液相同但样品编号不同": false,
  "描述符": [],
  "物性": [],
  "条件": [
   {
    "条件": "E/S",
    "方向": "相近",
    "A": 8.0,
    "B": 8.0
   },
   {
    "条件": "硫载量",
    "方向": "相近",
    "A": 3.0,
    "B": 3.0
   },
   {
    "条件": "正极含硫",
    "方向": "相近",
    "A": 63.0,
    "B": 63.0
   },
   {
    "条件": "倍率",
    "方向": "相近",
    "A": 0.1,
    "B": 0.1
   },
   {
    "条件": "温度",
    "方向": "相近",
    "A": 25.0,
    "B": 25.0
   },
   {
    "条件": "电池形式",
    "方向": "相同",
    "A": 0.0,
    "B": 0.0
   },
   {
    "条件": "圈数",
    "方向": "相近",
    "A": 100,
    "B": 100
   }
  ],
  "条件含默认值": [],
  "性能": {
   "方向": "变低",
   "倍数": 0.508,
   "倍数含义": "每圈衰减率之比",
   "好于参照": true,
   "值A": 0.159,
   "值B": 0.313,
   "指标A": "每圈衰减率（%/圈，由容量保持率换算）",
   "指标B": "每圈衰减率（%/圈，由容量保持率换算）"
  },
  "表述文字": "【P340｜每圈衰减率｜同测试换配方】实验样 4-ATP（1 M LiTFSI；2 wt% LiNO3；0.05 M ATP4；DME:DOL = 1:1（体积比），测试 T1）相对 实验样 3-ATP（1 M LiTFSI；2 wt% LiNO3；0.05 M ATP3；DME:DOL = 1:1（体积比），测试 T1）｜组分变化：加入 ATP4（0.05 M）；去掉 ATP3（其中 ATP3：描述符看不到、ATP4：描述符看不到）｜描述符：无变化｜物性：两边没有都报告的｜条件：相同｜性能：每圈衰减率 变低"
 },
 {
  "编号": "PC01365",
  "论文": "P340",
  "类别": "每圈衰减率",
  "比较类型": "同测试换配方",
  "A": {
   "测试": "T1",
   "测试名": "0.1C100圈循环与CE",
   "配方": "FP",
   "配方名": "PPD",
   "recipe": "RP",
   "是否对照": false,
   "配方文字": "1 M LiTFSI；2 wt% LiNO3；0.05 M PPD；DME:DOL = 1:1（体积比）",
   "表述编号": "ST4329",
   "证据句子": [
    "M0089"
   ],
   "标记": [
    "LiNO3按质量分数换算"
   ]
  },
  "B": {
   "测试": "T1",
   "测试名": "0.1C100圈循环与CE",
   "配方": "F3",
   "配方名": "3-ATP",
   "recipe": "R3",
   "是否对照": false,
   "配方文字": "1 M LiTFSI；2 wt% LiNO3；0.05 M ATP3；DME:DOL = 1:1（体积比）",
   "表述编号": "ST4320",
   "证据句子": [
    "M0089"
   ],
   "标记": [
    "LiNO3按质量分数换算"
   ]
  },
  "组分变化": "加入 PPD（0.05 M）；去掉 ATP3",
  "作者改动的组分": [
   "ATP3",
   "PPD"
  ],
  "特殊组分变化": [
   {
    "组分": "ATP3",
    "类型": "描述符看不到"
   },
   {
    "组分": "PPD",
    "类型": "描述符看不到"
   }
  ],
  "电解液相同但样品编号不同": false,
  "描述符": [],
  "物性": [],
  "条件": [
   {
    "条件": "E/S",
    "方向": "相近",
    "A": 8.0,
    "B": 8.0
   },
   {
    "条件": "硫载量",
    "方向": "相近",
    "A": 3.0,
    "B": 3.0
   },
   {
    "条件": "正极含硫",
    "方向": "相近",
    "A": 63.0,
    "B": 63.0
   },
   {
    "条件": "倍率",
    "方向": "相近",
    "A": 0.1,
    "B": 0.1
   },
   {
    "条件": "温度",
    "方向": "相近",
    "A": 25.0,
    "B": 25.0
   },
   {
    "条件": "电池形式",
    "方向": "相同",
    "A": 0.0,
    "B": 0.0
   },
   {
    "条件": "圈数",
    "方向": "相近",
    "A": 100,
    "B": 100
   }
  ],
  "条件含默认值": [],
  "性能": {
   "方向": "变高",
   "倍数": 1.2045,
   "倍数含义": "每圈衰减率之比",
   "好于参照": false,
   "值A": 0.377,
   "值B": 0.313,
   "指标A": "每圈衰减率（%/圈，由容量保持率换算）",
   "指标B": "每圈衰减率（%/圈，由容量保持率换算）"
  },
  "表述文字": "【P340｜每圈衰减率｜同测试换配方】实验样 PPD（1 M LiTFSI；2 wt% LiNO3；0.05 M PPD；DME:DOL = 1:1（体积比），测试 T1）相对 实验样 3-ATP（1 M LiTFSI；2 wt% LiNO3；0.05 M ATP3；DME:DOL = 1:1（体积比），测试 T1）｜组分变化：加入 PPD（0.05 M）；去掉 ATP3（其中 ATP3：描述符看不到、PPD：描述符看不到）｜描述符：无变化｜物性：两边没有都报告的｜条件：相同｜性能：每圈衰减率 变高"
 },
 {
  "编号": "PC01366",
  "论文": "P340",
  "类别": "每圈衰减率",
  "比较类型": "配方和条件都变",
  "A": {
   "测试": "T14",
   "测试名": "SI长期循环",
   "配方": "F4",
   "配方名": "4-ATP",
   "recipe": "R4",
   "是否对照": false,
   "配方文字": "1 M LiTFSI；2 wt% LiNO3；0.05 M ATP4；DME:DOL = 1:1（体积比）",
   "表述编号": "ST4333",
   "证据句子": [
    "S0008"
   ],
   "标记": [
    "E/S默认",
    "LiNO3按质量分数换算"
   ]
  },
  "B": {
   "测试": "T1",
   "测试名": "0.1C100圈循环与CE",
   "配方": "F3",
   "配方名": "3-ATP",
   "recipe": "R3",
   "是否对照": false,
   "配方文字": "1 M LiTFSI；2 wt% LiNO3；0.05 M ATP3；DME:DOL = 1:1（体积比）",
   "表述编号": "ST4320",
   "证据句子": [
    "M0089"
   ],
   "标记": [
    "LiNO3按质量分数换算"
   ]
  },
  "组分变化": "加入 ATP4（0.05 M）；去掉 ATP3",
  "作者改动的组分": [
   "ATP3",
   "ATP4"
  ],
  "特殊组分变化": [
   {
    "组分": "ATP3",
    "类型": "描述符看不到"
   },
   {
    "组分": "ATP4",
    "类型": "描述符看不到"
   }
  ],
  "电解液相同但样品编号不同": false,
  "描述符": [],
  "物性": [],
  "条件": [
   {
    "条件": "E/S",
    "方向": "变高",
    "A": 10.83,
    "B": 8.0
   },
   {
    "条件": "硫载量",
    "方向": "相近",
    "A": 3.0,
    "B": 3.0
   },
   {
    "条件": "正极含硫",
    "方向": "相近",
    "A": 63.0,
    "B": 63.0
   },
   {
    "条件": "倍率",
    "方向": "变高",
    "A": 0.2,
    "B": 0.1
   },
   {
    "条件": "温度",
    "方向": "相近",
    "A": 25.0,
    "B": 25.0
   },
   {
    "条件": "电池形式",
    "方向": "相同",
    "A": 0.0,
    "B": 0.0
   },
   {
    "条件": "圈数",
    "方向": "变高",
    "A": 500,
    "B": 100
   }
  ],
  "条件含默认值": [
   "E/S默认"
  ],
  "性能": {
   "方向": "变低",
   "倍数": 0.2,
   "倍数含义": "每圈衰减率之比",
   "好于参照": true,
   "值A": 0.0626,
   "值B": 0.313,
   "指标A": "每圈衰减率（%/圈，由容量保持率换算）",
   "指标B": "每圈衰减率（%/圈，由容量保持率换算）"
  },
  "表述文字": "【P340｜每圈衰减率｜配方和条件都变】实验样 4-ATP（1 M LiTFSI；2 wt% LiNO3；0.05 M ATP4；DME:DOL = 1:1（体积比），测试 T14）相对 实验样 3-ATP（1 M LiTFSI；2 wt% LiNO3；0.05 M ATP3；DME:DOL = 1:1（体积比），测试 T1）｜组分变化：加入 ATP4（0.05 M）；去掉 ATP3（其中 ATP3：描述符看不到、ATP4：描述符看不到）｜描述符：无变化｜物性：两边没有都报告的｜条件：E/S 变高；倍率 变高；圈数 变高（含默认值：E/S默认）｜性能：每圈衰减率 变低"
 },
 {
  "编号": "PC01367",
  "论文": "P340",
  "类别": "每圈衰减率",
  "比较类型": "同测试换配方",
  "A": {
   "测试": "T1",
   "测试名": "0.1C100圈循环与CE",
   "配方": "FP",
   "配方名": "PPD",
   "recipe": "RP",
   "是否对照": false,
   "配方文字": "1 M LiTFSI；2 wt% LiNO3；0.05 M PPD；DME:DOL = 1:1（体积比）",
   "表述编号": "ST4329",
   "证据句子": [
    "M0089"
   ],
   "标记": [
    "LiNO3按质量分数换算"
   ]
  },
  "B": {
   "测试": "T1",
   "测试名": "0.1C100圈循环与CE",
   "配方": "F4",
   "配方名": "4-ATP",
   "recipe": "R4",
   "是否对照": false,
   "配方文字": "1 M LiTFSI；2 wt% LiNO3；0.05 M ATP4；DME:DOL = 1:1（体积比）",
   "表述编号": "ST4325",
   "证据句子": [
    "M0089"
   ],
   "标记": [
    "LiNO3按质量分数换算"
   ]
  },
  "组分变化": "加入 PPD（0.05 M）；去掉 ATP4",
  "作者改动的组分": [
   "ATP4",
   "PPD"
  ],
  "特殊组分变化": [
   {
    "组分": "ATP4",
    "类型": "描述符看不到"
   },
   {
    "组分": "PPD",
    "类型": "描述符看不到"
   }
  ],
  "电解液相同但样品编号不同": false,
  "描述符": [],
  "物性": [],
  "条件": [
   {
    "条件": "E/S",
    "方向": "相近",
    "A": 8.0,
    "B": 8.0
   },
   {
    "条件": "硫载量",
    "方向": "相近",
    "A": 3.0,
    "B": 3.0
   },
   {
    "条件": "正极含硫",
    "方向": "相近",
    "A": 63.0,
    "B": 63.0
   },
   {
    "条件": "倍率",
    "方向": "相近",
    "A": 0.1,
    "B": 0.1
   },
   {
    "条件": "温度",
    "方向": "相近",
    "A": 25.0,
    "B": 25.0
   },
   {
    "条件": "电池形式",
    "方向": "相同",
    "A": 0.0,
    "B": 0.0
   },
   {
    "条件": "圈数",
    "方向": "相近",
    "A": 100,
    "B": 100
   }
  ],
  "条件含默认值": [],
  "性能": {
   "方向": "变高",
   "倍数": 2.3711,
   "倍数含义": "每圈衰减率之比",
   "好于参照": false,
   "值A": 0.377,
   "值B": 0.159,
   "指标A": "每圈衰减率（%/圈，由容量保持率换算）",
   "指标B": "每圈衰减率（%/圈，由容量保持率换算）"
  },
  "表述文字": "【P340｜每圈衰减率｜同测试换配方】实验样 PPD（1 M LiTFSI；2 wt% LiNO3；0.05 M PPD；DME:DOL = 1:1（体积比），测试 T1）相对 实验样 4-ATP（1 M LiTFSI；2 wt% LiNO3；0.05 M ATP4；DME:DOL = 1:1（体积比），测试 T1）｜组分变化：加入 PPD（0.05 M）；去掉 ATP4（其中 ATP4：描述符看不到、PPD：描述符看不到）｜描述符：无变化｜物性：两边没有都报告的｜条件：相同｜性能：每圈衰减率 变高"
 },
 {
  "编号": "PC01368",
  "论文": "P340",
  "类别": "每圈衰减率",
  "比较类型": "同配方换条件",
  "A": {
   "测试": "T14",
   "测试名": "SI长期循环",
   "配方": "F4",
   "配方名": "4-ATP",
   "recipe": "R4",
   "是否对照": false,
   "配方文字": "1 M LiTFSI；2 wt% LiNO3；0.05 M ATP4；DME:DOL = 1:1（体积比）",
   "表述编号": "ST4333",
   "证据句子": [
    "S0008"
   ],
   "标记": [
    "E/S默认",
    "LiNO3按质量分数换算"
   ]
  },
  "B": {
   "测试": "T1",
   "测试名": "0.1C100圈循环与CE",
   "配方": "F4",
   "配方名": "4-ATP",
   "recipe": "R4",
   "是否对照": false,
   "配方文字": "1 M LiTFSI；2 wt% LiNO3；0.05 M ATP4；DME:DOL = 1:1（体积比）",
   "表述编号": "ST4325",
   "证据句子": [
    "M0089"
   ],
   "标记": [
    "LiNO3按质量分数换算"
   ]
  },
  "组分变化": "配方相同",
  "作者改动的组分": [],
  "特殊组分变化": [],
  "电解液相同但样品编号不同": false,
  "描述符": [],
  "物性": [],
  "条件": [
   {
    "条件": "E/S",
    "方向": "变高",
    "A": 10.83,
    "B": 8.0
   },
   {
    "条件": "硫载量",
    "方向": "相近",
    "A": 3.0,
    "B": 3.0
   },
   {
    "条件": "正极含硫",
    "方向": "相近",
    "A": 63.0,
    "B": 63.0
   },
   {
    "条件": "倍率",
    "方向": "变高",
    "A": 0.2,
    "B": 0.1
   },
   {
    "条件": "温度",
    "方向": "相近",
    "A": 25.0,
    "B": 25.0
   },
   {
    "条件": "电池形式",
    "方向": "相同",
    "A": 0.0,
    "B": 0.0
   },
   {
    "条件": "圈数",
    "方向": "变高",
    "A": 500,
    "B": 100
   }
  ],
  "条件含默认值": [
   "E/S默认"
  ],
  "性能": {
   "方向": "变低",
   "倍数": 0.3937,
   "倍数含义": "每圈衰减率之比",
   "好于参照": true,
   "值A": 0.0626,
   "值B": 0.159,
   "指标A": "每圈衰减率（%/圈，由容量保持率换算）",
   "指标B": "每圈衰减率（%/圈，由容量保持率换算）"
  },
  "表述文字": "【P340｜每圈衰减率｜同配方换条件】实验样 4-ATP（1 M LiTFSI；2 wt% LiNO3；0.05 M ATP4；DME:DOL = 1:1（体积比），测试 T14）相对 实验样 4-ATP（1 M LiTFSI；2 wt% LiNO3；0.05 M ATP4；DME:DOL = 1:1（体积比），测试 T1）｜组分变化：配方相同｜描述符：配方相同｜物性：两边没有都报告的｜条件：E/S 变高；倍率 变高；圈数 变高（含默认值：E/S默认）｜性能：每圈衰减率 变低"
 },
 {
  "编号": "PC01369",
  "论文": "P340",
  "类别": "每圈衰减率",
  "比较类型": "配方和条件都变",
  "A": {
   "测试": "T1",
   "测试名": "0.1C100圈循环与CE",
   "配方": "FP",
   "配方名": "PPD",
   "recipe": "RP",
   "是否对照": false,
   "配方文字": "1 M LiTFSI；2 wt% LiNO3；0.05 M PPD；DME:DOL = 1:1（体积比）",
   "表述编号": "ST4329",
   "证据句子": [
    "M0089"
   ],
   "标记": [
    "LiNO3按质量分数换算"
   ]
  },
  "B": {
   "测试": "T14",
   "测试名": "SI长期循环",
   "配方": "F4",
   "配方名": "4-ATP",
   "recipe": "R4",
   "是否对照": false,
   "配方文字": "1 M LiTFSI；2 wt% LiNO3；0.05 M ATP4；DME:DOL = 1:1（体积比）",
   "表述编号": "ST4333",
   "证据句子": [
    "S0008"
   ],
   "标记": [
    "E/S默认",
    "LiNO3按质量分数换算"
   ]
  },
  "组分变化": "加入 PPD（0.05 M）；去掉 ATP4",
  "作者改动的组分": [
   "ATP4",
   "PPD"
  ],
  "特殊组分变化": [
   {
    "组分": "ATP4",
    "类型": "描述符看不到"
   },
   {
    "组分": "PPD",
    "类型": "描述符看不到"
   }
  ],
  "电解液相同但样品编号不同": false,
  "描述符": [],
  "物性": [],
  "条件": [
   {
    "条件": "E/S",
    "方向": "变低",
    "A": 8.0,
    "B": 10.83
   },
   {
    "条件": "硫载量",
    "方向": "相近",
    "A": 3.0,
    "B": 3.0
   },
   {
    "条件": "正极含硫",
    "方向": "相近",
    "A": 63.0,
    "B": 63.0
   },
   {
    "条件": "倍率",
    "方向": "变低",
    "A": 0.1,
    "B": 0.2
   },
   {
    "条件": "温度",
    "方向": "相近",
    "A": 25.0,
    "B": 25.0
   },
   {
    "条件": "电池形式",
    "方向": "相同",
    "A": 0.0,
    "B": 0.0
   },
   {
    "条件": "圈数",
    "方向": "变低",
    "A": 100,
    "B": 500
   }
  ],
  "条件含默认值": [
   "E/S默认"
  ],
  "性能": {
   "方向": "变高",
   "倍数": 6.0224,
   "倍数含义": "每圈衰减率之比",
   "好于参照": false,
   "值A": 0.377,
   "值B": 0.0626,
   "指标A": "每圈衰减率（%/圈，由容量保持率换算）",
   "指标B": "每圈衰减率（%/圈，由容量保持率换算）"
  },
  "表述文字": "【P340｜每圈衰减率｜配方和条件都变】实验样 PPD（1 M LiTFSI；2 wt% LiNO3；0.05 M PPD；DME:DOL = 1:1（体积比），测试 T1）相对 实验样 4-ATP（1 M LiTFSI；2 wt% LiNO3；0.05 M ATP4；DME:DOL = 1:1（体积比），测试 T14）｜组分变化：加入 PPD（0.05 M）；去掉 ATP4（其中 ATP4：描述符看不到、PPD：描述符看不到）｜描述符：无变化｜物性：两边没有都报告的｜条件：E/S 变低；倍率 变低；圈数 变低（含默认值：E/S默认）｜性能：每圈衰减率 变高"
 },
 {
  "编号": "PC01370",
  "论文": "P348",
  "类别": "首圈容量",
  "比较类型": "同测试换配方",
  "A": {
   "测试": "T1",
   "测试名": "C/20充放电",
   "配方": "F8",
   "配方名": "0.8 fibroin电池液",
   "recipe": "RF8",
   "是否对照": false,
   "配方文字": "1 M LiTFSI；0.8 M LiNO3；0.8 wt/v % ADD_TRIAL；DOL:DME = 1:1（体积比）",
   "表述编号": "ST4369",
   "证据句子": [
    "M0088"
   ],
   "标记": [
    "温度默认"
   ]
  },
  "B": {
   "测试": "T1",
   "测试名": "C/20充放电",
   "配方": "F0",
   "配方名": "无fibroin电池液",
   "recipe": "RF0",
   "是否对照": true,
   "配方文字": "1 M LiTFSI；0.8 M LiNO3；0 wt % ADD_TRIAL；DOL:DME = 1:1（体积比）",
   "表述编号": "ST4366",
   "证据句子": [
    "M0088"
   ],
   "标记": [
    "温度默认"
   ]
  },
  "组分变化": "ADD_TRIAL 0 wt %，明确without → 0.8 wt/v %（方法）；wt %（结果，冲突）",
  "作者改动的组分": [
   "ADD_TRIAL"
  ],
  "特殊组分变化": [
   {
    "组分": "ADD_TRIAL",
    "类型": "描述符看不到"
   }
  ],
  "电解液相同但样品编号不同": false,
  "描述符": [],
  "物性": [],
  "条件": [
   {
    "条件": "E/S",
    "方向": "相近",
    "A": 10.0,
    "B": 10.0
   },
   {
    "条件": "硫载量",
    "方向": "相近",
    "A": 3.4,
    "B": 3.4
   },
   {
    "条件": "正极含硫",
    "方向": "相近",
    "A": 70.0,
    "B": 70.0
   },
   {
    "条件": "倍率",
    "方向": "相近",
    "A": 0.05,
    "B": 0.05
   },
   {
    "条件": "温度",
    "方向": "相近",
    "A": 25.0,
    "B": 25.0
   },
   {
    "条件": "电池形式",
    "方向": "相同",
    "A": 0.0,
    "B": 0.0
   }
  ],
  "条件含默认值": [
   "温度默认"
  ],
  "性能": {
   "方向": "变高",
   "倍数": 1.3544,
   "倍数含义": "容量之比",
   "好于参照": true,
   "值A": 386.0,
   "值B": 285.0,
   "指标A": "硫比放电容量",
   "指标B": "硫比放电容量"
  },
  "表述文字": "【P348｜首圈容量｜同测试换配方】实验样 0.8 fibroin电池液（1 M LiTFSI；0.8 M LiNO3；0.8 wt/v % ADD_TRIAL；DOL:DME = 1:1（体积比），测试 T1）相对 对比样 无fibroin电池液（1 M LiTFSI；0.8 M LiNO3；0 wt % ADD_TRIAL；DOL:DME = 1:1（体积比），测试 T1）｜组分变化：ADD_TRIAL 0 wt %，明确without → 0.8 wt/v %（方法）；wt %（结果，冲突）（其中 ADD_TRIAL：描述符看不到）｜描述符：无变化｜物性：两边没有都报告的｜条件：相同（含默认值：温度默认）｜性能：首圈容量 变高"
 },
 {
  "编号": "PC01371",
  "论文": "P348",
  "类别": "首圈容量",
  "比较类型": "配方和条件都变",
  "A": {
   "测试": "T2",
   "测试名": "C/5耐久及CE",
   "配方": "F8",
   "配方名": "0.8 fibroin电池液",
   "recipe": "RF8",
   "是否对照": false,
   "配方文字": "1 M LiTFSI；0.8 M LiNO3；0.8 wt/v % ADD_TRIAL；DOL:DME = 1:1（体积比）",
   "表述编号": "ST4375",
   "证据句子": [
    "M0098"
   ],
   "标记": [
    "基准未写明",
    "温度默认"
   ]
  },
  "B": {
   "测试": "T1",
   "测试名": "C/20充放电",
   "配方": "F0",
   "配方名": "无fibroin电池液",
   "recipe": "RF0",
   "是否对照": true,
   "配方文字": "1 M LiTFSI；0.8 M LiNO3；0 wt % ADD_TRIAL；DOL:DME = 1:1（体积比）",
   "表述编号": "ST4366",
   "证据句子": [
    "M0088"
   ],
   "标记": [
    "温度默认"
   ]
  },
  "组分变化": "ADD_TRIAL 0 wt %，明确without → 0.8 wt/v %（方法）；wt %（结果，冲突）",
  "作者改动的组分": [
   "ADD_TRIAL"
  ],
  "特殊组分变化": [
   {
    "组分": "ADD_TRIAL",
    "类型": "描述符看不到"
   }
  ],
  "电解液相同但样品编号不同": false,
  "描述符": [],
  "物性": [],
  "条件": [
   {
    "条件": "E/S",
    "方向": "相近",
    "A": 10.0,
    "B": 10.0
   },
   {
    "条件": "硫载量",
    "方向": "相近",
    "A": 3.4,
    "B": 3.4
   },
   {
    "条件": "正极含硫",
    "方向": "相近",
    "A": 70.0,
    "B": 70.0
   },
   {
    "条件": "倍率",
    "方向": "变高",
    "A": 0.2,
    "B": 0.05
   },
   {
    "条件": "温度",
    "方向": "相近",
    "A": 25.0,
    "B": 25.0
   },
   {
    "条件": "电池形式",
    "方向": "相同",
    "A": 0.0,
    "B": 0.0
   }
  ],
  "条件含默认值": [
   "温度默认"
  ],
  "性能": {
   "方向": "变低",
   "倍数": 0.614,
   "倍数含义": "容量之比",
   "好于参照": false,
   "值A": 175.0,
   "值B": 285.0,
   "指标A": "比放电容量（基准未写明）",
   "指标B": "硫比放电容量"
  },
  "表述文字": "【P348｜首圈容量｜配方和条件都变】实验样 0.8 fibroin电池液（1 M LiTFSI；0.8 M LiNO3；0.8 wt/v % ADD_TRIAL；DOL:DME = 1:1（体积比），测试 T2）相对 对比样 无fibroin电池液（1 M LiTFSI；0.8 M LiNO3；0 wt % ADD_TRIAL；DOL:DME = 1:1（体积比），测试 T1）｜组分变化：ADD_TRIAL 0 wt %，明确without → 0.8 wt/v %（方法）；wt %（结果，冲突）（其中 ADD_TRIAL：描述符看不到）｜描述符：无变化｜物性：两边没有都报告的｜条件：倍率 变高（含默认值：温度默认）｜性能：首圈容量 变低"
 },
 {
  "编号": "PC01372",
  "论文": "P348",
  "类别": "首圈容量",
  "比较类型": "同配方换条件",
  "A": {
   "测试": "T2",
   "测试名": "C/5耐久及CE",
   "配方": "F8",
   "配方名": "0.8 fibroin电池液",
   "recipe": "RF8",
   "是否对照": false,
   "配方文字": "1 M LiTFSI；0.8 M LiNO3；0.8 wt/v % ADD_TRIAL；DOL:DME = 1:1（体积比）",
   "表述编号": "ST4375",
   "证据句子": [
    "M0098"
   ],
   "标记": [
    "基准未写明",
    "温度默认"
   ]
  },
  "B": {
   "测试": "T1",
   "测试名": "C/20充放电",
   "配方": "F8",
   "配方名": "0.8 fibroin电池液",
   "recipe": "RF8",
   "是否对照": false,
   "配方文字": "1 M LiTFSI；0.8 M LiNO3；0.8 wt/v % ADD_TRIAL；DOL:DME = 1:1（体积比）",
   "表述编号": "ST4369",
   "证据句子": [
    "M0088"
   ],
   "标记": [
    "温度默认"
   ]
  },
  "组分变化": "配方相同",
  "作者改动的组分": [],
  "特殊组分变化": [],
  "电解液相同但样品编号不同": false,
  "描述符": [],
  "物性": [],
  "条件": [
   {
    "条件": "E/S",
    "方向": "相近",
    "A": 10.0,
    "B": 10.0
   },
   {
    "条件": "硫载量",
    "方向": "相近",
    "A": 3.4,
    "B": 3.4
   },
   {
    "条件": "正极含硫",
    "方向": "相近",
    "A": 70.0,
    "B": 70.0
   },
   {
    "条件": "倍率",
    "方向": "变高",
    "A": 0.2,
    "B": 0.05
   },
   {
    "条件": "温度",
    "方向": "相近",
    "A": 25.0,
    "B": 25.0
   },
   {
    "条件": "电池形式",
    "方向": "相同",
    "A": 0.0,
    "B": 0.0
   }
  ],
  "条件含默认值": [
   "温度默认"
  ],
  "性能": {
   "方向": "变低",
   "倍数": 0.4534,
   "倍数含义": "容量之比",
   "好于参照": false,
   "值A": 175.0,
   "值B": 386.0,
   "指标A": "比放电容量（基准未写明）",
   "指标B": "硫比放电容量"
  },
  "表述文字": "【P348｜首圈容量｜同配方换条件】实验样 0.8 fibroin电池液（1 M LiTFSI；0.8 M LiNO3；0.8 wt/v % ADD_TRIAL；DOL:DME = 1:1（体积比），测试 T2）相对 实验样 0.8 fibroin电池液（1 M LiTFSI；0.8 M LiNO3；0.8 wt/v % ADD_TRIAL；DOL:DME = 1:1（体积比），测试 T1）｜组分变化：配方相同｜描述符：配方相同｜物性：两边没有都报告的｜条件：倍率 变高（含默认值：温度默认）｜性能：首圈容量 变低"
 },
 {
  "编号": "PC01373",
  "论文": "P350",
  "类别": "每圈衰减率",
  "比较类型": "同测试换配方",
  "A": {
   "测试": "Tcd",
   "测试名": "0.1C cycling",
   "配方": "F1",
   "配方名": "T5FDLiTFSI",
   "recipe": "R1",
   "是否对照": false,
   "配方文字": "10 vol % in electrolyte DOL；F4EO2 1 TTE/F4EO2比例项；0.5 M LiTFSI；TTE（5 体积份）",
   "表述编号": "ST4409",
   "证据句子": [
    "M0093"
   ],
   "标记": [
    "E/S默认",
    "溶剂比例默认",
    "由容量换算"
   ]
  },
  "B": {
   "测试": "Tcd",
   "测试名": "0.1C cycling",
   "配方": "F0",
   "配方名": "TDLiTFSI",
   "recipe": "R0",
   "是否对照": true,
   "配方文字": "10 vol % in electrolyte DOL；0.5 M LiTFSI；TTE（5 体积份）",
   "表述编号": "ST4404",
   "证据句子": [
    "M0093"
   ],
   "标记": [
    "E/S默认",
    "溶剂比例默认",
    "由容量换算"
   ]
  },
  "组分变化": "加入 F4EO2（1 TTE/F4EO2比例项；口径未报告）",
  "作者改动的组分": [
   "F4EO2"
  ],
  "特殊组分变化": [],
  "电解液相同但样品编号不同": false,
  "描述符": [
   {
    "描述符": "eo",
    "中文": "非氟醚氧",
    "组": "配位（醚氧）",
    "方向": "变高",
    "A": 1.3333,
    "B": 0.3874,
    "被动": false
   },
   {
    "描述符": "eo_a",
    "中文": "α 氟化醚氧",
    "组": "氟化/稀释",
    "方向": "变低",
    "A": 0.3333,
    "B": 0.8063,
    "被动": false
   },
   {
    "描述符": "fat",
    "中文": "溶剂 F 原子数",
    "组": "氟化/稀释",
    "方向": "变低",
    "A": 5.6667,
    "B": 6.4502,
    "被动": false
   },
   {
    "描述符": "ring",
    "中文": "溶剂环数",
    "组": "溶剂骨架",
    "方向": "变高",
    "A": 0.3333,
    "B": 0.1937,
    "被动": false
   },
   {
    "描述符": "rotb",
    "中文": "可旋转键数",
    "组": "溶剂骨架",
    "方向": "变高",
    "A": 4.3333,
    "B": 4.0314,
    "被动": false
   },
   {
    "描述符": "tpsa",
    "中文": "TPSA",
    "组": "其他（单独成组或数据少）",
    "方向": "变高",
    "A": 15.3833,
    "B": 11.0181,
    "被动": false
   },
   {
    "描述符": "mw",
    "中文": "溶剂分子量",
    "组": "溶剂骨架",
    "方向": "变高",
    "A": 209.4387,
    "B": 201.4637,
    "被动": false
   },
   {
    "描述符": "ffrac",
    "中文": "含氟溶剂比例",
    "组": "氟化/稀释",
    "方向": "变低",
    "A": 0.6667,
    "B": 0.8063,
    "被动": false
   }
  ],
  "物性": [
   {
    "物性": "其他（未归类）",
    "方向": "变高",
    "A": 0.00021400000000000002,
    "B": 0.000139,
    "单位": "S/cm",
    "温度": null
   }
  ],
  "条件": [
   {
    "条件": "E/S",
    "方向": "相近",
    "A": 58.94,
    "B": 58.94
   },
   {
    "条件": "硫载量",
    "方向": "相近",
    "A": 0.75,
    "B": 0.75
   },
   {
    "条件": "正极含硫",
    "方向": "相近",
    "A": 42.0,
    "B": 42.0
   },
   {
    "条件": "倍率",
    "方向": "相近",
    "A": 0.1,
    "B": 0.1
   },
   {
    "条件": "温度",
    "方向": "相近",
    "A": 30.0,
    "B": 30.0
   },
   {
    "条件": "电池形式",
    "方向": "相同",
    "A": 0.0,
    "B": 0.0
   },
   {
    "条件": "圈数",
    "方向": "相近",
    "A": 20,
    "B": 20
   }
  ],
  "条件含默认值": [
   "E/S默认",
   "溶剂比例默认"
  ],
  "性能": {
   "方向": "变低",
   "倍数": 0.4053,
   "倍数含义": "每圈衰减率之比",
   "好于参照": true,
   "值A": 0.431,
   "值B": 1.0636,
   "指标A": "每圈衰减率（%/圈，由比放电容量（基准未写明）换算）",
   "指标B": "每圈衰减率（%/圈，由比放电容量（基准未写明）换算）"
  },
  "表述文字": "【P350｜每圈衰减率｜同测试换配方】实验样 T5FDLiTFSI（10 vol % in electrolyte DOL；F4EO2 1 TTE/F4EO2比例项；0.5 M LiTFSI；TTE（5 体积份），测试 Tcd）相对 对比样 TDLiTFSI（10 vol % in electrolyte DOL；0.5 M LiTFSI；TTE（5 体积份），测试 Tcd）｜组分变化：加入 F4EO2（1 TTE/F4EO2比例项；口径未报告）｜描述符：非氟醚氧 变高；α 氟化醚氧 变低；溶剂 F 原子数 变低；溶剂环数 变高；可旋转键数 变高；TPSA 变高；溶剂分子量 变高；含氟溶剂比例 变低｜物性：其他（未归类） 变高｜条件：相同（含默认值：E/S默认、溶剂比例默认）｜性能：每圈衰减率 变低"
 },
 {
  "编号": "PC01374",
  "论文": "P350",
  "类别": "每圈衰减率",
  "比较类型": "同测试换配方",
  "A": {
   "测试": "Tcd",
   "测试名": "0.1C cycling",
   "配方": "F4",
   "配方名": "T5FDLiTFSI-FSI",
   "recipe": "R4",
   "是否对照": false,
   "配方文字": "10 vol % in electrolyte DOL；F4EO2 1 TTE/F4EO2比例项；0.25 M LiTFSI；0.25 M LiFSI；TTE（5 体积份）",
   "表述编号": "ST4425",
   "证据句子": [
    "M0093"
   ],
   "标记": [
    "E/S默认",
    "溶剂比例默认",
    "由容量换算"
   ]
  },
  "B": {
   "测试": "Tcd",
   "测试名": "0.1C cycling",
   "配方": "F0",
   "配方名": "TDLiTFSI",
   "recipe": "R0",
   "是否对照": true,
   "配方文字": "10 vol % in electrolyte DOL；0.5 M LiTFSI；TTE（5 体积份）",
   "表述编号": "ST4404",
   "证据句子": [
    "M0093"
   ],
   "标记": [
    "E/S默认",
    "溶剂比例默认",
    "由容量换算"
   ]
  },
  "组分变化": "加入 F4EO2（1 TTE/F4EO2比例项；口径未报告）；LiTFSI 0.5 M → 0.25 M；加入 LiFSI（0.25 M）",
  "作者改动的组分": [
   "F4EO2",
   "LiFSI",
   "LiTFSI"
  ],
  "特殊组分变化": [],
  "电解液相同但样品编号不同": false,
  "描述符": [
   {
    "描述符": "eo",
    "中文": "非氟醚氧",
    "组": "配位（醚氧）",
    "方向": "变高",
    "A": 1.3333,
    "B": 0.3874,
    "被动": false
   },
   {
    "描述符": "eo_a",
    "中文": "α 氟化醚氧",
    "组": "氟化/稀释",
    "方向": "变低",
    "A": 0.3333,
    "B": 0.8063,
    "被动": false
   },
   {
    "描述符": "fat",
    "中文": "溶剂 F 原子数",
    "组": "氟化/稀释",
    "方向": "变低",
    "A": 5.6667,
    "B": 6.4502,
    "被动": false
   },
   {
    "描述符": "ring",
    "中文": "溶剂环数",
    "组": "溶剂骨架",
    "方向": "变高",
    "A": 0.3333,
    "B": 0.1937,
    "被动": false
   },
   {
    "描述符": "rotb",
    "中文": "可旋转键数",
    "组": "溶剂骨架",
    "方向": "变高",
    "A": 4.3333,
    "B": 4.0314,
    "被动": false
   },
   {
    "描述符": "tpsa",
    "中文": "TPSA",
    "组": "其他（单独成组或数据少）",
    "方向": "变高",
    "A": 15.3833,
    "B": 11.0181,
    "被动": false
   },
   {
    "描述符": "mw",
    "中文": "溶剂分子量",
    "组": "溶剂骨架",
    "方向": "变高",
    "A": 209.4387,
    "B": 201.4637,
    "被动": false
   },
   {
    "描述符": "ffrac",
    "中文": "含氟溶剂比例",
    "组": "氟化/稀释",
    "方向": "变低",
    "A": 0.6667,
    "B": 0.8063,
    "被动": false
   },
   {
    "描述符": "anF",
    "中文": "阴离子 F（每升）",
    "组": "盐用量",
    "方向": "变低",
    "A": 2.0,
    "B": 3.0,
    "被动": false
   }
  ],
  "物性": [
   {
    "物性": "其他（未归类）",
    "方向": "变高",
    "A": 0.000221,
    "B": 0.000139,
    "单位": "S/cm",
    "温度": null
   }
  ],
  "条件": [
   {
    "条件": "E/S",
    "方向": "相近",
    "A": 58.94,
    "B": 58.94
   },
   {
    "条件": "硫载量",
    "方向": "相近",
    "A": 0.75,
    "B": 0.75
   },
   {
    "条件": "正极含硫",
    "方向": "相近",
    "A": 42.0,
    "B": 42.0
   },
   {
    "条件": "倍率",
    "方向": "相近",
    "A": 0.1,
    "B": 0.1
   },
   {
    "条件": "温度",
    "方向": "相近",
    "A": 30.0,
    "B": 30.0
   },
   {
    "条件": "电池形式",
    "方向": "相同",
    "A": 0.0,
    "B": 0.0
   },
   {
    "条件": "圈数",
    "方向": "相近",
    "A": 20,
    "B": 20
   }
  ],
  "条件含默认值": [
   "E/S默认",
   "溶剂比例默认"
  ],
  "性能": {
   "方向": "变高",
   "倍数": 1.6077,
   "倍数含义": "每圈衰减率之比",
   "好于参照": false,
   "值A": 1.7099,
   "值B": 1.0636,
   "指标A": "每圈衰减率（%/圈，由比放电容量（基准未写明）换算）",
   "指标B": "每圈衰减率（%/圈，由比放电容量（基准未写明）换算）"
  },
  "表述文字": "【P350｜每圈衰减率｜同测试换配方】实验样 T5FDLiTFSI-FSI（10 vol % in electrolyte DOL；F4EO2 1 TTE/F4EO2比例项；0.25 M LiTFSI；0.25 M LiFSI；TTE（5 体积份），测试 Tcd）相对 对比样 TDLiTFSI（10 vol % in electrolyte DOL；0.5 M LiTFSI；TTE（5 体积份），测试 Tcd）｜组分变化：加入 F4EO2（1 TTE/F4EO2比例项；口径未报告）；LiTFSI 0.5 M → 0.25 M；加入 LiFSI（0.25 M）｜描述符：非氟醚氧 变高；α 氟化醚氧 变低；溶剂 F 原子数 变低；溶剂环数 变高；可旋转键数 变高；TPSA 变高；溶剂分子量 变高；含氟溶剂比例 变低；阴离子 F（每升） 变低｜物性：其他（未归类） 变高｜条件：相同（含默认值：E/S默认、溶剂比例默认）｜性能：每圈衰减率 变高"
 },
 {
  "编号": "PC01375",
  "论文": "P350",
  "类别": "每圈衰减率",
  "比较类型": "同测试换配方",
  "A": {
   "测试": "Tcd",
   "测试名": "0.1C cycling",
   "配方": "F5",
   "配方名": "T5FDLiFSI",
   "recipe": "R5",
   "是否对照": false,
   "配方文字": "10 vol % in electrolyte DOL；F4EO2 1 TTE/F4EO2比例项；0.5 M LiFSI；TTE（5 体积份）",
   "表述编号": "ST4430",
   "证据句子": [
    "M0093"
   ],
   "标记": [
    "E/S默认",
    "溶剂比例默认",
    "由容量换算"
   ]
  },
  "B": {
   "测试": "Tcd",
   "测试名": "0.1C cycling",
   "配方": "F0",
   "配方名": "TDLiTFSI",
   "recipe": "R0",
   "是否对照": true,
   "配方文字": "10 vol % in electrolyte DOL；0.5 M LiTFSI；TTE（5 体积份）",
   "表述编号": "ST4404",
   "证据句子": [
    "M0093"
   ],
   "标记": [
    "E/S默认",
    "溶剂比例默认",
    "由容量换算"
   ]
  },
  "组分变化": "加入 F4EO2（1 TTE/F4EO2比例项；口径未报告）；加入 LiFSI（0.5 M）；去掉 LiTFSI",
  "作者改动的组分": [
   "F4EO2",
   "LiFSI",
   "LiTFSI"
  ],
  "特殊组分变化": [],
  "电解液相同但样品编号不同": false,
  "描述符": [
   {
    "描述符": "eo",
    "中文": "非氟醚氧",
    "组": "配位（醚氧）",
    "方向": "变高",
    "A": 1.3333,
    "B": 0.3874,
    "被动": false
   },
   {
    "描述符": "eo_a",
    "中文": "α 氟化醚氧",
    "组": "氟化/稀释",
    "方向": "变低",
    "A": 0.3333,
    "B": 0.8063,
    "被动": false
   },
   {
    "描述符": "fat",
    "中文": "溶剂 F 原子数",
    "组": "氟化/稀释",
    "方向": "变低",
    "A": 5.6667,
    "B": 6.4502,
    "被动": false
   },
   {
    "描述符": "ring",
    "中文": "溶剂环数",
    "组": "溶剂骨架",
    "方向": "变高",
    "A": 0.3333,
    "B": 0.1937,
    "被动": false
   },
   {
    "描述符": "rotb",
    "中文": "可旋转键数",
    "组": "溶剂骨架",
    "方向": "变高",
    "A": 4.3333,
    "B": 4.0314,
    "被动": false
   },
   {
    "描述符": "tpsa",
    "中文": "TPSA",
    "组": "其他（单独成组或数据少）",
    "方向": "变高",
    "A": 15.3833,
    "B": 11.0181,
    "被动": false
   },
   {
    "描述符": "mw",
    "中文": "溶剂分子量",
    "组": "溶剂骨架",
    "方向": "变高",
    "A": 209.4387,
    "B": 201.4637,
    "被动": false
   },
   {
    "描述符": "ffrac",
    "中文": "含氟溶剂比例",
    "组": "氟化/稀释",
    "方向": "变低",
    "A": 0.6667,
    "B": 0.8063,
    "被动": false
   },
   {
    "描述符": "anF",
    "中文": "阴离子 F（每升）",
    "组": "盐用量",
    "方向": "变低",
    "A": 1.0,
    "B": 3.0,
    "被动": false
   }
  ],
  "物性": [
   {
    "物性": "其他（未归类）",
    "方向": "变高",
    "A": 0.00024100000000000003,
    "B": 0.000139,
    "单位": "S/cm",
    "温度": null
   }
  ],
  "条件": [
   {
    "条件": "E/S",
    "方向": "相近",
    "A": 58.94,
    "B": 58.94
   },
   {
    "条件": "硫载量",
    "方向": "相近",
    "A": 0.75,
    "B": 0.75
   },
   {
    "条件": "正极含硫",
    "方向": "相近",
    "A": 42.0,
    "B": 42.0
   },
   {
    "条件": "倍率",
    "方向": "相近",
    "A": 0.1,
    "B": 0.1
   },
   {
    "条件": "温度",
    "方向": "相近",
    "A": 30.0,
    "B": 30.0
   },
   {
    "条件": "电池形式",
    "方向": "相同",
    "A": 0.0,
    "B": 0.0
   },
   {
    "条件": "圈数",
    "方向": "相近",
    "A": 20,
    "B": 20
   }
  ],
  "条件含默认值": [
   "E/S默认",
   "溶剂比例默认"
  ],
  "性能": {
   "方向": "变高",
   "倍数": 2.0459,
   "倍数含义": "每圈衰减率之比",
   "好于参照": false,
   "值A": 2.176,
   "值B": 1.0636,
   "指标A": "每圈衰减率（%/圈，由比放电容量（基准未写明）换算）",
   "指标B": "每圈衰减率（%/圈，由比放电容量（基准未写明）换算）"
  },
  "表述文字": "【P350｜每圈衰减率｜同测试换配方】实验样 T5FDLiFSI（10 vol % in electrolyte DOL；F4EO2 1 TTE/F4EO2比例项；0.5 M LiFSI；TTE（5 体积份），测试 Tcd）相对 对比样 TDLiTFSI（10 vol % in electrolyte DOL；0.5 M LiTFSI；TTE（5 体积份），测试 Tcd）｜组分变化：加入 F4EO2（1 TTE/F4EO2比例项；口径未报告）；加入 LiFSI（0.5 M）；去掉 LiTFSI｜描述符：非氟醚氧 变高；α 氟化醚氧 变低；溶剂 F 原子数 变低；溶剂环数 变高；可旋转键数 变高；TPSA 变高；溶剂分子量 变高；含氟溶剂比例 变低；阴离子 F（每升） 变低｜物性：其他（未归类） 变高｜条件：相同（含默认值：E/S默认、溶剂比例默认）｜性能：每圈衰减率 变高"
 },
 {
  "编号": "PC01376",
  "论文": "P350",
  "类别": "每圈衰减率",
  "比较类型": "同测试换配方",
  "A": {
   "测试": "Tcd",
   "测试名": "0.1C cycling",
   "配方": "F4",
   "配方名": "T5FDLiTFSI-FSI",
   "recipe": "R4",
   "是否对照": false,
   "配方文字": "10 vol % in electrolyte DOL；F4EO2 1 TTE/F4EO2比例项；0.25 M LiTFSI；0.25 M LiFSI；TTE（5 体积份）",
   "表述编号": "ST4425",
   "证据句子": [
    "M0093"
   ],
   "标记": [
    "E/S默认",
    "溶剂比例默认",
    "由容量换算"
   ]
  },
  "B": {
   "测试": "Tcd",
   "测试名": "0.1C cycling",
   "配方": "F1",
   "配方名": "T5FDLiTFSI",
   "recipe": "R1",
   "是否对照": false,
   "配方文字": "10 vol % in electrolyte DOL；F4EO2 1 TTE/F4EO2比例项；0.5 M LiTFSI；TTE（5 体积份）",
   "表述编号": "ST4409",
   "证据句子": [
    "M0093"
   ],
   "标记": [
    "E/S默认",
    "溶剂比例默认",
    "由容量换算"
   ]
  },
  "组分变化": "LiTFSI 0.5 M → 0.25 M；加入 LiFSI（0.25 M）",
  "作者改动的组分": [
   "LiFSI",
   "LiTFSI"
  ],
  "特殊组分变化": [],
  "电解液相同但样品编号不同": false,
  "描述符": [
   {
    "描述符": "anF",
    "中文": "阴离子 F（每升）",
    "组": "盐用量",
    "方向": "变低",
    "A": 2.0,
    "B": 3.0,
    "被动": false
   }
  ],
  "物性": [
   {
    "物性": "其他（未归类）",
    "方向": "相近",
    "A": 0.000221,
    "B": 0.00021400000000000002,
    "单位": "S/cm",
    "温度": null
   }
  ],
  "条件": [
   {
    "条件": "E/S",
    "方向": "相近",
    "A": 58.94,
    "B": 58.94
   },
   {
    "条件": "硫载量",
    "方向": "相近",
    "A": 0.75,
    "B": 0.75
   },
   {
    "条件": "正极含硫",
    "方向": "相近",
    "A": 42.0,
    "B": 42.0
   },
   {
    "条件": "倍率",
    "方向": "相近",
    "A": 0.1,
    "B": 0.1
   },
   {
    "条件": "温度",
    "方向": "相近",
    "A": 30.0,
    "B": 30.0
   },
   {
    "条件": "电池形式",
    "方向": "相同",
    "A": 0.0,
    "B": 0.0
   },
   {
    "条件": "圈数",
    "方向": "相近",
    "A": 20,
    "B": 20
   }
  ],
  "条件含默认值": [
   "E/S默认",
   "溶剂比例默认"
  ],
  "性能": {
   "方向": "变高",
   "倍数": 3.9671,
   "倍数含义": "每圈衰减率之比",
   "好于参照": false,
   "值A": 1.7099,
   "值B": 0.431,
   "指标A": "每圈衰减率（%/圈，由比放电容量（基准未写明）换算）",
   "指标B": "每圈衰减率（%/圈，由比放电容量（基准未写明）换算）"
  },
  "表述文字": "【P350｜每圈衰减率｜同测试换配方】实验样 T5FDLiTFSI-FSI（10 vol % in electrolyte DOL；F4EO2 1 TTE/F4EO2比例项；0.25 M LiTFSI；0.25 M LiFSI；TTE（5 体积份），测试 Tcd）相对 实验样 T5FDLiTFSI（10 vol % in electrolyte DOL；F4EO2 1 TTE/F4EO2比例项；0.5 M LiTFSI；TTE（5 体积份），测试 Tcd）｜组分变化：LiTFSI 0.5 M → 0.25 M；加入 LiFSI（0.25 M）｜描述符：阴离子 F（每升） 变低｜物性：其他（未归类） 相近｜条件：相同（含默认值：E/S默认、溶剂比例默认）｜性能：每圈衰减率 变高"
 },
 {
  "编号": "PC01377",
  "论文": "P350",
  "类别": "每圈衰减率",
  "比较类型": "同测试换配方",
  "A": {
   "测试": "Tcd",
   "测试名": "0.1C cycling",
   "配方": "F5",
   "配方名": "T5FDLiFSI",
   "recipe": "R5",
   "是否对照": false,
   "配方文字": "10 vol % in electrolyte DOL；F4EO2 1 TTE/F4EO2比例项；0.5 M LiFSI；TTE（5 体积份）",
   "表述编号": "ST4430",
   "证据句子": [
    "M0093"
   ],
   "标记": [
    "E/S默认",
    "溶剂比例默认",
    "由容量换算"
   ]
  },
  "B": {
   "测试": "Tcd",
   "测试名": "0.1C cycling",
   "配方": "F1",
   "配方名": "T5FDLiTFSI",
   "recipe": "R1",
   "是否对照": false,
   "配方文字": "10 vol % in electrolyte DOL；F4EO2 1 TTE/F4EO2比例项；0.5 M LiTFSI；TTE（5 体积份）",
   "表述编号": "ST4409",
   "证据句子": [
    "M0093"
   ],
   "标记": [
    "E/S默认",
    "溶剂比例默认",
    "由容量换算"
   ]
  },
  "组分变化": "加入 LiFSI（0.5 M）；去掉 LiTFSI",
  "作者改动的组分": [
   "LiFSI",
   "LiTFSI"
  ],
  "特殊组分变化": [],
  "电解液相同但样品编号不同": false,
  "描述符": [
   {
    "描述符": "anF",
    "中文": "阴离子 F（每升）",
    "组": "盐用量",
    "方向": "变低",
    "A": 1.0,
    "B": 3.0,
    "被动": false
   }
  ],
  "物性": [
   {
    "物性": "其他（未归类）",
    "方向": "变高",
    "A": 0.00024100000000000003,
    "B": 0.00021400000000000002,
    "单位": "S/cm",
    "温度": null
   }
  ],
  "条件": [
   {
    "条件": "E/S",
    "方向": "相近",
    "A": 58.94,
    "B": 58.94
   },
   {
    "条件": "硫载量",
    "方向": "相近",
    "A": 0.75,
    "B": 0.75
   },
   {
    "条件": "正极含硫",
    "方向": "相近",
    "A": 42.0,
    "B": 42.0
   },
   {
    "条件": "倍率",
    "方向": "相近",
    "A": 0.1,
    "B": 0.1
   },
   {
    "条件": "温度",
    "方向": "相近",
    "A": 30.0,
    "B": 30.0
   },
   {
    "条件": "电池形式",
    "方向": "相同",
    "A": 0.0,
    "B": 0.0
   },
   {
    "条件": "圈数",
    "方向": "相近",
    "A": 20,
    "B": 20
   }
  ],
  "条件含默认值": [
   "E/S默认",
   "溶剂比例默认"
  ],
  "性能": {
   "方向": "变高",
   "倍数": 5.0485,
   "倍数含义": "每圈衰减率之比",
   "好于参照": false,
   "值A": 2.176,
   "值B": 0.431,
   "指标A": "每圈衰减率（%/圈，由比放电容量（基准未写明）换算）",
   "指标B": "每圈衰减率（%/圈，由比放电容量（基准未写明）换算）"
  },
  "表述文字": "【P350｜每圈衰减率｜同测试换配方】实验样 T5FDLiFSI（10 vol % in electrolyte DOL；F4EO2 1 TTE/F4EO2比例项；0.5 M LiFSI；TTE（5 体积份），测试 Tcd）相对 实验样 T5FDLiTFSI（10 vol % in electrolyte DOL；F4EO2 1 TTE/F4EO2比例项；0.5 M LiTFSI；TTE（5 体积份），测试 Tcd）｜组分变化：加入 LiFSI（0.5 M）；去掉 LiTFSI｜描述符：阴离子 F（每升） 变低｜物性：其他（未归类） 变高｜条件：相同（含默认值：E/S默认、溶剂比例默认）｜性能：每圈衰减率 变高"
 },
 {
  "编号": "PC01378",
  "论文": "P350",
  "类别": "每圈衰减率",
  "比较类型": "同测试换配方",
  "A": {
   "测试": "Tcd",
   "测试名": "0.1C cycling",
   "配方": "F5",
   "配方名": "T5FDLiFSI",
   "recipe": "R5",
   "是否对照": false,
   "配方文字": "10 vol % in electrolyte DOL；F4EO2 1 TTE/F4EO2比例项；0.5 M LiFSI；TTE（5 体积份）",
   "表述编号": "ST4430",
   "证据句子": [
    "M0093"
   ],
   "标记": [
    "E/S默认",
    "溶剂比例默认",
    "由容量换算"
   ]
  },
  "B": {
   "测试": "Tcd",
   "测试名": "0.1C cycling",
   "配方": "F4",
   "配方名": "T5FDLiTFSI-FSI",
   "recipe": "R4",
   "是否对照": false,
   "配方文字": "10 vol % in electrolyte DOL；F4EO2 1 TTE/F4EO2比例项；0.25 M LiTFSI；0.25 M LiFSI；TTE（5 体积份）",
   "表述编号": "ST4425",
   "证据句子": [
    "M0093"
   ],
   "标记": [
    "E/S默认",
    "溶剂比例默认",
    "由容量换算"
   ]
  },
  "组分变化": "LiFSI 0.25 M → 0.5 M；去掉 LiTFSI",
  "作者改动的组分": [
   "LiFSI",
   "LiTFSI"
  ],
  "特殊组分变化": [],
  "电解液相同但样品编号不同": false,
  "描述符": [
   {
    "描述符": "anF",
    "中文": "阴离子 F（每升）",
    "组": "盐用量",
    "方向": "变低",
    "A": 1.0,
    "B": 2.0,
    "被动": false
   }
  ],
  "物性": [
   {
    "物性": "其他（未归类）",
    "方向": "变高",
    "A": 0.00024100000000000003,
    "B": 0.000221,
    "单位": "S/cm",
    "温度": null
   }
  ],
  "条件": [
   {
    "条件": "E/S",
    "方向": "相近",
    "A": 58.94,
    "B": 58.94
   },
   {
    "条件": "硫载量",
    "方向": "相近",
    "A": 0.75,
    "B": 0.75
   },
   {
    "条件": "正极含硫",
    "方向": "相近",
    "A": 42.0,
    "B": 42.0
   },
   {
    "条件": "倍率",
    "方向": "相近",
    "A": 0.1,
    "B": 0.1
   },
   {
    "条件": "温度",
    "方向": "相近",
    "A": 30.0,
    "B": 30.0
   },
   {
    "条件": "电池形式",
    "方向": "相同",
    "A": 0.0,
    "B": 0.0
   },
   {
    "条件": "圈数",
    "方向": "相近",
    "A": 20,
    "B": 20
   }
  ],
  "条件含默认值": [
   "E/S默认",
   "溶剂比例默认"
  ],
  "性能": {
   "方向": "变高",
   "倍数": 1.2726,
   "倍数含义": "每圈衰减率之比",
   "好于参照": false,
   "值A": 2.176,
   "值B": 1.7099,
   "指标A": "每圈衰减率（%/圈，由比放电容量（基准未写明）换算）",
   "指标B": "每圈衰减率（%/圈，由比放电容量（基准未写明）换算）"
  },
  "表述文字": "【P350｜每圈衰减率｜同测试换配方】实验样 T5FDLiFSI（10 vol % in electrolyte DOL；F4EO2 1 TTE/F4EO2比例项；0.5 M LiFSI；TTE（5 体积份），测试 Tcd）相对 实验样 T5FDLiTFSI-FSI（10 vol % in electrolyte DOL；F4EO2 1 TTE/F4EO2比例项；0.25 M LiTFSI；0.25 M LiFSI；TTE（5 体积份），测试 Tcd）｜组分变化：LiFSI 0.25 M → 0.5 M；去掉 LiTFSI｜描述符：阴离子 F（每升） 变低｜物性：其他（未归类） 变高｜条件：相同（含默认值：E/S默认、溶剂比例默认）｜性能：每圈衰减率 变高"
 },
 {
  "编号": "PC01379",
  "论文": "P350",
  "类别": "首圈容量",
  "比较类型": "同测试换配方",
  "A": {
   "测试": "Tcd",
   "测试名": "0.1C cycling",
   "配方": "F1",
   "配方名": "T5FDLiTFSI",
   "recipe": "R1",
   "是否对照": false,
   "配方文字": "10 vol % in electrolyte DOL；F4EO2 1 TTE/F4EO2比例项；0.5 M LiTFSI；TTE（5 体积份）",
   "表述编号": "ST4408",
   "证据句子": [
    "M0092",
    "S0022",
    "M0099"
   ],
   "标记": [
    "E/S默认",
    "基准未写明",
    "溶剂比例默认"
   ]
  },
  "B": {
   "测试": "Tcd",
   "测试名": "0.1C cycling",
   "配方": "F0",
   "配方名": "TDLiTFSI",
   "recipe": "R0",
   "是否对照": true,
   "配方文字": "10 vol % in electrolyte DOL；0.5 M LiTFSI；TTE（5 体积份）",
   "表述编号": "ST4403",
   "证据句子": [
    "M0092",
    "S0022"
   ],
   "标记": [
    "E/S默认",
    "基准未写明",
    "溶剂比例默认"
   ]
  },
  "组分变化": "加入 F4EO2（1 TTE/F4EO2比例项；口径未报告）",
  "作者改动的组分": [
   "F4EO2"
  ],
  "特殊组分变化": [],
  "电解液相同但样品编号不同": false,
  "描述符": [
   {
    "描述符": "eo",
    "中文": "非氟醚氧",
    "组": "配位（醚氧）",
    "方向": "变高",
    "A": 1.3333,
    "B": 0.3874,
    "被动": false
   },
   {
