Repository: zhuonanli08/Li-S_Electrolyte_Conflicts

File: output/两两比较表述_313篇_v2_2026-11-07/比较表述.json (part 82 of 111)
[
    "描述符": "eo_a",
    "中文": "α 氟化醚氧",
    "组": "氟化/稀释",
    "方向": "变低",
    "A": 0.3333,
    "B": 0.8063,
    "被动": false
   },
   {
    "描述符": "fat",
    "中文": "溶剂 F 原子数",
    "组": "氟化/稀释",
    "方向": "变低",
    "A": 5.6667,
    "B": 6.4502,
    "被动": false
   },
   {
    "描述符": "ring",
    "中文": "溶剂环数",
    "组": "溶剂骨架",
    "方向": "变高",
    "A": 0.3333,
    "B": 0.1937,
    "被动": false
   },
   {
    "描述符": "rotb",
    "中文": "可旋转键数",
    "组": "溶剂骨架",
    "方向": "变高",
    "A": 4.3333,
    "B": 4.0314,
    "被动": false
   },
   {
    "描述符": "tpsa",
    "中文": "TPSA",
    "组": "其他（单独成组或数据少）",
    "方向": "变高",
    "A": 15.3833,
    "B": 11.0181,
    "被动": false
   },
   {
    "描述符": "mw",
    "中文": "溶剂分子量",
    "组": "溶剂骨架",
    "方向": "变高",
    "A": 209.4387,
    "B": 201.4637,
    "被动": false
   },
   {
    "描述符": "ffrac",
    "中文": "含氟溶剂比例",
    "组": "氟化/稀释",
    "方向": "变低",
    "A": 0.6667,
    "B": 0.8063,
    "被动": false
   }
  ],
  "物性": [
   {
    "物性": "其他（未归类）",
    "方向": "变高",
    "A": 0.00021400000000000002,
    "B": 0.000139,
    "单位": "S/cm",
    "温度": null
   }
  ],
  "条件": [
   {
    "条件": "E/S",
    "方向": "相近",
    "A": 58.94,
    "B": 58.94
   },
   {
    "条件": "硫载量",
    "方向": "相近",
    "A": 0.75,
    "B": 0.75
   },
   {
    "条件": "正极含硫",
    "方向": "相近",
    "A": 42.0,
    "B": 42.0
   },
   {
    "条件": "倍率",
    "方向": "相近",
    "A": 0.1,
    "B": 0.1
   },
   {
    "条件": "温度",
    "方向": "相近",
    "A": 30.0,
    "B": 30.0
   },
   {
    "条件": "电池形式",
    "方向": "相同",
    "A": 0.0,
    "B": 0.0
   }
  ],
  "条件含默认值": [
   "E/S默认",
   "溶剂比例默认"
  ],
  "性能": {
   "方向": "变高",
   "倍数": 1.537,
   "倍数含义": "容量之比",
   "好于参照": true,
   "值A": 1331.0,
   "值B": 866.0,
   "指标A": "比放电容量（基准未写明）",
   "指标B": "比放电容量（基准未写明）"
  },
  "表述文字": "【P350｜首圈容量｜同测试换配方】实验样 T5FDLiTFSI（10 vol % in electrolyte DOL；F4EO2 1 TTE/F4EO2比例项；0.5 M LiTFSI；TTE（5 体积份），测试 Tcd）相对 对比样 TDLiTFSI（10 vol % in electrolyte DOL；0.5 M LiTFSI；TTE（5 体积份），测试 Tcd）｜组分变化：加入 F4EO2（1 TTE/F4EO2比例项；口径未报告）｜描述符：非氟醚氧 变高；α 氟化醚氧 变低；溶剂 F 原子数 变低；溶剂环数 变高；可旋转键数 变高；TPSA 变高；溶剂分子量 变高；含氟溶剂比例 变低｜物性：其他（未归类） 变高｜条件：相同（含默认值：E/S默认、溶剂比例默认）｜性能：首圈容量 变高"
 },
 {
  "编号": "PC01380",
  "论文": "P350",
  "类别": "首圈容量",
  "比较类型": "同测试换配方",
  "A": {
   "测试": "Tcd",
   "测试名": "0.1C cycling",
   "配方": "F2",
   "配方名": "T10FDLiTFSI",
   "recipe": "R2",
   "是否对照": false,
   "配方文字": "10 vol % in electrolyte DOL；F4EO2 1 TTE/F4EO2比例项；0.5 M LiTFSI；TTE（10 体积份）",
   "表述编号": "ST4414",
   "证据句子": [
    "M0092",
    "S0022"
   ],
   "标记": [
    "E/S默认",
    "基准未写明",
    "溶剂比例默认"
   ]
  },
  "B": {
   "测试": "Tcd",
   "测试名": "0.1C cycling",
   "配方": "F0",
   "配方名": "TDLiTFSI",
   "recipe": "R0",
   "是否对照": true,
   "配方文字": "10 vol % in electrolyte DOL；0.5 M LiTFSI；TTE（5 体积份）",
   "表述编号": "ST4403",
   "证据句子": [
    "M0092",
    "S0022"
   ],
   "标记": [
    "E/S默认",
    "基准未写明",
    "溶剂比例默认"
   ]
  },
  "组分变化": "TTE 5 TTE/F4EO2比例项；原文未明示质量或体积口径 → 10 TTE/F4EO2比例项；原文未明示质量或体积口径；加入 F4EO2（1 TTE/F4EO2比例项；口径未报告）",
  "作者改动的组分": [
   "F4EO2",
   "TTE"
  ],
  "特殊组分变化": [],
  "电解液相同但样品编号不同": false,
  "描述符": [
   {
    "描述符": "eo",
    "中文": "非氟醚氧",
    "组": "配位（醚氧）",
    "方向": "变高",
    "A": 1.3333,
    "B": 0.3874,
    "被动": false
   },
   {
    "描述符": "eo_a",
    "中文": "α 氟化醚氧",
    "组": "氟化/稀释",
    "方向": "变低",
    "A": 0.3333,
    "B": 0.8063,
    "被动": false
   },
   {
    "描述符": "fat",
    "中文": "溶剂 F 原子数",
    "组": "氟化/稀释",
    "方向": "变低",
    "A": 5.6667,
    "B": 6.4502,
    "被动": false
   },
   {
    "描述符": "ring",
    "中文": "溶剂环数",
    "组": "溶剂骨架",
    "方向": "变高",
    "A": 0.3333,
    "B": 0.1937,
    "被动": false
   },
   {
    "描述符": "rotb",
    "中文": "可旋转键数",
    "组": "溶剂骨架",
    "方向": "变高",
    "A": 4.3333,
    "B": 4.0314,
    "被动": false
   },
   {
    "描述符": "tpsa",
    "中文": "TPSA",
    "组": "其他（单独成组或数据少）",
    "方向": "变高",
    "A": 15.3833,
    "B": 11.0181,
    "被动": false
   },
   {
    "描述符": "mw",
    "中文": "溶剂分子量",
    "组": "溶剂骨架",
    "方向": "变高",
    "A": 209.4387,
    "B": 201.4637,
    "被动": false
   },
   {
    "描述符": "ffrac",
    "中文": "含氟溶剂比例",
    "组": "氟化/稀释",
    "方向": "变低",
    "A": 0.6667,
    "B": 0.8063,
    "被动": false
   }
  ],
  "物性": [
   {
    "物性": "其他（未归类）",
    "方向": "变高",
    "A": 0.00015900000000000002,
    "B": 0.000139,
    "单位": "S/cm",
    "温度": null
   }
  ],
  "条件": [
   {
    "条件": "E/S",
    "方向": "相近",
    "A": 58.94,
    "B": 58.94
   },
   {
    "条件": "硫载量",
    "方向": "相近",
    "A": 0.75,
    "B": 0.75
   },
   {
    "条件": "正极含硫",
    "方向": "相近",
    "A": 42.0,
    "B": 42.0
   },
   {
    "条件": "倍率",
    "方向": "相近",
    "A": 0.1,
    "B": 0.1
   },
   {
    "条件": "温度",
    "方向": "相近",
    "A": 30.0,
    "B": 30.0
   },
   {
    "条件": "电池形式",
    "方向": "相同",
    "A": 0.0,
    "B": 0.0
   }
  ],
  "条件含默认值": [
   "E/S默认",
   "溶剂比例默认"
  ],
  "性能": {
   "方向": "变高",
   "倍数": 1.2979,
   "倍数含义": "容量之比",
   "好于参照": true,
   "值A": 1124.0,
   "值B": 866.0,
   "指标A": "比放电容量（基准未写明）",
   "指标B": "比放电容量（基准未写明）"
  },
  "表述文字": "【P350｜首圈容量｜同测试换配方】实验样 T10FDLiTFSI（10 vol % in electrolyte DOL；F4EO2 1 TTE/F4EO2比例项；0.5 M LiTFSI；TTE（10 体积份），测试 Tcd）相对 对比样 TDLiTFSI（10 vol % in electrolyte DOL；0.5 M LiTFSI；TTE（5 体积份），测试 Tcd）｜组分变化：TTE 5 TTE/F4EO2比例项；原文未明示质量或体积口径 → 10 TTE/F4EO2比例项；原文未明示质量或体积口径；加入 F4EO2（1 TTE/F4EO2比例项；口径未报告）｜描述符：非氟醚氧 变高；α 氟化醚氧 变低；溶剂 F 原子数 变低；溶剂环数 变高；可旋转键数 变高；TPSA 变高；溶剂分子量 变高；含氟溶剂比例 变低｜物性：其他（未归类） 变高｜条件：相同（含默认值：E/S默认、溶剂比例默认）｜性能：首圈容量 变高"
 },
 {
  "编号": "PC01381",
  "论文": "P350",
  "类别": "首圈容量",
  "比较类型": "同测试换配方",
  "A": {
   "测试": "Tcd",
   "测试名": "0.1C cycling",
   "配方": "F3",
   "配方名": "T20FDLiTFSI",
   "recipe": "R3",
   "是否对照": false,
   "配方文字": "10 vol % in electrolyte DOL；F4EO2 1 TTE/F4EO2比例项；0.5 M LiTFSI；TTE（20 体积份）",
   "表述编号": "ST4419",
   "证据句子": [
    "M0092",
    "S0022"
   ],
   "标记": [
    "E/S默认",
    "基准未写明",
    "溶剂比例默认"
   ]
  },
  "B": {
   "测试": "Tcd",
   "测试名": "0.1C cycling",
   "配方": "F0",
   "配方名": "TDLiTFSI",
   "recipe": "R0",
   "是否对照": true,
   "配方文字": "10 vol % in electrolyte DOL；0.5 M LiTFSI；TTE（5 体积份）",
   "表述编号": "ST4403",
   "证据句子": [
    "M0092",
    "S0022"
   ],
   "标记": [
    "E/S默认",
    "基准未写明",
    "溶剂比例默认"
   ]
  },
  "组分变化": "TTE 5 TTE/F4EO2比例项；原文未明示质量或体积口径 → 20 TTE/F4EO2比例项；原文未明示质量或体积口径；加入 F4EO2（1 TTE/F4EO2比例项；口径未报告）",
  "作者改动的组分": [
   "F4EO2",
   "TTE"
  ],
  "特殊组分变化": [],
  "电解液相同但样品编号不同": false,
  "描述符": [
   {
    "描述符": "eo",
    "中文": "非氟醚氧",
    "组": "配位（醚氧）",
    "方向": "变高",
    "A": 1.3333,
    "B": 0.3874,
    "被动": false
   },
   {
    "描述符": "eo_a",
    "中文": "α 氟化醚氧",
    "组": "氟化/稀释",
    "方向": "变低",
    "A": 0.3333,
    "B": 0.8063,
    "被动": false
   },
   {
    "描述符": "fat",
    "中文": "溶剂 F 原子数",
    "组": "氟化/稀释",
    "方向": "变低",
    "A": 5.6667,
    "B": 6.4502,
    "被动": false
   },
   {
    "描述符": "ring",
    "中文": "溶剂环数",
    "组": "溶剂骨架",
    "方向": "变高",
    "A": 0.3333,
    "B": 0.1937,
    "被动": false
   },
   {
    "描述符": "rotb",
    "中文": "可旋转键数",
    "组": "溶剂骨架",
    "方向": "变高",
    "A": 4.3333,
    "B": 4.0314,
    "被动": false
   },
   {
    "描述符": "tpsa",
    "中文": "TPSA",
    "组": "其他（单独成组或数据少）",
    "方向": "变高",
    "A": 15.3833,
    "B": 11.0181,
    "被动": false
   },
   {
    "描述符": "mw",
    "中文": "溶剂分子量",
    "组": "溶剂骨架",
    "方向": "变高",
    "A": 209.4387,
    "B": 201.4637,
    "被动": false
   },
   {
    "描述符": "ffrac",
    "中文": "含氟溶剂比例",
    "组": "氟化/稀释",
    "方向": "变低",
    "A": 0.6667,
    "B": 0.8063,
    "被动": false
   }
  ],
  "物性": [
   {
    "物性": "其他（未归类）",
    "方向": "变高",
    "A": 0.00015000000000000001,
    "B": 0.000139,
    "单位": "S/cm",
    "温度": null
   }
  ],
  "条件": [
   {
    "条件": "E/S",
    "方向": "相近",
    "A": 58.94,
    "B": 58.94
   },
   {
    "条件": "硫载量",
    "方向": "相近",
    "A": 0.75,
    "B": 0.75
   },
   {
    "条件": "正极含硫",
    "方向": "相近",
    "A": 42.0,
    "B": 42.0
   },
   {
    "条件": "倍率",
    "方向": "相近",
    "A": 0.1,
    "B": 0.1
   },
   {
    "条件": "温度",
    "方向": "相近",
    "A": 30.0,
    "B": 30.0
   },
   {
    "条件": "电池形式",
    "方向": "相同",
    "A": 0.0,
    "B": 0.0
   }
  ],
  "条件含默认值": [
   "E/S默认",
   "溶剂比例默认"
  ],
  "性能": {
   "方向": "变高",
   "倍数": 1.1697,
   "倍数含义": "容量之比",
   "好于参照": true,
   "值A": 1013.0,
   "值B": 866.0,
   "指标A": "比放电容量（基准未写明）",
   "指标B": "比放电容量（基准未写明）"
  },
  "表述文字": "【P350｜首圈容量｜同测试换配方】实验样 T20FDLiTFSI（10 vol % in electrolyte DOL；F4EO2 1 TTE/F4EO2比例项；0.5 M LiTFSI；TTE（20 体积份），测试 Tcd）相对 对比样 TDLiTFSI（10 vol % in electrolyte DOL；0.5 M LiTFSI；TTE（5 体积份），测试 Tcd）｜组分变化：TTE 5 TTE/F4EO2比例项；原文未明示质量或体积口径 → 20 TTE/F4EO2比例项；原文未明示质量或体积口径；加入 F4EO2（1 TTE/F4EO2比例项；口径未报告）｜描述符：非氟醚氧 变高；α 氟化醚氧 变低；溶剂 F 原子数 变低；溶剂环数 变高；可旋转键数 变高；TPSA 变高；溶剂分子量 变高；含氟溶剂比例 变低｜物性：其他（未归类） 变高｜条件：相同（含默认值：E/S默认、溶剂比例默认）｜性能：首圈容量 变高"
 },
 {
  "编号": "PC01382",
  "论文": "P350",
  "类别": "首圈容量",
  "比较类型": "同测试换配方",
  "A": {
   "测试": "Tcd",
   "测试名": "0.1C cycling",
   "配方": "F4",
   "配方名": "T5FDLiTFSI-FSI",
   "recipe": "R4",
   "是否对照": false,
   "配方文字": "10 vol % in electrolyte DOL；F4EO2 1 TTE/F4EO2比例项；0.25 M LiTFSI；0.25 M LiFSI；TTE（5 体积份）",
   "表述编号": "ST4424",
   "证据句子": [
    "M0092",
    "S0022",
    "M0099"
   ],
   "标记": [
    "E/S默认",
    "基准未写明",
    "溶剂比例默认"
   ]
  },
  "B": {
   "测试": "Tcd",
   "测试名": "0.1C cycling",
   "配方": "F0",
   "配方名": "TDLiTFSI",
   "recipe": "R0",
   "是否对照": true,
   "配方文字": "10 vol % in electrolyte DOL；0.5 M LiTFSI；TTE（5 体积份）",
   "表述编号": "ST4403",
   "证据句子": [
    "M0092",
    "S0022"
   ],
   "标记": [
    "E/S默认",
    "基准未写明",
    "溶剂比例默认"
   ]
  },
  "组分变化": "加入 F4EO2（1 TTE/F4EO2比例项；口径未报告）；LiTFSI 0.5 M → 0.25 M；加入 LiFSI（0.25 M）",
  "作者改动的组分": [
   "F4EO2",
   "LiFSI",
   "LiTFSI"
  ],
  "特殊组分变化": [],
  "电解液相同但样品编号不同": false,
  "描述符": [
   {
    "描述符": "eo",
    "中文": "非氟醚氧",
    "组": "配位（醚氧）",
    "方向": "变高",
    "A": 1.3333,
    "B": 0.3874,
    "被动": false
   },
   {
    "描述符": "eo_a",
    "中文": "α 氟化醚氧",
    "组": "氟化/稀释",
    "方向": "变低",
    "A": 0.3333,
    "B": 0.8063,
    "被动": false
   },
   {
    "描述符": "fat",
    "中文": "溶剂 F 原子数",
    "组": "氟化/稀释",
    "方向": "变低",
    "A": 5.6667,
    "B": 6.4502,
    "被动": false
   },
   {
    "描述符": "ring",
    "中文": "溶剂环数",
    "组": "溶剂骨架",
    "方向": "变高",
    "A": 0.3333,
    "B": 0.1937,
    "被动": false
   },
   {
    "描述符": "rotb",
    "中文": "可旋转键数",
    "组": "溶剂骨架",
    "方向": "变高",
    "A": 4.3333,
    "B": 4.0314,
    "被动": false
   },
   {
    "描述符": "tpsa",
    "中文": "TPSA",
    "组": "其他（单独成组或数据少）",
    "方向": "变高",
    "A": 15.3833,
    "B": 11.0181,
    "被动": false
   },
   {
    "描述符": "mw",
    "中文": "溶剂分子量",
    "组": "溶剂骨架",
    "方向": "变高",
    "A": 209.4387,
    "B": 201.4637,
    "被动": false
   },
   {
    "描述符": "ffrac",
    "中文": "含氟溶剂比例",
    "组": "氟化/稀释",
    "方向": "变低",
    "A": 0.6667,
    "B": 0.8063,
    "被动": false
   },
   {
    "描述符": "anF",
    "中文": "阴离子 F（每升）",
    "组": "盐用量",
    "方向": "变低",
    "A": 2.0,
    "B": 3.0,
    "被动": false
   }
  ],
  "物性": [
   {
    "物性": "其他（未归类）",
    "方向": "变高",
    "A": 0.000221,
    "B": 0.000139,
    "单位": "S/cm",
    "温度": null
   }
  ],
  "条件": [
   {
    "条件": "E/S",
    "方向": "相近",
    "A": 58.94,
    "B": 58.94
   },
   {
    "条件": "硫载量",
    "方向": "相近",
    "A": 0.75,
    "B": 0.75
   },
   {
    "条件": "正极含硫",
    "方向": "相近",
    "A": 42.0,
    "B": 42.0
   },
   {
    "条件": "倍率",
    "方向": "相近",
    "A": 0.1,
    "B": 0.1
   },
   {
    "条件": "温度",
    "方向": "相近",
    "A": 30.0,
    "B": 30.0
   },
   {
    "条件": "电池形式",
    "方向": "相同",
    "A": 0.0,
    "B": 0.0
   }
  ],
  "条件含默认值": [
   "E/S默认",
   "溶剂比例默认"
  ],
  "性能": {
   "方向": "变高",
   "倍数": 1.1836,
   "倍数含义": "容量之比",
   "好于参照": true,
   "值A": 1025.0,
   "值B": 866.0,
   "指标A": "比放电容量（基准未写明）",
   "指标B": "比放电容量（基准未写明）"
  },
  "表述文字": "【P350｜首圈容量｜同测试换配方】实验样 T5FDLiTFSI-FSI（10 vol % in electrolyte DOL；F4EO2 1 TTE/F4EO2比例项；0.25 M LiTFSI；0.25 M LiFSI；TTE（5 体积份），测试 Tcd）相对 对比样 TDLiTFSI（10 vol % in electrolyte DOL；0.5 M LiTFSI；TTE（5 体积份），测试 Tcd）｜组分变化：加入 F4EO2（1 TTE/F4EO2比例项；口径未报告）；LiTFSI 0.5 M → 0.25 M；加入 LiFSI（0.25 M）｜描述符：非氟醚氧 变高；α 氟化醚氧 变低；溶剂 F 原子数 变低；溶剂环数 变高；可旋转键数 变高；TPSA 变高；溶剂分子量 变高；含氟溶剂比例 变低；阴离子 F（每升） 变低｜物性：其他（未归类） 变高｜条件：相同（含默认值：E/S默认、溶剂比例默认）｜性能：首圈容量 变高"
 },
 {
  "编号": "PC01383",
  "论文": "P350",
  "类别": "首圈容量",
  "比较类型": "同测试换配方",
  "A": {
   "测试": "Tcd",
   "测试名": "0.1C cycling",
   "配方": "F5",
   "配方名": "T5FDLiFSI",
   "recipe": "R5",
   "是否对照": false,
   "配方文字": "10 vol % in electrolyte DOL；F4EO2 1 TTE/F4EO2比例项；0.5 M LiFSI；TTE（5 体积份）",
   "表述编号": "ST4429",
   "证据句子": [
    "M0092",
    "S0022",
    "M0099"
   ],
   "标记": [
    "E/S默认",
    "基准未写明",
    "溶剂比例默认"
   ]
  },
  "B": {
   "测试": "Tcd",
   "测试名": "0.1C cycling",
   "配方": "F0",
   "配方名": "TDLiTFSI",
   "recipe": "R0",
   "是否对照": true,
   "配方文字": "10 vol % in electrolyte DOL；0.5 M LiTFSI；TTE（5 体积份）",
   "表述编号": "ST4403",
   "证据句子": [
    "M0092",
    "S0022"
   ],
   "标记": [
    "E/S默认",
    "基准未写明",
    "溶剂比例默认"
   ]
  },
  "组分变化": "加入 F4EO2（1 TTE/F4EO2比例项；口径未报告）；加入 LiFSI（0.5 M）；去掉 LiTFSI",
  "作者改动的组分": [
   "F4EO2",
   "LiFSI",
   "LiTFSI"
  ],
  "特殊组分变化": [],
  "电解液相同但样品编号不同": false,
  "描述符": [
   {
    "描述符": "eo",
    "中文": "非氟醚氧",
    "组": "配位（醚氧）",
    "方向": "变高",
    "A": 1.3333,
    "B": 0.3874,
    "被动": false
   },
   {
    "描述符": "eo_a",
    "中文": "α 氟化醚氧",
    "组": "氟化/稀释",
    "方向": "变低",
    "A": 0.3333,
    "B": 0.8063,
    "被动": false
   },
   {
    "描述符": "fat",
    "中文": "溶剂 F 原子数",
    "组": "氟化/稀释",
    "方向": "变低",
    "A": 5.6667,
    "B": 6.4502,
    "被动": false
   },
   {
    "描述符": "ring",
    "中文": "溶剂环数",
    "组": "溶剂骨架",
    "方向": "变高",
    "A": 0.3333,
    "B": 0.1937,
    "被动": false
   },
   {
    "描述符": "rotb",
    "中文": "可旋转键数",
    "组": "溶剂骨架",
    "方向": "变高",
    "A": 4.3333,
    "B": 4.0314,
    "被动": false
   },
   {
    "描述符": "tpsa",
    "中文": "TPSA",
    "组": "其他（单独成组或数据少）",
    "方向": "变高",
    "A": 15.3833,
    "B": 11.0181,
    "被动": false
   },
   {
    "描述符": "mw",
    "中文": "溶剂分子量",
    "组": "溶剂骨架",
    "方向": "变高",
    "A": 209.4387,
    "B": 201.4637,
    "被动": false
   },
   {
    "描述符": "ffrac",
    "中文": "含氟溶剂比例",
    "组": "氟化/稀释",
    "方向": "变低",
    "A": 0.6667,
    "B": 0.8063,
    "被动": false
   },
   {
    "描述符": "anF",
    "中文": "阴离子 F（每升）",
    "组": "盐用量",
    "方向": "变低",
    "A": 1.0,
    "B": 3.0,
    "被动": false
   }
  ],
  "物性": [
   {
    "物性": "其他（未归类）",
    "方向": "变高",
    "A": 0.00024100000000000003,
    "B": 0.000139,
    "单位": "S/cm",
    "温度": null
   }
  ],
  "条件": [
   {
    "条件": "E/S",
    "方向": "相近",
    "A": 58.94,
    "B": 58.94
   },
   {
    "条件": "硫载量",
    "方向": "相近",
    "A": 0.75,
    "B": 0.75
   },
   {
    "条件": "正极含硫",
    "方向": "相近",
    "A": 42.0,
    "B": 42.0
   },
   {
    "条件": "倍率",
    "方向": "相近",
    "A": 0.1,
    "B": 0.1
   },
   {
    "条件": "温度",
    "方向": "相近",
    "A": 30.0,
    "B": 30.0
   },
   {
    "条件": "电池形式",
    "方向": "相同",
    "A": 0.0,
    "B": 0.0
   }
  ],
  "条件含默认值": [
   "E/S默认",
   "溶剂比例默认"
  ],
  "性能": {
   "方向": "变高",
   "倍数": 1.1339,
   "倍数含义": "容量之比",
   "好于参照": true,
   "值A": 982.0,
   "值B": 866.0,
   "指标A": "比放电容量（基准未写明）",
   "指标B": "比放电容量（基准未写明）"
  },
  "表述文字": "【P350｜首圈容量｜同测试换配方】实验样 T5FDLiFSI（10 vol % in electrolyte DOL；F4EO2 1 TTE/F4EO2比例项；0.5 M LiFSI；TTE（5 体积份），测试 Tcd）相对 对比样 TDLiTFSI（10 vol % in electrolyte DOL；0.5 M LiTFSI；TTE（5 体积份），测试 Tcd）｜组分变化：加入 F4EO2（1 TTE/F4EO2比例项；口径未报告）；加入 LiFSI（0.5 M）；去掉 LiTFSI｜描述符：非氟醚氧 变高；α 氟化醚氧 变低；溶剂 F 原子数 变低；溶剂环数 变高；可旋转键数 变高；TPSA 变高；溶剂分子量 变高；含氟溶剂比例 变低；阴离子 F（每升） 变低｜物性：其他（未归类） 变高｜条件：相同（含默认值：E/S默认、溶剂比例默认）｜性能：首圈容量 变高"
 },
 {
  "编号": "PC01384",
  "论文": "P350",
  "类别": "首圈容量",
  "比较类型": "同测试换配方",
  "A": {
   "测试": "Tcd",
   "测试名": "0.1C cycling",
   "配方": "F2",
   "配方名": "T10FDLiTFSI",
   "recipe": "R2",
   "是否对照": false,
   "配方文字": "10 vol % in electrolyte DOL；F4EO2 1 TTE/F4EO2比例项；0.5 M LiTFSI；TTE（10 体积份）",
   "表述编号": "ST4414",
   "证据句子": [
    "M0092",
    "S0022"
   ],
   "标记": [
    "E/S默认",
    "基准未写明",
    "溶剂比例默认"
   ]
  },
  "B": {
   "测试": "Tcd",
   "测试名": "0.1C cycling",
   "配方": "F1",
   "配方名": "T5FDLiTFSI",
   "recipe": "R1",
   "是否对照": false,
   "配方文字": "10 vol % in electrolyte DOL；F4EO2 1 TTE/F4EO2比例项；0.5 M LiTFSI；TTE（5 体积份）",
   "表述编号": "ST4408",
   "证据句子": [
    "M0092",
    "S0022",
    "M0099"
   ],
   "标记": [
    "E/S默认",
    "基准未写明",
    "溶剂比例默认"
   ]
  },
  "组分变化": "TTE 5 TTE/F4EO2比例项；原文未明示质量或体积口径 → 10 TTE/F4EO2比例项；原文未明示质量或体积口径",
  "作者改动的组分": [
   "TTE"
  ],
  "特殊组分变化": [],
  "电解液相同但样品编号不同": false,
  "描述符": [],
  "物性": [
   {
    "物性": "其他（未归类）",
    "方向": "变低",
    "A": 0.00015900000000000002,
    "B": 0.00021400000000000002,
    "单位": "S/cm",
    "温度": null
   }
  ],
  "条件": [
   {
    "条件": "E/S",
    "方向": "相近",
    "A": 58.94,
    "B": 58.94
   },
   {
    "条件": "硫载量",
    "方向": "相近",
    "A": 0.75,
    "B": 0.75
   },
   {
    "条件": "正极含硫",
    "方向": "相近",
    "A": 42.0,
    "B": 42.0
   },
   {
    "条件": "倍率",
    "方向": "相近",
    "A": 0.1,
    "B": 0.1
   },
   {
    "条件": "温度",
    "方向": "相近",
    "A": 30.0,
    "B": 30.0
   },
   {
    "条件": "电池形式",
    "方向": "相同",
    "A": 0.0,
    "B": 0.0
   }
  ],
  "条件含默认值": [
   "E/S默认",
   "溶剂比例默认"
  ],
  "性能": {
   "方向": "变低",
   "倍数": 0.8445,
   "倍数含义": "容量之比",
   "好于参照": false,
   "值A": 1124.0,
   "值B": 1331.0,
   "指标A": "比放电容量（基准未写明）",
   "指标B": "比放电容量（基准未写明）"
  },
  "表述文字": "【P350｜首圈容量｜同测试换配方】实验样 T10FDLiTFSI（10 vol % in electrolyte DOL；F4EO2 1 TTE/F4EO2比例项；0.5 M LiTFSI；TTE（10 体积份），测试 Tcd）相对 实验样 T5FDLiTFSI（10 vol % in electrolyte DOL；F4EO2 1 TTE/F4EO2比例项；0.5 M LiTFSI；TTE（5 体积份），测试 Tcd）｜组分变化：TTE 5 TTE/F4EO2比例项；原文未明示质量或体积口径 → 10 TTE/F4EO2比例项；原文未明示质量或体积口径｜描述符：无变化｜物性：其他（未归类） 变低｜条件：相同（含默认值：E/S默认、溶剂比例默认）｜性能：首圈容量 变低"
 },
 {
  "编号": "PC01385",
  "论文": "P350",
  "类别": "首圈容量",
  "比较类型": "同测试换配方",
  "A": {
   "测试": "Tcd",
   "测试名": "0.1C cycling",
   "配方": "F3",
   "配方名": "T20FDLiTFSI",
   "recipe": "R3",
   "是否对照": false,
   "配方文字": "10 vol % in electrolyte DOL；F4EO2 1 TTE/F4EO2比例项；0.5 M LiTFSI；TTE（20 体积份）",
   "表述编号": "ST4419",
   "证据句子": [
    "M0092",
    "S0022"
   ],
   "标记": [
    "E/S默认",
    "基准未写明",
    "溶剂比例默认"
   ]
  },
  "B": {
   "测试": "Tcd",
   "测试名": "0.1C cycling",
   "配方": "F1",
   "配方名": "T5FDLiTFSI",
   "recipe": "R1",
   "是否对照": false,
   "配方文字": "10 vol % in electrolyte DOL；F4EO2 1 TTE/F4EO2比例项；0.5 M LiTFSI；TTE（5 体积份）",
   "表述编号": "ST4408",
   "证据句子": [
    "M0092",
    "S0022",
    "M0099"
   ],
   "标记": [
    "E/S默认",
    "基准未写明",
    "溶剂比例默认"
   ]
  },
  "组分变化": "TTE 5 TTE/F4EO2比例项；原文未明示质量或体积口径 → 20 TTE/F4EO2比例项；原文未明示质量或体积口径",
  "作者改动的组分": [
   "TTE"
  ],
  "特殊组分变化": [],
  "电解液相同但样品编号不同": false,
  "描述符": [],
  "物性": [
   {
    "物性": "其他（未归类）",
    "方向": "变低",
    "A": 0.00015000000000000001,
    "B": 0.00021400000000000002,
    "单位": "S/cm",
    "温度": null
   }
  ],
  "条件": [
   {
    "条件": "E/S",
    "方向": "相近",
    "A": 58.94,
    "B": 58.94
   },
   {
    "条件": "硫载量",
    "方向": "相近",
    "A": 0.75,
    "B": 0.75
   },
   {
    "条件": "正极含硫",
    "方向": "相近",
    "A": 42.0,
    "B": 42.0
   },
   {
    "条件": "倍率",
    "方向": "相近",
    "A": 0.1,
    "B": 0.1
   },
   {
    "条件": "温度",
    "方向": "相近",
    "A": 30.0,
    "B": 30.0
   },
   {
    "条件": "电池形式",
    "方向": "相同",
    "A": 0.0,
    "B": 0.0
   }
  ],
  "条件含默认值": [
   "E/S默认",
   "溶剂比例默认"
  ],
  "性能": {
   "方向": "变低",
   "倍数": 0.7611,
   "倍数含义": "容量之比",
   "好于参照": false,
   "值A": 1013.0,
   "值B": 1331.0,
   "指标A": "比放电容量（基准未写明）",
   "指标B": "比放电容量（基准未写明）"
  },
  "表述文字": "【P350｜首圈容量｜同测试换配方】实验样 T20FDLiTFSI（10 vol % in electrolyte DOL；F4EO2 1 TTE/F4EO2比例项；0.5 M LiTFSI；TTE（20 体积份），测试 Tcd）相对 实验样 T5FDLiTFSI（10 vol % in electrolyte DOL；F4EO2 1 TTE/F4EO2比例项；0.5 M LiTFSI；TTE（5 体积份），测试 Tcd）｜组分变化：TTE 5 TTE/F4EO2比例项；原文未明示质量或体积口径 → 20 TTE/F4EO2比例项；原文未明示质量或体积口径｜描述符：无变化｜物性：其他（未归类） 变低｜条件：相同（含默认值：E/S默认、溶剂比例默认）｜性能：首圈容量 变低"
 },
 {
  "编号": "PC01386",
  "论文": "P350",
  "类别": "首圈容量",
  "比较类型": "同测试换配方",
  "A": {
   "测试": "Tcd",
   "测试名": "0.1C cycling",
   "配方": "F4",
   "配方名": "T5FDLiTFSI-FSI",
   "recipe": "R4",
   "是否对照": false,
   "配方文字": "10 vol % in electrolyte DOL；F4EO2 1 TTE/F4EO2比例项；0.25 M LiTFSI；0.25 M LiFSI；TTE（5 体积份）",
   "表述编号": "ST4424",
   "证据句子": [
    "M0092",
    "S0022",
    "M0099"
   ],
   "标记": [
    "E/S默认",
    "基准未写明",
    "溶剂比例默认"
   ]
  },
  "B": {
   "测试": "Tcd",
   "测试名": "0.1C cycling",
   "配方": "F1",
   "配方名": "T5FDLiTFSI",
   "recipe": "R1",
   "是否对照": false,
   "配方文字": "10 vol % in electrolyte DOL；F4EO2 1 TTE/F4EO2比例项；0.5 M LiTFSI；TTE（5 体积份）",
   "表述编号": "ST4408",
   "证据句子": [
    "M0092",
    "S0022",
    "M0099"
   ],
   "标记": [
    "E/S默认",
    "基准未写明",
    "溶剂比例默认"
   ]
  },
  "组分变化": "LiTFSI 0.5 M → 0.25 M；加入 LiFSI（0.25 M）",
  "作者改动的组分": [
   "LiFSI",
   "LiTFSI"
  ],
  "特殊组分变化": [],
  "电解液相同但样品编号不同": false,
  "描述符": [
   {
    "描述符": "anF",
    "中文": "阴离子 F（每升）",
    "组": "盐用量",
    "方向": "变低",
    "A": 2.0,
    "B": 3.0,
    "被动": false
   }
  ],
  "物性": [
   {
    "物性": "其他（未归类）",
    "方向": "相近",
    "A": 0.000221,
    "B": 0.00021400000000000002,
    "单位": "S/cm",
    "温度": null
   }
  ],
  "条件": [
   {
    "条件": "E/S",
    "方向": "相近",
    "A": 58.94,
    "B": 58.94
   },
   {
    "条件": "硫载量",
    "方向": "相近",
    "A": 0.75,
    "B": 0.75
   },
   {
    "条件": "正极含硫",
    "方向": "相近",
    "A": 42.0,
    "B": 42.0
   },
   {
    "条件": "倍率",
    "方向": "相近",
    "A": 0.1,
    "B": 0.1
   },
   {
    "条件": "温度",
    "方向": "相近",
    "A": 30.0,
    "B": 30.0
   },
   {
    "条件": "电池形式",
    "方向": "相同",
    "A": 0.0,
    "B": 0.0
   }
  ],
  "条件含默认值": [
   "E/S默认",
   "溶剂比例默认"
  ],
  "性能": {
   "方向": "变低",
   "倍数": 0.7701,
   "倍数含义": "容量之比",
   "好于参照": false,
   "值A": 1025.0,
   "值B": 1331.0,
   "指标A": "比放电容量（基准未写明）",
   "指标B": "比放电容量（基准未写明）"
  },
  "表述文字": "【P350｜首圈容量｜同测试换配方】实验样 T5FDLiTFSI-FSI（10 vol % in electrolyte DOL；F4EO2 1 TTE/F4EO2比例项；0.25 M LiTFSI；0.25 M LiFSI；TTE（5 体积份），测试 Tcd）相对 实验样 T5FDLiTFSI（10 vol % in electrolyte DOL；F4EO2 1 TTE/F4EO2比例项；0.5 M LiTFSI；TTE（5 体积份），测试 Tcd）｜组分变化：LiTFSI 0.5 M → 0.25 M；加入 LiFSI（0.25 M）｜描述符：阴离子 F（每升） 变低｜物性：其他（未归类） 相近｜条件：相同（含默认值：E/S默认、溶剂比例默认）｜性能：首圈容量 变低"
 },
 {
  "编号": "PC01387",
  "论文": "P350",
  "类别": "首圈容量",
  "比较类型": "同测试换配方",
  "A": {
   "测试": "Tcd",
   "测试名": "0.1C cycling",
   "配方": "F5",
   "配方名": "T5FDLiFSI",
   "recipe": "R5",
   "是否对照": false,
   "配方文字": "10 vol % in electrolyte DOL；F4EO2 1 TTE/F4EO2比例项；0.5 M LiFSI；TTE（5 体积份）",
   "表述编号": "ST4429",
   "证据句子": [
    "M0092",
    "S0022",
    "M0099"
   ],
   "标记": [
    "E/S默认",
    "基准未写明",
    "溶剂比例默认"
   ]
  },
  "B": {
   "测试": "Tcd",
   "测试名": "0.1C cycling",
   "配方": "F1",
   "配方名": "T5FDLiTFSI",
   "recipe": "R1",
   "是否对照": false,
   "配方文字": "10 vol % in electrolyte DOL；F4EO2 1 TTE/F4EO2比例项；0.5 M LiTFSI；TTE（5 体积份）",
   "表述编号": "ST4408",
   "证据句子": [
    "M0092",
    "S0022",
    "M0099"
   ],
   "标记": [
    "E/S默认",
    "基准未写明",
    "溶剂比例默认"
   ]
  },
  "组分变化": "加入 LiFSI（0.5 M）；去掉 LiTFSI",
  "作者改动的组分": [
   "LiFSI",
   "LiTFSI"
  ],
  "特殊组分变化": [],
  "电解液相同但样品编号不同": false,
  "描述符": [
   {
    "描述符": "anF",
    "中文": "阴离子 F（每升）",
    "组": "盐用量",
    "方向": "变低",
    "A": 1.0,
    "B": 3.0,
    "被动": false
   }
  ],
  "物性": [
   {
    "物性": "其他（未归类）",
    "方向": "变高",
    "A": 0.00024100000000000003,
    "B": 0.00021400000000000002,
    "单位": "S/cm",
    "温度": null
   }
  ],
  "条件": [
   {
    "条件": "E/S",
    "方向": "相近",
    "A": 58.94,
    "B": 58.94
   },
   {
    "条件": "硫载量",
    "方向": "相近",
    "A": 0.75,
    "B": 0.75
   },
   {
    "条件": "正极含硫",
    "方向": "相近",
    "A": 42.0,
    "B": 42.0
   },
   {
    "条件": "倍率",
    "方向": "相近",
    "A": 0.1,
    "B": 0.1
   },
   {
    "条件": "温度",
    "方向": "相近",
    "A": 30.0,
    "B": 30.0
   },
   {
    "条件": "电池形式",
    "方向": "相同",
    "A": 0.0,
    "B": 0.0
   }
  ],
  "条件含默认值": [
   "E/S默认",
   "溶剂比例默认"
  ],
  "性能": {
   "方向": "变低",
   "倍数": 0.7378,
   "倍数含义": "容量之比",
   "好于参照": false,
   "值A": 982.0,
   "值B": 1331.0,
   "指标A": "比放电容量（基准未写明）",
   "指标B": "比放电容量（基准未写明）"
  },
  "表述文字": "【P350｜首圈容量｜同测试换配方】实验样 T5FDLiFSI（10 vol % in electrolyte DOL；F4EO2 1 TTE/F4EO2比例项；0.5 M LiFSI；TTE（5 体积份），测试 Tcd）相对 实验样 T5FDLiTFSI（10 vol % in electrolyte DOL；F4EO2 1 TTE/F4EO2比例项；0.5 M LiTFSI；TTE（5 体积份），测试 Tcd）｜组分变化：加入 LiFSI（0.5 M）；去掉 LiTFSI｜描述符：阴离子 F（每升） 变低｜物性：其他（未归类） 变高｜条件：相同（含默认值：E/S默认、溶剂比例默认）｜性能：首圈容量 变低"
 },
 {
  "编号": "PC01388",
  "论文": "P350",
  "类别": "首圈容量",
  "比较类型": "同测试换配方",
  "A": {
   "测试": "Tcd",
   "测试名": "0.1C cycling",
   "配方": "F3",
   "配方名": "T20FDLiTFSI",
   "recipe": "R3",
   "是否对照": false,
   "配方文字": "10 vol % in electrolyte DOL；F4EO2 1 TTE/F4EO2比例项；0.5 M LiTFSI；TTE（20 体积份）",
   "表述编号": "ST4419",
   "证据句子": [
    "M0092",
    "S0022"
   ],
   "标记": [
    "E/S默认",
    "基准未写明",
    "溶剂比例默认"
   ]
  },
  "B": {
   "测试": "Tcd",
   "测试名": "0.1C cycling",
   "配方": "F2",
   "配方名": "T10FDLiTFSI",
   "recipe": "R2",
   "是否对照": false,
   "配方文字": "10 vol % in electrolyte DOL；F4EO2 1 TTE/F4EO2比例项；0.5 M LiTFSI；TTE（10 体积份）",
   "表述编号": "ST4414",
   "证据句子": [
    "M0092",
    "S0022"
   ],
   "标记": [
    "E/S默认",
    "基准未写明",
    "溶剂比例默认"
   ]
  },
  "组分变化": "TTE 10 TTE/F4EO2比例项；原文未明示质量或体积口径 → 20 TTE/F4EO2比例项；原文未明示质量或体积口径",
  "作者改动的组分": [
   "TTE"
  ],
  "特殊组分变化": [],
  "电解液相同但样品编号不同": false,
  "描述符": [],
  "物性": [
   {
    "物性": "其他（未归类）",
    "方向": "变低",
    "A": 0.00015000000000000001,
    "B": 0.00015900000000000002,
    "单位": "S/cm",
    "温度": null
   }
  ],
  "条件": [
   {
    "条件": "E/S",
    "方向": "相近",
    "A": 58.94,
    "B": 58.94
   },
   {
    "条件": "硫载量",
    "方向": "相近",
    "A": 0.75,
    "B": 0.75
   },
   {
    "条件": "正极含硫",
    "方向": "相近",
    "A": 42.0,
    "B": 42.0
   },
   {
    "条件": "倍率",
    "方向": "相近",
    "A": 0.1,
    "B": 0.1
   },
   {
    "条件": "温度",
    "方向": "相近",
    "A": 30.0,
    "B": 30.0
   },
   {
    "条件": "电池形式",
    "方向": "相同",
    "A": 0.0,
    "B": 0.0
   }
  ],
  "条件含默认值": [
   "E/S默认",
   "溶剂比例默认"
  ],
  "性能": {
   "方向": "变低",
   "倍数": 0.9012,
   "倍数含义": "容量之比",
   "好于参照": false,
   "值A": 1013.0,
   "值B": 1124.0,
   "指标A": "比放电容量（基准未写明）",
   "指标B": "比放电容量（基准未写明）"
  },
  "表述文字": "【P350｜首圈容量｜同测试换配方】实验样 T20FDLiTFSI（10 vol % in electrolyte DOL；F4EO2 1 TTE/F4EO2比例项；0.5 M LiTFSI；TTE（20 体积份），测试 Tcd）相对 实验样 T10FDLiTFSI（10 vol % in electrolyte DOL；F4EO2 1 TTE/F4EO2比例项；0.5 M LiTFSI；TTE（10 体积份），测试 Tcd）｜组分变化：TTE 10 TTE/F4EO2比例项；原文未明示质量或体积口径 → 20 TTE/F4EO2比例项；原文未明示质量或体积口径｜描述符：无变化｜物性：其他（未归类） 变低｜条件：相同（含默认值：E/S默认、溶剂比例默认）｜性能：首圈容量 变低"
 },
 {
  "编号": "PC01389",
  "论文": "P350",
  "类别": "首圈容量",
  "比较类型": "同测试换配方",
  "A": {
   "测试": "Tcd",
   "测试名": "0.1C cycling",
   "配方": "F4",
   "配方名": "T5FDLiTFSI-FSI",
   "recipe": "R4",
   "是否对照": false,
   "配方文字": "10 vol % in electrolyte DOL；F4EO2 1 TTE/F4EO2比例项；0.25 M LiTFSI；0.25 M LiFSI；TTE（5 体积份）",
   "表述编号": "ST4424",
   "证据句子": [
    "M0092",
    "S0022",
    "M0099"
   ],
   "标记": [
    "E/S默认",
    "基准未写明",
    "溶剂比例默认"
   ]
  },
  "B": {
   "测试": "Tcd",
   "测试名": "0.1C cycling",
   "配方": "F2",
   "配方名": "T10FDLiTFSI",
   "recipe": "R2",
   "是否对照": false,
   "配方文字": "10 vol % in electrolyte DOL；F4EO2 1 TTE/F4EO2比例项；0.5 M LiTFSI；TTE（10 体积份）",
   "表述编号": "ST4414",
   "证据句子": [
    "M0092",
    "S0022"
   ],
   "标记": [
    "E/S默认",
    "基准未写明",
    "溶剂比例默认"
   ]
  },
  "组分变化": "TTE 10 TTE/F4EO2比例项；原文未明示质量或体积口径 → 5 TTE/F4EO2比例项；原文未明示质量或体积口径；LiTFSI 0.5 M → 0.25 M；加入 LiFSI（0.25 M）",
  "作者改动的组分": [
   "LiFSI",
   "LiTFSI",
   "TTE"
  ],
  "特殊组分变化": [],
  "电解液相同但样品编号不同": false,
  "描述符": [
   {
    "描述符": "anF",
    "中文": "阴离子 F（每升）",
    "组": "盐用量",
    "方向": "变低",
    "A": 2.0,
    "B": 3.0,
    "被动": false
   }
  ],
  "物性": [
   {
    "物性": "其他（未归类）",
    "方向": "变高",
    "A": 0.000221,
    "B": 0.00015900000000000002,
    "单位": "S/cm",
    "温度": null
   }
  ],
  "条件": [
   {
    "条件": "E/S",
    "方向": "相近",
    "A": 58.94,
    "B": 58.94
   },
   {
    "条件": "硫载量",
    "方向": "相近",
    "A": 0.75,
    "B": 0.75
   },
   {
    "条件": "正极含硫",
    "方向": "相近",
    "A": 42.0,
    "B": 42.0
   },
   {
    "条件": "倍率",
    "方向": "相近",
    "A": 0.1,
    "B": 0.1
   },
   {
    "条件": "温度",
    "方向": "相近",
    "A": 30.0,
    "B": 30.0
   },
   {
    "条件": "电池形式",
    "方向": "相同",
    "A": 0.0,
    "B": 0.0
   }
  ],
  "条件含默认值": [
   "E/S默认",
   "溶剂比例默认"
  ],
  "性能": {
   "方向": "变低",
   "倍数": 0.9119,
   "倍数含义": "容量之比",
   "好于参照": false,
   "值A": 1025.0,
   "值B": 1124.0,
   "指标A": "比放电容量（基准未写明）",
   "指标B": "比放电容量（基准未写明）"
  },
  "表述文字": "【P350｜首圈容量｜同测试换配方】实验样 T5FDLiTFSI-FSI（10 vol % in electrolyte DOL；F4EO2 1 TTE/F4EO2比例项；0.25 M LiTFSI；0.25 M LiFSI；TTE（5 体积份），测试 Tcd）相对 实验样 T10FDLiTFSI（10 vol % in electrolyte DOL；F4EO2 1 TTE/F4EO2比例项；0.5 M LiTFSI；TTE（10 体积份），测试 Tcd）｜组分变化：TTE 10 TTE/F4EO2比例项；原文未明示质量或体积口径 → 5 TTE/F4EO2比例项；原文未明示质量或体积口径；LiTFSI 0.5 M → 0.25 M；加入 LiFSI（0.25 M）｜描述符：阴离子 F（每升） 变低｜物性：其他（未归类） 变高｜条件：相同（含默认值：E/S默认、溶剂比例默认）｜性能：首圈容量 变低"
 },
 {
  "编号": "PC01390",
  "论文": "P350",
  "类别": "首圈容量",
  "比较类型": "同测试换配方",
  "A": {
   "测试": "Tcd",
   "测试名": "0.1C cycling",
   "配方": "F5",
   "配方名": "T5FDLiFSI",
   "recipe": "R5",
   "是否对照": false,
   "配方文字": "10 vol % in electrolyte DOL；F4EO2 1 TTE/F4EO2比例项；0.5 M LiFSI；TTE（5 体积份）",
   "表述编号": "ST4429",
   "证据句子": [
    "M0092",
    "S0022",
    "M0099"
   ],
   "标记": [
    "E/S默认",
    "基准未写明",
    "溶剂比例默认"
   ]
  },
  "B": {
   "测试": "Tcd",
   "测试名": "0.1C cycling",
   "配方": "F2",
   "配方名": "T10FDLiTFSI",
   "recipe": "R2",
   "是否对照": false,
   "配方文字": "10 vol % in electrolyte DOL；F4EO2 1 TTE/F4EO2比例项；0.5 M LiTFSI；TTE（10 体积份）",
   "表述编号": "ST4414",
   "证据句子": [
    "M0092",
    "S0022"
   ],
   "标记": [
    "E/S默认",
    "基准未写明",
    "溶剂比例默认"
   ]
  },
  "组分变化": "TTE 10 TTE/F4EO2比例项；原文未明示质量或体积口径 → 5 TTE/F4EO2比例项；原文未明示质量或体积口径；加入 LiFSI（0.5 M）；去掉 LiTFSI",
  "作者改动的组分": [
   "LiFSI",
   "LiTFSI",
   "TTE"
  ],
  "特殊组分变化": [],
  "电解液相同但样品编号不同": false,
  "描述符": [
   {
    "描述符": "anF",
    "中文": "阴离子 F（每升）",
    "组": "盐用量",
    "方向": "变低",
    "A": 1.0,
    "B": 3.0,
    "被动": false
   }
  ],
  "物性": [
   {
    "物性": "其他（未归类）",
    "方向": "变高",
    "A": 0.00024100000000000003,
    "B": 0.00015900000000000002,
    "单位": "S/cm",
    "温度": null
   }
  ],
  "条件": [
   {
    "条件": "E/S",
    "方向": "相近",
    "A": 58.94,
    "B": 58.94
   },
   {
    "条件": "硫载量",
    "方向": "相近",
    "A": 0.75,
    "B": 0.75
   },
   {
    "条件": "正极含硫",
    "方向": "相近",
    "A": 42.0,
    "B": 42.0
   },
   {
    "条件": "倍率",
    "方向": "相近",
    "A": 0.1,
    "B": 0.1
   },
   {
    "条件": "温度",
    "方向": "相近",
    "A": 30.0,
    "B": 30.0
   },
   {
    "条件": "电池形式",
    "方向": "相同",
    "A": 0.0,
    "B": 0.0
   }
  ],
  "条件含默认值": [
   "E/S默认",
   "溶剂比例默认"
  ],
  "性能": {
   "方向": "变低",
   "倍数": 0.8737,
   "倍数含义": "容量之比",
   "好于参照": false,
   "值A": 982.0,
   "值B": 1124.0,
   "指标A": "比放电容量（基准未写明）",
   "指标B": "比放电容量（基准未写明）"
  },
  "表述文字": "【P350｜首圈容量｜同测试换配方】实验样 T5FDLiFSI（10 vol % in electrolyte DOL；F4EO2 1 TTE/F4EO2比例项；0.5 M LiFSI；TTE（5 体积份），测试 Tcd）相对 实验样 T10FDLiTFSI（10 vol % in electrolyte DOL；F4EO2 1 TTE/F4EO2比例项；0.5 M LiTFSI；TTE（10 体积份），测试 Tcd）｜组分变化：TTE 10 TTE/F4EO2比例项；原文未明示质量或体积口径 → 5 TTE/F4EO2比例项；原文未明示质量或体积口径；加入 LiFSI（0.5 M）；去掉 LiTFSI｜描述符：阴离子 F（每升） 变低｜物性：其他（未归类） 变高｜条件：相同（含默认值：E/S默认、溶剂比例默认）｜性能：首圈容量 变低"
 },
 {
  "编号": "PC01391",
  "论文": "P350",
  "类别": "首圈容量",
  "比较类型": "同测试换配方",
  "A": {
   "测试": "Tcd",
   "测试名": "0.1C cycling",
   "配方": "F4",
   "配方名": "T5FDLiTFSI-FSI",
   "recipe": "R4",
   "是否对照": false,
   "配方文字": "10 vol % in electrolyte DOL；F4EO2 1 TTE/F4EO2比例项；0.25 M LiTFSI；0.25 M LiFSI；TTE（5 体积份）",
   "表述编号": "ST4424",
   "证据句子": [
    "M0092",
    "S0022",
    "M0099"
   ],
   "标记": [
    "E/S默认",
    "基准未写明",
    "溶剂比例默认"
   ]
  },
  "B": {
   "测试": "Tcd",
   "测试名": "0.1C cycling",
   "配方": "F3",
   "配方名": "T20FDLiTFSI",
   "recipe": "R3",
   "是否对照": false,
   "配方文字": "10 vol % in electrolyte DOL；F4EO2 1 TTE/F4EO2比例项；0.5 M LiTFSI；TTE（20 体积份）",
   "表述编号": "ST4419",
   "证据句子": [
    "M0092",
    "S0022"
   ],
   "标记": [
    "E/S默认",
    "基准未写明",
    "溶剂比例默认"
   ]
  },
  "组分变化": "TTE 20 TTE/F4EO2比例项；原文未明示质量或体积口径 → 5 TTE/F4EO2比例项；原文未明示质量或体积口径；LiTFSI 0.5 M → 0.25 M；加入 LiFSI（0.25 M）",
  "作者改动的组分": [
   "LiFSI",
   "LiTFSI",
   "TTE"
  ],
  "特殊组分变化": [],
  "电解液相同但样品编号不同": false,
  "描述符": [
   {
    "描述符": "anF",
    "中文": "阴离子 F（每升）",
    "组": "盐用量",
    "方向": "变低",
    "A": 2.0,
    "B": 3.0,
    "被动": false
   }
  ],
  "物性": [
   {
    "物性": "其他（未归类）",
    "方向": "变高",
    "A": 0.000221,
    "B": 0.00015000000000000001,
    "单位": "S/cm",
    "温度": null
   }
  ],
  "条件": [
   {
    "条件": "E/S",
    "方向": "相近",
    "A": 58.94,
    "B": 58.94
   },
   {
    "条件": "硫载量",
    "方向": "相近",
    "A": 0.75,
    "B": 0.75
   },
   {
    "条件": "正极含硫",
    "方向": "相近",
    "A": 42.0,
    "B": 42.0
   },
   {
    "条件": "倍率",
    "方向": "相近",
    "A": 0.1,
    "B": 0.1
   },
   {
    "条件": "温度",
    "方向": "相近",
    "A": 30.0,
    "B": 30.0
   },
   {
    "条件": "电池形式",
    "方向": "相同",
    "A": 0.0,
    "B": 0.0
   }
  ],
  "条件含默认值": [
   "E/S默认",
   "溶剂比例默认"
  ],
  "性能": {
   "方向": "相近",
   "倍数": 1.0118,
   "倍数含义": "容量之比",
   "好于参照": null,
   "值A": 1025.0,
   "值B": 1013.0,
   "指标A": "比放电容量（基准未写明）",
   "指标B": "比放电容量（基准未写明）"
  },
  "表述文字": "【P350｜首圈容量｜同测试换配方】实验样 T5FDLiTFSI-FSI（10 vol % in electrolyte DOL；F4EO2 1 TTE/F4EO2比例项；0.25 M LiTFSI；0.25 M LiFSI；TTE（5 体积份），测试 Tcd）相对 实验样 T20FDLiTFSI（10 vol % in electrolyte DOL；F4EO2 1 TTE/F4EO2比例项；0.5 M LiTFSI；TTE（20 体积份），测试 Tcd）｜组分变化：TTE 20 TTE/F4EO2比例项；原文未明示质量或体积口径 → 5 TTE/F4EO2比例项；原文未明示质量或体积口径；LiTFSI 0.5 M → 0.25 M；加入 LiFSI（0.25 M）｜描述符：阴离子 F（每升） 变低｜物性：其他（未归类） 变高｜条件：相同（含默认值：E/S默认、溶剂比例默认）｜性能：首圈容量 相近"
 },
 {
  "编号": "PC01392",
  "论文": "P350",
  "类别": "首圈容量",
  "比较类型": "同测试换配方",
  "A": {
   "测试": "Tcd",
   "测试名": "0.1C cycling",
   "配方": "F5",
   "配方名": "T5FDLiFSI",
   "recipe": "R5",
   "是否对照": false,
   "配方文字": "10 vol % in electrolyte DOL；F4EO2 1 TTE/F4EO2比例项；0.5 M LiFSI；TTE（5 体积份）",
   "表述编号": "ST4429",
   "证据句子": [
    "M0092",
    "S0022",
    "M0099"
   ],
   "标记": [
    "E/S默认",
    "基准未写明",
    "溶剂比例默认"
   ]
  },
  "B": {
   "测试": "Tcd",
   "测试名": "0.1C cycling",
   "配方": "F3",
   "配方名": "T20FDLiTFSI",
   "recipe": "R3",
   "是否对照": false,
   "配方文字": "10 vol % in electrolyte DOL；F4EO2 1 TTE/F4EO2比例项；0.5 M LiTFSI；TTE（20 体积份）",
   "表述编号": "ST4419",
   "证据句子": [
    "M0092",
    "S0022"
   ],
   "标记": [
    "E/S默认",
    "基准未写明",
    "溶剂比例默认"
   ]
  },
  "组分变化": "TTE 20 TTE/F4EO2比例项；原文未明示质量或体积口径 → 5 TTE/F4EO2比例项；原文未明示质量或体积口径；加入 LiFSI（0.5 M）；去掉 LiTFSI",
  "作者改动的组分": [
   "LiFSI",
   "LiTFSI",
   "TTE"
  ],
  "特殊组分变化": [],
  "电解液相同但样品编号不同": false,
  "描述符": [
   {
    "描述符": "anF",
    "中文": "阴离子 F（每升）",
    "组": "盐用量",
    "方向": "变低",
    "A": 1.0,
    "B": 3.0,
    "被动": false
   }
  ],
  "物性": [
   {
    "物性": "其他（未归类）",
    "方向": "变高",
    "A": 0.00024100000000000003,
    "B": 0.00015000000000000001,
    "单位": "S/cm",
    "温度": null
   }
  ],
  "条件": [
   {
    "条件": "E/S",
    "方向": "相近",
    "A": 58.94,
    "B": 58.94
   },
   {
    "条件": "硫载量",
    "方向": "相近",
    "A": 0.75,
    "B": 0.75
   },
   {
    "条件": "正极含硫",
    "方向": "相近",
    "A": 42.0,
    "B": 42.0
   },
   {
    "条件": "倍率",
    "方向": "相近",
    "A": 0.1,
    "B": 0.1
   },
   {
    "条件": "温度",
    "方向": "相近",
    "A": 30.0,
    "B": 30.0
   },
   {
    "条件": "电池形式",
    "方向": "相同",
    "A": 0.0,
    "B": 0.0
   }
  ],
  "条件含默认值": [
   "E/S默认",
   "溶剂比例默认"
  ],
  "性能": {
   "方向": "相近",
   "倍数": 0.9694,
   "倍数含义": "容量之比",
   "好于参照": null,
   "值A": 982.0,
   "值B": 1013.0,
   "指标A": "比放电容量（基准未写明）",
   "指标B": "比放电容量（基准未写明）"
  },
  "表述文字": "【P350｜首圈容量｜同测试换配方】实验样 T5FDLiFSI（10 vol % in electrolyte DOL；F4EO2 1 TTE/F4EO2比例项；0.5 M LiFSI；TTE（5 体积份），测试 Tcd）相对 实验样 T20FDLiTFSI（10 vol % in electrolyte DOL；F4EO2 1 TTE/F4EO2比例项；0.5 M LiTFSI；TTE（20 体积份），测试 Tcd）｜组分变化：TTE 20 TTE/F4EO2比例项；原文未明示质量或体积口径 → 5 TTE/F4EO2比例项；原文未明示质量或体积口径；加入 LiFSI（0.5 M）；去掉 LiTFSI｜描述符：阴离子 F（每升） 变低｜物性：其他（未归类） 变高｜条件：相同（含默认值：E/S默认、溶剂比例默认）｜性能：首圈容量 相近"
 },
 {
  "编号": "PC01393",
  "论文": "P350",
  "类别": "首圈容量",
  "比较类型": "同测试换配方",
  "A": {
   "测试": "Tcd",
   "测试名": "0.1C cycling",
   "配方": "F5",
   "配方名": "T5FDLiFSI",
   "recipe": "R5",
   "是否对照": false,
   "配方文字": "10 vol % in electrolyte DOL；F4EO2 1 TTE/F4EO2比例项；0.5 M LiFSI；TTE（5 体积份）",
   "表述编号": "ST4429",
   "证据句子": [
    "M0092",
    "S0022",
    "M0099"
   ],
   "标记": [
    "E/S默认",
    "基准未写明",
    "溶剂比例默认"
   ]
  },
  "B": {
   "测试": "Tcd",
   "测试名": "0.1C cycling",
   "配方": "F4",
   "配方名": "T5FDLiTFSI-FSI",
   "recipe": "R4",
   "是否对照": false,
   "配方文字": "10 vol % in electrolyte DOL；F4EO2 1 TTE/F4EO2比例项；0.25 M LiTFSI；0.25 M LiFSI；TTE（5 体积份）",
   "表述编号": "ST4424",
   "证据句子": [
    "M0092",
    "S0022",
    "M0099"
   ],
   "标记": [
    "E/S默认",
    "基准未写明",
    "溶剂比例默认"
   ]
  },
  "组分变化": "LiFSI 0.25 M → 0.5 M；去掉 LiTFSI",
  "作者改动的组分": [
   "LiFSI",
   "LiTFSI"
  ],
  "特殊组分变化": [],
  "电解液相同但样品编号不同": false,
  "描述符": [
   {
    "描述符": "anF",
    "中文": "阴离子 F（每升）",
    "组": "盐用量",
    "方向": "变低",
    "A": 1.0,
    "B": 2.0,
    "被动": false
   }
  ],
  "物性": [
   {
    "物性": "其他（未归类）",
    "方向": "变高",
    "A": 0.00024100000000000003,
    "B": 0.000221,
    "单位": "S/cm",
    "温度": null
   }
  ],
  "条件": [
   {
    "条件": "E/S",
    "方向": "相近",
    "A": 58.94,
    "B": 58.94
   },
   {
    "条件": "硫载量",
    "方向": "相近",
    "A": 0.75,
    "B": 0.75
   },
   {
    "条件": "正极含硫",
    "方向": "相近",
    "A": 42.0,
    "B": 42.0
   },
   {
    "条件": "倍率",
    "方向": "相近",
    "A": 0.1,
    "B": 0.1
   },
   {
    "条件": "温度",
    "方向": "相近",
    "A": 30.0,
    "B": 30.0
   },
   {
    "条件": "电池形式",
    "方向": "相同",
    "A": 0.0,
    "B": 0.0
   }
  ],
  "条件含默认值": [
   "E/S默认",
   "溶剂比例默认"
  ],
  "性能": {
   "方向": "相近",
   "倍数": 0.958,
   "倍数含义": "容量之比",
   "好于参照": null,
   "值A": 982.0,
   "值B": 1025.0,
   "指标A": "比放电容量（基准未写明）",
   "指标B": "比放电容量（基准未写明）"
  },
  "表述文字": "【P350｜首圈容量｜同测试换配方】实验样 T5FDLiFSI（10 vol % in electrolyte DOL；F4EO2 1 TTE/F4EO2比例项；0.5 M LiFSI；TTE（5 体积份），测试 Tcd）相对 实验样 T5FDLiTFSI-FSI（10 vol % in electrolyte DOL；F4EO2 1 TTE/F4EO2比例项；0.25 M LiTFSI；0.25 M LiFSI；TTE（5 体积份），测试 Tcd）｜组分变化：LiFSI 0.25 M → 0.5 M；去掉 LiTFSI｜描述符：阴离子 F（每升） 变低｜物性：其他（未归类） 变高｜条件：相同（含默认值：E/S默认、溶剂比例默认）｜性能：首圈容量 相近"
 },
 {
  "编号": "PC01394",
  "论文": "P351",
  "类别": "LiCu_CE",
  "比较类型": "同测试换配方",
  "A": {
   "测试": "T2",
   "测试名": "Li||Cu不同添加剂效率和寿命",
   "配方": "K7",
   "配方名": "7 wt% KFSI",
   "recipe": "RK7",
   "是否对照": false,
   "配方文字": "7 wt% ION_FSI；LiTFSI:SULFOLANE:TTE = 1:2:2（摩尔比）",
   "表述编号": "ST4437",
   "证据句子": [
    "M0112"
   ],
   "标记": []
  },
  "B": {
   "测试": "T2",
   "测试名": "Li||Cu不同添加剂效率和寿命",
   "配方": "F0",
   "配方名": "SL基础液",
   "recipe": "RF0",
   "是否对照": true,
   "配方文字": "LiTFSI:SULFOLANE:TTE = 1:2:2（摩尔比）",
   "表述编号": "ST4436",
   "证据句子": [
    "M0008",
    "M0112"
   ],
   "标记": []
  },
  "组分变化": "加入 ION_FSI（7 wt%）",
  "作者改动的组分": [
   "ION_FSI"
  ],
  "特殊组分变化": [
   {
    "组分": "ION_FSI",
    "类型": "描述符看不到"
   }
  ],
  "电解液相同但样品编号不同": false,
  "描述符": [],
  "物性": [
   {
    "物性": "黏度",
    "方向": "变高",
    "A": 80.7,
    "B": 42.1,
    "单位": "mPa s",
    "温度": null
   },
   {
    "物性": "离子电导率",
    "方向": "变低",
    "A": 67.4,
    "B": 84.2,
    "单位": "mS m−1",
    "温度": null
   }
  ],
  "条件": [
   {
    "条件": "温度",
    "方向": "相近",
    "A": 30.0,
    "B": 30.0
   },
   {
    "条件": "电流密度",
    "方向": "相近",
    "A": 0.4,
    "B": 0.4
   },
   {
    "条件": "沉积容量",
    "方向": "相近",
    "A": 2.0,
    "B": 2.0
   },
   {
    "条件": "测试方法",
    "方向": "相同",
    "A": 1.0,
    "B": 1.0
   },
   {
    "条件": "圈数",
    "方向": "一边未报告",
    "A": 50,
    "B": null
   }
  ],
  "条件含默认值": [],
  "性能": {
   "方向": "变高",
   "倍数": 0.096,
   "倍数含义": "损失（100 − CE）之比",
   "好于参照": true,
   "值A": 98.8,
   "值B": 87.5,
   "指标A": "Li‖Cu CE",
   "指标B": "Li‖Cu CE"
  },
  "表述文字": "【P351｜Li‖Cu CE｜同测试换配方】实验样 7 wt% KFSI（7 wt% ION_FSI；LiTFSI:SULFOLANE:TTE = 1:2:2（摩尔比），测试 T2）相对 对比样 SL基础液（LiTFSI:SULFOLANE:TTE = 1:2:2（摩尔比），测试 T2）｜组分变化：加入 ION_FSI（7 wt%）（其中 ION_FSI：描述符看不到）｜描述符：无变化｜物性：黏度 变高；离子电导率 变低｜条件：圈数 一边未报告｜性能：Li‖Cu CE 变高"
 },
 {
  "编号": "PC01395",
  "论文": "P351",
  "类别": "LiCu_CE",
  "比较类型": "同测试换配方",
  "A": {
   "测试": "T2",
   "测试名": "Li||Cu不同添加剂效率和寿命",
   "配方": "L1",
   "配方名": "1 wt% LiFSI",
   "recipe": "RL1",
   "是否对照": false,
   "配方文字": "LiFSI 基础液:LiFSI=100:1 质量比；LiTFSI:SULFOLANE:TTE = 1:2:2（摩尔比）",
   "表述编号": "ST4439",
   "证据句子": [
    "M0112"
   ],
   "标记": []
  },
  "B": {
   "测试": "T2",
   "测试名": "Li||Cu不同添加剂效率和寿命",
   "配方": "F0",
   "配方名": "SL基础液",
   "recipe": "RF0",
   "是否对照": true,
   "配方文字": "LiTFSI:SULFOLANE:TTE = 1:2:2（摩尔比）",
