Repository: zhuonanli08/Li-S_Electrolyte_Conflicts

File: output/两两比较表述_313篇_v2_2026-11-07/比较表述.json (part 83 of 111)
[
   "表述编号": "ST4436",
   "证据句子": [
    "M0008",
    "M0112"
   ],
   "标记": []
  },
  "组分变化": "加入 LiFSI（基础液:LiFSI=100:1 质量比）",
  "作者改动的组分": [
   "LiFSI"
  ],
  "特殊组分变化": [],
  "电解液相同但样品编号不同": false,
  "描述符": [],
  "物性": [],
  "条件": [
   {
    "条件": "温度",
    "方向": "相近",
    "A": 30.0,
    "B": 30.0
   },
   {
    "条件": "电流密度",
    "方向": "相近",
    "A": 0.4,
    "B": 0.4
   },
   {
    "条件": "沉积容量",
    "方向": "相近",
    "A": 2.0,
    "B": 2.0
   },
   {
    "条件": "测试方法",
    "方向": "相同",
    "A": 1.0,
    "B": 1.0
   },
   {
    "条件": "圈数",
    "方向": "一边未报告",
    "A": 50,
    "B": null
   }
  ],
  "条件含默认值": [],
  "性能": {
   "方向": "变高",
   "倍数": 0.336,
   "倍数含义": "损失（100 − CE）之比",
   "好于参照": true,
   "值A": 95.8,
   "值B": 87.5,
   "指标A": "Li‖Cu CE",
   "指标B": "Li‖Cu CE"
  },
  "表述文字": "【P351｜Li‖Cu CE｜同测试换配方】实验样 1 wt% LiFSI（LiFSI 基础液:LiFSI=100:1 质量比；LiTFSI:SULFOLANE:TTE = 1:2:2（摩尔比），测试 T2）相对 对比样 SL基础液（LiTFSI:SULFOLANE:TTE = 1:2:2（摩尔比），测试 T2）｜组分变化：加入 LiFSI（基础液:LiFSI=100:1 质量比）｜描述符：无变化｜物性：两边没有都报告的｜条件：圈数 一边未报告｜性能：Li‖Cu CE 变高"
 },
 {
  "编号": "PC01396",
  "论文": "P351",
  "类别": "LiCu_CE",
  "比较类型": "同测试换配方",
  "A": {
   "测试": "T2",
   "测试名": "Li||Cu不同添加剂效率和寿命",
   "配方": "L1",
   "配方名": "1 wt% LiFSI",
   "recipe": "RL1",
   "是否对照": false,
   "配方文字": "LiFSI 基础液:LiFSI=100:1 质量比；LiTFSI:SULFOLANE:TTE = 1:2:2（摩尔比）",
   "表述编号": "ST4439",
   "证据句子": [
    "M0112"
   ],
   "标记": []
  },
  "B": {
   "测试": "T2",
   "测试名": "Li||Cu不同添加剂效率和寿命",
   "配方": "K7",
   "配方名": "7 wt% KFSI",
   "recipe": "RK7",
   "是否对照": false,
   "配方文字": "7 wt% ION_FSI；LiTFSI:SULFOLANE:TTE = 1:2:2（摩尔比）",
   "表述编号": "ST4437",
   "证据句子": [
    "M0112"
   ],
   "标记": []
  },
  "组分变化": "加入 LiFSI（基础液:LiFSI=100:1 质量比）；去掉 ION_FSI",
  "作者改动的组分": [
   "ION_FSI",
   "LiFSI"
  ],
  "特殊组分变化": [
   {
    "组分": "ION_FSI",
    "类型": "描述符看不到"
   }
  ],
  "电解液相同但样品编号不同": false,
  "描述符": [],
  "物性": [],
  "条件": [
   {
    "条件": "温度",
    "方向": "相近",
    "A": 30.0,
    "B": 30.0
   },
   {
    "条件": "电流密度",
    "方向": "相近",
    "A": 0.4,
    "B": 0.4
   },
   {
    "条件": "沉积容量",
    "方向": "相近",
    "A": 2.0,
    "B": 2.0
   },
   {
    "条件": "测试方法",
    "方向": "相同",
    "A": 1.0,
    "B": 1.0
   },
   {
    "条件": "圈数",
    "方向": "相近",
    "A": 50,
    "B": 50
   }
  ],
  "条件含默认值": [],
  "性能": {
   "方向": "变低",
   "倍数": 3.5,
   "倍数含义": "损失（100 − CE）之比",
   "好于参照": false,
   "值A": 95.8,
   "值B": 98.8,
   "指标A": "Li‖Cu CE",
   "指标B": "Li‖Cu CE"
  },
  "表述文字": "【P351｜Li‖Cu CE｜同测试换配方】实验样 1 wt% LiFSI（LiFSI 基础液:LiFSI=100:1 质量比；LiTFSI:SULFOLANE:TTE = 1:2:2（摩尔比），测试 T2）相对 实验样 7 wt% KFSI（7 wt% ION_FSI；LiTFSI:SULFOLANE:TTE = 1:2:2（摩尔比），测试 T2）｜组分变化：加入 LiFSI（基础液:LiFSI=100:1 质量比）；去掉 ION_FSI（其中 ION_FSI：描述符看不到）｜描述符：无变化｜物性：两边没有都报告的｜条件：相同｜性能：Li‖Cu CE 变低"
 },
 {
  "编号": "PC01397",
  "论文": "P352",
  "类别": "每圈衰减率",
  "比较类型": "同配方换条件",
  "A": {
   "测试": "T9",
   "测试名": "DOL:DME C/5长循环",
   "配方": "F0",
   "配方名": "DOL:DME-control",
   "recipe": "R0",
   "是否对照": true,
   "配方文字": "LiTFSI 1 mol kg_solvent−1；LiNO3 1 mol kg_solvent−1；DOL:DME = 1:1（体积比）",
   "表述编号": "ST4500",
   "证据句子": [
    "M0158"
   ],
   "标记": [
    "温度默认",
    "溶剂比例默认"
   ]
  },
  "B": {
   "测试": "T10",
   "测试名": "DOL:DME C/3长循环",
   "配方": "F0",
   "配方名": "DOL:DME-control",
   "recipe": "R0",
   "是否对照": true,
   "配方文字": "LiTFSI 1 mol kg_solvent−1；LiNO3 1 mol kg_solvent−1；DOL:DME = 1:1（体积比）",
   "表述编号": "ST4445",
   "证据句子": [
    "M0159"
   ],
   "标记": [
    "温度默认",
    "溶剂比例默认"
   ]
  },
  "组分变化": "配方相同",
  "作者改动的组分": [],
  "特殊组分变化": [],
  "电解液相同但样品编号不同": false,
  "描述符": [],
  "物性": [],
  "条件": [
   {
    "条件": "E/S",
    "方向": "相近",
    "A": 10.0,
    "B": 10.0
   },
   {
    "条件": "硫载量",
    "方向": "相近",
    "A": 2.25,
    "B": 2.25
   },
   {
    "条件": "倍率",
    "方向": "变低",
    "A": 0.2,
    "B": 0.3333
   },
   {
    "条件": "温度",
    "方向": "相近",
    "A": 25.0,
    "B": 25.0
   },
   {
    "条件": "电池形式",
    "方向": "相同",
    "A": 0.0,
    "B": 0.0
   },
   {
    "条件": "圈数",
    "方向": "相近",
    "A": 200,
    "B": 200
   }
  ],
  "条件含默认值": [
   "温度默认",
   "溶剂比例默认"
  ],
  "性能": {
   "方向": "相近",
   "倍数": 1.0,
   "倍数含义": "每圈衰减率之比",
   "好于参照": null,
   "值A": 0.19,
   "值B": 0.19,
   "指标A": "每圈衰减率（%/圈，由容量保持率换算）",
   "指标B": "每圈衰减率（%/圈，由容量保持率换算）"
  },
  "表述文字": "【P352｜每圈衰减率｜同配方换条件】对比样 DOL:DME-control（LiTFSI 1 mol kg_solvent−1；LiNO3 1 mol kg_solvent−1；DOL:DME = 1:1（体积比），测试 T9）相对 对比样 DOL:DME-control（LiTFSI 1 mol kg_solvent−1；LiNO3 1 mol kg_solvent−1；DOL:DME = 1:1（体积比），测试 T10）｜组分变化：配方相同｜描述符：配方相同｜物性：两边没有都报告的｜条件：倍率 变低（含默认值：温度默认、溶剂比例默认）｜性能：每圈衰减率 相近"
 },
 {
  "编号": "PC01398",
  "论文": "P352",
  "类别": "每圈衰减率",
  "比较类型": "同配方换条件",
  "A": {
   "测试": "T11",
   "测试名": "DOL:DME高载量低E/S",
   "配方": "F0",
   "配方名": "DOL:DME-control",
   "recipe": "R0",
   "是否对照": true,
   "配方文字": "LiTFSI 1 mol kg_solvent−1；LiNO3 1 mol kg_solvent−1；DOL:DME = 1:1（体积比）",
   "表述编号": "ST4457",
   "证据句子": [
    "M0169",
    "M0170"
   ],
   "标记": [
    "温度默认",
    "溶剂比例默认",
    "由容量换算"
   ]
  },
  "B": {
   "测试": "T10",
   "测试名": "DOL:DME C/3长循环",
   "配方": "F0",
   "配方名": "DOL:DME-control",
   "recipe": "R0",
   "是否对照": true,
   "配方文字": "LiTFSI 1 mol kg_solvent−1；LiNO3 1 mol kg_solvent−1；DOL:DME = 1:1（体积比）",
   "表述编号": "ST4445",
   "证据句子": [
    "M0159"
   ],
   "标记": [
    "温度默认",
    "溶剂比例默认"
   ]
  },
  "组分变化": "配方相同",
  "作者改动的组分": [],
  "特殊组分变化": [],
  "电解液相同但样品编号不同": false,
  "描述符": [],
  "物性": [],
  "条件": [
   {
    "条件": "E/S",
    "方向": "变低",
    "A": 6.0,
    "B": 10.0
   },
   {
    "条件": "硫载量",
    "方向": "变高",
    "A": 5.2,
    "B": 2.25
   },
   {
    "条件": "倍率",
    "方向": "变低",
    "A": 0.1,
    "B": 0.3333
   },
   {
    "条件": "温度",
    "方向": "相近",
    "A": 25.0,
    "B": 25.0
   },
   {
    "条件": "电池形式",
    "方向": "相同",
    "A": 0.0,
    "B": 0.0
   },
   {
    "条件": "圈数",
    "方向": "相近",
    "A": 200,
    "B": 200
   }
  ],
  "条件含默认值": [
   "温度默认",
   "溶剂比例默认"
  ],
  "性能": {
   "方向": "变高",
   "倍数": 1.4097,
   "倍数含义": "每圈衰减率之比",
   "好于参照": false,
   "值A": 0.2678,
   "值B": 0.19,
   "指标A": "每圈衰减率（%/圈，由比放电容量（基准未写明）换算）",
   "指标B": "每圈衰减率（%/圈，由容量保持率换算）"
  },
  "表述文字": "【P352｜每圈衰减率｜同配方换条件】对比样 DOL:DME-control（LiTFSI 1 mol kg_solvent−1；LiNO3 1 mol kg_solvent−1；DOL:DME = 1:1（体积比），测试 T11）相对 对比样 DOL:DME-control（LiTFSI 1 mol kg_solvent−1；LiNO3 1 mol kg_solvent−1；DOL:DME = 1:1（体积比），测试 T10）｜组分变化：配方相同｜描述符：配方相同｜物性：两边没有都报告的｜条件：E/S 变低；硫载量 变高；倍率 变低（含默认值：温度默认、溶剂比例默认）｜性能：每圈衰减率 变高"
 },
 {
  "编号": "PC01399",
  "论文": "P352",
  "类别": "每圈衰减率",
  "比较类型": "同配方换条件",
  "A": {
   "测试": "T11",
   "测试名": "DOL:DME高载量低E/S",
   "配方": "F0",
   "配方名": "DOL:DME-control",
   "recipe": "R0",
   "是否对照": true,
   "配方文字": "LiTFSI 1 mol kg_solvent−1；LiNO3 1 mol kg_solvent−1；DOL:DME = 1:1（体积比）",
   "表述编号": "ST4457",
   "证据句子": [
    "M0169",
    "M0170"
   ],
   "标记": [
    "温度默认",
    "溶剂比例默认",
    "由容量换算"
   ]
  },
  "B": {
   "测试": "T9",
   "测试名": "DOL:DME C/5长循环",
   "配方": "F0",
   "配方名": "DOL:DME-control",
   "recipe": "R0",
   "是否对照": true,
   "配方文字": "LiTFSI 1 mol kg_solvent−1；LiNO3 1 mol kg_solvent−1；DOL:DME = 1:1（体积比）",
   "表述编号": "ST4500",
   "证据句子": [
    "M0158"
   ],
   "标记": [
    "温度默认",
    "溶剂比例默认"
   ]
  },
  "组分变化": "配方相同",
  "作者改动的组分": [],
  "特殊组分变化": [],
  "电解液相同但样品编号不同": false,
  "描述符": [],
  "物性": [],
  "条件": [
   {
    "条件": "E/S",
    "方向": "变低",
    "A": 6.0,
    "B": 10.0
   },
   {
    "条件": "硫载量",
    "方向": "变高",
    "A": 5.2,
    "B": 2.25
   },
   {
    "条件": "倍率",
    "方向": "变低",
    "A": 0.1,
    "B": 0.2
   },
   {
    "条件": "温度",
    "方向": "相近",
    "A": 25.0,
    "B": 25.0
   },
   {
    "条件": "电池形式",
    "方向": "相同",
    "A": 0.0,
    "B": 0.0
   },
   {
    "条件": "圈数",
    "方向": "相近",
    "A": 200,
    "B": 200
   }
  ],
  "条件含默认值": [
   "温度默认",
   "溶剂比例默认"
  ],
  "性能": {
   "方向": "变高",
   "倍数": 1.4097,
   "倍数含义": "每圈衰减率之比",
   "好于参照": false,
   "值A": 0.2678,
   "值B": 0.19,
   "指标A": "每圈衰减率（%/圈，由比放电容量（基准未写明）换算）",
   "指标B": "每圈衰减率（%/圈，由容量保持率换算）"
  },
  "表述文字": "【P352｜每圈衰减率｜同配方换条件】对比样 DOL:DME-control（LiTFSI 1 mol kg_solvent−1；LiNO3 1 mol kg_solvent−1；DOL:DME = 1:1（体积比），测试 T11）相对 对比样 DOL:DME-control（LiTFSI 1 mol kg_solvent−1；LiNO3 1 mol kg_solvent−1；DOL:DME = 1:1（体积比），测试 T9）｜组分变化：配方相同｜描述符：配方相同｜物性：两边没有都报告的｜条件：E/S 变低；硫载量 变高；倍率 变低（含默认值：温度默认、溶剂比例默认）｜性能：每圈衰减率 变高"
 },
 {
  "编号": "PC01400",
  "论文": "P352",
  "类别": "首圈容量",
  "比较类型": "同配方换条件",
  "A": {
   "测试": "T11",
   "测试名": "DOL:DME高载量低E/S",
   "配方": "F0",
   "配方名": "DOL:DME-control",
   "recipe": "R0",
   "是否对照": true,
   "配方文字": "LiTFSI 1 mol kg_solvent−1；LiNO3 1 mol kg_solvent−1；DOL:DME = 1:1（体积比）",
   "表述编号": "ST4453",
   "证据句子": [
    "M0169",
    "M0170"
   ],
   "标记": [
    "基准未写明",
    "温度默认",
    "溶剂比例默认"
   ]
  },
  "B": {
   "测试": "T10",
   "测试名": "DOL:DME C/3长循环",
   "配方": "F0",
   "配方名": "DOL:DME-control",
   "recipe": "R0",
   "是否对照": true,
   "配方文字": "LiTFSI 1 mol kg_solvent−1；LiNO3 1 mol kg_solvent−1；DOL:DME = 1:1（体积比）",
   "表述编号": "ST4448",
   "证据句子": [
    "M0159"
   ],
   "标记": [
    "基准未写明",
    "温度默认",
    "溶剂比例默认"
   ]
  },
  "组分变化": "配方相同",
  "作者改动的组分": [],
  "特殊组分变化": [],
  "电解液相同但样品编号不同": false,
  "描述符": [],
  "物性": [],
  "条件": [
   {
    "条件": "E/S",
    "方向": "变低",
    "A": 6.0,
    "B": 10.0
   },
   {
    "条件": "硫载量",
    "方向": "变高",
    "A": 5.2,
    "B": 2.25
   },
   {
    "条件": "倍率",
    "方向": "变低",
    "A": 0.1,
    "B": 0.3333
   },
   {
    "条件": "温度",
    "方向": "相近",
    "A": 25.0,
    "B": 25.0
   },
   {
    "条件": "电池形式",
    "方向": "相同",
    "A": 0.0,
    "B": 0.0
   }
  ],
  "条件含默认值": [
   "温度默认",
   "溶剂比例默认"
  ],
  "性能": {
   "方向": "变高",
   "倍数": 1.1422,
   "倍数含义": "容量之比",
   "好于参照": true,
   "值A": 803.0,
   "值B": 703.0,
   "指标A": "比放电容量（基准未写明）",
   "指标B": "比放电容量（基准未写明）"
  },
  "表述文字": "【P352｜首圈容量｜同配方换条件】对比样 DOL:DME-control（LiTFSI 1 mol kg_solvent−1；LiNO3 1 mol kg_solvent−1；DOL:DME = 1:1（体积比），测试 T11）相对 对比样 DOL:DME-control（LiTFSI 1 mol kg_solvent−1；LiNO3 1 mol kg_solvent−1；DOL:DME = 1:1（体积比），测试 T10）｜组分变化：配方相同｜描述符：配方相同｜物性：两边没有都报告的｜条件：E/S 变低；硫载量 变高；倍率 变低（含默认值：温度默认、溶剂比例默认）｜性能：首圈容量 变高"
 },
 {
  "编号": "PC01401",
  "论文": "P352",
  "类别": "首圈容量",
  "比较类型": "同配方换条件",
  "A": {
   "测试": "T9",
   "测试名": "DOL:DME C/5长循环",
   "配方": "F0",
   "配方名": "DOL:DME-control",
   "recipe": "R0",
   "是否对照": true,
   "配方文字": "LiTFSI 1 mol kg_solvent−1；LiNO3 1 mol kg_solvent−1；DOL:DME = 1:1（体积比）",
   "表述编号": "ST4503",
   "证据句子": [
    "M0158"
   ],
   "标记": [
    "基准未写明",
    "温度默认",
    "溶剂比例默认"
   ]
  },
  "B": {
   "测试": "T10",
   "测试名": "DOL:DME C/3长循环",
   "配方": "F0",
   "配方名": "DOL:DME-control",
   "recipe": "R0",
   "是否对照": true,
   "配方文字": "LiTFSI 1 mol kg_solvent−1；LiNO3 1 mol kg_solvent−1；DOL:DME = 1:1（体积比）",
   "表述编号": "ST4448",
   "证据句子": [
    "M0159"
   ],
   "标记": [
    "基准未写明",
    "温度默认",
    "溶剂比例默认"
   ]
  },
  "组分变化": "配方相同",
  "作者改动的组分": [],
  "特殊组分变化": [],
  "电解液相同但样品编号不同": false,
  "描述符": [],
  "物性": [],
  "条件": [
   {
    "条件": "E/S",
    "方向": "相近",
    "A": 10.0,
    "B": 10.0
   },
   {
    "条件": "硫载量",
    "方向": "相近",
    "A": 2.25,
    "B": 2.25
   },
   {
    "条件": "倍率",
    "方向": "变低",
    "A": 0.2,
    "B": 0.3333
   },
   {
    "条件": "温度",
    "方向": "相近",
    "A": 25.0,
    "B": 25.0
   },
   {
    "条件": "电池形式",
    "方向": "相同",
    "A": 0.0,
    "B": 0.0
   }
  ],
  "条件含默认值": [
   "温度默认",
   "溶剂比例默认"
  ],
  "性能": {
   "方向": "变高",
   "倍数": 1.1522,
   "倍数含义": "容量之比",
   "好于参照": true,
   "值A": 810.0,
   "值B": 703.0,
   "指标A": "比放电容量（基准未写明）",
   "指标B": "比放电容量（基准未写明）"
  },
  "表述文字": "【P352｜首圈容量｜同配方换条件】对比样 DOL:DME-control（LiTFSI 1 mol kg_solvent−1；LiNO3 1 mol kg_solvent−1；DOL:DME = 1:1（体积比），测试 T9）相对 对比样 DOL:DME-control（LiTFSI 1 mol kg_solvent−1；LiNO3 1 mol kg_solvent−1；DOL:DME = 1:1（体积比），测试 T10）｜组分变化：配方相同｜描述符：配方相同｜物性：两边没有都报告的｜条件：倍率 变低（含默认值：温度默认、溶剂比例默认）｜性能：首圈容量 变高"
 },
 {
  "编号": "PC01402",
  "论文": "P352",
  "类别": "首圈容量",
  "比较类型": "同配方换条件",
  "A": {
   "测试": "T9",
   "测试名": "DOL:DME C/5长循环",
   "配方": "F0",
   "配方名": "DOL:DME-control",
   "recipe": "R0",
   "是否对照": true,
   "配方文字": "LiTFSI 1 mol kg_solvent−1；LiNO3 1 mol kg_solvent−1；DOL:DME = 1:1（体积比）",
   "表述编号": "ST4503",
   "证据句子": [
    "M0158"
   ],
   "标记": [
    "基准未写明",
    "温度默认",
    "溶剂比例默认"
   ]
  },
  "B": {
   "测试": "T11",
   "测试名": "DOL:DME高载量低E/S",
   "配方": "F0",
   "配方名": "DOL:DME-control",
   "recipe": "R0",
   "是否对照": true,
   "配方文字": "LiTFSI 1 mol kg_solvent−1；LiNO3 1 mol kg_solvent−1；DOL:DME = 1:1（体积比）",
   "表述编号": "ST4453",
   "证据句子": [
    "M0169",
    "M0170"
   ],
   "标记": [
    "基准未写明",
    "温度默认",
    "溶剂比例默认"
   ]
  },
  "组分变化": "配方相同",
  "作者改动的组分": [],
  "特殊组分变化": [],
  "电解液相同但样品编号不同": false,
  "描述符": [],
  "物性": [],
  "条件": [
   {
    "条件": "E/S",
    "方向": "变高",
    "A": 10.0,
    "B": 6.0
   },
   {
    "条件": "硫载量",
    "方向": "变低",
    "A": 2.25,
    "B": 5.2
   },
   {
    "条件": "倍率",
    "方向": "变高",
    "A": 0.2,
    "B": 0.1
   },
   {
    "条件": "温度",
    "方向": "相近",
    "A": 25.0,
    "B": 25.0
   },
   {
    "条件": "电池形式",
    "方向": "相同",
    "A": 0.0,
    "B": 0.0
   }
  ],
  "条件含默认值": [
   "温度默认",
   "溶剂比例默认"
  ],
  "性能": {
   "方向": "相近",
   "倍数": 1.0087,
   "倍数含义": "容量之比",
   "好于参照": null,
   "值A": 810.0,
   "值B": 803.0,
   "指标A": "比放电容量（基准未写明）",
   "指标B": "比放电容量（基准未写明）"
  },
  "表述文字": "【P352｜首圈容量｜同配方换条件】对比样 DOL:DME-control（LiTFSI 1 mol kg_solvent−1；LiNO3 1 mol kg_solvent−1；DOL:DME = 1:1（体积比），测试 T9）相对 对比样 DOL:DME-control（LiTFSI 1 mol kg_solvent−1；LiNO3 1 mol kg_solvent−1；DOL:DME = 1:1（体积比），测试 T11）｜组分变化：配方相同｜描述符：配方相同｜物性：两边没有都报告的｜条件：E/S 变高；硫载量 变低；倍率 变高（含默认值：温度默认、溶剂比例默认）｜性能：首圈容量 相近"
 },
 {
  "编号": "PC01403",
  "论文": "P354",
  "类别": "每圈衰减率",
  "比较类型": "同配方换条件",
  "A": {
   "测试": "T4",
   "测试名": "盐浓度梯度0.1 C",
   "配方": "F1",
   "配方名": "3 M LiFSI/DME",
   "recipe": "R1",
   "是否对照": true,
   "配方文字": "3 M LiFSI；DME（单溶剂 体积份）",
   "表述编号": "ST4514",
   "证据句子": [
    "M0165",
    "M0189"
   ],
   "标记": [
    "温度默认",
    "溶剂比例默认"
   ]
  },
  "B": {
   "测试": "T1",
   "测试名": "碳正极比较：Cmicro-S",
   "配方": "F1",
   "配方名": "3 M LiFSI/DME",
   "recipe": "R1",
   "是否对照": true,
   "配方文字": "3 M LiFSI；DME（单溶剂 体积份）",
   "表述编号": "ST4509",
   "证据句子": [
    "M0127"
   ],
   "标记": [
    "温度默认",
    "溶剂比例默认"
   ]
  },
  "组分变化": "配方相同",
  "作者改动的组分": [],
  "特殊组分变化": [],
  "电解液相同但样品编号不同": false,
  "描述符": [],
  "物性": [
   {
    "物性": "离子电导率",
    "方向": "相近",
    "A": 6.75,
    "B": 6.75,
    "单位": "",
    "温度": null
   },
   {
    "物性": "黏度",
    "方向": "相近",
    "A": 40.2,
    "B": 40.2,
    "单位": "",
    "温度": null
   },
   {
    "物性": "Li⁺溶剂化结构",
    "方向": "相近",
    "A": 1.0,
    "B": 1.0,
    "单位": ":2.2",
    "温度": null
   },
   {
    "物性": "多硫化物溶解度",
    "方向": "相近",
    "A": 350.0,
    "B": 350.0,
    "单位": "–500 nm峰强约Cmicro-meso-S的4倍",
    "温度": null
   }
  ],
  "条件": [
   {
    "条件": "E/S",
    "方向": "变低",
    "A": 38.35,
    "B": 46.02
   },
   {
    "条件": "硫载量",
    "方向": "变高",
    "A": 1.2,
    "B": 1.0
   },
   {
    "条件": "正极含硫",
    "方向": "一边未报告",
    "A": 45.57,
    "B": null
   },
   {
    "条件": "倍率",
    "方向": "相近",
    "A": 0.1,
    "B": 0.1
   },
   {
    "条件": "温度",
    "方向": "相近",
    "A": 25.0,
    "B": 25.0
   },
   {
    "条件": "圈数",
    "方向": "相近",
    "A": 50,
    "B": 50
   }
  ],
  "条件含默认值": [
   "温度默认",
   "溶剂比例默认"
  ],
  "性能": {
   "方向": "变高",
   "倍数": 3.012,
   "倍数含义": "每圈衰减率之比",
   "好于参照": false,
   "值A": 1.0417,
   "值B": 0.3458,
   "指标A": "每圈衰减率（%/圈，由容量保持率换算）",
   "指标B": "每圈衰减率（%/圈，由容量保持率换算）"
  },
  "表述文字": "【P354｜每圈衰减率｜同配方换条件】对比样 3 M LiFSI/DME（3 M LiFSI；DME（单溶剂 体积份），测试 T4）相对 对比样 3 M LiFSI/DME（3 M LiFSI；DME（单溶剂 体积份），测试 T1）｜组分变化：配方相同｜描述符：配方相同｜物性：离子电导率 相近；黏度 相近；Li⁺溶剂化结构 相近；多硫化物溶解度 相近｜条件：E/S 变低；硫载量 变高；正极含硫 一边未报告（含默认值：温度默认、溶剂比例默认）｜性能：每圈衰减率 变高"
 },
 {
  "编号": "PC01404",
  "论文": "P354",
  "类别": "每圈衰减率",
  "比较类型": "配方和条件都变",
  "A": {
   "测试": "T4",
   "测试名": "盐浓度梯度0.1 C",
   "配方": "F2",
   "配方名": "3.6 M LiFSI/DME",
   "recipe": "R2",
   "是否对照": false,
   "配方文字": "3.6 M LiFSI；DME（单溶剂 体积份）",
   "表述编号": "ST4518",
   "证据句子": [
    "M0165",
    "M0189"
   ],
   "标记": [
    "温度默认",
    "溶剂比例默认"
   ]
  },
  "B": {
   "测试": "T1",
   "测试名": "碳正极比较：Cmicro-S",
   "配方": "F1",
   "配方名": "3 M LiFSI/DME",
   "recipe": "R1",
   "是否对照": true,
   "配方文字": "3 M LiFSI；DME（单溶剂 体积份）",
   "表述编号": "ST4509",
   "证据句子": [
    "M0127"
   ],
   "标记": [
    "温度默认",
    "溶剂比例默认"
   ]
  },
  "组分变化": "LiFSI 3 M → 3.6 M",
  "作者改动的组分": [
   "LiFSI"
  ],
  "特殊组分变化": [],
  "电解液相同但样品编号不同": false,
  "描述符": [
   {
    "描述符": "lnsites",
    "中文": "每个 Li⁺ 的配位位点",
    "组": "配位（醚氧）",
    "方向": "变低",
    "A": 5.3508,
    "B": 6.4209,
    "被动": false
   },
   {
    "描述符": "li",
    "中文": "Li⁺ 总浓度",
    "组": "盐用量",
    "方向": "变高",
    "A": 3.6,
    "B": 3.0,
    "被动": false
   },
   {
    "描述符": "salt",
    "中文": "主盐浓度",
    "组": "盐用量",
    "方向": "变高",
    "A": 3.6,
    "B": 3.0,
    "被动": false
   },
   {
    "描述符": "anF",
    "中文": "阴离子 F（每升）",
    "组": "盐用量",
    "方向": "变高",
    "A": 7.2,
    "B": 6.0,
    "被动": false
   },
   {
    "描述符": "anSO2",
    "中文": "阴离子磺酰（每升）",
    "组": "盐用量",
    "方向": "变高",
    "A": 7.2,
    "B": 6.0,
    "被动": false
   }
  ],
  "物性": [
   {
    "物性": "离子电导率",
    "方向": "变低",
    "A": 5.94,
    "B": 6.75,
    "单位": "",
    "温度": null
   },
   {
    "物性": "黏度",
    "方向": "变高",
    "A": 49.9,
    "B": 40.2,
    "单位": "",
    "温度": null
   }
  ],
  "条件": [
   {
    "条件": "E/S",
    "方向": "变低",
    "A": 38.35,
    "B": 46.02
   },
   {
    "条件": "硫载量",
    "方向": "变高",
    "A": 1.2,
    "B": 1.0
   },
   {
    "条件": "正极含硫",
    "方向": "一边未报告",
    "A": 45.57,
    "B": null
   },
   {
    "条件": "倍率",
    "方向": "相近",
    "A": 0.1,
    "B": 0.1
   },
   {
    "条件": "温度",
    "方向": "相近",
    "A": 25.0,
    "B": 25.0
   },
   {
    "条件": "圈数",
    "方向": "相近",
    "A": 50,
    "B": 50
   }
  ],
  "条件含默认值": [
   "温度默认",
   "溶剂比例默认"
  ],
  "性能": {
   "方向": "变高",
   "倍数": 5.7102,
   "倍数含义": "每圈衰减率之比",
   "好于参照": false,
   "值A": 1.9748,
   "值B": 0.3458,
   "指标A": "每圈衰减率（%/圈，由容量保持率换算）",
   "指标B": "每圈衰减率（%/圈，由容量保持率换算）"
  },
  "表述文字": "【P354｜每圈衰减率｜配方和条件都变】实验样 3.6 M LiFSI/DME（3.6 M LiFSI；DME（单溶剂 体积份），测试 T4）相对 对比样 3 M LiFSI/DME（3 M LiFSI；DME（单溶剂 体积份），测试 T1）｜组分变化：LiFSI 3 M → 3.6 M｜描述符：每个 Li⁺ 的配位位点 变低；Li⁺ 总浓度 变高；主盐浓度 变高；阴离子 F（每升） 变高；阴离子磺酰（每升） 变高｜物性：离子电导率 变低；黏度 变高｜条件：E/S 变低；硫载量 变高；正极含硫 一边未报告（含默认值：温度默认、溶剂比例默认）｜性能：每圈衰减率 变高"
 },
 {
  "编号": "PC01405",
  "论文": "P354",
  "类别": "每圈衰减率",
  "比较类型": "配方和条件都变",
  "A": {
   "测试": "T4",
   "测试名": "盐浓度梯度0.1 C",
   "配方": "F3",
   "配方名": "4 M LiFSI/DME",
   "recipe": "R3",
   "是否对照": false,
   "配方文字": "4 M LiFSI；DME（单溶剂 体积份）",
   "表述编号": "ST4522",
   "证据句子": [
    "M0165",
    "M0189"
   ],
   "标记": [
    "温度默认",
    "溶剂比例默认"
   ]
  },
  "B": {
   "测试": "T1",
   "测试名": "碳正极比较：Cmicro-S",
   "配方": "F1",
   "配方名": "3 M LiFSI/DME",
   "recipe": "R1",
   "是否对照": true,
   "配方文字": "3 M LiFSI；DME（单溶剂 体积份）",
   "表述编号": "ST4509",
   "证据句子": [
    "M0127"
   ],
   "标记": [
    "温度默认",
    "溶剂比例默认"
   ]
  },
  "组分变化": "LiFSI 3 M → 4 M",
  "作者改动的组分": [
   "LiFSI"
  ],
  "特殊组分变化": [],
  "电解液相同但样品编号不同": false,
  "描述符": [
   {
    "描述符": "lnsites",
    "中文": "每个 Li⁺ 的配位位点",
    "组": "配位（醚氧）",
    "方向": "变低",
    "A": 4.8157,
    "B": 6.4209,
    "被动": false
   },
   {
    "描述符": "li",
    "中文": "Li⁺ 总浓度",
    "组": "盐用量",
    "方向": "变高",
    "A": 4.0,
    "B": 3.0,
    "被动": false
   },
   {
    "描述符": "salt",
    "中文": "主盐浓度",
    "组": "盐用量",
    "方向": "变高",
    "A": 4.0,
    "B": 3.0,
    "被动": false
   },
   {
    "描述符": "anF",
    "中文": "阴离子 F（每升）",
    "组": "盐用量",
    "方向": "变高",
    "A": 8.0,
    "B": 6.0,
    "被动": false
   },
   {
    "描述符": "anSO2",
    "中文": "阴离子磺酰（每升）",
    "组": "盐用量",
    "方向": "变高",
    "A": 8.0,
    "B": 6.0,
    "被动": false
   }
  ],
  "物性": [
   {
    "物性": "离子电导率",
    "方向": "变低",
    "A": 5.1,
    "B": 6.75,
    "单位": "",
    "温度": null
   },
   {
    "物性": "黏度",
    "方向": "变高",
    "A": 62.4,
    "B": 40.2,
    "单位": "",
    "温度": null
   }
  ],
  "条件": [
   {
    "条件": "E/S",
    "方向": "变低",
    "A": 38.35,
    "B": 46.02
   },
   {
    "条件": "硫载量",
    "方向": "变高",
    "A": 1.2,
    "B": 1.0
   },
   {
    "条件": "正极含硫",
    "方向": "一边未报告",
    "A": 45.57,
    "B": null
   },
   {
    "条件": "倍率",
    "方向": "相近",
    "A": 0.1,
    "B": 0.1
   },
   {
    "条件": "温度",
    "方向": "相近",
    "A": 25.0,
    "B": 25.0
   },
   {
    "条件": "圈数",
    "方向": "相近",
    "A": 50,
    "B": 50
   }
  ],
  "条件含默认值": [
   "温度默认",
   "溶剂比例默认"
  ],
  "性能": {
   "方向": "变高",
   "倍数": 5.3614,
   "倍数含义": "每圈衰减率之比",
   "好于参照": false,
   "值A": 1.8542,
   "值B": 0.3458,
   "指标A": "每圈衰减率（%/圈，由容量保持率换算）",
   "指标B": "每圈衰减率（%/圈，由容量保持率换算）"
  },
  "表述文字": "【P354｜每圈衰减率｜配方和条件都变】实验样 4 M LiFSI/DME（4 M LiFSI；DME（单溶剂 体积份），测试 T4）相对 对比样 3 M LiFSI/DME（3 M LiFSI；DME（单溶剂 体积份），测试 T1）｜组分变化：LiFSI 3 M → 4 M｜描述符：每个 Li⁺ 的配位位点 变低；Li⁺ 总浓度 变高；主盐浓度 变高；阴离子 F（每升） 变高；阴离子磺酰（每升） 变高｜物性：离子电导率 变低；黏度 变高｜条件：E/S 变低；硫载量 变高；正极含硫 一边未报告（含默认值：温度默认、溶剂比例默认）｜性能：每圈衰减率 变高"
 },
 {
  "编号": "PC01406",
  "论文": "P354",
  "类别": "每圈衰减率",
  "比较类型": "配方和条件都变",
  "A": {
   "测试": "T6",
   "测试名": "HFE循环对照",
   "配方": "F4",
   "配方名": "3 M LiFSI/DME:HFE 1:1 v/v",
   "recipe": "R4",
   "是否对照": false,
   "配方文字": "3 M LiFSI；DME:TTE = 1:1（体积比）",
   "表述编号": "ST4530",
   "证据句子": [
    "M0189"
   ],
   "标记": [
    "温度默认"
   ]
  },
  "B": {
   "测试": "T1",
   "测试名": "碳正极比较：Cmicro-S",
   "配方": "F1",
   "配方名": "3 M LiFSI/DME",
   "recipe": "R1",
   "是否对照": true,
   "配方文字": "3 M LiFSI；DME（单溶剂 体积份）",
   "表述编号": "ST4509",
   "证据句子": [
    "M0127"
   ],
   "标记": [
    "温度默认",
    "溶剂比例默认"
   ]
  },
  "组分变化": "DME 单溶剂 → 1 体积比；加入 TTE（1 体积比）",
  "作者改动的组分": [
   "DME",
   "TTE"
  ],
  "特殊组分变化": [],
  "电解液相同但样品编号不同": false,
  "描述符": [
   {
    "描述符": "eo",
    "中文": "非氟醚氧",
    "组": "配位（醚氧）",
    "方向": "变低",
    "A": 1.1841,
    "B": 2.0,
    "被动": false
   },
   {
    "描述符": "eo_a",
    "中文": "α 氟化醚氧",
    "组": "氟化/稀释",
    "方向": "变高（从无到有）",
    "A": 0.4079,
    "B": 0.0,
    "被动": false
   },
   {
    "描述符": "fat",
    "中文": "溶剂 F 原子数",
    "组": "氟化/稀释",
    "方向": "变高（从无到有）",
    "A": 3.2634,
    "B": 0.0,
    "被动": false
   },
   {
    "描述符": "rotb",
    "中文": "可旋转键数",
    "组": "溶剂骨架",
    "方向": "变高",
    "A": 3.8159,
    "B": 3.0,
    "被动": false
   },
   {
    "描述符": "tpsa",
    "中文": "TPSA",
    "组": "其他（单独成组或数据少）",
    "方向": "变低",
    "A": 14.6948,
    "B": 18.46,
    "被动": false
   },
   {
    "描述符": "mw",
    "中文": "溶剂分子量",
    "组": "溶剂骨架",
    "方向": "变高",
    "A": 148.0269,
    "B": 90.122,
    "被动": false
   },
   {
    "描述符": "ffrac",
    "中文": "含氟溶剂比例",
    "组": "氟化/稀释",
    "方向": "变高（从无到有）",
    "A": 0.4079,
    "B": 0.0,
    "被动": false
   },
   {
    "描述符": "lnsites",
    "中文": "每个 Li⁺ 的配位位点",
    "组": "配位（醚氧）",
    "方向": "变低",
    "A": 3.2105,
    "B": 6.4209,
    "被动": false
   },
   {
    "描述符": "dil",
    "中文": "稀释剂摩尔比例",
    "组": "氟化/稀释",
    "方向": "变高（从无到有）",
    "A": 0.4079,
    "B": 0.0,
    "被动": false
   }
  ],
  "物性": [
   {
    "物性": "离子电导率",
    "方向": "变低",
    "A": 2.74,
    "B": 6.75,
    "单位": "",
    "温度": null
   },
   {
    "物性": "黏度",
    "方向": "变低",
    "A": 31.3,
    "B": 40.2,
    "单位": "",
    "温度": null
   }
  ],
  "条件": [
   {
    "条件": "E/S",
    "方向": "变低",
    "A": 38.35,
    "B": 46.02
   },
   {
    "条件": "硫载量",
    "方向": "变高",
    "A": 1.2,
    "B": 1.0
   },
   {
    "条件": "倍率",
    "方向": "相近",
    "A": 0.1,
    "B": 0.1
   },
   {
    "条件": "温度",
    "方向": "相近",
    "A": 25.0,
    "B": 25.0
   },
   {
    "条件": "圈数",
    "方向": "相近",
    "A": 50,
    "B": 50
   }
  ],
  "条件含默认值": [
   "温度默认",
   "溶剂比例默认"
  ],
  "性能": {
   "方向": "变高",
   "倍数": 2.3133,
   "倍数含义": "每圈衰减率之比",
   "好于参照": false,
   "值A": 0.8,
   "值B": 0.3458,
   "指标A": "每圈衰减率（%/圈，由容量保持率换算）",
   "指标B": "每圈衰减率（%/圈，由容量保持率换算）"
  },
  "表述文字": "【P354｜每圈衰减率｜配方和条件都变】实验样 3 M LiFSI/DME:HFE 1:1 v/v（3 M LiFSI；DME:TTE = 1:1（体积比），测试 T6）相对 对比样 3 M LiFSI/DME（3 M LiFSI；DME（单溶剂 体积份），测试 T1）｜组分变化：DME 单溶剂 → 1 体积比；加入 TTE（1 体积比）｜描述符：非氟醚氧 变低；α 氟化醚氧 变高（从无到有）；溶剂 F 原子数 变高（从无到有）；可旋转键数 变高；TPSA 变低；溶剂分子量 变高；含氟溶剂比例 变高（从无到有）；每个 Li⁺ 的配位位点 变低；稀释剂摩尔比例 变高（从无到有）｜物性：离子电导率 变低；黏度 变低｜条件：E/S 变低；硫载量 变高（含默认值：温度默认、溶剂比例默认）｜性能：每圈衰减率 变高"
 },
 {
  "编号": "PC01407",
  "论文": "P354",
  "类别": "每圈衰减率",
  "比较类型": "配方和条件都变",
  "A": {
   "测试": "T8",
   "测试名": "高载硫软包",
   "配方": "F4",
   "配方名": "3 M LiFSI/DME:HFE 1:1 v/v",
   "recipe": "R4",
   "是否对照": false,
   "配方文字": "3 M LiFSI；DME:TTE = 1:1（体积比）",
   "表述编号": "ST4536",
   "证据句子": [
    "S0096"
   ],
   "标记": [
    "温度默认",
    "由容量换算"
   ]
  },
  "B": {
   "测试": "T1",
   "测试名": "碳正极比较：Cmicro-S",
   "配方": "F1",
   "配方名": "3 M LiFSI/DME",
   "recipe": "R1",
   "是否对照": true,
   "配方文字": "3 M LiFSI；DME（单溶剂 体积份）",
   "表述编号": "ST4509",
   "证据句子": [
    "M0127"
   ],
   "标记": [
    "温度默认",
    "溶剂比例默认"
   ]
  },
  "组分变化": "DME 单溶剂 → 1 体积比；加入 TTE（1 体积比）",
  "作者改动的组分": [
   "DME",
   "TTE"
  ],
  "特殊组分变化": [],
  "电解液相同但样品编号不同": false,
  "描述符": [
   {
    "描述符": "eo",
    "中文": "非氟醚氧",
    "组": "配位（醚氧）",
    "方向": "变低",
    "A": 1.1841,
    "B": 2.0,
    "被动": false
   },
   {
    "描述符": "eo_a",
    "中文": "α 氟化醚氧",
    "组": "氟化/稀释",
    "方向": "变高（从无到有）",
    "A": 0.4079,
    "B": 0.0,
    "被动": false
   },
   {
    "描述符": "fat",
    "中文": "溶剂 F 原子数",
    "组": "氟化/稀释",
    "方向": "变高（从无到有）",
    "A": 3.2634,
    "B": 0.0,
    "被动": false
   },
   {
    "描述符": "rotb",
    "中文": "可旋转键数",
    "组": "溶剂骨架",
    "方向": "变高",
    "A": 3.8159,
    "B": 3.0,
    "被动": false
   },
   {
    "描述符": "tpsa",
    "中文": "TPSA",
    "组": "其他（单独成组或数据少）",
    "方向": "变低",
    "A": 14.6948,
    "B": 18.46,
    "被动": false
   },
   {
    "描述符": "mw",
    "中文": "溶剂分子量",
    "组": "溶剂骨架",
    "方向": "变高",
    "A": 148.0269,
    "B": 90.122,
    "被动": false
   },
   {
    "描述符": "ffrac",
    "中文": "含氟溶剂比例",
    "组": "氟化/稀释",
    "方向": "变高（从无到有）",
    "A": 0.4079,
    "B": 0.0,
    "被动": false
   },
   {
    "描述符": "lnsites",
    "中文": "每个 Li⁺ 的配位位点",
    "组": "配位（醚氧）",
    "方向": "变低",
    "A": 3.2105,
    "B": 6.4209,
    "被动": false
   },
   {
    "描述符": "dil",
    "中文": "稀释剂摩尔比例",
    "组": "氟化/稀释",
    "方向": "变高（从无到有）",
    "A": 0.4079,
    "B": 0.0,
    "被动": false
   }
  ],
  "物性": [
   {
    "物性": "离子电导率",
    "方向": "变低",
    "A": 2.74,
    "B": 6.75,
    "单位": "",
    "温度": null
   },
   {
    "物性": "黏度",
    "方向": "变低",
    "A": 31.3,
    "B": 40.2,
    "单位": "",
    "温度": null
   }
  ],
  "条件": [
   {
    "条件": "E/S",
    "方向": "变低",
    "A": 7.2,
    "B": 46.02
   },
   {
    "条件": "硫载量",
    "方向": "变高",
    "A": 16.8,
    "B": 1.0
   },
   {
    "条件": "倍率",
    "方向": "相近",
    "A": 0.1,
    "B": 0.1
   },
   {
    "条件": "温度",
    "方向": "相近",
    "A": 25.0,
    "B": 25.0
   },
   {
    "条件": "电池形式",
    "方向": "一边未报告",
    "A": 1.0,
    "B": null
   },
   {
    "条件": "圈数",
    "方向": "相近",
    "A": 50,
    "B": 50
   }
  ],
  "条件含默认值": [
   "温度默认",
   "溶剂比例默认"
  ],
  "性能": {
   "方向": "变高",
   "倍数": 2.0839,
   "倍数含义": "每圈衰减率之比",
   "好于参照": false,
   "值A": 0.7207,
   "值B": 0.3458,
   "指标A": "每圈衰减率（%/圈，由硫比放电容量换算）",
   "指标B": "每圈衰减率（%/圈，由容量保持率换算）"
  },
  "表述文字": "【P354｜每圈衰减率｜配方和条件都变】实验样 3 M LiFSI/DME:HFE 1:1 v/v（3 M LiFSI；DME:TTE = 1:1（体积比），测试 T8）相对 对比样 3 M LiFSI/DME（3 M LiFSI；DME（单溶剂 体积份），测试 T1）｜组分变化：DME 单溶剂 → 1 体积比；加入 TTE（1 体积比）｜描述符：非氟醚氧 变低；α 氟化醚氧 变高（从无到有）；溶剂 F 原子数 变高（从无到有）；可旋转键数 变高；TPSA 变低；溶剂分子量 变高；含氟溶剂比例 变高（从无到有）；每个 Li⁺ 的配位位点 变低；稀释剂摩尔比例 变高（从无到有）｜物性：离子电导率 变低；黏度 变低｜条件：E/S 变低；硫载量 变高；电池形式 一边未报告（含默认值：温度默认、溶剂比例默认）｜性能：每圈衰减率 变高"
 },
 {
  "编号": "PC01408",
  "论文": "P354",
  "类别": "每圈衰减率",
  "比较类型": "同测试换配方",
  "A": {
   "测试": "T4",
   "测试名": "盐浓度梯度0.1 C",
   "配方": "F2",
   "配方名": "3.6 M LiFSI/DME",
   "recipe": "R2",
   "是否对照": false,
   "配方文字": "3.6 M LiFSI；DME（单溶剂 体积份）",
   "表述编号": "ST4518",
   "证据句子": [
    "M0165",
    "M0189"
   ],
   "标记": [
    "温度默认",
    "溶剂比例默认"
   ]
  },
  "B": {
   "测试": "T4",
   "测试名": "盐浓度梯度0.1 C",
   "配方": "F1",
   "配方名": "3 M LiFSI/DME",
   "recipe": "R1",
   "是否对照": true,
   "配方文字": "3 M LiFSI；DME（单溶剂 体积份）",
   "表述编号": "ST4514",
   "证据句子": [
    "M0165",
    "M0189"
   ],
   "标记": [
    "温度默认",
    "溶剂比例默认"
   ]
  },
  "组分变化": "LiFSI 3 M → 3.6 M",
  "作者改动的组分": [
   "LiFSI"
  ],
  "特殊组分变化": [],
  "电解液相同但样品编号不同": false,
  "描述符": [
   {
    "描述符": "lnsites",
    "中文": "每个 Li⁺ 的配位位点",
    "组": "配位（醚氧）",
    "方向": "变低",
    "A": 5.3508,
    "B": 6.4209,
    "被动": false
   },
   {
    "描述符": "li",
    "中文": "Li⁺ 总浓度",
    "组": "盐用量",
    "方向": "变高",
    "A": 3.6,
    "B": 3.0,
    "被动": false
   },
   {
    "描述符": "salt",
    "中文": "主盐浓度",
    "组": "盐用量",
    "方向": "变高",
    "A": 3.6,
    "B": 3.0,
    "被动": false
   },
   {
    "描述符": "anF",
    "中文": "阴离子 F（每升）",
    "组": "盐用量",
    "方向": "变高",
    "A": 7.2,
    "B": 6.0,
    "被动": false
   },
   {
    "描述符": "anSO2",
    "中文": "阴离子磺酰（每升）",
    "组": "盐用量",
    "方向": "变高",
    "A": 7.2,
    "B": 6.0,
    "被动": false
   }
  ],
  "物性": [
   {
    "物性": "离子电导率",
    "方向": "变低",
    "A": 5.94,
    "B": 6.75,
    "单位": "",
    "温度": null
   },
   {
    "物性": "黏度",
    "方向": "变高",
    "A": 49.9,
    "B": 40.2,
    "单位": "",
    "温度": null
   }
  ],
  "条件": [
   {
    "条件": "E/S",
    "方向": "相近",
    "A": 38.35,
    "B": 38.35
   },
   {
    "条件": "硫载量",
    "方向": "相近",
    "A": 1.2,
    "B": 1.2
   },
   {
    "条件": "正极含硫",
    "方向": "相近",
    "A": 45.57,
    "B": 45.57
   },
   {
    "条件": "倍率",
    "方向": "相近",
    "A": 0.1,
    "B": 0.1
   },
   {
    "条件": "温度",
    "方向": "相近",
    "A": 25.0,
    "B": 25.0
   },
   {
    "条件": "圈数",
    "方向": "相近",
    "A": 50,
    "B": 50
   }
  ],
  "条件含默认值": [
   "温度默认",
   "溶剂比例默认"
  ],
  "性能": {
   "方向": "变高",
   "倍数": 1.8958,
   "倍数含义": "每圈衰减率之比",
   "好于参照": false,
   "值A": 1.9748,
   "值B": 1.0417,
   "指标A": "每圈衰减率（%/圈，由容量保持率换算）",
   "指标B": "每圈衰减率（%/圈，由容量保持率换算）"
  },
  "表述文字": "【P354｜每圈衰减率｜同测试换配方】实验样 3.6 M LiFSI/DME（3.6 M LiFSI；DME（单溶剂 体积份），测试 T4）相对 对比样 3 M LiFSI/DME（3 M LiFSI；DME（单溶剂 体积份），测试 T4）｜组分变化：LiFSI 3 M → 3.6 M｜描述符：每个 Li⁺ 的配位位点 变低；Li⁺ 总浓度 变高；主盐浓度 变高；阴离子 F（每升） 变高；阴离子磺酰（每升） 变高｜物性：离子电导率 变低；黏度 变高｜条件：相同（含默认值：温度默认、溶剂比例默认）｜性能：每圈衰减率 变高"
 },
 {
  "编号": "PC01409",
  "论文": "P354",
  "类别": "每圈衰减率",
  "比较类型": "同测试换配方",
  "A": {
   "测试": "T4",
   "测试名": "盐浓度梯度0.1 C",
   "配方": "F3",
   "配方名": "4 M LiFSI/DME",
   "recipe": "R3",
   "是否对照": false,
   "配方文字": "4 M LiFSI；DME（单溶剂 体积份）",
   "表述编号": "ST4522",
   "证据句子": [
    "M0165",
    "M0189"
   ],
   "标记": [
    "温度默认",
    "溶剂比例默认"
   ]
  },
  "B": {
   "测试": "T4",
   "测试名": "盐浓度梯度0.1 C",
   "配方": "F1",
   "配方名": "3 M LiFSI/DME",
   "recipe": "R1",
   "是否对照": true,
   "配方文字": "3 M LiFSI；DME（单溶剂 体积份）",
   "表述编号": "ST4514",
   "证据句子": [
    "M0165",
    "M0189"
   ],
   "标记": [
    "温度默认",
    "溶剂比例默认"
   ]
  },
  "组分变化": "LiFSI 3 M → 4 M",
  "作者改动的组分": [
   "LiFSI"
  ],
  "特殊组分变化": [],
  "电解液相同但样品编号不同": false,
  "描述符": [
   {
    "描述符": "lnsites",
    "中文": "每个 Li⁺ 的配位位点",
    "组": "配位（醚氧）",
    "方向": "变低",
    "A": 4.8157,
    "B": 6.4209,
    "被动": false
   },
   {
    "描述符": "li",
    "中文": "Li⁺ 总浓度",
    "组": "盐用量",
    "方向": "变高",
    "A": 4.0,
    "B": 3.0,
    "被动": false
   },
   {
    "描述符": "salt",
    "中文": "主盐浓度",
    "组": "盐用量",
    "方向": "变高",
    "A": 4.0,
    "B": 3.0,
    "被动": false
   },
   {
    "描述符": "anF",
    "中文": "阴离子 F（每升）",
    "组": "盐用量",
    "方向": "变高",
    "A": 8.0,
    "B": 6.0,
    "被动": false
   },
   {
    "描述符": "anSO2",
    "中文": "阴离子磺酰（每升）",
    "组": "盐用量",
    "方向": "变高",
    "A": 8.0,
    "B": 6.0,
    "被动": false
   }
  ],
  "物性": [
   {
    "物性": "离子电导率",
    "方向": "变低",
    "A": 5.1,
    "B": 6.75,
    "单位": "",
    "温度": null
   },
   {
    "物性": "黏度",
    "方向": "变高",
    "A": 62.4,
    "B": 40.2,
    "单位": "",
    "温度": null
   }
  ],
  "条件": [
   {
    "条件": "E/S",
    "方向": "相近",
    "A": 38.35,
    "B": 38.35
   },
   {
    "条件": "硫载量",
    "方向": "相近",
    "A": 1.2,
    "B": 1.2
   },
   {
    "条件": "正极含硫",
    "方向": "相近",
    "A": 45.57,
    "B": 45.57
   },
   {
    "条件": "倍率",
    "方向": "相近",
    "A": 0.1,
    "B": 0.1
   },
   {
    "条件": "温度",
    "方向": "相近",
    "A": 25.0,
    "B": 25.0
   },
   {
    "条件": "圈数",
    "方向": "相近",
    "A": 50,
    "B": 50
   }
  ],
  "条件含默认值": [
   "温度默认",
   "溶剂比例默认"
  ],
  "性能": {
   "方向": "变高",
   "倍数": 1.78,
   "倍数含义": "每圈衰减率之比",
   "好于参照": false,
   "值A": 1.8542,
   "值B": 1.0417,
   "指标A": "每圈衰减率（%/圈，由容量保持率换算）",
   "指标B": "每圈衰减率（%/圈，由容量保持率换算）"
  },
  "表述文字": "【P354｜每圈衰减率｜同测试换配方】实验样 4 M LiFSI/DME（4 M LiFSI；DME（单溶剂 体积份），测试 T4）相对 对比样 3 M LiFSI/DME（3 M LiFSI；DME（单溶剂 体积份），测试 T4）｜组分变化：LiFSI 3 M → 4 M｜描述符：每个 Li⁺ 的配位位点 变低；Li⁺ 总浓度 变高；主盐浓度 变高；阴离子 F（每升） 变高；阴离子磺酰（每升） 变高｜物性：离子电导率 变低；黏度 变高｜条件：相同（含默认值：温度默认、溶剂比例默认）｜性能：每圈衰减率 变高"
 },
 {
  "编号": "PC01410",
  "论文": "P354",
  "类别": "每圈衰减率",
  "比较类型": "配方和条件都变",
  "A": {
   "测试": "T6",
   "测试名": "HFE循环对照",
   "配方": "F4",
   "配方名": "3 M LiFSI/DME:HFE 1:1 v/v",
   "recipe": "R4",
   "是否对照": false,
   "配方文字": "3 M LiFSI；DME:TTE = 1:1（体积比）",
   "表述编号": "ST4530",
   "证据句子": [
    "M0189"
   ],
   "标记": [
    "温度默认"
   ]
  },
  "B": {
   "测试": "T4",
   "测试名": "盐浓度梯度0.1 C",
   "配方": "F1",
   "配方名": "3 M LiFSI/DME",
   "recipe": "R1",
   "是否对照": true,
   "配方文字": "3 M LiFSI；DME（单溶剂 体积份）",
   "表述编号": "ST4514",
   "证据句子": [
    "M0165",
    "M0189"
   ],
   "标记": [
    "温度默认",
    "溶剂比例默认"
   ]
  },
  "组分变化": "DME 单溶剂 → 1 体积比；加入 TTE（1 体积比）",
  "作者改动的组分": [
   "DME",
   "TTE"
  ],
  "特殊组分变化": [],
  "电解液相同但样品编号不同": false,
  "描述符": [
   {
    "描述符": "eo",
    "中文": "非氟醚氧",
    "组": "配位（醚氧）",
    "方向": "变低",
    "A": 1.1841,
    "B": 2.0,
    "被动": false
   },
   {
    "描述符": "eo_a",
    "中文": "α 氟化醚氧",
    "组": "氟化/稀释",
    "方向": "变高（从无到有）",
    "A": 0.4079,
    "B": 0.0,
    "被动": false
   },
   {
    "描述符": "fat",
    "中文": "溶剂 F 原子数",
    "组": "氟化/稀释",
    "方向": "变高（从无到有）",
    "A": 3.2634,
    "B": 0.0,
    "被动": false
   },
   {
    "描述符": "rotb",
    "中文": "可旋转键数",
    "组": "溶剂骨架",
    "方向": "变高",
    "A": 3.8159,
    "B": 3.0,
    "被动": false
   },
   {
    "描述符": "tpsa",
    "中文": "TPSA",
    "组": "其他（单独成组或数据少）",
    "方向": "变低",
    "A": 14.6948,
    "B": 18.46,
    "被动": false
   },
   {
    "描述符": "mw",
    "中文": "溶剂分子量",
    "组": "溶剂骨架",
    "方向": "变高",
    "A": 148.0269,
    "B": 90.122,
    "被动": false
   },
   {
    "描述符": "ffrac",
    "中文": "含氟溶剂比例",
    "组": "氟化/稀释",
    "方向": "变高（从无到有）",
    "A": 0.4079,
    "B": 0.0,
    "被动": false
   },
   {
    "描述符": "lnsites",
    "中文": "每个 Li⁺ 的配位位点",
    "组": "配位（醚氧）",
    "方向": "变低",
    "A": 3.2105,
    "B": 6.4209,
    "被动": false
   },
   {
    "描述符": "dil",
    "中文": "稀释剂摩尔比例",
    "组": "氟化/稀释",
    "方向": "变高（从无到有）",
    "A": 0.4079,
    "B": 0.0,
    "被动": false
   }
  ],
  "物性": [
   {
    "物性": "离子电导率",
    "方向": "变低",
    "A": 2.74,
    "B": 6.75,
    "单位": "",
    "温度": null
   },
   {
    "物性": "黏度",
    "方向": "变低",
    "A": 31.3,
    "B": 40.2,
    "单位": "",
    "温度": null
   }
  ],
  "条件": [
   {
    "条件": "E/S",
    "方向": "相近",
    "A": 38.35,
    "B": 38.35
   },
   {
    "条件": "硫载量",
    "方向": "相近",
    "A": 1.2,
    "B": 1.2
   },
   {
    "条件": "正极含硫",
    "方向": "一边未报告",
    "A": null,
    "B": 45.57
   },
   {
    "条件": "倍率",
    "方向": "相近",
    "A": 0.1,
    "B": 0.1
   },
   {
    "条件": "温度",
    "方向": "相近",
    "A": 25.0,
    "B": 25.0
   },
   {
    "条件": "圈数",
    "方向": "相近",
    "A": 50,
    "B": 50
   }
  ],
  "条件含默认值": [
   "温度默认",
   "溶剂比例默认"
  ],
  "性能": {
   "方向": "变低",
   "倍数": 0.768,
   "倍数含义": "每圈衰减率之比",
   "好于参照": true,
   "值A": 0.8,
   "值B": 1.0417,
   "指标A": "每圈衰减率（%/圈，由容量保持率换算）",
   "指标B": "每圈衰减率（%/圈，由容量保持率换算）"
  },
  "表述文字": "【P354｜每圈衰减率｜配方和条件都变】实验样 3 M LiFSI/DME:HFE 1:1 v/v（3 M LiFSI；DME:TTE = 1:1（体积比），测试 T6）相对 对比样 3 M LiFSI/DME（3 M LiFSI；DME（单溶剂 体积份），测试 T4）｜组分变化：DME 单溶剂 → 1 体积比；加入 TTE（1 体积比）｜描述符：非氟醚氧 变低；α 氟化醚氧 变高（从无到有）；溶剂 F 原子数 变高（从无到有）；可旋转键数 变高；TPSA 变低；溶剂分子量 变高；含氟溶剂比例 变高（从无到有）；每个 Li⁺ 的配位位点 变低；稀释剂摩尔比例 变高（从无到有）｜物性：离子电导率 变低；黏度 变低｜条件：正极含硫 一边未报告（含默认值：温度默认、溶剂比例默认）｜性能：每圈衰减率 变低"
 },
 {
  "编号": "PC01411",
  "论文": "P354",
  "类别": "每圈衰减率",
  "比较类型": "配方和条件都变",
  "A": {
   "测试": "T8",
   "测试名": "高载硫软包",
   "配方": "F4",
   "配方名": "3 M LiFSI/DME:HFE 1:1 v/v",
   "recipe": "R4",
   "是否对照": false,
   "配方文字": "3 M LiFSI；DME:TTE = 1:1（体积比）",
   "表述编号": "ST4536",
   "证据句子": [
    "S0096"
   ],
   "标记": [
    "温度默认",
    "由容量换算"
   ]
  },
  "B": {
   "测试": "T4",
   "测试名": "盐浓度梯度0.1 C",
   "配方": "F1",
   "配方名": "3 M LiFSI/DME",
   "recipe": "R1",
   "是否对照": true,
   "配方文字": "3 M LiFSI；DME（单溶剂 体积份）",
   "表述编号": "ST4514",
   "证据句子": [
    "M0165",
    "M0189"
   ],
   "标记": [
    "温度默认",
    "溶剂比例默认"
   ]
  },
  "组分变化": "DME 单溶剂 → 1 体积比；加入 TTE（1 体积比）",
  "作者改动的组分": [
   "DME",
   "TTE"
  ],
  "特殊组分变化": [],
  "电解液相同但样品编号不同": false,
  "描述符": [
   {
    "描述符": "eo",
    "中文": "非氟醚氧",
    "组": "配位（醚氧）",
    "方向": "变低",
    "A": 1.1841,
    "B": 2.0,
    "被动": false
   },
   {
    "描述符": "eo_a",
    "中文": "α 氟化醚氧",
    "组": "氟化/稀释",
    "方向": "变高（从无到有）",
    "A": 0.4079,
    "B": 0.0,
    "被动": false
   },
   {
    "描述符": "fat",
    "中文": "溶剂 F 原子数",
    "组": "氟化/稀释",
    "方向": "变高（从无到有）",
    "A": 3.2634,
    "B": 0.0,
    "被动": false
   },
   {
    "描述符": "rotb",
    "中文": "可旋转键数",
    "组": "溶剂骨架",
    "方向": "变高",
    "A": 3.8159,
    "B": 3.0,
    "被动": false
   },
   {
    "描述符": "tpsa",
    "中文": "TPSA",
    "组": "其他（单独成组或数据少）",
    "方向": "变低",
    "A": 14.6948,
    "B": 18.46,
    "被动": false
   },
   {
    "描述符": "mw",
    "中文": "溶剂分子量",
    "组": "溶剂骨架",
    "方向": "变高",
    "A": 148.0269,
    "B": 90.122,
    "被动": false
   },
   {
    "描述符": "ffrac",
    "中文": "含氟溶剂比例",
    "组": "氟化/稀释",
    "方向": "变高（从无到有）",
    "A": 0.4079,
    "B": 0.0,
    "被动": false
   },
   {
    "描述符": "lnsites",
    "中文": "每个 Li⁺ 的配位位点",
    "组": "配位（醚氧）",
    "方向": "变低",
    "A": 3.2105,
    "B": 6.4209,
    "被动": false
   },
   {
    "描述符": "dil",
    "中文": "稀释剂摩尔比例",
    "组": "氟化/稀释",
    "方向": "变高（从无到有）",
    "A": 0.4079,
    "B": 0.0,
    "被动": false
   }
  ],
  "物性": [
   {
    "物性": "离子电导率",
    "方向": "变低",
    "A": 2.74,
    "B": 6.75,
    "单位": "",
    "温度": null
   },
   {
    "物性": "黏度",
    "方向": "变低",
    "A": 31.3,
    "B": 40.2,
    "单位": "",
    "温度": null
   }
  ],
  "条件": [
   {
    "条件": "E/S",
    "方向": "变低",
    "A": 7.2,
    "B": 38.35
   },
   {
    "条件": "硫载量",
    "方向": "变高",
    "A": 16.8,
    "B": 1.2
   },
   {
    "条件": "正极含硫",
    "方向": "一边未报告",
    "A": null,
    "B": 45.57
   },
   {
    "条件": "倍率",
    "方向": "相近",
    "A": 0.1,
    "B": 0.1
   },
   {
    "条件": "温度",
    "方向": "相近",
    "A": 25.0,
    "B": 25.0
   },
   {
    "条件": "电池形式",
    "方向": "一边未报告",
    "A": 1.0,
    "B": null
   },
   {
    "条件": "圈数",
    "方向": "相近",
    "A": 50,
    "B": 50
   }
  ],
  "条件含默认值": [
   "温度默认",
   "溶剂比例默认"
  ],
  "性能": {
   "方向": "变低",
   "倍数": 0.6919,
   "倍数含义": "每圈衰减率之比",
   "好于参照": true,
   "值A": 0.7207,
   "值B": 1.0417,
   "指标A": "每圈衰减率（%/圈，由硫比放电容量换算）",
   "指标B": "每圈衰减率（%/圈，由容量保持率换算）"
  },
  "表述文字": "【P354｜每圈衰减率｜配方和条件都变】实验样 3 M LiFSI/DME:HFE 1:1 v/v（3 M LiFSI；DME:TTE = 1:1（体积比），测试 T8）相对 对比样 3 M LiFSI/DME（3 M LiFSI；DME（单溶剂 体积份），测试 T4）｜组分变化：DME 单溶剂 → 1 体积比；加入 TTE（1 体积比）｜描述符：非氟醚氧 变低；α 氟化醚氧 变高（从无到有）；溶剂 F 原子数 变高（从无到有）；可旋转键数 变高；TPSA 变低；溶剂分子量 变高；含氟溶剂比例 变高（从无到有）；每个 Li⁺ 的配位位点 变低；稀释剂摩尔比例 变高（从无到有）｜物性：离子电导率 变低；黏度 变低｜条件：E/S 变低；硫载量 变高；正极含硫 一边未报告；电池形式 一边未报告（含默认值：温度默认、溶剂比例默认）｜性能：每圈衰减率 变低"
 },
 {
  "编号": "PC01412",
  "论文": "P354",
  "类别": "每圈衰减率",
  "比较类型": "同测试换配方",
  "A": {
   "测试": "T4",
   "测试名": "盐浓度梯度0.1 C",
   "配方": "F3",
   "配方名": "4 M LiFSI/DME",
   "recipe": "R3",
   "是否对照": false,
   "配方文字": "4 M LiFSI；DME（单溶剂 体积份）",
   "表述编号": "ST4522",
   "证据句子": [
    "M0165",
    "M0189"
   ],
   "标记": [
    "温度默认",
    "溶剂比例默认"
   ]
  },
  "B": {
   "测试": "T4",
   "测试名": "盐浓度梯度0.1 C",
   "配方": "F2",
   "配方名": "3.6 M LiFSI/DME",
   "recipe": "R2",
   "是否对照": false,
   "配方文字": "3.6 M LiFSI；DME（单溶剂 体积份）",
   "表述编号": "ST4518",
   "证据句子": [
    "M0165",
    "M0189"
   ],
   "标记": [
    "温度默认",
    "溶剂比例默认"
   ]
  },
  "组分变化": "LiFSI 3.6 M → 4 M",
  "作者改动的组分": [
   "LiFSI"
  ],
  "特殊组分变化": [],
  "电解液相同但样品编号不同": false,
  "描述符": [
   {
    "描述符": "lnsites",
    "中文": "每个 Li⁺ 的配位位点",
    "组": "配位（醚氧）",
    "方向": "变低",
    "A": 4.8157,
    "B": 5.3508,
    "被动": false
   },
   {
    "描述符": "li",
    "中文": "Li⁺ 总浓度",
    "组": "盐用量",
    "方向": "变高",
    "A": 4.0,
    "B": 3.6,
    "被动": false
   },
   {
    "描述符": "salt",
    "中文": "主盐浓度",
    "组": "盐用量",
    "方向": "变高",
    "A": 4.0,
    "B": 3.6,
    "被动": false
   },
   {
    "描述符": "anF",
    "中文": "阴离子 F（每升）",
    "组": "盐用量",
    "方向": "变高",
    "A": 8.0,
    "B": 7.2,
    "被动": false
   },
   {
    "描述符": "anSO2",
