Repository: zhuonanli08/Li-S_Electrolyte_Conflicts

File: output/两两比较表述_313篇_v2_2026-11-07/比较表述.json (part 84 of 111)
[
    "中文": "阴离子磺酰（每升）",
    "组": "盐用量",
    "方向": "变高",
    "A": 8.0,
    "B": 7.2,
    "被动": false
   }
  ],
  "物性": [
   {
    "物性": "离子电导率",
    "方向": "变低",
    "A": 5.1,
    "B": 5.94,
    "单位": "",
    "温度": null
   },
   {
    "物性": "黏度",
    "方向": "变高",
    "A": 62.4,
    "B": 49.9,
    "单位": "",
    "温度": null
   }
  ],
  "条件": [
   {
    "条件": "E/S",
    "方向": "相近",
    "A": 38.35,
    "B": 38.35
   },
   {
    "条件": "硫载量",
    "方向": "相近",
    "A": 1.2,
    "B": 1.2
   },
   {
    "条件": "正极含硫",
    "方向": "相近",
    "A": 45.57,
    "B": 45.57
   },
   {
    "条件": "倍率",
    "方向": "相近",
    "A": 0.1,
    "B": 0.1
   },
   {
    "条件": "温度",
    "方向": "相近",
    "A": 25.0,
    "B": 25.0
   },
   {
    "条件": "圈数",
    "方向": "相近",
    "A": 50,
    "B": 50
   }
  ],
  "条件含默认值": [
   "温度默认",
   "溶剂比例默认"
  ],
  "性能": {
   "方向": "变低",
   "倍数": 0.9389,
   "倍数含义": "每圈衰减率之比",
   "好于参照": true,
   "值A": 1.8542,
   "值B": 1.9748,
   "指标A": "每圈衰减率（%/圈，由容量保持率换算）",
   "指标B": "每圈衰减率（%/圈，由容量保持率换算）"
  },
  "表述文字": "【P354｜每圈衰减率｜同测试换配方】实验样 4 M LiFSI/DME（4 M LiFSI；DME（单溶剂 体积份），测试 T4）相对 实验样 3.6 M LiFSI/DME（3.6 M LiFSI；DME（单溶剂 体积份），测试 T4）｜组分变化：LiFSI 3.6 M → 4 M｜描述符：每个 Li⁺ 的配位位点 变低；Li⁺ 总浓度 变高；主盐浓度 变高；阴离子 F（每升） 变高；阴离子磺酰（每升） 变高｜物性：离子电导率 变低；黏度 变高｜条件：相同（含默认值：温度默认、溶剂比例默认）｜性能：每圈衰减率 变低"
 },
 {
  "编号": "PC01413",
  "论文": "P354",
  "类别": "每圈衰减率",
  "比较类型": "配方和条件都变",
  "A": {
   "测试": "T6",
   "测试名": "HFE循环对照",
   "配方": "F4",
   "配方名": "3 M LiFSI/DME:HFE 1:1 v/v",
   "recipe": "R4",
   "是否对照": false,
   "配方文字": "3 M LiFSI；DME:TTE = 1:1（体积比）",
   "表述编号": "ST4530",
   "证据句子": [
    "M0189"
   ],
   "标记": [
    "温度默认"
   ]
  },
  "B": {
   "测试": "T4",
   "测试名": "盐浓度梯度0.1 C",
   "配方": "F2",
   "配方名": "3.6 M LiFSI/DME",
   "recipe": "R2",
   "是否对照": false,
   "配方文字": "3.6 M LiFSI；DME（单溶剂 体积份）",
   "表述编号": "ST4518",
   "证据句子": [
    "M0165",
    "M0189"
   ],
   "标记": [
    "温度默认",
    "溶剂比例默认"
   ]
  },
  "组分变化": "LiFSI 3.6 M → 3 M；DME 单溶剂 → 1 体积比；加入 TTE（1 体积比）",
  "作者改动的组分": [
   "DME",
   "LiFSI",
   "TTE"
  ],
  "特殊组分变化": [],
  "电解液相同但样品编号不同": false,
  "描述符": [
   {
    "描述符": "eo",
    "中文": "非氟醚氧",
    "组": "配位（醚氧）",
    "方向": "变低",
    "A": 1.1841,
    "B": 2.0,
    "被动": false
   },
   {
    "描述符": "eo_a",
    "中文": "α 氟化醚氧",
    "组": "氟化/稀释",
    "方向": "变高（从无到有）",
    "A": 0.4079,
    "B": 0.0,
    "被动": false
   },
   {
    "描述符": "fat",
    "中文": "溶剂 F 原子数",
    "组": "氟化/稀释",
    "方向": "变高（从无到有）",
    "A": 3.2634,
    "B": 0.0,
    "被动": false
   },
   {
    "描述符": "rotb",
    "中文": "可旋转键数",
    "组": "溶剂骨架",
    "方向": "变高",
    "A": 3.8159,
    "B": 3.0,
    "被动": false
   },
   {
    "描述符": "tpsa",
    "中文": "TPSA",
    "组": "其他（单独成组或数据少）",
    "方向": "变低",
    "A": 14.6948,
    "B": 18.46,
    "被动": false
   },
   {
    "描述符": "mw",
    "中文": "溶剂分子量",
    "组": "溶剂骨架",
    "方向": "变高",
    "A": 148.0269,
    "B": 90.122,
    "被动": false
   },
   {
    "描述符": "ffrac",
    "中文": "含氟溶剂比例",
    "组": "氟化/稀释",
    "方向": "变高（从无到有）",
    "A": 0.4079,
    "B": 0.0,
    "被动": false
   },
   {
    "描述符": "lnsites",
    "中文": "每个 Li⁺ 的配位位点",
    "组": "配位（醚氧）",
    "方向": "变低",
    "A": 3.2105,
    "B": 5.3508,
    "被动": false
   },
   {
    "描述符": "dil",
    "中文": "稀释剂摩尔比例",
    "组": "氟化/稀释",
    "方向": "变高（从无到有）",
    "A": 0.4079,
    "B": 0.0,
    "被动": false
   },
   {
    "描述符": "li",
    "中文": "Li⁺ 总浓度",
    "组": "盐用量",
    "方向": "变低",
    "A": 3.0,
    "B": 3.6,
    "被动": false
   },
   {
    "描述符": "salt",
    "中文": "主盐浓度",
    "组": "盐用量",
    "方向": "变低",
    "A": 3.0,
    "B": 3.6,
    "被动": false
   },
   {
    "描述符": "anF",
    "中文": "阴离子 F（每升）",
    "组": "盐用量",
    "方向": "变低",
    "A": 6.0,
    "B": 7.2,
    "被动": false
   },
   {
    "描述符": "anSO2",
    "中文": "阴离子磺酰（每升）",
    "组": "盐用量",
    "方向": "变低",
    "A": 6.0,
    "B": 7.2,
    "被动": false
   }
  ],
  "物性": [
   {
    "物性": "离子电导率",
    "方向": "变低",
    "A": 2.74,
    "B": 5.94,
    "单位": "",
    "温度": null
   },
   {
    "物性": "黏度",
    "方向": "变低",
    "A": 31.3,
    "B": 49.9,
    "单位": "",
    "温度": null
   }
  ],
  "条件": [
   {
    "条件": "E/S",
    "方向": "相近",
    "A": 38.35,
    "B": 38.35
   },
   {
    "条件": "硫载量",
    "方向": "相近",
    "A": 1.2,
    "B": 1.2
   },
   {
    "条件": "正极含硫",
    "方向": "一边未报告",
    "A": null,
    "B": 45.57
   },
   {
    "条件": "倍率",
    "方向": "相近",
    "A": 0.1,
    "B": 0.1
   },
   {
    "条件": "温度",
    "方向": "相近",
    "A": 25.0,
    "B": 25.0
   },
   {
    "条件": "圈数",
    "方向": "相近",
    "A": 50,
    "B": 50
   }
  ],
  "条件含默认值": [
   "温度默认",
   "溶剂比例默认"
  ],
  "性能": {
   "方向": "变低",
   "倍数": 0.4051,
   "倍数含义": "每圈衰减率之比",
   "好于参照": true,
   "值A": 0.8,
   "值B": 1.9748,
   "指标A": "每圈衰减率（%/圈，由容量保持率换算）",
   "指标B": "每圈衰减率（%/圈，由容量保持率换算）"
  },
  "表述文字": "【P354｜每圈衰减率｜配方和条件都变】实验样 3 M LiFSI/DME:HFE 1:1 v/v（3 M LiFSI；DME:TTE = 1:1（体积比），测试 T6）相对 实验样 3.6 M LiFSI/DME（3.6 M LiFSI；DME（单溶剂 体积份），测试 T4）｜组分变化：LiFSI 3.6 M → 3 M；DME 单溶剂 → 1 体积比；加入 TTE（1 体积比）｜描述符：非氟醚氧 变低；α 氟化醚氧 变高（从无到有）；溶剂 F 原子数 变高（从无到有）；可旋转键数 变高；TPSA 变低；溶剂分子量 变高；含氟溶剂比例 变高（从无到有）；每个 Li⁺ 的配位位点 变低；稀释剂摩尔比例 变高（从无到有）；Li⁺ 总浓度 变低；主盐浓度 变低；阴离子 F（每升） 变低；阴离子磺酰（每升） 变低｜物性：离子电导率 变低；黏度 变低｜条件：正极含硫 一边未报告（含默认值：温度默认、溶剂比例默认）｜性能：每圈衰减率 变低"
 },
 {
  "编号": "PC01414",
  "论文": "P354",
  "类别": "每圈衰减率",
  "比较类型": "配方和条件都变",
  "A": {
   "测试": "T8",
   "测试名": "高载硫软包",
   "配方": "F4",
   "配方名": "3 M LiFSI/DME:HFE 1:1 v/v",
   "recipe": "R4",
   "是否对照": false,
   "配方文字": "3 M LiFSI；DME:TTE = 1:1（体积比）",
   "表述编号": "ST4536",
   "证据句子": [
    "S0096"
   ],
   "标记": [
    "温度默认",
    "由容量换算"
   ]
  },
  "B": {
   "测试": "T4",
   "测试名": "盐浓度梯度0.1 C",
   "配方": "F2",
   "配方名": "3.6 M LiFSI/DME",
   "recipe": "R2",
   "是否对照": false,
   "配方文字": "3.6 M LiFSI；DME（单溶剂 体积份）",
   "表述编号": "ST4518",
   "证据句子": [
    "M0165",
    "M0189"
   ],
   "标记": [
    "温度默认",
    "溶剂比例默认"
   ]
  },
  "组分变化": "LiFSI 3.6 M → 3 M；DME 单溶剂 → 1 体积比；加入 TTE（1 体积比）",
  "作者改动的组分": [
   "DME",
   "LiFSI",
   "TTE"
  ],
  "特殊组分变化": [],
  "电解液相同但样品编号不同": false,
  "描述符": [
   {
    "描述符": "eo",
    "中文": "非氟醚氧",
    "组": "配位（醚氧）",
    "方向": "变低",
    "A": 1.1841,
    "B": 2.0,
    "被动": false
   },
   {
    "描述符": "eo_a",
    "中文": "α 氟化醚氧",
    "组": "氟化/稀释",
    "方向": "变高（从无到有）",
    "A": 0.4079,
    "B": 0.0,
    "被动": false
   },
   {
    "描述符": "fat",
    "中文": "溶剂 F 原子数",
    "组": "氟化/稀释",
    "方向": "变高（从无到有）",
    "A": 3.2634,
    "B": 0.0,
    "被动": false
   },
   {
    "描述符": "rotb",
    "中文": "可旋转键数",
    "组": "溶剂骨架",
    "方向": "变高",
    "A": 3.8159,
    "B": 3.0,
    "被动": false
   },
   {
    "描述符": "tpsa",
    "中文": "TPSA",
    "组": "其他（单独成组或数据少）",
    "方向": "变低",
    "A": 14.6948,
    "B": 18.46,
    "被动": false
   },
   {
    "描述符": "mw",
    "中文": "溶剂分子量",
    "组": "溶剂骨架",
    "方向": "变高",
    "A": 148.0269,
    "B": 90.122,
    "被动": false
   },
   {
    "描述符": "ffrac",
    "中文": "含氟溶剂比例",
    "组": "氟化/稀释",
    "方向": "变高（从无到有）",
    "A": 0.4079,
    "B": 0.0,
    "被动": false
   },
   {
    "描述符": "lnsites",
    "中文": "每个 Li⁺ 的配位位点",
    "组": "配位（醚氧）",
    "方向": "变低",
    "A": 3.2105,
    "B": 5.3508,
    "被动": false
   },
   {
    "描述符": "dil",
    "中文": "稀释剂摩尔比例",
    "组": "氟化/稀释",
    "方向": "变高（从无到有）",
    "A": 0.4079,
    "B": 0.0,
    "被动": false
   },
   {
    "描述符": "li",
    "中文": "Li⁺ 总浓度",
    "组": "盐用量",
    "方向": "变低",
    "A": 3.0,
    "B": 3.6,
    "被动": false
   },
   {
    "描述符": "salt",
    "中文": "主盐浓度",
    "组": "盐用量",
    "方向": "变低",
    "A": 3.0,
    "B": 3.6,
    "被动": false
   },
   {
    "描述符": "anF",
    "中文": "阴离子 F（每升）",
    "组": "盐用量",
    "方向": "变低",
    "A": 6.0,
    "B": 7.2,
    "被动": false
   },
   {
    "描述符": "anSO2",
    "中文": "阴离子磺酰（每升）",
    "组": "盐用量",
    "方向": "变低",
    "A": 6.0,
    "B": 7.2,
    "被动": false
   }
  ],
  "物性": [
   {
    "物性": "离子电导率",
    "方向": "变低",
    "A": 2.74,
    "B": 5.94,
    "单位": "",
    "温度": null
   },
   {
    "物性": "黏度",
    "方向": "变低",
    "A": 31.3,
    "B": 49.9,
    "单位": "",
    "温度": null
   }
  ],
  "条件": [
   {
    "条件": "E/S",
    "方向": "变低",
    "A": 7.2,
    "B": 38.35
   },
   {
    "条件": "硫载量",
    "方向": "变高",
    "A": 16.8,
    "B": 1.2
   },
   {
    "条件": "正极含硫",
    "方向": "一边未报告",
    "A": null,
    "B": 45.57
   },
   {
    "条件": "倍率",
    "方向": "相近",
    "A": 0.1,
    "B": 0.1
   },
   {
    "条件": "温度",
    "方向": "相近",
    "A": 25.0,
    "B": 25.0
   },
   {
    "条件": "电池形式",
    "方向": "一边未报告",
    "A": 1.0,
    "B": null
   },
   {
    "条件": "圈数",
    "方向": "相近",
    "A": 50,
    "B": 50
   }
  ],
  "条件含默认值": [
   "温度默认",
   "溶剂比例默认"
  ],
  "性能": {
   "方向": "变低",
   "倍数": 0.3649,
   "倍数含义": "每圈衰减率之比",
   "好于参照": true,
   "值A": 0.7207,
   "值B": 1.9748,
   "指标A": "每圈衰减率（%/圈，由硫比放电容量换算）",
   "指标B": "每圈衰减率（%/圈，由容量保持率换算）"
  },
  "表述文字": "【P354｜每圈衰减率｜配方和条件都变】实验样 3 M LiFSI/DME:HFE 1:1 v/v（3 M LiFSI；DME:TTE = 1:1（体积比），测试 T8）相对 实验样 3.6 M LiFSI/DME（3.6 M LiFSI；DME（单溶剂 体积份），测试 T4）｜组分变化：LiFSI 3.6 M → 3 M；DME 单溶剂 → 1 体积比；加入 TTE（1 体积比）｜描述符：非氟醚氧 变低；α 氟化醚氧 变高（从无到有）；溶剂 F 原子数 变高（从无到有）；可旋转键数 变高；TPSA 变低；溶剂分子量 变高；含氟溶剂比例 变高（从无到有）；每个 Li⁺ 的配位位点 变低；稀释剂摩尔比例 变高（从无到有）；Li⁺ 总浓度 变低；主盐浓度 变低；阴离子 F（每升） 变低；阴离子磺酰（每升） 变低｜物性：离子电导率 变低；黏度 变低｜条件：E/S 变低；硫载量 变高；正极含硫 一边未报告；电池形式 一边未报告（含默认值：温度默认、溶剂比例默认）｜性能：每圈衰减率 变低"
 },
 {
  "编号": "PC01415",
  "论文": "P354",
  "类别": "每圈衰减率",
  "比较类型": "配方和条件都变",
  "A": {
   "测试": "T6",
   "测试名": "HFE循环对照",
   "配方": "F4",
   "配方名": "3 M LiFSI/DME:HFE 1:1 v/v",
   "recipe": "R4",
   "是否对照": false,
   "配方文字": "3 M LiFSI；DME:TTE = 1:1（体积比）",
   "表述编号": "ST4530",
   "证据句子": [
    "M0189"
   ],
   "标记": [
    "温度默认"
   ]
  },
  "B": {
   "测试": "T4",
   "测试名": "盐浓度梯度0.1 C",
   "配方": "F3",
   "配方名": "4 M LiFSI/DME",
   "recipe": "R3",
   "是否对照": false,
   "配方文字": "4 M LiFSI；DME（单溶剂 体积份）",
   "表述编号": "ST4522",
   "证据句子": [
    "M0165",
    "M0189"
   ],
   "标记": [
    "温度默认",
    "溶剂比例默认"
   ]
  },
  "组分变化": "LiFSI 4 M → 3 M；DME 单溶剂 → 1 体积比；加入 TTE（1 体积比）",
  "作者改动的组分": [
   "DME",
   "LiFSI",
   "TTE"
  ],
  "特殊组分变化": [],
  "电解液相同但样品编号不同": false,
  "描述符": [
   {
    "描述符": "eo",
    "中文": "非氟醚氧",
    "组": "配位（醚氧）",
    "方向": "变低",
    "A": 1.1841,
    "B": 2.0,
    "被动": false
   },
   {
    "描述符": "eo_a",
    "中文": "α 氟化醚氧",
    "组": "氟化/稀释",
    "方向": "变高（从无到有）",
    "A": 0.4079,
    "B": 0.0,
    "被动": false
   },
   {
    "描述符": "fat",
    "中文": "溶剂 F 原子数",
    "组": "氟化/稀释",
    "方向": "变高（从无到有）",
    "A": 3.2634,
    "B": 0.0,
    "被动": false
   },
   {
    "描述符": "rotb",
    "中文": "可旋转键数",
    "组": "溶剂骨架",
    "方向": "变高",
    "A": 3.8159,
    "B": 3.0,
    "被动": false
   },
   {
    "描述符": "tpsa",
    "中文": "TPSA",
    "组": "其他（单独成组或数据少）",
    "方向": "变低",
    "A": 14.6948,
    "B": 18.46,
    "被动": false
   },
   {
    "描述符": "mw",
    "中文": "溶剂分子量",
    "组": "溶剂骨架",
    "方向": "变高",
    "A": 148.0269,
    "B": 90.122,
    "被动": false
   },
   {
    "描述符": "ffrac",
    "中文": "含氟溶剂比例",
    "组": "氟化/稀释",
    "方向": "变高（从无到有）",
    "A": 0.4079,
    "B": 0.0,
    "被动": false
   },
   {
    "描述符": "lnsites",
    "中文": "每个 Li⁺ 的配位位点",
    "组": "配位（醚氧）",
    "方向": "变低",
    "A": 3.2105,
    "B": 4.8157,
    "被动": false
   },
   {
    "描述符": "dil",
    "中文": "稀释剂摩尔比例",
    "组": "氟化/稀释",
    "方向": "变高（从无到有）",
    "A": 0.4079,
    "B": 0.0,
    "被动": false
   },
   {
    "描述符": "li",
    "中文": "Li⁺ 总浓度",
    "组": "盐用量",
    "方向": "变低",
    "A": 3.0,
    "B": 4.0,
    "被动": false
   },
   {
    "描述符": "salt",
    "中文": "主盐浓度",
    "组": "盐用量",
    "方向": "变低",
    "A": 3.0,
    "B": 4.0,
    "被动": false
   },
   {
    "描述符": "anF",
    "中文": "阴离子 F（每升）",
    "组": "盐用量",
    "方向": "变低",
    "A": 6.0,
    "B": 8.0,
    "被动": false
   },
   {
    "描述符": "anSO2",
    "中文": "阴离子磺酰（每升）",
    "组": "盐用量",
    "方向": "变低",
    "A": 6.0,
    "B": 8.0,
    "被动": false
   }
  ],
  "物性": [
   {
    "物性": "离子电导率",
    "方向": "变低",
    "A": 2.74,
    "B": 5.1,
    "单位": "",
    "温度": null
   },
   {
    "物性": "黏度",
    "方向": "变低",
    "A": 31.3,
    "B": 62.4,
    "单位": "",
    "温度": null
   }
  ],
  "条件": [
   {
    "条件": "E/S",
    "方向": "相近",
    "A": 38.35,
    "B": 38.35
   },
   {
    "条件": "硫载量",
    "方向": "相近",
    "A": 1.2,
    "B": 1.2
   },
   {
    "条件": "正极含硫",
    "方向": "一边未报告",
    "A": null,
    "B": 45.57
   },
   {
    "条件": "倍率",
    "方向": "相近",
    "A": 0.1,
    "B": 0.1
   },
   {
    "条件": "温度",
    "方向": "相近",
    "A": 25.0,
    "B": 25.0
   },
   {
    "条件": "圈数",
    "方向": "相近",
    "A": 50,
    "B": 50
   }
  ],
  "条件含默认值": [
   "温度默认",
   "溶剂比例默认"
  ],
  "性能": {
   "方向": "变低",
   "倍数": 0.4315,
   "倍数含义": "每圈衰减率之比",
   "好于参照": true,
   "值A": 0.8,
   "值B": 1.8542,
   "指标A": "每圈衰减率（%/圈，由容量保持率换算）",
   "指标B": "每圈衰减率（%/圈，由容量保持率换算）"
  },
  "表述文字": "【P354｜每圈衰减率｜配方和条件都变】实验样 3 M LiFSI/DME:HFE 1:1 v/v（3 M LiFSI；DME:TTE = 1:1（体积比），测试 T6）相对 实验样 4 M LiFSI/DME（4 M LiFSI；DME（单溶剂 体积份），测试 T4）｜组分变化：LiFSI 4 M → 3 M；DME 单溶剂 → 1 体积比；加入 TTE（1 体积比）｜描述符：非氟醚氧 变低；α 氟化醚氧 变高（从无到有）；溶剂 F 原子数 变高（从无到有）；可旋转键数 变高；TPSA 变低；溶剂分子量 变高；含氟溶剂比例 变高（从无到有）；每个 Li⁺ 的配位位点 变低；稀释剂摩尔比例 变高（从无到有）；Li⁺ 总浓度 变低；主盐浓度 变低；阴离子 F（每升） 变低；阴离子磺酰（每升） 变低｜物性：离子电导率 变低；黏度 变低｜条件：正极含硫 一边未报告（含默认值：温度默认、溶剂比例默认）｜性能：每圈衰减率 变低"
 },
 {
  "编号": "PC01416",
  "论文": "P354",
  "类别": "每圈衰减率",
  "比较类型": "配方和条件都变",
  "A": {
   "测试": "T8",
   "测试名": "高载硫软包",
   "配方": "F4",
   "配方名": "3 M LiFSI/DME:HFE 1:1 v/v",
   "recipe": "R4",
   "是否对照": false,
   "配方文字": "3 M LiFSI；DME:TTE = 1:1（体积比）",
   "表述编号": "ST4536",
   "证据句子": [
    "S0096"
   ],
   "标记": [
    "温度默认",
    "由容量换算"
   ]
  },
  "B": {
   "测试": "T4",
   "测试名": "盐浓度梯度0.1 C",
   "配方": "F3",
   "配方名": "4 M LiFSI/DME",
   "recipe": "R3",
   "是否对照": false,
   "配方文字": "4 M LiFSI；DME（单溶剂 体积份）",
   "表述编号": "ST4522",
   "证据句子": [
    "M0165",
    "M0189"
   ],
   "标记": [
    "温度默认",
    "溶剂比例默认"
   ]
  },
  "组分变化": "LiFSI 4 M → 3 M；DME 单溶剂 → 1 体积比；加入 TTE（1 体积比）",
  "作者改动的组分": [
   "DME",
   "LiFSI",
   "TTE"
  ],
  "特殊组分变化": [],
  "电解液相同但样品编号不同": false,
  "描述符": [
   {
    "描述符": "eo",
    "中文": "非氟醚氧",
    "组": "配位（醚氧）",
    "方向": "变低",
    "A": 1.1841,
    "B": 2.0,
    "被动": false
   },
   {
    "描述符": "eo_a",
    "中文": "α 氟化醚氧",
    "组": "氟化/稀释",
    "方向": "变高（从无到有）",
    "A": 0.4079,
    "B": 0.0,
    "被动": false
   },
   {
    "描述符": "fat",
    "中文": "溶剂 F 原子数",
    "组": "氟化/稀释",
    "方向": "变高（从无到有）",
    "A": 3.2634,
    "B": 0.0,
    "被动": false
   },
   {
    "描述符": "rotb",
    "中文": "可旋转键数",
    "组": "溶剂骨架",
    "方向": "变高",
    "A": 3.8159,
    "B": 3.0,
    "被动": false
   },
   {
    "描述符": "tpsa",
    "中文": "TPSA",
    "组": "其他（单独成组或数据少）",
    "方向": "变低",
    "A": 14.6948,
    "B": 18.46,
    "被动": false
   },
   {
    "描述符": "mw",
    "中文": "溶剂分子量",
    "组": "溶剂骨架",
    "方向": "变高",
    "A": 148.0269,
    "B": 90.122,
    "被动": false
   },
   {
    "描述符": "ffrac",
    "中文": "含氟溶剂比例",
    "组": "氟化/稀释",
    "方向": "变高（从无到有）",
    "A": 0.4079,
    "B": 0.0,
    "被动": false
   },
   {
    "描述符": "lnsites",
    "中文": "每个 Li⁺ 的配位位点",
    "组": "配位（醚氧）",
    "方向": "变低",
    "A": 3.2105,
    "B": 4.8157,
    "被动": false
   },
   {
    "描述符": "dil",
    "中文": "稀释剂摩尔比例",
    "组": "氟化/稀释",
    "方向": "变高（从无到有）",
    "A": 0.4079,
    "B": 0.0,
    "被动": false
   },
   {
    "描述符": "li",
    "中文": "Li⁺ 总浓度",
    "组": "盐用量",
    "方向": "变低",
    "A": 3.0,
    "B": 4.0,
    "被动": false
   },
   {
    "描述符": "salt",
    "中文": "主盐浓度",
    "组": "盐用量",
    "方向": "变低",
    "A": 3.0,
    "B": 4.0,
    "被动": false
   },
   {
    "描述符": "anF",
    "中文": "阴离子 F（每升）",
    "组": "盐用量",
    "方向": "变低",
    "A": 6.0,
    "B": 8.0,
    "被动": false
   },
   {
    "描述符": "anSO2",
    "中文": "阴离子磺酰（每升）",
    "组": "盐用量",
    "方向": "变低",
    "A": 6.0,
    "B": 8.0,
    "被动": false
   }
  ],
  "物性": [
   {
    "物性": "离子电导率",
    "方向": "变低",
    "A": 2.74,
    "B": 5.1,
    "单位": "",
    "温度": null
   },
   {
    "物性": "黏度",
    "方向": "变低",
    "A": 31.3,
    "B": 62.4,
    "单位": "",
    "温度": null
   }
  ],
  "条件": [
   {
    "条件": "E/S",
    "方向": "变低",
    "A": 7.2,
    "B": 38.35
   },
   {
    "条件": "硫载量",
    "方向": "变高",
    "A": 16.8,
    "B": 1.2
   },
   {
    "条件": "正极含硫",
    "方向": "一边未报告",
    "A": null,
    "B": 45.57
   },
   {
    "条件": "倍率",
    "方向": "相近",
    "A": 0.1,
    "B": 0.1
   },
   {
    "条件": "温度",
    "方向": "相近",
    "A": 25.0,
    "B": 25.0
   },
   {
    "条件": "电池形式",
    "方向": "一边未报告",
    "A": 1.0,
    "B": null
   },
   {
    "条件": "圈数",
    "方向": "相近",
    "A": 50,
    "B": 50
   }
  ],
  "条件含默认值": [
   "温度默认",
   "溶剂比例默认"
  ],
  "性能": {
   "方向": "变低",
   "倍数": 0.3887,
   "倍数含义": "每圈衰减率之比",
   "好于参照": true,
   "值A": 0.7207,
   "值B": 1.8542,
   "指标A": "每圈衰减率（%/圈，由硫比放电容量换算）",
   "指标B": "每圈衰减率（%/圈，由容量保持率换算）"
  },
  "表述文字": "【P354｜每圈衰减率｜配方和条件都变】实验样 3 M LiFSI/DME:HFE 1:1 v/v（3 M LiFSI；DME:TTE = 1:1（体积比），测试 T8）相对 实验样 4 M LiFSI/DME（4 M LiFSI；DME（单溶剂 体积份），测试 T4）｜组分变化：LiFSI 4 M → 3 M；DME 单溶剂 → 1 体积比；加入 TTE（1 体积比）｜描述符：非氟醚氧 变低；α 氟化醚氧 变高（从无到有）；溶剂 F 原子数 变高（从无到有）；可旋转键数 变高；TPSA 变低；溶剂分子量 变高；含氟溶剂比例 变高（从无到有）；每个 Li⁺ 的配位位点 变低；稀释剂摩尔比例 变高（从无到有）；Li⁺ 总浓度 变低；主盐浓度 变低；阴离子 F（每升） 变低；阴离子磺酰（每升） 变低｜物性：离子电导率 变低；黏度 变低｜条件：E/S 变低；硫载量 变高；正极含硫 一边未报告；电池形式 一边未报告（含默认值：温度默认、溶剂比例默认）｜性能：每圈衰减率 变低"
 },
 {
  "编号": "PC01417",
  "论文": "P354",
  "类别": "每圈衰减率",
  "比较类型": "同配方换条件",
  "A": {
   "测试": "T8",
   "测试名": "高载硫软包",
   "配方": "F4",
   "配方名": "3 M LiFSI/DME:HFE 1:1 v/v",
   "recipe": "R4",
   "是否对照": false,
   "配方文字": "3 M LiFSI；DME:TTE = 1:1（体积比）",
   "表述编号": "ST4536",
   "证据句子": [
    "S0096"
   ],
   "标记": [
    "温度默认",
    "由容量换算"
   ]
  },
  "B": {
   "测试": "T6",
   "测试名": "HFE循环对照",
   "配方": "F4",
   "配方名": "3 M LiFSI/DME:HFE 1:1 v/v",
   "recipe": "R4",
   "是否对照": false,
   "配方文字": "3 M LiFSI；DME:TTE = 1:1（体积比）",
   "表述编号": "ST4530",
   "证据句子": [
    "M0189"
   ],
   "标记": [
    "温度默认"
   ]
  },
  "组分变化": "配方相同",
  "作者改动的组分": [],
  "特殊组分变化": [],
  "电解液相同但样品编号不同": false,
  "描述符": [],
  "物性": [
   {
    "物性": "离子电导率",
    "方向": "相近",
    "A": 2.74,
    "B": 2.74,
    "单位": "",
    "温度": null
   },
   {
    "物性": "黏度",
    "方向": "相近",
    "A": 31.3,
    "B": 31.3,
    "单位": "",
    "温度": null
   }
  ],
  "条件": [
   {
    "条件": "E/S",
    "方向": "变低",
    "A": 7.2,
    "B": 38.35
   },
   {
    "条件": "硫载量",
    "方向": "变高",
    "A": 16.8,
    "B": 1.2
   },
   {
    "条件": "倍率",
    "方向": "相近",
    "A": 0.1,
    "B": 0.1
   },
   {
    "条件": "温度",
    "方向": "相近",
    "A": 25.0,
    "B": 25.0
   },
   {
    "条件": "电池形式",
    "方向": "一边未报告",
    "A": 1.0,
    "B": null
   },
   {
    "条件": "圈数",
    "方向": "相近",
    "A": 50,
    "B": 50
   }
  ],
  "条件含默认值": [
   "温度默认"
  ],
  "性能": {
   "方向": "变低",
   "倍数": 0.9009,
   "倍数含义": "每圈衰减率之比",
   "好于参照": true,
   "值A": 0.7207,
   "值B": 0.8,
   "指标A": "每圈衰减率（%/圈，由硫比放电容量换算）",
   "指标B": "每圈衰减率（%/圈，由容量保持率换算）"
  },
  "表述文字": "【P354｜每圈衰减率｜同配方换条件】实验样 3 M LiFSI/DME:HFE 1:1 v/v（3 M LiFSI；DME:TTE = 1:1（体积比），测试 T8）相对 实验样 3 M LiFSI/DME:HFE 1:1 v/v（3 M LiFSI；DME:TTE = 1:1（体积比），测试 T6）｜组分变化：配方相同｜描述符：配方相同｜物性：离子电导率 相近；黏度 相近｜条件：E/S 变低；硫载量 变高；电池形式 一边未报告（含默认值：温度默认）｜性能：每圈衰减率 变低"
 },
 {
  "编号": "PC01418",
  "论文": "P354",
  "类别": "首圈容量",
  "比较类型": "同配方换条件",
  "A": {
   "测试": "T4",
   "测试名": "盐浓度梯度0.1 C",
   "配方": "F1",
   "配方名": "3 M LiFSI/DME",
   "recipe": "R1",
   "是否对照": true,
   "配方文字": "3 M LiFSI；DME（单溶剂 体积份）",
   "表述编号": "ST4515",
   "证据句子": [
    "M0165",
    "M0189"
   ],
   "标记": [
    "前5圈替代",
    "温度默认",
    "溶剂比例默认"
   ]
  },
  "B": {
   "测试": "T1",
   "测试名": "碳正极比较：Cmicro-S",
   "配方": "F1",
   "配方名": "3 M LiFSI/DME",
   "recipe": "R1",
   "是否对照": true,
   "配方文字": "3 M LiFSI；DME（单溶剂 体积份）",
   "表述编号": "ST4510",
   "证据句子": [
    "M0127"
   ],
   "标记": [
    "前5圈替代",
    "温度默认",
    "溶剂比例默认"
   ]
  },
  "组分变化": "配方相同",
  "作者改动的组分": [],
  "特殊组分变化": [],
  "电解液相同但样品编号不同": false,
  "描述符": [],
  "物性": [
   {
    "物性": "离子电导率",
    "方向": "相近",
    "A": 6.75,
    "B": 6.75,
    "单位": "",
    "温度": null
   },
   {
    "物性": "黏度",
    "方向": "相近",
    "A": 40.2,
    "B": 40.2,
    "单位": "",
    "温度": null
   },
   {
    "物性": "Li⁺溶剂化结构",
    "方向": "相近",
    "A": 1.0,
    "B": 1.0,
    "单位": ":2.2",
    "温度": null
   },
   {
    "物性": "多硫化物溶解度",
    "方向": "相近",
    "A": 350.0,
    "B": 350.0,
    "单位": "–500 nm峰强约Cmicro-meso-S的4倍",
    "温度": null
   }
  ],
  "条件": [
   {
    "条件": "E/S",
    "方向": "变低",
    "A": 38.35,
    "B": 46.02
   },
   {
    "条件": "硫载量",
    "方向": "变高",
    "A": 1.2,
    "B": 1.0
   },
   {
    "条件": "正极含硫",
    "方向": "一边未报告",
    "A": 45.57,
    "B": null
   },
   {
    "条件": "倍率",
    "方向": "相近",
    "A": 0.1,
    "B": 0.1
   },
   {
    "条件": "温度",
    "方向": "相近",
    "A": 25.0,
    "B": 25.0
   }
  ],
  "条件含默认值": [
   "温度默认",
   "溶剂比例默认"
  ],
  "性能": {
   "方向": "变高",
   "倍数": 1.305,
   "倍数含义": "容量之比",
   "好于参照": true,
   "值A": 1462.9,
   "值B": 1121.0,
   "指标A": "硫比放电容量",
   "指标B": "硫比放电容量"
  },
  "表述文字": "【P354｜首圈容量｜同配方换条件】对比样 3 M LiFSI/DME（3 M LiFSI；DME（单溶剂 体积份），测试 T4）相对 对比样 3 M LiFSI/DME（3 M LiFSI；DME（单溶剂 体积份），测试 T1）｜组分变化：配方相同｜描述符：配方相同｜物性：离子电导率 相近；黏度 相近；Li⁺溶剂化结构 相近；多硫化物溶解度 相近｜条件：E/S 变低；硫载量 变高；正极含硫 一边未报告（含默认值：温度默认、溶剂比例默认）｜性能：首圈容量 变高"
 },
 {
  "编号": "PC01419",
  "论文": "P354",
  "类别": "首圈容量",
  "比较类型": "配方和条件都变",
  "A": {
   "测试": "T4",
   "测试名": "盐浓度梯度0.1 C",
   "配方": "F2",
   "配方名": "3.6 M LiFSI/DME",
   "recipe": "R2",
   "是否对照": false,
   "配方文字": "3.6 M LiFSI；DME（单溶剂 体积份）",
   "表述编号": "ST4519",
   "证据句子": [
    "M0165",
    "M0189"
   ],
   "标记": [
    "前5圈替代",
    "温度默认",
    "溶剂比例默认"
   ]
  },
  "B": {
   "测试": "T1",
   "测试名": "碳正极比较：Cmicro-S",
   "配方": "F1",
   "配方名": "3 M LiFSI/DME",
   "recipe": "R1",
   "是否对照": true,
   "配方文字": "3 M LiFSI；DME（单溶剂 体积份）",
   "表述编号": "ST4510",
   "证据句子": [
    "M0127"
   ],
   "标记": [
    "前5圈替代",
    "温度默认",
    "溶剂比例默认"
   ]
  },
  "组分变化": "LiFSI 3 M → 3.6 M",
  "作者改动的组分": [
   "LiFSI"
  ],
  "特殊组分变化": [],
  "电解液相同但样品编号不同": false,
  "描述符": [
   {
    "描述符": "lnsites",
    "中文": "每个 Li⁺ 的配位位点",
    "组": "配位（醚氧）",
    "方向": "变低",
    "A": 5.3508,
    "B": 6.4209,
    "被动": false
   },
   {
    "描述符": "li",
    "中文": "Li⁺ 总浓度",
    "组": "盐用量",
    "方向": "变高",
    "A": 3.6,
    "B": 3.0,
    "被动": false
   },
   {
    "描述符": "salt",
    "中文": "主盐浓度",
    "组": "盐用量",
    "方向": "变高",
    "A": 3.6,
    "B": 3.0,
    "被动": false
   },
   {
    "描述符": "anF",
    "中文": "阴离子 F（每升）",
    "组": "盐用量",
    "方向": "变高",
    "A": 7.2,
    "B": 6.0,
    "被动": false
   },
   {
    "描述符": "anSO2",
    "中文": "阴离子磺酰（每升）",
    "组": "盐用量",
    "方向": "变高",
    "A": 7.2,
    "B": 6.0,
    "被动": false
   }
  ],
  "物性": [
   {
    "物性": "离子电导率",
    "方向": "变低",
    "A": 5.94,
    "B": 6.75,
    "单位": "",
    "温度": null
   },
   {
    "物性": "黏度",
    "方向": "变高",
    "A": 49.9,
    "B": 40.2,
    "单位": "",
    "温度": null
   }
  ],
  "条件": [
   {
    "条件": "E/S",
    "方向": "变低",
    "A": 38.35,
    "B": 46.02
   },
   {
    "条件": "硫载量",
    "方向": "变高",
    "A": 1.2,
    "B": 1.0
   },
   {
    "条件": "正极含硫",
    "方向": "一边未报告",
    "A": 45.57,
    "B": null
   },
   {
    "条件": "倍率",
    "方向": "相近",
    "A": 0.1,
    "B": 0.1
   },
   {
    "条件": "温度",
    "方向": "相近",
    "A": 25.0,
    "B": 25.0
   }
  ],
  "条件含默认值": [
   "温度默认",
   "溶剂比例默认"
  ],
  "性能": {
   "方向": "变高",
   "倍数": 1.4084,
   "倍数含义": "容量之比",
   "好于参照": true,
   "值A": 1578.8,
   "值B": 1121.0,
   "指标A": "硫比放电容量",
   "指标B": "硫比放电容量"
  },
  "表述文字": "【P354｜首圈容量｜配方和条件都变】实验样 3.6 M LiFSI/DME（3.6 M LiFSI；DME（单溶剂 体积份），测试 T4）相对 对比样 3 M LiFSI/DME（3 M LiFSI；DME（单溶剂 体积份），测试 T1）｜组分变化：LiFSI 3 M → 3.6 M｜描述符：每个 Li⁺ 的配位位点 变低；Li⁺ 总浓度 变高；主盐浓度 变高；阴离子 F（每升） 变高；阴离子磺酰（每升） 变高｜物性：离子电导率 变低；黏度 变高｜条件：E/S 变低；硫载量 变高；正极含硫 一边未报告（含默认值：温度默认、溶剂比例默认）｜性能：首圈容量 变高"
 },
 {
  "编号": "PC01420",
  "论文": "P354",
  "类别": "首圈容量",
  "比较类型": "配方和条件都变",
  "A": {
   "测试": "T4",
   "测试名": "盐浓度梯度0.1 C",
   "配方": "F3",
   "配方名": "4 M LiFSI/DME",
   "recipe": "R3",
   "是否对照": false,
   "配方文字": "4 M LiFSI；DME（单溶剂 体积份）",
   "表述编号": "ST4523",
   "证据句子": [
    "M0165",
    "M0189"
   ],
   "标记": [
    "前5圈替代",
    "温度默认",
    "溶剂比例默认"
   ]
  },
  "B": {
   "测试": "T1",
   "测试名": "碳正极比较：Cmicro-S",
   "配方": "F1",
   "配方名": "3 M LiFSI/DME",
   "recipe": "R1",
   "是否对照": true,
   "配方文字": "3 M LiFSI；DME（单溶剂 体积份）",
   "表述编号": "ST4510",
   "证据句子": [
    "M0127"
   ],
   "标记": [
    "前5圈替代",
    "温度默认",
    "溶剂比例默认"
   ]
  },
  "组分变化": "LiFSI 3 M → 4 M",
  "作者改动的组分": [
   "LiFSI"
  ],
  "特殊组分变化": [],
  "电解液相同但样品编号不同": false,
  "描述符": [
   {
    "描述符": "lnsites",
    "中文": "每个 Li⁺ 的配位位点",
    "组": "配位（醚氧）",
    "方向": "变低",
    "A": 4.8157,
    "B": 6.4209,
    "被动": false
   },
   {
    "描述符": "li",
    "中文": "Li⁺ 总浓度",
    "组": "盐用量",
    "方向": "变高",
    "A": 4.0,
    "B": 3.0,
    "被动": false
   },
   {
    "描述符": "salt",
    "中文": "主盐浓度",
    "组": "盐用量",
    "方向": "变高",
    "A": 4.0,
    "B": 3.0,
    "被动": false
   },
   {
    "描述符": "anF",
    "中文": "阴离子 F（每升）",
    "组": "盐用量",
    "方向": "变高",
    "A": 8.0,
    "B": 6.0,
    "被动": false
   },
   {
    "描述符": "anSO2",
    "中文": "阴离子磺酰（每升）",
    "组": "盐用量",
    "方向": "变高",
    "A": 8.0,
    "B": 6.0,
    "被动": false
   }
  ],
  "物性": [
   {
    "物性": "离子电导率",
    "方向": "变低",
    "A": 5.1,
    "B": 6.75,
    "单位": "",
    "温度": null
   },
   {
    "物性": "黏度",
    "方向": "变高",
    "A": 62.4,
    "B": 40.2,
    "单位": "",
    "温度": null
   }
  ],
  "条件": [
   {
    "条件": "E/S",
    "方向": "变低",
    "A": 38.35,
    "B": 46.02
   },
   {
    "条件": "硫载量",
    "方向": "变高",
    "A": 1.2,
    "B": 1.0
   },
   {
    "条件": "正极含硫",
    "方向": "一边未报告",
    "A": 45.57,
    "B": null
   },
   {
    "条件": "倍率",
    "方向": "相近",
    "A": 0.1,
    "B": 0.1
   },
   {
    "条件": "温度",
    "方向": "相近",
    "A": 25.0,
    "B": 25.0
   }
  ],
  "条件含默认值": [
   "温度默认",
   "溶剂比例默认"
  ],
  "性能": {
   "方向": "变高",
   "倍数": 1.3161,
   "倍数含义": "容量之比",
   "好于参照": true,
   "值A": 1475.4,
   "值B": 1121.0,
   "指标A": "硫比放电容量",
   "指标B": "硫比放电容量"
  },
  "表述文字": "【P354｜首圈容量｜配方和条件都变】实验样 4 M LiFSI/DME（4 M LiFSI；DME（单溶剂 体积份），测试 T4）相对 对比样 3 M LiFSI/DME（3 M LiFSI；DME（单溶剂 体积份），测试 T1）｜组分变化：LiFSI 3 M → 4 M｜描述符：每个 Li⁺ 的配位位点 变低；Li⁺ 总浓度 变高；主盐浓度 变高；阴离子 F（每升） 变高；阴离子磺酰（每升） 变高｜物性：离子电导率 变低；黏度 变高｜条件：E/S 变低；硫载量 变高；正极含硫 一边未报告（含默认值：温度默认、溶剂比例默认）｜性能：首圈容量 变高"
 },
 {
  "编号": "PC01421",
  "论文": "P354",
  "类别": "首圈容量",
  "比较类型": "配方和条件都变",
  "A": {
   "测试": "T6",
   "测试名": "HFE循环对照",
   "配方": "F4",
   "配方名": "3 M LiFSI/DME:HFE 1:1 v/v",
   "recipe": "R4",
   "是否对照": false,
   "配方文字": "3 M LiFSI；DME:TTE = 1:1（体积比）",
   "表述编号": "ST4531",
   "证据句子": [
    "M0189"
   ],
   "标记": [
    "前5圈替代",
    "温度默认"
   ]
  },
  "B": {
   "测试": "T1",
   "测试名": "碳正极比较：Cmicro-S",
   "配方": "F1",
   "配方名": "3 M LiFSI/DME",
   "recipe": "R1",
   "是否对照": true,
   "配方文字": "3 M LiFSI；DME（单溶剂 体积份）",
   "表述编号": "ST4510",
   "证据句子": [
    "M0127"
   ],
   "标记": [
    "前5圈替代",
    "温度默认",
    "溶剂比例默认"
   ]
  },
  "组分变化": "DME 单溶剂 → 1 体积比；加入 TTE（1 体积比）",
  "作者改动的组分": [
   "DME",
   "TTE"
  ],
  "特殊组分变化": [],
  "电解液相同但样品编号不同": false,
  "描述符": [
   {
    "描述符": "eo",
    "中文": "非氟醚氧",
    "组": "配位（醚氧）",
    "方向": "变低",
    "A": 1.1841,
    "B": 2.0,
    "被动": false
   },
   {
    "描述符": "eo_a",
    "中文": "α 氟化醚氧",
    "组": "氟化/稀释",
    "方向": "变高（从无到有）",
    "A": 0.4079,
    "B": 0.0,
    "被动": false
   },
   {
    "描述符": "fat",
    "中文": "溶剂 F 原子数",
    "组": "氟化/稀释",
    "方向": "变高（从无到有）",
    "A": 3.2634,
    "B": 0.0,
    "被动": false
   },
   {
    "描述符": "rotb",
    "中文": "可旋转键数",
    "组": "溶剂骨架",
    "方向": "变高",
    "A": 3.8159,
    "B": 3.0,
    "被动": false
   },
   {
    "描述符": "tpsa",
    "中文": "TPSA",
    "组": "其他（单独成组或数据少）",
    "方向": "变低",
    "A": 14.6948,
    "B": 18.46,
    "被动": false
   },
   {
    "描述符": "mw",
    "中文": "溶剂分子量",
    "组": "溶剂骨架",
    "方向": "变高",
    "A": 148.0269,
    "B": 90.122,
    "被动": false
   },
   {
    "描述符": "ffrac",
    "中文": "含氟溶剂比例",
    "组": "氟化/稀释",
    "方向": "变高（从无到有）",
    "A": 0.4079,
    "B": 0.0,
    "被动": false
   },
   {
    "描述符": "lnsites",
    "中文": "每个 Li⁺ 的配位位点",
    "组": "配位（醚氧）",
    "方向": "变低",
    "A": 3.2105,
    "B": 6.4209,
    "被动": false
   },
   {
    "描述符": "dil",
    "中文": "稀释剂摩尔比例",
    "组": "氟化/稀释",
    "方向": "变高（从无到有）",
    "A": 0.4079,
    "B": 0.0,
    "被动": false
   }
  ],
  "物性": [
   {
    "物性": "离子电导率",
    "方向": "变低",
    "A": 2.74,
    "B": 6.75,
    "单位": "",
    "温度": null
   },
   {
    "物性": "黏度",
    "方向": "变低",
    "A": 31.3,
    "B": 40.2,
    "单位": "",
    "温度": null
   }
  ],
  "条件": [
   {
    "条件": "E/S",
    "方向": "变低",
    "A": 38.35,
    "B": 46.02
   },
   {
    "条件": "硫载量",
    "方向": "变高",
    "A": 1.2,
    "B": 1.0
   },
   {
    "条件": "倍率",
    "方向": "相近",
    "A": 0.1,
    "B": 0.1
   },
   {
    "条件": "温度",
    "方向": "相近",
    "A": 25.0,
    "B": 25.0
   }
  ],
  "条件含默认值": [
   "温度默认",
   "溶剂比例默认"
  ],
  "性能": {
   "方向": "变高",
   "倍数": 1.2022,
   "倍数含义": "容量之比",
   "好于参照": true,
   "值A": 1347.7,
   "值B": 1121.0,
   "指标A": "硫比放电容量",
   "指标B": "硫比放电容量"
  },
  "表述文字": "【P354｜首圈容量｜配方和条件都变】实验样 3 M LiFSI/DME:HFE 1:1 v/v（3 M LiFSI；DME:TTE = 1:1（体积比），测试 T6）相对 对比样 3 M LiFSI/DME（3 M LiFSI；DME（单溶剂 体积份），测试 T1）｜组分变化：DME 单溶剂 → 1 体积比；加入 TTE（1 体积比）｜描述符：非氟醚氧 变低；α 氟化醚氧 变高（从无到有）；溶剂 F 原子数 变高（从无到有）；可旋转键数 变高；TPSA 变低；溶剂分子量 变高；含氟溶剂比例 变高（从无到有）；每个 Li⁺ 的配位位点 变低；稀释剂摩尔比例 变高（从无到有）｜物性：离子电导率 变低；黏度 变低｜条件：E/S 变低；硫载量 变高（含默认值：温度默认、溶剂比例默认）｜性能：首圈容量 变高"
 },
 {
  "编号": "PC01422",
  "论文": "P354",
  "类别": "首圈容量",
  "比较类型": "配方和条件都变",
  "A": {
   "测试": "T8",
   "测试名": "高载硫软包",
   "配方": "F4",
   "配方名": "3 M LiFSI/DME:HFE 1:1 v/v",
   "recipe": "R4",
   "是否对照": false,
   "配方文字": "3 M LiFSI；DME:TTE = 1:1（体积比）",
   "表述编号": "ST4535",
   "证据句子": [
    "S0096"
   ],
   "标记": [
    "前5圈替代",
    "温度默认"
   ]
  },
  "B": {
   "测试": "T1",
   "测试名": "碳正极比较：Cmicro-S",
   "配方": "F1",
   "配方名": "3 M LiFSI/DME",
   "recipe": "R1",
   "是否对照": true,
   "配方文字": "3 M LiFSI；DME（单溶剂 体积份）",
   "表述编号": "ST4510",
   "证据句子": [
    "M0127"
   ],
   "标记": [
    "前5圈替代",
    "温度默认",
    "溶剂比例默认"
   ]
  },
  "组分变化": "DME 单溶剂 → 1 体积比；加入 TTE（1 体积比）",
  "作者改动的组分": [
   "DME",
   "TTE"
  ],
  "特殊组分变化": [],
  "电解液相同但样品编号不同": false,
  "描述符": [
   {
    "描述符": "eo",
    "中文": "非氟醚氧",
    "组": "配位（醚氧）",
    "方向": "变低",
    "A": 1.1841,
    "B": 2.0,
    "被动": false
   },
   {
    "描述符": "eo_a",
    "中文": "α 氟化醚氧",
    "组": "氟化/稀释",
    "方向": "变高（从无到有）",
    "A": 0.4079,
    "B": 0.0,
    "被动": false
   },
   {
    "描述符": "fat",
    "中文": "溶剂 F 原子数",
    "组": "氟化/稀释",
    "方向": "变高（从无到有）",
    "A": 3.2634,
    "B": 0.0,
    "被动": false
   },
   {
    "描述符": "rotb",
    "中文": "可旋转键数",
    "组": "溶剂骨架",
    "方向": "变高",
    "A": 3.8159,
    "B": 3.0,
    "被动": false
   },
   {
    "描述符": "tpsa",
    "中文": "TPSA",
    "组": "其他（单独成组或数据少）",
    "方向": "变低",
    "A": 14.6948,
    "B": 18.46,
    "被动": false
   },
   {
    "描述符": "mw",
    "中文": "溶剂分子量",
    "组": "溶剂骨架",
    "方向": "变高",
    "A": 148.0269,
    "B": 90.122,
    "被动": false
   },
   {
    "描述符": "ffrac",
    "中文": "含氟溶剂比例",
    "组": "氟化/稀释",
    "方向": "变高（从无到有）",
    "A": 0.4079,
    "B": 0.0,
    "被动": false
   },
   {
    "描述符": "lnsites",
    "中文": "每个 Li⁺ 的配位位点",
    "组": "配位（醚氧）",
    "方向": "变低",
    "A": 3.2105,
    "B": 6.4209,
    "被动": false
   },
   {
    "描述符": "dil",
    "中文": "稀释剂摩尔比例",
    "组": "氟化/稀释",
    "方向": "变高（从无到有）",
    "A": 0.4079,
    "B": 0.0,
    "被动": false
   }
  ],
  "物性": [
   {
    "物性": "离子电导率",
    "方向": "变低",
    "A": 2.74,
    "B": 6.75,
    "单位": "",
    "温度": null
   },
   {
    "物性": "黏度",
    "方向": "变低",
    "A": 31.3,
    "B": 40.2,
    "单位": "",
    "温度": null
   }
  ],
  "条件": [
   {
    "条件": "E/S",
    "方向": "变低",
    "A": 7.2,
    "B": 46.02
   },
   {
    "条件": "硫载量",
    "方向": "变高",
    "A": 16.8,
    "B": 1.0
   },
   {
    "条件": "倍率",
    "方向": "相近",
    "A": 0.1,
    "B": 0.1
   },
   {
    "条件": "温度",
    "方向": "相近",
    "A": 25.0,
    "B": 25.0
   },
   {
    "条件": "电池形式",
    "方向": "一边未报告",
    "A": 1.0,
    "B": null
   }
  ],
  "条件含默认值": [
   "温度默认",
   "溶剂比例默认"
  ],
  "性能": {
   "方向": "变高",
   "倍数": 1.0738,
   "倍数含义": "容量之比",
   "好于参照": true,
   "值A": 1203.7,
   "值B": 1121.0,
   "指标A": "硫比放电容量",
   "指标B": "硫比放电容量"
  },
  "表述文字": "【P354｜首圈容量｜配方和条件都变】实验样 3 M LiFSI/DME:HFE 1:1 v/v（3 M LiFSI；DME:TTE = 1:1（体积比），测试 T8）相对 对比样 3 M LiFSI/DME（3 M LiFSI；DME（单溶剂 体积份），测试 T1）｜组分变化：DME 单溶剂 → 1 体积比；加入 TTE（1 体积比）｜描述符：非氟醚氧 变低；α 氟化醚氧 变高（从无到有）；溶剂 F 原子数 变高（从无到有）；可旋转键数 变高；TPSA 变低；溶剂分子量 变高；含氟溶剂比例 变高（从无到有）；每个 Li⁺ 的配位位点 变低；稀释剂摩尔比例 变高（从无到有）｜物性：离子电导率 变低；黏度 变低｜条件：E/S 变低；硫载量 变高；电池形式 一边未报告（含默认值：温度默认、溶剂比例默认）｜性能：首圈容量 变高"
 },
 {
  "编号": "PC01423",
  "论文": "P354",
  "类别": "首圈容量",
  "比较类型": "同测试换配方",
  "A": {
   "测试": "T4",
   "测试名": "盐浓度梯度0.1 C",
   "配方": "F2",
   "配方名": "3.6 M LiFSI/DME",
   "recipe": "R2",
   "是否对照": false,
   "配方文字": "3.6 M LiFSI；DME（单溶剂 体积份）",
   "表述编号": "ST4519",
   "证据句子": [
    "M0165",
    "M0189"
   ],
   "标记": [
    "前5圈替代",
    "温度默认",
    "溶剂比例默认"
   ]
  },
  "B": {
   "测试": "T4",
   "测试名": "盐浓度梯度0.1 C",
   "配方": "F1",
   "配方名": "3 M LiFSI/DME",
   "recipe": "R1",
   "是否对照": true,
   "配方文字": "3 M LiFSI；DME（单溶剂 体积份）",
   "表述编号": "ST4515",
   "证据句子": [
    "M0165",
    "M0189"
   ],
   "标记": [
    "前5圈替代",
    "温度默认",
    "溶剂比例默认"
   ]
  },
  "组分变化": "LiFSI 3 M → 3.6 M",
  "作者改动的组分": [
   "LiFSI"
  ],
  "特殊组分变化": [],
  "电解液相同但样品编号不同": false,
  "描述符": [
   {
    "描述符": "lnsites",
    "中文": "每个 Li⁺ 的配位位点",
    "组": "配位（醚氧）",
    "方向": "变低",
    "A": 5.3508,
    "B": 6.4209,
    "被动": false
   },
   {
    "描述符": "li",
    "中文": "Li⁺ 总浓度",
    "组": "盐用量",
    "方向": "变高",
    "A": 3.6,
    "B": 3.0,
    "被动": false
   },
   {
    "描述符": "salt",
    "中文": "主盐浓度",
    "组": "盐用量",
    "方向": "变高",
    "A": 3.6,
    "B": 3.0,
    "被动": false
   },
   {
    "描述符": "anF",
    "中文": "阴离子 F（每升）",
    "组": "盐用量",
    "方向": "变高",
    "A": 7.2,
    "B": 6.0,
    "被动": false
   },
   {
    "描述符": "anSO2",
    "中文": "阴离子磺酰（每升）",
    "组": "盐用量",
    "方向": "变高",
    "A": 7.2,
    "B": 6.0,
    "被动": false
   }
  ],
  "物性": [
   {
    "物性": "离子电导率",
    "方向": "变低",
    "A": 5.94,
    "B": 6.75,
    "单位": "",
    "温度": null
   },
   {
    "物性": "黏度",
    "方向": "变高",
    "A": 49.9,
    "B": 40.2,
    "单位": "",
    "温度": null
   }
  ],
  "条件": [
   {
    "条件": "E/S",
    "方向": "相近",
    "A": 38.35,
    "B": 38.35
   },
   {
    "条件": "硫载量",
    "方向": "相近",
    "A": 1.2,
    "B": 1.2
   },
   {
    "条件": "正极含硫",
    "方向": "相近",
    "A": 45.57,
    "B": 45.57
   },
   {
    "条件": "倍率",
    "方向": "相近",
    "A": 0.1,
    "B": 0.1
   },
   {
    "条件": "温度",
    "方向": "相近",
    "A": 25.0,
    "B": 25.0
   }
  ],
  "条件含默认值": [
   "温度默认",
   "溶剂比例默认"
  ],
  "性能": {
   "方向": "变高",
   "倍数": 1.0792,
   "倍数含义": "容量之比",
   "好于参照": true,
   "值A": 1578.8,
   "值B": 1462.9,
   "指标A": "硫比放电容量",
   "指标B": "硫比放电容量"
  },
  "表述文字": "【P354｜首圈容量｜同测试换配方】实验样 3.6 M LiFSI/DME（3.6 M LiFSI；DME（单溶剂 体积份），测试 T4）相对 对比样 3 M LiFSI/DME（3 M LiFSI；DME（单溶剂 体积份），测试 T4）｜组分变化：LiFSI 3 M → 3.6 M｜描述符：每个 Li⁺ 的配位位点 变低；Li⁺ 总浓度 变高；主盐浓度 变高；阴离子 F（每升） 变高；阴离子磺酰（每升） 变高｜物性：离子电导率 变低；黏度 变高｜条件：相同（含默认值：温度默认、溶剂比例默认）｜性能：首圈容量 变高"
 },
 {
  "编号": "PC01424",
  "论文": "P354",
  "类别": "首圈容量",
  "比较类型": "同测试换配方",
  "A": {
   "测试": "T4",
   "测试名": "盐浓度梯度0.1 C",
   "配方": "F3",
   "配方名": "4 M LiFSI/DME",
   "recipe": "R3",
   "是否对照": false,
   "配方文字": "4 M LiFSI；DME（单溶剂 体积份）",
   "表述编号": "ST4523",
   "证据句子": [
    "M0165",
    "M0189"
   ],
   "标记": [
    "前5圈替代",
    "温度默认",
    "溶剂比例默认"
   ]
  },
  "B": {
   "测试": "T4",
   "测试名": "盐浓度梯度0.1 C",
   "配方": "F1",
   "配方名": "3 M LiFSI/DME",
   "recipe": "R1",
   "是否对照": true,
   "配方文字": "3 M LiFSI；DME（单溶剂 体积份）",
   "表述编号": "ST4515",
   "证据句子": [
    "M0165",
    "M0189"
   ],
   "标记": [
    "前5圈替代",
    "温度默认",
    "溶剂比例默认"
   ]
  },
  "组分变化": "LiFSI 3 M → 4 M",
  "作者改动的组分": [
   "LiFSI"
  ],
  "特殊组分变化": [],
  "电解液相同但样品编号不同": false,
  "描述符": [
   {
    "描述符": "lnsites",
    "中文": "每个 Li⁺ 的配位位点",
    "组": "配位（醚氧）",
    "方向": "变低",
    "A": 4.8157,
    "B": 6.4209,
    "被动": false
   },
   {
    "描述符": "li",
    "中文": "Li⁺ 总浓度",
    "组": "盐用量",
    "方向": "变高",
    "A": 4.0,
    "B": 3.0,
    "被动": false
   },
   {
    "描述符": "salt",
    "中文": "主盐浓度",
    "组": "盐用量",
    "方向": "变高",
    "A": 4.0,
    "B": 3.0,
    "被动": false
   },
   {
    "描述符": "anF",
    "中文": "阴离子 F（每升）",
    "组": "盐用量",
    "方向": "变高",
    "A": 8.0,
    "B": 6.0,
    "被动": false
   },
   {
    "描述符": "anSO2",
    "中文": "阴离子磺酰（每升）",
    "组": "盐用量",
    "方向": "变高",
    "A": 8.0,
    "B": 6.0,
    "被动": false
   }
  ],
  "物性": [
   {
    "物性": "离子电导率",
    "方向": "变低",
    "A": 5.1,
    "B": 6.75,
    "单位": "",
    "温度": null
   },
   {
    "物性": "黏度",
    "方向": "变高",
    "A": 62.4,
    "B": 40.2,
    "单位": "",
    "温度": null
   }
  ],
  "条件": [
   {
    "条件": "E/S",
    "方向": "相近",
    "A": 38.35,
    "B": 38.35
   },
   {
    "条件": "硫载量",
    "方向": "相近",
    "A": 1.2,
    "B": 1.2
   },
   {
    "条件": "正极含硫",
    "方向": "相近",
    "A": 45.57,
    "B": 45.57
   },
   {
    "条件": "倍率",
    "方向": "相近",
    "A": 0.1,
    "B": 0.1
   },
   {
    "条件": "温度",
    "方向": "相近",
    "A": 25.0,
    "B": 25.0
   }
  ],
  "条件含默认值": [
   "温度默认",
   "溶剂比例默认"
  ],
  "性能": {
   "方向": "相近",
   "倍数": 1.0085,
   "倍数含义": "容量之比",
   "好于参照": null,
   "值A": 1475.4,
   "值B": 1462.9,
   "指标A": "硫比放电容量",
   "指标B": "硫比放电容量"
  },
  "表述文字": "【P354｜首圈容量｜同测试换配方】实验样 4 M LiFSI/DME（4 M LiFSI；DME（单溶剂 体积份），测试 T4）相对 对比样 3 M LiFSI/DME（3 M LiFSI；DME（单溶剂 体积份），测试 T4）｜组分变化：LiFSI 3 M → 4 M｜描述符：每个 Li⁺ 的配位位点 变低；Li⁺ 总浓度 变高；主盐浓度 变高；阴离子 F（每升） 变高；阴离子磺酰（每升） 变高｜物性：离子电导率 变低；黏度 变高｜条件：相同（含默认值：温度默认、溶剂比例默认）｜性能：首圈容量 相近"
 },
 {
  "编号": "PC01425",
  "论文": "P354",
  "类别": "首圈容量",
  "比较类型": "配方和条件都变",
  "A": {
   "测试": "T6",
   "测试名": "HFE循环对照",
   "配方": "F4",
   "配方名": "3 M LiFSI/DME:HFE 1:1 v/v",
   "recipe": "R4",
   "是否对照": false,
   "配方文字": "3 M LiFSI；DME:TTE = 1:1（体积比）",
   "表述编号": "ST4531",
   "证据句子": [
    "M0189"
   ],
   "标记": [
    "前5圈替代",
    "温度默认"
   ]
  },
  "B": {
   "测试": "T4",
   "测试名": "盐浓度梯度0.1 C",
   "配方": "F1",
   "配方名": "3 M LiFSI/DME",
   "recipe": "R1",
   "是否对照": true,
   "配方文字": "3 M LiFSI；DME（单溶剂 体积份）",
   "表述编号": "ST4515",
   "证据句子": [
    "M0165",
    "M0189"
   ],
   "标记": [
    "前5圈替代",
    "温度默认",
    "溶剂比例默认"
   ]
  },
  "组分变化": "DME 单溶剂 → 1 体积比；加入 TTE（1 体积比）",
  "作者改动的组分": [
   "DME",
   "TTE"
  ],
  "特殊组分变化": [],
  "电解液相同但样品编号不同": false,
  "描述符": [
   {
    "描述符": "eo",
    "中文": "非氟醚氧",
    "组": "配位（醚氧）",
    "方向": "变低",
    "A": 1.1841,
    "B": 2.0,
    "被动": false
   },
   {
    "描述符": "eo_a",
    "中文": "α 氟化醚氧",
    "组": "氟化/稀释",
    "方向": "变高（从无到有）",
    "A": 0.4079,
    "B": 0.0,
    "被动": false
   },
   {
    "描述符": "fat",
    "中文": "溶剂 F 原子数",
    "组": "氟化/稀释",
    "方向": "变高（从无到有）",
    "A": 3.2634,
    "B": 0.0,
    "被动": false
   },
   {
    "描述符": "rotb",
    "中文": "可旋转键数",
    "组": "溶剂骨架",
    "方向": "变高",
    "A": 3.8159,
    "B": 3.0,
    "被动": false
   },
   {
    "描述符": "tpsa",
    "中文": "TPSA",
    "组": "其他（单独成组或数据少）",
    "方向": "变低",
    "A": 14.6948,
    "B": 18.46,
    "被动": false
   },
   {
    "描述符": "mw",
    "中文": "溶剂分子量",
    "组": "溶剂骨架",
    "方向": "变高",
    "A": 148.0269,
    "B": 90.122,
    "被动": false
   },
   {
    "描述符": "ffrac",
    "中文": "含氟溶剂比例",
    "组": "氟化/稀释",
    "方向": "变高（从无到有）",
    "A": 0.4079,
    "B": 0.0,
    "被动": false
   },
   {
    "描述符": "lnsites",
    "中文": "每个 Li⁺ 的配位位点",
    "组": "配位（醚氧）",
    "方向": "变低",
    "A": 3.2105,
    "B": 6.4209,
    "被动": false
   },
   {
    "描述符": "dil",
    "中文": "稀释剂摩尔比例",
    "组": "氟化/稀释",
    "方向": "变高（从无到有）",
    "A": 0.4079,
    "B": 0.0,
    "被动": false
   }
  ],
  "物性": [
   {
    "物性": "离子电导率",
    "方向": "变低",
    "A": 2.74,
    "B": 6.75,
    "单位": "",
    "温度": null
   },
   {
    "物性": "黏度",
    "方向": "变低",
    "A": 31.3,
    "B": 40.2,
    "单位": "",
    "温度": null
   }
  ],
  "条件": [
   {
    "条件": "E/S",
    "方向": "相近",
    "A": 38.35,
    "B": 38.35
   },
   {
    "条件": "硫载量",
    "方向": "相近",
    "A": 1.2,
    "B": 1.2
   },
   {
    "条件": "正极含硫",
    "方向": "一边未报告",
    "A": null,
    "B": 45.57
   },
   {
    "条件": "倍率",
    "方向": "相近",
    "A": 0.1,
    "B": 0.1
   },
   {
    "条件": "温度",
    "方向": "相近",
    "A": 25.0,
    "B": 25.0
   }
  ],
  "条件含默认值": [
   "温度默认",
   "溶剂比例默认"
  ],
  "性能": {
   "方向": "变低",
   "倍数": 0.9213,
   "倍数含义": "容量之比",
   "好于参照": false,
   "值A": 1347.7,
   "值B": 1462.9,
   "指标A": "硫比放电容量",
   "指标B": "硫比放电容量"
  },
