Repository: zhuonanli08/Li-S_Electrolyte_Conflicts

File: output/两两比较表述_313篇_v2_2026-11-07/比较表述.json (part 85 of 111)
[
  "表述文字": "【P354｜首圈容量｜配方和条件都变】实验样 3 M LiFSI/DME:HFE 1:1 v/v（3 M LiFSI；DME:TTE = 1:1（体积比），测试 T6）相对 对比样 3 M LiFSI/DME（3 M LiFSI；DME（单溶剂 体积份），测试 T4）｜组分变化：DME 单溶剂 → 1 体积比；加入 TTE（1 体积比）｜描述符：非氟醚氧 变低；α 氟化醚氧 变高（从无到有）；溶剂 F 原子数 变高（从无到有）；可旋转键数 变高；TPSA 变低；溶剂分子量 变高；含氟溶剂比例 变高（从无到有）；每个 Li⁺ 的配位位点 变低；稀释剂摩尔比例 变高（从无到有）｜物性：离子电导率 变低；黏度 变低｜条件：正极含硫 一边未报告（含默认值：温度默认、溶剂比例默认）｜性能：首圈容量 变低"
 },
 {
  "编号": "PC01426",
  "论文": "P354",
  "类别": "首圈容量",
  "比较类型": "配方和条件都变",
  "A": {
   "测试": "T8",
   "测试名": "高载硫软包",
   "配方": "F4",
   "配方名": "3 M LiFSI/DME:HFE 1:1 v/v",
   "recipe": "R4",
   "是否对照": false,
   "配方文字": "3 M LiFSI；DME:TTE = 1:1（体积比）",
   "表述编号": "ST4535",
   "证据句子": [
    "S0096"
   ],
   "标记": [
    "前5圈替代",
    "温度默认"
   ]
  },
  "B": {
   "测试": "T4",
   "测试名": "盐浓度梯度0.1 C",
   "配方": "F1",
   "配方名": "3 M LiFSI/DME",
   "recipe": "R1",
   "是否对照": true,
   "配方文字": "3 M LiFSI；DME（单溶剂 体积份）",
   "表述编号": "ST4515",
   "证据句子": [
    "M0165",
    "M0189"
   ],
   "标记": [
    "前5圈替代",
    "温度默认",
    "溶剂比例默认"
   ]
  },
  "组分变化": "DME 单溶剂 → 1 体积比；加入 TTE（1 体积比）",
  "作者改动的组分": [
   "DME",
   "TTE"
  ],
  "特殊组分变化": [],
  "电解液相同但样品编号不同": false,
  "描述符": [
   {
    "描述符": "eo",
    "中文": "非氟醚氧",
    "组": "配位（醚氧）",
    "方向": "变低",
    "A": 1.1841,
    "B": 2.0,
    "被动": false
   },
   {
    "描述符": "eo_a",
    "中文": "α 氟化醚氧",
    "组": "氟化/稀释",
    "方向": "变高（从无到有）",
    "A": 0.4079,
    "B": 0.0,
    "被动": false
   },
   {
    "描述符": "fat",
    "中文": "溶剂 F 原子数",
    "组": "氟化/稀释",
    "方向": "变高（从无到有）",
    "A": 3.2634,
    "B": 0.0,
    "被动": false
   },
   {
    "描述符": "rotb",
    "中文": "可旋转键数",
    "组": "溶剂骨架",
    "方向": "变高",
    "A": 3.8159,
    "B": 3.0,
    "被动": false
   },
   {
    "描述符": "tpsa",
    "中文": "TPSA",
    "组": "其他（单独成组或数据少）",
    "方向": "变低",
    "A": 14.6948,
    "B": 18.46,
    "被动": false
   },
   {
    "描述符": "mw",
    "中文": "溶剂分子量",
    "组": "溶剂骨架",
    "方向": "变高",
    "A": 148.0269,
    "B": 90.122,
    "被动": false
   },
   {
    "描述符": "ffrac",
    "中文": "含氟溶剂比例",
    "组": "氟化/稀释",
    "方向": "变高（从无到有）",
    "A": 0.4079,
    "B": 0.0,
    "被动": false
   },
   {
    "描述符": "lnsites",
    "中文": "每个 Li⁺ 的配位位点",
    "组": "配位（醚氧）",
    "方向": "变低",
    "A": 3.2105,
    "B": 6.4209,
    "被动": false
   },
   {
    "描述符": "dil",
    "中文": "稀释剂摩尔比例",
    "组": "氟化/稀释",
    "方向": "变高（从无到有）",
    "A": 0.4079,
    "B": 0.0,
    "被动": false
   }
  ],
  "物性": [
   {
    "物性": "离子电导率",
    "方向": "变低",
    "A": 2.74,
    "B": 6.75,
    "单位": "",
    "温度": null
   },
   {
    "物性": "黏度",
    "方向": "变低",
    "A": 31.3,
    "B": 40.2,
    "单位": "",
    "温度": null
   }
  ],
  "条件": [
   {
    "条件": "E/S",
    "方向": "变低",
    "A": 7.2,
    "B": 38.35
   },
   {
    "条件": "硫载量",
    "方向": "变高",
    "A": 16.8,
    "B": 1.2
   },
   {
    "条件": "正极含硫",
    "方向": "一边未报告",
    "A": null,
    "B": 45.57
   },
   {
    "条件": "倍率",
    "方向": "相近",
    "A": 0.1,
    "B": 0.1
   },
   {
    "条件": "温度",
    "方向": "相近",
    "A": 25.0,
    "B": 25.0
   },
   {
    "条件": "电池形式",
    "方向": "一边未报告",
    "A": 1.0,
    "B": null
   }
  ],
  "条件含默认值": [
   "温度默认",
   "溶剂比例默认"
  ],
  "性能": {
   "方向": "变低",
   "倍数": 0.8228,
   "倍数含义": "容量之比",
   "好于参照": false,
   "值A": 1203.7,
   "值B": 1462.9,
   "指标A": "硫比放电容量",
   "指标B": "硫比放电容量"
  },
  "表述文字": "【P354｜首圈容量｜配方和条件都变】实验样 3 M LiFSI/DME:HFE 1:1 v/v（3 M LiFSI；DME:TTE = 1:1（体积比），测试 T8）相对 对比样 3 M LiFSI/DME（3 M LiFSI；DME（单溶剂 体积份），测试 T4）｜组分变化：DME 单溶剂 → 1 体积比；加入 TTE（1 体积比）｜描述符：非氟醚氧 变低；α 氟化醚氧 变高（从无到有）；溶剂 F 原子数 变高（从无到有）；可旋转键数 变高；TPSA 变低；溶剂分子量 变高；含氟溶剂比例 变高（从无到有）；每个 Li⁺ 的配位位点 变低；稀释剂摩尔比例 变高（从无到有）｜物性：离子电导率 变低；黏度 变低｜条件：E/S 变低；硫载量 变高；正极含硫 一边未报告；电池形式 一边未报告（含默认值：温度默认、溶剂比例默认）｜性能：首圈容量 变低"
 },
 {
  "编号": "PC01427",
  "论文": "P354",
  "类别": "首圈容量",
  "比较类型": "同测试换配方",
  "A": {
   "测试": "T4",
   "测试名": "盐浓度梯度0.1 C",
   "配方": "F3",
   "配方名": "4 M LiFSI/DME",
   "recipe": "R3",
   "是否对照": false,
   "配方文字": "4 M LiFSI；DME（单溶剂 体积份）",
   "表述编号": "ST4523",
   "证据句子": [
    "M0165",
    "M0189"
   ],
   "标记": [
    "前5圈替代",
    "温度默认",
    "溶剂比例默认"
   ]
  },
  "B": {
   "测试": "T4",
   "测试名": "盐浓度梯度0.1 C",
   "配方": "F2",
   "配方名": "3.6 M LiFSI/DME",
   "recipe": "R2",
   "是否对照": false,
   "配方文字": "3.6 M LiFSI；DME（单溶剂 体积份）",
   "表述编号": "ST4519",
   "证据句子": [
    "M0165",
    "M0189"
   ],
   "标记": [
    "前5圈替代",
    "温度默认",
    "溶剂比例默认"
   ]
  },
  "组分变化": "LiFSI 3.6 M → 4 M",
  "作者改动的组分": [
   "LiFSI"
  ],
  "特殊组分变化": [],
  "电解液相同但样品编号不同": false,
  "描述符": [
   {
    "描述符": "lnsites",
    "中文": "每个 Li⁺ 的配位位点",
    "组": "配位（醚氧）",
    "方向": "变低",
    "A": 4.8157,
    "B": 5.3508,
    "被动": false
   },
   {
    "描述符": "li",
    "中文": "Li⁺ 总浓度",
    "组": "盐用量",
    "方向": "变高",
    "A": 4.0,
    "B": 3.6,
    "被动": false
   },
   {
    "描述符": "salt",
    "中文": "主盐浓度",
    "组": "盐用量",
    "方向": "变高",
    "A": 4.0,
    "B": 3.6,
    "被动": false
   },
   {
    "描述符": "anF",
    "中文": "阴离子 F（每升）",
    "组": "盐用量",
    "方向": "变高",
    "A": 8.0,
    "B": 7.2,
    "被动": false
   },
   {
    "描述符": "anSO2",
    "中文": "阴离子磺酰（每升）",
    "组": "盐用量",
    "方向": "变高",
    "A": 8.0,
    "B": 7.2,
    "被动": false
   }
  ],
  "物性": [
   {
    "物性": "离子电导率",
    "方向": "变低",
    "A": 5.1,
    "B": 5.94,
    "单位": "",
    "温度": null
   },
   {
    "物性": "黏度",
    "方向": "变高",
    "A": 62.4,
    "B": 49.9,
    "单位": "",
    "温度": null
   }
  ],
  "条件": [
   {
    "条件": "E/S",
    "方向": "相近",
    "A": 38.35,
    "B": 38.35
   },
   {
    "条件": "硫载量",
    "方向": "相近",
    "A": 1.2,
    "B": 1.2
   },
   {
    "条件": "正极含硫",
    "方向": "相近",
    "A": 45.57,
    "B": 45.57
   },
   {
    "条件": "倍率",
    "方向": "相近",
    "A": 0.1,
    "B": 0.1
   },
   {
    "条件": "温度",
    "方向": "相近",
    "A": 25.0,
    "B": 25.0
   }
  ],
  "条件含默认值": [
   "温度默认",
   "溶剂比例默认"
  ],
  "性能": {
   "方向": "变低",
   "倍数": 0.9345,
   "倍数含义": "容量之比",
   "好于参照": false,
   "值A": 1475.4,
   "值B": 1578.8,
   "指标A": "硫比放电容量",
   "指标B": "硫比放电容量"
  },
  "表述文字": "【P354｜首圈容量｜同测试换配方】实验样 4 M LiFSI/DME（4 M LiFSI；DME（单溶剂 体积份），测试 T4）相对 实验样 3.6 M LiFSI/DME（3.6 M LiFSI；DME（单溶剂 体积份），测试 T4）｜组分变化：LiFSI 3.6 M → 4 M｜描述符：每个 Li⁺ 的配位位点 变低；Li⁺ 总浓度 变高；主盐浓度 变高；阴离子 F（每升） 变高；阴离子磺酰（每升） 变高｜物性：离子电导率 变低；黏度 变高｜条件：相同（含默认值：温度默认、溶剂比例默认）｜性能：首圈容量 变低"
 },
 {
  "编号": "PC01428",
  "论文": "P354",
  "类别": "首圈容量",
  "比较类型": "配方和条件都变",
  "A": {
   "测试": "T6",
   "测试名": "HFE循环对照",
   "配方": "F4",
   "配方名": "3 M LiFSI/DME:HFE 1:1 v/v",
   "recipe": "R4",
   "是否对照": false,
   "配方文字": "3 M LiFSI；DME:TTE = 1:1（体积比）",
   "表述编号": "ST4531",
   "证据句子": [
    "M0189"
   ],
   "标记": [
    "前5圈替代",
    "温度默认"
   ]
  },
  "B": {
   "测试": "T4",
   "测试名": "盐浓度梯度0.1 C",
   "配方": "F2",
   "配方名": "3.6 M LiFSI/DME",
   "recipe": "R2",
   "是否对照": false,
   "配方文字": "3.6 M LiFSI；DME（单溶剂 体积份）",
   "表述编号": "ST4519",
   "证据句子": [
    "M0165",
    "M0189"
   ],
   "标记": [
    "前5圈替代",
    "温度默认",
    "溶剂比例默认"
   ]
  },
  "组分变化": "LiFSI 3.6 M → 3 M；DME 单溶剂 → 1 体积比；加入 TTE（1 体积比）",
  "作者改动的组分": [
   "DME",
   "LiFSI",
   "TTE"
  ],
  "特殊组分变化": [],
  "电解液相同但样品编号不同": false,
  "描述符": [
   {
    "描述符": "eo",
    "中文": "非氟醚氧",
    "组": "配位（醚氧）",
    "方向": "变低",
    "A": 1.1841,
    "B": 2.0,
    "被动": false
   },
   {
    "描述符": "eo_a",
    "中文": "α 氟化醚氧",
    "组": "氟化/稀释",
    "方向": "变高（从无到有）",
    "A": 0.4079,
    "B": 0.0,
    "被动": false
   },
   {
    "描述符": "fat",
    "中文": "溶剂 F 原子数",
    "组": "氟化/稀释",
    "方向": "变高（从无到有）",
    "A": 3.2634,
    "B": 0.0,
    "被动": false
   },
   {
    "描述符": "rotb",
    "中文": "可旋转键数",
    "组": "溶剂骨架",
    "方向": "变高",
    "A": 3.8159,
    "B": 3.0,
    "被动": false
   },
   {
    "描述符": "tpsa",
    "中文": "TPSA",
    "组": "其他（单独成组或数据少）",
    "方向": "变低",
    "A": 14.6948,
    "B": 18.46,
    "被动": false
   },
   {
    "描述符": "mw",
    "中文": "溶剂分子量",
    "组": "溶剂骨架",
    "方向": "变高",
    "A": 148.0269,
    "B": 90.122,
    "被动": false
   },
   {
    "描述符": "ffrac",
    "中文": "含氟溶剂比例",
    "组": "氟化/稀释",
    "方向": "变高（从无到有）",
    "A": 0.4079,
    "B": 0.0,
    "被动": false
   },
   {
    "描述符": "lnsites",
    "中文": "每个 Li⁺ 的配位位点",
    "组": "配位（醚氧）",
    "方向": "变低",
    "A": 3.2105,
    "B": 5.3508,
    "被动": false
   },
   {
    "描述符": "dil",
    "中文": "稀释剂摩尔比例",
    "组": "氟化/稀释",
    "方向": "变高（从无到有）",
    "A": 0.4079,
    "B": 0.0,
    "被动": false
   },
   {
    "描述符": "li",
    "中文": "Li⁺ 总浓度",
    "组": "盐用量",
    "方向": "变低",
    "A": 3.0,
    "B": 3.6,
    "被动": false
   },
   {
    "描述符": "salt",
    "中文": "主盐浓度",
    "组": "盐用量",
    "方向": "变低",
    "A": 3.0,
    "B": 3.6,
    "被动": false
   },
   {
    "描述符": "anF",
    "中文": "阴离子 F（每升）",
    "组": "盐用量",
    "方向": "变低",
    "A": 6.0,
    "B": 7.2,
    "被动": false
   },
   {
    "描述符": "anSO2",
    "中文": "阴离子磺酰（每升）",
    "组": "盐用量",
    "方向": "变低",
    "A": 6.0,
    "B": 7.2,
    "被动": false
   }
  ],
  "物性": [
   {
    "物性": "离子电导率",
    "方向": "变低",
    "A": 2.74,
    "B": 5.94,
    "单位": "",
    "温度": null
   },
   {
    "物性": "黏度",
    "方向": "变低",
    "A": 31.3,
    "B": 49.9,
    "单位": "",
    "温度": null
   }
  ],
  "条件": [
   {
    "条件": "E/S",
    "方向": "相近",
    "A": 38.35,
    "B": 38.35
   },
   {
    "条件": "硫载量",
    "方向": "相近",
    "A": 1.2,
    "B": 1.2
   },
   {
    "条件": "正极含硫",
    "方向": "一边未报告",
    "A": null,
    "B": 45.57
   },
   {
    "条件": "倍率",
    "方向": "相近",
    "A": 0.1,
    "B": 0.1
   },
   {
    "条件": "温度",
    "方向": "相近",
    "A": 25.0,
    "B": 25.0
   }
  ],
  "条件含默认值": [
   "温度默认",
   "溶剂比例默认"
  ],
  "性能": {
   "方向": "变低",
   "倍数": 0.8536,
   "倍数含义": "容量之比",
   "好于参照": false,
   "值A": 1347.7,
   "值B": 1578.8,
   "指标A": "硫比放电容量",
   "指标B": "硫比放电容量"
  },
  "表述文字": "【P354｜首圈容量｜配方和条件都变】实验样 3 M LiFSI/DME:HFE 1:1 v/v（3 M LiFSI；DME:TTE = 1:1（体积比），测试 T6）相对 实验样 3.6 M LiFSI/DME（3.6 M LiFSI；DME（单溶剂 体积份），测试 T4）｜组分变化：LiFSI 3.6 M → 3 M；DME 单溶剂 → 1 体积比；加入 TTE（1 体积比）｜描述符：非氟醚氧 变低；α 氟化醚氧 变高（从无到有）；溶剂 F 原子数 变高（从无到有）；可旋转键数 变高；TPSA 变低；溶剂分子量 变高；含氟溶剂比例 变高（从无到有）；每个 Li⁺ 的配位位点 变低；稀释剂摩尔比例 变高（从无到有）；Li⁺ 总浓度 变低；主盐浓度 变低；阴离子 F（每升） 变低；阴离子磺酰（每升） 变低｜物性：离子电导率 变低；黏度 变低｜条件：正极含硫 一边未报告（含默认值：温度默认、溶剂比例默认）｜性能：首圈容量 变低"
 },
 {
  "编号": "PC01429",
  "论文": "P354",
  "类别": "首圈容量",
  "比较类型": "配方和条件都变",
  "A": {
   "测试": "T8",
   "测试名": "高载硫软包",
   "配方": "F4",
   "配方名": "3 M LiFSI/DME:HFE 1:1 v/v",
   "recipe": "R4",
   "是否对照": false,
   "配方文字": "3 M LiFSI；DME:TTE = 1:1（体积比）",
   "表述编号": "ST4535",
   "证据句子": [
    "S0096"
   ],
   "标记": [
    "前5圈替代",
    "温度默认"
   ]
  },
  "B": {
   "测试": "T4",
   "测试名": "盐浓度梯度0.1 C",
   "配方": "F2",
   "配方名": "3.6 M LiFSI/DME",
   "recipe": "R2",
   "是否对照": false,
   "配方文字": "3.6 M LiFSI；DME（单溶剂 体积份）",
   "表述编号": "ST4519",
   "证据句子": [
    "M0165",
    "M0189"
   ],
   "标记": [
    "前5圈替代",
    "温度默认",
    "溶剂比例默认"
   ]
  },
  "组分变化": "LiFSI 3.6 M → 3 M；DME 单溶剂 → 1 体积比；加入 TTE（1 体积比）",
  "作者改动的组分": [
   "DME",
   "LiFSI",
   "TTE"
  ],
  "特殊组分变化": [],
  "电解液相同但样品编号不同": false,
  "描述符": [
   {
    "描述符": "eo",
    "中文": "非氟醚氧",
    "组": "配位（醚氧）",
    "方向": "变低",
    "A": 1.1841,
    "B": 2.0,
    "被动": false
   },
   {
    "描述符": "eo_a",
    "中文": "α 氟化醚氧",
    "组": "氟化/稀释",
    "方向": "变高（从无到有）",
    "A": 0.4079,
    "B": 0.0,
    "被动": false
   },
   {
    "描述符": "fat",
    "中文": "溶剂 F 原子数",
    "组": "氟化/稀释",
    "方向": "变高（从无到有）",
    "A": 3.2634,
    "B": 0.0,
    "被动": false
   },
   {
    "描述符": "rotb",
    "中文": "可旋转键数",
    "组": "溶剂骨架",
    "方向": "变高",
    "A": 3.8159,
    "B": 3.0,
    "被动": false
   },
   {
    "描述符": "tpsa",
    "中文": "TPSA",
    "组": "其他（单独成组或数据少）",
    "方向": "变低",
    "A": 14.6948,
    "B": 18.46,
    "被动": false
   },
   {
    "描述符": "mw",
    "中文": "溶剂分子量",
    "组": "溶剂骨架",
    "方向": "变高",
    "A": 148.0269,
    "B": 90.122,
    "被动": false
   },
   {
    "描述符": "ffrac",
    "中文": "含氟溶剂比例",
    "组": "氟化/稀释",
    "方向": "变高（从无到有）",
    "A": 0.4079,
    "B": 0.0,
    "被动": false
   },
   {
    "描述符": "lnsites",
    "中文": "每个 Li⁺ 的配位位点",
    "组": "配位（醚氧）",
    "方向": "变低",
    "A": 3.2105,
    "B": 5.3508,
    "被动": false
   },
   {
    "描述符": "dil",
    "中文": "稀释剂摩尔比例",
    "组": "氟化/稀释",
    "方向": "变高（从无到有）",
    "A": 0.4079,
    "B": 0.0,
    "被动": false
   },
   {
    "描述符": "li",
    "中文": "Li⁺ 总浓度",
    "组": "盐用量",
    "方向": "变低",
    "A": 3.0,
    "B": 3.6,
    "被动": false
   },
   {
    "描述符": "salt",
    "中文": "主盐浓度",
    "组": "盐用量",
    "方向": "变低",
    "A": 3.0,
    "B": 3.6,
    "被动": false
   },
   {
    "描述符": "anF",
    "中文": "阴离子 F（每升）",
    "组": "盐用量",
    "方向": "变低",
    "A": 6.0,
    "B": 7.2,
    "被动": false
   },
   {
    "描述符": "anSO2",
    "中文": "阴离子磺酰（每升）",
    "组": "盐用量",
    "方向": "变低",
    "A": 6.0,
    "B": 7.2,
    "被动": false
   }
  ],
  "物性": [
   {
    "物性": "离子电导率",
    "方向": "变低",
    "A": 2.74,
    "B": 5.94,
    "单位": "",
    "温度": null
   },
   {
    "物性": "黏度",
    "方向": "变低",
    "A": 31.3,
    "B": 49.9,
    "单位": "",
    "温度": null
   }
  ],
  "条件": [
   {
    "条件": "E/S",
    "方向": "变低",
    "A": 7.2,
    "B": 38.35
   },
   {
    "条件": "硫载量",
    "方向": "变高",
    "A": 16.8,
    "B": 1.2
   },
   {
    "条件": "正极含硫",
    "方向": "一边未报告",
    "A": null,
    "B": 45.57
   },
   {
    "条件": "倍率",
    "方向": "相近",
    "A": 0.1,
    "B": 0.1
   },
   {
    "条件": "温度",
    "方向": "相近",
    "A": 25.0,
    "B": 25.0
   },
   {
    "条件": "电池形式",
    "方向": "一边未报告",
    "A": 1.0,
    "B": null
   }
  ],
  "条件含默认值": [
   "温度默认",
   "溶剂比例默认"
  ],
  "性能": {
   "方向": "变低",
   "倍数": 0.7624,
   "倍数含义": "容量之比",
   "好于参照": false,
   "值A": 1203.7,
   "值B": 1578.8,
   "指标A": "硫比放电容量",
   "指标B": "硫比放电容量"
  },
  "表述文字": "【P354｜首圈容量｜配方和条件都变】实验样 3 M LiFSI/DME:HFE 1:1 v/v（3 M LiFSI；DME:TTE = 1:1（体积比），测试 T8）相对 实验样 3.6 M LiFSI/DME（3.6 M LiFSI；DME（单溶剂 体积份），测试 T4）｜组分变化：LiFSI 3.6 M → 3 M；DME 单溶剂 → 1 体积比；加入 TTE（1 体积比）｜描述符：非氟醚氧 变低；α 氟化醚氧 变高（从无到有）；溶剂 F 原子数 变高（从无到有）；可旋转键数 变高；TPSA 变低；溶剂分子量 变高；含氟溶剂比例 变高（从无到有）；每个 Li⁺ 的配位位点 变低；稀释剂摩尔比例 变高（从无到有）；Li⁺ 总浓度 变低；主盐浓度 变低；阴离子 F（每升） 变低；阴离子磺酰（每升） 变低｜物性：离子电导率 变低；黏度 变低｜条件：E/S 变低；硫载量 变高；正极含硫 一边未报告；电池形式 一边未报告（含默认值：温度默认、溶剂比例默认）｜性能：首圈容量 变低"
 },
 {
  "编号": "PC01430",
  "论文": "P354",
  "类别": "首圈容量",
  "比较类型": "配方和条件都变",
  "A": {
   "测试": "T6",
   "测试名": "HFE循环对照",
   "配方": "F4",
   "配方名": "3 M LiFSI/DME:HFE 1:1 v/v",
   "recipe": "R4",
   "是否对照": false,
   "配方文字": "3 M LiFSI；DME:TTE = 1:1（体积比）",
   "表述编号": "ST4531",
   "证据句子": [
    "M0189"
   ],
   "标记": [
    "前5圈替代",
    "温度默认"
   ]
  },
  "B": {
   "测试": "T4",
   "测试名": "盐浓度梯度0.1 C",
   "配方": "F3",
   "配方名": "4 M LiFSI/DME",
   "recipe": "R3",
   "是否对照": false,
   "配方文字": "4 M LiFSI；DME（单溶剂 体积份）",
   "表述编号": "ST4523",
   "证据句子": [
    "M0165",
    "M0189"
   ],
   "标记": [
    "前5圈替代",
    "温度默认",
    "溶剂比例默认"
   ]
  },
  "组分变化": "LiFSI 4 M → 3 M；DME 单溶剂 → 1 体积比；加入 TTE（1 体积比）",
  "作者改动的组分": [
   "DME",
   "LiFSI",
   "TTE"
  ],
  "特殊组分变化": [],
  "电解液相同但样品编号不同": false,
  "描述符": [
   {
    "描述符": "eo",
    "中文": "非氟醚氧",
    "组": "配位（醚氧）",
    "方向": "变低",
    "A": 1.1841,
    "B": 2.0,
    "被动": false
   },
   {
    "描述符": "eo_a",
    "中文": "α 氟化醚氧",
    "组": "氟化/稀释",
    "方向": "变高（从无到有）",
    "A": 0.4079,
    "B": 0.0,
    "被动": false
   },
   {
    "描述符": "fat",
    "中文": "溶剂 F 原子数",
    "组": "氟化/稀释",
    "方向": "变高（从无到有）",
    "A": 3.2634,
    "B": 0.0,
    "被动": false
   },
   {
    "描述符": "rotb",
    "中文": "可旋转键数",
    "组": "溶剂骨架",
    "方向": "变高",
    "A": 3.8159,
    "B": 3.0,
    "被动": false
   },
   {
    "描述符": "tpsa",
    "中文": "TPSA",
    "组": "其他（单独成组或数据少）",
    "方向": "变低",
    "A": 14.6948,
    "B": 18.46,
    "被动": false
   },
   {
    "描述符": "mw",
    "中文": "溶剂分子量",
    "组": "溶剂骨架",
    "方向": "变高",
    "A": 148.0269,
    "B": 90.122,
    "被动": false
   },
   {
    "描述符": "ffrac",
    "中文": "含氟溶剂比例",
    "组": "氟化/稀释",
    "方向": "变高（从无到有）",
    "A": 0.4079,
    "B": 0.0,
    "被动": false
   },
   {
    "描述符": "lnsites",
    "中文": "每个 Li⁺ 的配位位点",
    "组": "配位（醚氧）",
    "方向": "变低",
    "A": 3.2105,
    "B": 4.8157,
    "被动": false
   },
   {
    "描述符": "dil",
    "中文": "稀释剂摩尔比例",
    "组": "氟化/稀释",
    "方向": "变高（从无到有）",
    "A": 0.4079,
    "B": 0.0,
    "被动": false
   },
   {
    "描述符": "li",
    "中文": "Li⁺ 总浓度",
    "组": "盐用量",
    "方向": "变低",
    "A": 3.0,
    "B": 4.0,
    "被动": false
   },
   {
    "描述符": "salt",
    "中文": "主盐浓度",
    "组": "盐用量",
    "方向": "变低",
    "A": 3.0,
    "B": 4.0,
    "被动": false
   },
   {
    "描述符": "anF",
    "中文": "阴离子 F（每升）",
    "组": "盐用量",
    "方向": "变低",
    "A": 6.0,
    "B": 8.0,
    "被动": false
   },
   {
    "描述符": "anSO2",
    "中文": "阴离子磺酰（每升）",
    "组": "盐用量",
    "方向": "变低",
    "A": 6.0,
    "B": 8.0,
    "被动": false
   }
  ],
  "物性": [
   {
    "物性": "离子电导率",
    "方向": "变低",
    "A": 2.74,
    "B": 5.1,
    "单位": "",
    "温度": null
   },
   {
    "物性": "黏度",
    "方向": "变低",
    "A": 31.3,
    "B": 62.4,
    "单位": "",
    "温度": null
   }
  ],
  "条件": [
   {
    "条件": "E/S",
    "方向": "相近",
    "A": 38.35,
    "B": 38.35
   },
   {
    "条件": "硫载量",
    "方向": "相近",
    "A": 1.2,
    "B": 1.2
   },
   {
    "条件": "正极含硫",
    "方向": "一边未报告",
    "A": null,
    "B": 45.57
   },
   {
    "条件": "倍率",
    "方向": "相近",
    "A": 0.1,
    "B": 0.1
   },
   {
    "条件": "温度",
    "方向": "相近",
    "A": 25.0,
    "B": 25.0
   }
  ],
  "条件含默认值": [
   "温度默认",
   "溶剂比例默认"
  ],
  "性能": {
   "方向": "变低",
   "倍数": 0.9134,
   "倍数含义": "容量之比",
   "好于参照": false,
   "值A": 1347.7,
   "值B": 1475.4,
   "指标A": "硫比放电容量",
   "指标B": "硫比放电容量"
  },
  "表述文字": "【P354｜首圈容量｜配方和条件都变】实验样 3 M LiFSI/DME:HFE 1:1 v/v（3 M LiFSI；DME:TTE = 1:1（体积比），测试 T6）相对 实验样 4 M LiFSI/DME（4 M LiFSI；DME（单溶剂 体积份），测试 T4）｜组分变化：LiFSI 4 M → 3 M；DME 单溶剂 → 1 体积比；加入 TTE（1 体积比）｜描述符：非氟醚氧 变低；α 氟化醚氧 变高（从无到有）；溶剂 F 原子数 变高（从无到有）；可旋转键数 变高；TPSA 变低；溶剂分子量 变高；含氟溶剂比例 变高（从无到有）；每个 Li⁺ 的配位位点 变低；稀释剂摩尔比例 变高（从无到有）；Li⁺ 总浓度 变低；主盐浓度 变低；阴离子 F（每升） 变低；阴离子磺酰（每升） 变低｜物性：离子电导率 变低；黏度 变低｜条件：正极含硫 一边未报告（含默认值：温度默认、溶剂比例默认）｜性能：首圈容量 变低"
 },
 {
  "编号": "PC01431",
  "论文": "P354",
  "类别": "首圈容量",
  "比较类型": "配方和条件都变",
  "A": {
   "测试": "T8",
   "测试名": "高载硫软包",
   "配方": "F4",
   "配方名": "3 M LiFSI/DME:HFE 1:1 v/v",
   "recipe": "R4",
   "是否对照": false,
   "配方文字": "3 M LiFSI；DME:TTE = 1:1（体积比）",
   "表述编号": "ST4535",
   "证据句子": [
    "S0096"
   ],
   "标记": [
    "前5圈替代",
    "温度默认"
   ]
  },
  "B": {
   "测试": "T4",
   "测试名": "盐浓度梯度0.1 C",
   "配方": "F3",
   "配方名": "4 M LiFSI/DME",
   "recipe": "R3",
   "是否对照": false,
   "配方文字": "4 M LiFSI；DME（单溶剂 体积份）",
   "表述编号": "ST4523",
   "证据句子": [
    "M0165",
    "M0189"
   ],
   "标记": [
    "前5圈替代",
    "温度默认",
    "溶剂比例默认"
   ]
  },
  "组分变化": "LiFSI 4 M → 3 M；DME 单溶剂 → 1 体积比；加入 TTE（1 体积比）",
  "作者改动的组分": [
   "DME",
   "LiFSI",
   "TTE"
  ],
  "特殊组分变化": [],
  "电解液相同但样品编号不同": false,
  "描述符": [
   {
    "描述符": "eo",
    "中文": "非氟醚氧",
    "组": "配位（醚氧）",
    "方向": "变低",
    "A": 1.1841,
    "B": 2.0,
    "被动": false
   },
   {
    "描述符": "eo_a",
    "中文": "α 氟化醚氧",
    "组": "氟化/稀释",
    "方向": "变高（从无到有）",
    "A": 0.4079,
    "B": 0.0,
    "被动": false
   },
   {
    "描述符": "fat",
    "中文": "溶剂 F 原子数",
    "组": "氟化/稀释",
    "方向": "变高（从无到有）",
    "A": 3.2634,
    "B": 0.0,
    "被动": false
   },
   {
    "描述符": "rotb",
    "中文": "可旋转键数",
    "组": "溶剂骨架",
    "方向": "变高",
    "A": 3.8159,
    "B": 3.0,
    "被动": false
   },
   {
    "描述符": "tpsa",
    "中文": "TPSA",
    "组": "其他（单独成组或数据少）",
    "方向": "变低",
    "A": 14.6948,
    "B": 18.46,
    "被动": false
   },
   {
    "描述符": "mw",
    "中文": "溶剂分子量",
    "组": "溶剂骨架",
    "方向": "变高",
    "A": 148.0269,
    "B": 90.122,
    "被动": false
   },
   {
    "描述符": "ffrac",
    "中文": "含氟溶剂比例",
    "组": "氟化/稀释",
    "方向": "变高（从无到有）",
    "A": 0.4079,
    "B": 0.0,
    "被动": false
   },
   {
    "描述符": "lnsites",
    "中文": "每个 Li⁺ 的配位位点",
    "组": "配位（醚氧）",
    "方向": "变低",
    "A": 3.2105,
    "B": 4.8157,
    "被动": false
   },
   {
    "描述符": "dil",
    "中文": "稀释剂摩尔比例",
    "组": "氟化/稀释",
    "方向": "变高（从无到有）",
    "A": 0.4079,
    "B": 0.0,
    "被动": false
   },
   {
    "描述符": "li",
    "中文": "Li⁺ 总浓度",
    "组": "盐用量",
    "方向": "变低",
    "A": 3.0,
    "B": 4.0,
    "被动": false
   },
   {
    "描述符": "salt",
    "中文": "主盐浓度",
    "组": "盐用量",
    "方向": "变低",
    "A": 3.0,
    "B": 4.0,
    "被动": false
   },
   {
    "描述符": "anF",
    "中文": "阴离子 F（每升）",
    "组": "盐用量",
    "方向": "变低",
    "A": 6.0,
    "B": 8.0,
    "被动": false
   },
   {
    "描述符": "anSO2",
    "中文": "阴离子磺酰（每升）",
    "组": "盐用量",
    "方向": "变低",
    "A": 6.0,
    "B": 8.0,
    "被动": false
   }
  ],
  "物性": [
   {
    "物性": "离子电导率",
    "方向": "变低",
    "A": 2.74,
    "B": 5.1,
    "单位": "",
    "温度": null
   },
   {
    "物性": "黏度",
    "方向": "变低",
    "A": 31.3,
    "B": 62.4,
    "单位": "",
    "温度": null
   }
  ],
  "条件": [
   {
    "条件": "E/S",
    "方向": "变低",
    "A": 7.2,
    "B": 38.35
   },
   {
    "条件": "硫载量",
    "方向": "变高",
    "A": 16.8,
    "B": 1.2
   },
   {
    "条件": "正极含硫",
    "方向": "一边未报告",
    "A": null,
    "B": 45.57
   },
   {
    "条件": "倍率",
    "方向": "相近",
    "A": 0.1,
    "B": 0.1
   },
   {
    "条件": "温度",
    "方向": "相近",
    "A": 25.0,
    "B": 25.0
   },
   {
    "条件": "电池形式",
    "方向": "一边未报告",
    "A": 1.0,
    "B": null
   }
  ],
  "条件含默认值": [
   "温度默认",
   "溶剂比例默认"
  ],
  "性能": {
   "方向": "变低",
   "倍数": 0.8158,
   "倍数含义": "容量之比",
   "好于参照": false,
   "值A": 1203.7,
   "值B": 1475.4,
   "指标A": "硫比放电容量",
   "指标B": "硫比放电容量"
  },
  "表述文字": "【P354｜首圈容量｜配方和条件都变】实验样 3 M LiFSI/DME:HFE 1:1 v/v（3 M LiFSI；DME:TTE = 1:1（体积比），测试 T8）相对 实验样 4 M LiFSI/DME（4 M LiFSI；DME（单溶剂 体积份），测试 T4）｜组分变化：LiFSI 4 M → 3 M；DME 单溶剂 → 1 体积比；加入 TTE（1 体积比）｜描述符：非氟醚氧 变低；α 氟化醚氧 变高（从无到有）；溶剂 F 原子数 变高（从无到有）；可旋转键数 变高；TPSA 变低；溶剂分子量 变高；含氟溶剂比例 变高（从无到有）；每个 Li⁺ 的配位位点 变低；稀释剂摩尔比例 变高（从无到有）；Li⁺ 总浓度 变低；主盐浓度 变低；阴离子 F（每升） 变低；阴离子磺酰（每升） 变低｜物性：离子电导率 变低；黏度 变低｜条件：E/S 变低；硫载量 变高；正极含硫 一边未报告；电池形式 一边未报告（含默认值：温度默认、溶剂比例默认）｜性能：首圈容量 变低"
 },
 {
  "编号": "PC01432",
  "论文": "P354",
  "类别": "首圈容量",
  "比较类型": "同配方换条件",
  "A": {
   "测试": "T8",
   "测试名": "高载硫软包",
   "配方": "F4",
   "配方名": "3 M LiFSI/DME:HFE 1:1 v/v",
   "recipe": "R4",
   "是否对照": false,
   "配方文字": "3 M LiFSI；DME:TTE = 1:1（体积比）",
   "表述编号": "ST4535",
   "证据句子": [
    "S0096"
   ],
   "标记": [
    "前5圈替代",
    "温度默认"
   ]
  },
  "B": {
   "测试": "T6",
   "测试名": "HFE循环对照",
   "配方": "F4",
   "配方名": "3 M LiFSI/DME:HFE 1:1 v/v",
   "recipe": "R4",
   "是否对照": false,
   "配方文字": "3 M LiFSI；DME:TTE = 1:1（体积比）",
   "表述编号": "ST4531",
   "证据句子": [
    "M0189"
   ],
   "标记": [
    "前5圈替代",
    "温度默认"
   ]
  },
  "组分变化": "配方相同",
  "作者改动的组分": [],
  "特殊组分变化": [],
  "电解液相同但样品编号不同": false,
  "描述符": [],
  "物性": [
   {
    "物性": "离子电导率",
    "方向": "相近",
    "A": 2.74,
    "B": 2.74,
    "单位": "",
    "温度": null
   },
   {
    "物性": "黏度",
    "方向": "相近",
    "A": 31.3,
    "B": 31.3,
    "单位": "",
    "温度": null
   }
  ],
  "条件": [
   {
    "条件": "E/S",
    "方向": "变低",
    "A": 7.2,
    "B": 38.35
   },
   {
    "条件": "硫载量",
    "方向": "变高",
    "A": 16.8,
    "B": 1.2
   },
   {
    "条件": "倍率",
    "方向": "相近",
    "A": 0.1,
    "B": 0.1
   },
   {
    "条件": "温度",
    "方向": "相近",
    "A": 25.0,
    "B": 25.0
   },
   {
    "条件": "电池形式",
    "方向": "一边未报告",
    "A": 1.0,
    "B": null
   }
  ],
  "条件含默认值": [
   "温度默认"
  ],
  "性能": {
   "方向": "变低",
   "倍数": 0.8932,
   "倍数含义": "容量之比",
   "好于参照": false,
   "值A": 1203.7,
   "值B": 1347.7,
   "指标A": "硫比放电容量",
   "指标B": "硫比放电容量"
  },
  "表述文字": "【P354｜首圈容量｜同配方换条件】实验样 3 M LiFSI/DME:HFE 1:1 v/v（3 M LiFSI；DME:TTE = 1:1（体积比），测试 T8）相对 实验样 3 M LiFSI/DME:HFE 1:1 v/v（3 M LiFSI；DME:TTE = 1:1（体积比），测试 T6）｜组分变化：配方相同｜描述符：配方相同｜物性：离子电导率 相近；黏度 相近｜条件：E/S 变低；硫载量 变高；电池形式 一边未报告（含默认值：温度默认）｜性能：首圈容量 变低"
 },
 {
  "编号": "PC01433",
  "论文": "P355",
  "类别": "LiCu_CE",
  "比较类型": "同测试换配方",
  "A": {
   "测试": "T07",
   "测试名": "LP57/82EF-31锂铜成核、极化和CE",
   "配方": "F3",
   "配方名": "82EF-31",
   "recipe": "R3",
   "是否对照": false,
   "配方文字": "0.8 M LiTFSI；0.2 M LiDFOB；0.05 M LiPF6；EMC:FEC = 3（EMC:FEC=3:1）:1（EMC:FEC=3:1）（体积比）",
   "表述编号": "ST4549",
   "证据句子": [
    "M0111"
   ],
   "标记": [
    "温度默认"
   ]
  },
  "B": {
   "测试": "T07",
   "测试名": "LP57/82EF-31锂铜成核、极化和CE",
   "配方": "F2",
   "配方名": "LP57",
   "recipe": "R2",
   "是否对照": true,
   "配方文字": "1 M LiPF6；EC:EMC = 3（EC:EMC=3:7）:7（EC:EMC=3:7）（体积比）",
   "表述编号": "ST4547",
   "证据句子": [
    "M0111"
   ],
   "标记": [
    "温度默认"
   ]
  },
  "组分变化": "加入 LiTFSI（0.8 M）；加入 LiDFOB（0.2 M）；LiPF6 1 M → 0.05 M；EMC 7（EC:EMC=3:7） v/v → 3（EMC:FEC=3:1） v/v；加入 FEC（1（EMC:FEC=3:1） v/v）；去掉 EC",
  "作者改动的组分": [
   "EC",
   "EMC",
   "FEC",
   "LiDFOB",
   "LiPF6",
   "LiTFSI"
  ],
  "特殊组分变化": [
   {
    "组分": "FEC",
    "类型": "成膜/活性溶剂"
   }
  ],
  "电解液相同但样品编号不同": false,
  "描述符": [
   {
    "描述符": "fat",
    "中文": "溶剂 F 原子数",
    "组": "氟化/稀释",
    "方向": "变高（从无到有）",
    "A": 0.3257,
    "B": 0.0,
    "被动": false
   },
   {
    "描述符": "ring",
    "中文": "溶剂环数",
    "组": "溶剂骨架",
    "方向": "变低",
    "A": 0.3257,
    "B": 0.3996,
    "被动": false
   },
   {
    "描述符": "rotb",
    "中文": "可旋转键数",
    "组": "溶剂骨架",
    "方向": "变高",
    "A": 0.6743,
    "B": 0.6004,
    "被动": false
   },
   {
    "描述符": "mw",
    "中文": "溶剂分子量",
    "组": "溶剂骨架",
    "方向": "变高",
    "A": 104.7391,
    "B": 97.6946,
    "被动": false
   },
   {
    "描述符": "ffrac",
    "中文": "含氟溶剂比例",
    "组": "氟化/稀释",
    "方向": "变高（从无到有）",
    "A": 0.3257,
    "B": 0.0,
    "被动": false
   },
   {
    "描述符": "lnsites",
    "中文": "每个 Li⁺ 的配位位点",
    "组": "配位（醚氧）",
    "方向": "变低",
    "A": 10.2363,
    "B": 11.2659,
    "被动": false
   },
   {
    "描述符": "li",
    "中文": "Li⁺ 总浓度",
    "组": "盐用量",
    "方向": "变高",
    "A": 1.05,
    "B": 1.0,
    "被动": false
   },
   {
    "描述符": "salt",
    "中文": "主盐浓度",
    "组": "盐用量",
    "方向": "变高",
    "A": 1.05,
    "B": 1.0,
    "被动": false
   },
   {
    "描述符": "anF",
    "中文": "阴离子 F（每升）",
    "组": "盐用量",
    "方向": "变低",
    "A": 5.5,
    "B": 6.0,
    "被动": false
   },
   {
    "描述符": "anSO2",
    "中文": "阴离子磺酰（每升）",
    "组": "盐用量",
    "方向": "变高（从无到有）",
    "A": 1.6,
    "B": 0.0,
    "被动": false
   }
  ],
  "物性": [],
  "条件": [
   {
    "条件": "温度",
    "方向": "相近",
    "A": 25.0,
    "B": 25.0
   },
   {
    "条件": "电流密度",
    "方向": "相近",
    "A": 1.5,
    "B": 1.5
   },
   {
    "条件": "沉积容量",
    "方向": "相近",
    "A": 3.0,
    "B": 3.0
   },
   {
    "条件": "测试方法",
    "方向": "相同",
    "A": 0.0,
    "B": 0.0
   },
   {
    "条件": "圈数",
    "方向": "变高",
    "A": 70,
    "B": 14
   }
  ],
  "条件含默认值": [
   "温度默认"
  ],
  "性能": {
   "方向": "变高",
   "倍数": 0.0874,
   "倍数含义": "损失（100 − CE）之比",
   "好于参照": true,
   "值A": 96.1,
   "值B": 55.4,
   "指标A": "Li‖Cu CE",
   "指标B": "Li‖Cu CE"
  },
  "表述文字": "【P355｜Li‖Cu CE｜同测试换配方】实验样 82EF-31（0.8 M LiTFSI；0.2 M LiDFOB；0.05 M LiPF6；EMC:FEC = 3（EMC:FEC=3:1）:1（EMC:FEC=3:1）（体积比），测试 T07）相对 对比样 LP57（1 M LiPF6；EC:EMC = 3（EC:EMC=3:7）:7（EC:EMC=3:7）（体积比），测试 T07）｜组分变化：加入 LiTFSI（0.8 M）；加入 LiDFOB（0.2 M）；LiPF6 1 M → 0.05 M；EMC 7（EC:EMC=3:7） v/v → 3（EMC:FEC=3:1） v/v；加入 FEC（1（EMC:FEC=3:1） v/v）；去掉 EC（其中 FEC：成膜/活性溶剂）｜描述符：溶剂 F 原子数 变高（从无到有）；溶剂环数 变低；可旋转键数 变高；溶剂分子量 变高；含氟溶剂比例 变高（从无到有）；每个 Li⁺ 的配位位点 变低；Li⁺ 总浓度 变高；主盐浓度 变高；阴离子 F（每升） 变低；阴离子磺酰（每升） 变高（从无到有）｜物性：两边没有都报告的｜条件：圈数 变高（含默认值：温度默认）｜性能：Li‖Cu CE 变高"
 },
 {
  "编号": "PC01434",
  "论文": "P356",
  "类别": "首圈容量",
  "比较类型": "同测试换配方",
  "A": {
   "测试": "T02",
   "测试名": "初始充放电",
   "配方": "F30",
   "配方名": "30 mM 6-AU",
   "recipe": "RF30",
   "是否对照": false,
   "配方文字": "1 M LiTFSI；0.2 M LiNO3；30 mM AZAURACIL6；DME:DOL = 1:1（体积比）",
   "表述编号": "ST4555",
   "证据句子": [
    "M0151"
   ],
   "标记": [
    "E/S默认",
    "基准未写明",
    "温度默认"
   ]
  },
  "B": {
   "测试": "T02",
   "测试名": "初始充放电",
   "配方": "F0",
   "配方名": "blank",
   "recipe": "RF0",
   "是否对照": true,
   "配方文字": "1 M LiTFSI；0.2 M LiNO3；DME:DOL = 1:1（体积比）",
   "表述编号": "ST4554",
   "证据句子": [
    "M0151"
   ],
   "标记": [
    "E/S默认",
    "基准未写明",
    "温度默认"
   ]
  },
  "组分变化": "加入 AZAURACIL6（30 mM）",
  "作者改动的组分": [
   "AZAURACIL6"
  ],
  "特殊组分变化": [
   {
    "组分": "AZAURACIL6",
    "类型": "描述符看不到"
   }
  ],
  "电解液相同但样品编号不同": false,
  "描述符": [],
  "物性": [],
  "条件": [
   {
    "条件": "E/S",
    "方向": "相近",
    "A": 40.19,
    "B": 40.19
   },
   {
    "条件": "硫载量",
    "方向": "相近",
    "A": 1.1,
    "B": 1.1
   },
   {
    "条件": "倍率",
    "方向": "相近",
    "A": 0.2,
    "B": 0.2
   },
   {
    "条件": "温度",
    "方向": "相近",
    "A": 25.0,
    "B": 25.0
   },
   {
    "条件": "电池形式",
    "方向": "相同",
    "A": 0.0,
    "B": 0.0
   }
  ],
  "条件含默认值": [
   "E/S默认",
   "温度默认"
  ],
  "性能": {
   "方向": "变高",
   "倍数": 1.0616,
   "倍数含义": "容量之比",
   "好于参照": true,
   "值A": 1327.0,
   "值B": 1250.0,
   "指标A": "比放电容量（基准未写明）",
   "指标B": "比放电容量（基准未写明）"
  },
  "表述文字": "【P356｜首圈容量｜同测试换配方】实验样 30 mM 6-AU（1 M LiTFSI；0.2 M LiNO3；30 mM AZAURACIL6；DME:DOL = 1:1（体积比），测试 T02）相对 对比样 blank（1 M LiTFSI；0.2 M LiNO3；DME:DOL = 1:1（体积比），测试 T02）｜组分变化：加入 AZAURACIL6（30 mM）（其中 AZAURACIL6：描述符看不到）｜描述符：无变化｜物性：两边没有都报告的｜条件：相同（含默认值：E/S默认、温度默认）｜性能：首圈容量 变高"
 },
 {
  "编号": "PC01435",
  "论文": "P366",
  "类别": "每圈衰减率",
  "比较类型": "同测试换配方",
  "A": {
   "测试": "T1",
   "测试名": "扣式循环",
   "配方": "F2",
   "配方名": "2.0 wt% TBBT",
   "recipe": "RF2",
   "是否对照": false,
   "配方文字": "1 M LiTFSI；2 wt% LiNO3；2.0 wt% TBBT；DME:DOL = 1:1（体积比）",
   "表述编号": "ST4620",
   "证据句子": [
    "M0025"
   ],
   "标记": [
    "LiNO3按质量分数换算",
    "温度默认"
   ]
  },
  "B": {
   "测试": "T1",
   "测试名": "扣式循环",
   "配方": "F0",
   "配方名": "STD",
   "recipe": "RF0",
   "是否对照": true,
   "配方文字": "1 M LiTFSI；2 wt% LiNO3；DME:DOL = 1:1（体积比）",
   "表述编号": "ST4616",
   "证据句子": [
    "M0058",
    "M0060"
   ],
   "标记": [
    "LiNO3按质量分数换算",
    "温度默认"
   ]
  },
  "组分变化": "加入 TBBT（2.0 wt%）",
  "作者改动的组分": [
   "TBBT"
  ],
  "特殊组分变化": [
   {
    "组分": "TBBT",
    "类型": "描述符看不到"
   }
  ],
  "电解液相同但样品编号不同": false,
  "描述符": [
   {
    "描述符": "lino3",
    "中文": "LiNO₃ 浓度",
    "组": "LiNO₃",
    "方向": "变高",
    "A": 0.3785,
    "B": 0.3708,
    "被动": true
   }
  ],
  "物性": [],
  "条件": [
   {
    "条件": "E/S",
    "方向": "相近",
    "A": 20.0,
    "B": 20.0
   },
   {
    "条件": "硫载量",
    "方向": "相近",
    "A": 1.25,
    "B": 1.25
   },
   {
    "条件": "正极含硫",
    "方向": "相近",
    "A": 45.5,
    "B": 45.5
   },
   {
    "条件": "倍率",
    "方向": "相近",
    "A": 0.5,
    "B": 0.5
   },
   {
    "条件": "温度",
    "方向": "相近",
    "A": 25.0,
    "B": 25.0
   },
   {
    "条件": "电池形式",
    "方向": "相同",
    "A": 0.0,
    "B": 0.0
   },
   {
    "条件": "圈数",
    "方向": "相近",
    "A": 300,
    "B": 300
   }
  ],
  "条件含默认值": [
   "温度默认"
  ],
  "性能": {
   "方向": "变低",
   "倍数": 0.6463,
   "倍数含义": "每圈衰减率之比",
   "好于参照": true,
   "值A": 0.081,
   "值B": 0.1253,
   "指标A": "每圈衰减率（%/圈，由容量保持率换算）",
   "指标B": "每圈衰减率（%/圈，由容量保持率换算）"
  },
  "表述文字": "【P366｜每圈衰减率｜同测试换配方】实验样 2.0 wt% TBBT（1 M LiTFSI；2 wt% LiNO3；2.0 wt% TBBT；DME:DOL = 1:1（体积比），测试 T1）相对 对比样 STD（1 M LiTFSI；2 wt% LiNO3；DME:DOL = 1:1（体积比），测试 T1）｜组分变化：加入 TBBT（2.0 wt%）（其中 TBBT：描述符看不到）｜描述符：LiNO₃ 浓度 变高（被动）｜物性：两边没有都报告的｜条件：相同（含默认值：温度默认）｜性能：每圈衰减率 变低"
 },
 {
  "编号": "PC01436",
  "论文": "P366",
  "类别": "每圈衰减率",
  "比较类型": "配方和条件都变",
  "A": {
   "测试": "T4",
   "测试名": "软包循环",
   "配方": "F2",
   "配方名": "2.0 wt% TBBT",
   "recipe": "RF2",
   "是否对照": false,
   "配方文字": "1 M LiTFSI；2 wt% LiNO3；2.0 wt% TBBT；DME:DOL = 1:1（体积比）",
   "表述编号": "ST4632",
   "证据句子": [
    "M0010"
   ],
   "标记": [
    "LiNO3按质量分数换算",
    "温度默认"
   ]
  },
  "B": {
   "测试": "T1",
   "测试名": "扣式循环",
   "配方": "F0",
   "配方名": "STD",
   "recipe": "RF0",
   "是否对照": true,
   "配方文字": "1 M LiTFSI；2 wt% LiNO3；DME:DOL = 1:1（体积比）",
   "表述编号": "ST4616",
   "证据句子": [
    "M0058",
    "M0060"
   ],
   "标记": [
    "LiNO3按质量分数换算",
    "温度默认"
   ]
  },
  "组分变化": "加入 TBBT（2.0 wt%）",
  "作者改动的组分": [
   "TBBT"
  ],
  "特殊组分变化": [
   {
    "组分": "TBBT",
    "类型": "描述符看不到"
   }
  ],
  "电解液相同但样品编号不同": false,
  "描述符": [
   {
    "描述符": "lino3",
    "中文": "LiNO₃ 浓度",
    "组": "LiNO₃",
    "方向": "变高",
    "A": 0.3785,
    "B": 0.3708,
    "被动": true
   }
  ],
  "物性": [],
  "条件": [
   {
    "条件": "E/S",
    "方向": "变低",
    "A": 2.6,
    "B": 20.0
   },
   {
    "条件": "硫载量",
    "方向": "变高",
    "A": 5.0,
    "B": 1.25
   },
   {
    "条件": "正极含硫",
    "方向": "一边未报告",
    "A": null,
    "B": 45.5
   },
   {
    "条件": "倍率",
    "方向": "变低",
    "A": 0.1,
    "B": 0.5
   },
   {
    "条件": "温度",
    "方向": "相近",
    "A": 25.0,
    "B": 25.0
   },
   {
    "条件": "电池形式",
    "方向": "扣式 → 软包",
    "A": 1.0,
    "B": 0.0
   },
   {
    "条件": "圈数",
    "方向": "变低",
    "A": 30,
    "B": 300
   }
  ],
  "条件含默认值": [
   "温度默认"
  ],
  "性能": {
   "方向": "变高",
   "倍数": 9.3085,
   "倍数含义": "每圈衰减率之比",
   "好于参照": false,
   "值A": 1.1667,
   "值B": 0.1253,
   "指标A": "每圈衰减率（%/圈，由容量保持率换算）",
   "指标B": "每圈衰减率（%/圈，由容量保持率换算）"
  },
  "表述文字": "【P366｜每圈衰减率｜配方和条件都变】实验样 2.0 wt% TBBT（1 M LiTFSI；2 wt% LiNO3；2.0 wt% TBBT；DME:DOL = 1:1（体积比），测试 T4）相对 对比样 STD（1 M LiTFSI；2 wt% LiNO3；DME:DOL = 1:1（体积比），测试 T1）｜组分变化：加入 TBBT（2.0 wt%）（其中 TBBT：描述符看不到）｜描述符：LiNO₃ 浓度 变高（被动）｜物性：两边没有都报告的｜条件：E/S 变低；硫载量 变高；正极含硫 一边未报告；倍率 变低；电池形式 扣式 → 软包；圈数 变低（含默认值：温度默认）｜性能：每圈衰减率 变高"
 },
 {
  "编号": "PC01437",
  "论文": "P366",
  "类别": "每圈衰减率",
  "比较类型": "同配方换条件",
  "A": {
   "测试": "T4",
   "测试名": "软包循环",
   "配方": "F2",
   "配方名": "2.0 wt% TBBT",
   "recipe": "RF2",
   "是否对照": false,
   "配方文字": "1 M LiTFSI；2 wt% LiNO3；2.0 wt% TBBT；DME:DOL = 1:1（体积比）",
   "表述编号": "ST4632",
   "证据句子": [
    "M0010"
   ],
   "标记": [
    "LiNO3按质量分数换算",
    "温度默认"
   ]
  },
  "B": {
   "测试": "T1",
   "测试名": "扣式循环",
   "配方": "F2",
   "配方名": "2.0 wt% TBBT",
   "recipe": "RF2",
   "是否对照": false,
   "配方文字": "1 M LiTFSI；2 wt% LiNO3；2.0 wt% TBBT；DME:DOL = 1:1（体积比）",
   "表述编号": "ST4620",
   "证据句子": [
    "M0025"
   ],
   "标记": [
    "LiNO3按质量分数换算",
    "温度默认"
   ]
  },
  "组分变化": "配方相同",
  "作者改动的组分": [],
  "特殊组分变化": [],
  "电解液相同但样品编号不同": false,
  "描述符": [],
  "物性": [],
  "条件": [
   {
    "条件": "E/S",
    "方向": "变低",
    "A": 2.6,
    "B": 20.0
   },
   {
    "条件": "硫载量",
    "方向": "变高",
    "A": 5.0,
    "B": 1.25
   },
   {
    "条件": "正极含硫",
    "方向": "一边未报告",
    "A": null,
    "B": 45.5
   },
   {
    "条件": "倍率",
    "方向": "变低",
    "A": 0.1,
    "B": 0.5
   },
   {
    "条件": "温度",
    "方向": "相近",
    "A": 25.0,
    "B": 25.0
   },
   {
    "条件": "电池形式",
    "方向": "扣式 → 软包",
    "A": 1.0,
    "B": 0.0
   },
   {
    "条件": "圈数",
    "方向": "变低",
    "A": 30,
    "B": 300
   }
  ],
  "条件含默认值": [
   "温度默认"
  ],
  "性能": {
   "方向": "变高",
   "倍数": 14.4033,
   "倍数含义": "每圈衰减率之比",
   "好于参照": false,
   "值A": 1.1667,
   "值B": 0.081,
   "指标A": "每圈衰减率（%/圈，由容量保持率换算）",
   "指标B": "每圈衰减率（%/圈，由容量保持率换算）"
  },
  "表述文字": "【P366｜每圈衰减率｜同配方换条件】实验样 2.0 wt% TBBT（1 M LiTFSI；2 wt% LiNO3；2.0 wt% TBBT；DME:DOL = 1:1（体积比），测试 T4）相对 实验样 2.0 wt% TBBT（1 M LiTFSI；2 wt% LiNO3；2.0 wt% TBBT；DME:DOL = 1:1（体积比），测试 T1）｜组分变化：配方相同｜描述符：配方相同｜物性：两边没有都报告的｜条件：E/S 变低；硫载量 变高；正极含硫 一边未报告；倍率 变低；电池形式 扣式 → 软包；圈数 变低（含默认值：温度默认）｜性能：每圈衰减率 变高"
 },
 {
  "编号": "PC01438",
  "论文": "P368",
  "类别": "每圈衰减率",
  "比较类型": "同测试换配方",
  "A": {
   "测试": "T5",
   "测试名": "普通载量Li–S长循环",
   "配方": "F2",
   "配方名": "1,2,4,5-benzenetetrathiol (tetrathiol)",
   "recipe": "R2",
   "是否对照": false,
   "配方文字": "1 M LiTFSI；2 wt% LiNO3；BENZENETETRATHIOL ~0.5 mg mL−1；DOL:DME = 1（DOL:DME=1:1）:1（DOL:DME=1:1）（体积比）",
   "表述编号": "ST4637",
   "证据句子": [
    "M0059"
   ],
   "标记": [
    "E/S默认",
    "LiNO3按质量分数换算",
    "温度默认"
   ]
  },
  "B": {
   "测试": "T5",
   "测试名": "普通载量Li–S长循环",
   "配方": "F0",
   "配方名": "blank",
   "recipe": "R0",
   "是否对照": true,
   "配方文字": "1 M LiTFSI；2 wt% LiNO3；DOL:DME = 1（DOL:DME=1:1）:1（DOL:DME=1:1）（体积比）",
   "表述编号": "ST4634",
   "证据句子": [
    "M0059"
   ],
   "标记": [
    "E/S默认",
    "LiNO3按质量分数换算",
    "温度默认"
   ]
  },
  "组分变化": "加入 BENZENETETRATHIOL（~0.5 mg mL−1）",
  "作者改动的组分": [
   "BENZENETETRATHIOL"
  ],
  "特殊组分变化": [
   {
    "组分": "BENZENETETRATHIOL",
    "类型": "描述符看不到"
   }
  ],
  "电解液相同但样品编号不同": false,
  "描述符": [
   {
    "描述符": "ring",
    "中文": "溶剂环数",
    "组": "溶剂骨架",
    "方向": "变低",
    "A": 0.5,
    "B": 0.5984,
    "被动": false
   },
   {
    "描述符": "rotb",
    "中文": "可旋转键数",
    "组": "溶剂骨架",
    "方向": "变高",
    "A": 1.5,
    "B": 1.2049,
    "被动": false
   },
   {
    "描述符": "mw",
    "中文": "溶剂分子量",
    "组": "溶剂骨架",
    "方向": "变高",
    "A": 82.1005,
    "B": 80.5223,
    "被动": false
   }
  ],
  "物性": [],
  "条件": [
   {
    "条件": "E/S",
    "方向": "相近",
    "A": 35.37,
    "B": 35.37
   },
   {
    "条件": "硫载量",
    "方向": "相近",
    "A": 1.0,
    "B": 1.0
   },
   {
    "条件": "正极含硫",
    "方向": "相近",
    "A": 56.0,
    "B": 56.0
   },
   {
    "条件": "倍率",
    "方向": "相近",
    "A": 1.0,
    "B": 1.0
   },
   {
    "条件": "温度",
    "方向": "相近",
    "A": 25.0,
    "B": 25.0
   },
   {
    "条件": "电池形式",
    "方向": "相同",
    "A": 0.0,
    "B": 0.0
   },
   {
    "条件": "圈数",
    "方向": "相近",
    "A": 500,
    "B": 500
   }
  ],
  "条件含默认值": [
   "E/S默认",
   "温度默认"
  ],
  "性能": {
   "方向": "变低",
   "倍数": 0.5085,
   "倍数含义": "每圈衰减率之比",
   "好于参照": true,
   "值A": 0.06,
   "值B": 0.118,
   "指标A": "每圈衰减率（%/圈，由容量保持率换算）",
   "指标B": "每圈衰减率（%/圈，由容量保持率换算）"
  },
  "表述文字": "【P368｜每圈衰减率｜同测试换配方】实验样 1,2,4,5-benzenetetrathiol (tetrathiol)（1 M LiTFSI；2 wt% LiNO3；BENZENETETRATHIOL ~0.5 mg mL−1；DOL:DME = 1（DOL:DME=1:1）:1（DOL:DME=1:1）（体积比），测试 T5）相对 对比样 blank（1 M LiTFSI；2 wt% LiNO3；DOL:DME = 1（DOL:DME=1:1）:1（DOL:DME=1:1）（体积比），测试 T5）｜组分变化：加入 BENZENETETRATHIOL（~0.5 mg mL−1）（其中 BENZENETETRATHIOL：描述符看不到）｜描述符：溶剂环数 变低；可旋转键数 变高；溶剂分子量 变高｜物性：两边没有都报告的｜条件：相同（含默认值：E/S默认、温度默认）｜性能：每圈衰减率 变低"
 },
 {
  "编号": "PC01439",
  "论文": "P368",
  "类别": "每圈衰减率",
  "比较类型": "配方和条件都变",
  "A": {
   "测试": "T9",
   "测试名": "6.8 mg cm−2高载量循环",
   "配方": "F2",
   "配方名": "1,2,4,5-benzenetetrathiol (tetrathiol)",
   "recipe": "R2",
   "是否对照": false,
   "配方文字": "1 M LiTFSI；2 wt% LiNO3；BENZENETETRATHIOL ~0.5 mg mL−1；DOL:DME = 1（DOL:DME=1:1）:1（DOL:DME=1:1）（体积比）",
   "表述编号": "ST4641",
   "证据句子": [
    "M0322"
   ],
   "标记": [
    "LiNO3按质量分数换算",
    "温度默认"
   ]
  },
  "B": {
   "测试": "T5",
   "测试名": "普通载量Li–S长循环",
   "配方": "F0",
   "配方名": "blank",
   "recipe": "R0",
   "是否对照": true,
   "配方文字": "1 M LiTFSI；2 wt% LiNO3；DOL:DME = 1（DOL:DME=1:1）:1（DOL:DME=1:1）（体积比）",
   "表述编号": "ST4634",
   "证据句子": [
    "M0059"
   ],
   "标记": [
    "E/S默认",
    "LiNO3按质量分数换算",
    "温度默认"
   ]
  },
  "组分变化": "加入 BENZENETETRATHIOL（~0.5 mg mL−1）",
  "作者改动的组分": [
   "BENZENETETRATHIOL"
  ],
  "特殊组分变化": [
   {
    "组分": "BENZENETETRATHIOL",
    "类型": "描述符看不到"
   }
  ],
  "电解液相同但样品编号不同": false,
  "描述符": [
   {
    "描述符": "ring",
    "中文": "溶剂环数",
    "组": "溶剂骨架",
    "方向": "变低",
    "A": 0.5,
    "B": 0.5984,
    "被动": false
   },
   {
    "描述符": "rotb",
    "中文": "可旋转键数",
    "组": "溶剂骨架",
    "方向": "变高",
    "A": 1.5,
    "B": 1.2049,
    "被动": false
   },
   {
    "描述符": "mw",
    "中文": "溶剂分子量",
    "组": "溶剂骨架",
    "方向": "变高",
    "A": 82.1005,
    "B": 80.5223,
    "被动": false
   }
  ],
  "物性": [],
  "条件": [
   {
    "条件": "E/S",
    "方向": "变低",
    "A": 4.6,
    "B": 35.37
   },
   {
    "条件": "硫载量",
    "方向": "变高",
    "A": 6.8,
    "B": 1.0
   },
   {
    "条件": "正极含硫",
    "方向": "一边未报告",
    "A": null,
    "B": 56.0
   },
   {
    "条件": "倍率",
    "方向": "变低",
    "A": 0.05,
    "B": 1.0
   },
   {
    "条件": "温度",
    "方向": "相近",
    "A": 25.0,
    "B": 25.0
   },
   {
    "条件": "电池形式",
    "方向": "相同",
    "A": 0.0,
    "B": 0.0
   },
   {
    "条件": "圈数",
    "方向": "变低",
    "A": 40,
    "B": 500
   }
  ],
  "条件含默认值": [
   "E/S默认",
   "温度默认"
  ],
  "性能": {
   "方向": "变高",
   "倍数": 4.8729,
   "倍数含义": "每圈衰减率之比",
   "好于参照": false,
   "值A": 0.575,
   "值B": 0.118,
   "指标A": "每圈衰减率（%/圈，由容量保持率换算）",
   "指标B": "每圈衰减率（%/圈，由容量保持率换算）"
  },
  "表述文字": "【P368｜每圈衰减率｜配方和条件都变】实验样 1,2,4,5-benzenetetrathiol (tetrathiol)（1 M LiTFSI；2 wt% LiNO3；BENZENETETRATHIOL ~0.5 mg mL−1；DOL:DME = 1（DOL:DME=1:1）:1（DOL:DME=1:1）（体积比），测试 T9）相对 对比样 blank（1 M LiTFSI；2 wt% LiNO3；DOL:DME = 1（DOL:DME=1:1）:1（DOL:DME=1:1）（体积比），测试 T5）｜组分变化：加入 BENZENETETRATHIOL（~0.5 mg mL−1）（其中 BENZENETETRATHIOL：描述符看不到）｜描述符：溶剂环数 变低；可旋转键数 变高；溶剂分子量 变高｜物性：两边没有都报告的｜条件：E/S 变低；硫载量 变高；正极含硫 一边未报告；倍率 变低；圈数 变低（含默认值：E/S默认、温度默认）｜性能：每圈衰减率 变高"
 },
 {
  "编号": "PC01440",
  "论文": "P368",
  "类别": "每圈衰减率",
  "比较类型": "同配方换条件",
  "A": {
   "测试": "T9",
   "测试名": "6.8 mg cm−2高载量循环",
   "配方": "F2",
   "配方名": "1,2,4,5-benzenetetrathiol (tetrathiol)",
   "recipe": "R2",
   "是否对照": false,
   "配方文字": "1 M LiTFSI；2 wt% LiNO3；BENZENETETRATHIOL ~0.5 mg mL−1；DOL:DME = 1（DOL:DME=1:1）:1（DOL:DME=1:1）（体积比）",
   "表述编号": "ST4641",
   "证据句子": [
    "M0322"
   ],
   "标记": [
    "LiNO3按质量分数换算",
    "温度默认"
   ]
  },
  "B": {
   "测试": "T5",
   "测试名": "普通载量Li–S长循环",
   "配方": "F2",
   "配方名": "1,2,4,5-benzenetetrathiol (tetrathiol)",
   "recipe": "R2",
   "是否对照": false,
   "配方文字": "1 M LiTFSI；2 wt% LiNO3；BENZENETETRATHIOL ~0.5 mg mL−1；DOL:DME = 1（DOL:DME=1:1）:1（DOL:DME=1:1）（体积比）",
   "表述编号": "ST4637",
   "证据句子": [
