Repository: zhuonanli08/Li-S_Electrolyte_Conflicts

File: output/两两比较表述_313篇_v2_2026-11-07/比较表述.json (part 86 of 111)
[
    "M0059"
   ],
   "标记": [
    "E/S默认",
    "LiNO3按质量分数换算",
    "温度默认"
   ]
  },
  "组分变化": "配方相同",
  "作者改动的组分": [],
  "特殊组分变化": [],
  "电解液相同但样品编号不同": false,
  "描述符": [],
  "物性": [
   {
    "物性": "其他（未归类）",
    "方向": "相近",
    "A": 0.5,
    "B": 0.5,
    "单位": "mg mL−1",
    "温度": null
   }
  ],
  "条件": [
   {
    "条件": "E/S",
    "方向": "变低",
    "A": 4.6,
    "B": 35.37
   },
   {
    "条件": "硫载量",
    "方向": "变高",
    "A": 6.8,
    "B": 1.0
   },
   {
    "条件": "正极含硫",
    "方向": "一边未报告",
    "A": null,
    "B": 56.0
   },
   {
    "条件": "倍率",
    "方向": "变低",
    "A": 0.05,
    "B": 1.0
   },
   {
    "条件": "温度",
    "方向": "相近",
    "A": 25.0,
    "B": 25.0
   },
   {
    "条件": "电池形式",
    "方向": "相同",
    "A": 0.0,
    "B": 0.0
   },
   {
    "条件": "圈数",
    "方向": "变低",
    "A": 40,
    "B": 500
   }
  ],
  "条件含默认值": [
   "E/S默认",
   "温度默认"
  ],
  "性能": {
   "方向": "变高",
   "倍数": 9.5833,
   "倍数含义": "每圈衰减率之比",
   "好于参照": false,
   "值A": 0.575,
   "值B": 0.06,
   "指标A": "每圈衰减率（%/圈，由容量保持率换算）",
   "指标B": "每圈衰减率（%/圈，由容量保持率换算）"
  },
  "表述文字": "【P368｜每圈衰减率｜同配方换条件】实验样 1,2,4,5-benzenetetrathiol (tetrathiol)（1 M LiTFSI；2 wt% LiNO3；BENZENETETRATHIOL ~0.5 mg mL−1；DOL:DME = 1（DOL:DME=1:1）:1（DOL:DME=1:1）（体积比），测试 T9）相对 实验样 1,2,4,5-benzenetetrathiol (tetrathiol)（1 M LiTFSI；2 wt% LiNO3；BENZENETETRATHIOL ~0.5 mg mL−1；DOL:DME = 1（DOL:DME=1:1）:1（DOL:DME=1:1）（体积比），测试 T5）｜组分变化：配方相同｜描述符：配方相同｜物性：其他（未归类） 相近｜条件：E/S 变低；硫载量 变高；正极含硫 一边未报告；倍率 变低；圈数 变低（含默认值：E/S默认、温度默认）｜性能：每圈衰减率 变高"
 },
 {
  "编号": "PC01441",
  "论文": "P369",
  "类别": "LiCu_CE",
  "比较类型": "同测试换配方",
  "A": {
   "测试": "T11",
   "测试名": "改进Aurbach Li沉积剥离效率",
   "配方": "F2",
   "配方名": "1.5 M LiFSI DMMS",
   "recipe": "R2",
   "是否对照": false,
   "配方文字": "1.5 M LiFSI；DMMS（单一溶剂 体积份）",
   "表述编号": "ST4644",
   "证据句子": [
    "M0090",
    "M0091"
   ],
   "标记": [
    "温度默认"
   ]
  },
  "B": {
   "测试": "T11",
   "测试名": "改进Aurbach Li沉积剥离效率",
   "配方": "F4",
   "配方名": "1.5 M LiFSI DME",
   "recipe": "R4",
   "是否对照": true,
   "配方文字": "1.5 M LiFSI；DME（单一溶剂 体积份）",
   "表述编号": "ST4645",
   "证据句子": [
    "M0090",
    "M0091"
   ],
   "标记": [
    "温度默认"
   ]
  },
  "组分变化": "加入 DMMS（单一溶剂）；去掉 DME",
  "作者改动的组分": [
   "DME",
   "DMMS"
  ],
  "特殊组分变化": [],
  "电解液相同但样品编号不同": false,
  "描述符": [
   {
    "描述符": "rotb",
    "中文": "可旋转键数",
    "组": "溶剂骨架",
    "方向": "变低",
    "A": 2.0,
    "B": 3.0,
    "被动": false
   },
   {
    "描述符": "mw",
    "中文": "溶剂分子量",
    "组": "溶剂骨架",
    "方向": "变高",
    "A": 120.224,
    "B": 90.122,
    "被动": false
   },
   {
    "描述符": "lnsites",
    "中文": "每个 Li⁺ 的配位位点",
    "组": "配位（醚氧）",
    "方向": "变低",
    "A": 9.5821,
    "B": 12.8419,
    "被动": false
   }
  ],
  "物性": [
   {
    "物性": "离子电导率",
    "方向": "变低",
    "A": 1.29,
    "B": 2.8,
    "单位": "mS cm−1",
    "温度": null
   },
   {
    "物性": "密度",
    "方向": "相近",
    "A": 0.99,
    "B": 1.02,
    "单位": "g mL−1",
    "温度": null
   },
   {
    "物性": "Li⁺迁移数",
    "方向": "变高",
    "A": 0.5,
    "B": 0.43,
    "单位": "",
    "温度": null
   }
  ],
  "条件": [
   {
    "条件": "温度",
    "方向": "相近",
    "A": 25.0,
    "B": 25.0
   },
   {
    "条件": "测试方法",
    "方向": "相同",
    "A": 1.0,
    "B": 1.0
   }
  ],
  "条件含默认值": [
   "温度默认"
  ],
  "性能": {
   "方向": "变高",
   "倍数": 0.2353,
   "倍数含义": "损失（100 − CE）之比",
   "好于参照": true,
   "值A": 99.6,
   "值B": 98.3,
   "指标A": "Li‖Cu CE",
   "指标B": "Li‖Cu CE"
  },
  "表述文字": "【P369｜Li‖Cu CE｜同测试换配方】实验样 1.5 M LiFSI DMMS（1.5 M LiFSI；DMMS（单一溶剂 体积份），测试 T11）相对 对比样 1.5 M LiFSI DME（1.5 M LiFSI；DME（单一溶剂 体积份），测试 T11）｜组分变化：加入 DMMS（单一溶剂）；去掉 DME｜描述符：可旋转键数 变低；溶剂分子量 变高；每个 Li⁺ 的配位位点 变低｜物性：离子电导率 变低；密度 相近；Li⁺迁移数 变高｜条件：相同（含默认值：温度默认）｜性能：Li‖Cu CE 变高"
 },
 {
  "编号": "PC01442",
  "论文": "P371",
  "类别": "LiCu_CE",
  "比较类型": "同测试换配方",
  "A": {
   "测试": "Taur",
   "测试名": "Aurbach Li||Cu CE",
   "配方": "DD",
   "配方名": "DD电解液",
   "recipe": "R_DD",
   "是否对照": false,
   "配方文字": "1 M LiTFSI；DOL:DME = 未报告（DOL/DME混合比例未知）:未报告（DOL/DME混合比例未知）（体积比）",
   "表述编号": "ST4678",
   "证据句子": [
    "M0207",
    "M0212",
    "M0160"
   ],
   "标记": [
    "溶剂比例默认"
   ]
  },
  "B": {
   "测试": "Taur",
   "测试名": "Aurbach Li||Cu CE",
   "配方": "DEE",
   "配方名": "DEE电解液",
   "recipe": "R_DEE",
   "是否对照": false,
   "配方文字": "1.2（344 mg加入1 mL溶剂） M LiTFSI；DEE（1 体积份）",
   "表述编号": "ST4682",
   "证据句子": [
    "M0207",
    "M0212",
    "M0160"
   ],
   "标记": [
    "溶剂比例默认"
   ]
  },
  "组分变化": "LiTFSI 1.2（344 mg加入1 mL溶剂） M → 1 M；加入 DOL（未报告（DOL/DME混合比例未知） 未报告）；加入 DME（未报告（DOL/DME混合比例未知） 未报告）；去掉 DEE",
  "作者改动的组分": [
   "DEE",
   "DME",
   "DOL",
   "LiTFSI"
  ],
  "特殊组分变化": [],
  "电解液相同但样品编号不同": false,
  "描述符": [
   {
    "描述符": "eo",
    "中文": "非氟醚氧",
    "组": "配位（醚氧）",
    "方向": "变高",
    "A": 2.0,
    "B": 1.0,
    "被动": false
   },
   {
    "描述符": "ring",
    "中文": "溶剂环数",
    "组": "溶剂骨架",
    "方向": "变高（从无到有）",
    "A": 0.5984,
    "B": 0.0,
    "被动": false
   },
   {
    "描述符": "rotb",
    "中文": "可旋转键数",
    "组": "溶剂骨架",
    "方向": "变低",
    "A": 1.2049,
    "B": 2.0,
    "被动": false
   },
   {
    "描述符": "tpsa",
    "中文": "TPSA",
    "组": "其他（单独成组或数据少）",
    "方向": "变高",
    "A": 18.46,
    "B": 9.23,
    "被动": false
   },
   {
    "描述符": "mw",
    "中文": "溶剂分子量",
    "组": "溶剂骨架",
    "方向": "变高",
    "A": 80.5223,
    "B": 74.123,
    "被动": false
   },
   {
    "描述符": "lnsites",
    "中文": "每个 Li⁺ 的配位位点",
    "组": "配位（醚氧）",
    "方向": "变高",
    "A": 23.9809,
    "B": 8.0249,
    "被动": false
   },
   {
    "描述符": "li",
    "中文": "Li⁺ 总浓度",
    "组": "盐用量",
    "方向": "变低",
    "A": 1.0,
    "B": 1.2,
    "被动": false
   },
   {
    "描述符": "salt",
    "中文": "主盐浓度",
    "组": "盐用量",
    "方向": "变低",
    "A": 1.0,
    "B": 1.2,
    "被动": false
   },
   {
    "描述符": "anF",
    "中文": "阴离子 F（每升）",
    "组": "盐用量",
    "方向": "变低",
    "A": 6.0,
    "B": 7.2,
    "被动": false
   },
   {
    "描述符": "anSO2",
    "中文": "阴离子磺酰（每升）",
    "组": "盐用量",
    "方向": "变低",
    "A": 2.0,
    "B": 2.4,
    "被动": false
   }
  ],
  "物性": [],
  "条件": [
   {
    "条件": "温度",
    "方向": "相近",
    "A": 60.0,
    "B": 60.0
   },
   {
    "条件": "电流密度",
    "方向": "相近",
    "A": 0.5,
    "B": 0.5
   },
   {
    "条件": "沉积容量",
    "方向": "相近",
    "A": 1.0,
    "B": 1.0
   },
   {
    "条件": "测试方法",
    "方向": "相同",
    "A": 1.0,
    "B": 1.0
   }
  ],
  "条件含默认值": [
   "溶剂比例默认"
  ],
  "性能": {
   "方向": "变高",
   "倍数": 0.6718,
   "倍数含义": "损失（100 − CE）之比",
   "好于参照": true,
   "值A": 96.93,
   "值B": 95.43,
   "指标A": "Li‖Cu CE",
   "指标B": "Li‖Cu CE"
  },
  "表述文字": "【P371｜Li‖Cu CE｜同测试换配方】实验样 DD电解液（1 M LiTFSI；DOL:DME = 未报告（DOL/DME混合比例未知）:未报告（DOL/DME混合比例未知）（体积比），测试 Taur）相对 实验样 DEE电解液（1.2（344 mg加入1 mL溶剂） M LiTFSI；DEE（1 体积份），测试 Taur）｜组分变化：LiTFSI 1.2（344 mg加入1 mL溶剂） M → 1 M；加入 DOL（未报告（DOL/DME混合比例未知） 未报告）；加入 DME（未报告（DOL/DME混合比例未知） 未报告）；去掉 DEE｜描述符：非氟醚氧 变高；溶剂环数 变高（从无到有）；可旋转键数 变低；TPSA 变高；溶剂分子量 变高；每个 Li⁺ 的配位位点 变高；Li⁺ 总浓度 变低；主盐浓度 变低；阴离子 F（每升） 变低；阴离子磺酰（每升） 变低｜物性：两边没有都报告的｜条件：相同（含默认值：溶剂比例默认）｜性能：Li‖Cu CE 变高"
 },
 {
  "编号": "PC01443",
  "论文": "P371",
  "类别": "LiCu_CE",
  "比较类型": "同测试换配方",
  "A": {
   "测试": "Taur",
   "测试名": "Aurbach Li||Cu CE",
   "配方": "F3DEE",
   "配方名": "F3DEE电解液",
   "recipe": "R_F3DEE",
   "是否对照": false,
   "配方文字": "1.2（344 mg加入1 mL溶剂） M LiTFSI；F3DEE（1 体积份）",
   "表述编号": "ST4685",
   "证据句子": [
    "M0207",
    "M0212",
    "M0160"
   ],
   "标记": [
    "溶剂比例默认"
   ]
  },
  "B": {
   "测试": "Taur",
   "测试名": "Aurbach Li||Cu CE",
   "配方": "DD",
   "配方名": "DD电解液",
   "recipe": "R_DD",
   "是否对照": false,
   "配方文字": "1 M LiTFSI；DOL:DME = 未报告（DOL/DME混合比例未知）:未报告（DOL/DME混合比例未知）（体积比）",
   "表述编号": "ST4678",
   "证据句子": [
    "M0207",
    "M0212",
    "M0160"
   ],
   "标记": [
    "溶剂比例默认"
   ]
  },
  "组分变化": "LiTFSI 1 M → 1.2（344 mg加入1 mL溶剂） M；加入 F3DEE（1 mL）；去掉 DOL；去掉 DME",
  "作者改动的组分": [
   "DME",
   "DOL",
   "F3DEE",
   "LiTFSI"
  ],
  "特殊组分变化": [],
  "电解液相同但样品编号不同": false,
  "描述符": [
   {
    "描述符": "eo",
    "中文": "非氟醚氧",
    "组": "配位（醚氧）",
    "方向": "变低",
    "A": 1.0,
    "B": 2.0,
    "被动": false
   },
   {
    "描述符": "eo_b",
    "中文": "β 氟化醚氧",
    "组": "其他（单独成组或数据少）",
    "方向": "变高（从无到有）",
    "A": 1.0,
    "B": 0.0,
    "被动": false
   },
   {
    "描述符": "fat",
    "中文": "溶剂 F 原子数",
    "组": "氟化/稀释",
    "方向": "变高（从无到有）",
    "A": 3.0,
    "B": 0.0,
    "被动": false
   },
   {
    "描述符": "ring",
    "中文": "溶剂环数",
    "组": "溶剂骨架",
    "方向": "变低（变为 0）",
    "A": 0.0,
    "B": 0.5984,
    "被动": false
   },
   {
    "描述符": "rotb",
    "中文": "可旋转键数",
    "组": "溶剂骨架",
    "方向": "变高",
    "A": 5.0,
    "B": 1.2049,
    "被动": false
   },
   {
    "描述符": "mw",
    "中文": "溶剂分子量",
    "组": "溶剂骨架",
    "方向": "变高",
    "A": 172.146,
    "B": 80.5223,
    "被动": false
   },
   {
    "描述符": "ffrac",
    "中文": "含氟溶剂比例",
    "组": "氟化/稀释",
    "方向": "变高（从无到有）",
    "A": 1.0,
    "B": 0.0,
    "被动": false
   },
   {
    "描述符": "salt",
    "中文": "主盐浓度",
    "组": "盐用量",
    "方向": "变高",
    "A": 1.2,
    "B": 1.0,
    "被动": false
   },
   {
    "描述符": "anF",
    "中文": "阴离子 F（每升）",
    "组": "盐用量",
    "方向": "变高",
    "A": 7.2,
    "B": 6.0,
    "被动": false
   },
   {
    "描述符": "anSO2",
    "中文": "阴离子磺酰（每升）",
    "组": "盐用量",
    "方向": "变高",
    "A": 2.4,
    "B": 2.0,
    "被动": false
   }
  ],
  "物性": [],
  "条件": [
   {
    "条件": "温度",
    "方向": "相近",
    "A": 60.0,
    "B": 60.0
   },
   {
    "条件": "电流密度",
    "方向": "相近",
    "A": 0.5,
    "B": 0.5
   },
   {
    "条件": "沉积容量",
    "方向": "相近",
    "A": 1.0,
    "B": 1.0
   },
   {
    "条件": "测试方法",
    "方向": "相同",
    "A": 1.0,
    "B": 1.0
   }
  ],
  "条件含默认值": [
   "溶剂比例默认"
  ],
  "性能": {
   "方向": "变低",
   "倍数": 2.987,
   "倍数含义": "损失（100 − CE）之比",
   "好于参照": false,
   "值A": 90.83,
   "值B": 96.93,
   "指标A": "Li‖Cu CE",
   "指标B": "Li‖Cu CE"
  },
  "表述文字": "【P371｜Li‖Cu CE｜同测试换配方】实验样 F3DEE电解液（1.2（344 mg加入1 mL溶剂） M LiTFSI；F3DEE（1 体积份），测试 Taur）相对 实验样 DD电解液（1 M LiTFSI；DOL:DME = 未报告（DOL/DME混合比例未知）:未报告（DOL/DME混合比例未知）（体积比），测试 Taur）｜组分变化：LiTFSI 1 M → 1.2（344 mg加入1 mL溶剂） M；加入 F3DEE（1 mL）；去掉 DOL；去掉 DME｜描述符：非氟醚氧 变低；β 氟化醚氧 变高（从无到有）；溶剂 F 原子数 变高（从无到有）；溶剂环数 变低（变为 0）；可旋转键数 变高；溶剂分子量 变高；含氟溶剂比例 变高（从无到有）；主盐浓度 变高；阴离子 F（每升） 变高；阴离子磺酰（每升） 变高｜物性：两边没有都报告的｜条件：相同（含默认值：溶剂比例默认）｜性能：Li‖Cu CE 变低"
 },
 {
  "编号": "PC01444",
  "论文": "P371",
  "类别": "LiCu_CE",
  "比较类型": "同测试换配方",
  "A": {
   "测试": "Taur",
   "测试名": "Aurbach Li||Cu CE",
   "配方": "DD",
   "配方名": "DD电解液",
   "recipe": "R_DD",
   "是否对照": false,
   "配方文字": "1 M LiTFSI；DOL:DME = 未报告（DOL/DME混合比例未知）:未报告（DOL/DME混合比例未知）（体积比）",
   "表述编号": "ST4678",
   "证据句子": [
    "M0207",
    "M0212",
    "M0160"
   ],
   "标记": [
    "溶剂比例默认"
   ]
  },
  "B": {
   "测试": "Taur",
   "测试名": "Aurbach Li||Cu CE",
   "配方": "F4DEE",
   "配方名": "F4DEE电解液",
   "recipe": "R_F4DEE",
   "是否对照": false,
   "配方文字": "1.2（344 mg加入1 mL溶剂） M LiTFSI；F4DEE（1 体积份）",
   "表述编号": "ST4688",
   "证据句子": [
    "M0207",
    "M0212",
    "M0160"
   ],
   "标记": [
    "溶剂比例默认"
   ]
  },
  "组分变化": "LiTFSI 1.2（344 mg加入1 mL溶剂） M → 1 M；加入 DOL（未报告（DOL/DME混合比例未知） 未报告）；加入 DME（未报告（DOL/DME混合比例未知） 未报告）；去掉 F4DEE",
  "作者改动的组分": [
   "DME",
   "DOL",
   "F4DEE",
   "LiTFSI"
  ],
  "特殊组分变化": [],
  "电解液相同但样品编号不同": false,
  "描述符": [
   {
    "描述符": "eo",
    "中文": "非氟醚氧",
    "组": "配位（醚氧）",
    "方向": "变高（从无到有）",
    "A": 2.0,
    "B": 0.0,
    "被动": false
   },
   {
    "描述符": "eo_b",
    "中文": "β 氟化醚氧",
    "组": "其他（单独成组或数据少）",
    "方向": "变低（变为 0）",
    "A": 0.0,
    "B": 2.0,
    "被动": false
   },
   {
    "描述符": "fat",
    "中文": "溶剂 F 原子数",
    "组": "氟化/稀释",
    "方向": "变低（变为 0）",
    "A": 0.0,
    "B": 4.0,
    "被动": false
   },
   {
    "描述符": "ring",
    "中文": "溶剂环数",
    "组": "溶剂骨架",
    "方向": "变高（从无到有）",
    "A": 0.5984,
    "B": 0.0,
    "被动": false
   },
   {
    "描述符": "rotb",
    "中文": "可旋转键数",
    "组": "溶剂骨架",
    "方向": "变低",
    "A": 1.2049,
    "B": 7.0,
    "被动": false
   },
   {
    "描述符": "mw",
    "中文": "溶剂分子量",
    "组": "溶剂骨架",
    "方向": "变低",
    "A": 80.5223,
    "B": 190.136,
    "被动": false
   },
   {
    "描述符": "ffrac",
    "中文": "含氟溶剂比例",
    "组": "氟化/稀释",
    "方向": "变低（变为 0）",
    "A": 0.0,
    "B": 1.0,
    "被动": false
   },
   {
    "描述符": "dil",
    "中文": "稀释剂摩尔比例",
    "组": "氟化/稀释",
    "方向": "变低（变为 0）",
    "A": 0.0,
    "B": 1.0,
    "被动": false
   },
   {
    "描述符": "li",
    "中文": "Li⁺ 总浓度",
    "组": "盐用量",
    "方向": "变低",
    "A": 1.0,
    "B": 1.2,
    "被动": false
   },
   {
    "描述符": "salt",
    "中文": "主盐浓度",
    "组": "盐用量",
    "方向": "变低",
    "A": 1.0,
    "B": 1.2,
    "被动": false
   },
   {
    "描述符": "anF",
    "中文": "阴离子 F（每升）",
    "组": "盐用量",
    "方向": "变低",
    "A": 6.0,
    "B": 7.2,
    "被动": false
   },
   {
    "描述符": "anSO2",
    "中文": "阴离子磺酰（每升）",
    "组": "盐用量",
    "方向": "变低",
    "A": 2.0,
    "B": 2.4,
    "被动": false
   }
  ],
  "物性": [],
  "条件": [
   {
    "条件": "温度",
    "方向": "相近",
    "A": 60.0,
    "B": 60.0
   },
   {
    "条件": "电流密度",
    "方向": "相近",
    "A": 0.5,
    "B": 0.5
   },
   {
    "条件": "沉积容量",
    "方向": "相近",
    "A": 1.0,
    "B": 1.0
   },
   {
    "条件": "测试方法",
    "方向": "相同",
    "A": 1.0,
    "B": 1.0
   }
  ],
  "条件含默认值": [
   "溶剂比例默认"
  ],
  "性能": {
   "方向": "变低",
   "倍数": 1.6776,
   "倍数含义": "损失（100 − CE）之比",
   "好于参照": false,
   "值A": 96.93,
   "值B": 98.17,
   "指标A": "Li‖Cu CE",
   "指标B": "Li‖Cu CE"
  },
  "表述文字": "【P371｜Li‖Cu CE｜同测试换配方】实验样 DD电解液（1 M LiTFSI；DOL:DME = 未报告（DOL/DME混合比例未知）:未报告（DOL/DME混合比例未知）（体积比），测试 Taur）相对 实验样 F4DEE电解液（1.2（344 mg加入1 mL溶剂） M LiTFSI；F4DEE（1 体积份），测试 Taur）｜组分变化：LiTFSI 1.2（344 mg加入1 mL溶剂） M → 1 M；加入 DOL（未报告（DOL/DME混合比例未知） 未报告）；加入 DME（未报告（DOL/DME混合比例未知） 未报告）；去掉 F4DEE｜描述符：非氟醚氧 变高（从无到有）；β 氟化醚氧 变低（变为 0）；溶剂 F 原子数 变低（变为 0）；溶剂环数 变高（从无到有）；可旋转键数 变低；溶剂分子量 变低；含氟溶剂比例 变低（变为 0）；稀释剂摩尔比例 变低（变为 0）；Li⁺ 总浓度 变低；主盐浓度 变低；阴离子 F（每升） 变低；阴离子磺酰（每升） 变低｜物性：两边没有都报告的｜条件：相同（含默认值：溶剂比例默认）｜性能：Li‖Cu CE 变低"
 },
 {
  "编号": "PC01445",
  "论文": "P371",
  "类别": "LiCu_CE",
  "比较类型": "同测试换配方",
  "A": {
   "测试": "Taur",
   "测试名": "Aurbach Li||Cu CE",
   "配方": "DD",
   "配方名": "DD电解液",
   "recipe": "R_DD",
   "是否对照": false,
   "配方文字": "1 M LiTFSI；DOL:DME = 未报告（DOL/DME混合比例未知）:未报告（DOL/DME混合比例未知）（体积比）",
   "表述编号": "ST4678",
   "证据句子": [
    "M0207",
    "M0212",
    "M0160"
   ],
   "标记": [
    "溶剂比例默认"
   ]
  },
  "B": {
   "测试": "Taur",
   "测试名": "Aurbach Li||Cu CE",
   "配方": "F4DMB",
   "配方名": "F4DMB电解液",
   "recipe": "R_F4DMB",
   "是否对照": false,
   "配方文字": "1.2（344 mg加入1 mL溶剂） M LiTFSI；F4DMB（1 体积份）",
   "表述编号": "ST4693",
   "证据句子": [
    "M0207",
    "M0212",
    "M0160"
   ],
   "标记": [
    "溶剂比例默认"
   ]
  },
  "组分变化": "LiTFSI 1.2（344 mg加入1 mL溶剂） M → 1 M；加入 DOL（未报告（DOL/DME混合比例未知） 未报告）；加入 DME（未报告（DOL/DME混合比例未知） 未报告）；去掉 F4DMB",
  "作者改动的组分": [
   "DME",
   "DOL",
   "F4DMB",
   "LiTFSI"
  ],
  "特殊组分变化": [],
  "电解液相同但样品编号不同": false,
  "描述符": [
   {
    "描述符": "eo",
    "中文": "非氟醚氧",
    "组": "配位（醚氧）",
    "方向": "变高（从无到有）",
    "A": 2.0,
    "B": 0.0,
    "被动": false
   },
   {
    "描述符": "eo_b",
    "中文": "β 氟化醚氧",
    "组": "其他（单独成组或数据少）",
    "方向": "变低（变为 0）",
    "A": 0.0,
    "B": 2.0,
    "被动": false
   },
   {
    "描述符": "fat",
    "中文": "溶剂 F 原子数",
    "组": "氟化/稀释",
    "方向": "变低（变为 0）",
    "A": 0.0,
    "B": 4.0,
    "被动": false
   },
   {
    "描述符": "ring",
    "中文": "溶剂环数",
    "组": "溶剂骨架",
    "方向": "变高（从无到有）",
    "A": 0.5984,
    "B": 0.0,
    "被动": false
   },
   {
    "描述符": "rotb",
    "中文": "可旋转键数",
    "组": "溶剂骨架",
    "方向": "变低",
    "A": 1.2049,
    "B": 5.0,
    "被动": false
   },
   {
    "描述符": "mw",
    "中文": "溶剂分子量",
    "组": "溶剂骨架",
    "方向": "变低",
    "A": 80.5223,
    "B": 190.136,
    "被动": false
   },
   {
    "描述符": "ffrac",
    "中文": "含氟溶剂比例",
    "组": "氟化/稀释",
    "方向": "变低（变为 0）",
    "A": 0.0,
    "B": 1.0,
    "被动": false
   },
   {
    "描述符": "salt",
    "中文": "主盐浓度",
    "组": "盐用量",
    "方向": "变低",
    "A": 1.0,
    "B": 1.2,
    "被动": false
   },
   {
    "描述符": "anF",
    "中文": "阴离子 F（每升）",
    "组": "盐用量",
    "方向": "变低",
    "A": 6.0,
    "B": 7.2,
    "被动": false
   },
   {
    "描述符": "anSO2",
    "中文": "阴离子磺酰（每升）",
    "组": "盐用量",
    "方向": "变低",
    "A": 2.0,
    "B": 2.4,
    "被动": false
   }
  ],
  "物性": [],
  "条件": [
   {
    "条件": "温度",
    "方向": "相近",
    "A": 60.0,
    "B": 60.0
   },
   {
    "条件": "电流密度",
    "方向": "相近",
    "A": 0.5,
    "B": 0.5
   },
   {
    "条件": "沉积容量",
    "方向": "相近",
    "A": 1.0,
    "B": 1.0
   },
   {
    "条件": "测试方法",
    "方向": "相同",
    "A": 1.0,
    "B": 1.0
   }
  ],
  "条件含默认值": [
   "溶剂比例默认"
  ],
  "性能": {
   "方向": "变低",
   "倍数": 1.7151,
   "倍数含义": "损失（100 − CE）之比",
   "好于参照": false,
   "值A": 96.93,
   "值B": 98.21,
   "指标A": "Li‖Cu CE",
   "指标B": "Li‖Cu CE"
  },
  "表述文字": "【P371｜Li‖Cu CE｜同测试换配方】实验样 DD电解液（1 M LiTFSI；DOL:DME = 未报告（DOL/DME混合比例未知）:未报告（DOL/DME混合比例未知）（体积比），测试 Taur）相对 实验样 F4DMB电解液（1.2（344 mg加入1 mL溶剂） M LiTFSI；F4DMB（1 体积份），测试 Taur）｜组分变化：LiTFSI 1.2（344 mg加入1 mL溶剂） M → 1 M；加入 DOL（未报告（DOL/DME混合比例未知） 未报告）；加入 DME（未报告（DOL/DME混合比例未知） 未报告）；去掉 F4DMB｜描述符：非氟醚氧 变高（从无到有）；β 氟化醚氧 变低（变为 0）；溶剂 F 原子数 变低（变为 0）；溶剂环数 变高（从无到有）；可旋转键数 变低；溶剂分子量 变低；含氟溶剂比例 变低（变为 0）；主盐浓度 变低；阴离子 F（每升） 变低；阴离子磺酰（每升） 变低｜物性：两边没有都报告的｜条件：相同（含默认值：溶剂比例默认）｜性能：Li‖Cu CE 变低"
 },
 {
  "编号": "PC01446",
  "论文": "P371",
  "类别": "LiCu_CE",
  "比较类型": "同测试换配方",
  "A": {
   "测试": "Taur",
   "测试名": "Aurbach Li||Cu CE",
   "配方": "DD",
   "配方名": "DD电解液",
   "recipe": "R_DD",
   "是否对照": false,
   "配方文字": "1 M LiTFSI；DOL:DME = 未报告（DOL/DME混合比例未知）:未报告（DOL/DME混合比例未知）（体积比）",
   "表述编号": "ST4678",
   "证据句子": [
    "M0207",
    "M0212",
    "M0160"
   ],
   "标记": [
    "溶剂比例默认"
   ]
  },
  "B": {
   "测试": "Taur",
   "测试名": "Aurbach Li||Cu CE",
   "配方": "F5DEE",
   "配方名": "F5DEE电解液",
   "recipe": "R_F5DEE",
   "是否对照": false,
   "配方文字": "1.2（344 mg加入1 mL溶剂） M LiTFSI；F5DEE（1 体积份）",
   "表述编号": "ST4697",
   "证据句子": [
    "M0207",
    "M0212",
    "M0160"
   ],
   "标记": [
    "溶剂比例默认"
   ]
  },
  "组分变化": "LiTFSI 1.2（344 mg加入1 mL溶剂） M → 1 M；加入 DOL（未报告（DOL/DME混合比例未知） 未报告）；加入 DME（未报告（DOL/DME混合比例未知） 未报告）；去掉 F5DEE",
  "作者改动的组分": [
   "DME",
   "DOL",
   "F5DEE",
   "LiTFSI"
  ],
  "特殊组分变化": [],
  "电解液相同但样品编号不同": false,
  "描述符": [
   {
    "描述符": "eo",
    "中文": "非氟醚氧",
    "组": "配位（醚氧）",
    "方向": "变高（从无到有）",
    "A": 2.0,
    "B": 0.0,
    "被动": false
   },
   {
    "描述符": "eo_b",
    "中文": "β 氟化醚氧",
    "组": "其他（单独成组或数据少）",
    "方向": "变低（变为 0）",
    "A": 0.0,
    "B": 2.0,
    "被动": false
   },
   {
    "描述符": "fat",
    "中文": "溶剂 F 原子数",
    "组": "氟化/稀释",
    "方向": "变低（变为 0）",
    "A": 0.0,
    "B": 5.0,
    "被动": false
   },
   {
    "描述符": "ring",
    "中文": "溶剂环数",
    "组": "溶剂骨架",
    "方向": "变高（从无到有）",
    "A": 0.5984,
    "B": 0.0,
    "被动": false
   },
   {
    "描述符": "rotb",
    "中文": "可旋转键数",
    "组": "溶剂骨架",
    "方向": "变低",
    "A": 1.2049,
    "B": 6.0,
    "被动": false
   },
   {
    "描述符": "mw",
    "中文": "溶剂分子量",
    "组": "溶剂骨架",
    "方向": "变低",
    "A": 80.5223,
    "B": 208.126,
    "被动": false
   },
   {
    "描述符": "ffrac",
    "中文": "含氟溶剂比例",
    "组": "氟化/稀释",
    "方向": "变低（变为 0）",
    "A": 0.0,
    "B": 1.0,
    "被动": false
   },
   {
    "描述符": "salt",
    "中文": "主盐浓度",
    "组": "盐用量",
    "方向": "变低",
    "A": 1.0,
    "B": 1.2,
    "被动": false
   },
   {
    "描述符": "anF",
    "中文": "阴离子 F（每升）",
    "组": "盐用量",
    "方向": "变低",
    "A": 6.0,
    "B": 7.2,
    "被动": false
   },
   {
    "描述符": "anSO2",
    "中文": "阴离子磺酰（每升）",
    "组": "盐用量",
    "方向": "变低",
    "A": 2.0,
    "B": 2.4,
    "被动": false
   }
  ],
  "物性": [],
  "条件": [
   {
    "条件": "温度",
    "方向": "相近",
    "A": 60.0,
    "B": 60.0
   },
   {
    "条件": "电流密度",
    "方向": "相近",
    "A": 0.5,
    "B": 0.5
   },
   {
    "条件": "沉积容量",
    "方向": "相近",
    "A": 1.0,
    "B": 1.0
   },
   {
    "条件": "测试方法",
    "方向": "相同",
    "A": 1.0,
    "B": 1.0
   }
  ],
  "条件含默认值": [
   "溶剂比例默认"
  ],
  "性能": {
   "方向": "变低",
   "倍数": 1.5584,
   "倍数含义": "损失（100 − CE）之比",
   "好于参照": false,
   "值A": 96.93,
   "值B": 98.03,
   "指标A": "Li‖Cu CE",
   "指标B": "Li‖Cu CE"
  },
  "表述文字": "【P371｜Li‖Cu CE｜同测试换配方】实验样 DD电解液（1 M LiTFSI；DOL:DME = 未报告（DOL/DME混合比例未知）:未报告（DOL/DME混合比例未知）（体积比），测试 Taur）相对 实验样 F5DEE电解液（1.2（344 mg加入1 mL溶剂） M LiTFSI；F5DEE（1 体积份），测试 Taur）｜组分变化：LiTFSI 1.2（344 mg加入1 mL溶剂） M → 1 M；加入 DOL（未报告（DOL/DME混合比例未知） 未报告）；加入 DME（未报告（DOL/DME混合比例未知） 未报告）；去掉 F5DEE｜描述符：非氟醚氧 变高（从无到有）；β 氟化醚氧 变低（变为 0）；溶剂 F 原子数 变低（变为 0）；溶剂环数 变高（从无到有）；可旋转键数 变低；溶剂分子量 变低；含氟溶剂比例 变低（变为 0）；主盐浓度 变低；阴离子 F（每升） 变低；阴离子磺酰（每升） 变低｜物性：两边没有都报告的｜条件：相同（含默认值：溶剂比例默认）｜性能：Li‖Cu CE 变低"
 },
 {
  "编号": "PC01447",
  "论文": "P371",
  "类别": "LiCu_CE",
  "比较类型": "同测试换配方",
  "A": {
   "测试": "Taur",
   "测试名": "Aurbach Li||Cu CE",
   "配方": "DD",
   "配方名": "DD电解液",
   "recipe": "R_DD",
   "是否对照": false,
   "配方文字": "1 M LiTFSI；DOL:DME = 未报告（DOL/DME混合比例未知）:未报告（DOL/DME混合比例未知）（体积比）",
   "表述编号": "ST4678",
   "证据句子": [
    "M0207",
    "M0212",
    "M0160"
   ],
   "标记": [
    "溶剂比例默认"
   ]
  },
  "B": {
   "测试": "Taur",
   "测试名": "Aurbach Li||Cu CE",
   "配方": "F6DEE",
   "配方名": "F6DEE电解液",
   "recipe": "R_F6DEE",
   "是否对照": false,
   "配方文字": "饱和，<1.2 M LiTFSI；DTFEG（单一溶剂 体积份）",
   "表述编号": "ST4701",
   "证据句子": [
    "M0207",
    "M0212",
    "M0160"
   ],
   "标记": []
  },
  "组分变化": "LiTFSI 饱和，<1.2 M → 1 M；加入 DOL（未报告（DOL/DME混合比例未知） 未报告）；加入 DME（未报告（DOL/DME混合比例未知） 未报告）；去掉 DTFEG",
  "作者改动的组分": [
   "DME",
   "DOL",
   "DTFEG",
   "LiTFSI"
  ],
  "特殊组分变化": [],
  "电解液相同但样品编号不同": false,
  "描述符": [
   {
    "描述符": "eo",
    "中文": "非氟醚氧",
    "组": "配位（醚氧）",
    "方向": "变高（从无到有）",
    "A": 2.0,
    "B": 0.0,
    "被动": false
   },
   {
    "描述符": "eo_b",
    "中文": "β 氟化醚氧",
    "组": "其他（单独成组或数据少）",
    "方向": "变低（变为 0）",
    "A": 0.0,
    "B": 2.0,
    "被动": false
   },
   {
    "描述符": "fat",
    "中文": "溶剂 F 原子数",
    "组": "氟化/稀释",
    "方向": "变低（变为 0）",
    "A": 0.0,
    "B": 6.0,
    "被动": false
   },
   {
    "描述符": "ring",
    "中文": "溶剂环数",
    "组": "溶剂骨架",
    "方向": "变高（从无到有）",
    "A": 0.5984,
    "B": 0.0,
    "被动": false
   },
   {
    "描述符": "rotb",
    "中文": "可旋转键数",
    "组": "溶剂骨架",
    "方向": "变低",
    "A": 1.2049,
    "B": 5.0,
    "被动": false
   },
   {
    "描述符": "mw",
    "中文": "溶剂分子量",
    "组": "溶剂骨架",
    "方向": "变低",
    "A": 80.5223,
    "B": 226.116,
    "被动": false
   },
   {
    "描述符": "ffrac",
    "中文": "含氟溶剂比例",
    "组": "氟化/稀释",
    "方向": "变低（变为 0）",
    "A": 0.0,
    "B": 1.0,
    "被动": false
   }
  ],
  "物性": [],
  "条件": [
   {
    "条件": "温度",
    "方向": "相近",
    "A": 60.0,
    "B": 60.0
   },
   {
    "条件": "电流密度",
    "方向": "相近",
    "A": 0.5,
    "B": 0.5
   },
   {
    "条件": "沉积容量",
    "方向": "相近",
    "A": 1.0,
    "B": 1.0
   },
   {
    "条件": "测试方法",
    "方向": "相同",
    "A": 1.0,
    "B": 1.0
   }
  ],
  "条件含默认值": [
   "溶剂比例默认"
  ],
  "性能": {
   "方向": "变低",
   "倍数": 1.0514,
   "倍数含义": "损失（100 − CE）之比",
   "好于参照": false,
   "值A": 96.93,
   "值B": 97.08,
   "指标A": "Li‖Cu CE",
   "指标B": "Li‖Cu CE"
  },
  "表述文字": "【P371｜Li‖Cu CE｜同测试换配方】实验样 DD电解液（1 M LiTFSI；DOL:DME = 未报告（DOL/DME混合比例未知）:未报告（DOL/DME混合比例未知）（体积比），测试 Taur）相对 实验样 F6DEE电解液（饱和，<1.2 M LiTFSI；DTFEG（单一溶剂 体积份），测试 Taur）｜组分变化：LiTFSI 饱和，<1.2 M → 1 M；加入 DOL（未报告（DOL/DME混合比例未知） 未报告）；加入 DME（未报告（DOL/DME混合比例未知） 未报告）；去掉 DTFEG｜描述符：非氟醚氧 变高（从无到有）；β 氟化醚氧 变低（变为 0）；溶剂 F 原子数 变低（变为 0）；溶剂环数 变高（从无到有）；可旋转键数 变低；溶剂分子量 变低；含氟溶剂比例 变低（变为 0）｜物性：两边没有都报告的｜条件：相同（含默认值：溶剂比例默认）｜性能：Li‖Cu CE 变低"
 },
 {
  "编号": "PC01448",
  "论文": "P371",
  "类别": "LiCu_CE",
  "比较类型": "配方和条件都变",
  "A": {
   "测试": "Taur",
   "测试名": "Aurbach Li||Cu CE",
   "配方": "DD",
   "配方名": "DD电解液",
   "recipe": "R_DD",
   "是否对照": false,
   "配方文字": "1 M LiTFSI；DOL:DME = 未报告（DOL/DME混合比例未知）:未报告（DOL/DME混合比例未知）（体积比）",
   "表述编号": "ST4678",
   "证据句子": [
    "M0207",
    "M0212",
    "M0160"
   ],
   "标记": [
    "溶剂比例默认"
   ]
  },
  "B": {
   "测试": "Tcu200",
   "测试名": "F4DMB Li||Cu长期循环",
   "配方": "F4DMB",
   "配方名": "F4DMB电解液",
   "recipe": "R_F4DMB",
   "是否对照": false,
   "配方文字": "1.2（344 mg加入1 mL溶剂） M LiTFSI；F4DMB（1 体积份）",
   "表述编号": "ST4703",
   "证据句子": [
    "M0162"
   ],
   "标记": [
    "溶剂比例默认"
   ]
  },
  "组分变化": "LiTFSI 1.2（344 mg加入1 mL溶剂） M → 1 M；加入 DOL（未报告（DOL/DME混合比例未知） 未报告）；加入 DME（未报告（DOL/DME混合比例未知） 未报告）；去掉 F4DMB",
  "作者改动的组分": [
   "DME",
   "DOL",
   "F4DMB",
   "LiTFSI"
  ],
  "特殊组分变化": [],
  "电解液相同但样品编号不同": false,
  "描述符": [
   {
    "描述符": "eo",
    "中文": "非氟醚氧",
    "组": "配位（醚氧）",
    "方向": "变高（从无到有）",
    "A": 2.0,
    "B": 0.0,
    "被动": false
   },
   {
    "描述符": "eo_b",
    "中文": "β 氟化醚氧",
    "组": "其他（单独成组或数据少）",
    "方向": "变低（变为 0）",
    "A": 0.0,
    "B": 2.0,
    "被动": false
   },
   {
    "描述符": "fat",
    "中文": "溶剂 F 原子数",
    "组": "氟化/稀释",
    "方向": "变低（变为 0）",
    "A": 0.0,
    "B": 4.0,
    "被动": false
   },
   {
    "描述符": "ring",
    "中文": "溶剂环数",
    "组": "溶剂骨架",
    "方向": "变高（从无到有）",
    "A": 0.5984,
    "B": 0.0,
    "被动": false
   },
   {
    "描述符": "rotb",
    "中文": "可旋转键数",
    "组": "溶剂骨架",
    "方向": "变低",
    "A": 1.2049,
    "B": 5.0,
    "被动": false
   },
   {
    "描述符": "mw",
    "中文": "溶剂分子量",
    "组": "溶剂骨架",
    "方向": "变低",
    "A": 80.5223,
    "B": 190.136,
    "被动": false
   },
   {
    "描述符": "ffrac",
    "中文": "含氟溶剂比例",
    "组": "氟化/稀释",
    "方向": "变低（变为 0）",
    "A": 0.0,
    "B": 1.0,
    "被动": false
   },
   {
    "描述符": "salt",
    "中文": "主盐浓度",
    "组": "盐用量",
    "方向": "变低",
    "A": 1.0,
    "B": 1.2,
    "被动": false
   },
   {
    "描述符": "anF",
    "中文": "阴离子 F（每升）",
    "组": "盐用量",
    "方向": "变低",
    "A": 6.0,
    "B": 7.2,
    "被动": false
   },
   {
    "描述符": "anSO2",
    "中文": "阴离子磺酰（每升）",
    "组": "盐用量",
    "方向": "变低",
    "A": 2.0,
    "B": 2.4,
    "被动": false
   }
  ],
  "物性": [],
  "条件": [
   {
    "条件": "温度",
    "方向": "相近",
    "A": 60.0,
    "B": 60.0
   },
   {
    "条件": "电流密度",
    "方向": "相近",
    "A": 0.5,
    "B": 0.5
   },
   {
    "条件": "沉积容量",
    "方向": "相近",
    "A": 1.0,
    "B": 1.0
   },
   {
    "条件": "测试方法",
    "方向": "非 Aurbach → Aurbach 法",
    "A": 1.0,
    "B": 0.0
   },
   {
    "条件": "圈数",
    "方向": "一边未报告",
    "A": null,
    "B": 200
   }
  ],
  "条件含默认值": [
   "溶剂比例默认"
  ],
  "性能": {
   "方向": "变低",
   "倍数": 1.4481,
   "倍数含义": "损失（100 − CE）之比",
   "好于参照": false,
   "值A": 96.93,
   "值B": 97.88,
   "指标A": "Li‖Cu CE",
   "指标B": "Li‖Cu CE"
  },
  "表述文字": "【P371｜Li‖Cu CE｜配方和条件都变】实验样 DD电解液（1 M LiTFSI；DOL:DME = 未报告（DOL/DME混合比例未知）:未报告（DOL/DME混合比例未知）（体积比），测试 Taur）相对 实验样 F4DMB电解液（1.2（344 mg加入1 mL溶剂） M LiTFSI；F4DMB（1 体积份），测试 Tcu200）｜组分变化：LiTFSI 1.2（344 mg加入1 mL溶剂） M → 1 M；加入 DOL（未报告（DOL/DME混合比例未知） 未报告）；加入 DME（未报告（DOL/DME混合比例未知） 未报告）；去掉 F4DMB｜描述符：非氟醚氧 变高（从无到有）；β 氟化醚氧 变低（变为 0）；溶剂 F 原子数 变低（变为 0）；溶剂环数 变高（从无到有）；可旋转键数 变低；溶剂分子量 变低；含氟溶剂比例 变低（变为 0）；主盐浓度 变低；阴离子 F（每升） 变低；阴离子磺酰（每升） 变低｜物性：两边没有都报告的｜条件：测试方法 非 Aurbach → Aurbach 法；圈数 一边未报告（含默认值：溶剂比例默认）｜性能：Li‖Cu CE 变低"
 },
 {
  "编号": "PC01449",
  "论文": "P371",
  "类别": "LiCu_CE",
  "比较类型": "同测试换配方",
  "A": {
   "测试": "Taur",
   "测试名": "Aurbach Li||Cu CE",
   "配方": "F3DEE",
   "配方名": "F3DEE电解液",
   "recipe": "R_F3DEE",
   "是否对照": false,
   "配方文字": "1.2（344 mg加入1 mL溶剂） M LiTFSI；F3DEE（1 体积份）",
   "表述编号": "ST4685",
   "证据句子": [
    "M0207",
    "M0212",
    "M0160"
   ],
   "标记": [
    "溶剂比例默认"
   ]
  },
  "B": {
   "测试": "Taur",
   "测试名": "Aurbach Li||Cu CE",
   "配方": "DEE",
   "配方名": "DEE电解液",
   "recipe": "R_DEE",
   "是否对照": false,
   "配方文字": "1.2（344 mg加入1 mL溶剂） M LiTFSI；DEE（1 体积份）",
   "表述编号": "ST4682",
   "证据句子": [
    "M0207",
    "M0212",
    "M0160"
   ],
   "标记": [
    "溶剂比例默认"
   ]
  },
  "组分变化": "加入 F3DEE（1 mL）；去掉 DEE",
  "作者改动的组分": [
   "DEE",
   "F3DEE"
  ],
  "特殊组分变化": [],
  "电解液相同但样品编号不同": false,
  "描述符": [
   {
    "描述符": "eo_b",
    "中文": "β 氟化醚氧",
    "组": "其他（单独成组或数据少）",
    "方向": "变高（从无到有）",
    "A": 1.0,
    "B": 0.0,
    "被动": false
   },
   {
    "描述符": "fat",
    "中文": "溶剂 F 原子数",
    "组": "氟化/稀释",
    "方向": "变高（从无到有）",
    "A": 3.0,
    "B": 0.0,
    "被动": false
   },
   {
    "描述符": "rotb",
    "中文": "可旋转键数",
    "组": "溶剂骨架",
    "方向": "变高",
    "A": 5.0,
    "B": 2.0,
    "被动": false
   },
   {
    "描述符": "tpsa",
    "中文": "TPSA",
    "组": "其他（单独成组或数据少）",
    "方向": "变高",
    "A": 18.46,
    "B": 9.23,
    "被动": false
   },
   {
    "描述符": "mw",
    "中文": "溶剂分子量",
    "组": "溶剂骨架",
    "方向": "变高",
    "A": 172.146,
    "B": 74.123,
    "被动": false
   },
   {
    "描述符": "ffrac",
    "中文": "含氟溶剂比例",
    "组": "氟化/稀释",
    "方向": "变高（从无到有）",
    "A": 1.0,
    "B": 0.0,
    "被动": false
   }
  ],
  "物性": [],
  "条件": [
   {
    "条件": "温度",
    "方向": "相近",
    "A": 60.0,
    "B": 60.0
   },
   {
    "条件": "电流密度",
    "方向": "相近",
    "A": 0.5,
    "B": 0.5
   },
   {
    "条件": "沉积容量",
    "方向": "相近",
    "A": 1.0,
    "B": 1.0
   },
   {
    "条件": "测试方法",
    "方向": "相同",
    "A": 1.0,
    "B": 1.0
   }
  ],
  "条件含默认值": [
   "溶剂比例默认"
  ],
  "性能": {
   "方向": "变低",
   "倍数": 2.0066,
   "倍数含义": "损失（100 − CE）之比",
   "好于参照": false,
   "值A": 90.83,
   "值B": 95.43,
   "指标A": "Li‖Cu CE",
   "指标B": "Li‖Cu CE"
  },
  "表述文字": "【P371｜Li‖Cu CE｜同测试换配方】实验样 F3DEE电解液（1.2（344 mg加入1 mL溶剂） M LiTFSI；F3DEE（1 体积份），测试 Taur）相对 实验样 DEE电解液（1.2（344 mg加入1 mL溶剂） M LiTFSI；DEE（1 体积份），测试 Taur）｜组分变化：加入 F3DEE（1 mL）；去掉 DEE｜描述符：β 氟化醚氧 变高（从无到有）；溶剂 F 原子数 变高（从无到有）；可旋转键数 变高；TPSA 变高；溶剂分子量 变高；含氟溶剂比例 变高（从无到有）｜物性：两边没有都报告的｜条件：相同（含默认值：溶剂比例默认）｜性能：Li‖Cu CE 变低"
 },
 {
  "编号": "PC01450",
  "论文": "P371",
  "类别": "LiCu_CE",
  "比较类型": "同测试换配方",
  "A": {
   "测试": "Taur",
   "测试名": "Aurbach Li||Cu CE",
   "配方": "F4DEE",
   "配方名": "F4DEE电解液",
   "recipe": "R_F4DEE",
   "是否对照": false,
   "配方文字": "1.2（344 mg加入1 mL溶剂） M LiTFSI；F4DEE（1 体积份）",
   "表述编号": "ST4688",
   "证据句子": [
    "M0207",
    "M0212",
    "M0160"
   ],
   "标记": [
    "溶剂比例默认"
   ]
  },
  "B": {
   "测试": "Taur",
   "测试名": "Aurbach Li||Cu CE",
   "配方": "DEE",
   "配方名": "DEE电解液",
   "recipe": "R_DEE",
   "是否对照": false,
   "配方文字": "1.2（344 mg加入1 mL溶剂） M LiTFSI；DEE（1 体积份）",
   "表述编号": "ST4682",
   "证据句子": [
    "M0207",
    "M0212",
    "M0160"
   ],
   "标记": [
    "溶剂比例默认"
   ]
  },
  "组分变化": "加入 F4DEE（1 mL）；去掉 DEE",
  "作者改动的组分": [
   "DEE",
   "F4DEE"
  ],
  "特殊组分变化": [],
  "电解液相同但样品编号不同": false,
  "描述符": [
   {
    "描述符": "eo",
    "中文": "非氟醚氧",
    "组": "配位（醚氧）",
    "方向": "变低（变为 0）",
    "A": 0.0,
    "B": 1.0,
    "被动": false
   },
   {
    "描述符": "eo_b",
    "中文": "β 氟化醚氧",
    "组": "其他（单独成组或数据少）",
    "方向": "变高（从无到有）",
    "A": 2.0,
    "B": 0.0,
    "被动": false
   },
   {
    "描述符": "fat",
    "中文": "溶剂 F 原子数",
    "组": "氟化/稀释",
    "方向": "变高（从无到有）",
    "A": 4.0,
    "B": 0.0,
    "被动": false
   },
   {
    "描述符": "rotb",
    "中文": "可旋转键数",
    "组": "溶剂骨架",
    "方向": "变高",
    "A": 7.0,
    "B": 2.0,
    "被动": false
   },
   {
    "描述符": "tpsa",
    "中文": "TPSA",
    "组": "其他（单独成组或数据少）",
    "方向": "变高",
    "A": 18.46,
    "B": 9.23,
    "被动": false
   },
   {
    "描述符": "mw",
    "中文": "溶剂分子量",
    "组": "溶剂骨架",
    "方向": "变高",
    "A": 190.136,
    "B": 74.123,
    "被动": false
   },
   {
    "描述符": "ffrac",
    "中文": "含氟溶剂比例",
    "组": "氟化/稀释",
    "方向": "变高（从无到有）",
    "A": 1.0,
    "B": 0.0,
    "被动": false
   },
   {
    "描述符": "dil",
    "中文": "稀释剂摩尔比例",
    "组": "氟化/稀释",
    "方向": "变高（从无到有）",
    "A": 1.0,
    "B": 0.0,
    "被动": false
   }
  ],
  "物性": [],
  "条件": [
   {
    "条件": "温度",
    "方向": "相近",
    "A": 60.0,
    "B": 60.0
   },
   {
    "条件": "电流密度",
    "方向": "相近",
    "A": 0.5,
    "B": 0.5
   },
   {
    "条件": "沉积容量",
    "方向": "相近",
    "A": 1.0,
    "B": 1.0
   },
   {
    "条件": "测试方法",
    "方向": "相同",
    "A": 1.0,
    "B": 1.0
   }
  ],
  "条件含默认值": [
   "溶剂比例默认"
  ],
  "性能": {
   "方向": "变高",
   "倍数": 0.4004,
   "倍数含义": "损失（100 − CE）之比",
   "好于参照": true,
   "值A": 98.17,
   "值B": 95.43,
   "指标A": "Li‖Cu CE",
   "指标B": "Li‖Cu CE"
  },
  "表述文字": "【P371｜Li‖Cu CE｜同测试换配方】实验样 F4DEE电解液（1.2（344 mg加入1 mL溶剂） M LiTFSI；F4DEE（1 体积份），测试 Taur）相对 实验样 DEE电解液（1.2（344 mg加入1 mL溶剂） M LiTFSI；DEE（1 体积份），测试 Taur）｜组分变化：加入 F4DEE（1 mL）；去掉 DEE｜描述符：非氟醚氧 变低（变为 0）；β 氟化醚氧 变高（从无到有）；溶剂 F 原子数 变高（从无到有）；可旋转键数 变高；TPSA 变高；溶剂分子量 变高；含氟溶剂比例 变高（从无到有）；稀释剂摩尔比例 变高（从无到有）｜物性：两边没有都报告的｜条件：相同（含默认值：溶剂比例默认）｜性能：Li‖Cu CE 变高"
 },
 {
  "编号": "PC01451",
  "论文": "P371",
  "类别": "LiCu_CE",
  "比较类型": "同测试换配方",
  "A": {
   "测试": "Taur",
   "测试名": "Aurbach Li||Cu CE",
   "配方": "DEE",
   "配方名": "DEE电解液",
   "recipe": "R_DEE",
   "是否对照": false,
   "配方文字": "1.2（344 mg加入1 mL溶剂） M LiTFSI；DEE（1 体积份）",
   "表述编号": "ST4682",
   "证据句子": [
    "M0207",
    "M0212",
    "M0160"
   ],
   "标记": [
    "溶剂比例默认"
   ]
  },
  "B": {
   "测试": "Taur",
   "测试名": "Aurbach Li||Cu CE",
   "配方": "F4DMB",
   "配方名": "F4DMB电解液",
   "recipe": "R_F4DMB",
   "是否对照": false,
   "配方文字": "1.2（344 mg加入1 mL溶剂） M LiTFSI；F4DMB（1 体积份）",
   "表述编号": "ST4693",
   "证据句子": [
    "M0207",
    "M0212",
    "M0160"
   ],
   "标记": [
    "溶剂比例默认"
   ]
  },
  "组分变化": "加入 DEE（1 mL）；去掉 F4DMB",
  "作者改动的组分": [
   "DEE",
   "F4DMB"
  ],
  "特殊组分变化": [],
  "电解液相同但样品编号不同": false,
  "描述符": [
   {
    "描述符": "eo",
    "中文": "非氟醚氧",
    "组": "配位（醚氧）",
    "方向": "变高（从无到有）",
    "A": 1.0,
    "B": 0.0,
    "被动": false
   },
   {
    "描述符": "eo_b",
    "中文": "β 氟化醚氧",
    "组": "其他（单独成组或数据少）",
    "方向": "变低（变为 0）",
    "A": 0.0,
    "B": 2.0,
    "被动": false
   },
   {
    "描述符": "fat",
    "中文": "溶剂 F 原子数",
    "组": "氟化/稀释",
    "方向": "变低（变为 0）",
    "A": 0.0,
    "B": 4.0,
    "被动": false
   },
   {
    "描述符": "rotb",
    "中文": "可旋转键数",
    "组": "溶剂骨架",
    "方向": "变低",
    "A": 2.0,
    "B": 5.0,
    "被动": false
   },
   {
    "描述符": "tpsa",
    "中文": "TPSA",
    "组": "其他（单独成组或数据少）",
    "方向": "变低",
    "A": 9.23,
    "B": 18.46,
    "被动": false
   },
   {
    "描述符": "mw",
    "中文": "溶剂分子量",
    "组": "溶剂骨架",
    "方向": "变低",
    "A": 74.123,
    "B": 190.136,
    "被动": false
   },
   {
    "描述符": "ffrac",
    "中文": "含氟溶剂比例",
    "组": "氟化/稀释",
    "方向": "变低（变为 0）",
    "A": 0.0,
    "B": 1.0,
    "被动": false
   }
  ],
  "物性": [],
  "条件": [
   {
    "条件": "温度",
    "方向": "相近",
    "A": 60.0,
    "B": 60.0
   },
   {
    "条件": "电流密度",
    "方向": "相近",
    "A": 0.5,
    "B": 0.5
   },
   {
    "条件": "沉积容量",
    "方向": "相近",
    "A": 1.0,
    "B": 1.0
   },
   {
    "条件": "测试方法",
    "方向": "相同",
    "A": 1.0,
    "B": 1.0
   }
  ],
  "条件含默认值": [
   "溶剂比例默认"
  ],
  "性能": {
   "方向": "变低",
   "倍数": 2.5531,
   "倍数含义": "损失（100 − CE）之比",
   "好于参照": false,
   "值A": 95.43,
   "值B": 98.21,
   "指标A": "Li‖Cu CE",
   "指标B": "Li‖Cu CE"
  },
  "表述文字": "【P371｜Li‖Cu CE｜同测试换配方】实验样 DEE电解液（1.2（344 mg加入1 mL溶剂） M LiTFSI；DEE（1 体积份），测试 Taur）相对 实验样 F4DMB电解液（1.2（344 mg加入1 mL溶剂） M LiTFSI；F4DMB（1 体积份），测试 Taur）｜组分变化：加入 DEE（1 mL）；去掉 F4DMB｜描述符：非氟醚氧 变高（从无到有）；β 氟化醚氧 变低（变为 0）；溶剂 F 原子数 变低（变为 0）；可旋转键数 变低；TPSA 变低；溶剂分子量 变低；含氟溶剂比例 变低（变为 0）｜物性：两边没有都报告的｜条件：相同（含默认值：溶剂比例默认）｜性能：Li‖Cu CE 变低"
 },
 {
  "编号": "PC01452",
  "论文": "P371",
  "类别": "LiCu_CE",
  "比较类型": "同测试换配方",
  "A": {
   "测试": "Taur",
   "测试名": "Aurbach Li||Cu CE",
   "配方": "F5DEE",
   "配方名": "F5DEE电解液",
   "recipe": "R_F5DEE",
   "是否对照": false,
   "配方文字": "1.2（344 mg加入1 mL溶剂） M LiTFSI；F5DEE（1 体积份）",
   "表述编号": "ST4697",
   "证据句子": [
    "M0207",
    "M0212",
    "M0160"
   ],
   "标记": [
    "溶剂比例默认"
   ]
  },
  "B": {
   "测试": "Taur",
   "测试名": "Aurbach Li||Cu CE",
   "配方": "DEE",
   "配方名": "DEE电解液",
   "recipe": "R_DEE",
   "是否对照": false,
   "配方文字": "1.2（344 mg加入1 mL溶剂） M LiTFSI；DEE（1 体积份）",
   "表述编号": "ST4682",
   "证据句子": [
    "M0207",
    "M0212",
    "M0160"
   ],
   "标记": [
    "溶剂比例默认"
   ]
  },
  "组分变化": "加入 F5DEE（1 mL）；去掉 DEE",
  "作者改动的组分": [
   "DEE",
   "F5DEE"
  ],
  "特殊组分变化": [],
  "电解液相同但样品编号不同": false,
  "描述符": [
   {
    "描述符": "eo",
    "中文": "非氟醚氧",
    "组": "配位（醚氧）",
    "方向": "变低（变为 0）",
    "A": 0.0,
    "B": 1.0,
    "被动": false
   },
   {
    "描述符": "eo_b",
    "中文": "β 氟化醚氧",
    "组": "其他（单独成组或数据少）",
    "方向": "变高（从无到有）",
    "A": 2.0,
    "B": 0.0,
    "被动": false
   },
   {
    "描述符": "fat",
    "中文": "溶剂 F 原子数",
    "组": "氟化/稀释",
    "方向": "变高（从无到有）",
    "A": 5.0,
    "B": 0.0,
    "被动": false
   },
   {
    "描述符": "rotb",
    "中文": "可旋转键数",
    "组": "溶剂骨架",
    "方向": "变高",
    "A": 6.0,
    "B": 2.0,
    "被动": false
   },
   {
    "描述符": "tpsa",
    "中文": "TPSA",
    "组": "其他（单独成组或数据少）",
    "方向": "变高",
    "A": 18.46,
    "B": 9.23,
    "被动": false
   },
   {
    "描述符": "mw",
    "中文": "溶剂分子量",
    "组": "溶剂骨架",
    "方向": "变高",
    "A": 208.126,
    "B": 74.123,
    "被动": false
   },
   {
    "描述符": "ffrac",
    "中文": "含氟溶剂比例",
    "组": "氟化/稀释",
    "方向": "变高（从无到有）",
    "A": 1.0,
    "B": 0.0,
    "被动": false
   }
  ],
  "物性": [],
  "条件": [
   {
    "条件": "温度",
    "方向": "相近",
    "A": 60.0,
    "B": 60.0
   },
   {
    "条件": "电流密度",
    "方向": "相近",
    "A": 0.5,
    "B": 0.5
   },
   {
    "条件": "沉积容量",
    "方向": "相近",
    "A": 1.0,
    "B": 1.0
   },
   {
    "条件": "测试方法",
    "方向": "相同",
    "A": 1.0,
    "B": 1.0
   }
  ],
  "条件含默认值": [
   "溶剂比例默认"
  ],
  "性能": {
   "方向": "变高",
   "倍数": 0.4311,
   "倍数含义": "损失（100 − CE）之比",
   "好于参照": true,
   "值A": 98.03,
   "值B": 95.43,
   "指标A": "Li‖Cu CE",
   "指标B": "Li‖Cu CE"
  },
  "表述文字": "【P371｜Li‖Cu CE｜同测试换配方】实验样 F5DEE电解液（1.2（344 mg加入1 mL溶剂） M LiTFSI；F5DEE（1 体积份），测试 Taur）相对 实验样 DEE电解液（1.2（344 mg加入1 mL溶剂） M LiTFSI；DEE（1 体积份），测试 Taur）｜组分变化：加入 F5DEE（1 mL）；去掉 DEE｜描述符：非氟醚氧 变低（变为 0）；β 氟化醚氧 变高（从无到有）；溶剂 F 原子数 变高（从无到有）；可旋转键数 变高；TPSA 变高；溶剂分子量 变高；含氟溶剂比例 变高（从无到有）｜物性：两边没有都报告的｜条件：相同（含默认值：溶剂比例默认）｜性能：Li‖Cu CE 变高"
 },
 {
  "编号": "PC01453",
  "论文": "P371",
  "类别": "LiCu_CE",
  "比较类型": "同测试换配方",
  "A": {
   "测试": "Taur",
   "测试名": "Aurbach Li||Cu CE",
   "配方": "DEE",
   "配方名": "DEE电解液",
   "recipe": "R_DEE",
   "是否对照": false,
   "配方文字": "1.2（344 mg加入1 mL溶剂） M LiTFSI；DEE（1 体积份）",
   "表述编号": "ST4682",
   "证据句子": [
    "M0207",
    "M0212",
    "M0160"
   ],
   "标记": [
    "溶剂比例默认"
   ]
  },
  "B": {
   "测试": "Taur",
   "测试名": "Aurbach Li||Cu CE",
   "配方": "F6DEE",
   "配方名": "F6DEE电解液",
   "recipe": "R_F6DEE",
   "是否对照": false,
   "配方文字": "饱和，<1.2 M LiTFSI；DTFEG（单一溶剂 体积份）",
   "表述编号": "ST4701",
   "证据句子": [
    "M0207",
    "M0212",
    "M0160"
   ],
   "标记": []
  },
  "组分变化": "LiTFSI 饱和，<1.2 M → 1.2（344 mg加入1 mL溶剂） M；加入 DEE（1 mL）；去掉 DTFEG",
  "作者改动的组分": [
   "DEE",
   "DTFEG",
   "LiTFSI"
  ],
  "特殊组分变化": [],
  "电解液相同但样品编号不同": false,
  "描述符": [
   {
    "描述符": "eo",
    "中文": "非氟醚氧",
    "组": "配位（醚氧）",
    "方向": "变高（从无到有）",
    "A": 1.0,
    "B": 0.0,
    "被动": false
   },
   {
    "描述符": "eo_b",
    "中文": "β 氟化醚氧",
    "组": "其他（单独成组或数据少）",
    "方向": "变低（变为 0）",
    "A": 0.0,
    "B": 2.0,
    "被动": false
   },
   {
    "描述符": "fat",
    "中文": "溶剂 F 原子数",
    "组": "氟化/稀释",
    "方向": "变低（变为 0）",
    "A": 0.0,
    "B": 6.0,
    "被动": false
   },
   {
    "描述符": "rotb",
    "中文": "可旋转键数",
    "组": "溶剂骨架",
    "方向": "变低",
    "A": 2.0,
    "B": 5.0,
    "被动": false
   },
   {
    "描述符": "tpsa",
    "中文": "TPSA",
    "组": "其他（单独成组或数据少）",
    "方向": "变低",
    "A": 9.23,
    "B": 18.46,
    "被动": false
   },
   {
    "描述符": "mw",
    "中文": "溶剂分子量",
    "组": "溶剂骨架",
    "方向": "变低",
    "A": 74.123,
    "B": 226.116,
    "被动": false
   },
   {
    "描述符": "ffrac",
    "中文": "含氟溶剂比例",
    "组": "氟化/稀释",
    "方向": "变低（变为 0）",
    "A": 0.0,
    "B": 1.0,
    "被动": false
   }
  ],
  "物性": [],
  "条件": [
   {
    "条件": "温度",
    "方向": "相近",
    "A": 60.0,
    "B": 60.0
   },
   {
    "条件": "电流密度",
    "方向": "相近",
    "A": 0.5,
    "B": 0.5
   },
   {
    "条件": "沉积容量",
    "方向": "相近",
    "A": 1.0,
    "B": 1.0
   },
   {
    "条件": "测试方法",
    "方向": "相同",
    "A": 1.0,
    "B": 1.0
   }
  ],
  "条件含默认值": [
   "溶剂比例默认"
  ],
  "性能": {
   "方向": "变低",
   "倍数": 1.5651,
   "倍数含义": "损失（100 − CE）之比",
   "好于参照": false,
   "值A": 95.43,
   "值B": 97.08,
   "指标A": "Li‖Cu CE",
   "指标B": "Li‖Cu CE"
  },
  "表述文字": "【P371｜Li‖Cu CE｜同测试换配方】实验样 DEE电解液（1.2（344 mg加入1 mL溶剂） M LiTFSI；DEE（1 体积份），测试 Taur）相对 实验样 F6DEE电解液（饱和，<1.2 M LiTFSI；DTFEG（单一溶剂 体积份），测试 Taur）｜组分变化：LiTFSI 饱和，<1.2 M → 1.2（344 mg加入1 mL溶剂） M；加入 DEE（1 mL）；去掉 DTFEG｜描述符：非氟醚氧 变高（从无到有）；β 氟化醚氧 变低（变为 0）；溶剂 F 原子数 变低（变为 0）；可旋转键数 变低；TPSA 变低；溶剂分子量 变低；含氟溶剂比例 变低（变为 0）｜物性：两边没有都报告的｜条件：相同（含默认值：溶剂比例默认）｜性能：Li‖Cu CE 变低"
 },
 {
  "编号": "PC01454",
  "论文": "P371",
  "类别": "LiCu_CE",
  "比较类型": "配方和条件都变",
  "A": {
   "测试": "Taur",
   "测试名": "Aurbach Li||Cu CE",
   "配方": "DEE",
   "配方名": "DEE电解液",
   "recipe": "R_DEE",
   "是否对照": false,
   "配方文字": "1.2（344 mg加入1 mL溶剂） M LiTFSI；DEE（1 体积份）",
   "表述编号": "ST4682",
   "证据句子": [
    "M0207",
    "M0212",
    "M0160"
   ],
   "标记": [
    "溶剂比例默认"
   ]
  },
  "B": {
   "测试": "Tcu200",
   "测试名": "F4DMB Li||Cu长期循环",
   "配方": "F4DMB",
   "配方名": "F4DMB电解液",
   "recipe": "R_F4DMB",
   "是否对照": false,
   "配方文字": "1.2（344 mg加入1 mL溶剂） M LiTFSI；F4DMB（1 体积份）",
   "表述编号": "ST4703",
   "证据句子": [
    "M0162"
   ],
   "标记": [
    "溶剂比例默认"
   ]
  },
  "组分变化": "加入 DEE（1 mL）；去掉 F4DMB",
  "作者改动的组分": [
   "DEE",
   "F4DMB"
  ],
  "特殊组分变化": [],
  "电解液相同但样品编号不同": false,
  "描述符": [
   {
    "描述符": "eo",
