Repository: zhuonanli08/Li-S_Electrolyte_Conflicts

File: output/两两比较表述_313篇_v2_2026-11-07/比较表述.json (part 87 of 111)
[
    "中文": "非氟醚氧",
    "组": "配位（醚氧）",
    "方向": "变高（从无到有）",
    "A": 1.0,
    "B": 0.0,
    "被动": false
   },
   {
    "描述符": "eo_b",
    "中文": "β 氟化醚氧",
    "组": "其他（单独成组或数据少）",
    "方向": "变低（变为 0）",
    "A": 0.0,
    "B": 2.0,
    "被动": false
   },
   {
    "描述符": "fat",
    "中文": "溶剂 F 原子数",
    "组": "氟化/稀释",
    "方向": "变低（变为 0）",
    "A": 0.0,
    "B": 4.0,
    "被动": false
   },
   {
    "描述符": "rotb",
    "中文": "可旋转键数",
    "组": "溶剂骨架",
    "方向": "变低",
    "A": 2.0,
    "B": 5.0,
    "被动": false
   },
   {
    "描述符": "tpsa",
    "中文": "TPSA",
    "组": "其他（单独成组或数据少）",
    "方向": "变低",
    "A": 9.23,
    "B": 18.46,
    "被动": false
   },
   {
    "描述符": "mw",
    "中文": "溶剂分子量",
    "组": "溶剂骨架",
    "方向": "变低",
    "A": 74.123,
    "B": 190.136,
    "被动": false
   },
   {
    "描述符": "ffrac",
    "中文": "含氟溶剂比例",
    "组": "氟化/稀释",
    "方向": "变低（变为 0）",
    "A": 0.0,
    "B": 1.0,
    "被动": false
   }
  ],
  "物性": [],
  "条件": [
   {
    "条件": "温度",
    "方向": "相近",
    "A": 60.0,
    "B": 60.0
   },
   {
    "条件": "电流密度",
    "方向": "相近",
    "A": 0.5,
    "B": 0.5
   },
   {
    "条件": "沉积容量",
    "方向": "相近",
    "A": 1.0,
    "B": 1.0
   },
   {
    "条件": "测试方法",
    "方向": "非 Aurbach → Aurbach 法",
    "A": 1.0,
    "B": 0.0
   },
   {
    "条件": "圈数",
    "方向": "一边未报告",
    "A": null,
    "B": 200
   }
  ],
  "条件含默认值": [
   "溶剂比例默认"
  ],
  "性能": {
   "方向": "变低",
   "倍数": 2.1557,
   "倍数含义": "损失（100 − CE）之比",
   "好于参照": false,
   "值A": 95.43,
   "值B": 97.88,
   "指标A": "Li‖Cu CE",
   "指标B": "Li‖Cu CE"
  },
  "表述文字": "【P371｜Li‖Cu CE｜配方和条件都变】实验样 DEE电解液（1.2（344 mg加入1 mL溶剂） M LiTFSI；DEE（1 体积份），测试 Taur）相对 实验样 F4DMB电解液（1.2（344 mg加入1 mL溶剂） M LiTFSI；F4DMB（1 体积份），测试 Tcu200）｜组分变化：加入 DEE（1 mL）；去掉 F4DMB｜描述符：非氟醚氧 变高（从无到有）；β 氟化醚氧 变低（变为 0）；溶剂 F 原子数 变低（变为 0）；可旋转键数 变低；TPSA 变低；溶剂分子量 变低；含氟溶剂比例 变低（变为 0）｜物性：两边没有都报告的｜条件：测试方法 非 Aurbach → Aurbach 法；圈数 一边未报告（含默认值：溶剂比例默认）｜性能：Li‖Cu CE 变低"
 },
 {
  "编号": "PC01455",
  "论文": "P371",
  "类别": "LiCu_CE",
  "比较类型": "同测试换配方",
  "A": {
   "测试": "Taur",
   "测试名": "Aurbach Li||Cu CE",
   "配方": "F3DEE",
   "配方名": "F3DEE电解液",
   "recipe": "R_F3DEE",
   "是否对照": false,
   "配方文字": "1.2（344 mg加入1 mL溶剂） M LiTFSI；F3DEE（1 体积份）",
   "表述编号": "ST4685",
   "证据句子": [
    "M0207",
    "M0212",
    "M0160"
   ],
   "标记": [
    "溶剂比例默认"
   ]
  },
  "B": {
   "测试": "Taur",
   "测试名": "Aurbach Li||Cu CE",
   "配方": "F4DEE",
   "配方名": "F4DEE电解液",
   "recipe": "R_F4DEE",
   "是否对照": false,
   "配方文字": "1.2（344 mg加入1 mL溶剂） M LiTFSI；F4DEE（1 体积份）",
   "表述编号": "ST4688",
   "证据句子": [
    "M0207",
    "M0212",
    "M0160"
   ],
   "标记": [
    "溶剂比例默认"
   ]
  },
  "组分变化": "加入 F3DEE（1 mL）；去掉 F4DEE",
  "作者改动的组分": [
   "F3DEE",
   "F4DEE"
  ],
  "特殊组分变化": [],
  "电解液相同但样品编号不同": false,
  "描述符": [
   {
    "描述符": "eo",
    "中文": "非氟醚氧",
    "组": "配位（醚氧）",
    "方向": "变高（从无到有）",
    "A": 1.0,
    "B": 0.0,
    "被动": false
   },
   {
    "描述符": "eo_b",
    "中文": "β 氟化醚氧",
    "组": "其他（单独成组或数据少）",
    "方向": "变低",
    "A": 1.0,
    "B": 2.0,
    "被动": false
   },
   {
    "描述符": "fat",
    "中文": "溶剂 F 原子数",
    "组": "氟化/稀释",
    "方向": "变低",
    "A": 3.0,
    "B": 4.0,
    "被动": false
   },
   {
    "描述符": "rotb",
    "中文": "可旋转键数",
    "组": "溶剂骨架",
    "方向": "变低",
    "A": 5.0,
    "B": 7.0,
    "被动": false
   },
   {
    "描述符": "mw",
    "中文": "溶剂分子量",
    "组": "溶剂骨架",
    "方向": "变低",
    "A": 172.146,
    "B": 190.136,
    "被动": false
   }
  ],
  "物性": [],
  "条件": [
   {
    "条件": "温度",
    "方向": "相近",
    "A": 60.0,
    "B": 60.0
   },
   {
    "条件": "电流密度",
    "方向": "相近",
    "A": 0.5,
    "B": 0.5
   },
   {
    "条件": "沉积容量",
    "方向": "相近",
    "A": 1.0,
    "B": 1.0
   },
   {
    "条件": "测试方法",
    "方向": "相同",
    "A": 1.0,
    "B": 1.0
   }
  ],
  "条件含默认值": [
   "溶剂比例默认"
  ],
  "性能": {
   "方向": "变低",
   "倍数": 5.0109,
   "倍数含义": "损失（100 − CE）之比",
   "好于参照": false,
   "值A": 90.83,
   "值B": 98.17,
   "指标A": "Li‖Cu CE",
   "指标B": "Li‖Cu CE"
  },
  "表述文字": "【P371｜Li‖Cu CE｜同测试换配方】实验样 F3DEE电解液（1.2（344 mg加入1 mL溶剂） M LiTFSI；F3DEE（1 体积份），测试 Taur）相对 实验样 F4DEE电解液（1.2（344 mg加入1 mL溶剂） M LiTFSI；F4DEE（1 体积份），测试 Taur）｜组分变化：加入 F3DEE（1 mL）；去掉 F4DEE｜描述符：非氟醚氧 变高（从无到有）；β 氟化醚氧 变低；溶剂 F 原子数 变低；可旋转键数 变低；溶剂分子量 变低｜物性：两边没有都报告的｜条件：相同（含默认值：溶剂比例默认）｜性能：Li‖Cu CE 变低"
 },
 {
  "编号": "PC01456",
  "论文": "P371",
  "类别": "LiCu_CE",
  "比较类型": "同测试换配方",
  "A": {
   "测试": "Taur",
   "测试名": "Aurbach Li||Cu CE",
   "配方": "F3DEE",
   "配方名": "F3DEE电解液",
   "recipe": "R_F3DEE",
   "是否对照": false,
   "配方文字": "1.2（344 mg加入1 mL溶剂） M LiTFSI；F3DEE（1 体积份）",
   "表述编号": "ST4685",
   "证据句子": [
    "M0207",
    "M0212",
    "M0160"
   ],
   "标记": [
    "溶剂比例默认"
   ]
  },
  "B": {
   "测试": "Taur",
   "测试名": "Aurbach Li||Cu CE",
   "配方": "F4DMB",
   "配方名": "F4DMB电解液",
   "recipe": "R_F4DMB",
   "是否对照": false,
   "配方文字": "1.2（344 mg加入1 mL溶剂） M LiTFSI；F4DMB（1 体积份）",
   "表述编号": "ST4693",
   "证据句子": [
    "M0207",
    "M0212",
    "M0160"
   ],
   "标记": [
    "溶剂比例默认"
   ]
  },
  "组分变化": "加入 F3DEE（1 mL）；去掉 F4DMB",
  "作者改动的组分": [
   "F3DEE",
   "F4DMB"
  ],
  "特殊组分变化": [],
  "电解液相同但样品编号不同": false,
  "描述符": [
   {
    "描述符": "eo",
    "中文": "非氟醚氧",
    "组": "配位（醚氧）",
    "方向": "变高（从无到有）",
    "A": 1.0,
    "B": 0.0,
    "被动": false
   },
   {
    "描述符": "eo_b",
    "中文": "β 氟化醚氧",
    "组": "其他（单独成组或数据少）",
    "方向": "变低",
    "A": 1.0,
    "B": 2.0,
    "被动": false
   },
   {
    "描述符": "fat",
    "中文": "溶剂 F 原子数",
    "组": "氟化/稀释",
    "方向": "变低",
    "A": 3.0,
    "B": 4.0,
    "被动": false
   },
   {
    "描述符": "mw",
    "中文": "溶剂分子量",
    "组": "溶剂骨架",
    "方向": "变低",
    "A": 172.146,
    "B": 190.136,
    "被动": false
   }
  ],
  "物性": [],
  "条件": [
   {
    "条件": "温度",
    "方向": "相近",
    "A": 60.0,
    "B": 60.0
   },
   {
    "条件": "电流密度",
    "方向": "相近",
    "A": 0.5,
    "B": 0.5
   },
   {
    "条件": "沉积容量",
    "方向": "相近",
    "A": 1.0,
    "B": 1.0
   },
   {
    "条件": "测试方法",
    "方向": "相同",
    "A": 1.0,
    "B": 1.0
   }
  ],
  "条件含默认值": [
   "溶剂比例默认"
  ],
  "性能": {
   "方向": "变低",
   "倍数": 5.1229,
   "倍数含义": "损失（100 − CE）之比",
   "好于参照": false,
   "值A": 90.83,
   "值B": 98.21,
   "指标A": "Li‖Cu CE",
   "指标B": "Li‖Cu CE"
  },
  "表述文字": "【P371｜Li‖Cu CE｜同测试换配方】实验样 F3DEE电解液（1.2（344 mg加入1 mL溶剂） M LiTFSI；F3DEE（1 体积份），测试 Taur）相对 实验样 F4DMB电解液（1.2（344 mg加入1 mL溶剂） M LiTFSI；F4DMB（1 体积份），测试 Taur）｜组分变化：加入 F3DEE（1 mL）；去掉 F4DMB｜描述符：非氟醚氧 变高（从无到有）；β 氟化醚氧 变低；溶剂 F 原子数 变低；溶剂分子量 变低｜物性：两边没有都报告的｜条件：相同（含默认值：溶剂比例默认）｜性能：Li‖Cu CE 变低"
 },
 {
  "编号": "PC01457",
  "论文": "P371",
  "类别": "LiCu_CE",
  "比较类型": "同测试换配方",
  "A": {
   "测试": "Taur",
   "测试名": "Aurbach Li||Cu CE",
   "配方": "F3DEE",
   "配方名": "F3DEE电解液",
   "recipe": "R_F3DEE",
   "是否对照": false,
   "配方文字": "1.2（344 mg加入1 mL溶剂） M LiTFSI；F3DEE（1 体积份）",
   "表述编号": "ST4685",
   "证据句子": [
    "M0207",
    "M0212",
    "M0160"
   ],
   "标记": [
    "溶剂比例默认"
   ]
  },
  "B": {
   "测试": "Taur",
   "测试名": "Aurbach Li||Cu CE",
   "配方": "F5DEE",
   "配方名": "F5DEE电解液",
   "recipe": "R_F5DEE",
   "是否对照": false,
   "配方文字": "1.2（344 mg加入1 mL溶剂） M LiTFSI；F5DEE（1 体积份）",
   "表述编号": "ST4697",
   "证据句子": [
    "M0207",
    "M0212",
    "M0160"
   ],
   "标记": [
    "溶剂比例默认"
   ]
  },
  "组分变化": "加入 F3DEE（1 mL）；去掉 F5DEE",
  "作者改动的组分": [
   "F3DEE",
   "F5DEE"
  ],
  "特殊组分变化": [],
  "电解液相同但样品编号不同": false,
  "描述符": [
   {
    "描述符": "eo",
    "中文": "非氟醚氧",
    "组": "配位（醚氧）",
    "方向": "变高（从无到有）",
    "A": 1.0,
    "B": 0.0,
    "被动": false
   },
   {
    "描述符": "eo_b",
    "中文": "β 氟化醚氧",
    "组": "其他（单独成组或数据少）",
    "方向": "变低",
    "A": 1.0,
    "B": 2.0,
    "被动": false
   },
   {
    "描述符": "fat",
    "中文": "溶剂 F 原子数",
    "组": "氟化/稀释",
    "方向": "变低",
    "A": 3.0,
    "B": 5.0,
    "被动": false
   },
   {
    "描述符": "rotb",
    "中文": "可旋转键数",
    "组": "溶剂骨架",
    "方向": "变低",
    "A": 5.0,
    "B": 6.0,
    "被动": false
   },
   {
    "描述符": "mw",
    "中文": "溶剂分子量",
    "组": "溶剂骨架",
    "方向": "变低",
    "A": 172.146,
    "B": 208.126,
    "被动": false
   }
  ],
  "物性": [],
  "条件": [
   {
    "条件": "温度",
    "方向": "相近",
    "A": 60.0,
    "B": 60.0
   },
   {
    "条件": "电流密度",
    "方向": "相近",
    "A": 0.5,
    "B": 0.5
   },
   {
    "条件": "沉积容量",
    "方向": "相近",
    "A": 1.0,
    "B": 1.0
   },
   {
    "条件": "测试方法",
    "方向": "相同",
    "A": 1.0,
    "B": 1.0
   }
  ],
  "条件含默认值": [
   "溶剂比例默认"
  ],
  "性能": {
   "方向": "变低",
   "倍数": 4.6548,
   "倍数含义": "损失（100 − CE）之比",
   "好于参照": false,
   "值A": 90.83,
   "值B": 98.03,
   "指标A": "Li‖Cu CE",
   "指标B": "Li‖Cu CE"
  },
  "表述文字": "【P371｜Li‖Cu CE｜同测试换配方】实验样 F3DEE电解液（1.2（344 mg加入1 mL溶剂） M LiTFSI；F3DEE（1 体积份），测试 Taur）相对 实验样 F5DEE电解液（1.2（344 mg加入1 mL溶剂） M LiTFSI；F5DEE（1 体积份），测试 Taur）｜组分变化：加入 F3DEE（1 mL）；去掉 F5DEE｜描述符：非氟醚氧 变高（从无到有）；β 氟化醚氧 变低；溶剂 F 原子数 变低；可旋转键数 变低；溶剂分子量 变低｜物性：两边没有都报告的｜条件：相同（含默认值：溶剂比例默认）｜性能：Li‖Cu CE 变低"
 },
 {
  "编号": "PC01458",
  "论文": "P371",
  "类别": "LiCu_CE",
  "比较类型": "同测试换配方",
  "A": {
   "测试": "Taur",
   "测试名": "Aurbach Li||Cu CE",
   "配方": "F3DEE",
   "配方名": "F3DEE电解液",
   "recipe": "R_F3DEE",
   "是否对照": false,
   "配方文字": "1.2（344 mg加入1 mL溶剂） M LiTFSI；F3DEE（1 体积份）",
   "表述编号": "ST4685",
   "证据句子": [
    "M0207",
    "M0212",
    "M0160"
   ],
   "标记": [
    "溶剂比例默认"
   ]
  },
  "B": {
   "测试": "Taur",
   "测试名": "Aurbach Li||Cu CE",
   "配方": "F6DEE",
   "配方名": "F6DEE电解液",
   "recipe": "R_F6DEE",
   "是否对照": false,
   "配方文字": "饱和，<1.2 M LiTFSI；DTFEG（单一溶剂 体积份）",
   "表述编号": "ST4701",
   "证据句子": [
    "M0207",
    "M0212",
    "M0160"
   ],
   "标记": []
  },
  "组分变化": "LiTFSI 饱和，<1.2 M → 1.2（344 mg加入1 mL溶剂） M；加入 F3DEE（1 mL）；去掉 DTFEG",
  "作者改动的组分": [
   "DTFEG",
   "F3DEE",
   "LiTFSI"
  ],
  "特殊组分变化": [],
  "电解液相同但样品编号不同": false,
  "描述符": [
   {
    "描述符": "eo",
    "中文": "非氟醚氧",
    "组": "配位（醚氧）",
    "方向": "变高（从无到有）",
    "A": 1.0,
    "B": 0.0,
    "被动": false
   },
   {
    "描述符": "eo_b",
    "中文": "β 氟化醚氧",
    "组": "其他（单独成组或数据少）",
    "方向": "变低",
    "A": 1.0,
    "B": 2.0,
    "被动": false
   },
   {
    "描述符": "fat",
    "中文": "溶剂 F 原子数",
    "组": "氟化/稀释",
    "方向": "变低",
    "A": 3.0,
    "B": 6.0,
    "被动": false
   },
   {
    "描述符": "mw",
    "中文": "溶剂分子量",
    "组": "溶剂骨架",
    "方向": "变低",
    "A": 172.146,
    "B": 226.116,
    "被动": false
   }
  ],
  "物性": [],
  "条件": [
   {
    "条件": "温度",
    "方向": "相近",
    "A": 60.0,
    "B": 60.0
   },
   {
    "条件": "电流密度",
    "方向": "相近",
    "A": 0.5,
    "B": 0.5
   },
   {
    "条件": "沉积容量",
    "方向": "相近",
    "A": 1.0,
    "B": 1.0
   },
   {
    "条件": "测试方法",
    "方向": "相同",
    "A": 1.0,
    "B": 1.0
   }
  ],
  "条件含默认值": [
   "溶剂比例默认"
  ],
  "性能": {
   "方向": "变低",
   "倍数": 3.1404,
   "倍数含义": "损失（100 − CE）之比",
   "好于参照": false,
   "值A": 90.83,
   "值B": 97.08,
   "指标A": "Li‖Cu CE",
   "指标B": "Li‖Cu CE"
  },
  "表述文字": "【P371｜Li‖Cu CE｜同测试换配方】实验样 F3DEE电解液（1.2（344 mg加入1 mL溶剂） M LiTFSI；F3DEE（1 体积份），测试 Taur）相对 实验样 F6DEE电解液（饱和，<1.2 M LiTFSI；DTFEG（单一溶剂 体积份），测试 Taur）｜组分变化：LiTFSI 饱和，<1.2 M → 1.2（344 mg加入1 mL溶剂） M；加入 F3DEE（1 mL）；去掉 DTFEG｜描述符：非氟醚氧 变高（从无到有）；β 氟化醚氧 变低；溶剂 F 原子数 变低；溶剂分子量 变低｜物性：两边没有都报告的｜条件：相同（含默认值：溶剂比例默认）｜性能：Li‖Cu CE 变低"
 },
 {
  "编号": "PC01459",
  "论文": "P371",
  "类别": "LiCu_CE",
  "比较类型": "配方和条件都变",
  "A": {
   "测试": "Taur",
   "测试名": "Aurbach Li||Cu CE",
   "配方": "F3DEE",
   "配方名": "F3DEE电解液",
   "recipe": "R_F3DEE",
   "是否对照": false,
   "配方文字": "1.2（344 mg加入1 mL溶剂） M LiTFSI；F3DEE（1 体积份）",
   "表述编号": "ST4685",
   "证据句子": [
    "M0207",
    "M0212",
    "M0160"
   ],
   "标记": [
    "溶剂比例默认"
   ]
  },
  "B": {
   "测试": "Tcu200",
   "测试名": "F4DMB Li||Cu长期循环",
   "配方": "F4DMB",
   "配方名": "F4DMB电解液",
   "recipe": "R_F4DMB",
   "是否对照": false,
   "配方文字": "1.2（344 mg加入1 mL溶剂） M LiTFSI；F4DMB（1 体积份）",
   "表述编号": "ST4703",
   "证据句子": [
    "M0162"
   ],
   "标记": [
    "溶剂比例默认"
   ]
  },
  "组分变化": "加入 F3DEE（1 mL）；去掉 F4DMB",
  "作者改动的组分": [
   "F3DEE",
   "F4DMB"
  ],
  "特殊组分变化": [],
  "电解液相同但样品编号不同": false,
  "描述符": [
   {
    "描述符": "eo",
    "中文": "非氟醚氧",
    "组": "配位（醚氧）",
    "方向": "变高（从无到有）",
    "A": 1.0,
    "B": 0.0,
    "被动": false
   },
   {
    "描述符": "eo_b",
    "中文": "β 氟化醚氧",
    "组": "其他（单独成组或数据少）",
    "方向": "变低",
    "A": 1.0,
    "B": 2.0,
    "被动": false
   },
   {
    "描述符": "fat",
    "中文": "溶剂 F 原子数",
    "组": "氟化/稀释",
    "方向": "变低",
    "A": 3.0,
    "B": 4.0,
    "被动": false
   },
   {
    "描述符": "mw",
    "中文": "溶剂分子量",
    "组": "溶剂骨架",
    "方向": "变低",
    "A": 172.146,
    "B": 190.136,
    "被动": false
   }
  ],
  "物性": [],
  "条件": [
   {
    "条件": "温度",
    "方向": "相近",
    "A": 60.0,
    "B": 60.0
   },
   {
    "条件": "电流密度",
    "方向": "相近",
    "A": 0.5,
    "B": 0.5
   },
   {
    "条件": "沉积容量",
    "方向": "相近",
    "A": 1.0,
    "B": 1.0
   },
   {
    "条件": "测试方法",
    "方向": "非 Aurbach → Aurbach 法",
    "A": 1.0,
    "B": 0.0
   },
   {
    "条件": "圈数",
    "方向": "一边未报告",
    "A": null,
    "B": 200
   }
  ],
  "条件含默认值": [
   "溶剂比例默认"
  ],
  "性能": {
   "方向": "变低",
   "倍数": 4.3255,
   "倍数含义": "损失（100 − CE）之比",
   "好于参照": false,
   "值A": 90.83,
   "值B": 97.88,
   "指标A": "Li‖Cu CE",
   "指标B": "Li‖Cu CE"
  },
  "表述文字": "【P371｜Li‖Cu CE｜配方和条件都变】实验样 F3DEE电解液（1.2（344 mg加入1 mL溶剂） M LiTFSI；F3DEE（1 体积份），测试 Taur）相对 实验样 F4DMB电解液（1.2（344 mg加入1 mL溶剂） M LiTFSI；F4DMB（1 体积份），测试 Tcu200）｜组分变化：加入 F3DEE（1 mL）；去掉 F4DMB｜描述符：非氟醚氧 变高（从无到有）；β 氟化醚氧 变低；溶剂 F 原子数 变低；溶剂分子量 变低｜物性：两边没有都报告的｜条件：测试方法 非 Aurbach → Aurbach 法；圈数 一边未报告（含默认值：溶剂比例默认）｜性能：Li‖Cu CE 变低"
 },
 {
  "编号": "PC01460",
  "论文": "P371",
  "类别": "LiCu_CE",
  "比较类型": "同测试换配方",
  "A": {
   "测试": "Taur",
   "测试名": "Aurbach Li||Cu CE",
   "配方": "F4DEE",
   "配方名": "F4DEE电解液",
   "recipe": "R_F4DEE",
   "是否对照": false,
   "配方文字": "1.2（344 mg加入1 mL溶剂） M LiTFSI；F4DEE（1 体积份）",
   "表述编号": "ST4688",
   "证据句子": [
    "M0207",
    "M0212",
    "M0160"
   ],
   "标记": [
    "溶剂比例默认"
   ]
  },
  "B": {
   "测试": "Taur",
   "测试名": "Aurbach Li||Cu CE",
   "配方": "F4DMB",
   "配方名": "F4DMB电解液",
   "recipe": "R_F4DMB",
   "是否对照": false,
   "配方文字": "1.2（344 mg加入1 mL溶剂） M LiTFSI；F4DMB（1 体积份）",
   "表述编号": "ST4693",
   "证据句子": [
    "M0207",
    "M0212",
    "M0160"
   ],
   "标记": [
    "溶剂比例默认"
   ]
  },
  "组分变化": "加入 F4DEE（1 mL）；去掉 F4DMB",
  "作者改动的组分": [
   "F4DEE",
   "F4DMB"
  ],
  "特殊组分变化": [],
  "电解液相同但样品编号不同": false,
  "描述符": [
   {
    "描述符": "rotb",
    "中文": "可旋转键数",
    "组": "溶剂骨架",
    "方向": "变高",
    "A": 7.0,
    "B": 5.0,
    "被动": false
   }
  ],
  "物性": [],
  "条件": [
   {
    "条件": "温度",
    "方向": "相近",
    "A": 60.0,
    "B": 60.0
   },
   {
    "条件": "电流密度",
    "方向": "相近",
    "A": 0.5,
    "B": 0.5
   },
   {
    "条件": "沉积容量",
    "方向": "相近",
    "A": 1.0,
    "B": 1.0
   },
   {
    "条件": "测试方法",
    "方向": "相同",
    "A": 1.0,
    "B": 1.0
   }
  ],
  "条件含默认值": [
   "溶剂比例默认"
  ],
  "性能": {
   "方向": "相近",
   "倍数": 1.0223,
   "倍数含义": "损失（100 − CE）之比",
   "好于参照": null,
   "值A": 98.17,
   "值B": 98.21,
   "指标A": "Li‖Cu CE",
   "指标B": "Li‖Cu CE"
  },
  "表述文字": "【P371｜Li‖Cu CE｜同测试换配方】实验样 F4DEE电解液（1.2（344 mg加入1 mL溶剂） M LiTFSI；F4DEE（1 体积份），测试 Taur）相对 实验样 F4DMB电解液（1.2（344 mg加入1 mL溶剂） M LiTFSI；F4DMB（1 体积份），测试 Taur）｜组分变化：加入 F4DEE（1 mL）；去掉 F4DMB｜描述符：可旋转键数 变高｜物性：两边没有都报告的｜条件：相同（含默认值：溶剂比例默认）｜性能：Li‖Cu CE 相近"
 },
 {
  "编号": "PC01461",
  "论文": "P371",
  "类别": "LiCu_CE",
  "比较类型": "同测试换配方",
  "A": {
   "测试": "Taur",
   "测试名": "Aurbach Li||Cu CE",
   "配方": "F5DEE",
   "配方名": "F5DEE电解液",
   "recipe": "R_F5DEE",
   "是否对照": false,
   "配方文字": "1.2（344 mg加入1 mL溶剂） M LiTFSI；F5DEE（1 体积份）",
   "表述编号": "ST4697",
   "证据句子": [
    "M0207",
    "M0212",
    "M0160"
   ],
   "标记": [
    "溶剂比例默认"
   ]
  },
  "B": {
   "测试": "Taur",
   "测试名": "Aurbach Li||Cu CE",
   "配方": "F4DEE",
   "配方名": "F4DEE电解液",
   "recipe": "R_F4DEE",
   "是否对照": false,
   "配方文字": "1.2（344 mg加入1 mL溶剂） M LiTFSI；F4DEE（1 体积份）",
   "表述编号": "ST4688",
   "证据句子": [
    "M0207",
    "M0212",
    "M0160"
   ],
   "标记": [
    "溶剂比例默认"
   ]
  },
  "组分变化": "加入 F5DEE（1 mL）；去掉 F4DEE",
  "作者改动的组分": [
   "F4DEE",
   "F5DEE"
  ],
  "特殊组分变化": [],
  "电解液相同但样品编号不同": false,
  "描述符": [
   {
    "描述符": "fat",
    "中文": "溶剂 F 原子数",
    "组": "氟化/稀释",
    "方向": "变高",
    "A": 5.0,
    "B": 4.0,
    "被动": false
   },
   {
    "描述符": "rotb",
    "中文": "可旋转键数",
    "组": "溶剂骨架",
    "方向": "变低",
    "A": 6.0,
    "B": 7.0,
    "被动": false
   },
   {
    "描述符": "mw",
    "中文": "溶剂分子量",
    "组": "溶剂骨架",
    "方向": "变高",
    "A": 208.126,
    "B": 190.136,
    "被动": false
   }
  ],
  "物性": [],
  "条件": [
   {
    "条件": "温度",
    "方向": "相近",
    "A": 60.0,
    "B": 60.0
   },
   {
    "条件": "电流密度",
    "方向": "相近",
    "A": 0.5,
    "B": 0.5
   },
   {
    "条件": "沉积容量",
    "方向": "相近",
    "A": 1.0,
    "B": 1.0
   },
   {
    "条件": "测试方法",
    "方向": "相同",
    "A": 1.0,
    "B": 1.0
   }
  ],
  "条件含默认值": [
   "溶剂比例默认"
  ],
  "性能": {
   "方向": "变低",
   "倍数": 1.0765,
   "倍数含义": "损失（100 − CE）之比",
   "好于参照": false,
   "值A": 98.03,
   "值B": 98.17,
   "指标A": "Li‖Cu CE",
   "指标B": "Li‖Cu CE"
  },
  "表述文字": "【P371｜Li‖Cu CE｜同测试换配方】实验样 F5DEE电解液（1.2（344 mg加入1 mL溶剂） M LiTFSI；F5DEE（1 体积份），测试 Taur）相对 实验样 F4DEE电解液（1.2（344 mg加入1 mL溶剂） M LiTFSI；F4DEE（1 体积份），测试 Taur）｜组分变化：加入 F5DEE（1 mL）；去掉 F4DEE｜描述符：溶剂 F 原子数 变高；可旋转键数 变低；溶剂分子量 变高｜物性：两边没有都报告的｜条件：相同（含默认值：溶剂比例默认）｜性能：Li‖Cu CE 变低"
 },
 {
  "编号": "PC01462",
  "论文": "P371",
  "类别": "LiCu_CE",
  "比较类型": "同测试换配方",
  "A": {
   "测试": "Taur",
   "测试名": "Aurbach Li||Cu CE",
   "配方": "F4DEE",
   "配方名": "F4DEE电解液",
   "recipe": "R_F4DEE",
   "是否对照": false,
   "配方文字": "1.2（344 mg加入1 mL溶剂） M LiTFSI；F4DEE（1 体积份）",
   "表述编号": "ST4688",
   "证据句子": [
    "M0207",
    "M0212",
    "M0160"
   ],
   "标记": [
    "溶剂比例默认"
   ]
  },
  "B": {
   "测试": "Taur",
   "测试名": "Aurbach Li||Cu CE",
   "配方": "F6DEE",
   "配方名": "F6DEE电解液",
   "recipe": "R_F6DEE",
   "是否对照": false,
   "配方文字": "饱和，<1.2 M LiTFSI；DTFEG（单一溶剂 体积份）",
   "表述编号": "ST4701",
   "证据句子": [
    "M0207",
    "M0212",
    "M0160"
   ],
   "标记": []
  },
  "组分变化": "LiTFSI 饱和，<1.2 M → 1.2（344 mg加入1 mL溶剂） M；加入 F4DEE（1 mL）；去掉 DTFEG",
  "作者改动的组分": [
   "DTFEG",
   "F4DEE",
   "LiTFSI"
  ],
  "特殊组分变化": [],
  "电解液相同但样品编号不同": false,
  "描述符": [
   {
    "描述符": "fat",
    "中文": "溶剂 F 原子数",
    "组": "氟化/稀释",
    "方向": "变低",
    "A": 4.0,
    "B": 6.0,
    "被动": false
   },
   {
    "描述符": "rotb",
    "中文": "可旋转键数",
    "组": "溶剂骨架",
    "方向": "变高",
    "A": 7.0,
    "B": 5.0,
    "被动": false
   },
   {
    "描述符": "mw",
    "中文": "溶剂分子量",
    "组": "溶剂骨架",
    "方向": "变低",
    "A": 190.136,
    "B": 226.116,
    "被动": false
   }
  ],
  "物性": [],
  "条件": [
   {
    "条件": "温度",
    "方向": "相近",
    "A": 60.0,
    "B": 60.0
   },
   {
    "条件": "电流密度",
    "方向": "相近",
    "A": 0.5,
    "B": 0.5
   },
   {
    "条件": "沉积容量",
    "方向": "相近",
    "A": 1.0,
    "B": 1.0
   },
   {
    "条件": "测试方法",
    "方向": "相同",
    "A": 1.0,
    "B": 1.0
   }
  ],
  "条件含默认值": [
   "溶剂比例默认"
  ],
  "性能": {
   "方向": "变高",
   "倍数": 0.6267,
   "倍数含义": "损失（100 − CE）之比",
   "好于参照": true,
   "值A": 98.17,
   "值B": 97.08,
   "指标A": "Li‖Cu CE",
   "指标B": "Li‖Cu CE"
  },
  "表述文字": "【P371｜Li‖Cu CE｜同测试换配方】实验样 F4DEE电解液（1.2（344 mg加入1 mL溶剂） M LiTFSI；F4DEE（1 体积份），测试 Taur）相对 实验样 F6DEE电解液（饱和，<1.2 M LiTFSI；DTFEG（单一溶剂 体积份），测试 Taur）｜组分变化：LiTFSI 饱和，<1.2 M → 1.2（344 mg加入1 mL溶剂） M；加入 F4DEE（1 mL）；去掉 DTFEG｜描述符：溶剂 F 原子数 变低；可旋转键数 变高；溶剂分子量 变低｜物性：两边没有都报告的｜条件：相同（含默认值：溶剂比例默认）｜性能：Li‖Cu CE 变高"
 },
 {
  "编号": "PC01463",
  "论文": "P371",
  "类别": "LiCu_CE",
  "比较类型": "配方和条件都变",
  "A": {
   "测试": "Taur",
   "测试名": "Aurbach Li||Cu CE",
   "配方": "F4DEE",
   "配方名": "F4DEE电解液",
   "recipe": "R_F4DEE",
   "是否对照": false,
   "配方文字": "1.2（344 mg加入1 mL溶剂） M LiTFSI；F4DEE（1 体积份）",
   "表述编号": "ST4688",
   "证据句子": [
    "M0207",
    "M0212",
    "M0160"
   ],
   "标记": [
    "溶剂比例默认"
   ]
  },
  "B": {
   "测试": "Tcu200",
   "测试名": "F4DMB Li||Cu长期循环",
   "配方": "F4DMB",
   "配方名": "F4DMB电解液",
   "recipe": "R_F4DMB",
   "是否对照": false,
   "配方文字": "1.2（344 mg加入1 mL溶剂） M LiTFSI；F4DMB（1 体积份）",
   "表述编号": "ST4703",
   "证据句子": [
    "M0162"
   ],
   "标记": [
    "溶剂比例默认"
   ]
  },
  "组分变化": "加入 F4DEE（1 mL）；去掉 F4DMB",
  "作者改动的组分": [
   "F4DEE",
   "F4DMB"
  ],
  "特殊组分变化": [],
  "电解液相同但样品编号不同": false,
  "描述符": [
   {
    "描述符": "rotb",
    "中文": "可旋转键数",
    "组": "溶剂骨架",
    "方向": "变高",
    "A": 7.0,
    "B": 5.0,
    "被动": false
   }
  ],
  "物性": [],
  "条件": [
   {
    "条件": "温度",
    "方向": "相近",
    "A": 60.0,
    "B": 60.0
   },
   {
    "条件": "电流密度",
    "方向": "相近",
    "A": 0.5,
    "B": 0.5
   },
   {
    "条件": "沉积容量",
    "方向": "相近",
    "A": 1.0,
    "B": 1.0
   },
   {
    "条件": "测试方法",
    "方向": "非 Aurbach → Aurbach 法",
    "A": 1.0,
    "B": 0.0
   },
   {
    "条件": "圈数",
    "方向": "一边未报告",
    "A": null,
    "B": 200
   }
  ],
  "条件含默认值": [
   "溶剂比例默认"
  ],
  "性能": {
   "方向": "变高",
   "倍数": 0.8632,
   "倍数含义": "损失（100 − CE）之比",
   "好于参照": true,
   "值A": 98.17,
   "值B": 97.88,
   "指标A": "Li‖Cu CE",
   "指标B": "Li‖Cu CE"
  },
  "表述文字": "【P371｜Li‖Cu CE｜配方和条件都变】实验样 F4DEE电解液（1.2（344 mg加入1 mL溶剂） M LiTFSI；F4DEE（1 体积份），测试 Taur）相对 实验样 F4DMB电解液（1.2（344 mg加入1 mL溶剂） M LiTFSI；F4DMB（1 体积份），测试 Tcu200）｜组分变化：加入 F4DEE（1 mL）；去掉 F4DMB｜描述符：可旋转键数 变高｜物性：两边没有都报告的｜条件：测试方法 非 Aurbach → Aurbach 法；圈数 一边未报告（含默认值：溶剂比例默认）｜性能：Li‖Cu CE 变高"
 },
 {
  "编号": "PC01464",
  "论文": "P371",
  "类别": "LiCu_CE",
  "比较类型": "同测试换配方",
  "A": {
   "测试": "Taur",
   "测试名": "Aurbach Li||Cu CE",
   "配方": "F5DEE",
   "配方名": "F5DEE电解液",
   "recipe": "R_F5DEE",
   "是否对照": false,
   "配方文字": "1.2（344 mg加入1 mL溶剂） M LiTFSI；F5DEE（1 体积份）",
   "表述编号": "ST4697",
   "证据句子": [
    "M0207",
    "M0212",
    "M0160"
   ],
   "标记": [
    "溶剂比例默认"
   ]
  },
  "B": {
   "测试": "Taur",
   "测试名": "Aurbach Li||Cu CE",
   "配方": "F4DMB",
   "配方名": "F4DMB电解液",
   "recipe": "R_F4DMB",
   "是否对照": false,
   "配方文字": "1.2（344 mg加入1 mL溶剂） M LiTFSI；F4DMB（1 体积份）",
   "表述编号": "ST4693",
   "证据句子": [
    "M0207",
    "M0212",
    "M0160"
   ],
   "标记": [
    "溶剂比例默认"
   ]
  },
  "组分变化": "加入 F5DEE（1 mL）；去掉 F4DMB",
  "作者改动的组分": [
   "F4DMB",
   "F5DEE"
  ],
  "特殊组分变化": [],
  "电解液相同但样品编号不同": false,
  "描述符": [
   {
    "描述符": "fat",
    "中文": "溶剂 F 原子数",
    "组": "氟化/稀释",
    "方向": "变高",
    "A": 5.0,
    "B": 4.0,
    "被动": false
   },
   {
    "描述符": "rotb",
    "中文": "可旋转键数",
    "组": "溶剂骨架",
    "方向": "变高",
    "A": 6.0,
    "B": 5.0,
    "被动": false
   },
   {
    "描述符": "mw",
    "中文": "溶剂分子量",
    "组": "溶剂骨架",
    "方向": "变高",
    "A": 208.126,
    "B": 190.136,
    "被动": false
   }
  ],
  "物性": [],
  "条件": [
   {
    "条件": "温度",
    "方向": "相近",
    "A": 60.0,
    "B": 60.0
   },
   {
    "条件": "电流密度",
    "方向": "相近",
    "A": 0.5,
    "B": 0.5
   },
   {
    "条件": "沉积容量",
    "方向": "相近",
    "A": 1.0,
    "B": 1.0
   },
   {
    "条件": "测试方法",
    "方向": "相同",
    "A": 1.0,
    "B": 1.0
   }
  ],
  "条件含默认值": [
   "溶剂比例默认"
  ],
  "性能": {
   "方向": "变低",
   "倍数": 1.1006,
   "倍数含义": "损失（100 − CE）之比",
   "好于参照": false,
   "值A": 98.03,
   "值B": 98.21,
   "指标A": "Li‖Cu CE",
   "指标B": "Li‖Cu CE"
  },
  "表述文字": "【P371｜Li‖Cu CE｜同测试换配方】实验样 F5DEE电解液（1.2（344 mg加入1 mL溶剂） M LiTFSI；F5DEE（1 体积份），测试 Taur）相对 实验样 F4DMB电解液（1.2（344 mg加入1 mL溶剂） M LiTFSI；F4DMB（1 体积份），测试 Taur）｜组分变化：加入 F5DEE（1 mL）；去掉 F4DMB｜描述符：溶剂 F 原子数 变高；可旋转键数 变高；溶剂分子量 变高｜物性：两边没有都报告的｜条件：相同（含默认值：溶剂比例默认）｜性能：Li‖Cu CE 变低"
 },
 {
  "编号": "PC01465",
  "论文": "P371",
  "类别": "LiCu_CE",
  "比较类型": "同测试换配方",
  "A": {
   "测试": "Taur",
   "测试名": "Aurbach Li||Cu CE",
   "配方": "F6DEE",
   "配方名": "F6DEE电解液",
   "recipe": "R_F6DEE",
   "是否对照": false,
   "配方文字": "饱和，<1.2 M LiTFSI；DTFEG（单一溶剂 体积份）",
   "表述编号": "ST4701",
   "证据句子": [
    "M0207",
    "M0212",
    "M0160"
   ],
   "标记": []
  },
  "B": {
   "测试": "Taur",
   "测试名": "Aurbach Li||Cu CE",
   "配方": "F4DMB",
   "配方名": "F4DMB电解液",
   "recipe": "R_F4DMB",
   "是否对照": false,
   "配方文字": "1.2（344 mg加入1 mL溶剂） M LiTFSI；F4DMB（1 体积份）",
   "表述编号": "ST4693",
   "证据句子": [
    "M0207",
    "M0212",
    "M0160"
   ],
   "标记": [
    "溶剂比例默认"
   ]
  },
  "组分变化": "LiTFSI 1.2（344 mg加入1 mL溶剂） M → 饱和，<1.2 M；加入 DTFEG（单一溶剂 不适用）；去掉 F4DMB",
  "作者改动的组分": [
   "DTFEG",
   "F4DMB",
   "LiTFSI"
  ],
  "特殊组分变化": [],
  "电解液相同但样品编号不同": false,
  "描述符": [
   {
    "描述符": "fat",
    "中文": "溶剂 F 原子数",
    "组": "氟化/稀释",
    "方向": "变高",
    "A": 6.0,
    "B": 4.0,
    "被动": false
   },
   {
    "描述符": "mw",
    "中文": "溶剂分子量",
    "组": "溶剂骨架",
    "方向": "变高",
    "A": 226.116,
    "B": 190.136,
    "被动": false
   }
  ],
  "物性": [],
  "条件": [
   {
    "条件": "温度",
    "方向": "相近",
    "A": 60.0,
    "B": 60.0
   },
   {
    "条件": "电流密度",
    "方向": "相近",
    "A": 0.5,
    "B": 0.5
   },
   {
    "条件": "沉积容量",
    "方向": "相近",
    "A": 1.0,
    "B": 1.0
   },
   {
    "条件": "测试方法",
    "方向": "相同",
    "A": 1.0,
    "B": 1.0
   }
  ],
  "条件含默认值": [
   "溶剂比例默认"
  ],
  "性能": {
   "方向": "变低",
   "倍数": 1.6313,
   "倍数含义": "损失（100 − CE）之比",
   "好于参照": false,
   "值A": 97.08,
   "值B": 98.21,
   "指标A": "Li‖Cu CE",
   "指标B": "Li‖Cu CE"
  },
  "表述文字": "【P371｜Li‖Cu CE｜同测试换配方】实验样 F6DEE电解液（饱和，<1.2 M LiTFSI；DTFEG（单一溶剂 体积份），测试 Taur）相对 实验样 F4DMB电解液（1.2（344 mg加入1 mL溶剂） M LiTFSI；F4DMB（1 体积份），测试 Taur）｜组分变化：LiTFSI 1.2（344 mg加入1 mL溶剂） M → 饱和，<1.2 M；加入 DTFEG（单一溶剂 不适用）；去掉 F4DMB｜描述符：溶剂 F 原子数 变高；溶剂分子量 变高｜物性：两边没有都报告的｜条件：相同（含默认值：溶剂比例默认）｜性能：Li‖Cu CE 变低"
 },
 {
  "编号": "PC01466",
  "论文": "P371",
  "类别": "LiCu_CE",
  "比较类型": "同配方换条件",
  "A": {
   "测试": "Tcu200",
   "测试名": "F4DMB Li||Cu长期循环",
   "配方": "F4DMB",
   "配方名": "F4DMB电解液",
   "recipe": "R_F4DMB",
   "是否对照": false,
   "配方文字": "1.2（344 mg加入1 mL溶剂） M LiTFSI；F4DMB（1 体积份）",
   "表述编号": "ST4703",
   "证据句子": [
    "M0162"
   ],
   "标记": [
    "溶剂比例默认"
   ]
  },
  "B": {
   "测试": "Taur",
   "测试名": "Aurbach Li||Cu CE",
   "配方": "F4DMB",
   "配方名": "F4DMB电解液",
   "recipe": "R_F4DMB",
   "是否对照": false,
   "配方文字": "1.2（344 mg加入1 mL溶剂） M LiTFSI；F4DMB（1 体积份）",
   "表述编号": "ST4693",
   "证据句子": [
    "M0207",
    "M0212",
    "M0160"
   ],
   "标记": [
    "溶剂比例默认"
   ]
  },
  "组分变化": "配方相同",
  "作者改动的组分": [],
  "特殊组分变化": [],
  "电解液相同但样品编号不同": false,
  "描述符": [],
  "物性": [
   {
    "物性": "Li⁺溶剂化结构",
    "方向": "相近",
    "A": 2.0,
    "B": 2.0,
    "单位": "取代",
    "温度": null
   }
  ],
  "条件": [
   {
    "条件": "温度",
    "方向": "相近",
    "A": 60.0,
    "B": 60.0
   },
   {
    "条件": "电流密度",
    "方向": "相近",
    "A": 0.5,
    "B": 0.5
   },
   {
    "条件": "沉积容量",
    "方向": "相近",
    "A": 1.0,
    "B": 1.0
   },
   {
    "条件": "测试方法",
    "方向": "Aurbach 法 → 非 Aurbach",
    "A": 0.0,
    "B": 1.0
   },
   {
    "条件": "圈数",
    "方向": "一边未报告",
    "A": 200,
    "B": null
   }
  ],
  "条件含默认值": [
   "溶剂比例默认"
  ],
  "性能": {
   "方向": "变低",
   "倍数": 1.1844,
   "倍数含义": "损失（100 − CE）之比",
   "好于参照": false,
   "值A": 97.88,
   "值B": 98.21,
   "指标A": "Li‖Cu CE",
   "指标B": "Li‖Cu CE"
  },
  "表述文字": "【P371｜Li‖Cu CE｜同配方换条件】实验样 F4DMB电解液（1.2（344 mg加入1 mL溶剂） M LiTFSI；F4DMB（1 体积份），测试 Tcu200）相对 实验样 F4DMB电解液（1.2（344 mg加入1 mL溶剂） M LiTFSI；F4DMB（1 体积份），测试 Taur）｜组分变化：配方相同｜描述符：配方相同｜物性：Li⁺溶剂化结构 相近｜条件：测试方法 Aurbach 法 → 非 Aurbach；圈数 一边未报告（含默认值：溶剂比例默认）｜性能：Li‖Cu CE 变低"
 },
 {
  "编号": "PC01467",
  "论文": "P371",
  "类别": "LiCu_CE",
  "比较类型": "同测试换配方",
  "A": {
   "测试": "Taur",
   "测试名": "Aurbach Li||Cu CE",
   "配方": "F5DEE",
   "配方名": "F5DEE电解液",
   "recipe": "R_F5DEE",
   "是否对照": false,
   "配方文字": "1.2（344 mg加入1 mL溶剂） M LiTFSI；F5DEE（1 体积份）",
   "表述编号": "ST4697",
   "证据句子": [
    "M0207",
    "M0212",
    "M0160"
   ],
   "标记": [
    "溶剂比例默认"
   ]
  },
  "B": {
   "测试": "Taur",
   "测试名": "Aurbach Li||Cu CE",
   "配方": "F6DEE",
   "配方名": "F6DEE电解液",
   "recipe": "R_F6DEE",
   "是否对照": false,
   "配方文字": "饱和，<1.2 M LiTFSI；DTFEG（单一溶剂 体积份）",
   "表述编号": "ST4701",
   "证据句子": [
    "M0207",
    "M0212",
    "M0160"
   ],
   "标记": []
  },
  "组分变化": "LiTFSI 饱和，<1.2 M → 1.2（344 mg加入1 mL溶剂） M；加入 F5DEE（1 mL）；去掉 DTFEG",
  "作者改动的组分": [
   "DTFEG",
   "F5DEE",
   "LiTFSI"
  ],
  "特殊组分变化": [],
  "电解液相同但样品编号不同": false,
  "描述符": [
   {
    "描述符": "fat",
    "中文": "溶剂 F 原子数",
    "组": "氟化/稀释",
    "方向": "变低",
    "A": 5.0,
    "B": 6.0,
    "被动": false
   },
   {
    "描述符": "rotb",
    "中文": "可旋转键数",
    "组": "溶剂骨架",
    "方向": "变高",
    "A": 6.0,
    "B": 5.0,
    "被动": false
   },
   {
    "描述符": "mw",
    "中文": "溶剂分子量",
    "组": "溶剂骨架",
    "方向": "变低",
    "A": 208.126,
    "B": 226.116,
    "被动": false
   }
  ],
  "物性": [],
  "条件": [
   {
    "条件": "温度",
    "方向": "相近",
    "A": 60.0,
    "B": 60.0
   },
   {
    "条件": "电流密度",
    "方向": "相近",
    "A": 0.5,
    "B": 0.5
   },
   {
    "条件": "沉积容量",
    "方向": "相近",
    "A": 1.0,
    "B": 1.0
   },
   {
    "条件": "测试方法",
    "方向": "相同",
    "A": 1.0,
    "B": 1.0
   }
  ],
  "条件含默认值": [
   "溶剂比例默认"
  ],
  "性能": {
   "方向": "变高",
   "倍数": 0.6747,
   "倍数含义": "损失（100 − CE）之比",
   "好于参照": true,
   "值A": 98.03,
   "值B": 97.08,
   "指标A": "Li‖Cu CE",
   "指标B": "Li‖Cu CE"
  },
  "表述文字": "【P371｜Li‖Cu CE｜同测试换配方】实验样 F5DEE电解液（1.2（344 mg加入1 mL溶剂） M LiTFSI；F5DEE（1 体积份），测试 Taur）相对 实验样 F6DEE电解液（饱和，<1.2 M LiTFSI；DTFEG（单一溶剂 体积份），测试 Taur）｜组分变化：LiTFSI 饱和，<1.2 M → 1.2（344 mg加入1 mL溶剂） M；加入 F5DEE（1 mL）；去掉 DTFEG｜描述符：溶剂 F 原子数 变低；可旋转键数 变高；溶剂分子量 变低｜物性：两边没有都报告的｜条件：相同（含默认值：溶剂比例默认）｜性能：Li‖Cu CE 变高"
 },
 {
  "编号": "PC01468",
  "论文": "P371",
  "类别": "LiCu_CE",
  "比较类型": "配方和条件都变",
  "A": {
   "测试": "Taur",
   "测试名": "Aurbach Li||Cu CE",
   "配方": "F5DEE",
   "配方名": "F5DEE电解液",
   "recipe": "R_F5DEE",
   "是否对照": false,
   "配方文字": "1.2（344 mg加入1 mL溶剂） M LiTFSI；F5DEE（1 体积份）",
   "表述编号": "ST4697",
   "证据句子": [
    "M0207",
    "M0212",
    "M0160"
   ],
   "标记": [
    "溶剂比例默认"
   ]
  },
  "B": {
   "测试": "Tcu200",
   "测试名": "F4DMB Li||Cu长期循环",
   "配方": "F4DMB",
   "配方名": "F4DMB电解液",
   "recipe": "R_F4DMB",
   "是否对照": false,
   "配方文字": "1.2（344 mg加入1 mL溶剂） M LiTFSI；F4DMB（1 体积份）",
   "表述编号": "ST4703",
   "证据句子": [
    "M0162"
   ],
   "标记": [
    "溶剂比例默认"
   ]
  },
  "组分变化": "加入 F5DEE（1 mL）；去掉 F4DMB",
  "作者改动的组分": [
   "F4DMB",
   "F5DEE"
  ],
  "特殊组分变化": [],
  "电解液相同但样品编号不同": false,
  "描述符": [
   {
    "描述符": "fat",
    "中文": "溶剂 F 原子数",
    "组": "氟化/稀释",
    "方向": "变高",
    "A": 5.0,
    "B": 4.0,
    "被动": false
   },
   {
    "描述符": "rotb",
    "中文": "可旋转键数",
    "组": "溶剂骨架",
    "方向": "变高",
    "A": 6.0,
    "B": 5.0,
    "被动": false
   },
   {
    "描述符": "mw",
    "中文": "溶剂分子量",
    "组": "溶剂骨架",
    "方向": "变高",
    "A": 208.126,
    "B": 190.136,
    "被动": false
   }
  ],
  "物性": [],
  "条件": [
   {
    "条件": "温度",
    "方向": "相近",
    "A": 60.0,
    "B": 60.0
   },
   {
    "条件": "电流密度",
    "方向": "相近",
    "A": 0.5,
    "B": 0.5
   },
   {
    "条件": "沉积容量",
    "方向": "相近",
    "A": 1.0,
    "B": 1.0
   },
   {
    "条件": "测试方法",
    "方向": "非 Aurbach → Aurbach 法",
    "A": 1.0,
    "B": 0.0
   },
   {
    "条件": "圈数",
    "方向": "一边未报告",
    "A": null,
    "B": 200
   }
  ],
  "条件含默认值": [
   "溶剂比例默认"
  ],
  "性能": {
   "方向": "变高",
   "倍数": 0.9292,
   "倍数含义": "损失（100 − CE）之比",
   "好于参照": true,
   "值A": 98.03,
   "值B": 97.88,
   "指标A": "Li‖Cu CE",
   "指标B": "Li‖Cu CE"
  },
  "表述文字": "【P371｜Li‖Cu CE｜配方和条件都变】实验样 F5DEE电解液（1.2（344 mg加入1 mL溶剂） M LiTFSI；F5DEE（1 体积份），测试 Taur）相对 实验样 F4DMB电解液（1.2（344 mg加入1 mL溶剂） M LiTFSI；F4DMB（1 体积份），测试 Tcu200）｜组分变化：加入 F5DEE（1 mL）；去掉 F4DMB｜描述符：溶剂 F 原子数 变高；可旋转键数 变高；溶剂分子量 变高｜物性：两边没有都报告的｜条件：测试方法 非 Aurbach → Aurbach 法；圈数 一边未报告（含默认值：溶剂比例默认）｜性能：Li‖Cu CE 变高"
 },
 {
  "编号": "PC01469",
  "论文": "P371",
  "类别": "LiCu_CE",
  "比较类型": "配方和条件都变",
  "A": {
   "测试": "Taur",
   "测试名": "Aurbach Li||Cu CE",
   "配方": "F6DEE",
   "配方名": "F6DEE电解液",
   "recipe": "R_F6DEE",
   "是否对照": false,
   "配方文字": "饱和，<1.2 M LiTFSI；DTFEG（单一溶剂 体积份）",
   "表述编号": "ST4701",
   "证据句子": [
    "M0207",
    "M0212",
    "M0160"
   ],
   "标记": []
  },
  "B": {
   "测试": "Tcu200",
   "测试名": "F4DMB Li||Cu长期循环",
   "配方": "F4DMB",
   "配方名": "F4DMB电解液",
   "recipe": "R_F4DMB",
   "是否对照": false,
   "配方文字": "1.2（344 mg加入1 mL溶剂） M LiTFSI；F4DMB（1 体积份）",
   "表述编号": "ST4703",
   "证据句子": [
    "M0162"
   ],
   "标记": [
    "溶剂比例默认"
   ]
  },
  "组分变化": "LiTFSI 1.2（344 mg加入1 mL溶剂） M → 饱和，<1.2 M；加入 DTFEG（单一溶剂 不适用）；去掉 F4DMB",
  "作者改动的组分": [
   "DTFEG",
   "F4DMB",
   "LiTFSI"
  ],
  "特殊组分变化": [],
  "电解液相同但样品编号不同": false,
  "描述符": [
   {
    "描述符": "fat",
    "中文": "溶剂 F 原子数",
    "组": "氟化/稀释",
    "方向": "变高",
    "A": 6.0,
    "B": 4.0,
    "被动": false
   },
   {
    "描述符": "mw",
    "中文": "溶剂分子量",
    "组": "溶剂骨架",
    "方向": "变高",
    "A": 226.116,
    "B": 190.136,
    "被动": false
   }
  ],
  "物性": [],
  "条件": [
   {
    "条件": "温度",
    "方向": "相近",
    "A": 60.0,
    "B": 60.0
   },
   {
    "条件": "电流密度",
    "方向": "相近",
    "A": 0.5,
    "B": 0.5
   },
   {
    "条件": "沉积容量",
    "方向": "相近",
    "A": 1.0,
    "B": 1.0
   },
   {
    "条件": "测试方法",
    "方向": "非 Aurbach → Aurbach 法",
    "A": 1.0,
    "B": 0.0
   },
   {
    "条件": "圈数",
    "方向": "一边未报告",
    "A": null,
    "B": 200
   }
  ],
  "条件含默认值": [
   "溶剂比例默认"
  ],
  "性能": {
   "方向": "变低",
   "倍数": 1.3774,
   "倍数含义": "损失（100 − CE）之比",
   "好于参照": false,
   "值A": 97.08,
   "值B": 97.88,
   "指标A": "Li‖Cu CE",
   "指标B": "Li‖Cu CE"
  },
  "表述文字": "【P371｜Li‖Cu CE｜配方和条件都变】实验样 F6DEE电解液（饱和，<1.2 M LiTFSI；DTFEG（单一溶剂 体积份），测试 Taur）相对 实验样 F4DMB电解液（1.2（344 mg加入1 mL溶剂） M LiTFSI；F4DMB（1 体积份），测试 Tcu200）｜组分变化：LiTFSI 1.2（344 mg加入1 mL溶剂） M → 饱和，<1.2 M；加入 DTFEG（单一溶剂 不适用）；去掉 F4DMB｜描述符：溶剂 F 原子数 变高；溶剂分子量 变高｜物性：两边没有都报告的｜条件：测试方法 非 Aurbach → Aurbach 法；圈数 一边未报告（含默认值：溶剂比例默认）｜性能：Li‖Cu CE 变低"
 },
 {
  "编号": "PC01470",
  "论文": "P371",
  "类别": "每圈衰减率",
  "比较类型": "同测试换配方",
  "A": {
   "测试": "Tlean",
   "测试名": "63% S贫液50圈",
   "配方": "F4DMB",
   "配方名": "F4DMB电解液",
   "recipe": "R_F4DMB",
   "是否对照": false,
   "配方文字": "1.2（344 mg加入1 mL溶剂） M LiTFSI；F4DMB（1 体积份）",
   "表述编号": "ST4715",
   "证据句子": [
    "M0200"
   ],
   "标记": [
    "溶剂比例默认"
   ]
  },
  "B": {
   "测试": "Tlean",
   "测试名": "63% S贫液50圈",
   "配方": "DDN",
   "配方名": "DDN电解液",
   "recipe": "R_DDN",
   "是否对照": true,
   "配方文字": "1 M LiTFSI；1 wt% LiNO3；DOL:DME = 未报告（DOL/DME混合比例未知）:未报告（DOL/DME混合比例未知）（体积比）",
   "表述编号": "ST4713",
   "证据句子": [
    "M0200"
   ],
   "标记": [
    "LiNO3按质量分数换算",
    "溶剂比例默认"
   ]
  },
  "组分变化": "LiTFSI 1 M → 1.2（344 mg加入1 mL溶剂） M；加入 F4DMB（1 mL）；去掉 DOL；去掉 DME；去掉 LiNO3",
  "作者改动的组分": [
   "DME",
   "DOL",
   "F4DMB",
   "LiNO3",
   "LiTFSI"
  ],
  "特殊组分变化": [],
  "电解液相同但样品编号不同": false,
  "描述符": [
   {
    "描述符": "eo",
    "中文": "非氟醚氧",
    "组": "配位（醚氧）",
    "方向": "变低（变为 0）",
    "A": 0.0,
    "B": 2.0,
    "被动": false
   },
   {
    "描述符": "eo_b",
    "中文": "β 氟化醚氧",
    "组": "其他（单独成组或数据少）",
    "方向": "变高（从无到有）",
    "A": 2.0,
    "B": 0.0,
    "被动": false
   },
   {
    "描述符": "fat",
    "中文": "溶剂 F 原子数",
    "组": "氟化/稀释",
    "方向": "变高（从无到有）",
    "A": 4.0,
    "B": 0.0,
    "被动": false
   },
   {
    "描述符": "ring",
    "中文": "溶剂环数",
    "组": "溶剂骨架",
    "方向": "变低（变为 0）",
    "A": 0.0,
    "B": 0.5984,
    "被动": false
   },
   {
    "描述符": "rotb",
    "中文": "可旋转键数",
    "组": "溶剂骨架",
    "方向": "变高",
    "A": 5.0,
    "B": 1.2049,
    "被动": false
   },
   {
    "描述符": "mw",
    "中文": "溶剂分子量",
    "组": "溶剂骨架",
    "方向": "变高",
    "A": 190.136,
    "B": 80.5223,
    "被动": false
   },
   {
    "描述符": "ffrac",
    "中文": "含氟溶剂比例",
    "组": "氟化/稀释",
    "方向": "变高（从无到有）",
    "A": 1.0,
    "B": 0.0,
    "被动": false
   },
   {
    "描述符": "salt",
    "中文": "主盐浓度",
    "组": "盐用量",
    "方向": "变高",
    "A": 1.2,
    "B": 1.0,
    "被动": false
   },
   {
    "描述符": "anF",
    "中文": "阴离子 F（每升）",
    "组": "盐用量",
    "方向": "变高",
    "A": 7.2,
    "B": 6.0,
    "被动": false
   },
   {
    "描述符": "anSO2",
    "中文": "阴离子磺酰（每升）",
    "组": "盐用量",
    "方向": "变高",
    "A": 2.4,
    "B": 2.0,
    "被动": false
   },
   {
    "描述符": "lino3",
    "中文": "LiNO₃ 浓度",
    "组": "LiNO₃",
    "方向": "变低（变为 0）",
    "A": 0.0,
    "B": 0.1835,
    "被动": false
   }
  ],
  "物性": [],
  "条件": [
   {
    "条件": "E/S",
    "方向": "相近",
    "A": 5.0,
    "B": 5.0
   },
   {
    "条件": "硫载量",
    "方向": "相近",
    "A": 1.5,
    "B": 1.5
   },
   {
    "条件": "正极含硫",
    "方向": "相近",
    "A": 63.0,
    "B": 63.0
   },
   {
    "条件": "倍率",
    "方向": "相近",
    "A": 0.2,
    "B": 0.2
   },
   {
    "条件": "温度",
    "方向": "相近",
    "A": 60.0,
    "B": 60.0
   },
   {
    "条件": "电池形式",
    "方向": "相同",
    "A": 0.0,
    "B": 0.0
   },
   {
    "条件": "圈数",
    "方向": "相近",
    "A": 50,
    "B": 50
   }
  ],
  "条件含默认值": [
   "溶剂比例默认"
  ],
  "性能": {
   "方向": "变低",
   "倍数": 0.2874,
   "倍数含义": "每圈衰减率之比",
   "好于参照": true,
   "值A": 0.142,
   "值B": 0.494,
   "指标A": "每圈衰减率（%/圈，由容量保持率换算）",
   "指标B": "每圈衰减率（%/圈，由容量保持率换算）"
  },
  "表述文字": "【P371｜每圈衰减率｜同测试换配方】实验样 F4DMB电解液（1.2（344 mg加入1 mL溶剂） M LiTFSI；F4DMB（1 体积份），测试 Tlean）相对 对比样 DDN电解液（1 M LiTFSI；1 wt% LiNO3；DOL:DME = 未报告（DOL/DME混合比例未知）:未报告（DOL/DME混合比例未知）（体积比），测试 Tlean）｜组分变化：LiTFSI 1 M → 1.2（344 mg加入1 mL溶剂） M；加入 F4DMB（1 mL）；去掉 DOL；去掉 DME；去掉 LiNO3｜描述符：非氟醚氧 变低（变为 0）；β 氟化醚氧 变高（从无到有）；溶剂 F 原子数 变高（从无到有）；溶剂环数 变低（变为 0）；可旋转键数 变高；溶剂分子量 变高；含氟溶剂比例 变高（从无到有）；主盐浓度 变高；阴离子 F（每升） 变高；阴离子磺酰（每升） 变高；LiNO₃ 浓度 变低（变为 0）｜物性：两边没有都报告的｜条件：相同（含默认值：溶剂比例默认）｜性能：每圈衰减率 变低"
 },
 {
  "编号": "PC01471",
  "论文": "P371",
  "类别": "每圈衰减率",
  "比较类型": "配方和条件都变",
  "A": {
   "测试": "Tni",
   "测试名": "67.5% S贫液150圈",
   "配方": "F4DMB",
   "配方名": "F4DMB电解液",
   "recipe": "R_F4DMB",
   "是否对照": false,
   "配方文字": "1.2（344 mg加入1 mL溶剂） M LiTFSI；F4DMB（1 体积份）",
   "表述编号": "ST4721",
   "证据句子": [
    "M0205"
   ],
   "标记": [
    "溶剂比例默认"
   ]
  },
  "B": {
   "测试": "Tlean",
   "测试名": "63% S贫液50圈",
   "配方": "DDN",
   "配方名": "DDN电解液",
   "recipe": "R_DDN",
   "是否对照": true,
   "配方文字": "1 M LiTFSI；1 wt% LiNO3；DOL:DME = 未报告（DOL/DME混合比例未知）:未报告（DOL/DME混合比例未知）（体积比）",
   "表述编号": "ST4713",
   "证据句子": [
    "M0200"
   ],
   "标记": [
    "LiNO3按质量分数换算",
    "溶剂比例默认"
   ]
  },
  "组分变化": "LiTFSI 1 M → 1.2（344 mg加入1 mL溶剂） M；加入 F4DMB（1 mL）；去掉 DOL；去掉 DME；去掉 LiNO3",
  "作者改动的组分": [
   "DME",
   "DOL",
   "F4DMB",
   "LiNO3",
   "LiTFSI"
  ],
  "特殊组分变化": [],
  "电解液相同但样品编号不同": false,
  "描述符": [
   {
    "描述符": "eo",
    "中文": "非氟醚氧",
    "组": "配位（醚氧）",
    "方向": "变低（变为 0）",
    "A": 0.0,
    "B": 2.0,
    "被动": false
   },
   {
    "描述符": "eo_b",
    "中文": "β 氟化醚氧",
    "组": "其他（单独成组或数据少）",
    "方向": "变高（从无到有）",
    "A": 2.0,
    "B": 0.0,
    "被动": false
   },
   {
    "描述符": "fat",
    "中文": "溶剂 F 原子数",
    "组": "氟化/稀释",
    "方向": "变高（从无到有）",
    "A": 4.0,
    "B": 0.0,
    "被动": false
   },
   {
    "描述符": "ring",
    "中文": "溶剂环数",
    "组": "溶剂骨架",
    "方向": "变低（变为 0）",
    "A": 0.0,
    "B": 0.5984,
    "被动": false
   },
   {
    "描述符": "rotb",
    "中文": "可旋转键数",
    "组": "溶剂骨架",
    "方向": "变高",
    "A": 5.0,
    "B": 1.2049,
    "被动": false
   },
   {
    "描述符": "mw",
    "中文": "溶剂分子量",
    "组": "溶剂骨架",
    "方向": "变高",
    "A": 190.136,
    "B": 80.5223,
    "被动": false
   },
   {
    "描述符": "ffrac",
    "中文": "含氟溶剂比例",
    "组": "氟化/稀释",
    "方向": "变高（从无到有）",
    "A": 1.0,
    "B": 0.0,
    "被动": false
   },
   {
    "描述符": "salt",
    "中文": "主盐浓度",
    "组": "盐用量",
    "方向": "变高",
    "A": 1.2,
    "B": 1.0,
    "被动": false
   },
   {
    "描述符": "anF",
    "中文": "阴离子 F（每升）",
    "组": "盐用量",
    "方向": "变高",
    "A": 7.2,
    "B": 6.0,
    "被动": false
   },
   {
    "描述符": "anSO2",
    "中文": "阴离子磺酰（每升）",
    "组": "盐用量",
    "方向": "变高",
    "A": 2.4,
    "B": 2.0,
    "被动": false
   },
   {
    "描述符": "lino3",
    "中文": "LiNO₃ 浓度",
    "组": "LiNO₃",
    "方向": "变低（变为 0）",
    "A": 0.0,
    "B": 0.1835,
    "被动": false
   }
  ],
  "物性": [],
  "条件": [
   {
    "条件": "E/S",
    "方向": "相近",
    "A": 5.0,
    "B": 5.0
   },
   {
    "条件": "硫载量",
    "方向": "相近",
    "A": 1.5,
    "B": 1.5
   },
   {
    "条件": "正极含硫",
    "方向": "一边未报告",
    "A": null,
    "B": 63.0
   },
   {
    "条件": "倍率",
    "方向": "相近",
    "A": 0.2,
    "B": 0.2
   },
   {
    "条件": "温度",
    "方向": "相近",
    "A": 60.0,
    "B": 60.0
   },
   {
    "条件": "电池形式",
    "方向": "相同",
    "A": 0.0,
    "B": 0.0
   },
   {
    "条件": "圈数",
    "方向": "变高",
    "A": 150,
    "B": 50
   }
  ],
  "条件含默认值": [
   "溶剂比例默认"
  ],
  "性能": {
   "方向": "变低",
   "倍数": 0.7099,
   "倍数含义": "每圈衰减率之比",
   "好于参照": true,
   "值A": 0.3507,
   "值B": 0.494,
   "指标A": "每圈衰减率（%/圈，由容量保持率换算）",
   "指标B": "每圈衰减率（%/圈，由容量保持率换算）"
  },
  "表述文字": "【P371｜每圈衰减率｜配方和条件都变】实验样 F4DMB电解液（1.2（344 mg加入1 mL溶剂） M LiTFSI；F4DMB（1 体积份），测试 Tni）相对 对比样 DDN电解液（1 M LiTFSI；1 wt% LiNO3；DOL:DME = 未报告（DOL/DME混合比例未知）:未报告（DOL/DME混合比例未知）（体积比），测试 Tlean）｜组分变化：LiTFSI 1 M → 1.2（344 mg加入1 mL溶剂） M；加入 F4DMB（1 mL）；去掉 DOL；去掉 DME；去掉 LiNO3｜描述符：非氟醚氧 变低（变为 0）；β 氟化醚氧 变高（从无到有）；溶剂 F 原子数 变高（从无到有）；溶剂环数 变低（变为 0）；可旋转键数 变高；溶剂分子量 变高；含氟溶剂比例 变高（从无到有）；主盐浓度 变高；阴离子 F（每升） 变高；阴离子磺酰（每升） 变高；LiNO₃ 浓度 变低（变为 0）｜物性：两边没有都报告的｜条件：正极含硫 一边未报告；圈数 变高（含默认值：溶剂比例默认）｜性能：每圈衰减率 变低"
 },
 {
  "编号": "PC01472",
  "论文": "P371",
  "类别": "每圈衰减率",
  "比较类型": "同配方换条件",
  "A": {
   "测试": "Tni",
   "测试名": "67.5% S贫液150圈",
   "配方": "F4DMB",
   "配方名": "F4DMB电解液",
   "recipe": "R_F4DMB",
   "是否对照": false,
