Repository: zhuonanli08/Li-S_Electrolyte_Conflicts

File: output/两两比较表述_313篇_v2_2026-11-07/比较表述.json (part 88 of 111)
[
   "配方文字": "1.2（344 mg加入1 mL溶剂） M LiTFSI；F4DMB（1 体积份）",
   "表述编号": "ST4721",
   "证据句子": [
    "M0205"
   ],
   "标记": [
    "溶剂比例默认"
   ]
  },
  "B": {
   "测试": "Tlean",
   "测试名": "63% S贫液50圈",
   "配方": "F4DMB",
   "配方名": "F4DMB电解液",
   "recipe": "R_F4DMB",
   "是否对照": false,
   "配方文字": "1.2（344 mg加入1 mL溶剂） M LiTFSI；F4DMB（1 体积份）",
   "表述编号": "ST4715",
   "证据句子": [
    "M0200"
   ],
   "标记": [
    "溶剂比例默认"
   ]
  },
  "组分变化": "配方相同",
  "作者改动的组分": [],
  "特殊组分变化": [],
  "电解液相同但样品编号不同": false,
  "描述符": [],
  "物性": [
   {
    "物性": "Li⁺溶剂化结构",
    "方向": "相近",
    "A": 2.0,
    "B": 2.0,
    "单位": "取代",
    "温度": null
   }
  ],
  "条件": [
   {
    "条件": "E/S",
    "方向": "相近",
    "A": 5.0,
    "B": 5.0
   },
   {
    "条件": "硫载量",
    "方向": "相近",
    "A": 1.5,
    "B": 1.5
   },
   {
    "条件": "正极含硫",
    "方向": "一边未报告",
    "A": null,
    "B": 63.0
   },
   {
    "条件": "倍率",
    "方向": "相近",
    "A": 0.2,
    "B": 0.2
   },
   {
    "条件": "温度",
    "方向": "相近",
    "A": 60.0,
    "B": 60.0
   },
   {
    "条件": "电池形式",
    "方向": "相同",
    "A": 0.0,
    "B": 0.0
   },
   {
    "条件": "圈数",
    "方向": "变高",
    "A": 150,
    "B": 50
   }
  ],
  "条件含默认值": [
   "溶剂比例默认"
  ],
  "性能": {
   "方向": "变高",
   "倍数": 2.4695,
   "倍数含义": "每圈衰减率之比",
   "好于参照": false,
   "值A": 0.3507,
   "值B": 0.142,
   "指标A": "每圈衰减率（%/圈，由容量保持率换算）",
   "指标B": "每圈衰减率（%/圈，由容量保持率换算）"
  },
  "表述文字": "【P371｜每圈衰减率｜同配方换条件】实验样 F4DMB电解液（1.2（344 mg加入1 mL溶剂） M LiTFSI；F4DMB（1 体积份），测试 Tni）相对 实验样 F4DMB电解液（1.2（344 mg加入1 mL溶剂） M LiTFSI；F4DMB（1 体积份），测试 Tlean）｜组分变化：配方相同｜描述符：配方相同｜物性：Li⁺溶剂化结构 相近｜条件：正极含硫 一边未报告；圈数 变高（含默认值：溶剂比例默认）｜性能：每圈衰减率 变高"
 },
 {
  "编号": "PC01473",
  "论文": "P371",
  "类别": "首圈容量",
  "比较类型": "同测试换配方",
  "A": {
   "测试": "T600",
   "测试名": "60 °C首圈电压与容量",
   "配方": "F6DEE",
   "配方名": "F6DEE电解液",
   "recipe": "R_F6DEE",
   "是否对照": false,
   "配方文字": "饱和，<1.2 M LiTFSI；DTFEG（单一溶剂 体积份）",
   "表述编号": "ST4670",
   "证据句子": [
    "M0123"
   ],
   "标记": []
  },
  "B": {
   "测试": "T600",
   "测试名": "60 °C首圈电压与容量",
   "配方": "F4DMB",
   "配方名": "F4DMB电解液",
   "recipe": "R_F4DMB",
   "是否对照": false,
   "配方文字": "1.2（344 mg加入1 mL溶剂） M LiTFSI；F4DMB（1 体积份）",
   "表述编号": "ST4668",
   "证据句子": [
    "M0125"
   ],
   "标记": [
    "溶剂比例默认"
   ]
  },
  "组分变化": "LiTFSI 1.2（344 mg加入1 mL溶剂） M → 饱和，<1.2 M；加入 DTFEG（单一溶剂 不适用）；去掉 F4DMB",
  "作者改动的组分": [
   "DTFEG",
   "F4DMB",
   "LiTFSI"
  ],
  "特殊组分变化": [],
  "电解液相同但样品编号不同": false,
  "描述符": [
   {
    "描述符": "fat",
    "中文": "溶剂 F 原子数",
    "组": "氟化/稀释",
    "方向": "变高",
    "A": 6.0,
    "B": 4.0,
    "被动": false
   },
   {
    "描述符": "mw",
    "中文": "溶剂分子量",
    "组": "溶剂骨架",
    "方向": "变高",
    "A": 226.116,
    "B": 190.136,
    "被动": false
   }
  ],
  "物性": [],
  "条件": [
   {
    "条件": "E/S",
    "方向": "相近",
    "A": 15.0,
    "B": 15.0
   },
   {
    "条件": "硫载量",
    "方向": "相近",
    "A": 1.5,
    "B": 1.5
   },
   {
    "条件": "正极含硫",
    "方向": "相近",
    "A": 63.0,
    "B": 63.0
   },
   {
    "条件": "倍率",
    "方向": "相近",
    "A": 0.05,
    "B": 0.05
   },
   {
    "条件": "温度",
    "方向": "相近",
    "A": 60.0,
    "B": 60.0
   },
   {
    "条件": "电池形式",
    "方向": "相同",
    "A": 0.0,
    "B": 0.0
   }
  ],
  "条件含默认值": [
   "溶剂比例默认"
  ],
  "性能": {
   "方向": "变低",
   "倍数": 0.5387,
   "倍数含义": "容量之比",
   "好于参照": false,
   "值A": 842.0,
   "值B": 1563.0,
   "指标A": "硫比放电容量",
   "指标B": "硫比放电容量"
  },
  "表述文字": "【P371｜首圈容量｜同测试换配方】实验样 F6DEE电解液（饱和，<1.2 M LiTFSI；DTFEG（单一溶剂 体积份），测试 T600）相对 实验样 F4DMB电解液（1.2（344 mg加入1 mL溶剂） M LiTFSI；F4DMB（1 体积份），测试 T600）｜组分变化：LiTFSI 1.2（344 mg加入1 mL溶剂） M → 饱和，<1.2 M；加入 DTFEG（单一溶剂 不适用）；去掉 F4DMB｜描述符：溶剂 F 原子数 变高；溶剂分子量 变高｜物性：两边没有都报告的｜条件：相同（含默认值：溶剂比例默认）｜性能：首圈容量 变低"
 },
 {
  "编号": "PC01474",
  "论文": "P371",
  "类别": "首圈容量",
  "比较类型": "同配方换条件",
  "A": {
   "测试": "Thigh",
   "测试名": "高硫载量与有限Li扣式",
   "配方": "F4DMB",
   "配方名": "F4DMB电解液",
   "recipe": "R_F4DMB",
   "是否对照": false,
   "配方文字": "1.2（344 mg加入1 mL溶剂） M LiTFSI；F4DMB（1 体积份）",
   "表述编号": "ST4711",
   "证据句子": [
    "M0224"
   ],
   "标记": [
    "溶剂比例默认"
   ]
  },
  "B": {
   "测试": "T600",
   "测试名": "60 °C首圈电压与容量",
   "配方": "F4DMB",
   "配方名": "F4DMB电解液",
   "recipe": "R_F4DMB",
   "是否对照": false,
   "配方文字": "1.2（344 mg加入1 mL溶剂） M LiTFSI；F4DMB（1 体积份）",
   "表述编号": "ST4668",
   "证据句子": [
    "M0125"
   ],
   "标记": [
    "溶剂比例默认"
   ]
  },
  "组分变化": "配方相同",
  "作者改动的组分": [],
  "特殊组分变化": [],
  "电解液相同但样品编号不同": false,
  "描述符": [],
  "物性": [
   {
    "物性": "Li⁺溶剂化结构",
    "方向": "相近",
    "A": 2.0,
    "B": 2.0,
    "单位": "取代",
    "温度": null
   }
  ],
  "条件": [
   {
    "条件": "E/S",
    "方向": "变低",
    "A": 7.0,
    "B": 15.0
   },
   {
    "条件": "硫载量",
    "方向": "变高",
    "A": 5.3,
    "B": 1.5
   },
   {
    "条件": "正极含硫",
    "方向": "一边未报告",
    "A": null,
    "B": 63.0
   },
   {
    "条件": "倍率",
    "方向": "相近",
    "A": 0.05,
    "B": 0.05
   },
   {
    "条件": "温度",
    "方向": "相近",
    "A": 60.0,
    "B": 60.0
   },
   {
    "条件": "电池形式",
    "方向": "相同",
    "A": 0.0,
    "B": 0.0
   }
  ],
  "条件含默认值": [
   "溶剂比例默认"
  ],
  "性能": {
   "方向": "变低",
   "倍数": 0.8375,
   "倍数含义": "容量之比",
   "好于参照": false,
   "值A": 1309.0,
   "值B": 1563.0,
   "指标A": "硫比放电容量",
   "指标B": "硫比放电容量"
  },
  "表述文字": "【P371｜首圈容量｜同配方换条件】实验样 F4DMB电解液（1.2（344 mg加入1 mL溶剂） M LiTFSI；F4DMB（1 体积份），测试 Thigh）相对 实验样 F4DMB电解液（1.2（344 mg加入1 mL溶剂） M LiTFSI；F4DMB（1 体积份），测试 T600）｜组分变化：配方相同｜描述符：配方相同｜物性：Li⁺溶剂化结构 相近｜条件：E/S 变低；硫载量 变高；正极含硫 一边未报告（含默认值：溶剂比例默认）｜性能：首圈容量 变低"
 },
 {
  "编号": "PC01475",
  "论文": "P371",
  "类别": "首圈容量",
  "比较类型": "同配方换条件",
  "A": {
   "测试": "Tlean",
   "测试名": "63% S贫液50圈",
   "配方": "F4DMB",
   "配方名": "F4DMB电解液",
   "recipe": "R_F4DMB",
   "是否对照": false,
   "配方文字": "1.2（344 mg加入1 mL溶剂） M LiTFSI；F4DMB（1 体积份）",
   "表述编号": "ST4716",
   "证据句子": [
    "M0200"
   ],
   "标记": [
    "溶剂比例默认"
   ]
  },
  "B": {
   "测试": "T600",
   "测试名": "60 °C首圈电压与容量",
   "配方": "F4DMB",
   "配方名": "F4DMB电解液",
   "recipe": "R_F4DMB",
   "是否对照": false,
   "配方文字": "1.2（344 mg加入1 mL溶剂） M LiTFSI；F4DMB（1 体积份）",
   "表述编号": "ST4668",
   "证据句子": [
    "M0125"
   ],
   "标记": [
    "溶剂比例默认"
   ]
  },
  "组分变化": "配方相同",
  "作者改动的组分": [],
  "特殊组分变化": [],
  "电解液相同但样品编号不同": false,
  "描述符": [],
  "物性": [
   {
    "物性": "Li⁺溶剂化结构",
    "方向": "相近",
    "A": 2.0,
    "B": 2.0,
    "单位": "取代",
    "温度": null
   }
  ],
  "条件": [
   {
    "条件": "E/S",
    "方向": "变低",
    "A": 5.0,
    "B": 15.0
   },
   {
    "条件": "硫载量",
    "方向": "相近",
    "A": 1.5,
    "B": 1.5
   },
   {
    "条件": "正极含硫",
    "方向": "相近",
    "A": 63.0,
    "B": 63.0
   },
   {
    "条件": "倍率",
    "方向": "变高",
    "A": 0.2,
    "B": 0.05
   },
   {
    "条件": "温度",
    "方向": "相近",
    "A": 60.0,
    "B": 60.0
   },
   {
    "条件": "电池形式",
    "方向": "相同",
    "A": 0.0,
    "B": 0.0
   }
  ],
  "条件含默认值": [
   "溶剂比例默认"
  ],
  "性能": {
   "方向": "变低",
   "倍数": 0.5992,
   "倍数含义": "容量之比",
   "好于参照": false,
   "值A": 936.5,
   "值B": 1563.0,
   "指标A": "硫比放电容量",
   "指标B": "硫比放电容量"
  },
  "表述文字": "【P371｜首圈容量｜同配方换条件】实验样 F4DMB电解液（1.2（344 mg加入1 mL溶剂） M LiTFSI；F4DMB（1 体积份），测试 Tlean）相对 实验样 F4DMB电解液（1.2（344 mg加入1 mL溶剂） M LiTFSI；F4DMB（1 体积份），测试 T600）｜组分变化：配方相同｜描述符：配方相同｜物性：Li⁺溶剂化结构 相近｜条件：E/S 变低；倍率 变高（含默认值：溶剂比例默认）｜性能：首圈容量 变低"
 },
 {
  "编号": "PC01476",
  "论文": "P371",
  "类别": "首圈容量",
  "比较类型": "同配方换条件",
  "A": {
   "测试": "Tni",
   "测试名": "67.5% S贫液150圈",
   "配方": "F4DMB",
   "配方名": "F4DMB电解液",
   "recipe": "R_F4DMB",
   "是否对照": false,
   "配方文字": "1.2（344 mg加入1 mL溶剂） M LiTFSI；F4DMB（1 体积份）",
   "表述编号": "ST4723",
   "证据句子": [
    "S0065",
    "M0024"
   ],
   "标记": [
    "溶剂比例默认"
   ]
  },
  "B": {
   "测试": "T600",
   "测试名": "60 °C首圈电压与容量",
   "配方": "F4DMB",
   "配方名": "F4DMB电解液",
   "recipe": "R_F4DMB",
   "是否对照": false,
   "配方文字": "1.2（344 mg加入1 mL溶剂） M LiTFSI；F4DMB（1 体积份）",
   "表述编号": "ST4668",
   "证据句子": [
    "M0125"
   ],
   "标记": [
    "溶剂比例默认"
   ]
  },
  "组分变化": "配方相同",
  "作者改动的组分": [],
  "特殊组分变化": [],
  "电解液相同但样品编号不同": false,
  "描述符": [],
  "物性": [
   {
    "物性": "Li⁺溶剂化结构",
    "方向": "相近",
    "A": 2.0,
    "B": 2.0,
    "单位": "取代",
    "温度": null
   }
  ],
  "条件": [
   {
    "条件": "E/S",
    "方向": "变低",
    "A": 5.0,
    "B": 15.0
   },
   {
    "条件": "硫载量",
    "方向": "相近",
    "A": 1.5,
    "B": 1.5
   },
   {
    "条件": "正极含硫",
    "方向": "一边未报告",
    "A": null,
    "B": 63.0
   },
   {
    "条件": "倍率",
    "方向": "相近",
    "A": 0.05,
    "B": 0.05
   },
   {
    "条件": "温度",
    "方向": "相近",
    "A": 60.0,
    "B": 60.0
   },
   {
    "条件": "电池形式",
    "方向": "相同",
    "A": 0.0,
    "B": 0.0
   }
  ],
  "条件含默认值": [
   "溶剂比例默认"
  ],
  "性能": {
   "方向": "相近",
   "倍数": 0.9763,
   "倍数含义": "容量之比",
   "好于参照": null,
   "值A": 1526.0,
   "值B": 1563.0,
   "指标A": "硫比放电容量",
   "指标B": "硫比放电容量"
  },
  "表述文字": "【P371｜首圈容量｜同配方换条件】实验样 F4DMB电解液（1.2（344 mg加入1 mL溶剂） M LiTFSI；F4DMB（1 体积份），测试 Tni）相对 实验样 F4DMB电解液（1.2（344 mg加入1 mL溶剂） M LiTFSI；F4DMB（1 体积份），测试 T600）｜组分变化：配方相同｜描述符：配方相同｜物性：Li⁺溶剂化结构 相近｜条件：E/S 变低；正极含硫 一边未报告（含默认值：溶剂比例默认）｜性能：首圈容量 相近"
 },
 {
  "编号": "PC01477",
  "论文": "P371",
  "类别": "首圈容量",
  "比较类型": "配方和条件都变",
  "A": {
   "测试": "Trt0",
   "测试名": "RT首圈电压与容量",
   "配方": "DEE",
   "配方名": "DEE电解液",
   "recipe": "R_DEE",
   "是否对照": false,
   "配方文字": "1.2（344 mg加入1 mL溶剂） M LiTFSI；DEE（1 体积份）",
   "表述编号": "ST4735",
   "证据句子": [
    "M0110",
    "M0109",
    "M0111"
   ],
   "标记": [
    "溶剂比例默认"
   ]
  },
  "B": {
   "测试": "T600",
   "测试名": "60 °C首圈电压与容量",
   "配方": "F4DMB",
   "配方名": "F4DMB电解液",
   "recipe": "R_F4DMB",
   "是否对照": false,
   "配方文字": "1.2（344 mg加入1 mL溶剂） M LiTFSI；F4DMB（1 体积份）",
   "表述编号": "ST4668",
   "证据句子": [
    "M0125"
   ],
   "标记": [
    "溶剂比例默认"
   ]
  },
  "组分变化": "加入 DEE（1 mL）；去掉 F4DMB",
  "作者改动的组分": [
   "DEE",
   "F4DMB"
  ],
  "特殊组分变化": [],
  "电解液相同但样品编号不同": false,
  "描述符": [
   {
    "描述符": "eo",
    "中文": "非氟醚氧",
    "组": "配位（醚氧）",
    "方向": "变高（从无到有）",
    "A": 1.0,
    "B": 0.0,
    "被动": false
   },
   {
    "描述符": "eo_b",
    "中文": "β 氟化醚氧",
    "组": "其他（单独成组或数据少）",
    "方向": "变低（变为 0）",
    "A": 0.0,
    "B": 2.0,
    "被动": false
   },
   {
    "描述符": "fat",
    "中文": "溶剂 F 原子数",
    "组": "氟化/稀释",
    "方向": "变低（变为 0）",
    "A": 0.0,
    "B": 4.0,
    "被动": false
   },
   {
    "描述符": "rotb",
    "中文": "可旋转键数",
    "组": "溶剂骨架",
    "方向": "变低",
    "A": 2.0,
    "B": 5.0,
    "被动": false
   },
   {
    "描述符": "tpsa",
    "中文": "TPSA",
    "组": "其他（单独成组或数据少）",
    "方向": "变低",
    "A": 9.23,
    "B": 18.46,
    "被动": false
   },
   {
    "描述符": "mw",
    "中文": "溶剂分子量",
    "组": "溶剂骨架",
    "方向": "变低",
    "A": 74.123,
    "B": 190.136,
    "被动": false
   },
   {
    "描述符": "ffrac",
    "中文": "含氟溶剂比例",
    "组": "氟化/稀释",
    "方向": "变低（变为 0）",
    "A": 0.0,
    "B": 1.0,
    "被动": false
   }
  ],
  "物性": [],
  "条件": [
   {
    "条件": "E/S",
    "方向": "相近",
    "A": 15.0,
    "B": 15.0
   },
   {
    "条件": "硫载量",
    "方向": "相近",
    "A": 1.5,
    "B": 1.5
   },
   {
    "条件": "正极含硫",
    "方向": "相近",
    "A": 63.0,
    "B": 63.0
   },
   {
    "条件": "倍率",
    "方向": "相近",
    "A": 0.05,
    "B": 0.05
   },
   {
    "条件": "温度",
    "方向": "变低",
    "A": 25.0,
    "B": 60.0
   },
   {
    "条件": "电池形式",
    "方向": "相同",
    "A": 0.0,
    "B": 0.0
   }
  ],
  "条件含默认值": [
   "溶剂比例默认"
  ],
  "性能": {
   "方向": "变低",
   "倍数": 0.4056,
   "倍数含义": "容量之比",
   "好于参照": false,
   "值A": 634.0,
   "值B": 1563.0,
   "指标A": "硫比放电容量",
   "指标B": "硫比放电容量"
  },
  "表述文字": "【P371｜首圈容量｜配方和条件都变】实验样 DEE电解液（1.2（344 mg加入1 mL溶剂） M LiTFSI；DEE（1 体积份），测试 Trt0）相对 实验样 F4DMB电解液（1.2（344 mg加入1 mL溶剂） M LiTFSI；F4DMB（1 体积份），测试 T600）｜组分变化：加入 DEE（1 mL）；去掉 F4DMB｜描述符：非氟醚氧 变高（从无到有）；β 氟化醚氧 变低（变为 0）；溶剂 F 原子数 变低（变为 0）；可旋转键数 变低；TPSA 变低；溶剂分子量 变低；含氟溶剂比例 变低（变为 0）｜物性：两边没有都报告的｜条件：温度 变低（含默认值：溶剂比例默认）｜性能：首圈容量 变低"
 },
 {
  "编号": "PC01478",
  "论文": "P371",
  "类别": "首圈容量",
  "比较类型": "配方和条件都变",
  "A": {
   "测试": "Trt0",
   "测试名": "RT首圈电压与容量",
   "配方": "F4DEE",
   "配方名": "F4DEE电解液",
   "recipe": "R_F4DEE",
   "是否对照": false,
   "配方文字": "1.2（344 mg加入1 mL溶剂） M LiTFSI；F4DEE（1 体积份）",
   "表述编号": "ST4736",
   "证据句子": [
    "M0109",
    "M0110",
    "M0111"
   ],
   "标记": [
    "溶剂比例默认"
   ]
  },
  "B": {
   "测试": "T600",
   "测试名": "60 °C首圈电压与容量",
   "配方": "F4DMB",
   "配方名": "F4DMB电解液",
   "recipe": "R_F4DMB",
   "是否对照": false,
   "配方文字": "1.2（344 mg加入1 mL溶剂） M LiTFSI；F4DMB（1 体积份）",
   "表述编号": "ST4668",
   "证据句子": [
    "M0125"
   ],
   "标记": [
    "溶剂比例默认"
   ]
  },
  "组分变化": "加入 F4DEE（1 mL）；去掉 F4DMB",
  "作者改动的组分": [
   "F4DEE",
   "F4DMB"
  ],
  "特殊组分变化": [],
  "电解液相同但样品编号不同": false,
  "描述符": [
   {
    "描述符": "rotb",
    "中文": "可旋转键数",
    "组": "溶剂骨架",
    "方向": "变高",
    "A": 7.0,
    "B": 5.0,
    "被动": false
   }
  ],
  "物性": [],
  "条件": [
   {
    "条件": "E/S",
    "方向": "相近",
    "A": 15.0,
    "B": 15.0
   },
   {
    "条件": "硫载量",
    "方向": "相近",
    "A": 1.5,
    "B": 1.5
   },
   {
    "条件": "正极含硫",
    "方向": "相近",
    "A": 63.0,
    "B": 63.0
   },
   {
    "条件": "倍率",
    "方向": "相近",
    "A": 0.05,
    "B": 0.05
   },
   {
    "条件": "温度",
    "方向": "变低",
    "A": 25.0,
    "B": 60.0
   },
   {
    "条件": "电池形式",
    "方向": "相同",
    "A": 0.0,
    "B": 0.0
   }
  ],
  "条件含默认值": [
   "溶剂比例默认"
  ],
  "性能": {
   "方向": "变低",
   "倍数": 0.7422,
   "倍数含义": "容量之比",
   "好于参照": false,
   "值A": 1160.0,
   "值B": 1563.0,
   "指标A": "硫比放电容量",
   "指标B": "硫比放电容量"
  },
  "表述文字": "【P371｜首圈容量｜配方和条件都变】实验样 F4DEE电解液（1.2（344 mg加入1 mL溶剂） M LiTFSI；F4DEE（1 体积份），测试 Trt0）相对 实验样 F4DMB电解液（1.2（344 mg加入1 mL溶剂） M LiTFSI；F4DMB（1 体积份），测试 T600）｜组分变化：加入 F4DEE（1 mL）；去掉 F4DMB｜描述符：可旋转键数 变高｜物性：两边没有都报告的｜条件：温度 变低（含默认值：溶剂比例默认）｜性能：首圈容量 变低"
 },
 {
  "编号": "PC01479",
  "论文": "P371",
  "类别": "首圈容量",
  "比较类型": "配方和条件都变",
  "A": {
   "测试": "Trt0",
   "测试名": "RT首圈电压与容量",
   "配方": "F5DEE",
   "配方名": "F5DEE电解液",
   "recipe": "R_F5DEE",
   "是否对照": false,
   "配方文字": "1.2（344 mg加入1 mL溶剂） M LiTFSI；F5DEE（1 体积份）",
   "表述编号": "ST4737",
   "证据句子": [
    "M0111",
    "M0109",
    "M0110"
   ],
   "标记": [
    "溶剂比例默认"
   ]
  },
  "B": {
   "测试": "T600",
   "测试名": "60 °C首圈电压与容量",
   "配方": "F4DMB",
   "配方名": "F4DMB电解液",
   "recipe": "R_F4DMB",
   "是否对照": false,
   "配方文字": "1.2（344 mg加入1 mL溶剂） M LiTFSI；F4DMB（1 体积份）",
   "表述编号": "ST4668",
   "证据句子": [
    "M0125"
   ],
   "标记": [
    "溶剂比例默认"
   ]
  },
  "组分变化": "加入 F5DEE（1 mL）；去掉 F4DMB",
  "作者改动的组分": [
   "F4DMB",
   "F5DEE"
  ],
  "特殊组分变化": [],
  "电解液相同但样品编号不同": false,
  "描述符": [
   {
    "描述符": "fat",
    "中文": "溶剂 F 原子数",
    "组": "氟化/稀释",
    "方向": "变高",
    "A": 5.0,
    "B": 4.0,
    "被动": false
   },
   {
    "描述符": "rotb",
    "中文": "可旋转键数",
    "组": "溶剂骨架",
    "方向": "变高",
    "A": 6.0,
    "B": 5.0,
    "被动": false
   },
   {
    "描述符": "mw",
    "中文": "溶剂分子量",
    "组": "溶剂骨架",
    "方向": "变高",
    "A": 208.126,
    "B": 190.136,
    "被动": false
   }
  ],
  "物性": [],
  "条件": [
   {
    "条件": "E/S",
    "方向": "相近",
    "A": 15.0,
    "B": 15.0
   },
   {
    "条件": "硫载量",
    "方向": "相近",
    "A": 1.5,
    "B": 1.5
   },
   {
    "条件": "正极含硫",
    "方向": "相近",
    "A": 63.0,
    "B": 63.0
   },
   {
    "条件": "倍率",
    "方向": "相近",
    "A": 0.05,
    "B": 0.05
   },
   {
    "条件": "温度",
    "方向": "变低",
    "A": 25.0,
    "B": 60.0
   },
   {
    "条件": "电池形式",
    "方向": "相同",
    "A": 0.0,
    "B": 0.0
   }
  ],
  "条件含默认值": [
   "溶剂比例默认"
  ],
  "性能": {
   "方向": "变低",
   "倍数": 0.2821,
   "倍数含义": "容量之比",
   "好于参照": false,
   "值A": 441.0,
   "值B": 1563.0,
   "指标A": "硫比放电容量",
   "指标B": "硫比放电容量"
  },
  "表述文字": "【P371｜首圈容量｜配方和条件都变】实验样 F5DEE电解液（1.2（344 mg加入1 mL溶剂） M LiTFSI；F5DEE（1 体积份），测试 Trt0）相对 实验样 F4DMB电解液（1.2（344 mg加入1 mL溶剂） M LiTFSI；F4DMB（1 体积份），测试 T600）｜组分变化：加入 F5DEE（1 mL）；去掉 F4DMB｜描述符：溶剂 F 原子数 变高；可旋转键数 变高；溶剂分子量 变高｜物性：两边没有都报告的｜条件：温度 变低（含默认值：溶剂比例默认）｜性能：首圈容量 变低"
 },
 {
  "编号": "PC01480",
  "论文": "P371",
  "类别": "首圈容量",
  "比较类型": "配方和条件都变",
  "A": {
   "测试": "T600",
   "测试名": "60 °C首圈电压与容量",
   "配方": "F6DEE",
   "配方名": "F6DEE电解液",
   "recipe": "R_F6DEE",
   "是否对照": false,
   "配方文字": "饱和，<1.2 M LiTFSI；DTFEG（单一溶剂 体积份）",
   "表述编号": "ST4670",
   "证据句子": [
    "M0123"
   ],
   "标记": []
  },
  "B": {
   "测试": "Thigh",
   "测试名": "高硫载量与有限Li扣式",
   "配方": "F4DMB",
   "配方名": "F4DMB电解液",
   "recipe": "R_F4DMB",
   "是否对照": false,
   "配方文字": "1.2（344 mg加入1 mL溶剂） M LiTFSI；F4DMB（1 体积份）",
   "表述编号": "ST4711",
   "证据句子": [
    "M0224"
   ],
   "标记": [
    "溶剂比例默认"
   ]
  },
  "组分变化": "LiTFSI 1.2（344 mg加入1 mL溶剂） M → 饱和，<1.2 M；加入 DTFEG（单一溶剂 不适用）；去掉 F4DMB",
  "作者改动的组分": [
   "DTFEG",
   "F4DMB",
   "LiTFSI"
  ],
  "特殊组分变化": [],
  "电解液相同但样品编号不同": false,
  "描述符": [
   {
    "描述符": "fat",
    "中文": "溶剂 F 原子数",
    "组": "氟化/稀释",
    "方向": "变高",
    "A": 6.0,
    "B": 4.0,
    "被动": false
   },
   {
    "描述符": "mw",
    "中文": "溶剂分子量",
    "组": "溶剂骨架",
    "方向": "变高",
    "A": 226.116,
    "B": 190.136,
    "被动": false
   }
  ],
  "物性": [],
  "条件": [
   {
    "条件": "E/S",
    "方向": "变高",
    "A": 15.0,
    "B": 7.0
   },
   {
    "条件": "硫载量",
    "方向": "变低",
    "A": 1.5,
    "B": 5.3
   },
   {
    "条件": "正极含硫",
    "方向": "一边未报告",
    "A": 63.0,
    "B": null
   },
   {
    "条件": "倍率",
    "方向": "相近",
    "A": 0.05,
    "B": 0.05
   },
   {
    "条件": "温度",
    "方向": "相近",
    "A": 60.0,
    "B": 60.0
   },
   {
    "条件": "电池形式",
    "方向": "相同",
    "A": 0.0,
    "B": 0.0
   }
  ],
  "条件含默认值": [
   "溶剂比例默认"
  ],
  "性能": {
   "方向": "变低",
   "倍数": 0.6432,
   "倍数含义": "容量之比",
   "好于参照": false,
   "值A": 842.0,
   "值B": 1309.0,
   "指标A": "硫比放电容量",
   "指标B": "硫比放电容量"
  },
  "表述文字": "【P371｜首圈容量｜配方和条件都变】实验样 F6DEE电解液（饱和，<1.2 M LiTFSI；DTFEG（单一溶剂 体积份），测试 T600）相对 实验样 F4DMB电解液（1.2（344 mg加入1 mL溶剂） M LiTFSI；F4DMB（1 体积份），测试 Thigh）｜组分变化：LiTFSI 1.2（344 mg加入1 mL溶剂） M → 饱和，<1.2 M；加入 DTFEG（单一溶剂 不适用）；去掉 F4DMB｜描述符：溶剂 F 原子数 变高；溶剂分子量 变高｜物性：两边没有都报告的｜条件：E/S 变高；硫载量 变低；正极含硫 一边未报告（含默认值：溶剂比例默认）｜性能：首圈容量 变低"
 },
 {
  "编号": "PC01481",
  "论文": "P371",
  "类别": "首圈容量",
  "比较类型": "配方和条件都变",
  "A": {
   "测试": "T600",
   "测试名": "60 °C首圈电压与容量",
   "配方": "F6DEE",
   "配方名": "F6DEE电解液",
   "recipe": "R_F6DEE",
   "是否对照": false,
   "配方文字": "饱和，<1.2 M LiTFSI；DTFEG（单一溶剂 体积份）",
   "表述编号": "ST4670",
   "证据句子": [
    "M0123"
   ],
   "标记": []
  },
  "B": {
   "测试": "Tlean",
   "测试名": "63% S贫液50圈",
   "配方": "F4DMB",
   "配方名": "F4DMB电解液",
   "recipe": "R_F4DMB",
   "是否对照": false,
   "配方文字": "1.2（344 mg加入1 mL溶剂） M LiTFSI；F4DMB（1 体积份）",
   "表述编号": "ST4716",
   "证据句子": [
    "M0200"
   ],
   "标记": [
    "溶剂比例默认"
   ]
  },
  "组分变化": "LiTFSI 1.2（344 mg加入1 mL溶剂） M → 饱和，<1.2 M；加入 DTFEG（单一溶剂 不适用）；去掉 F4DMB",
  "作者改动的组分": [
   "DTFEG",
   "F4DMB",
   "LiTFSI"
  ],
  "特殊组分变化": [],
  "电解液相同但样品编号不同": false,
  "描述符": [
   {
    "描述符": "fat",
    "中文": "溶剂 F 原子数",
    "组": "氟化/稀释",
    "方向": "变高",
    "A": 6.0,
    "B": 4.0,
    "被动": false
   },
   {
    "描述符": "mw",
    "中文": "溶剂分子量",
    "组": "溶剂骨架",
    "方向": "变高",
    "A": 226.116,
    "B": 190.136,
    "被动": false
   }
  ],
  "物性": [],
  "条件": [
   {
    "条件": "E/S",
    "方向": "变高",
    "A": 15.0,
    "B": 5.0
   },
   {
    "条件": "硫载量",
    "方向": "相近",
    "A": 1.5,
    "B": 1.5
   },
   {
    "条件": "正极含硫",
    "方向": "相近",
    "A": 63.0,
    "B": 63.0
   },
   {
    "条件": "倍率",
    "方向": "变低",
    "A": 0.05,
    "B": 0.2
   },
   {
    "条件": "温度",
    "方向": "相近",
    "A": 60.0,
    "B": 60.0
   },
   {
    "条件": "电池形式",
    "方向": "相同",
    "A": 0.0,
    "B": 0.0
   }
  ],
  "条件含默认值": [
   "溶剂比例默认"
  ],
  "性能": {
   "方向": "变低",
   "倍数": 0.8991,
   "倍数含义": "容量之比",
   "好于参照": false,
   "值A": 842.0,
   "值B": 936.5,
   "指标A": "硫比放电容量",
   "指标B": "硫比放电容量"
  },
  "表述文字": "【P371｜首圈容量｜配方和条件都变】实验样 F6DEE电解液（饱和，<1.2 M LiTFSI；DTFEG（单一溶剂 体积份），测试 T600）相对 实验样 F4DMB电解液（1.2（344 mg加入1 mL溶剂） M LiTFSI；F4DMB（1 体积份），测试 Tlean）｜组分变化：LiTFSI 1.2（344 mg加入1 mL溶剂） M → 饱和，<1.2 M；加入 DTFEG（单一溶剂 不适用）；去掉 F4DMB｜描述符：溶剂 F 原子数 变高；溶剂分子量 变高｜物性：两边没有都报告的｜条件：E/S 变高；倍率 变低（含默认值：溶剂比例默认）｜性能：首圈容量 变低"
 },
 {
  "编号": "PC01482",
  "论文": "P371",
  "类别": "首圈容量",
  "比较类型": "配方和条件都变",
  "A": {
   "测试": "T600",
   "测试名": "60 °C首圈电压与容量",
   "配方": "F6DEE",
   "配方名": "F6DEE电解液",
   "recipe": "R_F6DEE",
   "是否对照": false,
   "配方文字": "饱和，<1.2 M LiTFSI；DTFEG（单一溶剂 体积份）",
   "表述编号": "ST4670",
   "证据句子": [
    "M0123"
   ],
   "标记": []
  },
  "B": {
   "测试": "Tni",
   "测试名": "67.5% S贫液150圈",
   "配方": "F4DMB",
   "配方名": "F4DMB电解液",
   "recipe": "R_F4DMB",
   "是否对照": false,
   "配方文字": "1.2（344 mg加入1 mL溶剂） M LiTFSI；F4DMB（1 体积份）",
   "表述编号": "ST4723",
   "证据句子": [
    "S0065",
    "M0024"
   ],
   "标记": [
    "溶剂比例默认"
   ]
  },
  "组分变化": "LiTFSI 1.2（344 mg加入1 mL溶剂） M → 饱和，<1.2 M；加入 DTFEG（单一溶剂 不适用）；去掉 F4DMB",
  "作者改动的组分": [
   "DTFEG",
   "F4DMB",
   "LiTFSI"
  ],
  "特殊组分变化": [],
  "电解液相同但样品编号不同": false,
  "描述符": [
   {
    "描述符": "fat",
    "中文": "溶剂 F 原子数",
    "组": "氟化/稀释",
    "方向": "变高",
    "A": 6.0,
    "B": 4.0,
    "被动": false
   },
   {
    "描述符": "mw",
    "中文": "溶剂分子量",
    "组": "溶剂骨架",
    "方向": "变高",
    "A": 226.116,
    "B": 190.136,
    "被动": false
   }
  ],
  "物性": [],
  "条件": [
   {
    "条件": "E/S",
    "方向": "变高",
    "A": 15.0,
    "B": 5.0
   },
   {
    "条件": "硫载量",
    "方向": "相近",
    "A": 1.5,
    "B": 1.5
   },
   {
    "条件": "正极含硫",
    "方向": "一边未报告",
    "A": 63.0,
    "B": null
   },
   {
    "条件": "倍率",
    "方向": "相近",
    "A": 0.05,
    "B": 0.05
   },
   {
    "条件": "温度",
    "方向": "相近",
    "A": 60.0,
    "B": 60.0
   },
   {
    "条件": "电池形式",
    "方向": "相同",
    "A": 0.0,
    "B": 0.0
   }
  ],
  "条件含默认值": [
   "溶剂比例默认"
  ],
  "性能": {
   "方向": "变低",
   "倍数": 0.5518,
   "倍数含义": "容量之比",
   "好于参照": false,
   "值A": 842.0,
   "值B": 1526.0,
   "指标A": "硫比放电容量",
   "指标B": "硫比放电容量"
  },
  "表述文字": "【P371｜首圈容量｜配方和条件都变】实验样 F6DEE电解液（饱和，<1.2 M LiTFSI；DTFEG（单一溶剂 体积份），测试 T600）相对 实验样 F4DMB电解液（1.2（344 mg加入1 mL溶剂） M LiTFSI；F4DMB（1 体积份），测试 Tni）｜组分变化：LiTFSI 1.2（344 mg加入1 mL溶剂） M → 饱和，<1.2 M；加入 DTFEG（单一溶剂 不适用）；去掉 F4DMB｜描述符：溶剂 F 原子数 变高；溶剂分子量 变高｜物性：两边没有都报告的｜条件：E/S 变高；正极含硫 一边未报告（含默认值：溶剂比例默认）｜性能：首圈容量 变低"
 },
 {
  "编号": "PC01483",
  "论文": "P371",
  "类别": "首圈容量",
  "比较类型": "配方和条件都变",
  "A": {
   "测试": "Trt0",
   "测试名": "RT首圈电压与容量",
   "配方": "DEE",
   "配方名": "DEE电解液",
   "recipe": "R_DEE",
   "是否对照": false,
   "配方文字": "1.2（344 mg加入1 mL溶剂） M LiTFSI；DEE（1 体积份）",
   "表述编号": "ST4735",
   "证据句子": [
    "M0110",
    "M0109",
    "M0111"
   ],
   "标记": [
    "溶剂比例默认"
   ]
  },
  "B": {
   "测试": "T600",
   "测试名": "60 °C首圈电压与容量",
   "配方": "F6DEE",
   "配方名": "F6DEE电解液",
   "recipe": "R_F6DEE",
   "是否对照": false,
   "配方文字": "饱和，<1.2 M LiTFSI；DTFEG（单一溶剂 体积份）",
   "表述编号": "ST4670",
   "证据句子": [
    "M0123"
   ],
   "标记": []
  },
  "组分变化": "LiTFSI 饱和，<1.2 M → 1.2（344 mg加入1 mL溶剂） M；加入 DEE（1 mL）；去掉 DTFEG",
  "作者改动的组分": [
   "DEE",
   "DTFEG",
   "LiTFSI"
  ],
  "特殊组分变化": [],
  "电解液相同但样品编号不同": false,
  "描述符": [
   {
    "描述符": "eo",
    "中文": "非氟醚氧",
    "组": "配位（醚氧）",
    "方向": "变高（从无到有）",
    "A": 1.0,
    "B": 0.0,
    "被动": false
   },
   {
    "描述符": "eo_b",
    "中文": "β 氟化醚氧",
    "组": "其他（单独成组或数据少）",
    "方向": "变低（变为 0）",
    "A": 0.0,
    "B": 2.0,
    "被动": false
   },
   {
    "描述符": "fat",
    "中文": "溶剂 F 原子数",
    "组": "氟化/稀释",
    "方向": "变低（变为 0）",
    "A": 0.0,
    "B": 6.0,
    "被动": false
   },
   {
    "描述符": "rotb",
    "中文": "可旋转键数",
    "组": "溶剂骨架",
    "方向": "变低",
    "A": 2.0,
    "B": 5.0,
    "被动": false
   },
   {
    "描述符": "tpsa",
    "中文": "TPSA",
    "组": "其他（单独成组或数据少）",
    "方向": "变低",
    "A": 9.23,
    "B": 18.46,
    "被动": false
   },
   {
    "描述符": "mw",
    "中文": "溶剂分子量",
    "组": "溶剂骨架",
    "方向": "变低",
    "A": 74.123,
    "B": 226.116,
    "被动": false
   },
   {
    "描述符": "ffrac",
    "中文": "含氟溶剂比例",
    "组": "氟化/稀释",
    "方向": "变低（变为 0）",
    "A": 0.0,
    "B": 1.0,
    "被动": false
   }
  ],
  "物性": [],
  "条件": [
   {
    "条件": "E/S",
    "方向": "相近",
    "A": 15.0,
    "B": 15.0
   },
   {
    "条件": "硫载量",
    "方向": "相近",
    "A": 1.5,
    "B": 1.5
   },
   {
    "条件": "正极含硫",
    "方向": "相近",
    "A": 63.0,
    "B": 63.0
   },
   {
    "条件": "倍率",
    "方向": "相近",
    "A": 0.05,
    "B": 0.05
   },
   {
    "条件": "温度",
    "方向": "变低",
    "A": 25.0,
    "B": 60.0
   },
   {
    "条件": "电池形式",
    "方向": "相同",
    "A": 0.0,
    "B": 0.0
   }
  ],
  "条件含默认值": [
   "溶剂比例默认"
  ],
  "性能": {
   "方向": "变低",
   "倍数": 0.753,
   "倍数含义": "容量之比",
   "好于参照": false,
   "值A": 634.0,
   "值B": 842.0,
   "指标A": "硫比放电容量",
   "指标B": "硫比放电容量"
  },
  "表述文字": "【P371｜首圈容量｜配方和条件都变】实验样 DEE电解液（1.2（344 mg加入1 mL溶剂） M LiTFSI；DEE（1 体积份），测试 Trt0）相对 实验样 F6DEE电解液（饱和，<1.2 M LiTFSI；DTFEG（单一溶剂 体积份），测试 T600）｜组分变化：LiTFSI 饱和，<1.2 M → 1.2（344 mg加入1 mL溶剂） M；加入 DEE（1 mL）；去掉 DTFEG｜描述符：非氟醚氧 变高（从无到有）；β 氟化醚氧 变低（变为 0）；溶剂 F 原子数 变低（变为 0）；可旋转键数 变低；TPSA 变低；溶剂分子量 变低；含氟溶剂比例 变低（变为 0）｜物性：两边没有都报告的｜条件：温度 变低（含默认值：溶剂比例默认）｜性能：首圈容量 变低"
 },
 {
  "编号": "PC01484",
  "论文": "P371",
  "类别": "首圈容量",
  "比较类型": "配方和条件都变",
  "A": {
   "测试": "Trt0",
   "测试名": "RT首圈电压与容量",
   "配方": "F4DEE",
   "配方名": "F4DEE电解液",
   "recipe": "R_F4DEE",
   "是否对照": false,
   "配方文字": "1.2（344 mg加入1 mL溶剂） M LiTFSI；F4DEE（1 体积份）",
   "表述编号": "ST4736",
   "证据句子": [
    "M0109",
    "M0110",
    "M0111"
   ],
   "标记": [
    "溶剂比例默认"
   ]
  },
  "B": {
   "测试": "T600",
   "测试名": "60 °C首圈电压与容量",
   "配方": "F6DEE",
   "配方名": "F6DEE电解液",
   "recipe": "R_F6DEE",
   "是否对照": false,
   "配方文字": "饱和，<1.2 M LiTFSI；DTFEG（单一溶剂 体积份）",
   "表述编号": "ST4670",
   "证据句子": [
    "M0123"
   ],
   "标记": []
  },
  "组分变化": "LiTFSI 饱和，<1.2 M → 1.2（344 mg加入1 mL溶剂） M；加入 F4DEE（1 mL）；去掉 DTFEG",
  "作者改动的组分": [
   "DTFEG",
   "F4DEE",
   "LiTFSI"
  ],
  "特殊组分变化": [],
  "电解液相同但样品编号不同": false,
  "描述符": [
   {
    "描述符": "fat",
    "中文": "溶剂 F 原子数",
    "组": "氟化/稀释",
    "方向": "变低",
    "A": 4.0,
    "B": 6.0,
    "被动": false
   },
   {
    "描述符": "rotb",
    "中文": "可旋转键数",
    "组": "溶剂骨架",
    "方向": "变高",
    "A": 7.0,
    "B": 5.0,
    "被动": false
   },
   {
    "描述符": "mw",
    "中文": "溶剂分子量",
    "组": "溶剂骨架",
    "方向": "变低",
    "A": 190.136,
    "B": 226.116,
    "被动": false
   }
  ],
  "物性": [],
  "条件": [
   {
    "条件": "E/S",
    "方向": "相近",
    "A": 15.0,
    "B": 15.0
   },
   {
    "条件": "硫载量",
    "方向": "相近",
    "A": 1.5,
    "B": 1.5
   },
   {
    "条件": "正极含硫",
    "方向": "相近",
    "A": 63.0,
    "B": 63.0
   },
   {
    "条件": "倍率",
    "方向": "相近",
    "A": 0.05,
    "B": 0.05
   },
   {
    "条件": "温度",
    "方向": "变低",
    "A": 25.0,
    "B": 60.0
   },
   {
    "条件": "电池形式",
    "方向": "相同",
    "A": 0.0,
    "B": 0.0
   }
  ],
  "条件含默认值": [
   "溶剂比例默认"
  ],
  "性能": {
   "方向": "变高",
   "倍数": 1.3777,
   "倍数含义": "容量之比",
   "好于参照": true,
   "值A": 1160.0,
   "值B": 842.0,
   "指标A": "硫比放电容量",
   "指标B": "硫比放电容量"
  },
  "表述文字": "【P371｜首圈容量｜配方和条件都变】实验样 F4DEE电解液（1.2（344 mg加入1 mL溶剂） M LiTFSI；F4DEE（1 体积份），测试 Trt0）相对 实验样 F6DEE电解液（饱和，<1.2 M LiTFSI；DTFEG（单一溶剂 体积份），测试 T600）｜组分变化：LiTFSI 饱和，<1.2 M → 1.2（344 mg加入1 mL溶剂） M；加入 F4DEE（1 mL）；去掉 DTFEG｜描述符：溶剂 F 原子数 变低；可旋转键数 变高；溶剂分子量 变低｜物性：两边没有都报告的｜条件：温度 变低（含默认值：溶剂比例默认）｜性能：首圈容量 变高"
 },
 {
  "编号": "PC01485",
  "论文": "P371",
  "类别": "首圈容量",
  "比较类型": "配方和条件都变",
  "A": {
   "测试": "Trt0",
   "测试名": "RT首圈电压与容量",
   "配方": "F5DEE",
   "配方名": "F5DEE电解液",
   "recipe": "R_F5DEE",
   "是否对照": false,
   "配方文字": "1.2（344 mg加入1 mL溶剂） M LiTFSI；F5DEE（1 体积份）",
   "表述编号": "ST4737",
   "证据句子": [
    "M0111",
    "M0109",
    "M0110"
   ],
   "标记": [
    "溶剂比例默认"
   ]
  },
  "B": {
   "测试": "T600",
   "测试名": "60 °C首圈电压与容量",
   "配方": "F6DEE",
   "配方名": "F6DEE电解液",
   "recipe": "R_F6DEE",
   "是否对照": false,
   "配方文字": "饱和，<1.2 M LiTFSI；DTFEG（单一溶剂 体积份）",
   "表述编号": "ST4670",
   "证据句子": [
    "M0123"
   ],
   "标记": []
  },
  "组分变化": "LiTFSI 饱和，<1.2 M → 1.2（344 mg加入1 mL溶剂） M；加入 F5DEE（1 mL）；去掉 DTFEG",
  "作者改动的组分": [
   "DTFEG",
   "F5DEE",
   "LiTFSI"
  ],
  "特殊组分变化": [],
  "电解液相同但样品编号不同": false,
  "描述符": [
   {
    "描述符": "fat",
    "中文": "溶剂 F 原子数",
    "组": "氟化/稀释",
    "方向": "变低",
    "A": 5.0,
    "B": 6.0,
    "被动": false
   },
   {
    "描述符": "rotb",
    "中文": "可旋转键数",
    "组": "溶剂骨架",
    "方向": "变高",
    "A": 6.0,
    "B": 5.0,
    "被动": false
   },
   {
    "描述符": "mw",
    "中文": "溶剂分子量",
    "组": "溶剂骨架",
    "方向": "变低",
    "A": 208.126,
    "B": 226.116,
    "被动": false
   }
  ],
  "物性": [],
  "条件": [
   {
    "条件": "E/S",
    "方向": "相近",
    "A": 15.0,
    "B": 15.0
   },
   {
    "条件": "硫载量",
    "方向": "相近",
    "A": 1.5,
    "B": 1.5
   },
   {
    "条件": "正极含硫",
    "方向": "相近",
    "A": 63.0,
    "B": 63.0
   },
   {
    "条件": "倍率",
    "方向": "相近",
    "A": 0.05,
    "B": 0.05
   },
   {
    "条件": "温度",
    "方向": "变低",
    "A": 25.0,
    "B": 60.0
   },
   {
    "条件": "电池形式",
    "方向": "相同",
    "A": 0.0,
    "B": 0.0
   }
  ],
  "条件含默认值": [
   "溶剂比例默认"
  ],
  "性能": {
   "方向": "变低",
   "倍数": 0.5238,
   "倍数含义": "容量之比",
   "好于参照": false,
   "值A": 441.0,
   "值B": 842.0,
   "指标A": "硫比放电容量",
   "指标B": "硫比放电容量"
  },
  "表述文字": "【P371｜首圈容量｜配方和条件都变】实验样 F5DEE电解液（1.2（344 mg加入1 mL溶剂） M LiTFSI；F5DEE（1 体积份），测试 Trt0）相对 实验样 F6DEE电解液（饱和，<1.2 M LiTFSI；DTFEG（单一溶剂 体积份），测试 T600）｜组分变化：LiTFSI 饱和，<1.2 M → 1.2（344 mg加入1 mL溶剂） M；加入 F5DEE（1 mL）；去掉 DTFEG｜描述符：溶剂 F 原子数 变低；可旋转键数 变高；溶剂分子量 变低｜物性：两边没有都报告的｜条件：温度 变低（含默认值：溶剂比例默认）｜性能：首圈容量 变低"
 },
 {
  "编号": "PC01486",
  "论文": "P371",
  "类别": "首圈容量",
  "比较类型": "同配方换条件",
  "A": {
   "测试": "Tlean",
   "测试名": "63% S贫液50圈",
   "配方": "F4DMB",
   "配方名": "F4DMB电解液",
   "recipe": "R_F4DMB",
   "是否对照": false,
   "配方文字": "1.2（344 mg加入1 mL溶剂） M LiTFSI；F4DMB（1 体积份）",
   "表述编号": "ST4716",
   "证据句子": [
    "M0200"
   ],
   "标记": [
    "溶剂比例默认"
   ]
  },
  "B": {
   "测试": "Thigh",
   "测试名": "高硫载量与有限Li扣式",
   "配方": "F4DMB",
   "配方名": "F4DMB电解液",
   "recipe": "R_F4DMB",
   "是否对照": false,
   "配方文字": "1.2（344 mg加入1 mL溶剂） M LiTFSI；F4DMB（1 体积份）",
   "表述编号": "ST4711",
   "证据句子": [
    "M0224"
   ],
   "标记": [
    "溶剂比例默认"
   ]
  },
  "组分变化": "配方相同",
  "作者改动的组分": [],
  "特殊组分变化": [],
  "电解液相同但样品编号不同": false,
  "描述符": [],
  "物性": [
   {
    "物性": "Li⁺溶剂化结构",
    "方向": "相近",
    "A": 2.0,
    "B": 2.0,
    "单位": "取代",
    "温度": null
   }
  ],
  "条件": [
   {
    "条件": "E/S",
    "方向": "变低",
    "A": 5.0,
    "B": 7.0
   },
   {
    "条件": "硫载量",
    "方向": "变低",
    "A": 1.5,
    "B": 5.3
   },
   {
    "条件": "正极含硫",
    "方向": "一边未报告",
    "A": 63.0,
    "B": null
   },
   {
    "条件": "倍率",
    "方向": "变高",
    "A": 0.2,
    "B": 0.05
   },
   {
    "条件": "温度",
    "方向": "相近",
    "A": 60.0,
    "B": 60.0
   },
   {
    "条件": "电池形式",
    "方向": "相同",
    "A": 0.0,
    "B": 0.0
   }
  ],
  "条件含默认值": [
   "溶剂比例默认"
  ],
  "性能": {
   "方向": "变低",
   "倍数": 0.7154,
   "倍数含义": "容量之比",
   "好于参照": false,
   "值A": 936.5,
   "值B": 1309.0,
   "指标A": "硫比放电容量",
   "指标B": "硫比放电容量"
  },
  "表述文字": "【P371｜首圈容量｜同配方换条件】实验样 F4DMB电解液（1.2（344 mg加入1 mL溶剂） M LiTFSI；F4DMB（1 体积份），测试 Tlean）相对 实验样 F4DMB电解液（1.2（344 mg加入1 mL溶剂） M LiTFSI；F4DMB（1 体积份），测试 Thigh）｜组分变化：配方相同｜描述符：配方相同｜物性：Li⁺溶剂化结构 相近｜条件：E/S 变低；硫载量 变低；正极含硫 一边未报告；倍率 变高（含默认值：溶剂比例默认）｜性能：首圈容量 变低"
 },
 {
  "编号": "PC01487",
  "论文": "P371",
  "类别": "首圈容量",
  "比较类型": "同配方换条件",
  "A": {
   "测试": "Tni",
   "测试名": "67.5% S贫液150圈",
   "配方": "F4DMB",
   "配方名": "F4DMB电解液",
   "recipe": "R_F4DMB",
   "是否对照": false,
   "配方文字": "1.2（344 mg加入1 mL溶剂） M LiTFSI；F4DMB（1 体积份）",
   "表述编号": "ST4723",
   "证据句子": [
    "S0065",
    "M0024"
   ],
   "标记": [
    "溶剂比例默认"
   ]
  },
  "B": {
   "测试": "Thigh",
   "测试名": "高硫载量与有限Li扣式",
   "配方": "F4DMB",
   "配方名": "F4DMB电解液",
   "recipe": "R_F4DMB",
   "是否对照": false,
   "配方文字": "1.2（344 mg加入1 mL溶剂） M LiTFSI；F4DMB（1 体积份）",
   "表述编号": "ST4711",
   "证据句子": [
    "M0224"
   ],
   "标记": [
    "溶剂比例默认"
   ]
  },
  "组分变化": "配方相同",
  "作者改动的组分": [],
  "特殊组分变化": [],
  "电解液相同但样品编号不同": false,
  "描述符": [],
  "物性": [
   {
    "物性": "Li⁺溶剂化结构",
    "方向": "相近",
    "A": 2.0,
    "B": 2.0,
    "单位": "取代",
    "温度": null
   }
  ],
  "条件": [
   {
    "条件": "E/S",
    "方向": "变低",
    "A": 5.0,
    "B": 7.0
   },
   {
    "条件": "硫载量",
    "方向": "变低",
    "A": 1.5,
    "B": 5.3
   },
   {
    "条件": "倍率",
    "方向": "相近",
    "A": 0.05,
    "B": 0.05
   },
   {
    "条件": "温度",
    "方向": "相近",
    "A": 60.0,
    "B": 60.0
   },
   {
    "条件": "电池形式",
    "方向": "相同",
    "A": 0.0,
    "B": 0.0
   }
  ],
  "条件含默认值": [
   "溶剂比例默认"
  ],
  "性能": {
   "方向": "变高",
   "倍数": 1.1658,
   "倍数含义": "容量之比",
   "好于参照": true,
   "值A": 1526.0,
   "值B": 1309.0,
   "指标A": "硫比放电容量",
   "指标B": "硫比放电容量"
  },
  "表述文字": "【P371｜首圈容量｜同配方换条件】实验样 F4DMB电解液（1.2（344 mg加入1 mL溶剂） M LiTFSI；F4DMB（1 体积份），测试 Tni）相对 实验样 F4DMB电解液（1.2（344 mg加入1 mL溶剂） M LiTFSI；F4DMB（1 体积份），测试 Thigh）｜组分变化：配方相同｜描述符：配方相同｜物性：Li⁺溶剂化结构 相近｜条件：E/S 变低；硫载量 变低（含默认值：溶剂比例默认）｜性能：首圈容量 变高"
 },
 {
  "编号": "PC01488",
  "论文": "P371",
  "类别": "首圈容量",
  "比较类型": "配方和条件都变",
  "A": {
   "测试": "Trt0",
   "测试名": "RT首圈电压与容量",
   "配方": "DEE",
   "配方名": "DEE电解液",
   "recipe": "R_DEE",
   "是否对照": false,
   "配方文字": "1.2（344 mg加入1 mL溶剂） M LiTFSI；DEE（1 体积份）",
   "表述编号": "ST4735",
   "证据句子": [
    "M0110",
    "M0109",
    "M0111"
   ],
   "标记": [
    "溶剂比例默认"
   ]
  },
  "B": {
   "测试": "Thigh",
   "测试名": "高硫载量与有限Li扣式",
   "配方": "F4DMB",
   "配方名": "F4DMB电解液",
   "recipe": "R_F4DMB",
   "是否对照": false,
   "配方文字": "1.2（344 mg加入1 mL溶剂） M LiTFSI；F4DMB（1 体积份）",
   "表述编号": "ST4711",
   "证据句子": [
    "M0224"
   ],
   "标记": [
    "溶剂比例默认"
   ]
  },
  "组分变化": "加入 DEE（1 mL）；去掉 F4DMB",
  "作者改动的组分": [
   "DEE",
   "F4DMB"
  ],
  "特殊组分变化": [],
  "电解液相同但样品编号不同": false,
  "描述符": [
   {
    "描述符": "eo",
    "中文": "非氟醚氧",
    "组": "配位（醚氧）",
    "方向": "变高（从无到有）",
    "A": 1.0,
    "B": 0.0,
    "被动": false
   },
   {
    "描述符": "eo_b",
    "中文": "β 氟化醚氧",
    "组": "其他（单独成组或数据少）",
    "方向": "变低（变为 0）",
    "A": 0.0,
    "B": 2.0,
    "被动": false
   },
   {
    "描述符": "fat",
    "中文": "溶剂 F 原子数",
    "组": "氟化/稀释",
    "方向": "变低（变为 0）",
    "A": 0.0,
    "B": 4.0,
    "被动": false
   },
   {
    "描述符": "rotb",
    "中文": "可旋转键数",
    "组": "溶剂骨架",
    "方向": "变低",
    "A": 2.0,
    "B": 5.0,
    "被动": false
   },
   {
    "描述符": "tpsa",
    "中文": "TPSA",
    "组": "其他（单独成组或数据少）",
    "方向": "变低",
    "A": 9.23,
    "B": 18.46,
    "被动": false
   },
   {
    "描述符": "mw",
    "中文": "溶剂分子量",
    "组": "溶剂骨架",
    "方向": "变低",
    "A": 74.123,
    "B": 190.136,
    "被动": false
   },
   {
    "描述符": "ffrac",
    "中文": "含氟溶剂比例",
    "组": "氟化/稀释",
    "方向": "变低（变为 0）",
    "A": 0.0,
    "B": 1.0,
    "被动": false
   }
  ],
  "物性": [],
  "条件": [
   {
    "条件": "E/S",
    "方向": "变高",
    "A": 15.0,
    "B": 7.0
   },
   {
    "条件": "硫载量",
    "方向": "变低",
    "A": 1.5,
    "B": 5.3
   },
   {
    "条件": "正极含硫",
    "方向": "一边未报告",
    "A": 63.0,
    "B": null
   },
   {
    "条件": "倍率",
    "方向": "相近",
    "A": 0.05,
    "B": 0.05
   },
   {
    "条件": "温度",
    "方向": "变低",
    "A": 25.0,
    "B": 60.0
   },
   {
    "条件": "电池形式",
    "方向": "相同",
    "A": 0.0,
    "B": 0.0
   }
  ],
  "条件含默认值": [
   "溶剂比例默认"
  ],
  "性能": {
   "方向": "变低",
   "倍数": 0.4843,
   "倍数含义": "容量之比",
   "好于参照": false,
   "值A": 634.0,
   "值B": 1309.0,
   "指标A": "硫比放电容量",
   "指标B": "硫比放电容量"
  },
  "表述文字": "【P371｜首圈容量｜配方和条件都变】实验样 DEE电解液（1.2（344 mg加入1 mL溶剂） M LiTFSI；DEE（1 体积份），测试 Trt0）相对 实验样 F4DMB电解液（1.2（344 mg加入1 mL溶剂） M LiTFSI；F4DMB（1 体积份），测试 Thigh）｜组分变化：加入 DEE（1 mL）；去掉 F4DMB｜描述符：非氟醚氧 变高（从无到有）；β 氟化醚氧 变低（变为 0）；溶剂 F 原子数 变低（变为 0）；可旋转键数 变低；TPSA 变低；溶剂分子量 变低；含氟溶剂比例 变低（变为 0）｜物性：两边没有都报告的｜条件：E/S 变高；硫载量 变低；正极含硫 一边未报告；温度 变低（含默认值：溶剂比例默认）｜性能：首圈容量 变低"
 },
 {
  "编号": "PC01489",
  "论文": "P371",
  "类别": "首圈容量",
  "比较类型": "配方和条件都变",
  "A": {
   "测试": "Trt0",
   "测试名": "RT首圈电压与容量",
   "配方": "F4DEE",
   "配方名": "F4DEE电解液",
   "recipe": "R_F4DEE",
   "是否对照": false,
   "配方文字": "1.2（344 mg加入1 mL溶剂） M LiTFSI；F4DEE（1 体积份）",
   "表述编号": "ST4736",
   "证据句子": [
    "M0109",
    "M0110",
    "M0111"
   ],
   "标记": [
    "溶剂比例默认"
   ]
  },
  "B": {
   "测试": "Thigh",
   "测试名": "高硫载量与有限Li扣式",
   "配方": "F4DMB",
   "配方名": "F4DMB电解液",
   "recipe": "R_F4DMB",
   "是否对照": false,
   "配方文字": "1.2（344 mg加入1 mL溶剂） M LiTFSI；F4DMB（1 体积份）",
   "表述编号": "ST4711",
   "证据句子": [
    "M0224"
   ],
   "标记": [
    "溶剂比例默认"
   ]
  },
  "组分变化": "加入 F4DEE（1 mL）；去掉 F4DMB",
  "作者改动的组分": [
   "F4DEE",
   "F4DMB"
  ],
  "特殊组分变化": [],
  "电解液相同但样品编号不同": false,
  "描述符": [
   {
    "描述符": "rotb",
    "中文": "可旋转键数",
    "组": "溶剂骨架",
    "方向": "变高",
    "A": 7.0,
    "B": 5.0,
    "被动": false
   }
  ],
  "物性": [],
  "条件": [
   {
    "条件": "E/S",
    "方向": "变高",
    "A": 15.0,
    "B": 7.0
   },
   {
    "条件": "硫载量",
    "方向": "变低",
    "A": 1.5,
    "B": 5.3
   },
   {
    "条件": "正极含硫",
    "方向": "一边未报告",
    "A": 63.0,
    "B": null
   },
   {
    "条件": "倍率",
    "方向": "相近",
    "A": 0.05,
    "B": 0.05
   },
   {
    "条件": "温度",
    "方向": "变低",
    "A": 25.0,
    "B": 60.0
   },
   {
    "条件": "电池形式",
    "方向": "相同",
    "A": 0.0,
    "B": 0.0
   }
  ],
  "条件含默认值": [
   "溶剂比例默认"
  ],
  "性能": {
   "方向": "变低",
   "倍数": 0.8862,
   "倍数含义": "容量之比",
   "好于参照": false,
   "值A": 1160.0,
   "值B": 1309.0,
   "指标A": "硫比放电容量",
   "指标B": "硫比放电容量"
  },
  "表述文字": "【P371｜首圈容量｜配方和条件都变】实验样 F4DEE电解液（1.2（344 mg加入1 mL溶剂） M LiTFSI；F4DEE（1 体积份），测试 Trt0）相对 实验样 F4DMB电解液（1.2（344 mg加入1 mL溶剂） M LiTFSI；F4DMB（1 体积份），测试 Thigh）｜组分变化：加入 F4DEE（1 mL）；去掉 F4DMB｜描述符：可旋转键数 变高｜物性：两边没有都报告的｜条件：E/S 变高；硫载量 变低；正极含硫 一边未报告；温度 变低（含默认值：溶剂比例默认）｜性能：首圈容量 变低"
 },
 {
  "编号": "PC01490",
  "论文": "P371",
  "类别": "首圈容量",
  "比较类型": "配方和条件都变",
  "A": {
   "测试": "Trt0",
   "测试名": "RT首圈电压与容量",
   "配方": "F5DEE",
   "配方名": "F5DEE电解液",
   "recipe": "R_F5DEE",
   "是否对照": false,
   "配方文字": "1.2（344 mg加入1 mL溶剂） M LiTFSI；F5DEE（1 体积份）",
   "表述编号": "ST4737",
   "证据句子": [
    "M0111",
    "M0109",
    "M0110"
   ],
   "标记": [
    "溶剂比例默认"
   ]
  },
  "B": {
   "测试": "Thigh",
   "测试名": "高硫载量与有限Li扣式",
   "配方": "F4DMB",
   "配方名": "F4DMB电解液",
   "recipe": "R_F4DMB",
   "是否对照": false,
   "配方文字": "1.2（344 mg加入1 mL溶剂） M LiTFSI；F4DMB（1 体积份）",
   "表述编号": "ST4711",
   "证据句子": [
    "M0224"
   ],
   "标记": [
    "溶剂比例默认"
   ]
  },
  "组分变化": "加入 F5DEE（1 mL）；去掉 F4DMB",
  "作者改动的组分": [
   "F4DMB",
   "F5DEE"
  ],
  "特殊组分变化": [],
  "电解液相同但样品编号不同": false,
  "描述符": [
   {
    "描述符": "fat",
    "中文": "溶剂 F 原子数",
    "组": "氟化/稀释",
    "方向": "变高",
    "A": 5.0,
    "B": 4.0,
    "被动": false
   },
   {
    "描述符": "rotb",
    "中文": "可旋转键数",
    "组": "溶剂骨架",
    "方向": "变高",
    "A": 6.0,
    "B": 5.0,
    "被动": false
   },
   {
    "描述符": "mw",
    "中文": "溶剂分子量",
    "组": "溶剂骨架",
    "方向": "变高",
    "A": 208.126,
    "B": 190.136,
    "被动": false
   }
  ],
  "物性": [],
  "条件": [
   {
    "条件": "E/S",
    "方向": "变高",
    "A": 15.0,
    "B": 7.0
   },
   {
    "条件": "硫载量",
    "方向": "变低",
    "A": 1.5,
    "B": 5.3
   },
   {
    "条件": "正极含硫",
    "方向": "一边未报告",
    "A": 63.0,
    "B": null
   },
   {
    "条件": "倍率",
    "方向": "相近",
    "A": 0.05,
    "B": 0.05
   },
   {
    "条件": "温度",
    "方向": "变低",
    "A": 25.0,
    "B": 60.0
   },
   {
    "条件": "电池形式",
    "方向": "相同",
    "A": 0.0,
    "B": 0.0
   }
  ],
  "条件含默认值": [
   "溶剂比例默认"
  ],
  "性能": {
   "方向": "变低",
   "倍数": 0.3369,
   "倍数含义": "容量之比",
   "好于参照": false,
   "值A": 441.0,
   "值B": 1309.0,
   "指标A": "硫比放电容量",
   "指标B": "硫比放电容量"
  },
  "表述文字": "【P371｜首圈容量｜配方和条件都变】实验样 F5DEE电解液（1.2（344 mg加入1 mL溶剂） M LiTFSI；F5DEE（1 体积份），测试 Trt0）相对 实验样 F4DMB电解液（1.2（344 mg加入1 mL溶剂） M LiTFSI；F4DMB（1 体积份），测试 Thigh）｜组分变化：加入 F5DEE（1 mL）；去掉 F4DMB｜描述符：溶剂 F 原子数 变高；可旋转键数 变高；溶剂分子量 变高｜物性：两边没有都报告的｜条件：E/S 变高；硫载量 变低；正极含硫 一边未报告；温度 变低（含默认值：溶剂比例默认）｜性能：首圈容量 变低"
 },
 {
  "编号": "PC01491",
  "论文": "P371",
  "类别": "首圈容量",
  "比较类型": "同配方换条件",
  "A": {
   "测试": "Tni",
   "测试名": "67.5% S贫液150圈",
   "配方": "F4DMB",
   "配方名": "F4DMB电解液",
   "recipe": "R_F4DMB",
   "是否对照": false,
   "配方文字": "1.2（344 mg加入1 mL溶剂） M LiTFSI；F4DMB（1 体积份）",
   "表述编号": "ST4723",
   "证据句子": [
    "S0065",
    "M0024"
   ],
   "标记": [
    "溶剂比例默认"
   ]
  },
  "B": {
   "测试": "Tlean",
   "测试名": "63% S贫液50圈",
   "配方": "F4DMB",
   "配方名": "F4DMB电解液",
   "recipe": "R_F4DMB",
   "是否对照": false,
   "配方文字": "1.2（344 mg加入1 mL溶剂） M LiTFSI；F4DMB（1 体积份）",
   "表述编号": "ST4716",
   "证据句子": [
    "M0200"
   ],
   "标记": [
    "溶剂比例默认"
   ]
  },
  "组分变化": "配方相同",
  "作者改动的组分": [],
  "特殊组分变化": [],
  "电解液相同但样品编号不同": false,
  "描述符": [],
  "物性": [
   {
    "物性": "Li⁺溶剂化结构",
    "方向": "相近",
    "A": 2.0,
    "B": 2.0,
    "单位": "取代",
    "温度": null
   }
  ],
  "条件": [
   {
    "条件": "E/S",
    "方向": "相近",
    "A": 5.0,
    "B": 5.0
   },
   {
    "条件": "硫载量",
    "方向": "相近",
    "A": 1.5,
    "B": 1.5
   },
   {
    "条件": "正极含硫",
    "方向": "一边未报告",
    "A": null,
    "B": 63.0
   },
   {
    "条件": "倍率",
    "方向": "变低",
    "A": 0.05,
    "B": 0.2
   },
   {
    "条件": "温度",
    "方向": "相近",
    "A": 60.0,
    "B": 60.0
   },
   {
    "条件": "电池形式",
    "方向": "相同",
    "A": 0.0,
    "B": 0.0
   }
  ],
  "条件含默认值": [
   "溶剂比例默认"
  ],
  "性能": {
   "方向": "变高",
   "倍数": 1.6295,
   "倍数含义": "容量之比",
   "好于参照": true,
   "值A": 1526.0,
   "值B": 936.5,
   "指标A": "硫比放电容量",
   "指标B": "硫比放电容量"
  },
