Repository: zhuonanli08/Li-S_Electrolyte_Conflicts

File: output/两两比较表述_313篇_v2_2026-11-07/比较表述.json (part 89 of 111)
[
  "表述文字": "【P371｜首圈容量｜同配方换条件】实验样 F4DMB电解液（1.2（344 mg加入1 mL溶剂） M LiTFSI；F4DMB（1 体积份），测试 Tni）相对 实验样 F4DMB电解液（1.2（344 mg加入1 mL溶剂） M LiTFSI；F4DMB（1 体积份），测试 Tlean）｜组分变化：配方相同｜描述符：配方相同｜物性：Li⁺溶剂化结构 相近｜条件：正极含硫 一边未报告；倍率 变低（含默认值：溶剂比例默认）｜性能：首圈容量 变高"
 },
 {
  "编号": "PC01492",
  "论文": "P371",
  "类别": "首圈容量",
  "比较类型": "配方和条件都变",
  "A": {
   "测试": "Trt0",
   "测试名": "RT首圈电压与容量",
   "配方": "DEE",
   "配方名": "DEE电解液",
   "recipe": "R_DEE",
   "是否对照": false,
   "配方文字": "1.2（344 mg加入1 mL溶剂） M LiTFSI；DEE（1 体积份）",
   "表述编号": "ST4735",
   "证据句子": [
    "M0110",
    "M0109",
    "M0111"
   ],
   "标记": [
    "溶剂比例默认"
   ]
  },
  "B": {
   "测试": "Tlean",
   "测试名": "63% S贫液50圈",
   "配方": "F4DMB",
   "配方名": "F4DMB电解液",
   "recipe": "R_F4DMB",
   "是否对照": false,
   "配方文字": "1.2（344 mg加入1 mL溶剂） M LiTFSI；F4DMB（1 体积份）",
   "表述编号": "ST4716",
   "证据句子": [
    "M0200"
   ],
   "标记": [
    "溶剂比例默认"
   ]
  },
  "组分变化": "加入 DEE（1 mL）；去掉 F4DMB",
  "作者改动的组分": [
   "DEE",
   "F4DMB"
  ],
  "特殊组分变化": [],
  "电解液相同但样品编号不同": false,
  "描述符": [
   {
    "描述符": "eo",
    "中文": "非氟醚氧",
    "组": "配位（醚氧）",
    "方向": "变高（从无到有）",
    "A": 1.0,
    "B": 0.0,
    "被动": false
   },
   {
    "描述符": "eo_b",
    "中文": "β 氟化醚氧",
    "组": "其他（单独成组或数据少）",
    "方向": "变低（变为 0）",
    "A": 0.0,
    "B": 2.0,
    "被动": false
   },
   {
    "描述符": "fat",
    "中文": "溶剂 F 原子数",
    "组": "氟化/稀释",
    "方向": "变低（变为 0）",
    "A": 0.0,
    "B": 4.0,
    "被动": false
   },
   {
    "描述符": "rotb",
    "中文": "可旋转键数",
    "组": "溶剂骨架",
    "方向": "变低",
    "A": 2.0,
    "B": 5.0,
    "被动": false
   },
   {
    "描述符": "tpsa",
    "中文": "TPSA",
    "组": "其他（单独成组或数据少）",
    "方向": "变低",
    "A": 9.23,
    "B": 18.46,
    "被动": false
   },
   {
    "描述符": "mw",
    "中文": "溶剂分子量",
    "组": "溶剂骨架",
    "方向": "变低",
    "A": 74.123,
    "B": 190.136,
    "被动": false
   },
   {
    "描述符": "ffrac",
    "中文": "含氟溶剂比例",
    "组": "氟化/稀释",
    "方向": "变低（变为 0）",
    "A": 0.0,
    "B": 1.0,
    "被动": false
   }
  ],
  "物性": [],
  "条件": [
   {
    "条件": "E/S",
    "方向": "变高",
    "A": 15.0,
    "B": 5.0
   },
   {
    "条件": "硫载量",
    "方向": "相近",
    "A": 1.5,
    "B": 1.5
   },
   {
    "条件": "正极含硫",
    "方向": "相近",
    "A": 63.0,
    "B": 63.0
   },
   {
    "条件": "倍率",
    "方向": "变低",
    "A": 0.05,
    "B": 0.2
   },
   {
    "条件": "温度",
    "方向": "变低",
    "A": 25.0,
    "B": 60.0
   },
   {
    "条件": "电池形式",
    "方向": "相同",
    "A": 0.0,
    "B": 0.0
   }
  ],
  "条件含默认值": [
   "溶剂比例默认"
  ],
  "性能": {
   "方向": "变低",
   "倍数": 0.677,
   "倍数含义": "容量之比",
   "好于参照": false,
   "值A": 634.0,
   "值B": 936.5,
   "指标A": "硫比放电容量",
   "指标B": "硫比放电容量"
  },
  "表述文字": "【P371｜首圈容量｜配方和条件都变】实验样 DEE电解液（1.2（344 mg加入1 mL溶剂） M LiTFSI；DEE（1 体积份），测试 Trt0）相对 实验样 F4DMB电解液（1.2（344 mg加入1 mL溶剂） M LiTFSI；F4DMB（1 体积份），测试 Tlean）｜组分变化：加入 DEE（1 mL）；去掉 F4DMB｜描述符：非氟醚氧 变高（从无到有）；β 氟化醚氧 变低（变为 0）；溶剂 F 原子数 变低（变为 0）；可旋转键数 变低；TPSA 变低；溶剂分子量 变低；含氟溶剂比例 变低（变为 0）｜物性：两边没有都报告的｜条件：E/S 变高；倍率 变低；温度 变低（含默认值：溶剂比例默认）｜性能：首圈容量 变低"
 },
 {
  "编号": "PC01493",
  "论文": "P371",
  "类别": "首圈容量",
  "比较类型": "配方和条件都变",
  "A": {
   "测试": "Trt0",
   "测试名": "RT首圈电压与容量",
   "配方": "F4DEE",
   "配方名": "F4DEE电解液",
   "recipe": "R_F4DEE",
   "是否对照": false,
   "配方文字": "1.2（344 mg加入1 mL溶剂） M LiTFSI；F4DEE（1 体积份）",
   "表述编号": "ST4736",
   "证据句子": [
    "M0109",
    "M0110",
    "M0111"
   ],
   "标记": [
    "溶剂比例默认"
   ]
  },
  "B": {
   "测试": "Tlean",
   "测试名": "63% S贫液50圈",
   "配方": "F4DMB",
   "配方名": "F4DMB电解液",
   "recipe": "R_F4DMB",
   "是否对照": false,
   "配方文字": "1.2（344 mg加入1 mL溶剂） M LiTFSI；F4DMB（1 体积份）",
   "表述编号": "ST4716",
   "证据句子": [
    "M0200"
   ],
   "标记": [
    "溶剂比例默认"
   ]
  },
  "组分变化": "加入 F4DEE（1 mL）；去掉 F4DMB",
  "作者改动的组分": [
   "F4DEE",
   "F4DMB"
  ],
  "特殊组分变化": [],
  "电解液相同但样品编号不同": false,
  "描述符": [
   {
    "描述符": "rotb",
    "中文": "可旋转键数",
    "组": "溶剂骨架",
    "方向": "变高",
    "A": 7.0,
    "B": 5.0,
    "被动": false
   }
  ],
  "物性": [],
  "条件": [
   {
    "条件": "E/S",
    "方向": "变高",
    "A": 15.0,
    "B": 5.0
   },
   {
    "条件": "硫载量",
    "方向": "相近",
    "A": 1.5,
    "B": 1.5
   },
   {
    "条件": "正极含硫",
    "方向": "相近",
    "A": 63.0,
    "B": 63.0
   },
   {
    "条件": "倍率",
    "方向": "变低",
    "A": 0.05,
    "B": 0.2
   },
   {
    "条件": "温度",
    "方向": "变低",
    "A": 25.0,
    "B": 60.0
   },
   {
    "条件": "电池形式",
    "方向": "相同",
    "A": 0.0,
    "B": 0.0
   }
  ],
  "条件含默认值": [
   "溶剂比例默认"
  ],
  "性能": {
   "方向": "变高",
   "倍数": 1.2387,
   "倍数含义": "容量之比",
   "好于参照": true,
   "值A": 1160.0,
   "值B": 936.5,
   "指标A": "硫比放电容量",
   "指标B": "硫比放电容量"
  },
  "表述文字": "【P371｜首圈容量｜配方和条件都变】实验样 F4DEE电解液（1.2（344 mg加入1 mL溶剂） M LiTFSI；F4DEE（1 体积份），测试 Trt0）相对 实验样 F4DMB电解液（1.2（344 mg加入1 mL溶剂） M LiTFSI；F4DMB（1 体积份），测试 Tlean）｜组分变化：加入 F4DEE（1 mL）；去掉 F4DMB｜描述符：可旋转键数 变高｜物性：两边没有都报告的｜条件：E/S 变高；倍率 变低；温度 变低（含默认值：溶剂比例默认）｜性能：首圈容量 变高"
 },
 {
  "编号": "PC01494",
  "论文": "P371",
  "类别": "首圈容量",
  "比较类型": "配方和条件都变",
  "A": {
   "测试": "Trt0",
   "测试名": "RT首圈电压与容量",
   "配方": "F5DEE",
   "配方名": "F5DEE电解液",
   "recipe": "R_F5DEE",
   "是否对照": false,
   "配方文字": "1.2（344 mg加入1 mL溶剂） M LiTFSI；F5DEE（1 体积份）",
   "表述编号": "ST4737",
   "证据句子": [
    "M0111",
    "M0109",
    "M0110"
   ],
   "标记": [
    "溶剂比例默认"
   ]
  },
  "B": {
   "测试": "Tlean",
   "测试名": "63% S贫液50圈",
   "配方": "F4DMB",
   "配方名": "F4DMB电解液",
   "recipe": "R_F4DMB",
   "是否对照": false,
   "配方文字": "1.2（344 mg加入1 mL溶剂） M LiTFSI；F4DMB（1 体积份）",
   "表述编号": "ST4716",
   "证据句子": [
    "M0200"
   ],
   "标记": [
    "溶剂比例默认"
   ]
  },
  "组分变化": "加入 F5DEE（1 mL）；去掉 F4DMB",
  "作者改动的组分": [
   "F4DMB",
   "F5DEE"
  ],
  "特殊组分变化": [],
  "电解液相同但样品编号不同": false,
  "描述符": [
   {
    "描述符": "fat",
    "中文": "溶剂 F 原子数",
    "组": "氟化/稀释",
    "方向": "变高",
    "A": 5.0,
    "B": 4.0,
    "被动": false
   },
   {
    "描述符": "rotb",
    "中文": "可旋转键数",
    "组": "溶剂骨架",
    "方向": "变高",
    "A": 6.0,
    "B": 5.0,
    "被动": false
   },
   {
    "描述符": "mw",
    "中文": "溶剂分子量",
    "组": "溶剂骨架",
    "方向": "变高",
    "A": 208.126,
    "B": 190.136,
    "被动": false
   }
  ],
  "物性": [],
  "条件": [
   {
    "条件": "E/S",
    "方向": "变高",
    "A": 15.0,
    "B": 5.0
   },
   {
    "条件": "硫载量",
    "方向": "相近",
    "A": 1.5,
    "B": 1.5
   },
   {
    "条件": "正极含硫",
    "方向": "相近",
    "A": 63.0,
    "B": 63.0
   },
   {
    "条件": "倍率",
    "方向": "变低",
    "A": 0.05,
    "B": 0.2
   },
   {
    "条件": "温度",
    "方向": "变低",
    "A": 25.0,
    "B": 60.0
   },
   {
    "条件": "电池形式",
    "方向": "相同",
    "A": 0.0,
    "B": 0.0
   }
  ],
  "条件含默认值": [
   "溶剂比例默认"
  ],
  "性能": {
   "方向": "变低",
   "倍数": 0.4709,
   "倍数含义": "容量之比",
   "好于参照": false,
   "值A": 441.0,
   "值B": 936.5,
   "指标A": "硫比放电容量",
   "指标B": "硫比放电容量"
  },
  "表述文字": "【P371｜首圈容量｜配方和条件都变】实验样 F5DEE电解液（1.2（344 mg加入1 mL溶剂） M LiTFSI；F5DEE（1 体积份），测试 Trt0）相对 实验样 F4DMB电解液（1.2（344 mg加入1 mL溶剂） M LiTFSI；F4DMB（1 体积份），测试 Tlean）｜组分变化：加入 F5DEE（1 mL）；去掉 F4DMB｜描述符：溶剂 F 原子数 变高；可旋转键数 变高；溶剂分子量 变高｜物性：两边没有都报告的｜条件：E/S 变高；倍率 变低；温度 变低（含默认值：溶剂比例默认）｜性能：首圈容量 变低"
 },
 {
  "编号": "PC01495",
  "论文": "P371",
  "类别": "首圈容量",
  "比较类型": "配方和条件都变",
  "A": {
   "测试": "Trt0",
   "测试名": "RT首圈电压与容量",
   "配方": "DEE",
   "配方名": "DEE电解液",
   "recipe": "R_DEE",
   "是否对照": false,
   "配方文字": "1.2（344 mg加入1 mL溶剂） M LiTFSI；DEE（1 体积份）",
   "表述编号": "ST4735",
   "证据句子": [
    "M0110",
    "M0109",
    "M0111"
   ],
   "标记": [
    "溶剂比例默认"
   ]
  },
  "B": {
   "测试": "Tni",
   "测试名": "67.5% S贫液150圈",
   "配方": "F4DMB",
   "配方名": "F4DMB电解液",
   "recipe": "R_F4DMB",
   "是否对照": false,
   "配方文字": "1.2（344 mg加入1 mL溶剂） M LiTFSI；F4DMB（1 体积份）",
   "表述编号": "ST4723",
   "证据句子": [
    "S0065",
    "M0024"
   ],
   "标记": [
    "溶剂比例默认"
   ]
  },
  "组分变化": "加入 DEE（1 mL）；去掉 F4DMB",
  "作者改动的组分": [
   "DEE",
   "F4DMB"
  ],
  "特殊组分变化": [],
  "电解液相同但样品编号不同": false,
  "描述符": [
   {
    "描述符": "eo",
    "中文": "非氟醚氧",
    "组": "配位（醚氧）",
    "方向": "变高（从无到有）",
    "A": 1.0,
    "B": 0.0,
    "被动": false
   },
   {
    "描述符": "eo_b",
    "中文": "β 氟化醚氧",
    "组": "其他（单独成组或数据少）",
    "方向": "变低（变为 0）",
    "A": 0.0,
    "B": 2.0,
    "被动": false
   },
   {
    "描述符": "fat",
    "中文": "溶剂 F 原子数",
    "组": "氟化/稀释",
    "方向": "变低（变为 0）",
    "A": 0.0,
    "B": 4.0,
    "被动": false
   },
   {
    "描述符": "rotb",
    "中文": "可旋转键数",
    "组": "溶剂骨架",
    "方向": "变低",
    "A": 2.0,
    "B": 5.0,
    "被动": false
   },
   {
    "描述符": "tpsa",
    "中文": "TPSA",
    "组": "其他（单独成组或数据少）",
    "方向": "变低",
    "A": 9.23,
    "B": 18.46,
    "被动": false
   },
   {
    "描述符": "mw",
    "中文": "溶剂分子量",
    "组": "溶剂骨架",
    "方向": "变低",
    "A": 74.123,
    "B": 190.136,
    "被动": false
   },
   {
    "描述符": "ffrac",
    "中文": "含氟溶剂比例",
    "组": "氟化/稀释",
    "方向": "变低（变为 0）",
    "A": 0.0,
    "B": 1.0,
    "被动": false
   }
  ],
  "物性": [],
  "条件": [
   {
    "条件": "E/S",
    "方向": "变高",
    "A": 15.0,
    "B": 5.0
   },
   {
    "条件": "硫载量",
    "方向": "相近",
    "A": 1.5,
    "B": 1.5
   },
   {
    "条件": "正极含硫",
    "方向": "一边未报告",
    "A": 63.0,
    "B": null
   },
   {
    "条件": "倍率",
    "方向": "相近",
    "A": 0.05,
    "B": 0.05
   },
   {
    "条件": "温度",
    "方向": "变低",
    "A": 25.0,
    "B": 60.0
   },
   {
    "条件": "电池形式",
    "方向": "相同",
    "A": 0.0,
    "B": 0.0
   }
  ],
  "条件含默认值": [
   "溶剂比例默认"
  ],
  "性能": {
   "方向": "变低",
   "倍数": 0.4155,
   "倍数含义": "容量之比",
   "好于参照": false,
   "值A": 634.0,
   "值B": 1526.0,
   "指标A": "硫比放电容量",
   "指标B": "硫比放电容量"
  },
  "表述文字": "【P371｜首圈容量｜配方和条件都变】实验样 DEE电解液（1.2（344 mg加入1 mL溶剂） M LiTFSI；DEE（1 体积份），测试 Trt0）相对 实验样 F4DMB电解液（1.2（344 mg加入1 mL溶剂） M LiTFSI；F4DMB（1 体积份），测试 Tni）｜组分变化：加入 DEE（1 mL）；去掉 F4DMB｜描述符：非氟醚氧 变高（从无到有）；β 氟化醚氧 变低（变为 0）；溶剂 F 原子数 变低（变为 0）；可旋转键数 变低；TPSA 变低；溶剂分子量 变低；含氟溶剂比例 变低（变为 0）｜物性：两边没有都报告的｜条件：E/S 变高；正极含硫 一边未报告；温度 变低（含默认值：溶剂比例默认）｜性能：首圈容量 变低"
 },
 {
  "编号": "PC01496",
  "论文": "P371",
  "类别": "首圈容量",
  "比较类型": "配方和条件都变",
  "A": {
   "测试": "Trt0",
   "测试名": "RT首圈电压与容量",
   "配方": "F4DEE",
   "配方名": "F4DEE电解液",
   "recipe": "R_F4DEE",
   "是否对照": false,
   "配方文字": "1.2（344 mg加入1 mL溶剂） M LiTFSI；F4DEE（1 体积份）",
   "表述编号": "ST4736",
   "证据句子": [
    "M0109",
    "M0110",
    "M0111"
   ],
   "标记": [
    "溶剂比例默认"
   ]
  },
  "B": {
   "测试": "Tni",
   "测试名": "67.5% S贫液150圈",
   "配方": "F4DMB",
   "配方名": "F4DMB电解液",
   "recipe": "R_F4DMB",
   "是否对照": false,
   "配方文字": "1.2（344 mg加入1 mL溶剂） M LiTFSI；F4DMB（1 体积份）",
   "表述编号": "ST4723",
   "证据句子": [
    "S0065",
    "M0024"
   ],
   "标记": [
    "溶剂比例默认"
   ]
  },
  "组分变化": "加入 F4DEE（1 mL）；去掉 F4DMB",
  "作者改动的组分": [
   "F4DEE",
   "F4DMB"
  ],
  "特殊组分变化": [],
  "电解液相同但样品编号不同": false,
  "描述符": [
   {
    "描述符": "rotb",
    "中文": "可旋转键数",
    "组": "溶剂骨架",
    "方向": "变高",
    "A": 7.0,
    "B": 5.0,
    "被动": false
   }
  ],
  "物性": [],
  "条件": [
   {
    "条件": "E/S",
    "方向": "变高",
    "A": 15.0,
    "B": 5.0
   },
   {
    "条件": "硫载量",
    "方向": "相近",
    "A": 1.5,
    "B": 1.5
   },
   {
    "条件": "正极含硫",
    "方向": "一边未报告",
    "A": 63.0,
    "B": null
   },
   {
    "条件": "倍率",
    "方向": "相近",
    "A": 0.05,
    "B": 0.05
   },
   {
    "条件": "温度",
    "方向": "变低",
    "A": 25.0,
    "B": 60.0
   },
   {
    "条件": "电池形式",
    "方向": "相同",
    "A": 0.0,
    "B": 0.0
   }
  ],
  "条件含默认值": [
   "溶剂比例默认"
  ],
  "性能": {
   "方向": "变低",
   "倍数": 0.7602,
   "倍数含义": "容量之比",
   "好于参照": false,
   "值A": 1160.0,
   "值B": 1526.0,
   "指标A": "硫比放电容量",
   "指标B": "硫比放电容量"
  },
  "表述文字": "【P371｜首圈容量｜配方和条件都变】实验样 F4DEE电解液（1.2（344 mg加入1 mL溶剂） M LiTFSI；F4DEE（1 体积份），测试 Trt0）相对 实验样 F4DMB电解液（1.2（344 mg加入1 mL溶剂） M LiTFSI；F4DMB（1 体积份），测试 Tni）｜组分变化：加入 F4DEE（1 mL）；去掉 F4DMB｜描述符：可旋转键数 变高｜物性：两边没有都报告的｜条件：E/S 变高；正极含硫 一边未报告；温度 变低（含默认值：溶剂比例默认）｜性能：首圈容量 变低"
 },
 {
  "编号": "PC01497",
  "论文": "P371",
  "类别": "首圈容量",
  "比较类型": "配方和条件都变",
  "A": {
   "测试": "Trt0",
   "测试名": "RT首圈电压与容量",
   "配方": "F5DEE",
   "配方名": "F5DEE电解液",
   "recipe": "R_F5DEE",
   "是否对照": false,
   "配方文字": "1.2（344 mg加入1 mL溶剂） M LiTFSI；F5DEE（1 体积份）",
   "表述编号": "ST4737",
   "证据句子": [
    "M0111",
    "M0109",
    "M0110"
   ],
   "标记": [
    "溶剂比例默认"
   ]
  },
  "B": {
   "测试": "Tni",
   "测试名": "67.5% S贫液150圈",
   "配方": "F4DMB",
   "配方名": "F4DMB电解液",
   "recipe": "R_F4DMB",
   "是否对照": false,
   "配方文字": "1.2（344 mg加入1 mL溶剂） M LiTFSI；F4DMB（1 体积份）",
   "表述编号": "ST4723",
   "证据句子": [
    "S0065",
    "M0024"
   ],
   "标记": [
    "溶剂比例默认"
   ]
  },
  "组分变化": "加入 F5DEE（1 mL）；去掉 F4DMB",
  "作者改动的组分": [
   "F4DMB",
   "F5DEE"
  ],
  "特殊组分变化": [],
  "电解液相同但样品编号不同": false,
  "描述符": [
   {
    "描述符": "fat",
    "中文": "溶剂 F 原子数",
    "组": "氟化/稀释",
    "方向": "变高",
    "A": 5.0,
    "B": 4.0,
    "被动": false
   },
   {
    "描述符": "rotb",
    "中文": "可旋转键数",
    "组": "溶剂骨架",
    "方向": "变高",
    "A": 6.0,
    "B": 5.0,
    "被动": false
   },
   {
    "描述符": "mw",
    "中文": "溶剂分子量",
    "组": "溶剂骨架",
    "方向": "变高",
    "A": 208.126,
    "B": 190.136,
    "被动": false
   }
  ],
  "物性": [],
  "条件": [
   {
    "条件": "E/S",
    "方向": "变高",
    "A": 15.0,
    "B": 5.0
   },
   {
    "条件": "硫载量",
    "方向": "相近",
    "A": 1.5,
    "B": 1.5
   },
   {
    "条件": "正极含硫",
    "方向": "一边未报告",
    "A": 63.0,
    "B": null
   },
   {
    "条件": "倍率",
    "方向": "相近",
    "A": 0.05,
    "B": 0.05
   },
   {
    "条件": "温度",
    "方向": "变低",
    "A": 25.0,
    "B": 60.0
   },
   {
    "条件": "电池形式",
    "方向": "相同",
    "A": 0.0,
    "B": 0.0
   }
  ],
  "条件含默认值": [
   "溶剂比例默认"
  ],
  "性能": {
   "方向": "变低",
   "倍数": 0.289,
   "倍数含义": "容量之比",
   "好于参照": false,
   "值A": 441.0,
   "值B": 1526.0,
   "指标A": "硫比放电容量",
   "指标B": "硫比放电容量"
  },
  "表述文字": "【P371｜首圈容量｜配方和条件都变】实验样 F5DEE电解液（1.2（344 mg加入1 mL溶剂） M LiTFSI；F5DEE（1 体积份），测试 Trt0）相对 实验样 F4DMB电解液（1.2（344 mg加入1 mL溶剂） M LiTFSI；F4DMB（1 体积份），测试 Tni）｜组分变化：加入 F5DEE（1 mL）；去掉 F4DMB｜描述符：溶剂 F 原子数 变高；可旋转键数 变高；溶剂分子量 变高｜物性：两边没有都报告的｜条件：E/S 变高；正极含硫 一边未报告；温度 变低（含默认值：溶剂比例默认）｜性能：首圈容量 变低"
 },
 {
  "编号": "PC01498",
  "论文": "P371",
  "类别": "首圈容量",
  "比较类型": "同测试换配方",
  "A": {
   "测试": "Trt0",
   "测试名": "RT首圈电压与容量",
   "配方": "F4DEE",
   "配方名": "F4DEE电解液",
   "recipe": "R_F4DEE",
   "是否对照": false,
   "配方文字": "1.2（344 mg加入1 mL溶剂） M LiTFSI；F4DEE（1 体积份）",
   "表述编号": "ST4736",
   "证据句子": [
    "M0109",
    "M0110",
    "M0111"
   ],
   "标记": [
    "溶剂比例默认"
   ]
  },
  "B": {
   "测试": "Trt0",
   "测试名": "RT首圈电压与容量",
   "配方": "DEE",
   "配方名": "DEE电解液",
   "recipe": "R_DEE",
   "是否对照": false,
   "配方文字": "1.2（344 mg加入1 mL溶剂） M LiTFSI；DEE（1 体积份）",
   "表述编号": "ST4735",
   "证据句子": [
    "M0110",
    "M0109",
    "M0111"
   ],
   "标记": [
    "溶剂比例默认"
   ]
  },
  "组分变化": "加入 F4DEE（1 mL）；去掉 DEE",
  "作者改动的组分": [
   "DEE",
   "F4DEE"
  ],
  "特殊组分变化": [],
  "电解液相同但样品编号不同": false,
  "描述符": [
   {
    "描述符": "eo",
    "中文": "非氟醚氧",
    "组": "配位（醚氧）",
    "方向": "变低（变为 0）",
    "A": 0.0,
    "B": 1.0,
    "被动": false
   },
   {
    "描述符": "eo_b",
    "中文": "β 氟化醚氧",
    "组": "其他（单独成组或数据少）",
    "方向": "变高（从无到有）",
    "A": 2.0,
    "B": 0.0,
    "被动": false
   },
   {
    "描述符": "fat",
    "中文": "溶剂 F 原子数",
    "组": "氟化/稀释",
    "方向": "变高（从无到有）",
    "A": 4.0,
    "B": 0.0,
    "被动": false
   },
   {
    "描述符": "rotb",
    "中文": "可旋转键数",
    "组": "溶剂骨架",
    "方向": "变高",
    "A": 7.0,
    "B": 2.0,
    "被动": false
   },
   {
    "描述符": "tpsa",
    "中文": "TPSA",
    "组": "其他（单独成组或数据少）",
    "方向": "变高",
    "A": 18.46,
    "B": 9.23,
    "被动": false
   },
   {
    "描述符": "mw",
    "中文": "溶剂分子量",
    "组": "溶剂骨架",
    "方向": "变高",
    "A": 190.136,
    "B": 74.123,
    "被动": false
   },
   {
    "描述符": "ffrac",
    "中文": "含氟溶剂比例",
    "组": "氟化/稀释",
    "方向": "变高（从无到有）",
    "A": 1.0,
    "B": 0.0,
    "被动": false
   },
   {
    "描述符": "dil",
    "中文": "稀释剂摩尔比例",
    "组": "氟化/稀释",
    "方向": "变高（从无到有）",
    "A": 1.0,
    "B": 0.0,
    "被动": false
   }
  ],
  "物性": [],
  "条件": [
   {
    "条件": "E/S",
    "方向": "相近",
    "A": 15.0,
    "B": 15.0
   },
   {
    "条件": "硫载量",
    "方向": "相近",
    "A": 1.5,
    "B": 1.5
   },
   {
    "条件": "正极含硫",
    "方向": "相近",
    "A": 63.0,
    "B": 63.0
   },
   {
    "条件": "倍率",
    "方向": "相近",
    "A": 0.05,
    "B": 0.05
   },
   {
    "条件": "温度",
    "方向": "相近",
    "A": 25.0,
    "B": 25.0
   },
   {
    "条件": "电池形式",
    "方向": "相同",
    "A": 0.0,
    "B": 0.0
   }
  ],
  "条件含默认值": [
   "溶剂比例默认"
  ],
  "性能": {
   "方向": "变高",
   "倍数": 1.8297,
   "倍数含义": "容量之比",
   "好于参照": true,
   "值A": 1160.0,
   "值B": 634.0,
   "指标A": "硫比放电容量",
   "指标B": "硫比放电容量"
  },
  "表述文字": "【P371｜首圈容量｜同测试换配方】实验样 F4DEE电解液（1.2（344 mg加入1 mL溶剂） M LiTFSI；F4DEE（1 体积份），测试 Trt0）相对 实验样 DEE电解液（1.2（344 mg加入1 mL溶剂） M LiTFSI；DEE（1 体积份），测试 Trt0）｜组分变化：加入 F4DEE（1 mL）；去掉 DEE｜描述符：非氟醚氧 变低（变为 0）；β 氟化醚氧 变高（从无到有）；溶剂 F 原子数 变高（从无到有）；可旋转键数 变高；TPSA 变高；溶剂分子量 变高；含氟溶剂比例 变高（从无到有）；稀释剂摩尔比例 变高（从无到有）｜物性：两边没有都报告的｜条件：相同（含默认值：溶剂比例默认）｜性能：首圈容量 变高"
 },
 {
  "编号": "PC01499",
  "论文": "P371",
  "类别": "首圈容量",
  "比较类型": "同测试换配方",
  "A": {
   "测试": "Trt0",
   "测试名": "RT首圈电压与容量",
   "配方": "F5DEE",
   "配方名": "F5DEE电解液",
   "recipe": "R_F5DEE",
   "是否对照": false,
   "配方文字": "1.2（344 mg加入1 mL溶剂） M LiTFSI；F5DEE（1 体积份）",
   "表述编号": "ST4737",
   "证据句子": [
    "M0111",
    "M0109",
    "M0110"
   ],
   "标记": [
    "溶剂比例默认"
   ]
  },
  "B": {
   "测试": "Trt0",
   "测试名": "RT首圈电压与容量",
   "配方": "DEE",
   "配方名": "DEE电解液",
   "recipe": "R_DEE",
   "是否对照": false,
   "配方文字": "1.2（344 mg加入1 mL溶剂） M LiTFSI；DEE（1 体积份）",
   "表述编号": "ST4735",
   "证据句子": [
    "M0110",
    "M0109",
    "M0111"
   ],
   "标记": [
    "溶剂比例默认"
   ]
  },
  "组分变化": "加入 F5DEE（1 mL）；去掉 DEE",
  "作者改动的组分": [
   "DEE",
   "F5DEE"
  ],
  "特殊组分变化": [],
  "电解液相同但样品编号不同": false,
  "描述符": [
   {
    "描述符": "eo",
    "中文": "非氟醚氧",
    "组": "配位（醚氧）",
    "方向": "变低（变为 0）",
    "A": 0.0,
    "B": 1.0,
    "被动": false
   },
   {
    "描述符": "eo_b",
    "中文": "β 氟化醚氧",
    "组": "其他（单独成组或数据少）",
    "方向": "变高（从无到有）",
    "A": 2.0,
    "B": 0.0,
    "被动": false
   },
   {
    "描述符": "fat",
    "中文": "溶剂 F 原子数",
    "组": "氟化/稀释",
    "方向": "变高（从无到有）",
    "A": 5.0,
    "B": 0.0,
    "被动": false
   },
   {
    "描述符": "rotb",
    "中文": "可旋转键数",
    "组": "溶剂骨架",
    "方向": "变高",
    "A": 6.0,
    "B": 2.0,
    "被动": false
   },
   {
    "描述符": "tpsa",
    "中文": "TPSA",
    "组": "其他（单独成组或数据少）",
    "方向": "变高",
    "A": 18.46,
    "B": 9.23,
    "被动": false
   },
   {
    "描述符": "mw",
    "中文": "溶剂分子量",
    "组": "溶剂骨架",
    "方向": "变高",
    "A": 208.126,
    "B": 74.123,
    "被动": false
   },
   {
    "描述符": "ffrac",
    "中文": "含氟溶剂比例",
    "组": "氟化/稀释",
    "方向": "变高（从无到有）",
    "A": 1.0,
    "B": 0.0,
    "被动": false
   }
  ],
  "物性": [],
  "条件": [
   {
    "条件": "E/S",
    "方向": "相近",
    "A": 15.0,
    "B": 15.0
   },
   {
    "条件": "硫载量",
    "方向": "相近",
    "A": 1.5,
    "B": 1.5
   },
   {
    "条件": "正极含硫",
    "方向": "相近",
    "A": 63.0,
    "B": 63.0
   },
   {
    "条件": "倍率",
    "方向": "相近",
    "A": 0.05,
    "B": 0.05
   },
   {
    "条件": "温度",
    "方向": "相近",
    "A": 25.0,
    "B": 25.0
   },
   {
    "条件": "电池形式",
    "方向": "相同",
    "A": 0.0,
    "B": 0.0
   }
  ],
  "条件含默认值": [
   "溶剂比例默认"
  ],
  "性能": {
   "方向": "变低",
   "倍数": 0.6956,
   "倍数含义": "容量之比",
   "好于参照": false,
   "值A": 441.0,
   "值B": 634.0,
   "指标A": "硫比放电容量",
   "指标B": "硫比放电容量"
  },
  "表述文字": "【P371｜首圈容量｜同测试换配方】实验样 F5DEE电解液（1.2（344 mg加入1 mL溶剂） M LiTFSI；F5DEE（1 体积份），测试 Trt0）相对 实验样 DEE电解液（1.2（344 mg加入1 mL溶剂） M LiTFSI；DEE（1 体积份），测试 Trt0）｜组分变化：加入 F5DEE（1 mL）；去掉 DEE｜描述符：非氟醚氧 变低（变为 0）；β 氟化醚氧 变高（从无到有）；溶剂 F 原子数 变高（从无到有）；可旋转键数 变高；TPSA 变高；溶剂分子量 变高；含氟溶剂比例 变高（从无到有）｜物性：两边没有都报告的｜条件：相同（含默认值：溶剂比例默认）｜性能：首圈容量 变低"
 },
 {
  "编号": "PC01500",
  "论文": "P371",
  "类别": "首圈容量",
  "比较类型": "同测试换配方",
  "A": {
   "测试": "Trt0",
   "测试名": "RT首圈电压与容量",
   "配方": "F5DEE",
   "配方名": "F5DEE电解液",
   "recipe": "R_F5DEE",
   "是否对照": false,
   "配方文字": "1.2（344 mg加入1 mL溶剂） M LiTFSI；F5DEE（1 体积份）",
   "表述编号": "ST4737",
   "证据句子": [
    "M0111",
    "M0109",
    "M0110"
   ],
   "标记": [
    "溶剂比例默认"
   ]
  },
  "B": {
   "测试": "Trt0",
   "测试名": "RT首圈电压与容量",
   "配方": "F4DEE",
   "配方名": "F4DEE电解液",
   "recipe": "R_F4DEE",
   "是否对照": false,
   "配方文字": "1.2（344 mg加入1 mL溶剂） M LiTFSI；F4DEE（1 体积份）",
   "表述编号": "ST4736",
   "证据句子": [
    "M0109",
    "M0110",
    "M0111"
   ],
   "标记": [
    "溶剂比例默认"
   ]
  },
  "组分变化": "加入 F5DEE（1 mL）；去掉 F4DEE",
  "作者改动的组分": [
   "F4DEE",
   "F5DEE"
  ],
  "特殊组分变化": [],
  "电解液相同但样品编号不同": false,
  "描述符": [
   {
    "描述符": "fat",
    "中文": "溶剂 F 原子数",
    "组": "氟化/稀释",
    "方向": "变高",
    "A": 5.0,
    "B": 4.0,
    "被动": false
   },
   {
    "描述符": "rotb",
    "中文": "可旋转键数",
    "组": "溶剂骨架",
    "方向": "变低",
    "A": 6.0,
    "B": 7.0,
    "被动": false
   },
   {
    "描述符": "mw",
    "中文": "溶剂分子量",
    "组": "溶剂骨架",
    "方向": "变高",
    "A": 208.126,
    "B": 190.136,
    "被动": false
   }
  ],
  "物性": [],
  "条件": [
   {
    "条件": "E/S",
    "方向": "相近",
    "A": 15.0,
    "B": 15.0
   },
   {
    "条件": "硫载量",
    "方向": "相近",
    "A": 1.5,
    "B": 1.5
   },
   {
    "条件": "正极含硫",
    "方向": "相近",
    "A": 63.0,
    "B": 63.0
   },
   {
    "条件": "倍率",
    "方向": "相近",
    "A": 0.05,
    "B": 0.05
   },
   {
    "条件": "温度",
    "方向": "相近",
    "A": 25.0,
    "B": 25.0
   },
   {
    "条件": "电池形式",
    "方向": "相同",
    "A": 0.0,
    "B": 0.0
   }
  ],
  "条件含默认值": [
   "溶剂比例默认"
  ],
  "性能": {
   "方向": "变低",
   "倍数": 0.3802,
   "倍数含义": "容量之比",
   "好于参照": false,
   "值A": 441.0,
   "值B": 1160.0,
   "指标A": "硫比放电容量",
   "指标B": "硫比放电容量"
  },
  "表述文字": "【P371｜首圈容量｜同测试换配方】实验样 F5DEE电解液（1.2（344 mg加入1 mL溶剂） M LiTFSI；F5DEE（1 体积份），测试 Trt0）相对 实验样 F4DEE电解液（1.2（344 mg加入1 mL溶剂） M LiTFSI；F4DEE（1 体积份），测试 Trt0）｜组分变化：加入 F5DEE（1 mL）；去掉 F4DEE｜描述符：溶剂 F 原子数 变高；可旋转键数 变低；溶剂分子量 变高｜物性：两边没有都报告的｜条件：相同（含默认值：溶剂比例默认）｜性能：首圈容量 变低"
 },
 {
  "编号": "PC01501",
  "论文": "P377",
  "类别": "每圈衰减率",
  "比较类型": "同测试换配方",
  "A": {
   "测试": "T05",
   "测试名": "无LiNO3 Li–S循环与CE",
   "配方": "F_O0",
   "配方名": "O-SEI / TXA 无LiNO3 Li–S电池及五圈表征",
   "recipe": "R_O0",
   "是否对照": false,
   "配方文字": "1.0 M LiTFSI；LiNO3 0（明确不添加）；TRIOXANE:DME:TTE = 1:2:1（体积比）",
   "表述编号": "ST4756",
   "证据句子": [
    "M0116"
   ],
   "标记": []
  },
  "B": {
   "测试": "T05",
   "测试名": "无LiNO3 Li–S循环与CE",
   "配方": "F_R0",
   "配方名": "R-SEI / DOL 无LiNO3 Li–S电池及五圈表征",
   "recipe": "R_R0",
   "是否对照": true,
   "配方文字": "1.0 M LiTFSI；LiNO3 0（明确不添加）；DOL:DME:TTE = 2:2:1（体积比）",
   "表述编号": "ST4758",
   "证据句子": [
    "M0116"
   ],
   "标记": []
  },
  "组分变化": "加入 TRIOXANE（1 摩尔比份；TXA:DME=1:2；该混合物:HFE=4:1体积比）；DME 2 体积比份；DOL:DME:HFE=2:2:1 → 2 摩尔比份；TXA:DME=1:2；该混合物:HFE=4:1体积比；TTE 1 体积比份；DOL:DME:HFE=2:2:1 → 1 体积比份；TXA/DME混合物:HFE=4:1；去掉 DOL",
  "作者改动的组分": [
   "DME",
   "DOL",
   "TRIOXANE",
   "TTE"
  ],
  "特殊组分变化": [
   {
    "组分": "TRIOXANE",
    "类型": "成膜/活性溶剂"
   }
  ],
  "电解液相同但样品编号不同": false,
  "描述符": [
   {
    "描述符": "eo",
    "中文": "非氟醚氧",
    "组": "配位（醚氧）",
    "方向": "变高",
    "A": 1.75,
    "B": 1.6,
    "被动": false
   },
   {
    "描述符": "eo_a",
    "中文": "α 氟化醚氧",
    "组": "氟化/稀释",
    "方向": "变高",
    "A": 0.25,
    "B": 0.2,
    "被动": false
   },
   {
    "描述符": "fat",
    "中文": "溶剂 F 原子数",
    "组": "氟化/稀释",
    "方向": "变高",
    "A": 2.0,
    "B": 1.6,
    "被动": false
   },
   {
    "描述符": "ring",
    "中文": "溶剂环数",
    "组": "溶剂骨架",
    "方向": "变低",
    "A": 0.25,
    "B": 0.4,
    "被动": false
   },
   {
    "描述符": "rotb",
    "中文": "可旋转键数",
    "组": "溶剂骨架",
    "方向": "变高",
    "A": 2.75,
    "B": 2.2,
    "被动": false
   },
   {
    "描述符": "tpsa",
    "中文": "TPSA",
    "组": "其他（单独成组或数据少）",
    "方向": "变高",
    "A": 18.46,
    "B": 16.614,
    "被动": false
   },
   {
    "描述符": "mw",
    "中文": "溶剂分子量",
    "组": "溶剂骨架",
    "方向": "变高",
    "A": 125.598,
    "B": 112.0944,
    "被动": false
   },
   {
    "描述符": "ffrac",
    "中文": "含氟溶剂比例",
    "组": "氟化/稀释",
    "方向": "变高",
    "A": 0.25,
    "B": 0.2,
    "被动": false
   }
  ],
  "物性": [],
  "条件": [
   {
    "条件": "E/S",
    "方向": "相近",
    "A": 15.7,
    "B": 15.7
   },
   {
    "条件": "硫载量",
    "方向": "相近",
    "A": 1.2,
    "B": 1.2
   },
   {
    "条件": "正极含硫",
    "方向": "相近",
    "A": 27.0,
    "B": 27.0
   },
   {
    "条件": "倍率",
    "方向": "相近",
    "A": 0.1,
    "B": 0.1
   },
   {
    "条件": "温度",
    "方向": "相近",
    "A": 25.0,
    "B": 25.0
   },
   {
    "条件": "电池形式",
    "方向": "相同",
    "A": 0.0,
    "B": 0.0
   },
   {
    "条件": "圈数",
    "方向": "相近",
    "A": 10,
    "B": 10
   }
  ],
  "条件含默认值": [],
  "性能": {
   "方向": "变低",
   "倍数": 0.5938,
   "倍数含义": "每圈衰减率之比",
   "好于参照": true,
   "值A": 1.9,
   "值B": 3.2,
   "指标A": "每圈衰减率（%/圈，由容量保持率换算）",
   "指标B": "每圈衰减率（%/圈，由容量保持率换算）"
  },
  "表述文字": "【P377｜每圈衰减率｜同测试换配方】实验样 O-SEI / TXA 无LiNO3 Li–S电池及五圈表征（1.0 M LiTFSI；LiNO3 0（明确不添加）；TRIOXANE:DME:TTE = 1:2:1（体积比），测试 T05）相对 对比样 R-SEI / DOL 无LiNO3 Li–S电池及五圈表征（1.0 M LiTFSI；LiNO3 0（明确不添加）；DOL:DME:TTE = 2:2:1（体积比），测试 T05）｜组分变化：加入 TRIOXANE（1 摩尔比份；TXA:DME=1:2；该混合物:HFE=4:1体积比）；DME 2 体积比份；DOL:DME:HFE=2:2:1 → 2 摩尔比份；TXA:DME=1:2；该混合物:HFE=4:1体积比；TTE 1 体积比份；DOL:DME:HFE=2:2:1 → 1 体积比份；TXA/DME混合物:HFE=4:1；去掉 DOL（其中 TRIOXANE：成膜/活性溶剂）｜描述符：非氟醚氧 变高；α 氟化醚氧 变高；溶剂 F 原子数 变高；溶剂环数 变低；可旋转键数 变高；TPSA 变高；溶剂分子量 变高；含氟溶剂比例 变高｜物性：两边没有都报告的｜条件：相同｜性能：每圈衰减率 变低"
 },
 {
  "编号": "PC01502",
  "论文": "P377",
  "类别": "每圈衰减率",
  "比较类型": "配方和条件都变",
  "A": {
   "测试": "T05",
   "测试名": "无LiNO3 Li–S循环与CE",
   "配方": "F_O0",
   "配方名": "O-SEI / TXA 无LiNO3 Li–S电池及五圈表征",
   "recipe": "R_O0",
   "是否对照": false,
   "配方文字": "1.0 M LiTFSI；LiNO3 0（明确不添加）；TRIOXANE:DME:TTE = 1:2:1（体积比）",
   "表述编号": "ST4756",
   "证据句子": [
    "M0116"
   ],
   "标记": []
  },
  "B": {
   "测试": "T07",
   "测试名": "4.0 mg cm−2 Li–S长循环",
   "配方": "F_ON",
   "配方名": "O-SEI / TXA 含LiNO3 Li–S full cells；用量未报告",
   "recipe": "R_ON",
   "是否对照": false,
   "配方文字": "1.0 M LiTFSI；LiNO3 已加入；用量未报告；TRIOXANE:DME:TTE = 1:2:1（体积比）",
   "表述编号": "ST4761",
   "证据句子": [
    "M0133"
   ],
   "标记": [
    "温度默认"
   ]
  },
  "组分变化": "LiNO3 已加入；用量未报告 → 0（明确不添加）",
  "作者改动的组分": [
   "LiNO3"
  ],
  "特殊组分变化": [],
  "电解液相同但样品编号不同": false,
  "描述符": [],
  "物性": [],
  "条件": [
   {
    "条件": "E/S",
    "方向": "变高",
    "A": 15.7,
    "B": 6.6
   },
   {
    "条件": "硫载量",
    "方向": "变低",
    "A": 1.2,
    "B": 4.0
   },
   {
    "条件": "正极含硫",
    "方向": "相近",
    "A": 27.0,
    "B": 27.0
   },
   {
    "条件": "倍率",
    "方向": "相近",
    "A": 0.1,
    "B": 0.1
   },
   {
    "条件": "温度",
    "方向": "相近",
    "A": 25.0,
    "B": 25.0
   },
   {
    "条件": "电池形式",
    "方向": "相同",
    "A": 0.0,
    "B": 0.0
   },
   {
    "条件": "圈数",
    "方向": "变低",
    "A": 10,
    "B": 300
   }
  ],
  "条件含默认值": [
   "温度默认"
  ],
  "性能": {
   "方向": "变高",
   "倍数": 11.4,
   "倍数含义": "每圈衰减率之比",
   "好于参照": false,
   "值A": 1.9,
   "值B": 0.1667,
   "指标A": "每圈衰减率（%/圈，由容量保持率换算）",
   "指标B": "每圈衰减率（%/圈，由容量保持率换算）"
  },
  "表述文字": "【P377｜每圈衰减率｜配方和条件都变】实验样 O-SEI / TXA 无LiNO3 Li–S电池及五圈表征（1.0 M LiTFSI；LiNO3 0（明确不添加）；TRIOXANE:DME:TTE = 1:2:1（体积比），测试 T05）相对 实验样 O-SEI / TXA 含LiNO3 Li–S full cells；用量未报告（1.0 M LiTFSI；LiNO3 已加入；用量未报告；TRIOXANE:DME:TTE = 1:2:1（体积比），测试 T07）｜组分变化：LiNO3 已加入；用量未报告 → 0（明确不添加）｜描述符：无变化｜物性：两边没有都报告的｜条件：E/S 变高；硫载量 变低；圈数 变低（含默认值：温度默认）｜性能：每圈衰减率 变高"
 },
 {
  "编号": "PC01503",
  "论文": "P377",
  "类别": "每圈衰减率",
  "比较类型": "配方和条件都变",
  "A": {
   "测试": "T07",
   "测试名": "4.0 mg cm−2 Li–S长循环",
   "配方": "F_RN",
   "配方名": "R-SEI / DOL 含LiNO3 Li–S full cells；用量未报告",
   "recipe": "R_RN",
   "是否对照": false,
   "配方文字": "1.0 M LiTFSI；LiNO3 已加入；用量未报告；DOL:DME:TTE = 2:2:1（体积比）",
   "表述编号": "ST4764",
   "证据句子": [
    "M0134"
   ],
   "标记": [
    "温度默认"
   ]
  },
  "B": {
   "测试": "T05",
   "测试名": "无LiNO3 Li–S循环与CE",
   "配方": "F_O0",
   "配方名": "O-SEI / TXA 无LiNO3 Li–S电池及五圈表征",
   "recipe": "R_O0",
   "是否对照": false,
   "配方文字": "1.0 M LiTFSI；LiNO3 0（明确不添加）；TRIOXANE:DME:TTE = 1:2:1（体积比）",
   "表述编号": "ST4756",
   "证据句子": [
    "M0116"
   ],
   "标记": []
  },
  "组分变化": "加入 DOL（2 体积比份；DOL:DME:HFE=2:2:1）；DME 2 摩尔比份；TXA:DME=1:2；该混合物:HFE=4:1体积比 → 2 体积比份；DOL:DME:HFE=2:2:1；TTE 1 体积比份；TXA/DME混合物:HFE=4:1 → 1 体积比份；DOL:DME:HFE=2:2:1；LiNO3 0（明确不添加） → 已加入；用量未报告；去掉 TRIOXANE",
  "作者改动的组分": [
   "DME",
   "DOL",
   "LiNO3",
   "TRIOXANE",
   "TTE"
  ],
  "特殊组分变化": [
   {
    "组分": "TRIOXANE",
    "类型": "成膜/活性溶剂"
   }
  ],
  "电解液相同但样品编号不同": false,
  "描述符": [
   {
    "描述符": "eo",
    "中文": "非氟醚氧",
    "组": "配位（醚氧）",
    "方向": "变低",
    "A": 1.6,
    "B": 1.75,
    "被动": false
   },
   {
    "描述符": "eo_a",
    "中文": "α 氟化醚氧",
    "组": "氟化/稀释",
    "方向": "变低",
    "A": 0.2,
    "B": 0.25,
    "被动": false
   },
   {
    "描述符": "fat",
    "中文": "溶剂 F 原子数",
    "组": "氟化/稀释",
    "方向": "变低",
    "A": 1.6,
    "B": 2.0,
    "被动": false
   },
   {
    "描述符": "ring",
    "中文": "溶剂环数",
    "组": "溶剂骨架",
    "方向": "变高",
    "A": 0.4,
    "B": 0.25,
    "被动": false
   },
   {
    "描述符": "rotb",
    "中文": "可旋转键数",
    "组": "溶剂骨架",
    "方向": "变低",
    "A": 2.2,
    "B": 2.75,
    "被动": false
   },
   {
    "描述符": "tpsa",
    "中文": "TPSA",
    "组": "其他（单独成组或数据少）",
    "方向": "变低",
    "A": 16.614,
    "B": 18.46,
    "被动": false
   },
   {
    "描述符": "mw",
    "中文": "溶剂分子量",
    "组": "溶剂骨架",
    "方向": "变低",
    "A": 112.0944,
    "B": 125.598,
    "被动": false
   },
   {
    "描述符": "ffrac",
    "中文": "含氟溶剂比例",
    "组": "氟化/稀释",
    "方向": "变低",
    "A": 0.2,
    "B": 0.25,
    "被动": false
   }
  ],
  "物性": [],
  "条件": [
   {
    "条件": "E/S",
    "方向": "变低",
    "A": 6.6,
    "B": 15.7
   },
   {
    "条件": "硫载量",
    "方向": "变高",
    "A": 4.0,
    "B": 1.2
   },
   {
    "条件": "正极含硫",
    "方向": "相近",
    "A": 27.0,
    "B": 27.0
   },
   {
    "条件": "倍率",
    "方向": "相近",
    "A": 0.1,
    "B": 0.1
   },
   {
    "条件": "温度",
    "方向": "相近",
    "A": 25.0,
    "B": 25.0
   },
   {
    "条件": "电池形式",
    "方向": "相同",
    "A": 0.0,
    "B": 0.0
   },
   {
    "条件": "圈数",
    "方向": "变高",
    "A": 130,
    "B": 10
   }
  ],
  "条件含默认值": [
   "温度默认"
  ],
  "性能": {
   "方向": "变低",
   "倍数": 0.2024,
   "倍数含义": "每圈衰减率之比",
   "好于参照": true,
   "值A": 0.3846,
   "值B": 1.9,
   "指标A": "每圈衰减率（%/圈，由容量保持率换算）",
   "指标B": "每圈衰减率（%/圈，由容量保持率换算）"
  },
  "表述文字": "【P377｜每圈衰减率｜配方和条件都变】实验样 R-SEI / DOL 含LiNO3 Li–S full cells；用量未报告（1.0 M LiTFSI；LiNO3 已加入；用量未报告；DOL:DME:TTE = 2:2:1（体积比），测试 T07）相对 实验样 O-SEI / TXA 无LiNO3 Li–S电池及五圈表征（1.0 M LiTFSI；LiNO3 0（明确不添加）；TRIOXANE:DME:TTE = 1:2:1（体积比），测试 T05）｜组分变化：加入 DOL（2 体积比份；DOL:DME:HFE=2:2:1）；DME 2 摩尔比份；TXA:DME=1:2；该混合物:HFE=4:1体积比 → 2 体积比份；DOL:DME:HFE=2:2:1；TTE 1 体积比份；TXA/DME混合物:HFE=4:1 → 1 体积比份；DOL:DME:HFE=2:2:1；LiNO3 0（明确不添加） → 已加入；用量未报告；去掉 TRIOXANE（其中 TRIOXANE：成膜/活性溶剂）｜描述符：非氟醚氧 变低；α 氟化醚氧 变低；溶剂 F 原子数 变低；溶剂环数 变高；可旋转键数 变低；TPSA 变低；溶剂分子量 变低；含氟溶剂比例 变低｜物性：两边没有都报告的｜条件：E/S 变低；硫载量 变高；圈数 变高（含默认值：温度默认）｜性能：每圈衰减率 变低"
 },
 {
  "编号": "PC01504",
  "论文": "P377",
  "类别": "每圈衰减率",
  "比较类型": "配方和条件都变",
  "A": {
   "测试": "T05",
   "测试名": "无LiNO3 Li–S循环与CE",
   "配方": "F_O0",
   "配方名": "O-SEI / TXA 无LiNO3 Li–S电池及五圈表征",
   "recipe": "R_O0",
   "是否对照": false,
   "配方文字": "1.0 M LiTFSI；LiNO3 0（明确不添加）；TRIOXANE:DME:TTE = 1:2:1（体积比）",
   "表述编号": "ST4756",
   "证据句子": [
    "M0116"
   ],
   "标记": []
  },
  "B": {
   "测试": "T09",
   "测试名": "6.2 mg cm−2 Li–S循环",
   "配方": "F_ON",
   "配方名": "O-SEI / TXA 含LiNO3 Li–S full cells；用量未报告",
   "recipe": "R_ON",
   "是否对照": false,
   "配方文字": "1.0 M LiTFSI；LiNO3 已加入；用量未报告；TRIOXANE:DME:TTE = 1:2:1（体积比）",
   "表述编号": "ST4766",
   "证据句子": [
    "M0159"
   ],
   "标记": [
    "温度默认"
   ]
  },
  "组分变化": "LiNO3 已加入；用量未报告 → 0（明确不添加）",
  "作者改动的组分": [
   "LiNO3"
  ],
  "特殊组分变化": [],
  "电解液相同但样品编号不同": false,
  "描述符": [],
  "物性": [],
  "条件": [
   {
    "条件": "E/S",
    "方向": "一边未报告",
    "A": 2.7536607123542622,
    "B": null
   },
   {
    "条件": "硫载量",
    "方向": "变低",
    "A": 1.2,
    "B": 6.2
   },
   {
    "条件": "正极含硫",
    "方向": "相近",
    "A": 27.0,
    "B": 27.0
   },
   {
    "条件": "倍率",
    "方向": "相近",
    "A": 0.1,
    "B": 0.1
   },
   {
    "条件": "温度",
    "方向": "相近",
    "A": 25.0,
    "B": 25.0
   },
   {
    "条件": "电池形式",
    "方向": "相同",
    "A": 0.0,
    "B": 0.0
   },
   {
    "条件": "圈数",
    "方向": "变低",
    "A": 10,
    "B": 191
   }
  ],
  "条件含默认值": [
   "温度默认"
  ],
  "性能": {
   "方向": "变高",
   "倍数": 10.0806,
   "倍数含义": "每圈衰减率之比",
   "好于参照": false,
   "值A": 1.9,
   "值B": 0.1885,
   "指标A": "每圈衰减率（%/圈，由容量保持率换算）",
   "指标B": "每圈衰减率（%/圈，由容量保持率换算）"
  },
  "表述文字": "【P377｜每圈衰减率｜配方和条件都变】实验样 O-SEI / TXA 无LiNO3 Li–S电池及五圈表征（1.0 M LiTFSI；LiNO3 0（明确不添加）；TRIOXANE:DME:TTE = 1:2:1（体积比），测试 T05）相对 实验样 O-SEI / TXA 含LiNO3 Li–S full cells；用量未报告（1.0 M LiTFSI；LiNO3 已加入；用量未报告；TRIOXANE:DME:TTE = 1:2:1（体积比），测试 T09）｜组分变化：LiNO3 已加入；用量未报告 → 0（明确不添加）｜描述符：无变化｜物性：两边没有都报告的｜条件：E/S 一边未报告；硫载量 变低；圈数 变低（含默认值：温度默认）｜性能：每圈衰减率 变高"
 },
 {
  "编号": "PC01505",
  "论文": "P377",
  "类别": "每圈衰减率",
  "比较类型": "配方和条件都变",
  "A": {
   "测试": "T05",
   "测试名": "无LiNO3 Li–S循环与CE",
   "配方": "F_O0",
   "配方名": "O-SEI / TXA 无LiNO3 Li–S电池及五圈表征",
   "recipe": "R_O0",
   "是否对照": false,
   "配方文字": "1.0 M LiTFSI；LiNO3 0（明确不添加）；TRIOXANE:DME:TTE = 1:2:1（体积比）",
   "表述编号": "ST4756",
   "证据句子": [
    "M0116"
   ],
   "标记": []
  },
  "B": {
   "测试": "T10",
   "测试名": "O-SEI Li–S软包",
   "配方": "F_ON",
   "配方名": "O-SEI / TXA 含LiNO3 Li–S full cells；用量未报告",
   "recipe": "R_ON",
   "是否对照": false,
   "配方文字": "1.0 M LiTFSI；LiNO3 已加入；用量未报告；TRIOXANE:DME:TTE = 1:2:1（体积比）",
   "表述编号": "ST4770",
   "证据句子": [
    "M0168"
   ],
   "标记": [
    "温度默认"
   ]
  },
  "组分变化": "LiNO3 已加入；用量未报告 → 0（明确不添加）",
  "作者改动的组分": [
   "LiNO3"
  ],
  "特殊组分变化": [],
  "电解液相同但样品编号不同": false,
  "描述符": [],
  "物性": [],
  "条件": [
   {
    "条件": "E/S",
    "方向": "一边未报告",
    "A": 2.7536607123542622,
    "B": null
   },
   {
    "条件": "硫载量",
    "方向": "变低",
    "A": 1.2,
    "B": 7.8
   },
   {
    "条件": "正极含硫",
    "方向": "相近",
    "A": 27.0,
    "B": 27.0
   },
   {
    "条件": "倍率",
    "方向": "变高",
    "A": 0.1,
    "B": 0.025
   },
   {
    "条件": "温度",
    "方向": "相近",
    "A": 25.0,
    "B": 25.0
   },
   {
    "条件": "电池形式",
    "方向": "软包 → 扣式",
    "A": 0.0,
    "B": 1.0
   },
   {
    "条件": "圈数",
    "方向": "变低",
    "A": 10,
    "B": 26
   }
  ],
  "条件含默认值": [
   "温度默认"
  ],
  "性能": {
   "方向": "变高",
   "倍数": 1.8296,
   "倍数含义": "每圈衰减率之比",
   "好于参照": false,
   "值A": 1.9,
   "值B": 1.0385,
   "指标A": "每圈衰减率（%/圈，由容量保持率换算）",
   "指标B": "每圈衰减率（%/圈，由容量保持率换算）"
  },
  "表述文字": "【P377｜每圈衰减率｜配方和条件都变】实验样 O-SEI / TXA 无LiNO3 Li–S电池及五圈表征（1.0 M LiTFSI；LiNO3 0（明确不添加）；TRIOXANE:DME:TTE = 1:2:1（体积比），测试 T05）相对 实验样 O-SEI / TXA 含LiNO3 Li–S full cells；用量未报告（1.0 M LiTFSI；LiNO3 已加入；用量未报告；TRIOXANE:DME:TTE = 1:2:1（体积比），测试 T10）｜组分变化：LiNO3 已加入；用量未报告 → 0（明确不添加）｜描述符：无变化｜物性：两边没有都报告的｜条件：E/S 一边未报告；硫载量 变低；倍率 变高；电池形式 软包 → 扣式；圈数 变低（含默认值：温度默认）｜性能：每圈衰减率 变高"
 },
 {
  "编号": "PC01506",
  "论文": "P377",
  "类别": "每圈衰减率",
  "比较类型": "配方和条件都变",
  "A": {
   "测试": "T07",
   "测试名": "4.0 mg cm−2 Li–S长循环",
   "配方": "F_ON",
   "配方名": "O-SEI / TXA 含LiNO3 Li–S full cells；用量未报告",
   "recipe": "R_ON",
   "是否对照": false,
   "配方文字": "1.0 M LiTFSI；LiNO3 已加入；用量未报告；TRIOXANE:DME:TTE = 1:2:1（体积比）",
   "表述编号": "ST4761",
   "证据句子": [
    "M0133"
   ],
   "标记": [
    "温度默认"
   ]
  },
  "B": {
   "测试": "T05",
   "测试名": "无LiNO3 Li–S循环与CE",
   "配方": "F_R0",
   "配方名": "R-SEI / DOL 无LiNO3 Li–S电池及五圈表征",
   "recipe": "R_R0",
   "是否对照": true,
   "配方文字": "1.0 M LiTFSI；LiNO3 0（明确不添加）；DOL:DME:TTE = 2:2:1（体积比）",
   "表述编号": "ST4758",
   "证据句子": [
    "M0116"
   ],
   "标记": []
  },
  "组分变化": "加入 TRIOXANE（1 摩尔比份；TXA:DME=1:2；该混合物:HFE=4:1体积比）；DME 2 体积比份；DOL:DME:HFE=2:2:1 → 2 摩尔比份；TXA:DME=1:2；该混合物:HFE=4:1体积比；TTE 1 体积比份；DOL:DME:HFE=2:2:1 → 1 体积比份；TXA/DME混合物:HFE=4:1；LiNO3 0（明确不添加） → 已加入；用量未报告；去掉 DOL",
  "作者改动的组分": [
   "DME",
   "DOL",
   "LiNO3",
   "TRIOXANE",
   "TTE"
  ],
  "特殊组分变化": [
   {
    "组分": "TRIOXANE",
    "类型": "成膜/活性溶剂"
   }
  ],
  "电解液相同但样品编号不同": false,
  "描述符": [
   {
    "描述符": "eo",
    "中文": "非氟醚氧",
    "组": "配位（醚氧）",
    "方向": "变高",
    "A": 1.75,
    "B": 1.6,
    "被动": false
   },
   {
    "描述符": "eo_a",
    "中文": "α 氟化醚氧",
    "组": "氟化/稀释",
    "方向": "变高",
    "A": 0.25,
    "B": 0.2,
    "被动": false
   },
   {
    "描述符": "fat",
    "中文": "溶剂 F 原子数",
    "组": "氟化/稀释",
    "方向": "变高",
    "A": 2.0,
    "B": 1.6,
    "被动": false
   },
   {
    "描述符": "ring",
    "中文": "溶剂环数",
    "组": "溶剂骨架",
    "方向": "变低",
    "A": 0.25,
    "B": 0.4,
    "被动": false
   },
   {
    "描述符": "rotb",
    "中文": "可旋转键数",
    "组": "溶剂骨架",
    "方向": "变高",
    "A": 2.75,
    "B": 2.2,
    "被动": false
   },
   {
    "描述符": "tpsa",
    "中文": "TPSA",
    "组": "其他（单独成组或数据少）",
    "方向": "变高",
    "A": 18.46,
    "B": 16.614,
    "被动": false
   },
   {
    "描述符": "mw",
    "中文": "溶剂分子量",
    "组": "溶剂骨架",
    "方向": "变高",
    "A": 125.598,
    "B": 112.0944,
    "被动": false
   },
   {
    "描述符": "ffrac",
    "中文": "含氟溶剂比例",
    "组": "氟化/稀释",
    "方向": "变高",
    "A": 0.25,
    "B": 0.2,
    "被动": false
   }
  ],
  "物性": [],
  "条件": [
   {
    "条件": "E/S",
    "方向": "变低",
    "A": 6.6,
    "B": 15.7
   },
   {
    "条件": "硫载量",
    "方向": "变高",
    "A": 4.0,
    "B": 1.2
   },
   {
    "条件": "正极含硫",
    "方向": "相近",
    "A": 27.0,
    "B": 27.0
   },
   {
    "条件": "倍率",
    "方向": "相近",
    "A": 0.1,
    "B": 0.1
   },
   {
    "条件": "温度",
    "方向": "相近",
    "A": 25.0,
    "B": 25.0
   },
   {
    "条件": "电池形式",
    "方向": "相同",
    "A": 0.0,
    "B": 0.0
   },
   {
    "条件": "圈数",
    "方向": "变高",
    "A": 300,
    "B": 10
   }
  ],
  "条件含默认值": [
   "温度默认"
  ],
  "性能": {
   "方向": "变低",
   "倍数": 0.0521,
   "倍数含义": "每圈衰减率之比",
   "好于参照": true,
   "值A": 0.1667,
   "值B": 3.2,
   "指标A": "每圈衰减率（%/圈，由容量保持率换算）",
   "指标B": "每圈衰减率（%/圈，由容量保持率换算）"
  },
  "表述文字": "【P377｜每圈衰减率｜配方和条件都变】实验样 O-SEI / TXA 含LiNO3 Li–S full cells；用量未报告（1.0 M LiTFSI；LiNO3 已加入；用量未报告；TRIOXANE:DME:TTE = 1:2:1（体积比），测试 T07）相对 对比样 R-SEI / DOL 无LiNO3 Li–S电池及五圈表征（1.0 M LiTFSI；LiNO3 0（明确不添加）；DOL:DME:TTE = 2:2:1（体积比），测试 T05）｜组分变化：加入 TRIOXANE（1 摩尔比份；TXA:DME=1:2；该混合物:HFE=4:1体积比）；DME 2 体积比份；DOL:DME:HFE=2:2:1 → 2 摩尔比份；TXA:DME=1:2；该混合物:HFE=4:1体积比；TTE 1 体积比份；DOL:DME:HFE=2:2:1 → 1 体积比份；TXA/DME混合物:HFE=4:1；LiNO3 0（明确不添加） → 已加入；用量未报告；去掉 DOL（其中 TRIOXANE：成膜/活性溶剂）｜描述符：非氟醚氧 变高；α 氟化醚氧 变高；溶剂 F 原子数 变高；溶剂环数 变低；可旋转键数 变高；TPSA 变高；溶剂分子量 变高；含氟溶剂比例 变高｜物性：两边没有都报告的｜条件：E/S 变低；硫载量 变高；圈数 变高（含默认值：温度默认）｜性能：每圈衰减率 变低"
 },
 {
  "编号": "PC01507",
  "论文": "P377",
  "类别": "每圈衰减率",
  "比较类型": "配方和条件都变",
  "A": {
   "测试": "T07",
   "测试名": "4.0 mg cm−2 Li–S长循环",
   "配方": "F_RN",
   "配方名": "R-SEI / DOL 含LiNO3 Li–S full cells；用量未报告",
   "recipe": "R_RN",
   "是否对照": false,
   "配方文字": "1.0 M LiTFSI；LiNO3 已加入；用量未报告；DOL:DME:TTE = 2:2:1（体积比）",
   "表述编号": "ST4764",
   "证据句子": [
    "M0134"
   ],
   "标记": [
    "温度默认"
   ]
  },
  "B": {
   "测试": "T05",
   "测试名": "无LiNO3 Li–S循环与CE",
   "配方": "F_R0",
   "配方名": "R-SEI / DOL 无LiNO3 Li–S电池及五圈表征",
   "recipe": "R_R0",
   "是否对照": true,
   "配方文字": "1.0 M LiTFSI；LiNO3 0（明确不添加）；DOL:DME:TTE = 2:2:1（体积比）",
   "表述编号": "ST4758",
   "证据句子": [
    "M0116"
   ],
   "标记": []
  },
  "组分变化": "LiNO3 0（明确不添加） → 已加入；用量未报告",
  "作者改动的组分": [
   "LiNO3"
  ],
  "特殊组分变化": [],
  "电解液相同但样品编号不同": false,
  "描述符": [],
  "物性": [],
  "条件": [
   {
    "条件": "E/S",
    "方向": "变低",
    "A": 6.6,
    "B": 15.7
   },
   {
    "条件": "硫载量",
    "方向": "变高",
    "A": 4.0,
    "B": 1.2
   },
   {
    "条件": "正极含硫",
    "方向": "相近",
    "A": 27.0,
    "B": 27.0
   },
   {
    "条件": "倍率",
    "方向": "相近",
    "A": 0.1,
    "B": 0.1
   },
   {
    "条件": "温度",
    "方向": "相近",
    "A": 25.0,
    "B": 25.0
   },
   {
    "条件": "电池形式",
    "方向": "相同",
    "A": 0.0,
    "B": 0.0
   },
   {
    "条件": "圈数",
    "方向": "变高",
    "A": 130,
    "B": 10
   }
  ],
  "条件含默认值": [
   "温度默认"
  ],
  "性能": {
   "方向": "变低",
   "倍数": 0.1202,
   "倍数含义": "每圈衰减率之比",
   "好于参照": true,
   "值A": 0.3846,
   "值B": 3.2,
   "指标A": "每圈衰减率（%/圈，由容量保持率换算）",
   "指标B": "每圈衰减率（%/圈，由容量保持率换算）"
  },
  "表述文字": "【P377｜每圈衰减率｜配方和条件都变】实验样 R-SEI / DOL 含LiNO3 Li–S full cells；用量未报告（1.0 M LiTFSI；LiNO3 已加入；用量未报告；DOL:DME:TTE = 2:2:1（体积比），测试 T07）相对 对比样 R-SEI / DOL 无LiNO3 Li–S电池及五圈表征（1.0 M LiTFSI；LiNO3 0（明确不添加）；DOL:DME:TTE = 2:2:1（体积比），测试 T05）｜组分变化：LiNO3 0（明确不添加） → 已加入；用量未报告｜描述符：无变化｜物性：两边没有都报告的｜条件：E/S 变低；硫载量 变高；圈数 变高（含默认值：温度默认）｜性能：每圈衰减率 变低"
 },
 {
  "编号": "PC01508",
  "论文": "P377",
  "类别": "每圈衰减率",
  "比较类型": "配方和条件都变",
  "A": {
   "测试": "T09",
   "测试名": "6.2 mg cm−2 Li–S循环",
   "配方": "F_ON",
   "配方名": "O-SEI / TXA 含LiNO3 Li–S full cells；用量未报告",
   "recipe": "R_ON",
   "是否对照": false,
   "配方文字": "1.0 M LiTFSI；LiNO3 已加入；用量未报告；TRIOXANE:DME:TTE = 1:2:1（体积比）",
   "表述编号": "ST4766",
   "证据句子": [
    "M0159"
   ],
   "标记": [
    "温度默认"
   ]
  },
  "B": {
   "测试": "T05",
   "测试名": "无LiNO3 Li–S循环与CE",
   "配方": "F_R0",
   "配方名": "R-SEI / DOL 无LiNO3 Li–S电池及五圈表征",
   "recipe": "R_R0",
   "是否对照": true,
   "配方文字": "1.0 M LiTFSI；LiNO3 0（明确不添加）；DOL:DME:TTE = 2:2:1（体积比）",
   "表述编号": "ST4758",
   "证据句子": [
    "M0116"
   ],
   "标记": []
  },
