Repository: zhuonanli08/Li-S_Electrolyte_Conflicts

File: output/两两比较表述_313篇_v2_2026-11-07/比较表述.json (part 90 of 111)
[
  "组分变化": "加入 TRIOXANE（1 摩尔比份；TXA:DME=1:2；该混合物:HFE=4:1体积比）；DME 2 体积比份；DOL:DME:HFE=2:2:1 → 2 摩尔比份；TXA:DME=1:2；该混合物:HFE=4:1体积比；TTE 1 体积比份；DOL:DME:HFE=2:2:1 → 1 体积比份；TXA/DME混合物:HFE=4:1；LiNO3 0（明确不添加） → 已加入；用量未报告；去掉 DOL",
  "作者改动的组分": [
   "DME",
   "DOL",
   "LiNO3",
   "TRIOXANE",
   "TTE"
  ],
  "特殊组分变化": [
   {
    "组分": "TRIOXANE",
    "类型": "成膜/活性溶剂"
   }
  ],
  "电解液相同但样品编号不同": false,
  "描述符": [
   {
    "描述符": "eo",
    "中文": "非氟醚氧",
    "组": "配位（醚氧）",
    "方向": "变高",
    "A": 1.75,
    "B": 1.6,
    "被动": false
   },
   {
    "描述符": "eo_a",
    "中文": "α 氟化醚氧",
    "组": "氟化/稀释",
    "方向": "变高",
    "A": 0.25,
    "B": 0.2,
    "被动": false
   },
   {
    "描述符": "fat",
    "中文": "溶剂 F 原子数",
    "组": "氟化/稀释",
    "方向": "变高",
    "A": 2.0,
    "B": 1.6,
    "被动": false
   },
   {
    "描述符": "ring",
    "中文": "溶剂环数",
    "组": "溶剂骨架",
    "方向": "变低",
    "A": 0.25,
    "B": 0.4,
    "被动": false
   },
   {
    "描述符": "rotb",
    "中文": "可旋转键数",
    "组": "溶剂骨架",
    "方向": "变高",
    "A": 2.75,
    "B": 2.2,
    "被动": false
   },
   {
    "描述符": "tpsa",
    "中文": "TPSA",
    "组": "其他（单独成组或数据少）",
    "方向": "变高",
    "A": 18.46,
    "B": 16.614,
    "被动": false
   },
   {
    "描述符": "mw",
    "中文": "溶剂分子量",
    "组": "溶剂骨架",
    "方向": "变高",
    "A": 125.598,
    "B": 112.0944,
    "被动": false
   },
   {
    "描述符": "ffrac",
    "中文": "含氟溶剂比例",
    "组": "氟化/稀释",
    "方向": "变高",
    "A": 0.25,
    "B": 0.2,
    "被动": false
   }
  ],
  "物性": [],
  "条件": [
   {
    "条件": "E/S",
    "方向": "一边未报告",
    "A": null,
    "B": 2.7536607123542622
   },
   {
    "条件": "硫载量",
    "方向": "变高",
    "A": 6.2,
    "B": 1.2
   },
   {
    "条件": "正极含硫",
    "方向": "相近",
    "A": 27.0,
    "B": 27.0
   },
   {
    "条件": "倍率",
    "方向": "相近",
    "A": 0.1,
    "B": 0.1
   },
   {
    "条件": "温度",
    "方向": "相近",
    "A": 25.0,
    "B": 25.0
   },
   {
    "条件": "电池形式",
    "方向": "相同",
    "A": 0.0,
    "B": 0.0
   },
   {
    "条件": "圈数",
    "方向": "变高",
    "A": 191,
    "B": 10
   }
  ],
  "条件含默认值": [
   "温度默认"
  ],
  "性能": {
   "方向": "变低",
   "倍数": 0.0589,
   "倍数含义": "每圈衰减率之比",
   "好于参照": true,
   "值A": 0.1885,
   "值B": 3.2,
   "指标A": "每圈衰减率（%/圈，由容量保持率换算）",
   "指标B": "每圈衰减率（%/圈，由容量保持率换算）"
  },
  "表述文字": "【P377｜每圈衰减率｜配方和条件都变】实验样 O-SEI / TXA 含LiNO3 Li–S full cells；用量未报告（1.0 M LiTFSI；LiNO3 已加入；用量未报告；TRIOXANE:DME:TTE = 1:2:1（体积比），测试 T09）相对 对比样 R-SEI / DOL 无LiNO3 Li–S电池及五圈表征（1.0 M LiTFSI；LiNO3 0（明确不添加）；DOL:DME:TTE = 2:2:1（体积比），测试 T05）｜组分变化：加入 TRIOXANE（1 摩尔比份；TXA:DME=1:2；该混合物:HFE=4:1体积比）；DME 2 体积比份；DOL:DME:HFE=2:2:1 → 2 摩尔比份；TXA:DME=1:2；该混合物:HFE=4:1体积比；TTE 1 体积比份；DOL:DME:HFE=2:2:1 → 1 体积比份；TXA/DME混合物:HFE=4:1；LiNO3 0（明确不添加） → 已加入；用量未报告；去掉 DOL（其中 TRIOXANE：成膜/活性溶剂）｜描述符：非氟醚氧 变高；α 氟化醚氧 变高；溶剂 F 原子数 变高；溶剂环数 变低；可旋转键数 变高；TPSA 变高；溶剂分子量 变高；含氟溶剂比例 变高｜物性：两边没有都报告的｜条件：E/S 一边未报告；硫载量 变高；圈数 变高（含默认值：温度默认）｜性能：每圈衰减率 变低"
 },
 {
  "编号": "PC01509",
  "论文": "P377",
  "类别": "每圈衰减率",
  "比较类型": "配方和条件都变",
  "A": {
   "测试": "T10",
   "测试名": "O-SEI Li–S软包",
   "配方": "F_ON",
   "配方名": "O-SEI / TXA 含LiNO3 Li–S full cells；用量未报告",
   "recipe": "R_ON",
   "是否对照": false,
   "配方文字": "1.0 M LiTFSI；LiNO3 已加入；用量未报告；TRIOXANE:DME:TTE = 1:2:1（体积比）",
   "表述编号": "ST4770",
   "证据句子": [
    "M0168"
   ],
   "标记": [
    "温度默认"
   ]
  },
  "B": {
   "测试": "T05",
   "测试名": "无LiNO3 Li–S循环与CE",
   "配方": "F_R0",
   "配方名": "R-SEI / DOL 无LiNO3 Li–S电池及五圈表征",
   "recipe": "R_R0",
   "是否对照": true,
   "配方文字": "1.0 M LiTFSI；LiNO3 0（明确不添加）；DOL:DME:TTE = 2:2:1（体积比）",
   "表述编号": "ST4758",
   "证据句子": [
    "M0116"
   ],
   "标记": []
  },
  "组分变化": "加入 TRIOXANE（1 摩尔比份；TXA:DME=1:2；该混合物:HFE=4:1体积比）；DME 2 体积比份；DOL:DME:HFE=2:2:1 → 2 摩尔比份；TXA:DME=1:2；该混合物:HFE=4:1体积比；TTE 1 体积比份；DOL:DME:HFE=2:2:1 → 1 体积比份；TXA/DME混合物:HFE=4:1；LiNO3 0（明确不添加） → 已加入；用量未报告；去掉 DOL",
  "作者改动的组分": [
   "DME",
   "DOL",
   "LiNO3",
   "TRIOXANE",
   "TTE"
  ],
  "特殊组分变化": [
   {
    "组分": "TRIOXANE",
    "类型": "成膜/活性溶剂"
   }
  ],
  "电解液相同但样品编号不同": false,
  "描述符": [
   {
    "描述符": "eo",
    "中文": "非氟醚氧",
    "组": "配位（醚氧）",
    "方向": "变高",
    "A": 1.75,
    "B": 1.6,
    "被动": false
   },
   {
    "描述符": "eo_a",
    "中文": "α 氟化醚氧",
    "组": "氟化/稀释",
    "方向": "变高",
    "A": 0.25,
    "B": 0.2,
    "被动": false
   },
   {
    "描述符": "fat",
    "中文": "溶剂 F 原子数",
    "组": "氟化/稀释",
    "方向": "变高",
    "A": 2.0,
    "B": 1.6,
    "被动": false
   },
   {
    "描述符": "ring",
    "中文": "溶剂环数",
    "组": "溶剂骨架",
    "方向": "变低",
    "A": 0.25,
    "B": 0.4,
    "被动": false
   },
   {
    "描述符": "rotb",
    "中文": "可旋转键数",
    "组": "溶剂骨架",
    "方向": "变高",
    "A": 2.75,
    "B": 2.2,
    "被动": false
   },
   {
    "描述符": "tpsa",
    "中文": "TPSA",
    "组": "其他（单独成组或数据少）",
    "方向": "变高",
    "A": 18.46,
    "B": 16.614,
    "被动": false
   },
   {
    "描述符": "mw",
    "中文": "溶剂分子量",
    "组": "溶剂骨架",
    "方向": "变高",
    "A": 125.598,
    "B": 112.0944,
    "被动": false
   },
   {
    "描述符": "ffrac",
    "中文": "含氟溶剂比例",
    "组": "氟化/稀释",
    "方向": "变高",
    "A": 0.25,
    "B": 0.2,
    "被动": false
   }
  ],
  "物性": [],
  "条件": [
   {
    "条件": "E/S",
    "方向": "一边未报告",
    "A": null,
    "B": 2.7536607123542622
   },
   {
    "条件": "硫载量",
    "方向": "变高",
    "A": 7.8,
    "B": 1.2
   },
   {
    "条件": "正极含硫",
    "方向": "相近",
    "A": 27.0,
    "B": 27.0
   },
   {
    "条件": "倍率",
    "方向": "变低",
    "A": 0.025,
    "B": 0.1
   },
   {
    "条件": "温度",
    "方向": "相近",
    "A": 25.0,
    "B": 25.0
   },
   {
    "条件": "电池形式",
    "方向": "扣式 → 软包",
    "A": 1.0,
    "B": 0.0
   },
   {
    "条件": "圈数",
    "方向": "变高",
    "A": 26,
    "B": 10
   }
  ],
  "条件含默认值": [
   "温度默认"
  ],
  "性能": {
   "方向": "变低",
   "倍数": 0.3245,
   "倍数含义": "每圈衰减率之比",
   "好于参照": true,
   "值A": 1.0385,
   "值B": 3.2,
   "指标A": "每圈衰减率（%/圈，由容量保持率换算）",
   "指标B": "每圈衰减率（%/圈，由容量保持率换算）"
  },
  "表述文字": "【P377｜每圈衰减率｜配方和条件都变】实验样 O-SEI / TXA 含LiNO3 Li–S full cells；用量未报告（1.0 M LiTFSI；LiNO3 已加入；用量未报告；TRIOXANE:DME:TTE = 1:2:1（体积比），测试 T10）相对 对比样 R-SEI / DOL 无LiNO3 Li–S电池及五圈表征（1.0 M LiTFSI；LiNO3 0（明确不添加）；DOL:DME:TTE = 2:2:1（体积比），测试 T05）｜组分变化：加入 TRIOXANE（1 摩尔比份；TXA:DME=1:2；该混合物:HFE=4:1体积比）；DME 2 体积比份；DOL:DME:HFE=2:2:1 → 2 摩尔比份；TXA:DME=1:2；该混合物:HFE=4:1体积比；TTE 1 体积比份；DOL:DME:HFE=2:2:1 → 1 体积比份；TXA/DME混合物:HFE=4:1；LiNO3 0（明确不添加） → 已加入；用量未报告；去掉 DOL（其中 TRIOXANE：成膜/活性溶剂）｜描述符：非氟醚氧 变高；α 氟化醚氧 变高；溶剂 F 原子数 变高；溶剂环数 变低；可旋转键数 变高；TPSA 变高；溶剂分子量 变高；含氟溶剂比例 变高｜物性：两边没有都报告的｜条件：E/S 一边未报告；硫载量 变高；倍率 变低；电池形式 扣式 → 软包；圈数 变高（含默认值：温度默认）｜性能：每圈衰减率 变低"
 },
 {
  "编号": "PC01510",
  "论文": "P377",
  "类别": "每圈衰减率",
  "比较类型": "同测试换配方",
  "A": {
   "测试": "T07",
   "测试名": "4.0 mg cm−2 Li–S长循环",
   "配方": "F_RN",
   "配方名": "R-SEI / DOL 含LiNO3 Li–S full cells；用量未报告",
   "recipe": "R_RN",
   "是否对照": false,
   "配方文字": "1.0 M LiTFSI；LiNO3 已加入；用量未报告；DOL:DME:TTE = 2:2:1（体积比）",
   "表述编号": "ST4764",
   "证据句子": [
    "M0134"
   ],
   "标记": [
    "温度默认"
   ]
  },
  "B": {
   "测试": "T07",
   "测试名": "4.0 mg cm−2 Li–S长循环",
   "配方": "F_ON",
   "配方名": "O-SEI / TXA 含LiNO3 Li–S full cells；用量未报告",
   "recipe": "R_ON",
   "是否对照": false,
   "配方文字": "1.0 M LiTFSI；LiNO3 已加入；用量未报告；TRIOXANE:DME:TTE = 1:2:1（体积比）",
   "表述编号": "ST4761",
   "证据句子": [
    "M0133"
   ],
   "标记": [
    "温度默认"
   ]
  },
  "组分变化": "加入 DOL（2 体积比份；DOL:DME:HFE=2:2:1）；DME 2 摩尔比份；TXA:DME=1:2；该混合物:HFE=4:1体积比 → 2 体积比份；DOL:DME:HFE=2:2:1；TTE 1 体积比份；TXA/DME混合物:HFE=4:1 → 1 体积比份；DOL:DME:HFE=2:2:1；去掉 TRIOXANE",
  "作者改动的组分": [
   "DME",
   "DOL",
   "TRIOXANE",
   "TTE"
  ],
  "特殊组分变化": [
   {
    "组分": "TRIOXANE",
    "类型": "成膜/活性溶剂"
   }
  ],
  "电解液相同但样品编号不同": false,
  "描述符": [
   {
    "描述符": "eo",
    "中文": "非氟醚氧",
    "组": "配位（醚氧）",
    "方向": "变低",
    "A": 1.6,
    "B": 1.75,
    "被动": false
   },
   {
    "描述符": "eo_a",
    "中文": "α 氟化醚氧",
    "组": "氟化/稀释",
    "方向": "变低",
    "A": 0.2,
    "B": 0.25,
    "被动": false
   },
   {
    "描述符": "fat",
    "中文": "溶剂 F 原子数",
    "组": "氟化/稀释",
    "方向": "变低",
    "A": 1.6,
    "B": 2.0,
    "被动": false
   },
   {
    "描述符": "ring",
    "中文": "溶剂环数",
    "组": "溶剂骨架",
    "方向": "变高",
    "A": 0.4,
    "B": 0.25,
    "被动": false
   },
   {
    "描述符": "rotb",
    "中文": "可旋转键数",
    "组": "溶剂骨架",
    "方向": "变低",
    "A": 2.2,
    "B": 2.75,
    "被动": false
   },
   {
    "描述符": "tpsa",
    "中文": "TPSA",
    "组": "其他（单独成组或数据少）",
    "方向": "变低",
    "A": 16.614,
    "B": 18.46,
    "被动": false
   },
   {
    "描述符": "mw",
    "中文": "溶剂分子量",
    "组": "溶剂骨架",
    "方向": "变低",
    "A": 112.0944,
    "B": 125.598,
    "被动": false
   },
   {
    "描述符": "ffrac",
    "中文": "含氟溶剂比例",
    "组": "氟化/稀释",
    "方向": "变低",
    "A": 0.2,
    "B": 0.25,
    "被动": false
   }
  ],
  "物性": [],
  "条件": [
   {
    "条件": "E/S",
    "方向": "相近",
    "A": 6.6,
    "B": 6.6
   },
   {
    "条件": "硫载量",
    "方向": "相近",
    "A": 4.0,
    "B": 4.0
   },
   {
    "条件": "正极含硫",
    "方向": "相近",
    "A": 27.0,
    "B": 27.0
   },
   {
    "条件": "倍率",
    "方向": "相近",
    "A": 0.1,
    "B": 0.1
   },
   {
    "条件": "温度",
    "方向": "相近",
    "A": 25.0,
    "B": 25.0
   },
   {
    "条件": "电池形式",
    "方向": "相同",
    "A": 0.0,
    "B": 0.0
   },
   {
    "条件": "圈数",
    "方向": "变低",
    "A": 130,
    "B": 300
   }
  ],
  "条件含默认值": [
   "温度默认"
  ],
  "性能": {
   "方向": "变高",
   "倍数": 2.3077,
   "倍数含义": "每圈衰减率之比",
   "好于参照": false,
   "值A": 0.3846,
   "值B": 0.1667,
   "指标A": "每圈衰减率（%/圈，由容量保持率换算）",
   "指标B": "每圈衰减率（%/圈，由容量保持率换算）"
  },
  "表述文字": "【P377｜每圈衰减率｜同测试换配方】实验样 R-SEI / DOL 含LiNO3 Li–S full cells；用量未报告（1.0 M LiTFSI；LiNO3 已加入；用量未报告；DOL:DME:TTE = 2:2:1（体积比），测试 T07）相对 实验样 O-SEI / TXA 含LiNO3 Li–S full cells；用量未报告（1.0 M LiTFSI；LiNO3 已加入；用量未报告；TRIOXANE:DME:TTE = 1:2:1（体积比），测试 T07）｜组分变化：加入 DOL（2 体积比份；DOL:DME:HFE=2:2:1）；DME 2 摩尔比份；TXA:DME=1:2；该混合物:HFE=4:1体积比 → 2 体积比份；DOL:DME:HFE=2:2:1；TTE 1 体积比份；TXA/DME混合物:HFE=4:1 → 1 体积比份；DOL:DME:HFE=2:2:1；去掉 TRIOXANE（其中 TRIOXANE：成膜/活性溶剂）｜描述符：非氟醚氧 变低；α 氟化醚氧 变低；溶剂 F 原子数 变低；溶剂环数 变高；可旋转键数 变低；TPSA 变低；溶剂分子量 变低；含氟溶剂比例 变低｜物性：两边没有都报告的｜条件：圈数 变低（含默认值：温度默认）｜性能：每圈衰减率 变高"
 },
 {
  "编号": "PC01511",
  "论文": "P377",
  "类别": "每圈衰减率",
  "比较类型": "同配方换条件",
  "A": {
   "测试": "T09",
   "测试名": "6.2 mg cm−2 Li–S循环",
   "配方": "F_ON",
   "配方名": "O-SEI / TXA 含LiNO3 Li–S full cells；用量未报告",
   "recipe": "R_ON",
   "是否对照": false,
   "配方文字": "1.0 M LiTFSI；LiNO3 已加入；用量未报告；TRIOXANE:DME:TTE = 1:2:1（体积比）",
   "表述编号": "ST4766",
   "证据句子": [
    "M0159"
   ],
   "标记": [
    "温度默认"
   ]
  },
  "B": {
   "测试": "T07",
   "测试名": "4.0 mg cm−2 Li–S长循环",
   "配方": "F_ON",
   "配方名": "O-SEI / TXA 含LiNO3 Li–S full cells；用量未报告",
   "recipe": "R_ON",
   "是否对照": false,
   "配方文字": "1.0 M LiTFSI；LiNO3 已加入；用量未报告；TRIOXANE:DME:TTE = 1:2:1（体积比）",
   "表述编号": "ST4761",
   "证据句子": [
    "M0133"
   ],
   "标记": [
    "温度默认"
   ]
  },
  "组分变化": "配方相同",
  "作者改动的组分": [],
  "特殊组分变化": [],
  "电解液相同但样品编号不同": false,
  "描述符": [],
  "物性": [],
  "条件": [
   {
    "条件": "E/S",
    "方向": "一边未报告",
    "A": null,
    "B": 1.8870696490323797
   },
   {
    "条件": "硫载量",
    "方向": "变高",
    "A": 6.2,
    "B": 4.0
   },
   {
    "条件": "正极含硫",
    "方向": "相近",
    "A": 27.0,
    "B": 27.0
   },
   {
    "条件": "倍率",
    "方向": "相近",
    "A": 0.1,
    "B": 0.1
   },
   {
    "条件": "温度",
    "方向": "相近",
    "A": 25.0,
    "B": 25.0
   },
   {
    "条件": "电池形式",
    "方向": "相同",
    "A": 0.0,
    "B": 0.0
   },
   {
    "条件": "圈数",
    "方向": "变低",
    "A": 191,
    "B": 300
   }
  ],
  "条件含默认值": [
   "温度默认"
  ],
  "性能": {
   "方向": "变高",
   "倍数": 1.1309,
   "倍数含义": "每圈衰减率之比",
   "好于参照": false,
   "值A": 0.1885,
   "值B": 0.1667,
   "指标A": "每圈衰减率（%/圈，由容量保持率换算）",
   "指标B": "每圈衰减率（%/圈，由容量保持率换算）"
  },
  "表述文字": "【P377｜每圈衰减率｜同配方换条件】实验样 O-SEI / TXA 含LiNO3 Li–S full cells；用量未报告（1.0 M LiTFSI；LiNO3 已加入；用量未报告；TRIOXANE:DME:TTE = 1:2:1（体积比），测试 T09）相对 实验样 O-SEI / TXA 含LiNO3 Li–S full cells；用量未报告（1.0 M LiTFSI；LiNO3 已加入；用量未报告；TRIOXANE:DME:TTE = 1:2:1（体积比），测试 T07）｜组分变化：配方相同｜描述符：配方相同｜物性：两边没有都报告的｜条件：E/S 一边未报告；硫载量 变高；圈数 变低（含默认值：温度默认）｜性能：每圈衰减率 变高"
 },
 {
  "编号": "PC01512",
  "论文": "P377",
  "类别": "每圈衰减率",
  "比较类型": "同配方换条件",
  "A": {
   "测试": "T10",
   "测试名": "O-SEI Li–S软包",
   "配方": "F_ON",
   "配方名": "O-SEI / TXA 含LiNO3 Li–S full cells；用量未报告",
   "recipe": "R_ON",
   "是否对照": false,
   "配方文字": "1.0 M LiTFSI；LiNO3 已加入；用量未报告；TRIOXANE:DME:TTE = 1:2:1（体积比）",
   "表述编号": "ST4770",
   "证据句子": [
    "M0168"
   ],
   "标记": [
    "温度默认"
   ]
  },
  "B": {
   "测试": "T07",
   "测试名": "4.0 mg cm−2 Li–S长循环",
   "配方": "F_ON",
   "配方名": "O-SEI / TXA 含LiNO3 Li–S full cells；用量未报告",
   "recipe": "R_ON",
   "是否对照": false,
   "配方文字": "1.0 M LiTFSI；LiNO3 已加入；用量未报告；TRIOXANE:DME:TTE = 1:2:1（体积比）",
   "表述编号": "ST4761",
   "证据句子": [
    "M0133"
   ],
   "标记": [
    "温度默认"
   ]
  },
  "组分变化": "配方相同",
  "作者改动的组分": [],
  "特殊组分变化": [],
  "电解液相同但样品编号不同": false,
  "描述符": [],
  "物性": [],
  "条件": [
   {
    "条件": "E/S",
    "方向": "一边未报告",
    "A": null,
    "B": 1.8870696490323797
   },
   {
    "条件": "硫载量",
    "方向": "变高",
    "A": 7.8,
    "B": 4.0
   },
   {
    "条件": "正极含硫",
    "方向": "相近",
    "A": 27.0,
    "B": 27.0
   },
   {
    "条件": "倍率",
    "方向": "变低",
    "A": 0.025,
    "B": 0.1
   },
   {
    "条件": "温度",
    "方向": "相近",
    "A": 25.0,
    "B": 25.0
   },
   {
    "条件": "电池形式",
    "方向": "扣式 → 软包",
    "A": 1.0,
    "B": 0.0
   },
   {
    "条件": "圈数",
    "方向": "变低",
    "A": 26,
    "B": 300
   }
  ],
  "条件含默认值": [
   "温度默认"
  ],
  "性能": {
   "方向": "变高",
   "倍数": 6.2308,
   "倍数含义": "每圈衰减率之比",
   "好于参照": false,
   "值A": 1.0385,
   "值B": 0.1667,
   "指标A": "每圈衰减率（%/圈，由容量保持率换算）",
   "指标B": "每圈衰减率（%/圈，由容量保持率换算）"
  },
  "表述文字": "【P377｜每圈衰减率｜同配方换条件】实验样 O-SEI / TXA 含LiNO3 Li–S full cells；用量未报告（1.0 M LiTFSI；LiNO3 已加入；用量未报告；TRIOXANE:DME:TTE = 1:2:1（体积比），测试 T10）相对 实验样 O-SEI / TXA 含LiNO3 Li–S full cells；用量未报告（1.0 M LiTFSI；LiNO3 已加入；用量未报告；TRIOXANE:DME:TTE = 1:2:1（体积比），测试 T07）｜组分变化：配方相同｜描述符：配方相同｜物性：两边没有都报告的｜条件：E/S 一边未报告；硫载量 变高；倍率 变低；电池形式 扣式 → 软包；圈数 变低（含默认值：温度默认）｜性能：每圈衰减率 变高"
 },
 {
  "编号": "PC01513",
  "论文": "P377",
  "类别": "每圈衰减率",
  "比较类型": "配方和条件都变",
  "A": {
   "测试": "T07",
   "测试名": "4.0 mg cm−2 Li–S长循环",
   "配方": "F_RN",
   "配方名": "R-SEI / DOL 含LiNO3 Li–S full cells；用量未报告",
   "recipe": "R_RN",
   "是否对照": false,
   "配方文字": "1.0 M LiTFSI；LiNO3 已加入；用量未报告；DOL:DME:TTE = 2:2:1（体积比）",
   "表述编号": "ST4764",
   "证据句子": [
    "M0134"
   ],
   "标记": [
    "温度默认"
   ]
  },
  "B": {
   "测试": "T09",
   "测试名": "6.2 mg cm−2 Li–S循环",
   "配方": "F_ON",
   "配方名": "O-SEI / TXA 含LiNO3 Li–S full cells；用量未报告",
   "recipe": "R_ON",
   "是否对照": false,
   "配方文字": "1.0 M LiTFSI；LiNO3 已加入；用量未报告；TRIOXANE:DME:TTE = 1:2:1（体积比）",
   "表述编号": "ST4766",
   "证据句子": [
    "M0159"
   ],
   "标记": [
    "温度默认"
   ]
  },
  "组分变化": "加入 DOL（2 体积比份；DOL:DME:HFE=2:2:1）；DME 2 摩尔比份；TXA:DME=1:2；该混合物:HFE=4:1体积比 → 2 体积比份；DOL:DME:HFE=2:2:1；TTE 1 体积比份；TXA/DME混合物:HFE=4:1 → 1 体积比份；DOL:DME:HFE=2:2:1；去掉 TRIOXANE",
  "作者改动的组分": [
   "DME",
   "DOL",
   "TRIOXANE",
   "TTE"
  ],
  "特殊组分变化": [
   {
    "组分": "TRIOXANE",
    "类型": "成膜/活性溶剂"
   }
  ],
  "电解液相同但样品编号不同": false,
  "描述符": [
   {
    "描述符": "eo",
    "中文": "非氟醚氧",
    "组": "配位（醚氧）",
    "方向": "变低",
    "A": 1.6,
    "B": 1.75,
    "被动": false
   },
   {
    "描述符": "eo_a",
    "中文": "α 氟化醚氧",
    "组": "氟化/稀释",
    "方向": "变低",
    "A": 0.2,
    "B": 0.25,
    "被动": false
   },
   {
    "描述符": "fat",
    "中文": "溶剂 F 原子数",
    "组": "氟化/稀释",
    "方向": "变低",
    "A": 1.6,
    "B": 2.0,
    "被动": false
   },
   {
    "描述符": "ring",
    "中文": "溶剂环数",
    "组": "溶剂骨架",
    "方向": "变高",
    "A": 0.4,
    "B": 0.25,
    "被动": false
   },
   {
    "描述符": "rotb",
    "中文": "可旋转键数",
    "组": "溶剂骨架",
    "方向": "变低",
    "A": 2.2,
    "B": 2.75,
    "被动": false
   },
   {
    "描述符": "tpsa",
    "中文": "TPSA",
    "组": "其他（单独成组或数据少）",
    "方向": "变低",
    "A": 16.614,
    "B": 18.46,
    "被动": false
   },
   {
    "描述符": "mw",
    "中文": "溶剂分子量",
    "组": "溶剂骨架",
    "方向": "变低",
    "A": 112.0944,
    "B": 125.598,
    "被动": false
   },
   {
    "描述符": "ffrac",
    "中文": "含氟溶剂比例",
    "组": "氟化/稀释",
    "方向": "变低",
    "A": 0.2,
    "B": 0.25,
    "被动": false
   }
  ],
  "物性": [],
  "条件": [
   {
    "条件": "E/S",
    "方向": "一边未报告",
    "A": 1.8870696490323797,
    "B": null
   },
   {
    "条件": "硫载量",
    "方向": "变低",
    "A": 4.0,
    "B": 6.2
   },
   {
    "条件": "正极含硫",
    "方向": "相近",
    "A": 27.0,
    "B": 27.0
   },
   {
    "条件": "倍率",
    "方向": "相近",
    "A": 0.1,
    "B": 0.1
   },
   {
    "条件": "温度",
    "方向": "相近",
    "A": 25.0,
    "B": 25.0
   },
   {
    "条件": "电池形式",
    "方向": "相同",
    "A": 0.0,
    "B": 0.0
   },
   {
    "条件": "圈数",
    "方向": "变低",
    "A": 130,
    "B": 191
   }
  ],
  "条件含默认值": [
   "温度默认"
  ],
  "性能": {
   "方向": "变高",
   "倍数": 2.0406,
   "倍数含义": "每圈衰减率之比",
   "好于参照": false,
   "值A": 0.3846,
   "值B": 0.1885,
   "指标A": "每圈衰减率（%/圈，由容量保持率换算）",
   "指标B": "每圈衰减率（%/圈，由容量保持率换算）"
  },
  "表述文字": "【P377｜每圈衰减率｜配方和条件都变】实验样 R-SEI / DOL 含LiNO3 Li–S full cells；用量未报告（1.0 M LiTFSI；LiNO3 已加入；用量未报告；DOL:DME:TTE = 2:2:1（体积比），测试 T07）相对 实验样 O-SEI / TXA 含LiNO3 Li–S full cells；用量未报告（1.0 M LiTFSI；LiNO3 已加入；用量未报告；TRIOXANE:DME:TTE = 1:2:1（体积比），测试 T09）｜组分变化：加入 DOL（2 体积比份；DOL:DME:HFE=2:2:1）；DME 2 摩尔比份；TXA:DME=1:2；该混合物:HFE=4:1体积比 → 2 体积比份；DOL:DME:HFE=2:2:1；TTE 1 体积比份；TXA/DME混合物:HFE=4:1 → 1 体积比份；DOL:DME:HFE=2:2:1；去掉 TRIOXANE（其中 TRIOXANE：成膜/活性溶剂）｜描述符：非氟醚氧 变低；α 氟化醚氧 变低；溶剂 F 原子数 变低；溶剂环数 变高；可旋转键数 变低；TPSA 变低；溶剂分子量 变低；含氟溶剂比例 变低｜物性：两边没有都报告的｜条件：E/S 一边未报告；硫载量 变低；圈数 变低（含默认值：温度默认）｜性能：每圈衰减率 变高"
 },
 {
  "编号": "PC01514",
  "论文": "P377",
  "类别": "每圈衰减率",
  "比较类型": "配方和条件都变",
  "A": {
   "测试": "T07",
   "测试名": "4.0 mg cm−2 Li–S长循环",
   "配方": "F_RN",
   "配方名": "R-SEI / DOL 含LiNO3 Li–S full cells；用量未报告",
   "recipe": "R_RN",
   "是否对照": false,
   "配方文字": "1.0 M LiTFSI；LiNO3 已加入；用量未报告；DOL:DME:TTE = 2:2:1（体积比）",
   "表述编号": "ST4764",
   "证据句子": [
    "M0134"
   ],
   "标记": [
    "温度默认"
   ]
  },
  "B": {
   "测试": "T10",
   "测试名": "O-SEI Li–S软包",
   "配方": "F_ON",
   "配方名": "O-SEI / TXA 含LiNO3 Li–S full cells；用量未报告",
   "recipe": "R_ON",
   "是否对照": false,
   "配方文字": "1.0 M LiTFSI；LiNO3 已加入；用量未报告；TRIOXANE:DME:TTE = 1:2:1（体积比）",
   "表述编号": "ST4770",
   "证据句子": [
    "M0168"
   ],
   "标记": [
    "温度默认"
   ]
  },
  "组分变化": "加入 DOL（2 体积比份；DOL:DME:HFE=2:2:1）；DME 2 摩尔比份；TXA:DME=1:2；该混合物:HFE=4:1体积比 → 2 体积比份；DOL:DME:HFE=2:2:1；TTE 1 体积比份；TXA/DME混合物:HFE=4:1 → 1 体积比份；DOL:DME:HFE=2:2:1；去掉 TRIOXANE",
  "作者改动的组分": [
   "DME",
   "DOL",
   "TRIOXANE",
   "TTE"
  ],
  "特殊组分变化": [
   {
    "组分": "TRIOXANE",
    "类型": "成膜/活性溶剂"
   }
  ],
  "电解液相同但样品编号不同": false,
  "描述符": [
   {
    "描述符": "eo",
    "中文": "非氟醚氧",
    "组": "配位（醚氧）",
    "方向": "变低",
    "A": 1.6,
    "B": 1.75,
    "被动": false
   },
   {
    "描述符": "eo_a",
    "中文": "α 氟化醚氧",
    "组": "氟化/稀释",
    "方向": "变低",
    "A": 0.2,
    "B": 0.25,
    "被动": false
   },
   {
    "描述符": "fat",
    "中文": "溶剂 F 原子数",
    "组": "氟化/稀释",
    "方向": "变低",
    "A": 1.6,
    "B": 2.0,
    "被动": false
   },
   {
    "描述符": "ring",
    "中文": "溶剂环数",
    "组": "溶剂骨架",
    "方向": "变高",
    "A": 0.4,
    "B": 0.25,
    "被动": false
   },
   {
    "描述符": "rotb",
    "中文": "可旋转键数",
    "组": "溶剂骨架",
    "方向": "变低",
    "A": 2.2,
    "B": 2.75,
    "被动": false
   },
   {
    "描述符": "tpsa",
    "中文": "TPSA",
    "组": "其他（单独成组或数据少）",
    "方向": "变低",
    "A": 16.614,
    "B": 18.46,
    "被动": false
   },
   {
    "描述符": "mw",
    "中文": "溶剂分子量",
    "组": "溶剂骨架",
    "方向": "变低",
    "A": 112.0944,
    "B": 125.598,
    "被动": false
   },
   {
    "描述符": "ffrac",
    "中文": "含氟溶剂比例",
    "组": "氟化/稀释",
    "方向": "变低",
    "A": 0.2,
    "B": 0.25,
    "被动": false
   }
  ],
  "物性": [],
  "条件": [
   {
    "条件": "E/S",
    "方向": "一边未报告",
    "A": 1.8870696490323797,
    "B": null
   },
   {
    "条件": "硫载量",
    "方向": "变低",
    "A": 4.0,
    "B": 7.8
   },
   {
    "条件": "正极含硫",
    "方向": "相近",
    "A": 27.0,
    "B": 27.0
   },
   {
    "条件": "倍率",
    "方向": "变高",
    "A": 0.1,
    "B": 0.025
   },
   {
    "条件": "温度",
    "方向": "相近",
    "A": 25.0,
    "B": 25.0
   },
   {
    "条件": "电池形式",
    "方向": "软包 → 扣式",
    "A": 0.0,
    "B": 1.0
   },
   {
    "条件": "圈数",
    "方向": "变高",
    "A": 130,
    "B": 26
   }
  ],
  "条件含默认值": [
   "温度默认"
  ],
  "性能": {
   "方向": "变低",
   "倍数": 0.3704,
   "倍数含义": "每圈衰减率之比",
   "好于参照": true,
   "值A": 0.3846,
   "值B": 1.0385,
   "指标A": "每圈衰减率（%/圈，由容量保持率换算）",
   "指标B": "每圈衰减率（%/圈，由容量保持率换算）"
  },
  "表述文字": "【P377｜每圈衰减率｜配方和条件都变】实验样 R-SEI / DOL 含LiNO3 Li–S full cells；用量未报告（1.0 M LiTFSI；LiNO3 已加入；用量未报告；DOL:DME:TTE = 2:2:1（体积比），测试 T07）相对 实验样 O-SEI / TXA 含LiNO3 Li–S full cells；用量未报告（1.0 M LiTFSI；LiNO3 已加入；用量未报告；TRIOXANE:DME:TTE = 1:2:1（体积比），测试 T10）｜组分变化：加入 DOL（2 体积比份；DOL:DME:HFE=2:2:1）；DME 2 摩尔比份；TXA:DME=1:2；该混合物:HFE=4:1体积比 → 2 体积比份；DOL:DME:HFE=2:2:1；TTE 1 体积比份；TXA/DME混合物:HFE=4:1 → 1 体积比份；DOL:DME:HFE=2:2:1；去掉 TRIOXANE（其中 TRIOXANE：成膜/活性溶剂）｜描述符：非氟醚氧 变低；α 氟化醚氧 变低；溶剂 F 原子数 变低；溶剂环数 变高；可旋转键数 变低；TPSA 变低；溶剂分子量 变低；含氟溶剂比例 变低｜物性：两边没有都报告的｜条件：E/S 一边未报告；硫载量 变低；倍率 变高；电池形式 软包 → 扣式；圈数 变高（含默认值：温度默认）｜性能：每圈衰减率 变低"
 },
 {
  "编号": "PC01515",
  "论文": "P377",
  "类别": "每圈衰减率",
  "比较类型": "同配方换条件",
  "A": {
   "测试": "T10",
   "测试名": "O-SEI Li–S软包",
   "配方": "F_ON",
   "配方名": "O-SEI / TXA 含LiNO3 Li–S full cells；用量未报告",
   "recipe": "R_ON",
   "是否对照": false,
   "配方文字": "1.0 M LiTFSI；LiNO3 已加入；用量未报告；TRIOXANE:DME:TTE = 1:2:1（体积比）",
   "表述编号": "ST4770",
   "证据句子": [
    "M0168"
   ],
   "标记": [
    "温度默认"
   ]
  },
  "B": {
   "测试": "T09",
   "测试名": "6.2 mg cm−2 Li–S循环",
   "配方": "F_ON",
   "配方名": "O-SEI / TXA 含LiNO3 Li–S full cells；用量未报告",
   "recipe": "R_ON",
   "是否对照": false,
   "配方文字": "1.0 M LiTFSI；LiNO3 已加入；用量未报告；TRIOXANE:DME:TTE = 1:2:1（体积比）",
   "表述编号": "ST4766",
   "证据句子": [
    "M0159"
   ],
   "标记": [
    "温度默认"
   ]
  },
  "组分变化": "配方相同",
  "作者改动的组分": [],
  "特殊组分变化": [],
  "电解液相同但样品编号不同": false,
  "描述符": [],
  "物性": [],
  "条件": [
   {
    "条件": "硫载量",
    "方向": "变高",
    "A": 7.8,
    "B": 6.2
   },
   {
    "条件": "正极含硫",
    "方向": "相近",
    "A": 27.0,
    "B": 27.0
   },
   {
    "条件": "倍率",
    "方向": "变低",
    "A": 0.025,
    "B": 0.1
   },
   {
    "条件": "温度",
    "方向": "相近",
    "A": 25.0,
    "B": 25.0
   },
   {
    "条件": "电池形式",
    "方向": "扣式 → 软包",
    "A": 1.0,
    "B": 0.0
   },
   {
    "条件": "圈数",
    "方向": "变低",
    "A": 26,
    "B": 191
   }
  ],
  "条件含默认值": [
   "温度默认"
  ],
  "性能": {
   "方向": "变高",
   "倍数": 5.5096,
   "倍数含义": "每圈衰减率之比",
   "好于参照": false,
   "值A": 1.0385,
   "值B": 0.1885,
   "指标A": "每圈衰减率（%/圈，由容量保持率换算）",
   "指标B": "每圈衰减率（%/圈，由容量保持率换算）"
  },
  "表述文字": "【P377｜每圈衰减率｜同配方换条件】实验样 O-SEI / TXA 含LiNO3 Li–S full cells；用量未报告（1.0 M LiTFSI；LiNO3 已加入；用量未报告；TRIOXANE:DME:TTE = 1:2:1（体积比），测试 T10）相对 实验样 O-SEI / TXA 含LiNO3 Li–S full cells；用量未报告（1.0 M LiTFSI；LiNO3 已加入；用量未报告；TRIOXANE:DME:TTE = 1:2:1（体积比），测试 T09）｜组分变化：配方相同｜描述符：配方相同｜物性：两边没有都报告的｜条件：硫载量 变高；倍率 变低；电池形式 扣式 → 软包；圈数 变低（含默认值：温度默认）｜性能：每圈衰减率 变高"
 },
 {
  "编号": "PC01516",
  "论文": "P377",
  "类别": "首圈容量",
  "比较类型": "同配方换条件",
  "A": {
   "测试": "T10",
   "测试名": "O-SEI Li–S软包",
   "配方": "F_ON",
   "配方名": "O-SEI / TXA 含LiNO3 Li–S full cells；用量未报告",
   "recipe": "R_ON",
   "是否对照": false,
   "配方文字": "1.0 M LiTFSI；LiNO3 已加入；用量未报告；TRIOXANE:DME:TTE = 1:2:1（体积比）",
   "表述编号": "ST4772",
   "证据句子": [
    "M0168"
   ],
   "标记": [
    "基准未写明",
    "温度默认"
   ]
  },
  "B": {
   "测试": "T07",
   "测试名": "4.0 mg cm−2 Li–S长循环",
   "配方": "F_ON",
   "配方名": "O-SEI / TXA 含LiNO3 Li–S full cells；用量未报告",
   "recipe": "R_ON",
   "是否对照": false,
   "配方文字": "1.0 M LiTFSI；LiNO3 已加入；用量未报告；TRIOXANE:DME:TTE = 1:2:1（体积比）",
   "表述编号": "ST4763",
   "证据句子": [
    "M0133"
   ],
   "标记": [
    "基准未写明",
    "温度默认"
   ]
  },
  "组分变化": "配方相同",
  "作者改动的组分": [],
  "特殊组分变化": [],
  "电解液相同但样品编号不同": false,
  "描述符": [],
  "物性": [],
  "条件": [
   {
    "条件": "E/S",
    "方向": "一边未报告",
    "A": null,
    "B": 1.8870696490323797
   },
   {
    "条件": "硫载量",
    "方向": "变高",
    "A": 7.8,
    "B": 4.0
   },
   {
    "条件": "正极含硫",
    "方向": "相近",
    "A": 27.0,
    "B": 27.0
   },
   {
    "条件": "倍率",
    "方向": "变低",
    "A": 0.025,
    "B": 0.1
   },
   {
    "条件": "温度",
    "方向": "相近",
    "A": 25.0,
    "B": 25.0
   },
   {
    "条件": "电池形式",
    "方向": "扣式 → 软包",
    "A": 1.0,
    "B": 0.0
   }
  ],
  "条件含默认值": [
   "温度默认"
  ],
  "性能": {
   "方向": "变高",
   "倍数": 1.4971,
   "倍数含义": "容量之比",
   "好于参照": true,
   "值A": 1280.0,
   "值B": 855.0,
   "指标A": "比放电容量（基准未写明）",
   "指标B": "比放电容量（基准未写明）"
  },
  "表述文字": "【P377｜首圈容量｜同配方换条件】实验样 O-SEI / TXA 含LiNO3 Li–S full cells；用量未报告（1.0 M LiTFSI；LiNO3 已加入；用量未报告；TRIOXANE:DME:TTE = 1:2:1（体积比），测试 T10）相对 实验样 O-SEI / TXA 含LiNO3 Li–S full cells；用量未报告（1.0 M LiTFSI；LiNO3 已加入；用量未报告；TRIOXANE:DME:TTE = 1:2:1（体积比），测试 T07）｜组分变化：配方相同｜描述符：配方相同｜物性：两边没有都报告的｜条件：E/S 一边未报告；硫载量 变高；倍率 变低；电池形式 扣式 → 软包（含默认值：温度默认）｜性能：首圈容量 变高"
 },
 {
  "编号": "PC01517",
  "论文": "P378",
  "类别": "首圈容量",
  "比较类型": "同测试换配方",
  "A": {
   "测试": "T15",
   "测试名": "扣式0.5C长循环",
   "配方": "FB1",
   "配方名": "Li-S CoPc",
   "recipe": "R_FB1",
   "是否对照": false,
   "配方文字": "1 M LiTFSI；10 mM Li2S6；2 wt.% LiNO3；MED_TRIAL 1 mg mL−1；DOL:DME = 未知:未知（体积比）",
   "表述编号": "ST4787",
   "证据句子": [
    "M0145",
    "M0146"
   ],
   "标记": [
    "LiNO3按质量分数换算",
    "基准未写明",
    "温度默认",
    "溶剂比例默认"
   ]
  },
  "B": {
   "测试": "T15",
   "测试名": "扣式0.5C长循环",
   "配方": "FB0",
   "配方名": "Li-S control",
   "recipe": "R_FB0",
   "是否对照": true,
   "配方文字": "1 M LiTFSI；10 mM Li2S6；2 wt.% LiNO3；DOL:DME = 未知:未知（体积比）",
   "表述编号": "ST4783",
   "证据句子": [
    "M0145",
    "M0146"
   ],
   "标记": [
    "LiNO3按质量分数换算",
    "基准未写明",
    "温度默认",
    "溶剂比例默认"
   ]
  },
  "组分变化": "加入 MED_TRIAL（1 mg mL−1）",
  "作者改动的组分": [
   "MED_TRIAL"
  ],
  "特殊组分变化": [
   {
    "组分": "MED_TRIAL",
    "类型": "描述符看不到"
   }
  ],
  "电解液相同但样品编号不同": false,
  "描述符": [
   {
    "描述符": "ring",
    "中文": "溶剂环数",
    "组": "溶剂骨架",
    "方向": "变低",
    "A": 0.5,
    "B": 0.5984,
    "被动": false
   },
   {
    "描述符": "rotb",
    "中文": "可旋转键数",
    "组": "溶剂骨架",
    "方向": "变高",
    "A": 1.5,
    "B": 1.2049,
    "被动": false
   },
   {
    "描述符": "mw",
    "中文": "溶剂分子量",
    "组": "溶剂骨架",
    "方向": "变高",
    "A": 82.1005,
    "B": 80.5223,
    "被动": false
   }
  ],
  "物性": [],
  "条件": [
   {
    "条件": "E/S",
    "方向": "相近",
    "A": 10.0,
    "B": 10.0
   },
   {
    "条件": "硫载量",
    "方向": "相近",
    "A": 2.0,
    "B": 2.0
   },
   {
    "条件": "倍率",
    "方向": "相近",
    "A": 0.5,
    "B": 0.5
   },
   {
    "条件": "温度",
    "方向": "相近",
    "A": 25.0,
    "B": 25.0
   },
   {
    "条件": "电池形式",
    "方向": "相同",
    "A": 0.0,
    "B": 0.0
   }
  ],
  "条件含默认值": [
   "温度默认",
   "溶剂比例默认"
  ],
  "性能": {
   "方向": "相近",
   "倍数": 0.9685,
   "倍数含义": "容量之比",
   "好于参照": null,
   "值A": 983.0,
   "值B": 1015.0,
   "指标A": "比放电容量（基准未写明）",
   "指标B": "比放电容量（基准未写明）"
  },
  "表述文字": "【P378｜首圈容量｜同测试换配方】实验样 Li-S CoPc（1 M LiTFSI；10 mM Li2S6；2 wt.% LiNO3；MED_TRIAL 1 mg mL−1；DOL:DME = 未知:未知（体积比），测试 T15）相对 对比样 Li-S control（1 M LiTFSI；10 mM Li2S6；2 wt.% LiNO3；DOL:DME = 未知:未知（体积比），测试 T15）｜组分变化：加入 MED_TRIAL（1 mg mL−1）（其中 MED_TRIAL：描述符看不到）｜描述符：溶剂环数 变低；可旋转键数 变高；溶剂分子量 变高｜物性：两边没有都报告的｜条件：相同（含默认值：温度默认、溶剂比例默认）｜性能：首圈容量 相近"
 },
 {
  "编号": "PC01518",
  "论文": "P378",
  "类别": "首圈容量",
  "比较类型": "配方和条件都变",
  "A": {
   "测试": "T18",
   "测试名": "0.2C软包循环",
   "配方": "FB1",
   "配方名": "Li-S CoPc",
   "recipe": "R_FB1",
   "是否对照": false,
   "配方文字": "1 M LiTFSI；10 mM Li2S6；2 wt.% LiNO3；MED_TRIAL 1 mg mL−1；DOL:DME = 未知:未知（体积比）",
   "表述编号": "ST4794",
   "证据句子": [
    "M0157"
   ],
   "标记": [
    "LiNO3按质量分数换算",
    "基准未写明",
    "温度默认",
    "溶剂比例默认"
   ]
  },
  "B": {
   "测试": "T15",
   "测试名": "扣式0.5C长循环",
   "配方": "FB0",
   "配方名": "Li-S control",
   "recipe": "R_FB0",
   "是否对照": true,
   "配方文字": "1 M LiTFSI；10 mM Li2S6；2 wt.% LiNO3；DOL:DME = 未知:未知（体积比）",
   "表述编号": "ST4783",
   "证据句子": [
    "M0145",
    "M0146"
   ],
   "标记": [
    "LiNO3按质量分数换算",
    "基准未写明",
    "温度默认",
    "溶剂比例默认"
   ]
  },
  "组分变化": "加入 MED_TRIAL（1 mg mL−1）",
  "作者改动的组分": [
   "MED_TRIAL"
  ],
  "特殊组分变化": [
   {
    "组分": "MED_TRIAL",
    "类型": "描述符看不到"
   }
  ],
  "电解液相同但样品编号不同": false,
  "描述符": [
   {
    "描述符": "ring",
    "中文": "溶剂环数",
    "组": "溶剂骨架",
    "方向": "变低",
    "A": 0.5,
    "B": 0.5984,
    "被动": false
   },
   {
    "描述符": "rotb",
    "中文": "可旋转键数",
    "组": "溶剂骨架",
    "方向": "变高",
    "A": 1.5,
    "B": 1.2049,
    "被动": false
   },
   {
    "描述符": "mw",
    "中文": "溶剂分子量",
    "组": "溶剂骨架",
    "方向": "变高",
    "A": 82.1005,
    "B": 80.5223,
    "被动": false
   }
  ],
  "物性": [],
  "条件": [
   {
    "条件": "E/S",
    "方向": "变低",
    "A": 3.0,
    "B": 10.0
   },
   {
    "条件": "硫载量",
    "方向": "相近",
    "A": 2.0,
    "B": 2.0
   },
   {
    "条件": "倍率",
    "方向": "变低",
    "A": 0.2,
    "B": 0.5
   },
   {
    "条件": "温度",
    "方向": "相近",
    "A": 25.0,
    "B": 25.0
   },
   {
    "条件": "电池形式",
    "方向": "扣式 → 软包",
    "A": 1.0,
    "B": 0.0
   }
  ],
  "条件含默认值": [
   "温度默认",
   "溶剂比例默认"
  ],
  "性能": {
   "方向": "变高",
   "倍数": 1.2049,
   "倍数含义": "容量之比",
   "好于参照": true,
   "值A": 1223.0,
   "值B": 1015.0,
   "指标A": "比放电容量（基准未写明）",
   "指标B": "比放电容量（基准未写明）"
  },
  "表述文字": "【P378｜首圈容量｜配方和条件都变】实验样 Li-S CoPc（1 M LiTFSI；10 mM Li2S6；2 wt.% LiNO3；MED_TRIAL 1 mg mL−1；DOL:DME = 未知:未知（体积比），测试 T18）相对 对比样 Li-S control（1 M LiTFSI；10 mM Li2S6；2 wt.% LiNO3；DOL:DME = 未知:未知（体积比），测试 T15）｜组分变化：加入 MED_TRIAL（1 mg mL−1）（其中 MED_TRIAL：描述符看不到）｜描述符：溶剂环数 变低；可旋转键数 变高；溶剂分子量 变高｜物性：两边没有都报告的｜条件：E/S 变低；倍率 变低；电池形式 扣式 → 软包（含默认值：温度默认、溶剂比例默认）｜性能：首圈容量 变高"
 },
 {
  "编号": "PC01519",
  "论文": "P378",
  "类别": "首圈容量",
  "比较类型": "同配方换条件",
  "A": {
   "测试": "T18",
   "测试名": "0.2C软包循环",
   "配方": "FB1",
   "配方名": "Li-S CoPc",
   "recipe": "R_FB1",
   "是否对照": false,
   "配方文字": "1 M LiTFSI；10 mM Li2S6；2 wt.% LiNO3；MED_TRIAL 1 mg mL−1；DOL:DME = 未知:未知（体积比）",
   "表述编号": "ST4794",
   "证据句子": [
    "M0157"
   ],
   "标记": [
    "LiNO3按质量分数换算",
    "基准未写明",
    "温度默认",
    "溶剂比例默认"
   ]
  },
  "B": {
   "测试": "T15",
   "测试名": "扣式0.5C长循环",
   "配方": "FB1",
   "配方名": "Li-S CoPc",
   "recipe": "R_FB1",
   "是否对照": false,
   "配方文字": "1 M LiTFSI；10 mM Li2S6；2 wt.% LiNO3；MED_TRIAL 1 mg mL−1；DOL:DME = 未知:未知（体积比）",
   "表述编号": "ST4787",
   "证据句子": [
    "M0145",
    "M0146"
   ],
   "标记": [
    "LiNO3按质量分数换算",
    "基准未写明",
    "温度默认",
    "溶剂比例默认"
   ]
  },
  "组分变化": "配方相同",
  "作者改动的组分": [],
  "特殊组分变化": [],
  "电解液相同但样品编号不同": false,
  "描述符": [],
  "物性": [],
  "条件": [
   {
    "条件": "E/S",
    "方向": "变低",
    "A": 3.0,
    "B": 10.0
   },
   {
    "条件": "硫载量",
    "方向": "相近",
    "A": 2.0,
    "B": 2.0
   },
   {
    "条件": "倍率",
    "方向": "变低",
    "A": 0.2,
    "B": 0.5
   },
   {
    "条件": "温度",
    "方向": "相近",
    "A": 25.0,
    "B": 25.0
   },
   {
    "条件": "电池形式",
    "方向": "扣式 → 软包",
    "A": 1.0,
    "B": 0.0
   }
  ],
  "条件含默认值": [
   "温度默认",
   "溶剂比例默认"
  ],
  "性能": {
   "方向": "变高",
   "倍数": 1.2442,
   "倍数含义": "容量之比",
   "好于参照": true,
   "值A": 1223.0,
   "值B": 983.0,
   "指标A": "比放电容量（基准未写明）",
   "指标B": "比放电容量（基准未写明）"
  },
  "表述文字": "【P378｜首圈容量｜同配方换条件】实验样 Li-S CoPc（1 M LiTFSI；10 mM Li2S6；2 wt.% LiNO3；MED_TRIAL 1 mg mL−1；DOL:DME = 未知:未知（体积比），测试 T18）相对 实验样 Li-S CoPc（1 M LiTFSI；10 mM Li2S6；2 wt.% LiNO3；MED_TRIAL 1 mg mL−1；DOL:DME = 未知:未知（体积比），测试 T15）｜组分变化：配方相同｜描述符：配方相同｜物性：两边没有都报告的｜条件：E/S 变低；倍率 变低；电池形式 扣式 → 软包（含默认值：温度默认、溶剂比例默认）｜性能：首圈容量 变高"
 },
 {
  "编号": "PC01520",
  "论文": "P380",
  "类别": "每圈衰减率",
  "比较类型": "同测试换配方",
  "A": {
   "测试": "Tcycle",
   "测试名": "Cu-2-T含量梯度0.2 C循环",
   "配方": "F10",
   "配方名": "0.1 wt% Cu-2-T",
   "recipe": "R_F10",
   "是否对照": false,
   "配方文字": "1 mol L−1 LiTFSI；2 wt% LiNO3；0.1 wt% CU2T；DME:DOL = 与DOL混合，比例未报告:与DME混合，比例未报告（体积比）",
   "表述编号": "ST4799",
   "证据句子": [
    "M0215"
   ],
   "标记": [
    "温度默认",
    "溶剂比例默认"
   ]
  },
  "B": {
   "测试": "Tcycle",
   "测试名": "Cu-2-T含量梯度0.2 C循环",
   "配方": "F0",
   "配方名": "Blank",
   "recipe": "R_F0",
   "是否对照": true,
   "配方文字": "1 mol L−1 LiTFSI；2 wt% LiNO3；DME:DOL = 与DOL混合，比例未报告:与DME混合，比例未报告（体积比）",
   "表述编号": "ST4797",
   "证据句子": [
    "M0215"
   ],
   "标记": [
    "LiNO3按质量分数换算",
    "温度默认",
    "溶剂比例默认"
   ]
  },
  "组分变化": "加入 CU2T（0.1 wt%）",
  "作者改动的组分": [
   "CU2T"
  ],
  "特殊组分变化": [
   {
    "组分": "CU2T",
    "类型": "描述符看不到"
   }
  ],
  "电解液相同但样品编号不同": false,
  "描述符": [
   {
    "描述符": "ring",
    "中文": "溶剂环数",
    "组": "溶剂骨架",
    "方向": "变低",
    "A": 0.5,
    "B": 0.5984,
    "被动": false
   },
   {
    "描述符": "rotb",
    "中文": "可旋转键数",
    "组": "溶剂骨架",
    "方向": "变高",
    "A": 1.5,
    "B": 1.2049,
    "被动": false
   },
   {
    "描述符": "mw",
    "中文": "溶剂分子量",
    "组": "溶剂骨架",
    "方向": "变高",
    "A": 82.1005,
    "B": 80.5223,
    "被动": false
   },
   {
    "描述符": "lnsites",
    "中文": "每个 Li⁺ 的配位位点",
    "组": "配位（醚氧）",
    "方向": "变高",
    "A": 23.9809,
    "B": 17.4944,
    "被动": false
   },
   {
    "描述符": "li",
    "中文": "Li⁺ 总浓度",
    "组": "盐用量",
    "方向": "变低",
    "A": 1.0,
    "B": 1.3708,
    "被动": true
   }
  ],
  "物性": [],
  "条件": [
   {
    "条件": "E/S",
    "方向": "相近",
    "A": 12.0,
    "B": 12.0
   },
   {
    "条件": "硫载量",
    "方向": "相近",
    "A": 1.5,
    "B": 1.5
   },
   {
    "条件": "正极含硫",
    "方向": "相近",
    "A": 60.0,
    "B": 60.0
   },
   {
    "条件": "倍率",
    "方向": "相近",
    "A": 0.2,
    "B": 0.2
   },
   {
    "条件": "温度",
    "方向": "相近",
    "A": 25.0,
    "B": 25.0
   },
   {
    "条件": "电池形式",
    "方向": "相同",
    "A": 0.0,
    "B": 0.0
   },
   {
    "条件": "圈数",
    "方向": "相近",
    "A": 100,
    "B": 100
   }
  ],
  "条件含默认值": [
   "温度默认",
   "溶剂比例默认"
  ],
  "性能": {
   "方向": "变低",
   "倍数": 0.7119,
   "倍数含义": "每圈衰减率之比",
   "好于参照": true,
   "值A": 0.346,
   "值B": 0.486,
   "指标A": "每圈衰减率（%/圈，由容量保持率换算）",
   "指标B": "每圈衰减率（%/圈，由容量保持率换算）"
  },
  "表述文字": "【P380｜每圈衰减率｜同测试换配方】实验样 0.1 wt% Cu-2-T（1 mol L−1 LiTFSI；2 wt% LiNO3；0.1 wt% CU2T；DME:DOL = 与DOL混合，比例未报告:与DME混合，比例未报告（体积比），测试 Tcycle）相对 对比样 Blank（1 mol L−1 LiTFSI；2 wt% LiNO3；DME:DOL = 与DOL混合，比例未报告:与DME混合，比例未报告（体积比），测试 Tcycle）｜组分变化：加入 CU2T（0.1 wt%）（其中 CU2T：描述符看不到）｜描述符：溶剂环数 变低；可旋转键数 变高；溶剂分子量 变高；每个 Li⁺ 的配位位点 变高；Li⁺ 总浓度 变低（被动）｜物性：两边没有都报告的｜条件：相同（含默认值：温度默认、溶剂比例默认）｜性能：每圈衰减率 变低"
 },
 {
  "编号": "PC01521",
  "论文": "P380",
  "类别": "每圈衰减率",
  "比较类型": "同测试换配方",
  "A": {
   "测试": "Tcycle",
   "测试名": "Cu-2-T含量梯度0.2 C循环",
   "配方": "F25",
   "配方名": "0.25 wt% Cu-2-T",
   "recipe": "R_F25",
   "是否对照": false,
   "配方文字": "1 mol L−1 LiTFSI；2 wt% LiNO3；0.25 wt% CU2T；DME:DOL = 与DOL混合，比例未报告:与DME混合，比例未报告（体积比）",
   "表述编号": "ST4801",
   "证据句子": [
    "M0215"
   ],
   "标记": [
    "温度默认",
    "溶剂比例默认"
   ]
  },
  "B": {
   "测试": "Tcycle",
   "测试名": "Cu-2-T含量梯度0.2 C循环",
   "配方": "F0",
   "配方名": "Blank",
   "recipe": "R_F0",
   "是否对照": true,
   "配方文字": "1 mol L−1 LiTFSI；2 wt% LiNO3；DME:DOL = 与DOL混合，比例未报告:与DME混合，比例未报告（体积比）",
   "表述编号": "ST4797",
   "证据句子": [
    "M0215"
   ],
   "标记": [
    "LiNO3按质量分数换算",
    "温度默认",
    "溶剂比例默认"
   ]
  },
  "组分变化": "加入 CU2T（0.25 wt%）",
  "作者改动的组分": [
   "CU2T"
  ],
  "特殊组分变化": [
   {
    "组分": "CU2T",
    "类型": "描述符看不到"
   }
  ],
  "电解液相同但样品编号不同": false,
  "描述符": [
   {
    "描述符": "ring",
    "中文": "溶剂环数",
    "组": "溶剂骨架",
    "方向": "变低",
    "A": 0.5,
    "B": 0.5984,
    "被动": false
   },
   {
    "描述符": "rotb",
    "中文": "可旋转键数",
    "组": "溶剂骨架",
    "方向": "变高",
    "A": 1.5,
    "B": 1.2049,
    "被动": false
   },
   {
    "描述符": "mw",
    "中文": "溶剂分子量",
    "组": "溶剂骨架",
    "方向": "变高",
    "A": 82.1005,
    "B": 80.5223,
    "被动": false
   },
   {
    "描述符": "lnsites",
    "中文": "每个 Li⁺ 的配位位点",
    "组": "配位（醚氧）",
    "方向": "变高",
    "A": 23.9809,
    "B": 17.4944,
    "被动": false
   },
   {
    "描述符": "li",
    "中文": "Li⁺ 总浓度",
    "组": "盐用量",
    "方向": "变低",
    "A": 1.0,
    "B": 1.3708,
    "被动": true
   }
  ],
  "物性": [
   {
    "物性": "Li⁺迁移数",
    "方向": "变高",
    "A": 0.49,
    "B": 0.31,
    "单位": "",
    "温度": null
   }
  ],
  "条件": [
   {
    "条件": "E/S",
    "方向": "相近",
    "A": 12.0,
    "B": 12.0
   },
   {
    "条件": "硫载量",
    "方向": "相近",
    "A": 1.5,
    "B": 1.5
   },
   {
    "条件": "正极含硫",
    "方向": "相近",
    "A": 60.0,
    "B": 60.0
   },
   {
    "条件": "倍率",
    "方向": "相近",
    "A": 0.2,
    "B": 0.2
   },
   {
    "条件": "温度",
    "方向": "相近",
    "A": 25.0,
    "B": 25.0
   },
   {
    "条件": "电池形式",
    "方向": "相同",
    "A": 0.0,
    "B": 0.0
   },
   {
    "条件": "圈数",
    "方向": "相近",
    "A": 100,
    "B": 100
   }
  ],
  "条件含默认值": [
   "温度默认",
   "溶剂比例默认"
  ],
  "性能": {
   "方向": "变低",
   "倍数": 0.2819,
   "倍数含义": "每圈衰减率之比",
   "好于参照": true,
   "值A": 0.137,
   "值B": 0.486,
   "指标A": "每圈衰减率（%/圈，由容量保持率换算）",
   "指标B": "每圈衰减率（%/圈，由容量保持率换算）"
  },
  "表述文字": "【P380｜每圈衰减率｜同测试换配方】实验样 0.25 wt% Cu-2-T（1 mol L−1 LiTFSI；2 wt% LiNO3；0.25 wt% CU2T；DME:DOL = 与DOL混合，比例未报告:与DME混合，比例未报告（体积比），测试 Tcycle）相对 对比样 Blank（1 mol L−1 LiTFSI；2 wt% LiNO3；DME:DOL = 与DOL混合，比例未报告:与DME混合，比例未报告（体积比），测试 Tcycle）｜组分变化：加入 CU2T（0.25 wt%）（其中 CU2T：描述符看不到）｜描述符：溶剂环数 变低；可旋转键数 变高；溶剂分子量 变高；每个 Li⁺ 的配位位点 变高；Li⁺ 总浓度 变低（被动）｜物性：Li⁺迁移数 变高｜条件：相同（含默认值：温度默认、溶剂比例默认）｜性能：每圈衰减率 变低"
 },
 {
  "编号": "PC01522",
  "论文": "P380",
  "类别": "每圈衰减率",
  "比较类型": "同测试换配方",
  "A": {
   "测试": "Tcycle",
   "测试名": "Cu-2-T含量梯度0.2 C循环",
   "配方": "F40",
   "配方名": "0.4 wt% Cu-2-T",
   "recipe": "R_F40",
   "是否对照": false,
   "配方文字": "1 mol L−1 LiTFSI；2 wt% LiNO3；0.4 wt% CU2T；DME:DOL = 与DOL混合，比例未报告:与DME混合，比例未报告（体积比）",
   "表述编号": "ST4803",
   "证据句子": [
    "M0215"
   ],
   "标记": [
    "温度默认",
    "溶剂比例默认"
   ]
  },
  "B": {
   "测试": "Tcycle",
   "测试名": "Cu-2-T含量梯度0.2 C循环",
   "配方": "F0",
   "配方名": "Blank",
   "recipe": "R_F0",
   "是否对照": true,
   "配方文字": "1 mol L−1 LiTFSI；2 wt% LiNO3；DME:DOL = 与DOL混合，比例未报告:与DME混合，比例未报告（体积比）",
   "表述编号": "ST4797",
   "证据句子": [
    "M0215"
   ],
   "标记": [
    "LiNO3按质量分数换算",
    "温度默认",
    "溶剂比例默认"
   ]
  },
  "组分变化": "加入 CU2T（0.4 wt%）",
  "作者改动的组分": [
   "CU2T"
  ],
  "特殊组分变化": [
   {
    "组分": "CU2T",
    "类型": "描述符看不到"
   }
  ],
  "电解液相同但样品编号不同": false,
  "描述符": [
   {
    "描述符": "ring",
    "中文": "溶剂环数",
    "组": "溶剂骨架",
    "方向": "变低",
    "A": 0.5,
    "B": 0.5984,
    "被动": false
   },
   {
    "描述符": "rotb",
    "中文": "可旋转键数",
    "组": "溶剂骨架",
    "方向": "变高",
    "A": 1.5,
    "B": 1.2049,
    "被动": false
   },
   {
    "描述符": "mw",
    "中文": "溶剂分子量",
    "组": "溶剂骨架",
    "方向": "变高",
    "A": 82.1005,
    "B": 80.5223,
    "被动": false
   },
   {
    "描述符": "lnsites",
    "中文": "每个 Li⁺ 的配位位点",
    "组": "配位（醚氧）",
    "方向": "变高",
    "A": 23.9809,
    "B": 17.4944,
    "被动": false
   },
   {
    "描述符": "li",
    "中文": "Li⁺ 总浓度",
    "组": "盐用量",
    "方向": "变低",
    "A": 1.0,
    "B": 1.3708,
    "被动": true
   }
  ],
  "物性": [],
  "条件": [
   {
    "条件": "E/S",
    "方向": "相近",
    "A": 12.0,
    "B": 12.0
   },
   {
    "条件": "硫载量",
    "方向": "相近",
    "A": 1.5,
    "B": 1.5
   },
   {
    "条件": "正极含硫",
    "方向": "相近",
    "A": 60.0,
    "B": 60.0
   },
   {
    "条件": "倍率",
    "方向": "相近",
    "A": 0.2,
    "B": 0.2
   },
   {
    "条件": "温度",
    "方向": "相近",
    "A": 25.0,
    "B": 25.0
   },
   {
    "条件": "电池形式",
    "方向": "相同",
    "A": 0.0,
    "B": 0.0
   },
   {
    "条件": "圈数",
    "方向": "相近",
    "A": 100,
    "B": 100
   }
  ],
  "条件含默认值": [
   "温度默认",
   "溶剂比例默认"
  ],
  "性能": {
   "方向": "变低",
   "倍数": 0.4733,
   "倍数含义": "每圈衰减率之比",
   "好于参照": true,
   "值A": 0.23,
   "值B": 0.486,
   "指标A": "每圈衰减率（%/圈，由容量保持率换算）",
   "指标B": "每圈衰减率（%/圈，由容量保持率换算）"
  },
  "表述文字": "【P380｜每圈衰减率｜同测试换配方】实验样 0.4 wt% Cu-2-T（1 mol L−1 LiTFSI；2 wt% LiNO3；0.4 wt% CU2T；DME:DOL = 与DOL混合，比例未报告:与DME混合，比例未报告（体积比），测试 Tcycle）相对 对比样 Blank（1 mol L−1 LiTFSI；2 wt% LiNO3；DME:DOL = 与DOL混合，比例未报告:与DME混合，比例未报告（体积比），测试 Tcycle）｜组分变化：加入 CU2T（0.4 wt%）（其中 CU2T：描述符看不到）｜描述符：溶剂环数 变低；可旋转键数 变高；溶剂分子量 变高；每个 Li⁺ 的配位位点 变高；Li⁺ 总浓度 变低（被动）｜物性：两边没有都报告的｜条件：相同（含默认值：温度默认、溶剂比例默认）｜性能：每圈衰减率 变低"
 },
 {
  "编号": "PC01523",
  "论文": "P380",
  "类别": "每圈衰减率",
  "比较类型": "配方和条件都变",
  "A": {
   "测试": "Thigh",
   "测试名": "高载量循环",
   "配方": "F25",
   "配方名": "0.25 wt% Cu-2-T",
   "recipe": "R_F25",
   "是否对照": false,
   "配方文字": "1 mol L−1 LiTFSI；2 wt% LiNO3；0.25 wt% CU2T；DME:DOL = 与DOL混合，比例未报告:与DME混合，比例未报告（体积比）",
   "表述编号": "ST4805",
   "证据句子": [
    "M0245",
    "M0246"
   ],
   "标记": [
    "温度默认",
    "溶剂比例默认"
   ]
  },
  "B": {
   "测试": "Tcycle",
   "测试名": "Cu-2-T含量梯度0.2 C循环",
   "配方": "F0",
   "配方名": "Blank",
   "recipe": "R_F0",
   "是否对照": true,
   "配方文字": "1 mol L−1 LiTFSI；2 wt% LiNO3；DME:DOL = 与DOL混合，比例未报告:与DME混合，比例未报告（体积比）",
   "表述编号": "ST4797",
   "证据句子": [
    "M0215"
   ],
   "标记": [
    "LiNO3按质量分数换算",
    "温度默认",
    "溶剂比例默认"
   ]
  },
  "组分变化": "加入 CU2T（0.25 wt%）",
  "作者改动的组分": [
   "CU2T"
  ],
  "特殊组分变化": [
   {
    "组分": "CU2T",
    "类型": "描述符看不到"
   }
  ],
  "电解液相同但样品编号不同": false,
  "描述符": [
   {
    "描述符": "ring",
    "中文": "溶剂环数",
    "组": "溶剂骨架",
    "方向": "变低",
    "A": 0.5,
    "B": 0.5984,
    "被动": false
   },
   {
    "描述符": "rotb",
    "中文": "可旋转键数",
    "组": "溶剂骨架",
