Repository: zhuonanli08/Li-S_Electrolyte_Conflicts

File: output/两两比较表述_313篇_v2_2026-11-07/比较表述.json (part 93 of 111)
[
   "倍数含义": "每圈衰减率之比",
   "好于参照": true,
   "值A": 0.077,
   "值B": 0.175,
   "指标A": "每圈衰减率（%/圈，由容量保持率换算）",
   "指标B": "每圈衰减率（%/圈，由容量保持率换算）"
  },
  "表述文字": "【P380｜每圈衰减率｜同配方换条件】实验样 0.25 wt% Cu-2-T（1 mol L−1 LiTFSI；2 wt% LiNO3；0.25 wt% CU2T；DME:DOL = 与DOL混合，比例未报告:与DME混合，比例未报告（体积比），测试 Tp1）相对 实验样 0.25 wt% Cu-2-T（1 mol L−1 LiTFSI；2 wt% LiNO3；0.25 wt% CU2T；DME:DOL = 与DOL混合，比例未报告:与DME混合，比例未报告（体积比），测试 Tp02）｜组分变化：配方相同｜描述符：配方相同｜物性：Li⁺迁移数 相近｜条件：倍率 变高；圈数 变高（含默认值：温度默认、溶剂比例默认）｜性能：每圈衰减率 变低"
 },
 {
  "编号": "PC01560",
  "论文": "P380",
  "类别": "每圈衰减率",
  "比较类型": "同配方换条件",
  "A": {
   "测试": "Tp278",
   "测试名": "软包278 K循环",
   "配方": "F25",
   "配方名": "0.25 wt% Cu-2-T",
   "recipe": "R_F25",
   "是否对照": false,
   "配方文字": "1 mol L−1 LiTFSI；2 wt% LiNO3；0.25 wt% CU2T；DME:DOL = 与DOL混合，比例未报告:与DME混合，比例未报告（体积比）",
   "表述编号": "ST4818",
   "证据句子": [
    "M0257"
   ],
   "标记": [
    "溶剂比例默认"
   ]
  },
  "B": {
   "测试": "Tp02",
   "测试名": "软包0.2 C循环",
   "配方": "F25",
   "配方名": "0.25 wt% Cu-2-T",
   "recipe": "R_F25",
   "是否对照": false,
   "配方文字": "1 mol L−1 LiTFSI；2 wt% LiNO3；0.25 wt% CU2T；DME:DOL = 与DOL混合，比例未报告:与DME混合，比例未报告（体积比）",
   "表述编号": "ST4814",
   "证据句子": [
    "M0253"
   ],
   "标记": [
    "温度默认",
    "溶剂比例默认"
   ]
  },
  "组分变化": "配方相同",
  "作者改动的组分": [],
  "特殊组分变化": [],
  "电解液相同但样品编号不同": false,
  "描述符": [],
  "物性": [
   {
    "物性": "Li⁺迁移数",
    "方向": "相近",
    "A": 0.49,
    "B": 0.49,
    "单位": "",
    "温度": null
   }
  ],
  "条件": [
   {
    "条件": "倍率",
    "方向": "相近",
    "A": 0.2,
    "B": 0.2
   },
   {
    "条件": "温度",
    "方向": "变低",
    "A": 4.85,
    "B": 25.0
   },
   {
    "条件": "电池形式",
    "方向": "相同",
    "A": 1.0,
    "B": 1.0
   },
   {
    "条件": "圈数",
    "方向": "变低",
    "A": 50,
    "B": 100
   }
  ],
  "条件含默认值": [
   "温度默认",
   "溶剂比例默认"
  ],
  "性能": {
   "方向": "变低",
   "倍数": 0.0914,
   "倍数含义": "每圈衰减率之比",
   "好于参照": true,
   "值A": 0.016,
   "值B": 0.175,
   "指标A": "每圈衰减率（%/圈，由容量保持率换算）",
   "指标B": "每圈衰减率（%/圈，由容量保持率换算）"
  },
  "表述文字": "【P380｜每圈衰减率｜同配方换条件】实验样 0.25 wt% Cu-2-T（1 mol L−1 LiTFSI；2 wt% LiNO3；0.25 wt% CU2T；DME:DOL = 与DOL混合，比例未报告:与DME混合，比例未报告（体积比），测试 Tp278）相对 实验样 0.25 wt% Cu-2-T（1 mol L−1 LiTFSI；2 wt% LiNO3；0.25 wt% CU2T；DME:DOL = 与DOL混合，比例未报告:与DME混合，比例未报告（体积比），测试 Tp02）｜组分变化：配方相同｜描述符：配方相同｜物性：Li⁺迁移数 相近｜条件：温度 变低；圈数 变低（含默认值：温度默认、溶剂比例默认）｜性能：每圈衰减率 变低"
 },
 {
  "编号": "PC01561",
  "论文": "P380",
  "类别": "每圈衰减率",
  "比较类型": "同配方换条件",
  "A": {
   "测试": "Tp328",
   "测试名": "软包328 K循环",
   "配方": "F25",
   "配方名": "0.25 wt% Cu-2-T",
   "recipe": "R_F25",
   "是否对照": false,
   "配方文字": "1 mol L−1 LiTFSI；2 wt% LiNO3；0.25 wt% CU2T；DME:DOL = 与DOL混合，比例未报告:与DME混合，比例未报告（体积比）",
   "表述编号": "ST4820",
   "证据句子": [
    "M0257"
   ],
   "标记": [
    "溶剂比例默认"
   ]
  },
  "B": {
   "测试": "Tp02",
   "测试名": "软包0.2 C循环",
   "配方": "F25",
   "配方名": "0.25 wt% Cu-2-T",
   "recipe": "R_F25",
   "是否对照": false,
   "配方文字": "1 mol L−1 LiTFSI；2 wt% LiNO3；0.25 wt% CU2T；DME:DOL = 与DOL混合，比例未报告:与DME混合，比例未报告（体积比）",
   "表述编号": "ST4814",
   "证据句子": [
    "M0253"
   ],
   "标记": [
    "温度默认",
    "溶剂比例默认"
   ]
  },
  "组分变化": "配方相同",
  "作者改动的组分": [],
  "特殊组分变化": [],
  "电解液相同但样品编号不同": false,
  "描述符": [],
  "物性": [
   {
    "物性": "Li⁺迁移数",
    "方向": "相近",
    "A": 0.49,
    "B": 0.49,
    "单位": "",
    "温度": null
   }
  ],
  "条件": [
   {
    "条件": "倍率",
    "方向": "相近",
    "A": 0.2,
    "B": 0.2
   },
   {
    "条件": "温度",
    "方向": "变高",
    "A": 54.85,
    "B": 25.0
   },
   {
    "条件": "电池形式",
    "方向": "相同",
    "A": 1.0,
    "B": 1.0
   },
   {
    "条件": "圈数",
    "方向": "变低",
    "A": 50,
    "B": 100
   }
  ],
  "条件含默认值": [
   "温度默认",
   "溶剂比例默认"
  ],
  "性能": {
   "方向": "变高",
   "倍数": 2.1371,
   "倍数含义": "每圈衰减率之比",
   "好于参照": false,
   "值A": 0.374,
   "值B": 0.175,
   "指标A": "每圈衰减率（%/圈，由容量保持率换算）",
   "指标B": "每圈衰减率（%/圈，由容量保持率换算）"
  },
  "表述文字": "【P380｜每圈衰减率｜同配方换条件】实验样 0.25 wt% Cu-2-T（1 mol L−1 LiTFSI；2 wt% LiNO3；0.25 wt% CU2T；DME:DOL = 与DOL混合，比例未报告:与DME混合，比例未报告（体积比），测试 Tp328）相对 实验样 0.25 wt% Cu-2-T（1 mol L−1 LiTFSI；2 wt% LiNO3；0.25 wt% CU2T；DME:DOL = 与DOL混合，比例未报告:与DME混合，比例未报告（体积比），测试 Tp02）｜组分变化：配方相同｜描述符：配方相同｜物性：Li⁺迁移数 相近｜条件：温度 变高；圈数 变低（含默认值：温度默认、溶剂比例默认）｜性能：每圈衰减率 变高"
 },
 {
  "编号": "PC01562",
  "论文": "P380",
  "类别": "每圈衰减率",
  "比较类型": "同配方换条件",
  "A": {
   "测试": "Tp278",
   "测试名": "软包278 K循环",
   "配方": "F25",
   "配方名": "0.25 wt% Cu-2-T",
   "recipe": "R_F25",
   "是否对照": false,
   "配方文字": "1 mol L−1 LiTFSI；2 wt% LiNO3；0.25 wt% CU2T；DME:DOL = 与DOL混合，比例未报告:与DME混合，比例未报告（体积比）",
   "表述编号": "ST4818",
   "证据句子": [
    "M0257"
   ],
   "标记": [
    "溶剂比例默认"
   ]
  },
  "B": {
   "测试": "Tp1",
   "测试名": "软包1.0 C循环",
   "配方": "F25",
   "配方名": "0.25 wt% Cu-2-T",
   "recipe": "R_F25",
   "是否对照": false,
   "配方文字": "1 mol L−1 LiTFSI；2 wt% LiNO3；0.25 wt% CU2T；DME:DOL = 与DOL混合，比例未报告:与DME混合，比例未报告（体积比）",
   "表述编号": "ST4817",
   "证据句子": [
    "M0254"
   ],
   "标记": [
    "温度默认",
    "溶剂比例默认"
   ]
  },
  "组分变化": "配方相同",
  "作者改动的组分": [],
  "特殊组分变化": [],
  "电解液相同但样品编号不同": false,
  "描述符": [],
  "物性": [
   {
    "物性": "Li⁺迁移数",
    "方向": "相近",
    "A": 0.49,
    "B": 0.49,
    "单位": "",
    "温度": null
   }
  ],
  "条件": [
   {
    "条件": "倍率",
    "方向": "变低",
    "A": 0.2,
    "B": 1.0
   },
   {
    "条件": "温度",
    "方向": "变低",
    "A": 4.85,
    "B": 25.0
   },
   {
    "条件": "电池形式",
    "方向": "相同",
    "A": 1.0,
    "B": 1.0
   },
   {
    "条件": "圈数",
    "方向": "变低",
    "A": 50,
    "B": 200
   }
  ],
  "条件含默认值": [
   "温度默认",
   "溶剂比例默认"
  ],
  "性能": {
   "方向": "变低",
   "倍数": 0.2078,
   "倍数含义": "每圈衰减率之比",
   "好于参照": true,
   "值A": 0.016,
   "值B": 0.077,
   "指标A": "每圈衰减率（%/圈，由容量保持率换算）",
   "指标B": "每圈衰减率（%/圈，由容量保持率换算）"
  },
  "表述文字": "【P380｜每圈衰减率｜同配方换条件】实验样 0.25 wt% Cu-2-T（1 mol L−1 LiTFSI；2 wt% LiNO3；0.25 wt% CU2T；DME:DOL = 与DOL混合，比例未报告:与DME混合，比例未报告（体积比），测试 Tp278）相对 实验样 0.25 wt% Cu-2-T（1 mol L−1 LiTFSI；2 wt% LiNO3；0.25 wt% CU2T；DME:DOL = 与DOL混合，比例未报告:与DME混合，比例未报告（体积比），测试 Tp1）｜组分变化：配方相同｜描述符：配方相同｜物性：Li⁺迁移数 相近｜条件：倍率 变低；温度 变低；圈数 变低（含默认值：温度默认、溶剂比例默认）｜性能：每圈衰减率 变低"
 },
 {
  "编号": "PC01563",
  "论文": "P380",
  "类别": "每圈衰减率",
  "比较类型": "同配方换条件",
  "A": {
   "测试": "Tp328",
   "测试名": "软包328 K循环",
   "配方": "F25",
   "配方名": "0.25 wt% Cu-2-T",
   "recipe": "R_F25",
   "是否对照": false,
   "配方文字": "1 mol L−1 LiTFSI；2 wt% LiNO3；0.25 wt% CU2T；DME:DOL = 与DOL混合，比例未报告:与DME混合，比例未报告（体积比）",
   "表述编号": "ST4820",
   "证据句子": [
    "M0257"
   ],
   "标记": [
    "溶剂比例默认"
   ]
  },
  "B": {
   "测试": "Tp1",
   "测试名": "软包1.0 C循环",
   "配方": "F25",
   "配方名": "0.25 wt% Cu-2-T",
   "recipe": "R_F25",
   "是否对照": false,
   "配方文字": "1 mol L−1 LiTFSI；2 wt% LiNO3；0.25 wt% CU2T；DME:DOL = 与DOL混合，比例未报告:与DME混合，比例未报告（体积比）",
   "表述编号": "ST4817",
   "证据句子": [
    "M0254"
   ],
   "标记": [
    "温度默认",
    "溶剂比例默认"
   ]
  },
  "组分变化": "配方相同",
  "作者改动的组分": [],
  "特殊组分变化": [],
  "电解液相同但样品编号不同": false,
  "描述符": [],
  "物性": [
   {
    "物性": "Li⁺迁移数",
    "方向": "相近",
    "A": 0.49,
    "B": 0.49,
    "单位": "",
    "温度": null
   }
  ],
  "条件": [
   {
    "条件": "倍率",
    "方向": "变低",
    "A": 0.2,
    "B": 1.0
   },
   {
    "条件": "温度",
    "方向": "变高",
    "A": 54.85,
    "B": 25.0
   },
   {
    "条件": "电池形式",
    "方向": "相同",
    "A": 1.0,
    "B": 1.0
   },
   {
    "条件": "圈数",
    "方向": "变低",
    "A": 50,
    "B": 200
   }
  ],
  "条件含默认值": [
   "温度默认",
   "溶剂比例默认"
  ],
  "性能": {
   "方向": "变高",
   "倍数": 4.8571,
   "倍数含义": "每圈衰减率之比",
   "好于参照": false,
   "值A": 0.374,
   "值B": 0.077,
   "指标A": "每圈衰减率（%/圈，由容量保持率换算）",
   "指标B": "每圈衰减率（%/圈，由容量保持率换算）"
  },
  "表述文字": "【P380｜每圈衰减率｜同配方换条件】实验样 0.25 wt% Cu-2-T（1 mol L−1 LiTFSI；2 wt% LiNO3；0.25 wt% CU2T；DME:DOL = 与DOL混合，比例未报告:与DME混合，比例未报告（体积比），测试 Tp328）相对 实验样 0.25 wt% Cu-2-T（1 mol L−1 LiTFSI；2 wt% LiNO3；0.25 wt% CU2T；DME:DOL = 与DOL混合，比例未报告:与DME混合，比例未报告（体积比），测试 Tp1）｜组分变化：配方相同｜描述符：配方相同｜物性：Li⁺迁移数 相近｜条件：倍率 变低；温度 变高；圈数 变低（含默认值：温度默认、溶剂比例默认）｜性能：每圈衰减率 变高"
 },
 {
  "编号": "PC01564",
  "论文": "P380",
  "类别": "每圈衰减率",
  "比较类型": "同配方换条件",
  "A": {
   "测试": "Tp328",
   "测试名": "软包328 K循环",
   "配方": "F25",
   "配方名": "0.25 wt% Cu-2-T",
   "recipe": "R_F25",
   "是否对照": false,
   "配方文字": "1 mol L−1 LiTFSI；2 wt% LiNO3；0.25 wt% CU2T；DME:DOL = 与DOL混合，比例未报告:与DME混合，比例未报告（体积比）",
   "表述编号": "ST4820",
   "证据句子": [
    "M0257"
   ],
   "标记": [
    "溶剂比例默认"
   ]
  },
  "B": {
   "测试": "Tp278",
   "测试名": "软包278 K循环",
   "配方": "F25",
   "配方名": "0.25 wt% Cu-2-T",
   "recipe": "R_F25",
   "是否对照": false,
   "配方文字": "1 mol L−1 LiTFSI；2 wt% LiNO3；0.25 wt% CU2T；DME:DOL = 与DOL混合，比例未报告:与DME混合，比例未报告（体积比）",
   "表述编号": "ST4818",
   "证据句子": [
    "M0257"
   ],
   "标记": [
    "溶剂比例默认"
   ]
  },
  "组分变化": "配方相同",
  "作者改动的组分": [],
  "特殊组分变化": [],
  "电解液相同但样品编号不同": false,
  "描述符": [],
  "物性": [
   {
    "物性": "Li⁺迁移数",
    "方向": "相近",
    "A": 0.49,
    "B": 0.49,
    "单位": "",
    "温度": null
   }
  ],
  "条件": [
   {
    "条件": "倍率",
    "方向": "相近",
    "A": 0.2,
    "B": 0.2
   },
   {
    "条件": "温度",
    "方向": "变高",
    "A": 54.85,
    "B": 4.85
   },
   {
    "条件": "电池形式",
    "方向": "相同",
    "A": 1.0,
    "B": 1.0
   },
   {
    "条件": "圈数",
    "方向": "相近",
    "A": 50,
    "B": 50
   }
  ],
  "条件含默认值": [
   "溶剂比例默认"
  ],
  "性能": {
   "方向": "变高",
   "倍数": 23.375,
   "倍数含义": "每圈衰减率之比",
   "好于参照": false,
   "值A": 0.374,
   "值B": 0.016,
   "指标A": "每圈衰减率（%/圈，由容量保持率换算）",
   "指标B": "每圈衰减率（%/圈，由容量保持率换算）"
  },
  "表述文字": "【P380｜每圈衰减率｜同配方换条件】实验样 0.25 wt% Cu-2-T（1 mol L−1 LiTFSI；2 wt% LiNO3；0.25 wt% CU2T；DME:DOL = 与DOL混合，比例未报告:与DME混合，比例未报告（体积比），测试 Tp328）相对 实验样 0.25 wt% Cu-2-T（1 mol L−1 LiTFSI；2 wt% LiNO3；0.25 wt% CU2T；DME:DOL = 与DOL混合，比例未报告:与DME混合，比例未报告（体积比），测试 Tp278）｜组分变化：配方相同｜描述符：配方相同｜物性：Li⁺迁移数 相近｜条件：温度 变高（含默认值：溶剂比例默认）｜性能：每圈衰减率 变高"
 },
 {
  "编号": "PC01565",
  "论文": "P380",
  "类别": "首圈容量",
  "比较类型": "同测试换配方",
  "A": {
   "测试": "Tcycle",
   "测试名": "Cu-2-T含量梯度0.2 C循环",
   "配方": "F10",
   "配方名": "0.1 wt% Cu-2-T",
   "recipe": "R_F10",
   "是否对照": false,
   "配方文字": "1 mol L−1 LiTFSI；2 wt% LiNO3；0.1 wt% CU2T；DME:DOL = 与DOL混合，比例未报告:与DME混合，比例未报告（体积比）",
   "表述编号": "ST4800",
   "证据句子": [
    "M0209"
   ],
   "标记": [
    "温度默认",
    "溶剂比例默认"
   ]
  },
  "B": {
   "测试": "Tcycle",
   "测试名": "Cu-2-T含量梯度0.2 C循环",
   "配方": "F0",
   "配方名": "Blank",
   "recipe": "R_F0",
   "是否对照": true,
   "配方文字": "1 mol L−1 LiTFSI；2 wt% LiNO3；DME:DOL = 与DOL混合，比例未报告:与DME混合，比例未报告（体积比）",
   "表述编号": "ST4798",
   "证据句子": [
    "M0209"
   ],
   "标记": [
    "LiNO3按质量分数换算",
    "温度默认",
    "溶剂比例默认"
   ]
  },
  "组分变化": "加入 CU2T（0.1 wt%）",
  "作者改动的组分": [
   "CU2T"
  ],
  "特殊组分变化": [
   {
    "组分": "CU2T",
    "类型": "描述符看不到"
   }
  ],
  "电解液相同但样品编号不同": false,
  "描述符": [
   {
    "描述符": "ring",
    "中文": "溶剂环数",
    "组": "溶剂骨架",
    "方向": "变低",
    "A": 0.5,
    "B": 0.5984,
    "被动": false
   },
   {
    "描述符": "rotb",
    "中文": "可旋转键数",
    "组": "溶剂骨架",
    "方向": "变高",
    "A": 1.5,
    "B": 1.2049,
    "被动": false
   },
   {
    "描述符": "mw",
    "中文": "溶剂分子量",
    "组": "溶剂骨架",
    "方向": "变高",
    "A": 82.1005,
    "B": 80.5223,
    "被动": false
   },
   {
    "描述符": "lnsites",
    "中文": "每个 Li⁺ 的配位位点",
    "组": "配位（醚氧）",
    "方向": "变高",
    "A": 23.9809,
    "B": 17.4944,
    "被动": false
   },
   {
    "描述符": "li",
    "中文": "Li⁺ 总浓度",
    "组": "盐用量",
    "方向": "变低",
    "A": 1.0,
    "B": 1.3708,
    "被动": true
   }
  ],
  "物性": [],
  "条件": [
   {
    "条件": "E/S",
    "方向": "相近",
    "A": 12.0,
    "B": 12.0
   },
   {
    "条件": "硫载量",
    "方向": "相近",
    "A": 1.5,
    "B": 1.5
   },
   {
    "条件": "正极含硫",
    "方向": "相近",
    "A": 60.0,
    "B": 60.0
   },
   {
    "条件": "倍率",
    "方向": "相近",
    "A": 0.2,
    "B": 0.2
   },
   {
    "条件": "温度",
    "方向": "相近",
    "A": 25.0,
    "B": 25.0
   },
   {
    "条件": "电池形式",
    "方向": "相同",
    "A": 0.0,
    "B": 0.0
   }
  ],
  "条件含默认值": [
   "温度默认",
   "溶剂比例默认"
  ],
  "性能": {
   "方向": "相近",
   "倍数": 1.0389,
   "倍数含义": "容量之比",
   "好于参照": null,
   "值A": 1006.5,
   "值B": 968.8,
   "指标A": "硫比放电容量",
   "指标B": "硫比放电容量"
  },
  "表述文字": "【P380｜首圈容量｜同测试换配方】实验样 0.1 wt% Cu-2-T（1 mol L−1 LiTFSI；2 wt% LiNO3；0.1 wt% CU2T；DME:DOL = 与DOL混合，比例未报告:与DME混合，比例未报告（体积比），测试 Tcycle）相对 对比样 Blank（1 mol L−1 LiTFSI；2 wt% LiNO3；DME:DOL = 与DOL混合，比例未报告:与DME混合，比例未报告（体积比），测试 Tcycle）｜组分变化：加入 CU2T（0.1 wt%）（其中 CU2T：描述符看不到）｜描述符：溶剂环数 变低；可旋转键数 变高；溶剂分子量 变高；每个 Li⁺ 的配位位点 变高；Li⁺ 总浓度 变低（被动）｜物性：两边没有都报告的｜条件：相同（含默认值：温度默认、溶剂比例默认）｜性能：首圈容量 相近"
 },
 {
  "编号": "PC01566",
  "论文": "P380",
  "类别": "首圈容量",
  "比较类型": "同测试换配方",
  "A": {
   "测试": "Tcycle",
   "测试名": "Cu-2-T含量梯度0.2 C循环",
   "配方": "F25",
   "配方名": "0.25 wt% Cu-2-T",
   "recipe": "R_F25",
   "是否对照": false,
   "配方文字": "1 mol L−1 LiTFSI；2 wt% LiNO3；0.25 wt% CU2T；DME:DOL = 与DOL混合，比例未报告:与DME混合，比例未报告（体积比）",
   "表述编号": "ST4802",
   "证据句子": [
    "M0209"
   ],
   "标记": [
    "温度默认",
    "溶剂比例默认"
   ]
  },
  "B": {
   "测试": "Tcycle",
   "测试名": "Cu-2-T含量梯度0.2 C循环",
   "配方": "F0",
   "配方名": "Blank",
   "recipe": "R_F0",
   "是否对照": true,
   "配方文字": "1 mol L−1 LiTFSI；2 wt% LiNO3；DME:DOL = 与DOL混合，比例未报告:与DME混合，比例未报告（体积比）",
   "表述编号": "ST4798",
   "证据句子": [
    "M0209"
   ],
   "标记": [
    "LiNO3按质量分数换算",
    "温度默认",
    "溶剂比例默认"
   ]
  },
  "组分变化": "加入 CU2T（0.25 wt%）",
  "作者改动的组分": [
   "CU2T"
  ],
  "特殊组分变化": [
   {
    "组分": "CU2T",
    "类型": "描述符看不到"
   }
  ],
  "电解液相同但样品编号不同": false,
  "描述符": [
   {
    "描述符": "ring",
    "中文": "溶剂环数",
    "组": "溶剂骨架",
    "方向": "变低",
    "A": 0.5,
    "B": 0.5984,
    "被动": false
   },
   {
    "描述符": "rotb",
    "中文": "可旋转键数",
    "组": "溶剂骨架",
    "方向": "变高",
    "A": 1.5,
    "B": 1.2049,
    "被动": false
   },
   {
    "描述符": "mw",
    "中文": "溶剂分子量",
    "组": "溶剂骨架",
    "方向": "变高",
    "A": 82.1005,
    "B": 80.5223,
    "被动": false
   },
   {
    "描述符": "lnsites",
    "中文": "每个 Li⁺ 的配位位点",
    "组": "配位（醚氧）",
    "方向": "变高",
    "A": 23.9809,
    "B": 17.4944,
    "被动": false
   },
   {
    "描述符": "li",
    "中文": "Li⁺ 总浓度",
    "组": "盐用量",
    "方向": "变低",
    "A": 1.0,
    "B": 1.3708,
    "被动": true
   }
  ],
  "物性": [
   {
    "物性": "Li⁺迁移数",
    "方向": "变高",
    "A": 0.49,
    "B": 0.31,
    "单位": "",
    "温度": null
   }
  ],
  "条件": [
   {
    "条件": "E/S",
    "方向": "相近",
    "A": 12.0,
    "B": 12.0
   },
   {
    "条件": "硫载量",
    "方向": "相近",
    "A": 1.5,
    "B": 1.5
   },
   {
    "条件": "正极含硫",
    "方向": "相近",
    "A": 60.0,
    "B": 60.0
   },
   {
    "条件": "倍率",
    "方向": "相近",
    "A": 0.2,
    "B": 0.2
   },
   {
    "条件": "温度",
    "方向": "相近",
    "A": 25.0,
    "B": 25.0
   },
   {
    "条件": "电池形式",
    "方向": "相同",
    "A": 0.0,
    "B": 0.0
   }
  ],
  "条件含默认值": [
   "温度默认",
   "溶剂比例默认"
  ],
  "性能": {
   "方向": "相近",
   "倍数": 1.0351,
   "倍数含义": "容量之比",
   "好于参照": null,
   "值A": 1002.8,
   "值B": 968.8,
   "指标A": "硫比放电容量",
   "指标B": "硫比放电容量"
  },
  "表述文字": "【P380｜首圈容量｜同测试换配方】实验样 0.25 wt% Cu-2-T（1 mol L−1 LiTFSI；2 wt% LiNO3；0.25 wt% CU2T；DME:DOL = 与DOL混合，比例未报告:与DME混合，比例未报告（体积比），测试 Tcycle）相对 对比样 Blank（1 mol L−1 LiTFSI；2 wt% LiNO3；DME:DOL = 与DOL混合，比例未报告:与DME混合，比例未报告（体积比），测试 Tcycle）｜组分变化：加入 CU2T（0.25 wt%）（其中 CU2T：描述符看不到）｜描述符：溶剂环数 变低；可旋转键数 变高；溶剂分子量 变高；每个 Li⁺ 的配位位点 变高；Li⁺ 总浓度 变低（被动）｜物性：Li⁺迁移数 变高｜条件：相同（含默认值：温度默认、溶剂比例默认）｜性能：首圈容量 相近"
 },
 {
  "编号": "PC01567",
  "论文": "P380",
  "类别": "首圈容量",
  "比较类型": "同测试换配方",
  "A": {
   "测试": "Tcycle",
   "测试名": "Cu-2-T含量梯度0.2 C循环",
   "配方": "F40",
   "配方名": "0.4 wt% Cu-2-T",
   "recipe": "R_F40",
   "是否对照": false,
   "配方文字": "1 mol L−1 LiTFSI；2 wt% LiNO3；0.4 wt% CU2T；DME:DOL = 与DOL混合，比例未报告:与DME混合，比例未报告（体积比）",
   "表述编号": "ST4804",
   "证据句子": [
    "M0209"
   ],
   "标记": [
    "温度默认",
    "溶剂比例默认"
   ]
  },
  "B": {
   "测试": "Tcycle",
   "测试名": "Cu-2-T含量梯度0.2 C循环",
   "配方": "F0",
   "配方名": "Blank",
   "recipe": "R_F0",
   "是否对照": true,
   "配方文字": "1 mol L−1 LiTFSI；2 wt% LiNO3；DME:DOL = 与DOL混合，比例未报告:与DME混合，比例未报告（体积比）",
   "表述编号": "ST4798",
   "证据句子": [
    "M0209"
   ],
   "标记": [
    "LiNO3按质量分数换算",
    "温度默认",
    "溶剂比例默认"
   ]
  },
  "组分变化": "加入 CU2T（0.4 wt%）",
  "作者改动的组分": [
   "CU2T"
  ],
  "特殊组分变化": [
   {
    "组分": "CU2T",
    "类型": "描述符看不到"
   }
  ],
  "电解液相同但样品编号不同": false,
  "描述符": [
   {
    "描述符": "ring",
    "中文": "溶剂环数",
    "组": "溶剂骨架",
    "方向": "变低",
    "A": 0.5,
    "B": 0.5984,
    "被动": false
   },
   {
    "描述符": "rotb",
    "中文": "可旋转键数",
    "组": "溶剂骨架",
    "方向": "变高",
    "A": 1.5,
    "B": 1.2049,
    "被动": false
   },
   {
    "描述符": "mw",
    "中文": "溶剂分子量",
    "组": "溶剂骨架",
    "方向": "变高",
    "A": 82.1005,
    "B": 80.5223,
    "被动": false
   },
   {
    "描述符": "lnsites",
    "中文": "每个 Li⁺ 的配位位点",
    "组": "配位（醚氧）",
    "方向": "变高",
    "A": 23.9809,
    "B": 17.4944,
    "被动": false
   },
   {
    "描述符": "li",
    "中文": "Li⁺ 总浓度",
    "组": "盐用量",
    "方向": "变低",
    "A": 1.0,
    "B": 1.3708,
    "被动": true
   }
  ],
  "物性": [],
  "条件": [
   {
    "条件": "E/S",
    "方向": "相近",
    "A": 12.0,
    "B": 12.0
   },
   {
    "条件": "硫载量",
    "方向": "相近",
    "A": 1.5,
    "B": 1.5
   },
   {
    "条件": "正极含硫",
    "方向": "相近",
    "A": 60.0,
    "B": 60.0
   },
   {
    "条件": "倍率",
    "方向": "相近",
    "A": 0.2,
    "B": 0.2
   },
   {
    "条件": "温度",
    "方向": "相近",
    "A": 25.0,
    "B": 25.0
   },
   {
    "条件": "电池形式",
    "方向": "相同",
    "A": 0.0,
    "B": 0.0
   }
  ],
  "条件含默认值": [
   "温度默认",
   "溶剂比例默认"
  ],
  "性能": {
   "方向": "相近",
   "倍数": 1.0372,
   "倍数含义": "容量之比",
   "好于参照": null,
   "值A": 1004.8,
   "值B": 968.8,
   "指标A": "硫比放电容量",
   "指标B": "硫比放电容量"
  },
  "表述文字": "【P380｜首圈容量｜同测试换配方】实验样 0.4 wt% Cu-2-T（1 mol L−1 LiTFSI；2 wt% LiNO3；0.4 wt% CU2T；DME:DOL = 与DOL混合，比例未报告:与DME混合，比例未报告（体积比），测试 Tcycle）相对 对比样 Blank（1 mol L−1 LiTFSI；2 wt% LiNO3；DME:DOL = 与DOL混合，比例未报告:与DME混合，比例未报告（体积比），测试 Tcycle）｜组分变化：加入 CU2T（0.4 wt%）（其中 CU2T：描述符看不到）｜描述符：溶剂环数 变低；可旋转键数 变高；溶剂分子量 变高；每个 Li⁺ 的配位位点 变高；Li⁺ 总浓度 变低（被动）｜物性：两边没有都报告的｜条件：相同（含默认值：温度默认、溶剂比例默认）｜性能：首圈容量 相近"
 },
 {
  "编号": "PC01568",
  "论文": "P380",
  "类别": "首圈容量",
  "比较类型": "配方和条件都变",
  "A": {
   "测试": "Tlong",
   "测试名": "1 C长循环",
   "配方": "F25",
   "配方名": "0.25 wt% Cu-2-T",
   "recipe": "R_F25",
   "是否对照": false,
   "配方文字": "1 mol L−1 LiTFSI；2 wt% LiNO3；0.25 wt% CU2T；DME:DOL = 与DOL混合，比例未报告:与DME混合，比例未报告（体积比）",
   "表述编号": "ST4809",
   "证据句子": [
    "M0248"
   ],
   "标记": [
    "温度默认",
    "溶剂比例默认"
   ]
  },
  "B": {
   "测试": "Tcycle",
   "测试名": "Cu-2-T含量梯度0.2 C循环",
   "配方": "F0",
   "配方名": "Blank",
   "recipe": "R_F0",
   "是否对照": true,
   "配方文字": "1 mol L−1 LiTFSI；2 wt% LiNO3；DME:DOL = 与DOL混合，比例未报告:与DME混合，比例未报告（体积比）",
   "表述编号": "ST4798",
   "证据句子": [
    "M0209"
   ],
   "标记": [
    "LiNO3按质量分数换算",
    "温度默认",
    "溶剂比例默认"
   ]
  },
  "组分变化": "加入 CU2T（0.25 wt%）",
  "作者改动的组分": [
   "CU2T"
  ],
  "特殊组分变化": [
   {
    "组分": "CU2T",
    "类型": "描述符看不到"
   }
  ],
  "电解液相同但样品编号不同": false,
  "描述符": [
   {
    "描述符": "ring",
    "中文": "溶剂环数",
    "组": "溶剂骨架",
    "方向": "变低",
    "A": 0.5,
    "B": 0.5984,
    "被动": false
   },
   {
    "描述符": "rotb",
    "中文": "可旋转键数",
    "组": "溶剂骨架",
    "方向": "变高",
    "A": 1.5,
    "B": 1.2049,
    "被动": false
   },
   {
    "描述符": "mw",
    "中文": "溶剂分子量",
    "组": "溶剂骨架",
    "方向": "变高",
    "A": 82.1005,
    "B": 80.5223,
    "被动": false
   },
   {
    "描述符": "lnsites",
    "中文": "每个 Li⁺ 的配位位点",
    "组": "配位（醚氧）",
    "方向": "变高",
    "A": 23.9809,
    "B": 17.4944,
    "被动": false
   },
   {
    "描述符": "li",
    "中文": "Li⁺ 总浓度",
    "组": "盐用量",
    "方向": "变低",
    "A": 1.0,
    "B": 1.3708,
    "被动": true
   }
  ],
  "物性": [
   {
    "物性": "Li⁺迁移数",
    "方向": "变高",
    "A": 0.49,
    "B": 0.31,
    "单位": "",
    "温度": null
   }
  ],
  "条件": [
   {
    "条件": "E/S",
    "方向": "相近",
    "A": 12.0,
    "B": 12.0
   },
   {
    "条件": "硫载量",
    "方向": "相近",
    "A": 1.5,
    "B": 1.5
   },
   {
    "条件": "正极含硫",
    "方向": "相近",
    "A": 60.0,
    "B": 60.0
   },
   {
    "条件": "倍率",
    "方向": "变高",
    "A": 1.0,
    "B": 0.2
   },
   {
    "条件": "温度",
    "方向": "相近",
    "A": 25.0,
    "B": 25.0
   },
   {
    "条件": "电池形式",
    "方向": "相同",
    "A": 0.0,
    "B": 0.0
   }
  ],
  "条件含默认值": [
   "温度默认",
   "溶剂比例默认"
  ],
  "性能": {
   "方向": "变低",
   "倍数": 0.7893,
   "倍数含义": "容量之比",
   "好于参照": false,
   "值A": 764.7,
   "值B": 968.8,
   "指标A": "硫比放电容量",
   "指标B": "硫比放电容量"
  },
  "表述文字": "【P380｜首圈容量｜配方和条件都变】实验样 0.25 wt% Cu-2-T（1 mol L−1 LiTFSI；2 wt% LiNO3；0.25 wt% CU2T；DME:DOL = 与DOL混合，比例未报告:与DME混合，比例未报告（体积比），测试 Tlong）相对 对比样 Blank（1 mol L−1 LiTFSI；2 wt% LiNO3；DME:DOL = 与DOL混合，比例未报告:与DME混合，比例未报告（体积比），测试 Tcycle）｜组分变化：加入 CU2T（0.25 wt%）（其中 CU2T：描述符看不到）｜描述符：溶剂环数 变低；可旋转键数 变高；溶剂分子量 变高；每个 Li⁺ 的配位位点 变高；Li⁺ 总浓度 变低（被动）｜物性：Li⁺迁移数 变高｜条件：倍率 变高（含默认值：温度默认、溶剂比例默认）｜性能：首圈容量 变低"
 },
 {
  "编号": "PC01569",
  "论文": "P380",
  "类别": "首圈容量",
  "比较类型": "配方和条件都变",
  "A": {
   "测试": "Tp278",
   "测试名": "软包278 K循环",
   "配方": "F25",
   "配方名": "0.25 wt% Cu-2-T",
   "recipe": "R_F25",
   "是否对照": false,
   "配方文字": "1 mol L−1 LiTFSI；2 wt% LiNO3；0.25 wt% CU2T；DME:DOL = 与DOL混合，比例未报告:与DME混合，比例未报告（体积比）",
   "表述编号": "ST4819",
   "证据句子": [
    "M0256"
   ],
   "标记": [
    "溶剂比例默认"
   ]
  },
  "B": {
   "测试": "Tcycle",
   "测试名": "Cu-2-T含量梯度0.2 C循环",
   "配方": "F0",
   "配方名": "Blank",
   "recipe": "R_F0",
   "是否对照": true,
   "配方文字": "1 mol L−1 LiTFSI；2 wt% LiNO3；DME:DOL = 与DOL混合，比例未报告:与DME混合，比例未报告（体积比）",
   "表述编号": "ST4798",
   "证据句子": [
    "M0209"
   ],
   "标记": [
    "LiNO3按质量分数换算",
    "温度默认",
    "溶剂比例默认"
   ]
  },
  "组分变化": "加入 CU2T（0.25 wt%）",
  "作者改动的组分": [
   "CU2T"
  ],
  "特殊组分变化": [
   {
    "组分": "CU2T",
    "类型": "描述符看不到"
   }
  ],
  "电解液相同但样品编号不同": false,
  "描述符": [
   {
    "描述符": "ring",
    "中文": "溶剂环数",
    "组": "溶剂骨架",
    "方向": "变低",
    "A": 0.5,
    "B": 0.5984,
    "被动": false
   },
   {
    "描述符": "rotb",
    "中文": "可旋转键数",
    "组": "溶剂骨架",
    "方向": "变高",
    "A": 1.5,
    "B": 1.2049,
    "被动": false
   },
   {
    "描述符": "mw",
    "中文": "溶剂分子量",
    "组": "溶剂骨架",
    "方向": "变高",
    "A": 82.1005,
    "B": 80.5223,
    "被动": false
   },
   {
    "描述符": "lnsites",
    "中文": "每个 Li⁺ 的配位位点",
    "组": "配位（醚氧）",
    "方向": "变高",
    "A": 23.9809,
    "B": 17.4944,
    "被动": false
   },
   {
    "描述符": "li",
    "中文": "Li⁺ 总浓度",
    "组": "盐用量",
    "方向": "变低",
    "A": 1.0,
    "B": 1.3708,
    "被动": true
   }
  ],
  "物性": [
   {
    "物性": "Li⁺迁移数",
    "方向": "变高",
    "A": 0.49,
    "B": 0.31,
    "单位": "",
    "温度": null
   }
  ],
  "条件": [
   {
    "条件": "E/S",
    "方向": "一边未报告",
    "A": null,
    "B": 2.4849066497880004
   },
   {
    "条件": "硫载量",
    "方向": "一边未报告",
    "A": null,
    "B": 1.5
   },
   {
    "条件": "正极含硫",
    "方向": "一边未报告",
    "A": null,
    "B": 60.0
   },
   {
    "条件": "倍率",
    "方向": "相近",
    "A": 0.2,
    "B": 0.2
   },
   {
    "条件": "温度",
    "方向": "变低",
    "A": 4.85,
    "B": 25.0
   },
   {
    "条件": "电池形式",
    "方向": "扣式 → 软包",
    "A": 1.0,
    "B": 0.0
   }
  ],
  "条件含默认值": [
   "温度默认",
   "溶剂比例默认"
  ],
  "性能": {
   "方向": "变低",
   "倍数": 0.7873,
   "倍数含义": "容量之比",
   "好于参照": false,
   "值A": 762.7,
   "值B": 968.8,
   "指标A": "硫比放电容量",
   "指标B": "硫比放电容量"
  },
  "表述文字": "【P380｜首圈容量｜配方和条件都变】实验样 0.25 wt% Cu-2-T（1 mol L−1 LiTFSI；2 wt% LiNO3；0.25 wt% CU2T；DME:DOL = 与DOL混合，比例未报告:与DME混合，比例未报告（体积比），测试 Tp278）相对 对比样 Blank（1 mol L−1 LiTFSI；2 wt% LiNO3；DME:DOL = 与DOL混合，比例未报告:与DME混合，比例未报告（体积比），测试 Tcycle）｜组分变化：加入 CU2T（0.25 wt%）（其中 CU2T：描述符看不到）｜描述符：溶剂环数 变低；可旋转键数 变高；溶剂分子量 变高；每个 Li⁺ 的配位位点 变高；Li⁺ 总浓度 变低（被动）｜物性：Li⁺迁移数 变高｜条件：E/S 一边未报告；硫载量 一边未报告；正极含硫 一边未报告；温度 变低；电池形式 扣式 → 软包（含默认值：温度默认、溶剂比例默认）｜性能：首圈容量 变低"
 },
 {
  "编号": "PC01570",
  "论文": "P380",
  "类别": "首圈容量",
  "比较类型": "配方和条件都变",
  "A": {
   "测试": "Tp328",
   "测试名": "软包328 K循环",
   "配方": "F25",
   "配方名": "0.25 wt% Cu-2-T",
   "recipe": "R_F25",
   "是否对照": false,
   "配方文字": "1 mol L−1 LiTFSI；2 wt% LiNO3；0.25 wt% CU2T；DME:DOL = 与DOL混合，比例未报告:与DME混合，比例未报告（体积比）",
   "表述编号": "ST4821",
   "证据句子": [
    "M0256"
   ],
   "标记": [
    "溶剂比例默认"
   ]
  },
  "B": {
   "测试": "Tcycle",
   "测试名": "Cu-2-T含量梯度0.2 C循环",
   "配方": "F0",
   "配方名": "Blank",
   "recipe": "R_F0",
   "是否对照": true,
   "配方文字": "1 mol L−1 LiTFSI；2 wt% LiNO3；DME:DOL = 与DOL混合，比例未报告:与DME混合，比例未报告（体积比）",
   "表述编号": "ST4798",
   "证据句子": [
    "M0209"
   ],
   "标记": [
    "LiNO3按质量分数换算",
    "温度默认",
    "溶剂比例默认"
   ]
  },
  "组分变化": "加入 CU2T（0.25 wt%）",
  "作者改动的组分": [
   "CU2T"
  ],
  "特殊组分变化": [
   {
    "组分": "CU2T",
    "类型": "描述符看不到"
   }
  ],
  "电解液相同但样品编号不同": false,
  "描述符": [
   {
    "描述符": "ring",
    "中文": "溶剂环数",
    "组": "溶剂骨架",
    "方向": "变低",
    "A": 0.5,
    "B": 0.5984,
    "被动": false
   },
   {
    "描述符": "rotb",
    "中文": "可旋转键数",
    "组": "溶剂骨架",
    "方向": "变高",
    "A": 1.5,
    "B": 1.2049,
    "被动": false
   },
   {
    "描述符": "mw",
    "中文": "溶剂分子量",
    "组": "溶剂骨架",
    "方向": "变高",
    "A": 82.1005,
    "B": 80.5223,
    "被动": false
   },
   {
    "描述符": "lnsites",
    "中文": "每个 Li⁺ 的配位位点",
    "组": "配位（醚氧）",
    "方向": "变高",
    "A": 23.9809,
    "B": 17.4944,
    "被动": false
   },
   {
    "描述符": "li",
    "中文": "Li⁺ 总浓度",
    "组": "盐用量",
    "方向": "变低",
    "A": 1.0,
    "B": 1.3708,
    "被动": true
   }
  ],
  "物性": [
   {
    "物性": "Li⁺迁移数",
    "方向": "变高",
    "A": 0.49,
    "B": 0.31,
    "单位": "",
    "温度": null
   }
  ],
  "条件": [
   {
    "条件": "E/S",
    "方向": "一边未报告",
    "A": null,
    "B": 2.4849066497880004
   },
   {
    "条件": "硫载量",
    "方向": "一边未报告",
    "A": null,
    "B": 1.5
   },
   {
    "条件": "正极含硫",
    "方向": "一边未报告",
    "A": null,
    "B": 60.0
   },
   {
    "条件": "倍率",
    "方向": "相近",
    "A": 0.2,
    "B": 0.2
   },
   {
    "条件": "温度",
    "方向": "变高",
    "A": 54.85,
    "B": 25.0
   },
   {
    "条件": "电池形式",
    "方向": "扣式 → 软包",
    "A": 1.0,
    "B": 0.0
   }
  ],
  "条件含默认值": [
   "温度默认",
   "溶剂比例默认"
  ],
  "性能": {
   "方向": "相近",
   "倍数": 1.0075,
   "倍数含义": "容量之比",
   "好于参照": null,
   "值A": 976.1,
   "值B": 968.8,
   "指标A": "硫比放电容量",
   "指标B": "硫比放电容量"
  },
  "表述文字": "【P380｜首圈容量｜配方和条件都变】实验样 0.25 wt% Cu-2-T（1 mol L−1 LiTFSI；2 wt% LiNO3；0.25 wt% CU2T；DME:DOL = 与DOL混合，比例未报告:与DME混合，比例未报告（体积比），测试 Tp328）相对 对比样 Blank（1 mol L−1 LiTFSI；2 wt% LiNO3；DME:DOL = 与DOL混合，比例未报告:与DME混合，比例未报告（体积比），测试 Tcycle）｜组分变化：加入 CU2T（0.25 wt%）（其中 CU2T：描述符看不到）｜描述符：溶剂环数 变低；可旋转键数 变高；溶剂分子量 变高；每个 Li⁺ 的配位位点 变高；Li⁺ 总浓度 变低（被动）｜物性：Li⁺迁移数 变高｜条件：E/S 一边未报告；硫载量 一边未报告；正极含硫 一边未报告；温度 变高；电池形式 扣式 → 软包（含默认值：温度默认、溶剂比例默认）｜性能：首圈容量 相近"
 },
 {
  "编号": "PC01571",
  "论文": "P380",
  "类别": "首圈容量",
  "比较类型": "同测试换配方",
  "A": {
   "测试": "Tcycle",
   "测试名": "Cu-2-T含量梯度0.2 C循环",
   "配方": "F25",
   "配方名": "0.25 wt% Cu-2-T",
   "recipe": "R_F25",
   "是否对照": false,
   "配方文字": "1 mol L−1 LiTFSI；2 wt% LiNO3；0.25 wt% CU2T；DME:DOL = 与DOL混合，比例未报告:与DME混合，比例未报告（体积比）",
   "表述编号": "ST4802",
   "证据句子": [
    "M0209"
   ],
   "标记": [
    "温度默认",
    "溶剂比例默认"
   ]
  },
  "B": {
   "测试": "Tcycle",
   "测试名": "Cu-2-T含量梯度0.2 C循环",
   "配方": "F10",
   "配方名": "0.1 wt% Cu-2-T",
   "recipe": "R_F10",
   "是否对照": false,
   "配方文字": "1 mol L−1 LiTFSI；2 wt% LiNO3；0.1 wt% CU2T；DME:DOL = 与DOL混合，比例未报告:与DME混合，比例未报告（体积比）",
   "表述编号": "ST4800",
   "证据句子": [
    "M0209"
   ],
   "标记": [
    "温度默认",
    "溶剂比例默认"
   ]
  },
  "组分变化": "CU2T 0.1 wt% → 0.25 wt%",
  "作者改动的组分": [
   "CU2T"
  ],
  "特殊组分变化": [
   {
    "组分": "CU2T",
    "类型": "描述符看不到"
   }
  ],
  "电解液相同但样品编号不同": false,
  "描述符": [],
  "物性": [],
  "条件": [
   {
    "条件": "E/S",
    "方向": "相近",
    "A": 12.0,
    "B": 12.0
   },
   {
    "条件": "硫载量",
    "方向": "相近",
    "A": 1.5,
    "B": 1.5
   },
   {
    "条件": "正极含硫",
    "方向": "相近",
    "A": 60.0,
    "B": 60.0
   },
   {
    "条件": "倍率",
    "方向": "相近",
    "A": 0.2,
    "B": 0.2
   },
   {
    "条件": "温度",
    "方向": "相近",
    "A": 25.0,
    "B": 25.0
   },
   {
    "条件": "电池形式",
    "方向": "相同",
    "A": 0.0,
    "B": 0.0
   }
  ],
  "条件含默认值": [
   "温度默认",
   "溶剂比例默认"
  ],
  "性能": {
   "方向": "相近",
   "倍数": 0.9963,
   "倍数含义": "容量之比",
   "好于参照": null,
   "值A": 1002.8,
   "值B": 1006.5,
   "指标A": "硫比放电容量",
   "指标B": "硫比放电容量"
  },
  "表述文字": "【P380｜首圈容量｜同测试换配方】实验样 0.25 wt% Cu-2-T（1 mol L−1 LiTFSI；2 wt% LiNO3；0.25 wt% CU2T；DME:DOL = 与DOL混合，比例未报告:与DME混合，比例未报告（体积比），测试 Tcycle）相对 实验样 0.1 wt% Cu-2-T（1 mol L−1 LiTFSI；2 wt% LiNO3；0.1 wt% CU2T；DME:DOL = 与DOL混合，比例未报告:与DME混合，比例未报告（体积比），测试 Tcycle）｜组分变化：CU2T 0.1 wt% → 0.25 wt%（其中 CU2T：描述符看不到）｜描述符：无变化｜物性：两边没有都报告的｜条件：相同（含默认值：温度默认、溶剂比例默认）｜性能：首圈容量 相近"
 },
 {
  "编号": "PC01572",
  "论文": "P380",
  "类别": "首圈容量",
  "比较类型": "同测试换配方",
  "A": {
   "测试": "Tcycle",
   "测试名": "Cu-2-T含量梯度0.2 C循环",
   "配方": "F40",
   "配方名": "0.4 wt% Cu-2-T",
   "recipe": "R_F40",
   "是否对照": false,
   "配方文字": "1 mol L−1 LiTFSI；2 wt% LiNO3；0.4 wt% CU2T；DME:DOL = 与DOL混合，比例未报告:与DME混合，比例未报告（体积比）",
   "表述编号": "ST4804",
   "证据句子": [
    "M0209"
   ],
   "标记": [
    "温度默认",
    "溶剂比例默认"
   ]
  },
  "B": {
   "测试": "Tcycle",
   "测试名": "Cu-2-T含量梯度0.2 C循环",
   "配方": "F10",
   "配方名": "0.1 wt% Cu-2-T",
   "recipe": "R_F10",
   "是否对照": false,
   "配方文字": "1 mol L−1 LiTFSI；2 wt% LiNO3；0.1 wt% CU2T；DME:DOL = 与DOL混合，比例未报告:与DME混合，比例未报告（体积比）",
   "表述编号": "ST4800",
   "证据句子": [
    "M0209"
   ],
   "标记": [
    "温度默认",
    "溶剂比例默认"
   ]
  },
  "组分变化": "CU2T 0.1 wt% → 0.4 wt%",
  "作者改动的组分": [
   "CU2T"
  ],
  "特殊组分变化": [
   {
    "组分": "CU2T",
    "类型": "描述符看不到"
   }
  ],
  "电解液相同但样品编号不同": false,
  "描述符": [],
  "物性": [],
  "条件": [
   {
    "条件": "E/S",
    "方向": "相近",
    "A": 12.0,
    "B": 12.0
   },
   {
    "条件": "硫载量",
    "方向": "相近",
    "A": 1.5,
    "B": 1.5
   },
   {
    "条件": "正极含硫",
    "方向": "相近",
    "A": 60.0,
    "B": 60.0
   },
   {
    "条件": "倍率",
    "方向": "相近",
    "A": 0.2,
    "B": 0.2
   },
   {
    "条件": "温度",
    "方向": "相近",
    "A": 25.0,
    "B": 25.0
   },
   {
    "条件": "电池形式",
    "方向": "相同",
    "A": 0.0,
    "B": 0.0
   }
  ],
  "条件含默认值": [
   "温度默认",
   "溶剂比例默认"
  ],
  "性能": {
   "方向": "相近",
   "倍数": 0.9983,
   "倍数含义": "容量之比",
   "好于参照": null,
   "值A": 1004.8,
   "值B": 1006.5,
   "指标A": "硫比放电容量",
   "指标B": "硫比放电容量"
  },
  "表述文字": "【P380｜首圈容量｜同测试换配方】实验样 0.4 wt% Cu-2-T（1 mol L−1 LiTFSI；2 wt% LiNO3；0.4 wt% CU2T；DME:DOL = 与DOL混合，比例未报告:与DME混合，比例未报告（体积比），测试 Tcycle）相对 实验样 0.1 wt% Cu-2-T（1 mol L−1 LiTFSI；2 wt% LiNO3；0.1 wt% CU2T；DME:DOL = 与DOL混合，比例未报告:与DME混合，比例未报告（体积比），测试 Tcycle）｜组分变化：CU2T 0.1 wt% → 0.4 wt%（其中 CU2T：描述符看不到）｜描述符：无变化｜物性：两边没有都报告的｜条件：相同（含默认值：温度默认、溶剂比例默认）｜性能：首圈容量 相近"
 },
 {
  "编号": "PC01573",
  "论文": "P380",
  "类别": "首圈容量",
  "比较类型": "配方和条件都变",
  "A": {
   "测试": "Tlong",
   "测试名": "1 C长循环",
   "配方": "F25",
   "配方名": "0.25 wt% Cu-2-T",
   "recipe": "R_F25",
   "是否对照": false,
   "配方文字": "1 mol L−1 LiTFSI；2 wt% LiNO3；0.25 wt% CU2T；DME:DOL = 与DOL混合，比例未报告:与DME混合，比例未报告（体积比）",
   "表述编号": "ST4809",
   "证据句子": [
    "M0248"
   ],
   "标记": [
    "温度默认",
    "溶剂比例默认"
   ]
  },
  "B": {
   "测试": "Tcycle",
   "测试名": "Cu-2-T含量梯度0.2 C循环",
   "配方": "F10",
   "配方名": "0.1 wt% Cu-2-T",
   "recipe": "R_F10",
   "是否对照": false,
   "配方文字": "1 mol L−1 LiTFSI；2 wt% LiNO3；0.1 wt% CU2T；DME:DOL = 与DOL混合，比例未报告:与DME混合，比例未报告（体积比）",
   "表述编号": "ST4800",
   "证据句子": [
    "M0209"
   ],
   "标记": [
    "温度默认",
    "溶剂比例默认"
   ]
  },
  "组分变化": "CU2T 0.1 wt% → 0.25 wt%",
  "作者改动的组分": [
   "CU2T"
  ],
  "特殊组分变化": [
   {
    "组分": "CU2T",
    "类型": "描述符看不到"
   }
  ],
  "电解液相同但样品编号不同": false,
  "描述符": [],
  "物性": [],
  "条件": [
   {
    "条件": "E/S",
    "方向": "相近",
    "A": 12.0,
    "B": 12.0
   },
   {
    "条件": "硫载量",
    "方向": "相近",
    "A": 1.5,
    "B": 1.5
   },
   {
    "条件": "正极含硫",
    "方向": "相近",
    "A": 60.0,
    "B": 60.0
   },
   {
    "条件": "倍率",
    "方向": "变高",
    "A": 1.0,
    "B": 0.2
   },
   {
    "条件": "温度",
    "方向": "相近",
    "A": 25.0,
    "B": 25.0
   },
   {
    "条件": "电池形式",
    "方向": "相同",
    "A": 0.0,
    "B": 0.0
   }
  ],
  "条件含默认值": [
   "温度默认",
   "溶剂比例默认"
  ],
  "性能": {
   "方向": "变低",
   "倍数": 0.7598,
   "倍数含义": "容量之比",
   "好于参照": false,
   "值A": 764.7,
   "值B": 1006.5,
   "指标A": "硫比放电容量",
   "指标B": "硫比放电容量"
  },
  "表述文字": "【P380｜首圈容量｜配方和条件都变】实验样 0.25 wt% Cu-2-T（1 mol L−1 LiTFSI；2 wt% LiNO3；0.25 wt% CU2T；DME:DOL = 与DOL混合，比例未报告:与DME混合，比例未报告（体积比），测试 Tlong）相对 实验样 0.1 wt% Cu-2-T（1 mol L−1 LiTFSI；2 wt% LiNO3；0.1 wt% CU2T；DME:DOL = 与DOL混合，比例未报告:与DME混合，比例未报告（体积比），测试 Tcycle）｜组分变化：CU2T 0.1 wt% → 0.25 wt%（其中 CU2T：描述符看不到）｜描述符：无变化｜物性：两边没有都报告的｜条件：倍率 变高（含默认值：温度默认、溶剂比例默认）｜性能：首圈容量 变低"
 },
 {
  "编号": "PC01574",
  "论文": "P380",
  "类别": "首圈容量",
  "比较类型": "配方和条件都变",
  "A": {
   "测试": "Tp278",
   "测试名": "软包278 K循环",
   "配方": "F25",
   "配方名": "0.25 wt% Cu-2-T",
   "recipe": "R_F25",
   "是否对照": false,
   "配方文字": "1 mol L−1 LiTFSI；2 wt% LiNO3；0.25 wt% CU2T；DME:DOL = 与DOL混合，比例未报告:与DME混合，比例未报告（体积比）",
   "表述编号": "ST4819",
   "证据句子": [
    "M0256"
   ],
   "标记": [
    "溶剂比例默认"
   ]
  },
  "B": {
   "测试": "Tcycle",
   "测试名": "Cu-2-T含量梯度0.2 C循环",
   "配方": "F10",
   "配方名": "0.1 wt% Cu-2-T",
   "recipe": "R_F10",
   "是否对照": false,
   "配方文字": "1 mol L−1 LiTFSI；2 wt% LiNO3；0.1 wt% CU2T；DME:DOL = 与DOL混合，比例未报告:与DME混合，比例未报告（体积比）",
   "表述编号": "ST4800",
   "证据句子": [
    "M0209"
   ],
   "标记": [
    "温度默认",
    "溶剂比例默认"
   ]
  },
  "组分变化": "CU2T 0.1 wt% → 0.25 wt%",
  "作者改动的组分": [
   "CU2T"
  ],
  "特殊组分变化": [
   {
    "组分": "CU2T",
    "类型": "描述符看不到"
   }
  ],
  "电解液相同但样品编号不同": false,
  "描述符": [],
  "物性": [],
  "条件": [
   {
    "条件": "E/S",
    "方向": "一边未报告",
    "A": null,
    "B": 2.4849066497880004
   },
   {
    "条件": "硫载量",
    "方向": "一边未报告",
    "A": null,
    "B": 1.5
   },
   {
    "条件": "正极含硫",
    "方向": "一边未报告",
    "A": null,
    "B": 60.0
   },
   {
    "条件": "倍率",
    "方向": "相近",
    "A": 0.2,
    "B": 0.2
   },
   {
    "条件": "温度",
    "方向": "变低",
    "A": 4.85,
    "B": 25.0
   },
   {
    "条件": "电池形式",
    "方向": "扣式 → 软包",
    "A": 1.0,
    "B": 0.0
   }
  ],
  "条件含默认值": [
   "温度默认",
   "溶剂比例默认"
  ],
  "性能": {
   "方向": "变低",
   "倍数": 0.7578,
   "倍数含义": "容量之比",
   "好于参照": false,
   "值A": 762.7,
   "值B": 1006.5,
   "指标A": "硫比放电容量",
   "指标B": "硫比放电容量"
  },
  "表述文字": "【P380｜首圈容量｜配方和条件都变】实验样 0.25 wt% Cu-2-T（1 mol L−1 LiTFSI；2 wt% LiNO3；0.25 wt% CU2T；DME:DOL = 与DOL混合，比例未报告:与DME混合，比例未报告（体积比），测试 Tp278）相对 实验样 0.1 wt% Cu-2-T（1 mol L−1 LiTFSI；2 wt% LiNO3；0.1 wt% CU2T；DME:DOL = 与DOL混合，比例未报告:与DME混合，比例未报告（体积比），测试 Tcycle）｜组分变化：CU2T 0.1 wt% → 0.25 wt%（其中 CU2T：描述符看不到）｜描述符：无变化｜物性：两边没有都报告的｜条件：E/S 一边未报告；硫载量 一边未报告；正极含硫 一边未报告；温度 变低；电池形式 扣式 → 软包（含默认值：温度默认、溶剂比例默认）｜性能：首圈容量 变低"
 },
 {
  "编号": "PC01575",
  "论文": "P380",
  "类别": "首圈容量",
  "比较类型": "配方和条件都变",
  "A": {
   "测试": "Tp328",
   "测试名": "软包328 K循环",
   "配方": "F25",
   "配方名": "0.25 wt% Cu-2-T",
   "recipe": "R_F25",
   "是否对照": false,
   "配方文字": "1 mol L−1 LiTFSI；2 wt% LiNO3；0.25 wt% CU2T；DME:DOL = 与DOL混合，比例未报告:与DME混合，比例未报告（体积比）",
   "表述编号": "ST4821",
   "证据句子": [
    "M0256"
   ],
   "标记": [
    "溶剂比例默认"
   ]
  },
  "B": {
   "测试": "Tcycle",
   "测试名": "Cu-2-T含量梯度0.2 C循环",
   "配方": "F10",
   "配方名": "0.1 wt% Cu-2-T",
   "recipe": "R_F10",
   "是否对照": false,
   "配方文字": "1 mol L−1 LiTFSI；2 wt% LiNO3；0.1 wt% CU2T；DME:DOL = 与DOL混合，比例未报告:与DME混合，比例未报告（体积比）",
   "表述编号": "ST4800",
   "证据句子": [
    "M0209"
   ],
   "标记": [
    "温度默认",
    "溶剂比例默认"
   ]
  },
  "组分变化": "CU2T 0.1 wt% → 0.25 wt%",
  "作者改动的组分": [
   "CU2T"
  ],
  "特殊组分变化": [
   {
    "组分": "CU2T",
    "类型": "描述符看不到"
   }
  ],
  "电解液相同但样品编号不同": false,
  "描述符": [],
  "物性": [],
  "条件": [
   {
    "条件": "E/S",
    "方向": "一边未报告",
    "A": null,
    "B": 2.4849066497880004
   },
   {
    "条件": "硫载量",
    "方向": "一边未报告",
    "A": null,
    "B": 1.5
   },
   {
    "条件": "正极含硫",
    "方向": "一边未报告",
    "A": null,
    "B": 60.0
   },
   {
    "条件": "倍率",
    "方向": "相近",
    "A": 0.2,
    "B": 0.2
   },
   {
    "条件": "温度",
    "方向": "变高",
    "A": 54.85,
    "B": 25.0
   },
   {
    "条件": "电池形式",
    "方向": "扣式 → 软包",
    "A": 1.0,
    "B": 0.0
   }
  ],
  "条件含默认值": [
   "温度默认",
   "溶剂比例默认"
  ],
  "性能": {
   "方向": "相近",
   "倍数": 0.9698,
   "倍数含义": "容量之比",
   "好于参照": null,
   "值A": 976.1,
   "值B": 1006.5,
   "指标A": "硫比放电容量",
   "指标B": "硫比放电容量"
  },
  "表述文字": "【P380｜首圈容量｜配方和条件都变】实验样 0.25 wt% Cu-2-T（1 mol L−1 LiTFSI；2 wt% LiNO3；0.25 wt% CU2T；DME:DOL = 与DOL混合，比例未报告:与DME混合，比例未报告（体积比），测试 Tp328）相对 实验样 0.1 wt% Cu-2-T（1 mol L−1 LiTFSI；2 wt% LiNO3；0.1 wt% CU2T；DME:DOL = 与DOL混合，比例未报告:与DME混合，比例未报告（体积比），测试 Tcycle）｜组分变化：CU2T 0.1 wt% → 0.25 wt%（其中 CU2T：描述符看不到）｜描述符：无变化｜物性：两边没有都报告的｜条件：E/S 一边未报告；硫载量 一边未报告；正极含硫 一边未报告；温度 变高；电池形式 扣式 → 软包（含默认值：温度默认、溶剂比例默认）｜性能：首圈容量 相近"
 },
 {
  "编号": "PC01576",
  "论文": "P380",
  "类别": "首圈容量",
  "比较类型": "同测试换配方",
  "A": {
   "测试": "Tcycle",
   "测试名": "Cu-2-T含量梯度0.2 C循环",
   "配方": "F40",
   "配方名": "0.4 wt% Cu-2-T",
   "recipe": "R_F40",
   "是否对照": false,
   "配方文字": "1 mol L−1 LiTFSI；2 wt% LiNO3；0.4 wt% CU2T；DME:DOL = 与DOL混合，比例未报告:与DME混合，比例未报告（体积比）",
   "表述编号": "ST4804",
   "证据句子": [
    "M0209"
   ],
   "标记": [
    "温度默认",
    "溶剂比例默认"
   ]
  },
  "B": {
   "测试": "Tcycle",
   "测试名": "Cu-2-T含量梯度0.2 C循环",
   "配方": "F25",
   "配方名": "0.25 wt% Cu-2-T",
   "recipe": "R_F25",
   "是否对照": false,
   "配方文字": "1 mol L−1 LiTFSI；2 wt% LiNO3；0.25 wt% CU2T；DME:DOL = 与DOL混合，比例未报告:与DME混合，比例未报告（体积比）",
   "表述编号": "ST4802",
   "证据句子": [
    "M0209"
   ],
   "标记": [
    "温度默认",
    "溶剂比例默认"
   ]
  },
  "组分变化": "CU2T 0.25 wt% → 0.4 wt%",
  "作者改动的组分": [
   "CU2T"
  ],
  "特殊组分变化": [
   {
    "组分": "CU2T",
    "类型": "描述符看不到"
   }
  ],
  "电解液相同但样品编号不同": false,
  "描述符": [],
  "物性": [],
  "条件": [
   {
    "条件": "E/S",
    "方向": "相近",
    "A": 12.0,
    "B": 12.0
   },
   {
    "条件": "硫载量",
    "方向": "相近",
    "A": 1.5,
    "B": 1.5
   },
   {
    "条件": "正极含硫",
    "方向": "相近",
    "A": 60.0,
    "B": 60.0
   },
   {
    "条件": "倍率",
    "方向": "相近",
    "A": 0.2,
    "B": 0.2
   },
   {
    "条件": "温度",
    "方向": "相近",
    "A": 25.0,
    "B": 25.0
   },
   {
    "条件": "电池形式",
    "方向": "相同",
    "A": 0.0,
    "B": 0.0
   }
  ],
  "条件含默认值": [
   "温度默认",
   "溶剂比例默认"
  ],
  "性能": {
   "方向": "相近",
   "倍数": 1.002,
   "倍数含义": "容量之比",
   "好于参照": null,
   "值A": 1004.8,
   "值B": 1002.8,
   "指标A": "硫比放电容量",
   "指标B": "硫比放电容量"
  },
  "表述文字": "【P380｜首圈容量｜同测试换配方】实验样 0.4 wt% Cu-2-T（1 mol L−1 LiTFSI；2 wt% LiNO3；0.4 wt% CU2T；DME:DOL = 与DOL混合，比例未报告:与DME混合，比例未报告（体积比），测试 Tcycle）相对 实验样 0.25 wt% Cu-2-T（1 mol L−1 LiTFSI；2 wt% LiNO3；0.25 wt% CU2T；DME:DOL = 与DOL混合，比例未报告:与DME混合，比例未报告（体积比），测试 Tcycle）｜组分变化：CU2T 0.25 wt% → 0.4 wt%（其中 CU2T：描述符看不到）｜描述符：无变化｜物性：两边没有都报告的｜条件：相同（含默认值：温度默认、溶剂比例默认）｜性能：首圈容量 相近"
 },
 {
  "编号": "PC01577",
  "论文": "P380",
  "类别": "首圈容量",
  "比较类型": "同配方换条件",
  "A": {
   "测试": "Tlong",
   "测试名": "1 C长循环",
   "配方": "F25",
   "配方名": "0.25 wt% Cu-2-T",
   "recipe": "R_F25",
   "是否对照": false,
   "配方文字": "1 mol L−1 LiTFSI；2 wt% LiNO3；0.25 wt% CU2T；DME:DOL = 与DOL混合，比例未报告:与DME混合，比例未报告（体积比）",
   "表述编号": "ST4809",
   "证据句子": [
    "M0248"
   ],
   "标记": [
    "温度默认",
    "溶剂比例默认"
   ]
  },
  "B": {
   "测试": "Tcycle",
   "测试名": "Cu-2-T含量梯度0.2 C循环",
   "配方": "F25",
   "配方名": "0.25 wt% Cu-2-T",
   "recipe": "R_F25",
   "是否对照": false,
   "配方文字": "1 mol L−1 LiTFSI；2 wt% LiNO3；0.25 wt% CU2T；DME:DOL = 与DOL混合，比例未报告:与DME混合，比例未报告（体积比）",
   "表述编号": "ST4802",
   "证据句子": [
    "M0209"
   ],
   "标记": [
    "温度默认",
    "溶剂比例默认"
   ]
  },
  "组分变化": "配方相同",
  "作者改动的组分": [],
  "特殊组分变化": [],
  "电解液相同但样品编号不同": false,
  "描述符": [],
  "物性": [
   {
    "物性": "Li⁺迁移数",
    "方向": "相近",
    "A": 0.49,
    "B": 0.49,
    "单位": "",
    "温度": null
   }
  ],
  "条件": [
   {
    "条件": "E/S",
    "方向": "相近",
    "A": 12.0,
    "B": 12.0
   },
   {
    "条件": "硫载量",
    "方向": "相近",
    "A": 1.5,
    "B": 1.5
   },
   {
    "条件": "正极含硫",
    "方向": "相近",
    "A": 60.0,
    "B": 60.0
   },
   {
    "条件": "倍率",
    "方向": "变高",
    "A": 1.0,
    "B": 0.2
   },
   {
    "条件": "温度",
    "方向": "相近",
    "A": 25.0,
    "B": 25.0
   },
   {
    "条件": "电池形式",
    "方向": "相同",
    "A": 0.0,
    "B": 0.0
   }
  ],
  "条件含默认值": [
   "温度默认",
   "溶剂比例默认"
  ],
  "性能": {
   "方向": "变低",
   "倍数": 0.7626,
   "倍数含义": "容量之比",
   "好于参照": false,
   "值A": 764.7,
   "值B": 1002.8,
   "指标A": "硫比放电容量",
   "指标B": "硫比放电容量"
  },
  "表述文字": "【P380｜首圈容量｜同配方换条件】实验样 0.25 wt% Cu-2-T（1 mol L−1 LiTFSI；2 wt% LiNO3；0.25 wt% CU2T；DME:DOL = 与DOL混合，比例未报告:与DME混合，比例未报告（体积比），测试 Tlong）相对 实验样 0.25 wt% Cu-2-T（1 mol L−1 LiTFSI；2 wt% LiNO3；0.25 wt% CU2T；DME:DOL = 与DOL混合，比例未报告:与DME混合，比例未报告（体积比），测试 Tcycle）｜组分变化：配方相同｜描述符：配方相同｜物性：Li⁺迁移数 相近｜条件：倍率 变高（含默认值：温度默认、溶剂比例默认）｜性能：首圈容量 变低"
 },
 {
  "编号": "PC01578",
  "论文": "P380",
  "类别": "首圈容量",
  "比较类型": "同配方换条件",
  "A": {
   "测试": "Tp278",
   "测试名": "软包278 K循环",
   "配方": "F25",
   "配方名": "0.25 wt% Cu-2-T",
   "recipe": "R_F25",
   "是否对照": false,
   "配方文字": "1 mol L−1 LiTFSI；2 wt% LiNO3；0.25 wt% CU2T；DME:DOL = 与DOL混合，比例未报告:与DME混合，比例未报告（体积比）",
   "表述编号": "ST4819",
   "证据句子": [
    "M0256"
   ],
   "标记": [
    "溶剂比例默认"
   ]
  },
  "B": {
   "测试": "Tcycle",
   "测试名": "Cu-2-T含量梯度0.2 C循环",
   "配方": "F25",
   "配方名": "0.25 wt% Cu-2-T",
   "recipe": "R_F25",
   "是否对照": false,
