Repository: zhuonanli08/Li-S_Electrolyte_Conflicts

File: output/两两比较表述_313篇_v2_2026-11-07/比较表述.json (part 94 of 111)
[
   "配方文字": "1 mol L−1 LiTFSI；2 wt% LiNO3；0.25 wt% CU2T；DME:DOL = 与DOL混合，比例未报告:与DME混合，比例未报告（体积比）",
   "表述编号": "ST4802",
   "证据句子": [
    "M0209"
   ],
   "标记": [
    "温度默认",
    "溶剂比例默认"
   ]
  },
  "组分变化": "配方相同",
  "作者改动的组分": [],
  "特殊组分变化": [],
  "电解液相同但样品编号不同": false,
  "描述符": [],
  "物性": [
   {
    "物性": "Li⁺迁移数",
    "方向": "相近",
    "A": 0.49,
    "B": 0.49,
    "单位": "",
    "温度": null
   }
  ],
  "条件": [
   {
    "条件": "E/S",
    "方向": "一边未报告",
    "A": null,
    "B": 2.4849066497880004
   },
   {
    "条件": "硫载量",
    "方向": "一边未报告",
    "A": null,
    "B": 1.5
   },
   {
    "条件": "正极含硫",
    "方向": "一边未报告",
    "A": null,
    "B": 60.0
   },
   {
    "条件": "倍率",
    "方向": "相近",
    "A": 0.2,
    "B": 0.2
   },
   {
    "条件": "温度",
    "方向": "变低",
    "A": 4.85,
    "B": 25.0
   },
   {
    "条件": "电池形式",
    "方向": "扣式 → 软包",
    "A": 1.0,
    "B": 0.0
   }
  ],
  "条件含默认值": [
   "温度默认",
   "溶剂比例默认"
  ],
  "性能": {
   "方向": "变低",
   "倍数": 0.7606,
   "倍数含义": "容量之比",
   "好于参照": false,
   "值A": 762.7,
   "值B": 1002.8,
   "指标A": "硫比放电容量",
   "指标B": "硫比放电容量"
  },
  "表述文字": "【P380｜首圈容量｜同配方换条件】实验样 0.25 wt% Cu-2-T（1 mol L−1 LiTFSI；2 wt% LiNO3；0.25 wt% CU2T；DME:DOL = 与DOL混合，比例未报告:与DME混合，比例未报告（体积比），测试 Tp278）相对 实验样 0.25 wt% Cu-2-T（1 mol L−1 LiTFSI；2 wt% LiNO3；0.25 wt% CU2T；DME:DOL = 与DOL混合，比例未报告:与DME混合，比例未报告（体积比），测试 Tcycle）｜组分变化：配方相同｜描述符：配方相同｜物性：Li⁺迁移数 相近｜条件：E/S 一边未报告；硫载量 一边未报告；正极含硫 一边未报告；温度 变低；电池形式 扣式 → 软包（含默认值：温度默认、溶剂比例默认）｜性能：首圈容量 变低"
 },
 {
  "编号": "PC01579",
  "论文": "P380",
  "类别": "首圈容量",
  "比较类型": "同配方换条件",
  "A": {
   "测试": "Tp328",
   "测试名": "软包328 K循环",
   "配方": "F25",
   "配方名": "0.25 wt% Cu-2-T",
   "recipe": "R_F25",
   "是否对照": false,
   "配方文字": "1 mol L−1 LiTFSI；2 wt% LiNO3；0.25 wt% CU2T；DME:DOL = 与DOL混合，比例未报告:与DME混合，比例未报告（体积比）",
   "表述编号": "ST4821",
   "证据句子": [
    "M0256"
   ],
   "标记": [
    "溶剂比例默认"
   ]
  },
  "B": {
   "测试": "Tcycle",
   "测试名": "Cu-2-T含量梯度0.2 C循环",
   "配方": "F25",
   "配方名": "0.25 wt% Cu-2-T",
   "recipe": "R_F25",
   "是否对照": false,
   "配方文字": "1 mol L−1 LiTFSI；2 wt% LiNO3；0.25 wt% CU2T；DME:DOL = 与DOL混合，比例未报告:与DME混合，比例未报告（体积比）",
   "表述编号": "ST4802",
   "证据句子": [
    "M0209"
   ],
   "标记": [
    "温度默认",
    "溶剂比例默认"
   ]
  },
  "组分变化": "配方相同",
  "作者改动的组分": [],
  "特殊组分变化": [],
  "电解液相同但样品编号不同": false,
  "描述符": [],
  "物性": [
   {
    "物性": "Li⁺迁移数",
    "方向": "相近",
    "A": 0.49,
    "B": 0.49,
    "单位": "",
    "温度": null
   }
  ],
  "条件": [
   {
    "条件": "E/S",
    "方向": "一边未报告",
    "A": null,
    "B": 2.4849066497880004
   },
   {
    "条件": "硫载量",
    "方向": "一边未报告",
    "A": null,
    "B": 1.5
   },
   {
    "条件": "正极含硫",
    "方向": "一边未报告",
    "A": null,
    "B": 60.0
   },
   {
    "条件": "倍率",
    "方向": "相近",
    "A": 0.2,
    "B": 0.2
   },
   {
    "条件": "温度",
    "方向": "变高",
    "A": 54.85,
    "B": 25.0
   },
   {
    "条件": "电池形式",
    "方向": "扣式 → 软包",
    "A": 1.0,
    "B": 0.0
   }
  ],
  "条件含默认值": [
   "温度默认",
   "溶剂比例默认"
  ],
  "性能": {
   "方向": "相近",
   "倍数": 0.9734,
   "倍数含义": "容量之比",
   "好于参照": null,
   "值A": 976.1,
   "值B": 1002.8,
   "指标A": "硫比放电容量",
   "指标B": "硫比放电容量"
  },
  "表述文字": "【P380｜首圈容量｜同配方换条件】实验样 0.25 wt% Cu-2-T（1 mol L−1 LiTFSI；2 wt% LiNO3；0.25 wt% CU2T；DME:DOL = 与DOL混合，比例未报告:与DME混合，比例未报告（体积比），测试 Tp328）相对 实验样 0.25 wt% Cu-2-T（1 mol L−1 LiTFSI；2 wt% LiNO3；0.25 wt% CU2T；DME:DOL = 与DOL混合，比例未报告:与DME混合，比例未报告（体积比），测试 Tcycle）｜组分变化：配方相同｜描述符：配方相同｜物性：Li⁺迁移数 相近｜条件：E/S 一边未报告；硫载量 一边未报告；正极含硫 一边未报告；温度 变高；电池形式 扣式 → 软包（含默认值：温度默认、溶剂比例默认）｜性能：首圈容量 相近"
 },
 {
  "编号": "PC01580",
  "论文": "P380",
  "类别": "首圈容量",
  "比较类型": "配方和条件都变",
  "A": {
   "测试": "Tcycle",
   "测试名": "Cu-2-T含量梯度0.2 C循环",
   "配方": "F40",
   "配方名": "0.4 wt% Cu-2-T",
   "recipe": "R_F40",
   "是否对照": false,
   "配方文字": "1 mol L−1 LiTFSI；2 wt% LiNO3；0.4 wt% CU2T；DME:DOL = 与DOL混合，比例未报告:与DME混合，比例未报告（体积比）",
   "表述编号": "ST4804",
   "证据句子": [
    "M0209"
   ],
   "标记": [
    "温度默认",
    "溶剂比例默认"
   ]
  },
  "B": {
   "测试": "Tlong",
   "测试名": "1 C长循环",
   "配方": "F25",
   "配方名": "0.25 wt% Cu-2-T",
   "recipe": "R_F25",
   "是否对照": false,
   "配方文字": "1 mol L−1 LiTFSI；2 wt% LiNO3；0.25 wt% CU2T；DME:DOL = 与DOL混合，比例未报告:与DME混合，比例未报告（体积比）",
   "表述编号": "ST4809",
   "证据句子": [
    "M0248"
   ],
   "标记": [
    "温度默认",
    "溶剂比例默认"
   ]
  },
  "组分变化": "CU2T 0.25 wt% → 0.4 wt%",
  "作者改动的组分": [
   "CU2T"
  ],
  "特殊组分变化": [
   {
    "组分": "CU2T",
    "类型": "描述符看不到"
   }
  ],
  "电解液相同但样品编号不同": false,
  "描述符": [],
  "物性": [],
  "条件": [
   {
    "条件": "E/S",
    "方向": "相近",
    "A": 12.0,
    "B": 12.0
   },
   {
    "条件": "硫载量",
    "方向": "相近",
    "A": 1.5,
    "B": 1.5
   },
   {
    "条件": "正极含硫",
    "方向": "相近",
    "A": 60.0,
    "B": 60.0
   },
   {
    "条件": "倍率",
    "方向": "变低",
    "A": 0.2,
    "B": 1.0
   },
   {
    "条件": "温度",
    "方向": "相近",
    "A": 25.0,
    "B": 25.0
   },
   {
    "条件": "电池形式",
    "方向": "相同",
    "A": 0.0,
    "B": 0.0
   }
  ],
  "条件含默认值": [
   "温度默认",
   "溶剂比例默认"
  ],
  "性能": {
   "方向": "变高",
   "倍数": 1.314,
   "倍数含义": "容量之比",
   "好于参照": true,
   "值A": 1004.8,
   "值B": 764.7,
   "指标A": "硫比放电容量",
   "指标B": "硫比放电容量"
  },
  "表述文字": "【P380｜首圈容量｜配方和条件都变】实验样 0.4 wt% Cu-2-T（1 mol L−1 LiTFSI；2 wt% LiNO3；0.4 wt% CU2T；DME:DOL = 与DOL混合，比例未报告:与DME混合，比例未报告（体积比），测试 Tcycle）相对 实验样 0.25 wt% Cu-2-T（1 mol L−1 LiTFSI；2 wt% LiNO3；0.25 wt% CU2T；DME:DOL = 与DOL混合，比例未报告:与DME混合，比例未报告（体积比），测试 Tlong）｜组分变化：CU2T 0.25 wt% → 0.4 wt%（其中 CU2T：描述符看不到）｜描述符：无变化｜物性：两边没有都报告的｜条件：倍率 变低（含默认值：温度默认、溶剂比例默认）｜性能：首圈容量 变高"
 },
 {
  "编号": "PC01581",
  "论文": "P380",
  "类别": "首圈容量",
  "比较类型": "配方和条件都变",
  "A": {
   "测试": "Tcycle",
   "测试名": "Cu-2-T含量梯度0.2 C循环",
   "配方": "F40",
   "配方名": "0.4 wt% Cu-2-T",
   "recipe": "R_F40",
   "是否对照": false,
   "配方文字": "1 mol L−1 LiTFSI；2 wt% LiNO3；0.4 wt% CU2T；DME:DOL = 与DOL混合，比例未报告:与DME混合，比例未报告（体积比）",
   "表述编号": "ST4804",
   "证据句子": [
    "M0209"
   ],
   "标记": [
    "温度默认",
    "溶剂比例默认"
   ]
  },
  "B": {
   "测试": "Tp278",
   "测试名": "软包278 K循环",
   "配方": "F25",
   "配方名": "0.25 wt% Cu-2-T",
   "recipe": "R_F25",
   "是否对照": false,
   "配方文字": "1 mol L−1 LiTFSI；2 wt% LiNO3；0.25 wt% CU2T；DME:DOL = 与DOL混合，比例未报告:与DME混合，比例未报告（体积比）",
   "表述编号": "ST4819",
   "证据句子": [
    "M0256"
   ],
   "标记": [
    "溶剂比例默认"
   ]
  },
  "组分变化": "CU2T 0.25 wt% → 0.4 wt%",
  "作者改动的组分": [
   "CU2T"
  ],
  "特殊组分变化": [
   {
    "组分": "CU2T",
    "类型": "描述符看不到"
   }
  ],
  "电解液相同但样品编号不同": false,
  "描述符": [],
  "物性": [],
  "条件": [
   {
    "条件": "E/S",
    "方向": "一边未报告",
    "A": 2.4849066497880004,
    "B": null
   },
   {
    "条件": "硫载量",
    "方向": "一边未报告",
    "A": 1.5,
    "B": null
   },
   {
    "条件": "正极含硫",
    "方向": "一边未报告",
    "A": 60.0,
    "B": null
   },
   {
    "条件": "倍率",
    "方向": "相近",
    "A": 0.2,
    "B": 0.2
   },
   {
    "条件": "温度",
    "方向": "变高",
    "A": 25.0,
    "B": 4.85
   },
   {
    "条件": "电池形式",
    "方向": "软包 → 扣式",
    "A": 0.0,
    "B": 1.0
   }
  ],
  "条件含默认值": [
   "温度默认",
   "溶剂比例默认"
  ],
  "性能": {
   "方向": "变高",
   "倍数": 1.3174,
   "倍数含义": "容量之比",
   "好于参照": true,
   "值A": 1004.8,
   "值B": 762.7,
   "指标A": "硫比放电容量",
   "指标B": "硫比放电容量"
  },
  "表述文字": "【P380｜首圈容量｜配方和条件都变】实验样 0.4 wt% Cu-2-T（1 mol L−1 LiTFSI；2 wt% LiNO3；0.4 wt% CU2T；DME:DOL = 与DOL混合，比例未报告:与DME混合，比例未报告（体积比），测试 Tcycle）相对 实验样 0.25 wt% Cu-2-T（1 mol L−1 LiTFSI；2 wt% LiNO3；0.25 wt% CU2T；DME:DOL = 与DOL混合，比例未报告:与DME混合，比例未报告（体积比），测试 Tp278）｜组分变化：CU2T 0.25 wt% → 0.4 wt%（其中 CU2T：描述符看不到）｜描述符：无变化｜物性：两边没有都报告的｜条件：E/S 一边未报告；硫载量 一边未报告；正极含硫 一边未报告；温度 变高；电池形式 软包 → 扣式（含默认值：温度默认、溶剂比例默认）｜性能：首圈容量 变高"
 },
 {
  "编号": "PC01582",
  "论文": "P380",
  "类别": "首圈容量",
  "比较类型": "配方和条件都变",
  "A": {
   "测试": "Tcycle",
   "测试名": "Cu-2-T含量梯度0.2 C循环",
   "配方": "F40",
   "配方名": "0.4 wt% Cu-2-T",
   "recipe": "R_F40",
   "是否对照": false,
   "配方文字": "1 mol L−1 LiTFSI；2 wt% LiNO3；0.4 wt% CU2T；DME:DOL = 与DOL混合，比例未报告:与DME混合，比例未报告（体积比）",
   "表述编号": "ST4804",
   "证据句子": [
    "M0209"
   ],
   "标记": [
    "温度默认",
    "溶剂比例默认"
   ]
  },
  "B": {
   "测试": "Tp328",
   "测试名": "软包328 K循环",
   "配方": "F25",
   "配方名": "0.25 wt% Cu-2-T",
   "recipe": "R_F25",
   "是否对照": false,
   "配方文字": "1 mol L−1 LiTFSI；2 wt% LiNO3；0.25 wt% CU2T；DME:DOL = 与DOL混合，比例未报告:与DME混合，比例未报告（体积比）",
   "表述编号": "ST4821",
   "证据句子": [
    "M0256"
   ],
   "标记": [
    "溶剂比例默认"
   ]
  },
  "组分变化": "CU2T 0.25 wt% → 0.4 wt%",
  "作者改动的组分": [
   "CU2T"
  ],
  "特殊组分变化": [
   {
    "组分": "CU2T",
    "类型": "描述符看不到"
   }
  ],
  "电解液相同但样品编号不同": false,
  "描述符": [],
  "物性": [],
  "条件": [
   {
    "条件": "E/S",
    "方向": "一边未报告",
    "A": 2.4849066497880004,
    "B": null
   },
   {
    "条件": "硫载量",
    "方向": "一边未报告",
    "A": 1.5,
    "B": null
   },
   {
    "条件": "正极含硫",
    "方向": "一边未报告",
    "A": 60.0,
    "B": null
   },
   {
    "条件": "倍率",
    "方向": "相近",
    "A": 0.2,
    "B": 0.2
   },
   {
    "条件": "温度",
    "方向": "变低",
    "A": 25.0,
    "B": 54.85
   },
   {
    "条件": "电池形式",
    "方向": "软包 → 扣式",
    "A": 0.0,
    "B": 1.0
   }
  ],
  "条件含默认值": [
   "温度默认",
   "溶剂比例默认"
  ],
  "性能": {
   "方向": "相近",
   "倍数": 1.0294,
   "倍数含义": "容量之比",
   "好于参照": null,
   "值A": 1004.8,
   "值B": 976.1,
   "指标A": "硫比放电容量",
   "指标B": "硫比放电容量"
  },
  "表述文字": "【P380｜首圈容量｜配方和条件都变】实验样 0.4 wt% Cu-2-T（1 mol L−1 LiTFSI；2 wt% LiNO3；0.4 wt% CU2T；DME:DOL = 与DOL混合，比例未报告:与DME混合，比例未报告（体积比），测试 Tcycle）相对 实验样 0.25 wt% Cu-2-T（1 mol L−1 LiTFSI；2 wt% LiNO3；0.25 wt% CU2T；DME:DOL = 与DOL混合，比例未报告:与DME混合，比例未报告（体积比），测试 Tp328）｜组分变化：CU2T 0.25 wt% → 0.4 wt%（其中 CU2T：描述符看不到）｜描述符：无变化｜物性：两边没有都报告的｜条件：E/S 一边未报告；硫载量 一边未报告；正极含硫 一边未报告；温度 变低；电池形式 软包 → 扣式（含默认值：温度默认、溶剂比例默认）｜性能：首圈容量 相近"
 },
 {
  "编号": "PC01583",
  "论文": "P380",
  "类别": "首圈容量",
  "比较类型": "同配方换条件",
  "A": {
   "测试": "Tp278",
   "测试名": "软包278 K循环",
   "配方": "F25",
   "配方名": "0.25 wt% Cu-2-T",
   "recipe": "R_F25",
   "是否对照": false,
   "配方文字": "1 mol L−1 LiTFSI；2 wt% LiNO3；0.25 wt% CU2T；DME:DOL = 与DOL混合，比例未报告:与DME混合，比例未报告（体积比）",
   "表述编号": "ST4819",
   "证据句子": [
    "M0256"
   ],
   "标记": [
    "溶剂比例默认"
   ]
  },
  "B": {
   "测试": "Tlong",
   "测试名": "1 C长循环",
   "配方": "F25",
   "配方名": "0.25 wt% Cu-2-T",
   "recipe": "R_F25",
   "是否对照": false,
   "配方文字": "1 mol L−1 LiTFSI；2 wt% LiNO3；0.25 wt% CU2T；DME:DOL = 与DOL混合，比例未报告:与DME混合，比例未报告（体积比）",
   "表述编号": "ST4809",
   "证据句子": [
    "M0248"
   ],
   "标记": [
    "温度默认",
    "溶剂比例默认"
   ]
  },
  "组分变化": "配方相同",
  "作者改动的组分": [],
  "特殊组分变化": [],
  "电解液相同但样品编号不同": false,
  "描述符": [],
  "物性": [
   {
    "物性": "Li⁺迁移数",
    "方向": "相近",
    "A": 0.49,
    "B": 0.49,
    "单位": "",
    "温度": null
   }
  ],
  "条件": [
   {
    "条件": "E/S",
    "方向": "一边未报告",
    "A": null,
    "B": 2.4849066497880004
   },
   {
    "条件": "硫载量",
    "方向": "一边未报告",
    "A": null,
    "B": 1.5
   },
   {
    "条件": "正极含硫",
    "方向": "一边未报告",
    "A": null,
    "B": 60.0
   },
   {
    "条件": "倍率",
    "方向": "变低",
    "A": 0.2,
    "B": 1.0
   },
   {
    "条件": "温度",
    "方向": "变低",
    "A": 4.85,
    "B": 25.0
   },
   {
    "条件": "电池形式",
    "方向": "扣式 → 软包",
    "A": 1.0,
    "B": 0.0
   }
  ],
  "条件含默认值": [
   "温度默认",
   "溶剂比例默认"
  ],
  "性能": {
   "方向": "相近",
   "倍数": 0.9974,
   "倍数含义": "容量之比",
   "好于参照": null,
   "值A": 762.7,
   "值B": 764.7,
   "指标A": "硫比放电容量",
   "指标B": "硫比放电容量"
  },
  "表述文字": "【P380｜首圈容量｜同配方换条件】实验样 0.25 wt% Cu-2-T（1 mol L−1 LiTFSI；2 wt% LiNO3；0.25 wt% CU2T；DME:DOL = 与DOL混合，比例未报告:与DME混合，比例未报告（体积比），测试 Tp278）相对 实验样 0.25 wt% Cu-2-T（1 mol L−1 LiTFSI；2 wt% LiNO3；0.25 wt% CU2T；DME:DOL = 与DOL混合，比例未报告:与DME混合，比例未报告（体积比），测试 Tlong）｜组分变化：配方相同｜描述符：配方相同｜物性：Li⁺迁移数 相近｜条件：E/S 一边未报告；硫载量 一边未报告；正极含硫 一边未报告；倍率 变低；温度 变低；电池形式 扣式 → 软包（含默认值：温度默认、溶剂比例默认）｜性能：首圈容量 相近"
 },
 {
  "编号": "PC01584",
  "论文": "P380",
  "类别": "首圈容量",
  "比较类型": "同配方换条件",
  "A": {
   "测试": "Tp328",
   "测试名": "软包328 K循环",
   "配方": "F25",
   "配方名": "0.25 wt% Cu-2-T",
   "recipe": "R_F25",
   "是否对照": false,
   "配方文字": "1 mol L−1 LiTFSI；2 wt% LiNO3；0.25 wt% CU2T；DME:DOL = 与DOL混合，比例未报告:与DME混合，比例未报告（体积比）",
   "表述编号": "ST4821",
   "证据句子": [
    "M0256"
   ],
   "标记": [
    "溶剂比例默认"
   ]
  },
  "B": {
   "测试": "Tlong",
   "测试名": "1 C长循环",
   "配方": "F25",
   "配方名": "0.25 wt% Cu-2-T",
   "recipe": "R_F25",
   "是否对照": false,
   "配方文字": "1 mol L−1 LiTFSI；2 wt% LiNO3；0.25 wt% CU2T；DME:DOL = 与DOL混合，比例未报告:与DME混合，比例未报告（体积比）",
   "表述编号": "ST4809",
   "证据句子": [
    "M0248"
   ],
   "标记": [
    "温度默认",
    "溶剂比例默认"
   ]
  },
  "组分变化": "配方相同",
  "作者改动的组分": [],
  "特殊组分变化": [],
  "电解液相同但样品编号不同": false,
  "描述符": [],
  "物性": [
   {
    "物性": "Li⁺迁移数",
    "方向": "相近",
    "A": 0.49,
    "B": 0.49,
    "单位": "",
    "温度": null
   }
  ],
  "条件": [
   {
    "条件": "E/S",
    "方向": "一边未报告",
    "A": null,
    "B": 2.4849066497880004
   },
   {
    "条件": "硫载量",
    "方向": "一边未报告",
    "A": null,
    "B": 1.5
   },
   {
    "条件": "正极含硫",
    "方向": "一边未报告",
    "A": null,
    "B": 60.0
   },
   {
    "条件": "倍率",
    "方向": "变低",
    "A": 0.2,
    "B": 1.0
   },
   {
    "条件": "温度",
    "方向": "变高",
    "A": 54.85,
    "B": 25.0
   },
   {
    "条件": "电池形式",
    "方向": "扣式 → 软包",
    "A": 1.0,
    "B": 0.0
   }
  ],
  "条件含默认值": [
   "温度默认",
   "溶剂比例默认"
  ],
  "性能": {
   "方向": "变高",
   "倍数": 1.2764,
   "倍数含义": "容量之比",
   "好于参照": true,
   "值A": 976.1,
   "值B": 764.7,
   "指标A": "硫比放电容量",
   "指标B": "硫比放电容量"
  },
  "表述文字": "【P380｜首圈容量｜同配方换条件】实验样 0.25 wt% Cu-2-T（1 mol L−1 LiTFSI；2 wt% LiNO3；0.25 wt% CU2T；DME:DOL = 与DOL混合，比例未报告:与DME混合，比例未报告（体积比），测试 Tp328）相对 实验样 0.25 wt% Cu-2-T（1 mol L−1 LiTFSI；2 wt% LiNO3；0.25 wt% CU2T；DME:DOL = 与DOL混合，比例未报告:与DME混合，比例未报告（体积比），测试 Tlong）｜组分变化：配方相同｜描述符：配方相同｜物性：Li⁺迁移数 相近｜条件：E/S 一边未报告；硫载量 一边未报告；正极含硫 一边未报告；倍率 变低；温度 变高；电池形式 扣式 → 软包（含默认值：温度默认、溶剂比例默认）｜性能：首圈容量 变高"
 },
 {
  "编号": "PC01585",
  "论文": "P380",
  "类别": "首圈容量",
  "比较类型": "同配方换条件",
  "A": {
   "测试": "Tp328",
   "测试名": "软包328 K循环",
   "配方": "F25",
   "配方名": "0.25 wt% Cu-2-T",
   "recipe": "R_F25",
   "是否对照": false,
   "配方文字": "1 mol L−1 LiTFSI；2 wt% LiNO3；0.25 wt% CU2T；DME:DOL = 与DOL混合，比例未报告:与DME混合，比例未报告（体积比）",
   "表述编号": "ST4821",
   "证据句子": [
    "M0256"
   ],
   "标记": [
    "溶剂比例默认"
   ]
  },
  "B": {
   "测试": "Tp278",
   "测试名": "软包278 K循环",
   "配方": "F25",
   "配方名": "0.25 wt% Cu-2-T",
   "recipe": "R_F25",
   "是否对照": false,
   "配方文字": "1 mol L−1 LiTFSI；2 wt% LiNO3；0.25 wt% CU2T；DME:DOL = 与DOL混合，比例未报告:与DME混合，比例未报告（体积比）",
   "表述编号": "ST4819",
   "证据句子": [
    "M0256"
   ],
   "标记": [
    "溶剂比例默认"
   ]
  },
  "组分变化": "配方相同",
  "作者改动的组分": [],
  "特殊组分变化": [],
  "电解液相同但样品编号不同": false,
  "描述符": [],
  "物性": [
   {
    "物性": "Li⁺迁移数",
    "方向": "相近",
    "A": 0.49,
    "B": 0.49,
    "单位": "",
    "温度": null
   }
  ],
  "条件": [
   {
    "条件": "倍率",
    "方向": "相近",
    "A": 0.2,
    "B": 0.2
   },
   {
    "条件": "温度",
    "方向": "变高",
    "A": 54.85,
    "B": 4.85
   },
   {
    "条件": "电池形式",
    "方向": "相同",
    "A": 1.0,
    "B": 1.0
   }
  ],
  "条件含默认值": [
   "溶剂比例默认"
  ],
  "性能": {
   "方向": "变高",
   "倍数": 1.2798,
   "倍数含义": "容量之比",
   "好于参照": true,
   "值A": 976.1,
   "值B": 762.7,
   "指标A": "硫比放电容量",
   "指标B": "硫比放电容量"
  },
  "表述文字": "【P380｜首圈容量｜同配方换条件】实验样 0.25 wt% Cu-2-T（1 mol L−1 LiTFSI；2 wt% LiNO3；0.25 wt% CU2T；DME:DOL = 与DOL混合，比例未报告:与DME混合，比例未报告（体积比），测试 Tp328）相对 实验样 0.25 wt% Cu-2-T（1 mol L−1 LiTFSI；2 wt% LiNO3；0.25 wt% CU2T；DME:DOL = 与DOL混合，比例未报告:与DME混合，比例未报告（体积比），测试 Tp278）｜组分变化：配方相同｜描述符：配方相同｜物性：Li⁺迁移数 相近｜条件：温度 变高（含默认值：溶剂比例默认）｜性能：首圈容量 变高"
 },
 {
  "编号": "PC01586",
  "论文": "P381",
  "类别": "LiCu_CE",
  "比较类型": "同测试换配方",
  "A": {
   "测试": "T01",
   "测试名": "Li/Cu沉积剥离效率",
   "配方": "F01",
   "配方名": "TD",
   "recipe": "R01",
   "是否对照": false,
   "配方文字": "LiFSI 374 mg；TEP 267.5 mg；DBE 573 mg",
   "表述编号": "ST4831",
   "证据句子": [
    "M0863",
    "M0136"
   ],
   "标记": []
  },
  "B": {
   "测试": "T01",
   "测试名": "Li/Cu沉积剥离效率",
   "配方": "F02",
   "配方名": "TT",
   "recipe": "R02",
   "是否对照": true,
   "配方文字": "LiFSI 374 mg；TEP 485.7 mg；TTE 2075 mg",
   "表述编号": "ST4832",
   "证据句子": [
    "M0863",
    "M0136"
   ],
   "标记": []
  },
  "组分变化": "TEP 485.7 mg → 267.5 mg；加入 DBE（573 mg）；去掉 TTE",
  "作者改动的组分": [
   "DBE",
   "TEP",
   "TTE"
  ],
  "特殊组分变化": [],
  "电解液相同但样品编号不同": false,
  "描述符": [
   {
    "描述符": "eo",
    "中文": "非氟醚氧",
    "组": "配位（醚氧）",
    "方向": "变高（从无到有）",
    "A": 0.5,
    "B": 0.0,
    "被动": false
   },
   {
    "描述符": "eo_a",
    "中文": "α 氟化醚氧",
    "组": "氟化/稀释",
    "方向": "变低（变为 0）",
    "A": 0.0,
    "B": 0.5,
    "被动": false
   },
   {
    "描述符": "fat",
    "中文": "溶剂 F 原子数",
    "组": "氟化/稀释",
    "方向": "变低（变为 0）",
    "A": 0.0,
    "B": 4.0,
    "被动": false
   },
   {
    "描述符": "rotb",
    "中文": "可旋转键数",
    "组": "溶剂骨架",
    "方向": "变高",
    "A": 6.0,
    "B": 5.5,
    "被动": false
   },
   {
    "描述符": "mw",
    "中文": "溶剂分子量",
    "组": "溶剂骨架",
    "方向": "变低",
    "A": 156.1935,
    "B": 207.113,
    "被动": false
   },
   {
    "描述符": "ffrac",
    "中文": "含氟溶剂比例",
    "组": "氟化/稀释",
    "方向": "变低（变为 0）",
    "A": 0.0,
    "B": 0.5,
    "被动": false
   }
  ],
  "物性": [
   {
    "物性": "密度",
    "方向": "变低",
    "A": 1.05036,
    "B": 1.48419,
    "单位": "g mL−1",
    "温度": 15.0
   }
  ],
  "条件": [
   {
    "条件": "温度",
    "方向": "相近",
    "A": 30.0,
    "B": 30.0
   },
   {
    "条件": "电流密度",
    "方向": "相近",
    "A": 0.5,
    "B": 0.5
   },
   {
    "条件": "沉积容量",
    "方向": "相近",
    "A": 2.0,
    "B": 2.0
   },
   {
    "条件": "测试方法",
    "方向": "相同",
    "A": 0.0,
    "B": 0.0
   },
   {
    "条件": "圈数",
    "方向": "相近",
    "A": 20,
    "B": 20
   }
  ],
  "条件含默认值": [],
  "性能": {
   "方向": "变高",
   "倍数": 0.5,
   "倍数含义": "损失（100 − CE）之比",
   "好于参照": true,
   "值A": 99.4,
   "值B": 98.8,
   "指标A": "Li‖Cu CE",
   "指标B": "Li‖Cu CE"
  },
  "表述文字": "【P381｜Li‖Cu CE｜同测试换配方】实验样 TD（LiFSI 374 mg；TEP 267.5 mg；DBE 573 mg，测试 T01）相对 对比样 TT（LiFSI 374 mg；TEP 485.7 mg；TTE 2075 mg，测试 T01）｜组分变化：TEP 485.7 mg → 267.5 mg；加入 DBE（573 mg）；去掉 TTE｜描述符：非氟醚氧 变高（从无到有）；α 氟化醚氧 变低（变为 0）；溶剂 F 原子数 变低（变为 0）；可旋转键数 变高；溶剂分子量 变低；含氟溶剂比例 变低（变为 0）｜物性：密度 变低｜条件：相同｜性能：Li‖Cu CE 变高"
 },
 {
  "编号": "PC01587",
  "论文": "P381",
  "类别": "LiCu_CE",
  "比较类型": "同测试换配方",
  "A": {
   "测试": "T01",
   "测试名": "Li/Cu沉积剥离效率",
   "配方": "F03",
   "配方名": "2D4",
   "recipe": "R03",
   "是否对照": false,
   "配方文字": "LiFSI 374 mg；DBE（764 体积份）",
   "表述编号": "ST4833",
   "证据句子": [
    "M0863",
    "M0136"
   ],
   "标记": [
    "溶剂比例默认"
   ]
  },
  "B": {
   "测试": "T01",
   "测试名": "Li/Cu沉积剥离效率",
   "配方": "F01",
   "配方名": "TD",
   "recipe": "R01",
   "是否对照": false,
   "配方文字": "LiFSI 374 mg；TEP 267.5 mg；DBE 573 mg",
   "表述编号": "ST4831",
   "证据句子": [
    "M0863",
    "M0136"
   ],
   "标记": []
  },
  "组分变化": "DBE 573 mg → 764 mg；去掉 TEP",
  "作者改动的组分": [
   "DBE",
   "TEP"
  ],
  "特殊组分变化": [],
  "电解液相同但样品编号不同": false,
  "描述符": [
   {
    "描述符": "eo",
    "中文": "非氟醚氧",
    "组": "配位（醚氧）",
    "方向": "变高",
    "A": 1.0,
    "B": 0.5,
    "被动": false
   },
   {
    "描述符": "tpsa",
    "中文": "TPSA",
    "组": "其他（单独成组或数据少）",
    "方向": "变低",
    "A": 9.23,
    "B": 26.995,
    "被动": false
   },
   {
    "描述符": "mw",
    "中文": "溶剂分子量",
    "组": "溶剂骨架",
    "方向": "变低",
    "A": 130.231,
    "B": 156.1935,
    "被动": false
   }
  ],
  "物性": [
   {
    "物性": "密度",
    "方向": "相近",
    "A": 1.00054,
    "B": 1.05036,
    "单位": "g mL−1",
    "温度": 15.0
   }
  ],
  "条件": [
   {
    "条件": "温度",
    "方向": "相近",
    "A": 30.0,
    "B": 30.0
   },
   {
    "条件": "电流密度",
    "方向": "相近",
    "A": 0.5,
    "B": 0.5
   },
   {
    "条件": "沉积容量",
    "方向": "相近",
    "A": 2.0,
    "B": 2.0
   },
   {
    "条件": "测试方法",
    "方向": "相同",
    "A": 0.0,
    "B": 0.0
   },
   {
    "条件": "圈数",
    "方向": "相近",
    "A": 20,
    "B": 20
   }
  ],
  "条件含默认值": [
   "溶剂比例默认"
  ],
  "性能": {
   "方向": "变低",
   "倍数": 2.1667,
   "倍数含义": "损失（100 − CE）之比",
   "好于参照": false,
   "值A": 98.7,
   "值B": 99.4,
   "指标A": "Li‖Cu CE",
   "指标B": "Li‖Cu CE"
  },
  "表述文字": "【P381｜Li‖Cu CE｜同测试换配方】实验样 2D4（LiFSI 374 mg；DBE（764 体积份），测试 T01）相对 实验样 TD（LiFSI 374 mg；TEP 267.5 mg；DBE 573 mg，测试 T01）｜组分变化：DBE 573 mg → 764 mg；去掉 TEP｜描述符：非氟醚氧 变高；TPSA 变低；溶剂分子量 变低｜物性：密度 相近｜条件：相同（含默认值：溶剂比例默认）｜性能：Li‖Cu CE 变低"
 },
 {
  "编号": "PC01588",
  "论文": "P381",
  "类别": "LiCu_CE",
  "比较类型": "同测试换配方",
  "A": {
   "测试": "T01",
   "测试名": "Li/Cu沉积剥离效率",
   "配方": "F03",
   "配方名": "2D4",
   "recipe": "R03",
   "是否对照": false,
   "配方文字": "LiFSI 374 mg；DBE（764 体积份）",
   "表述编号": "ST4833",
   "证据句子": [
    "M0863",
    "M0136"
   ],
   "标记": [
    "溶剂比例默认"
   ]
  },
  "B": {
   "测试": "T01",
   "测试名": "Li/Cu沉积剥离效率",
   "配方": "F02",
   "配方名": "TT",
   "recipe": "R02",
   "是否对照": true,
   "配方文字": "LiFSI 374 mg；TEP 485.7 mg；TTE 2075 mg",
   "表述编号": "ST4832",
   "证据句子": [
    "M0863",
    "M0136"
   ],
   "标记": []
  },
  "组分变化": "加入 DBE（764 mg）；去掉 TEP；去掉 TTE",
  "作者改动的组分": [
   "DBE",
   "TEP",
   "TTE"
  ],
  "特殊组分变化": [],
  "电解液相同但样品编号不同": false,
  "描述符": [
   {
    "描述符": "eo",
    "中文": "非氟醚氧",
    "组": "配位（醚氧）",
    "方向": "变高（从无到有）",
    "A": 1.0,
    "B": 0.0,
    "被动": false
   },
   {
    "描述符": "eo_a",
    "中文": "α 氟化醚氧",
    "组": "氟化/稀释",
    "方向": "变低（变为 0）",
    "A": 0.0,
    "B": 0.5,
    "被动": false
   },
   {
    "描述符": "fat",
    "中文": "溶剂 F 原子数",
    "组": "氟化/稀释",
    "方向": "变低（变为 0）",
    "A": 0.0,
    "B": 4.0,
    "被动": false
   },
   {
    "描述符": "rotb",
    "中文": "可旋转键数",
    "组": "溶剂骨架",
    "方向": "变高",
    "A": 6.0,
    "B": 5.5,
    "被动": false
   },
   {
    "描述符": "tpsa",
    "中文": "TPSA",
    "组": "其他（单独成组或数据少）",
    "方向": "变低",
    "A": 9.23,
    "B": 26.995,
    "被动": false
   },
   {
    "描述符": "mw",
    "中文": "溶剂分子量",
    "组": "溶剂骨架",
    "方向": "变低",
    "A": 130.231,
    "B": 207.113,
    "被动": false
   },
   {
    "描述符": "ffrac",
    "中文": "含氟溶剂比例",
    "组": "氟化/稀释",
    "方向": "变低（变为 0）",
    "A": 0.0,
    "B": 0.5,
    "被动": false
   }
  ],
  "物性": [
   {
    "物性": "密度",
    "方向": "变低",
    "A": 1.00054,
    "B": 1.48419,
    "单位": "g mL−1",
    "温度": 15.0
   }
  ],
  "条件": [
   {
    "条件": "温度",
    "方向": "相近",
    "A": 30.0,
    "B": 30.0
   },
   {
    "条件": "电流密度",
    "方向": "相近",
    "A": 0.5,
    "B": 0.5
   },
   {
    "条件": "沉积容量",
    "方向": "相近",
    "A": 2.0,
    "B": 2.0
   },
   {
    "条件": "测试方法",
    "方向": "相同",
    "A": 0.0,
    "B": 0.0
   },
   {
    "条件": "圈数",
    "方向": "相近",
    "A": 20,
    "B": 20
   }
  ],
  "条件含默认值": [
   "溶剂比例默认"
  ],
  "性能": {
   "方向": "变低",
   "倍数": 1.0833,
   "倍数含义": "损失（100 − CE）之比",
   "好于参照": false,
   "值A": 98.7,
   "值B": 98.8,
   "指标A": "Li‖Cu CE",
   "指标B": "Li‖Cu CE"
  },
  "表述文字": "【P381｜Li‖Cu CE｜同测试换配方】实验样 2D4（LiFSI 374 mg；DBE（764 体积份），测试 T01）相对 对比样 TT（LiFSI 374 mg；TEP 485.7 mg；TTE 2075 mg，测试 T01）｜组分变化：加入 DBE（764 mg）；去掉 TEP；去掉 TTE｜描述符：非氟醚氧 变高（从无到有）；α 氟化醚氧 变低（变为 0）；溶剂 F 原子数 变低（变为 0）；可旋转键数 变高；TPSA 变低；溶剂分子量 变低；含氟溶剂比例 变低（变为 0）｜物性：密度 变低｜条件：相同（含默认值：溶剂比例默认）｜性能：Li‖Cu CE 变低"
 },
 {
  "编号": "PC01589",
  "论文": "P384",
  "类别": "LiCu_CE",
  "比较类型": "配方和条件都变",
  "A": {
   "测试": "T05",
   "测试名": "LiCu连续镀剥CE和极化",
   "配方": "E3",
   "配方名": "SSE_LiFSI",
   "recipe": "RCE3",
   "是否对照": false,
   "配方文字": "2 M LiTFSI；0.5 M LiFSI；SULFOLANE:TTE = 1:1.5（体积比）",
   "表述编号": "ST4845",
   "证据句子": [
    "M0122",
    "M0123"
   ],
   "标记": [
    "温度默认"
   ]
  },
  "B": {
   "测试": "T06",
   "测试名": "modified Aurbach CE",
   "配方": "E1",
   "配方名": "DME/DOL",
   "recipe": "RCE1",
   "是否对照": true,
   "配方文字": "0.5 M LiTFSI；0.5 M LiNO3；DME:DOL = 1:1（体积比）",
   "表述编号": "ST4846",
   "证据句子": [
    "M0128",
    "M0129",
    "M0130"
   ],
   "标记": [
    "温度默认"
   ]
  },
  "组分变化": "LiTFSI 0.5 M → 2 M，在SL中先溶解；加入 LiFSI（0.5 M，在SL中先溶解）；加入 SULFOLANE（1 体积比 SL:TTE=1:1.5）；加入 TTE（1.5 体积比 SL:TTE=1:1.5）；去掉 LiNO3；去掉 DME；去掉 DOL",
  "作者改动的组分": [
   "DME",
   "DOL",
   "LiFSI",
   "LiNO3",
   "LiTFSI",
   "SULFOLANE",
   "TTE"
  ],
  "特殊组分变化": [],
  "电解液相同但样品编号不同": false,
  "描述符": [
   {
    "描述符": "eo",
    "中文": "非氟醚氧",
    "组": "配位（醚氧）",
    "方向": "变低（变为 0）",
    "A": 0.0,
    "B": 2.0,
    "被动": false
   },
   {
    "描述符": "eo_a",
    "中文": "α 氟化醚氧",
    "组": "氟化/稀释",
    "方向": "变高（从无到有）",
    "A": 0.4869,
    "B": 0.0,
    "被动": false
   },
   {
    "描述符": "sulfone",
    "中文": "砜/亚砜",
    "组": "其他（单独成组或数据少）",
    "方向": "变高（从无到有）",
    "A": 0.5131,
    "B": 0.0,
    "被动": false
   },
   {
    "描述符": "fat",
    "中文": "溶剂 F 原子数",
    "组": "氟化/稀释",
    "方向": "变高（从无到有）",
    "A": 3.8948,
    "B": 0.0,
    "被动": false
   },
   {
    "描述符": "ring",
    "中文": "溶剂环数",
    "组": "溶剂骨架",
    "方向": "变低",
    "A": 0.5131,
    "B": 0.5984,
    "被动": false
   },
   {
    "描述符": "rotb",
    "中文": "可旋转键数",
    "组": "溶剂骨架",
    "方向": "变高",
    "A": 2.4343,
    "B": 1.2049,
    "被动": false
   },
   {
    "描述符": "tpsa",
    "中文": "TPSA",
    "组": "其他（单独成组或数据少）",
    "方向": "变高",
    "A": 22.0125,
    "B": 18.46,
    "被动": false
   },
   {
    "描述符": "mw",
    "中文": "溶剂分子量",
    "组": "溶剂骨架",
    "方向": "变高",
    "A": 174.6502,
    "B": 80.5223,
    "被动": false
   },
   {
    "描述符": "ffrac",
    "中文": "含氟溶剂比例",
    "组": "氟化/稀释",
    "方向": "变高（从无到有）",
    "A": 0.4869,
    "B": 0.0,
    "被动": false
   },
   {
    "描述符": "lnsites",
    "中文": "每个 Li⁺ 的配位位点",
    "组": "配位（醚氧）",
    "方向": "变低",
    "A": 1.6786,
    "B": 23.9809,
    "被动": false
   },
   {
    "描述符": "dil",
    "中文": "稀释剂摩尔比例",
    "组": "氟化/稀释",
    "方向": "变高（从无到有）",
    "A": 0.4869,
    "B": 0.0,
    "被动": false
   },
   {
    "描述符": "li",
    "中文": "Li⁺ 总浓度",
    "组": "盐用量",
    "方向": "变高",
    "A": 2.5,
    "B": 1.0,
    "被动": false
   },
   {
    "描述符": "salt",
    "中文": "主盐浓度",
    "组": "盐用量",
    "方向": "变高",
    "A": 2.5,
    "B": 0.5,
    "被动": false
   },
   {
    "描述符": "anF",
    "中文": "阴离子 F（每升）",
    "组": "盐用量",
    "方向": "变高",
    "A": 13.0,
    "B": 3.0,
    "被动": false
   },
   {
    "描述符": "anSO2",
    "中文": "阴离子磺酰（每升）",
    "组": "盐用量",
    "方向": "变高",
    "A": 5.0,
    "B": 1.0,
    "被动": false
   },
   {
    "描述符": "lino3",
    "中文": "LiNO₃ 浓度",
    "组": "LiNO₃",
    "方向": "变低（变为 0）",
    "A": 0.0,
    "B": 0.5,
    "被动": false
   }
  ],
  "物性": [
   {
    "物性": "离子电导率",
    "方向": "变低",
    "A": 2.08,
    "B": 6.47,
    "单位": "mS cm⁻¹",
    "温度": null
   },
   {
    "物性": "润湿性",
    "方向": "变高",
    "A": 54.0,
    "B": 31.0,
    "单位": "°",
    "温度": null
   },
   {
    "物性": "黏度",
    "方向": "变高",
    "A": 13.3,
    "B": 1.05,
    "单位": "cP",
    "温度": null
   }
  ],
  "条件": [
   {
    "条件": "温度",
    "方向": "相近",
    "A": 25.0,
    "B": 25.0
   },
   {
    "条件": "电流密度",
    "方向": "相近",
    "A": 0.5,
    "B": 0.5
   },
   {
    "条件": "沉积容量",
    "方向": "相近",
    "A": 0.5,
    "B": 0.5
   },
   {
    "条件": "测试方法",
    "方向": "Aurbach 法 → 非 Aurbach",
    "A": 0.0,
    "B": 1.0
   }
  ],
  "条件含默认值": [
   "温度默认"
  ],
  "性能": {
   "方向": "变高",
   "倍数": 0.625,
   "倍数含义": "损失（100 − CE）之比",
   "好于参照": true,
   "值A": 97.0,
   "值B": 95.2,
   "指标A": "Li‖Cu CE",
   "指标B": "Li‖Cu CE"
  },
  "表述文字": "【P384｜Li‖Cu CE｜配方和条件都变】实验样 SSE_LiFSI（2 M LiTFSI；0.5 M LiFSI；SULFOLANE:TTE = 1:1.5（体积比），测试 T05）相对 对比样 DME/DOL（0.5 M LiTFSI；0.5 M LiNO3；DME:DOL = 1:1（体积比），测试 T06）｜组分变化：LiTFSI 0.5 M → 2 M，在SL中先溶解；加入 LiFSI（0.5 M，在SL中先溶解）；加入 SULFOLANE（1 体积比 SL:TTE=1:1.5）；加入 TTE（1.5 体积比 SL:TTE=1:1.5）；去掉 LiNO3；去掉 DME；去掉 DOL｜描述符：非氟醚氧 变低（变为 0）；α 氟化醚氧 变高（从无到有）；砜/亚砜 变高（从无到有）；溶剂 F 原子数 变高（从无到有）；溶剂环数 变低；可旋转键数 变高；TPSA 变高；溶剂分子量 变高；含氟溶剂比例 变高（从无到有）；每个 Li⁺ 的配位位点 变低；稀释剂摩尔比例 变高（从无到有）；Li⁺ 总浓度 变高；主盐浓度 变高；阴离子 F（每升） 变高；阴离子磺酰（每升） 变高；LiNO₃ 浓度 变低（变为 0）｜物性：离子电导率 变低；润湿性 变高；黏度 变高｜条件：测试方法 Aurbach 法 → 非 Aurbach（含默认值：温度默认）｜性能：Li‖Cu CE 变高"
 },
 {
  "编号": "PC01590",
  "论文": "P384",
  "类别": "LiCu_CE",
  "比较类型": "配方和条件都变",
  "A": {
   "测试": "T06",
   "测试名": "modified Aurbach CE",
   "配方": "E2",
   "配方名": "SSE_REF",
   "recipe": "RCE2",
   "是否对照": false,
   "配方文字": "2.5 M LiTFSI；SULFOLANE:TTE = 1:1.5（体积比）",
   "表述编号": "ST4847",
   "证据句子": [
    "M0128",
    "M0129",
    "M0130"
   ],
   "标记": [
    "温度默认"
   ]
  },
  "B": {
   "测试": "T05",
   "测试名": "LiCu连续镀剥CE和极化",
   "配方": "E3",
   "配方名": "SSE_LiFSI",
   "recipe": "RCE3",
   "是否对照": false,
   "配方文字": "2 M LiTFSI；0.5 M LiFSI；SULFOLANE:TTE = 1:1.5（体积比）",
   "表述编号": "ST4845",
   "证据句子": [
    "M0122",
    "M0123"
   ],
   "标记": [
    "温度默认"
   ]
  },
  "组分变化": "LiTFSI 2 M，在SL中先溶解 → 2.5 M，在SL中先溶解；去掉 LiFSI",
  "作者改动的组分": [
   "LiFSI",
   "LiTFSI"
  ],
  "特殊组分变化": [],
  "电解液相同但样品编号不同": false,
  "描述符": [
   {
    "描述符": "anF",
    "中文": "阴离子 F（每升）",
    "组": "盐用量",
    "方向": "变高",
    "A": 15.0,
    "B": 13.0,
    "被动": false
   }
  ],
  "物性": [
   {
    "物性": "离子电导率",
    "方向": "变低",
    "A": 1.21,
    "B": 2.08,
    "单位": "mS cm⁻¹",
    "温度": null
   },
   {
    "物性": "润湿性",
    "方向": "变高",
    "A": 67.0,
    "B": 54.0,
    "单位": "°",
    "温度": null
   }
  ],
  "条件": [
   {
    "条件": "温度",
    "方向": "相近",
    "A": 25.0,
    "B": 25.0
   },
   {
    "条件": "电流密度",
    "方向": "相近",
    "A": 0.5,
    "B": 0.5
   },
   {
    "条件": "沉积容量",
    "方向": "相近",
    "A": 0.5,
    "B": 0.5
   },
   {
    "条件": "测试方法",
    "方向": "非 Aurbach → Aurbach 法",
    "A": 1.0,
    "B": 0.0
   }
  ],
  "条件含默认值": [
   "温度默认"
  ],
  "性能": {
   "方向": "变低",
   "倍数": 13.9667,
   "倍数含义": "损失（100 − CE）之比",
   "好于参照": false,
   "值A": 58.1,
   "值B": 97.0,
   "指标A": "Li‖Cu CE",
   "指标B": "Li‖Cu CE"
  },
  "表述文字": "【P384｜Li‖Cu CE｜配方和条件都变】实验样 SSE_REF（2.5 M LiTFSI；SULFOLANE:TTE = 1:1.5（体积比），测试 T06）相对 实验样 SSE_LiFSI（2 M LiTFSI；0.5 M LiFSI；SULFOLANE:TTE = 1:1.5（体积比），测试 T05）｜组分变化：LiTFSI 2 M，在SL中先溶解 → 2.5 M，在SL中先溶解；去掉 LiFSI｜描述符：阴离子 F（每升） 变高｜物性：离子电导率 变低；润湿性 变高｜条件：测试方法 非 Aurbach → Aurbach 法（含默认值：温度默认）｜性能：Li‖Cu CE 变低"
 },
 {
  "编号": "PC01591",
  "论文": "P384",
  "类别": "LiCu_CE",
  "比较类型": "同配方换条件",
  "A": {
   "测试": "T06",
   "测试名": "modified Aurbach CE",
   "配方": "E3",
   "配方名": "SSE_LiFSI",
   "recipe": "RCE3",
   "是否对照": false,
   "配方文字": "2 M LiTFSI；0.5 M LiFSI；SULFOLANE:TTE = 1:1.5（体积比）",
   "表述编号": "ST4848",
   "证据句子": [
    "M0128",
    "M0129",
    "M0130"
   ],
   "标记": [
    "温度默认"
   ]
  },
  "B": {
   "测试": "T05",
   "测试名": "LiCu连续镀剥CE和极化",
   "配方": "E3",
   "配方名": "SSE_LiFSI",
   "recipe": "RCE3",
   "是否对照": false,
   "配方文字": "2 M LiTFSI；0.5 M LiFSI；SULFOLANE:TTE = 1:1.5（体积比）",
   "表述编号": "ST4845",
   "证据句子": [
    "M0122",
    "M0123"
   ],
   "标记": [
    "温度默认"
   ]
  },
  "组分变化": "配方相同",
  "作者改动的组分": [],
  "特殊组分变化": [],
  "电解液相同但样品编号不同": false,
  "描述符": [],
  "物性": [
   {
    "物性": "离子电导率",
    "方向": "相近",
    "A": 2.08,
    "B": 2.08,
    "单位": "mS cm⁻¹",
    "温度": null
   },
   {
    "物性": "润湿性",
    "方向": "相近",
    "A": 54.0,
    "B": 54.0,
    "单位": "°",
    "温度": null
   },
   {
    "物性": "黏度",
    "方向": "相近",
    "A": 13.3,
    "B": 13.3,
    "单位": "cP",
    "温度": null
   }
  ],
  "条件": [
   {
    "条件": "温度",
    "方向": "相近",
    "A": 25.0,
    "B": 25.0
   },
   {
    "条件": "电流密度",
    "方向": "相近",
    "A": 0.5,
    "B": 0.5
   },
   {
    "条件": "沉积容量",
    "方向": "相近",
    "A": 0.5,
    "B": 0.5
   },
   {
    "条件": "测试方法",
    "方向": "非 Aurbach → Aurbach 法",
    "A": 1.0,
    "B": 0.0
   }
  ],
  "条件含默认值": [
   "温度默认"
  ],
  "性能": {
   "方向": "变高",
   "倍数": 0.4,
   "倍数含义": "损失（100 − CE）之比",
   "好于参照": true,
   "值A": 98.8,
   "值B": 97.0,
   "指标A": "Li‖Cu CE",
   "指标B": "Li‖Cu CE"
  },
  "表述文字": "【P384｜Li‖Cu CE｜同配方换条件】实验样 SSE_LiFSI（2 M LiTFSI；0.5 M LiFSI；SULFOLANE:TTE = 1:1.5（体积比），测试 T06）相对 实验样 SSE_LiFSI（2 M LiTFSI；0.5 M LiFSI；SULFOLANE:TTE = 1:1.5（体积比），测试 T05）｜组分变化：配方相同｜描述符：配方相同｜物性：离子电导率 相近；润湿性 相近；黏度 相近｜条件：测试方法 非 Aurbach → Aurbach 法（含默认值：温度默认）｜性能：Li‖Cu CE 变高"
 },
 {
  "编号": "PC01592",
  "论文": "P384",
  "类别": "LiCu_CE",
  "比较类型": "同测试换配方",
  "A": {
   "测试": "T06",
   "测试名": "modified Aurbach CE",
   "配方": "E2",
   "配方名": "SSE_REF",
   "recipe": "RCE2",
   "是否对照": false,
   "配方文字": "2.5 M LiTFSI；SULFOLANE:TTE = 1:1.5（体积比）",
   "表述编号": "ST4847",
   "证据句子": [
    "M0128",
    "M0129",
    "M0130"
   ],
   "标记": [
    "温度默认"
   ]
  },
  "B": {
   "测试": "T06",
   "测试名": "modified Aurbach CE",
   "配方": "E1",
   "配方名": "DME/DOL",
   "recipe": "RCE1",
   "是否对照": true,
   "配方文字": "0.5 M LiTFSI；0.5 M LiNO3；DME:DOL = 1:1（体积比）",
   "表述编号": "ST4846",
   "证据句子": [
    "M0128",
    "M0129",
    "M0130"
   ],
   "标记": [
    "温度默认"
   ]
  },
  "组分变化": "LiTFSI 0.5 M → 2.5 M，在SL中先溶解；加入 SULFOLANE（1 体积比 SL:TTE=1:1.5）；加入 TTE（1.5 体积比 SL:TTE=1:1.5）；去掉 LiNO3；去掉 DME；去掉 DOL",
  "作者改动的组分": [
   "DME",
   "DOL",
   "LiNO3",
   "LiTFSI",
   "SULFOLANE",
   "TTE"
  ],
  "特殊组分变化": [],
  "电解液相同但样品编号不同": false,
  "描述符": [
   {
    "描述符": "eo",
    "中文": "非氟醚氧",
    "组": "配位（醚氧）",
    "方向": "变低（变为 0）",
    "A": 0.0,
    "B": 2.0,
    "被动": false
   },
   {
    "描述符": "eo_a",
    "中文": "α 氟化醚氧",
    "组": "氟化/稀释",
    "方向": "变高（从无到有）",
    "A": 0.4869,
    "B": 0.0,
    "被动": false
   },
   {
    "描述符": "sulfone",
    "中文": "砜/亚砜",
    "组": "其他（单独成组或数据少）",
    "方向": "变高（从无到有）",
    "A": 0.5131,
    "B": 0.0,
    "被动": false
   },
   {
    "描述符": "fat",
    "中文": "溶剂 F 原子数",
    "组": "氟化/稀释",
    "方向": "变高（从无到有）",
    "A": 3.8948,
    "B": 0.0,
    "被动": false
   },
   {
    "描述符": "ring",
    "中文": "溶剂环数",
    "组": "溶剂骨架",
    "方向": "变低",
    "A": 0.5131,
    "B": 0.5984,
    "被动": false
   },
   {
    "描述符": "rotb",
    "中文": "可旋转键数",
    "组": "溶剂骨架",
    "方向": "变高",
    "A": 2.4343,
    "B": 1.2049,
    "被动": false
   },
   {
    "描述符": "tpsa",
    "中文": "TPSA",
    "组": "其他（单独成组或数据少）",
    "方向": "变高",
    "A": 22.0125,
    "B": 18.46,
    "被动": false
   },
   {
    "描述符": "mw",
    "中文": "溶剂分子量",
    "组": "溶剂骨架",
    "方向": "变高",
    "A": 174.6502,
    "B": 80.5223,
    "被动": false
   },
   {
    "描述符": "ffrac",
    "中文": "含氟溶剂比例",
    "组": "氟化/稀释",
    "方向": "变高（从无到有）",
    "A": 0.4869,
    "B": 0.0,
    "被动": false
   },
   {
    "描述符": "lnsites",
    "中文": "每个 Li⁺ 的配位位点",
    "组": "配位（醚氧）",
    "方向": "变低",
    "A": 1.6786,
    "B": 23.9809,
    "被动": false
   },
   {
    "描述符": "dil",
    "中文": "稀释剂摩尔比例",
    "组": "氟化/稀释",
    "方向": "变高（从无到有）",
    "A": 0.4869,
    "B": 0.0,
    "被动": false
   },
   {
    "描述符": "li",
    "中文": "Li⁺ 总浓度",
    "组": "盐用量",
    "方向": "变高",
    "A": 2.5,
    "B": 1.0,
    "被动": false
   },
   {
    "描述符": "salt",
    "中文": "主盐浓度",
    "组": "盐用量",
    "方向": "变高",
    "A": 2.5,
    "B": 0.5,
    "被动": false
   },
   {
    "描述符": "anF",
    "中文": "阴离子 F（每升）",
    "组": "盐用量",
    "方向": "变高",
    "A": 15.0,
    "B": 3.0,
    "被动": false
   },
   {
    "描述符": "anSO2",
    "中文": "阴离子磺酰（每升）",
    "组": "盐用量",
    "方向": "变高",
    "A": 5.0,
    "B": 1.0,
    "被动": false
   },
   {
    "描述符": "lino3",
    "中文": "LiNO₃ 浓度",
    "组": "LiNO₃",
    "方向": "变低（变为 0）",
    "A": 0.0,
    "B": 0.5,
    "被动": false
   }
  ],
  "物性": [
   {
    "物性": "离子电导率",
    "方向": "变低",
    "A": 1.21,
    "B": 6.47,
    "单位": "mS cm⁻¹",
    "温度": null
   },
   {
    "物性": "润湿性",
    "方向": "变高",
    "A": 67.0,
    "B": 31.0,
    "单位": "°",
    "温度": null
   }
  ],
  "条件": [
   {
    "条件": "温度",
    "方向": "相近",
    "A": 25.0,
    "B": 25.0
   },
   {
    "条件": "电流密度",
    "方向": "相近",
    "A": 0.5,
    "B": 0.5
   },
   {
    "条件": "沉积容量",
    "方向": "相近",
    "A": 0.5,
    "B": 0.5
   },
   {
    "条件": "测试方法",
    "方向": "相同",
    "A": 1.0,
    "B": 1.0
   }
  ],
  "条件含默认值": [
   "温度默认"
  ],
  "性能": {
   "方向": "变低",
   "倍数": 8.7292,
   "倍数含义": "损失（100 − CE）之比",
   "好于参照": false,
   "值A": 58.1,
   "值B": 95.2,
   "指标A": "Li‖Cu CE",
   "指标B": "Li‖Cu CE"
  },
  "表述文字": "【P384｜Li‖Cu CE｜同测试换配方】实验样 SSE_REF（2.5 M LiTFSI；SULFOLANE:TTE = 1:1.5（体积比），测试 T06）相对 对比样 DME/DOL（0.5 M LiTFSI；0.5 M LiNO3；DME:DOL = 1:1（体积比），测试 T06）｜组分变化：LiTFSI 0.5 M → 2.5 M，在SL中先溶解；加入 SULFOLANE（1 体积比 SL:TTE=1:1.5）；加入 TTE（1.5 体积比 SL:TTE=1:1.5）；去掉 LiNO3；去掉 DME；去掉 DOL｜描述符：非氟醚氧 变低（变为 0）；α 氟化醚氧 变高（从无到有）；砜/亚砜 变高（从无到有）；溶剂 F 原子数 变高（从无到有）；溶剂环数 变低；可旋转键数 变高；TPSA 变高；溶剂分子量 变高；含氟溶剂比例 变高（从无到有）；每个 Li⁺ 的配位位点 变低；稀释剂摩尔比例 变高（从无到有）；Li⁺ 总浓度 变高；主盐浓度 变高；阴离子 F（每升） 变高；阴离子磺酰（每升） 变高；LiNO₃ 浓度 变低（变为 0）｜物性：离子电导率 变低；润湿性 变高｜条件：相同（含默认值：温度默认）｜性能：Li‖Cu CE 变低"
 },
 {
  "编号": "PC01593",
  "论文": "P384",
  "类别": "LiCu_CE",
  "比较类型": "同测试换配方",
  "A": {
   "测试": "T06",
   "测试名": "modified Aurbach CE",
   "配方": "E3",
   "配方名": "SSE_LiFSI",
   "recipe": "RCE3",
   "是否对照": false,
   "配方文字": "2 M LiTFSI；0.5 M LiFSI；SULFOLANE:TTE = 1:1.5（体积比）",
   "表述编号": "ST4848",
   "证据句子": [
    "M0128",
    "M0129",
    "M0130"
   ],
   "标记": [
    "温度默认"
   ]
  },
  "B": {
   "测试": "T06",
   "测试名": "modified Aurbach CE",
   "配方": "E1",
   "配方名": "DME/DOL",
   "recipe": "RCE1",
   "是否对照": true,
   "配方文字": "0.5 M LiTFSI；0.5 M LiNO3；DME:DOL = 1:1（体积比）",
   "表述编号": "ST4846",
   "证据句子": [
    "M0128",
    "M0129",
    "M0130"
   ],
   "标记": [
    "温度默认"
   ]
  },
  "组分变化": "LiTFSI 0.5 M → 2 M，在SL中先溶解；加入 LiFSI（0.5 M，在SL中先溶解）；加入 SULFOLANE（1 体积比 SL:TTE=1:1.5）；加入 TTE（1.5 体积比 SL:TTE=1:1.5）；去掉 LiNO3；去掉 DME；去掉 DOL",
  "作者改动的组分": [
   "DME",
   "DOL",
   "LiFSI",
   "LiNO3",
   "LiTFSI",
   "SULFOLANE",
   "TTE"
  ],
  "特殊组分变化": [],
  "电解液相同但样品编号不同": false,
  "描述符": [
   {
    "描述符": "eo",
    "中文": "非氟醚氧",
    "组": "配位（醚氧）",
    "方向": "变低（变为 0）",
    "A": 0.0,
    "B": 2.0,
    "被动": false
   },
   {
    "描述符": "eo_a",
    "中文": "α 氟化醚氧",
    "组": "氟化/稀释",
    "方向": "变高（从无到有）",
    "A": 0.4869,
    "B": 0.0,
    "被动": false
   },
   {
    "描述符": "sulfone",
    "中文": "砜/亚砜",
    "组": "其他（单独成组或数据少）",
    "方向": "变高（从无到有）",
    "A": 0.5131,
    "B": 0.0,
    "被动": false
   },
   {
    "描述符": "fat",
    "中文": "溶剂 F 原子数",
    "组": "氟化/稀释",
    "方向": "变高（从无到有）",
    "A": 3.8948,
    "B": 0.0,
    "被动": false
   },
   {
    "描述符": "ring",
    "中文": "溶剂环数",
    "组": "溶剂骨架",
    "方向": "变低",
    "A": 0.5131,
    "B": 0.5984,
    "被动": false
   },
   {
    "描述符": "rotb",
    "中文": "可旋转键数",
    "组": "溶剂骨架",
    "方向": "变高",
    "A": 2.4343,
    "B": 1.2049,
    "被动": false
   },
   {
    "描述符": "tpsa",
    "中文": "TPSA",
    "组": "其他（单独成组或数据少）",
    "方向": "变高",
    "A": 22.0125,
    "B": 18.46,
    "被动": false
   },
   {
    "描述符": "mw",
    "中文": "溶剂分子量",
    "组": "溶剂骨架",
    "方向": "变高",
    "A": 174.6502,
    "B": 80.5223,
    "被动": false
   },
   {
    "描述符": "ffrac",
    "中文": "含氟溶剂比例",
    "组": "氟化/稀释",
    "方向": "变高（从无到有）",
    "A": 0.4869,
    "B": 0.0,
    "被动": false
   },
   {
    "描述符": "lnsites",
    "中文": "每个 Li⁺ 的配位位点",
    "组": "配位（醚氧）",
    "方向": "变低",
    "A": 1.6786,
    "B": 23.9809,
    "被动": false
   },
   {
    "描述符": "dil",
    "中文": "稀释剂摩尔比例",
    "组": "氟化/稀释",
    "方向": "变高（从无到有）",
    "A": 0.4869,
    "B": 0.0,
    "被动": false
   },
   {
    "描述符": "li",
    "中文": "Li⁺ 总浓度",
    "组": "盐用量",
    "方向": "变高",
    "A": 2.5,
    "B": 1.0,
    "被动": false
   },
   {
    "描述符": "salt",
    "中文": "主盐浓度",
    "组": "盐用量",
    "方向": "变高",
    "A": 2.5,
    "B": 0.5,
    "被动": false
   },
   {
    "描述符": "anF",
    "中文": "阴离子 F（每升）",
    "组": "盐用量",
    "方向": "变高",
    "A": 13.0,
    "B": 3.0,
    "被动": false
   },
   {
    "描述符": "anSO2",
    "中文": "阴离子磺酰（每升）",
    "组": "盐用量",
    "方向": "变高",
    "A": 5.0,
    "B": 1.0,
    "被动": false
   },
   {
    "描述符": "lino3",
    "中文": "LiNO₃ 浓度",
    "组": "LiNO₃",
    "方向": "变低（变为 0）",
    "A": 0.0,
    "B": 0.5,
    "被动": false
   }
  ],
  "物性": [
   {
    "物性": "离子电导率",
    "方向": "变低",
    "A": 2.08,
    "B": 6.47,
    "单位": "mS cm⁻¹",
    "温度": null
   },
   {
    "物性": "润湿性",
    "方向": "变高",
    "A": 54.0,
    "B": 31.0,
    "单位": "°",
    "温度": null
   },
   {
    "物性": "黏度",
    "方向": "变高",
    "A": 13.3,
    "B": 1.05,
    "单位": "cP",
    "温度": null
   }
  ],
  "条件": [
   {
    "条件": "温度",
    "方向": "相近",
    "A": 25.0,
    "B": 25.0
   },
   {
    "条件": "电流密度",
    "方向": "相近",
    "A": 0.5,
    "B": 0.5
   },
   {
    "条件": "沉积容量",
    "方向": "相近",
    "A": 0.5,
    "B": 0.5
   },
   {
    "条件": "测试方法",
    "方向": "相同",
    "A": 1.0,
    "B": 1.0
   }
  ],
  "条件含默认值": [
   "温度默认"
  ],
  "性能": {
   "方向": "变高",
   "倍数": 0.25,
   "倍数含义": "损失（100 − CE）之比",
   "好于参照": true,
   "值A": 98.8,
   "值B": 95.2,
   "指标A": "Li‖Cu CE",
   "指标B": "Li‖Cu CE"
  },
  "表述文字": "【P384｜Li‖Cu CE｜同测试换配方】实验样 SSE_LiFSI（2 M LiTFSI；0.5 M LiFSI；SULFOLANE:TTE = 1:1.5（体积比），测试 T06）相对 对比样 DME/DOL（0.5 M LiTFSI；0.5 M LiNO3；DME:DOL = 1:1（体积比），测试 T06）｜组分变化：LiTFSI 0.5 M → 2 M，在SL中先溶解；加入 LiFSI（0.5 M，在SL中先溶解）；加入 SULFOLANE（1 体积比 SL:TTE=1:1.5）；加入 TTE（1.5 体积比 SL:TTE=1:1.5）；去掉 LiNO3；去掉 DME；去掉 DOL｜描述符：非氟醚氧 变低（变为 0）；α 氟化醚氧 变高（从无到有）；砜/亚砜 变高（从无到有）；溶剂 F 原子数 变高（从无到有）；溶剂环数 变低；可旋转键数 变高；TPSA 变高；溶剂分子量 变高；含氟溶剂比例 变高（从无到有）；每个 Li⁺ 的配位位点 变低；稀释剂摩尔比例 变高（从无到有）；Li⁺ 总浓度 变高；主盐浓度 变高；阴离子 F（每升） 变高；阴离子磺酰（每升） 变高；LiNO₃ 浓度 变低（变为 0）｜物性：离子电导率 变低；润湿性 变高；黏度 变高｜条件：相同（含默认值：温度默认）｜性能：Li‖Cu CE 变高"
 },
 {
  "编号": "PC01594",
  "论文": "P384",
  "类别": "LiCu_CE",
  "比较类型": "同测试换配方",
  "A": {
   "测试": "T06",
   "测试名": "modified Aurbach CE",
   "配方": "E2",
   "配方名": "SSE_REF",
   "recipe": "RCE2",
   "是否对照": false,
   "配方文字": "2.5 M LiTFSI；SULFOLANE:TTE = 1:1.5（体积比）",
   "表述编号": "ST4847",
   "证据句子": [
