Repository: zhuonanli08/Li-S_Electrolyte_Conflicts

File: output/两两比较表述_313篇_v2_2026-11-07/比较表述.json (part 95 of 111)
[
    "M0128",
    "M0129",
    "M0130"
   ],
   "标记": [
    "温度默认"
   ]
  },
  "B": {
   "测试": "T06",
   "测试名": "modified Aurbach CE",
   "配方": "E3",
   "配方名": "SSE_LiFSI",
   "recipe": "RCE3",
   "是否对照": false,
   "配方文字": "2 M LiTFSI；0.5 M LiFSI；SULFOLANE:TTE = 1:1.5（体积比）",
   "表述编号": "ST4848",
   "证据句子": [
    "M0128",
    "M0129",
    "M0130"
   ],
   "标记": [
    "温度默认"
   ]
  },
  "组分变化": "LiTFSI 2 M，在SL中先溶解 → 2.5 M，在SL中先溶解；去掉 LiFSI",
  "作者改动的组分": [
   "LiFSI",
   "LiTFSI"
  ],
  "特殊组分变化": [],
  "电解液相同但样品编号不同": false,
  "描述符": [
   {
    "描述符": "anF",
    "中文": "阴离子 F（每升）",
    "组": "盐用量",
    "方向": "变高",
    "A": 15.0,
    "B": 13.0,
    "被动": false
   }
  ],
  "物性": [
   {
    "物性": "离子电导率",
    "方向": "变低",
    "A": 1.21,
    "B": 2.08,
    "单位": "mS cm⁻¹",
    "温度": null
   },
   {
    "物性": "润湿性",
    "方向": "变高",
    "A": 67.0,
    "B": 54.0,
    "单位": "°",
    "温度": null
   }
  ],
  "条件": [
   {
    "条件": "温度",
    "方向": "相近",
    "A": 25.0,
    "B": 25.0
   },
   {
    "条件": "电流密度",
    "方向": "相近",
    "A": 0.5,
    "B": 0.5
   },
   {
    "条件": "沉积容量",
    "方向": "相近",
    "A": 0.5,
    "B": 0.5
   },
   {
    "条件": "测试方法",
    "方向": "相同",
    "A": 1.0,
    "B": 1.0
   }
  ],
  "条件含默认值": [
   "温度默认"
  ],
  "性能": {
   "方向": "变低",
   "倍数": 34.9167,
   "倍数含义": "损失（100 − CE）之比",
   "好于参照": false,
   "值A": 58.1,
   "值B": 98.8,
   "指标A": "Li‖Cu CE",
   "指标B": "Li‖Cu CE"
  },
  "表述文字": "【P384｜Li‖Cu CE｜同测试换配方】实验样 SSE_REF（2.5 M LiTFSI；SULFOLANE:TTE = 1:1.5（体积比），测试 T06）相对 实验样 SSE_LiFSI（2 M LiTFSI；0.5 M LiFSI；SULFOLANE:TTE = 1:1.5（体积比），测试 T06）｜组分变化：LiTFSI 2 M，在SL中先溶解 → 2.5 M，在SL中先溶解；去掉 LiFSI｜描述符：阴离子 F（每升） 变高｜物性：离子电导率 变低；润湿性 变高｜条件：相同（含默认值：温度默认）｜性能：Li‖Cu CE 变低"
 },
 {
  "编号": "PC01595",
  "论文": "P384",
  "类别": "每圈衰减率",
  "比较类型": "同配方换条件",
  "A": {
   "测试": "T17",
   "测试名": "截止窗口 1.4–2.7 V",
   "配方": "E3",
   "配方名": "SSE_LiFSI",
   "recipe": "RCE3",
   "是否对照": false,
   "配方文字": "2 M LiTFSI；0.5 M LiFSI；SULFOLANE:TTE = 1:1.5（体积比）",
   "表述编号": "ST4862",
   "证据句子": [
    "M0232",
    "M0233"
   ],
   "标记": [
    "温度默认"
   ]
  },
  "B": {
   "测试": "T16",
   "测试名": "截止窗口 1.2–3.0 V",
   "配方": "E3",
   "配方名": "SSE_LiFSI",
   "recipe": "RCE3",
   "是否对照": false,
   "配方文字": "2 M LiTFSI；0.5 M LiFSI；SULFOLANE:TTE = 1:1.5（体积比）",
   "表述编号": "ST4860",
   "证据句子": [
    "M0232",
    "M0233"
   ],
   "标记": [
    "温度默认"
   ]
  },
  "组分变化": "配方相同",
  "作者改动的组分": [],
  "特殊组分变化": [],
  "电解液相同但样品编号不同": false,
  "描述符": [],
  "物性": [
   {
    "物性": "离子电导率",
    "方向": "相近",
    "A": 2.08,
    "B": 2.08,
    "单位": "mS cm⁻¹",
    "温度": null
   },
   {
    "物性": "润湿性",
    "方向": "相近",
    "A": 54.0,
    "B": 54.0,
    "单位": "°",
    "温度": null
   },
   {
    "物性": "黏度",
    "方向": "相近",
    "A": 13.3,
    "B": 13.3,
    "单位": "cP",
    "温度": null
   }
  ],
  "条件": [
   {
    "条件": "E/S",
    "方向": "相近",
    "A": 7.0,
    "B": 7.0
   },
   {
    "条件": "硫载量",
    "方向": "相近",
    "A": 4.0,
    "B": 4.0
   },
   {
    "条件": "正极含硫",
    "方向": "相近",
    "A": 64.0,
    "B": 64.0
   },
   {
    "条件": "倍率",
    "方向": "相近",
    "A": 0.1,
    "B": 0.1
   },
   {
    "条件": "温度",
    "方向": "相近",
    "A": 25.0,
    "B": 25.0
   },
   {
    "条件": "电池形式",
    "方向": "相同",
    "A": 0.0,
    "B": 0.0
   },
   {
    "条件": "圈数",
    "方向": "相近",
    "A": 100,
    "B": 100
   }
  ],
  "条件含默认值": [
   "温度默认"
  ],
  "性能": {
   "方向": "变低",
   "倍数": 0.7949,
   "倍数含义": "每圈衰减率之比",
   "好于参照": true,
   "值A": 0.31,
   "值B": 0.39,
   "指标A": "每圈衰减率（%/圈，由容量保持率换算）",
   "指标B": "每圈衰减率（%/圈，由容量保持率换算）"
  },
  "表述文字": "【P384｜每圈衰减率｜同配方换条件】实验样 SSE_LiFSI（2 M LiTFSI；0.5 M LiFSI；SULFOLANE:TTE = 1:1.5（体积比），测试 T17）相对 实验样 SSE_LiFSI（2 M LiTFSI；0.5 M LiFSI；SULFOLANE:TTE = 1:1.5（体积比），测试 T16）｜组分变化：配方相同｜描述符：配方相同｜物性：离子电导率 相近；润湿性 相近；黏度 相近｜条件：相同（含默认值：温度默认）｜性能：每圈衰减率 变低"
 },
 {
  "编号": "PC01596",
  "论文": "P384",
  "类别": "每圈衰减率",
  "比较类型": "同配方换条件",
  "A": {
   "测试": "T18",
   "测试名": "截止窗口 1.7–2.5 V",
   "配方": "E3",
   "配方名": "SSE_LiFSI",
   "recipe": "RCE3",
   "是否对照": false,
   "配方文字": "2 M LiTFSI；0.5 M LiFSI；SULFOLANE:TTE = 1:1.5（体积比）",
   "表述编号": "ST4865",
   "证据句子": [
    "M0232",
    "M0233"
   ],
   "标记": [
    "温度默认"
   ]
  },
  "B": {
   "测试": "T16",
   "测试名": "截止窗口 1.2–3.0 V",
   "配方": "E3",
   "配方名": "SSE_LiFSI",
   "recipe": "RCE3",
   "是否对照": false,
   "配方文字": "2 M LiTFSI；0.5 M LiFSI；SULFOLANE:TTE = 1:1.5（体积比）",
   "表述编号": "ST4860",
   "证据句子": [
    "M0232",
    "M0233"
   ],
   "标记": [
    "温度默认"
   ]
  },
  "组分变化": "配方相同",
  "作者改动的组分": [],
  "特殊组分变化": [],
  "电解液相同但样品编号不同": false,
  "描述符": [],
  "物性": [
   {
    "物性": "离子电导率",
    "方向": "相近",
    "A": 2.08,
    "B": 2.08,
    "单位": "mS cm⁻¹",
    "温度": null
   },
   {
    "物性": "润湿性",
    "方向": "相近",
    "A": 54.0,
    "B": 54.0,
    "单位": "°",
    "温度": null
   },
   {
    "物性": "黏度",
    "方向": "相近",
    "A": 13.3,
    "B": 13.3,
    "单位": "cP",
    "温度": null
   }
  ],
  "条件": [
   {
    "条件": "E/S",
    "方向": "相近",
    "A": 7.0,
    "B": 7.0
   },
   {
    "条件": "硫载量",
    "方向": "相近",
    "A": 4.0,
    "B": 4.0
   },
   {
    "条件": "正极含硫",
    "方向": "相近",
    "A": 64.0,
    "B": 64.0
   },
   {
    "条件": "倍率",
    "方向": "相近",
    "A": 0.1,
    "B": 0.1
   },
   {
    "条件": "温度",
    "方向": "相近",
    "A": 25.0,
    "B": 25.0
   },
   {
    "条件": "电池形式",
    "方向": "相同",
    "A": 0.0,
    "B": 0.0
   },
   {
    "条件": "圈数",
    "方向": "相近",
    "A": 100,
    "B": 100
   }
  ],
  "条件含默认值": [
   "温度默认"
  ],
  "性能": {
   "方向": "变低",
   "倍数": 0.5128,
   "倍数含义": "每圈衰减率之比",
   "好于参照": true,
   "值A": 0.2,
   "值B": 0.39,
   "指标A": "每圈衰减率（%/圈，由容量保持率换算）",
   "指标B": "每圈衰减率（%/圈，由容量保持率换算）"
  },
  "表述文字": "【P384｜每圈衰减率｜同配方换条件】实验样 SSE_LiFSI（2 M LiTFSI；0.5 M LiFSI；SULFOLANE:TTE = 1:1.5（体积比），测试 T18）相对 实验样 SSE_LiFSI（2 M LiTFSI；0.5 M LiFSI；SULFOLANE:TTE = 1:1.5（体积比），测试 T16）｜组分变化：配方相同｜描述符：配方相同｜物性：离子电导率 相近；润湿性 相近；黏度 相近｜条件：相同（含默认值：温度默认）｜性能：每圈衰减率 变低"
 },
 {
  "编号": "PC01597",
  "论文": "P384",
  "类别": "每圈衰减率",
  "比较类型": "同配方换条件",
  "A": {
   "测试": "T22",
   "测试名": "LiS单层软包",
   "配方": "E3",
   "配方名": "SSE_LiFSI",
   "recipe": "RCE3",
   "是否对照": false,
   "配方文字": "2 M LiTFSI；0.5 M LiFSI；SULFOLANE:TTE = 1:1.5（体积比）",
   "表述编号": "ST4869",
   "证据句子": [
    "M0257",
    "M0275"
   ],
   "标记": [
    "温度默认"
   ]
  },
  "B": {
   "测试": "T16",
   "测试名": "截止窗口 1.2–3.0 V",
   "配方": "E3",
   "配方名": "SSE_LiFSI",
   "recipe": "RCE3",
   "是否对照": false,
   "配方文字": "2 M LiTFSI；0.5 M LiFSI；SULFOLANE:TTE = 1:1.5（体积比）",
   "表述编号": "ST4860",
   "证据句子": [
    "M0232",
    "M0233"
   ],
   "标记": [
    "温度默认"
   ]
  },
  "组分变化": "配方相同",
  "作者改动的组分": [],
  "特殊组分变化": [],
  "电解液相同但样品编号不同": false,
  "描述符": [],
  "物性": [
   {
    "物性": "离子电导率",
    "方向": "相近",
    "A": 2.08,
    "B": 2.08,
    "单位": "mS cm⁻¹",
    "温度": null
   },
   {
    "物性": "润湿性",
    "方向": "相近",
    "A": 54.0,
    "B": 54.0,
    "单位": "°",
    "温度": null
   },
   {
    "物性": "黏度",
    "方向": "相近",
    "A": 13.3,
    "B": 13.3,
    "单位": "cP",
    "温度": null
   }
  ],
  "条件": [
   {
    "条件": "E/S",
    "方向": "相近",
    "A": 7.0,
    "B": 7.0
   },
   {
    "条件": "硫载量",
    "方向": "相近",
    "A": 4.0,
    "B": 4.0
   },
   {
    "条件": "正极含硫",
    "方向": "相近",
    "A": 64.0,
    "B": 64.0
   },
   {
    "条件": "倍率",
    "方向": "相近",
    "A": 0.1,
    "B": 0.1
   },
   {
    "条件": "温度",
    "方向": "相近",
    "A": 25.0,
    "B": 25.0
   },
   {
    "条件": "电池形式",
    "方向": "扣式 → 软包",
    "A": 1.0,
    "B": 0.0
   },
   {
    "条件": "圈数",
    "方向": "相近",
    "A": 100,
    "B": 100
   }
  ],
  "条件含默认值": [
   "温度默认"
  ],
  "性能": {
   "方向": "变低",
   "倍数": 0.7692,
   "倍数含义": "每圈衰减率之比",
   "好于参照": true,
   "值A": 0.3,
   "值B": 0.39,
   "指标A": "每圈衰减率（%/圈，由容量保持率换算）",
   "指标B": "每圈衰减率（%/圈，由容量保持率换算）"
  },
  "表述文字": "【P384｜每圈衰减率｜同配方换条件】实验样 SSE_LiFSI（2 M LiTFSI；0.5 M LiFSI；SULFOLANE:TTE = 1:1.5（体积比），测试 T22）相对 实验样 SSE_LiFSI（2 M LiTFSI；0.5 M LiFSI；SULFOLANE:TTE = 1:1.5（体积比），测试 T16）｜组分变化：配方相同｜描述符：配方相同｜物性：离子电导率 相近；润湿性 相近；黏度 相近｜条件：电池形式 扣式 → 软包（含默认值：温度默认）｜性能：每圈衰减率 变低"
 },
 {
  "编号": "PC01598",
  "论文": "P384",
  "类别": "每圈衰减率",
  "比较类型": "同配方换条件",
  "A": {
   "测试": "T18",
   "测试名": "截止窗口 1.7–2.5 V",
   "配方": "E3",
   "配方名": "SSE_LiFSI",
   "recipe": "RCE3",
   "是否对照": false,
   "配方文字": "2 M LiTFSI；0.5 M LiFSI；SULFOLANE:TTE = 1:1.5（体积比）",
   "表述编号": "ST4865",
   "证据句子": [
    "M0232",
    "M0233"
   ],
   "标记": [
    "温度默认"
   ]
  },
  "B": {
   "测试": "T17",
   "测试名": "截止窗口 1.4–2.7 V",
   "配方": "E3",
   "配方名": "SSE_LiFSI",
   "recipe": "RCE3",
   "是否对照": false,
   "配方文字": "2 M LiTFSI；0.5 M LiFSI；SULFOLANE:TTE = 1:1.5（体积比）",
   "表述编号": "ST4862",
   "证据句子": [
    "M0232",
    "M0233"
   ],
   "标记": [
    "温度默认"
   ]
  },
  "组分变化": "配方相同",
  "作者改动的组分": [],
  "特殊组分变化": [],
  "电解液相同但样品编号不同": false,
  "描述符": [],
  "物性": [
   {
    "物性": "离子电导率",
    "方向": "相近",
    "A": 2.08,
    "B": 2.08,
    "单位": "mS cm⁻¹",
    "温度": null
   },
   {
    "物性": "润湿性",
    "方向": "相近",
    "A": 54.0,
    "B": 54.0,
    "单位": "°",
    "温度": null
   },
   {
    "物性": "黏度",
    "方向": "相近",
    "A": 13.3,
    "B": 13.3,
    "单位": "cP",
    "温度": null
   }
  ],
  "条件": [
   {
    "条件": "E/S",
    "方向": "相近",
    "A": 7.0,
    "B": 7.0
   },
   {
    "条件": "硫载量",
    "方向": "相近",
    "A": 4.0,
    "B": 4.0
   },
   {
    "条件": "正极含硫",
    "方向": "相近",
    "A": 64.0,
    "B": 64.0
   },
   {
    "条件": "倍率",
    "方向": "相近",
    "A": 0.1,
    "B": 0.1
   },
   {
    "条件": "温度",
    "方向": "相近",
    "A": 25.0,
    "B": 25.0
   },
   {
    "条件": "电池形式",
    "方向": "相同",
    "A": 0.0,
    "B": 0.0
   },
   {
    "条件": "圈数",
    "方向": "相近",
    "A": 100,
    "B": 100
   }
  ],
  "条件含默认值": [
   "温度默认"
  ],
  "性能": {
   "方向": "变低",
   "倍数": 0.6452,
   "倍数含义": "每圈衰减率之比",
   "好于参照": true,
   "值A": 0.2,
   "值B": 0.31,
   "指标A": "每圈衰减率（%/圈，由容量保持率换算）",
   "指标B": "每圈衰减率（%/圈，由容量保持率换算）"
  },
  "表述文字": "【P384｜每圈衰减率｜同配方换条件】实验样 SSE_LiFSI（2 M LiTFSI；0.5 M LiFSI；SULFOLANE:TTE = 1:1.5（体积比），测试 T18）相对 实验样 SSE_LiFSI（2 M LiTFSI；0.5 M LiFSI；SULFOLANE:TTE = 1:1.5（体积比），测试 T17）｜组分变化：配方相同｜描述符：配方相同｜物性：离子电导率 相近；润湿性 相近；黏度 相近｜条件：相同（含默认值：温度默认）｜性能：每圈衰减率 变低"
 },
 {
  "编号": "PC01599",
  "论文": "P384",
  "类别": "每圈衰减率",
  "比较类型": "同配方换条件",
  "A": {
   "测试": "T22",
   "测试名": "LiS单层软包",
   "配方": "E3",
   "配方名": "SSE_LiFSI",
   "recipe": "RCE3",
   "是否对照": false,
   "配方文字": "2 M LiTFSI；0.5 M LiFSI；SULFOLANE:TTE = 1:1.5（体积比）",
   "表述编号": "ST4869",
   "证据句子": [
    "M0257",
    "M0275"
   ],
   "标记": [
    "温度默认"
   ]
  },
  "B": {
   "测试": "T17",
   "测试名": "截止窗口 1.4–2.7 V",
   "配方": "E3",
   "配方名": "SSE_LiFSI",
   "recipe": "RCE3",
   "是否对照": false,
   "配方文字": "2 M LiTFSI；0.5 M LiFSI；SULFOLANE:TTE = 1:1.5（体积比）",
   "表述编号": "ST4862",
   "证据句子": [
    "M0232",
    "M0233"
   ],
   "标记": [
    "温度默认"
   ]
  },
  "组分变化": "配方相同",
  "作者改动的组分": [],
  "特殊组分变化": [],
  "电解液相同但样品编号不同": false,
  "描述符": [],
  "物性": [
   {
    "物性": "离子电导率",
    "方向": "相近",
    "A": 2.08,
    "B": 2.08,
    "单位": "mS cm⁻¹",
    "温度": null
   },
   {
    "物性": "润湿性",
    "方向": "相近",
    "A": 54.0,
    "B": 54.0,
    "单位": "°",
    "温度": null
   },
   {
    "物性": "黏度",
    "方向": "相近",
    "A": 13.3,
    "B": 13.3,
    "单位": "cP",
    "温度": null
   }
  ],
  "条件": [
   {
    "条件": "E/S",
    "方向": "相近",
    "A": 7.0,
    "B": 7.0
   },
   {
    "条件": "硫载量",
    "方向": "相近",
    "A": 4.0,
    "B": 4.0
   },
   {
    "条件": "正极含硫",
    "方向": "相近",
    "A": 64.0,
    "B": 64.0
   },
   {
    "条件": "倍率",
    "方向": "相近",
    "A": 0.1,
    "B": 0.1
   },
   {
    "条件": "温度",
    "方向": "相近",
    "A": 25.0,
    "B": 25.0
   },
   {
    "条件": "电池形式",
    "方向": "扣式 → 软包",
    "A": 1.0,
    "B": 0.0
   },
   {
    "条件": "圈数",
    "方向": "相近",
    "A": 100,
    "B": 100
   }
  ],
  "条件含默认值": [
   "温度默认"
  ],
  "性能": {
   "方向": "相近",
   "倍数": 0.9677,
   "倍数含义": "每圈衰减率之比",
   "好于参照": null,
   "值A": 0.3,
   "值B": 0.31,
   "指标A": "每圈衰减率（%/圈，由容量保持率换算）",
   "指标B": "每圈衰减率（%/圈，由容量保持率换算）"
  },
  "表述文字": "【P384｜每圈衰减率｜同配方换条件】实验样 SSE_LiFSI（2 M LiTFSI；0.5 M LiFSI；SULFOLANE:TTE = 1:1.5（体积比），测试 T22）相对 实验样 SSE_LiFSI（2 M LiTFSI；0.5 M LiFSI；SULFOLANE:TTE = 1:1.5（体积比），测试 T17）｜组分变化：配方相同｜描述符：配方相同｜物性：离子电导率 相近；润湿性 相近；黏度 相近｜条件：电池形式 扣式 → 软包（含默认值：温度默认）｜性能：每圈衰减率 相近"
 },
 {
  "编号": "PC01600",
  "论文": "P384",
  "类别": "每圈衰减率",
  "比较类型": "同配方换条件",
  "A": {
   "测试": "T22",
   "测试名": "LiS单层软包",
   "配方": "E3",
   "配方名": "SSE_LiFSI",
   "recipe": "RCE3",
   "是否对照": false,
   "配方文字": "2 M LiTFSI；0.5 M LiFSI；SULFOLANE:TTE = 1:1.5（体积比）",
   "表述编号": "ST4869",
   "证据句子": [
    "M0257",
    "M0275"
   ],
   "标记": [
    "温度默认"
   ]
  },
  "B": {
   "测试": "T18",
   "测试名": "截止窗口 1.7–2.5 V",
   "配方": "E3",
   "配方名": "SSE_LiFSI",
   "recipe": "RCE3",
   "是否对照": false,
   "配方文字": "2 M LiTFSI；0.5 M LiFSI；SULFOLANE:TTE = 1:1.5（体积比）",
   "表述编号": "ST4865",
   "证据句子": [
    "M0232",
    "M0233"
   ],
   "标记": [
    "温度默认"
   ]
  },
  "组分变化": "配方相同",
  "作者改动的组分": [],
  "特殊组分变化": [],
  "电解液相同但样品编号不同": false,
  "描述符": [],
  "物性": [
   {
    "物性": "离子电导率",
    "方向": "相近",
    "A": 2.08,
    "B": 2.08,
    "单位": "mS cm⁻¹",
    "温度": null
   },
   {
    "物性": "润湿性",
    "方向": "相近",
    "A": 54.0,
    "B": 54.0,
    "单位": "°",
    "温度": null
   },
   {
    "物性": "黏度",
    "方向": "相近",
    "A": 13.3,
    "B": 13.3,
    "单位": "cP",
    "温度": null
   }
  ],
  "条件": [
   {
    "条件": "E/S",
    "方向": "相近",
    "A": 7.0,
    "B": 7.0
   },
   {
    "条件": "硫载量",
    "方向": "相近",
    "A": 4.0,
    "B": 4.0
   },
   {
    "条件": "正极含硫",
    "方向": "相近",
    "A": 64.0,
    "B": 64.0
   },
   {
    "条件": "倍率",
    "方向": "相近",
    "A": 0.1,
    "B": 0.1
   },
   {
    "条件": "温度",
    "方向": "相近",
    "A": 25.0,
    "B": 25.0
   },
   {
    "条件": "电池形式",
    "方向": "扣式 → 软包",
    "A": 1.0,
    "B": 0.0
   },
   {
    "条件": "圈数",
    "方向": "相近",
    "A": 100,
    "B": 100
   }
  ],
  "条件含默认值": [
   "温度默认"
  ],
  "性能": {
   "方向": "变高",
   "倍数": 1.5,
   "倍数含义": "每圈衰减率之比",
   "好于参照": false,
   "值A": 0.3,
   "值B": 0.2,
   "指标A": "每圈衰减率（%/圈，由容量保持率换算）",
   "指标B": "每圈衰减率（%/圈，由容量保持率换算）"
  },
  "表述文字": "【P384｜每圈衰减率｜同配方换条件】实验样 SSE_LiFSI（2 M LiTFSI；0.5 M LiFSI；SULFOLANE:TTE = 1:1.5（体积比），测试 T22）相对 实验样 SSE_LiFSI（2 M LiTFSI；0.5 M LiFSI；SULFOLANE:TTE = 1:1.5（体积比），测试 T18）｜组分变化：配方相同｜描述符：配方相同｜物性：离子电导率 相近；润湿性 相近；黏度 相近｜条件：电池形式 扣式 → 软包（含默认值：温度默认）｜性能：每圈衰减率 变高"
 },
 {
  "编号": "PC01601",
  "论文": "P385",
  "类别": "每圈衰减率",
  "比较类型": "配方和条件都变",
  "A": {
   "测试": "T02",
   "测试名": "S3c无CNT隔膜0.1 M长循环",
   "配方": "F01",
   "配方名": "0.1 M 4Mpy",
   "recipe": "R01",
   "是否对照": false,
   "配方文字": "1 M LiTFSI；1（DOL:DME体积比） vol DOL；1（DOL:DME体积比） vol DME；1 wt% LiNO3；0.1 M PYRIDINE",
   "表述编号": "ST4878",
   "证据句子": [
    "M0076",
    "SX002"
   ],
   "标记": [
    "E/S默认",
    "LiNO3按质量分数换算"
   ]
  },
  "B": {
   "测试": "T23",
   "测试名": "1C长循环性能",
   "配方": "FU",
   "配方名": "with 4Mpy，浓度未报告",
   "recipe": "RU",
   "是否对照": false,
   "配方文字": "1 M LiTFSI；1（DOL:DME体积比） vol DOL；1（DOL:DME体积比） vol DME；1 wt% LiNO3；PYRIDINE（用量未报告）",
   "表述编号": "ST4892",
   "证据句子": [
    "M0161"
   ],
   "标记": [
    "E/S默认"
   ]
  },
  "组分变化": "PYRIDINE 未报告 未报告 → 0.1 M",
  "作者改动的组分": [
   "PYRIDINE"
  ],
  "特殊组分变化": [],
  "电解液相同但样品编号不同": false,
  "描述符": [
   {
    "描述符": "eo",
    "中文": "非氟醚氧",
    "组": "配位（醚氧）",
    "方向": "变高",
    "A": 1.9835,
    "B": 1.3333,
    "被动": false
   },
   {
    "描述符": "ring",
    "中文": "溶剂环数",
    "组": "溶剂骨架",
    "方向": "变低",
    "A": 0.6017,
    "B": 0.6667,
    "被动": false
   },
   {
    "描述符": "rotb",
    "中文": "可旋转键数",
    "组": "溶剂骨架",
    "方向": "变高",
    "A": 1.1949,
    "B": 1.0,
    "被动": false
   },
   {
    "描述符": "tpsa",
    "中文": "TPSA",
    "组": "其他（单独成组或数据少）",
    "方向": "变高",
    "A": 18.4139,
    "B": 16.6033,
    "被动": false
   }
  ],
  "物性": [],
  "条件": [
   {
    "条件": "E/S",
    "方向": "相近",
    "A": 34.01,
    "B": 34.01
   },
   {
    "条件": "硫载量",
    "方向": "相近",
    "A": 1.3,
    "B": 1.3
   },
   {
    "条件": "正极含硫",
    "方向": "相近",
    "A": 56.0,
    "B": 56.0
   },
   {
    "条件": "倍率",
    "方向": "变低",
    "A": 0.5,
    "B": 1.0
   },
   {
    "条件": "温度",
    "方向": "相近",
    "A": 30.0,
    "B": 30.0
   },
   {
    "条件": "电池形式",
    "方向": "相同",
    "A": 0.0,
    "B": 0.0
   },
   {
    "条件": "圈数",
    "方向": "变高",
    "A": 450,
    "B": 400
   }
  ],
  "条件含默认值": [
   "E/S默认"
  ],
  "性能": {
   "方向": "变低",
   "倍数": 0.9306,
   "倍数含义": "每圈衰减率之比",
   "好于参照": true,
   "值A": 0.0972,
   "值B": 0.1045,
   "指标A": "每圈衰减率（%/圈，由容量保持率换算）",
   "指标B": "每圈衰减率（%/圈，由容量保持率换算）"
  },
  "表述文字": "【P385｜每圈衰减率｜配方和条件都变】实验样 0.1 M 4Mpy（1 M LiTFSI；1（DOL:DME体积比） vol DOL；1（DOL:DME体积比） vol DME；1 wt% LiNO3；0.1 M PYRIDINE，测试 T02）相对 实验样 with 4Mpy，浓度未报告（1 M LiTFSI；1（DOL:DME体积比） vol DOL；1（DOL:DME体积比） vol DME；1 wt% LiNO3；PYRIDINE（用量未报告），测试 T23）｜组分变化：PYRIDINE 未报告 未报告 → 0.1 M｜描述符：非氟醚氧 变高；溶剂环数 变低；可旋转键数 变高；TPSA 变高｜物性：两边没有都报告的｜条件：倍率 变低；圈数 变高（含默认值：E/S默认）｜性能：每圈衰减率 变低"
 },
 {
  "编号": "PC01602",
  "论文": "P385",
  "类别": "每圈衰减率",
  "比较类型": "配方和条件都变",
  "A": {
   "测试": "T02",
   "测试名": "S3c无CNT隔膜0.1 M长循环",
   "配方": "F01",
   "配方名": "0.1 M 4Mpy",
   "recipe": "R01",
   "是否对照": false,
   "配方文字": "1 M LiTFSI；1（DOL:DME体积比） vol DOL；1（DOL:DME体积比） vol DME；1 wt% LiNO3；0.1 M PYRIDINE",
   "表述编号": "ST4878",
   "证据句子": [
    "M0076",
    "SX002"
   ],
   "标记": [
    "E/S默认",
    "LiNO3按质量分数换算"
   ]
  },
  "B": {
   "测试": "T29",
   "测试名": "软包化成及0.1C循环",
   "配方": "FP",
   "配方名": "pouch with 4Mpy",
   "recipe": "RU",
   "是否对照": false,
   "配方文字": "1 M LiTFSI；1（DOL:DME体积比） vol DOL；1（DOL:DME体积比） vol DME；1 wt% LiNO3；PYRIDINE（用量未报告）",
   "表述编号": "ST4900",
   "证据句子": [
    "M0169"
   ],
   "标记": []
  },
  "组分变化": "PYRIDINE 未报告 未报告 → 0.1 M",
  "作者改动的组分": [
   "PYRIDINE"
  ],
  "特殊组分变化": [],
  "电解液相同但样品编号不同": false,
  "描述符": [
   {
    "描述符": "eo",
    "中文": "非氟醚氧",
    "组": "配位（醚氧）",
    "方向": "变高",
    "A": 1.9835,
    "B": 1.3333,
    "被动": false
   },
   {
    "描述符": "ring",
    "中文": "溶剂环数",
    "组": "溶剂骨架",
    "方向": "变低",
    "A": 0.6017,
    "B": 0.6667,
    "被动": false
   },
   {
    "描述符": "rotb",
    "中文": "可旋转键数",
    "组": "溶剂骨架",
    "方向": "变高",
    "A": 1.1949,
    "B": 1.0,
    "被动": false
   },
   {
    "描述符": "tpsa",
    "中文": "TPSA",
    "组": "其他（单独成组或数据少）",
    "方向": "变高",
    "A": 18.4139,
    "B": 16.6033,
    "被动": false
   }
  ],
  "物性": [],
  "条件": [
   {
    "条件": "E/S",
    "方向": "变低",
    "A": 34.01,
    "B": 137.87
   },
   {
    "条件": "硫载量",
    "方向": "变低",
    "A": 1.3,
    "B": 1.6
   },
   {
    "条件": "正极含硫",
    "方向": "一边未报告",
    "A": 56.0,
    "B": null
   },
   {
    "条件": "倍率",
    "方向": "变高",
    "A": 0.5,
    "B": 0.1
   },
   {
    "条件": "温度",
    "方向": "相近",
    "A": 30.0,
    "B": 30.0
   },
   {
    "条件": "电池形式",
    "方向": "软包 → 扣式",
    "A": 0.0,
    "B": 1.0
   },
   {
    "条件": "圈数",
    "方向": "变高",
    "A": 450,
    "B": 50
   }
  ],
  "条件含默认值": [
   "E/S默认"
  ],
  "性能": {
   "方向": "变低",
   "倍数": 0.1732,
   "倍数含义": "每圈衰减率之比",
   "好于参照": true,
   "值A": 0.0972,
   "值B": 0.5616,
   "指标A": "每圈衰减率（%/圈，由容量保持率换算）",
   "指标B": "每圈衰减率（%/圈，由容量保持率换算）"
  },
  "表述文字": "【P385｜每圈衰减率｜配方和条件都变】实验样 0.1 M 4Mpy（1 M LiTFSI；1（DOL:DME体积比） vol DOL；1（DOL:DME体积比） vol DME；1 wt% LiNO3；0.1 M PYRIDINE，测试 T02）相对 实验样 pouch with 4Mpy（1 M LiTFSI；1（DOL:DME体积比） vol DOL；1（DOL:DME体积比） vol DME；1 wt% LiNO3；PYRIDINE（用量未报告），测试 T29）｜组分变化：PYRIDINE 未报告 未报告 → 0.1 M｜描述符：非氟醚氧 变高；溶剂环数 变低；可旋转键数 变高；TPSA 变高｜物性：两边没有都报告的｜条件：E/S 变低；硫载量 变低；正极含硫 一边未报告；倍率 变高；电池形式 软包 → 扣式；圈数 变高（含默认值：E/S默认）｜性能：每圈衰减率 变低"
 },
 {
  "编号": "PC01603",
  "论文": "P385",
  "类别": "每圈衰减率",
  "比较类型": "同配方换条件",
  "A": {
   "测试": "T29",
   "测试名": "软包化成及0.1C循环",
   "配方": "FP",
   "配方名": "pouch with 4Mpy",
   "recipe": "RU",
   "是否对照": false,
   "配方文字": "1 M LiTFSI；1（DOL:DME体积比） vol DOL；1（DOL:DME体积比） vol DME；1 wt% LiNO3；PYRIDINE（用量未报告）",
   "表述编号": "ST4900",
   "证据句子": [
    "M0169"
   ],
   "标记": []
  },
  "B": {
   "测试": "T23",
   "测试名": "1C长循环性能",
   "配方": "FU",
   "配方名": "with 4Mpy，浓度未报告",
   "recipe": "RU",
   "是否对照": false,
   "配方文字": "1 M LiTFSI；1（DOL:DME体积比） vol DOL；1（DOL:DME体积比） vol DME；1 wt% LiNO3；PYRIDINE（用量未报告）",
   "表述编号": "ST4892",
   "证据句子": [
    "M0161"
   ],
   "标记": [
    "E/S默认"
   ]
  },
  "组分变化": "配方相同",
  "作者改动的组分": [],
  "特殊组分变化": [],
  "电解液相同但样品编号不同": true,
  "描述符": [],
  "物性": [],
  "条件": [
   {
    "条件": "E/S",
    "方向": "变高",
    "A": 137.87,
    "B": 34.01
   },
   {
    "条件": "硫载量",
    "方向": "变高",
    "A": 1.6,
    "B": 1.3
   },
   {
    "条件": "正极含硫",
    "方向": "一边未报告",
    "A": null,
    "B": 56.0
   },
   {
    "条件": "倍率",
    "方向": "变低",
    "A": 0.1,
    "B": 1.0
   },
   {
    "条件": "温度",
    "方向": "相近",
    "A": 30.0,
    "B": 30.0
   },
   {
    "条件": "电池形式",
    "方向": "扣式 → 软包",
    "A": 1.0,
    "B": 0.0
   },
   {
    "条件": "圈数",
    "方向": "变低",
    "A": 50,
    "B": 400
   }
  ],
  "条件含默认值": [
   "E/S默认"
  ],
  "性能": {
   "方向": "变高",
   "倍数": 5.3742,
   "倍数含义": "每圈衰减率之比",
   "好于参照": false,
   "值A": 0.5616,
   "值B": 0.1045,
   "指标A": "每圈衰减率（%/圈，由容量保持率换算）",
   "指标B": "每圈衰减率（%/圈，由容量保持率换算）"
  },
  "表述文字": "【P385｜每圈衰减率｜同配方换条件】实验样 pouch with 4Mpy（1 M LiTFSI；1（DOL:DME体积比） vol DOL；1（DOL:DME体积比） vol DME；1 wt% LiNO3；PYRIDINE（用量未报告），测试 T29）相对 实验样 with 4Mpy，浓度未报告（1 M LiTFSI；1（DOL:DME体积比） vol DOL；1（DOL:DME体积比） vol DME；1 wt% LiNO3；PYRIDINE（用量未报告），测试 T23）｜组分变化：配方相同｜描述符：配方相同｜物性：两边没有都报告的｜条件：E/S 变高；硫载量 变高；正极含硫 一边未报告；倍率 变低；电池形式 扣式 → 软包；圈数 变低（含默认值：E/S默认）｜性能：每圈衰减率 变高"
 },
 {
  "编号": "PC01604",
  "论文": "P385",
  "类别": "首圈容量",
  "比较类型": "同配方换条件",
  "A": {
   "测试": "T26",
   "测试名": "5.59mg cm−2高载硫循环",
   "配方": "FU",
   "配方名": "with 4Mpy，浓度未报告",
   "recipe": "RU",
   "是否对照": false,
   "配方文字": "1 M LiTFSI；1（DOL:DME体积比） vol DOL；1（DOL:DME体积比） vol DME；1 wt% LiNO3；PYRIDINE（用量未报告）",
   "表述编号": "ST4895",
   "证据句子": [
    "S0155"
   ],
   "标记": [
    "基准未写明"
   ]
  },
  "B": {
   "测试": "T23",
   "测试名": "1C长循环性能",
   "配方": "FU",
   "配方名": "with 4Mpy，浓度未报告",
   "recipe": "RU",
   "是否对照": false,
   "配方文字": "1 M LiTFSI；1（DOL:DME体积比） vol DOL；1（DOL:DME体积比） vol DME；1 wt% LiNO3；PYRIDINE（用量未报告）",
   "表述编号": "ST4893",
   "证据句子": [
    "M0160"
   ],
   "标记": [
    "E/S默认",
    "基准未写明"
   ]
  },
  "组分变化": "配方相同",
  "作者改动的组分": [],
  "特殊组分变化": [],
  "电解液相同但样品编号不同": false,
  "描述符": [],
  "物性": [],
  "条件": [
   {
    "条件": "E/S",
    "方向": "变低",
    "A": 10.0,
    "B": 34.01
   },
   {
    "条件": "硫载量",
    "方向": "变高",
    "A": 5.59,
    "B": 1.3
   },
   {
    "条件": "正极含硫",
    "方向": "相近",
    "A": 56.0,
    "B": 56.0
   },
   {
    "条件": "倍率",
    "方向": "变低",
    "A": 0.05,
    "B": 1.0
   },
   {
    "条件": "温度",
    "方向": "相近",
    "A": 30.0,
    "B": 30.0
   },
   {
    "条件": "电池形式",
    "方向": "相同",
    "A": 0.0,
    "B": 0.0
   }
  ],
  "条件含默认值": [
   "E/S默认"
  ],
  "性能": {
   "方向": "相近",
   "倍数": 0.9951,
   "倍数含义": "容量之比",
   "好于参照": null,
   "值A": 1023.0,
   "值B": 1027.99,
   "指标A": "比放电容量（基准未写明）",
   "指标B": "比放电容量（基准未写明）"
  },
  "表述文字": "【P385｜首圈容量｜同配方换条件】实验样 with 4Mpy，浓度未报告（1 M LiTFSI；1（DOL:DME体积比） vol DOL；1（DOL:DME体积比） vol DME；1 wt% LiNO3；PYRIDINE（用量未报告），测试 T26）相对 实验样 with 4Mpy，浓度未报告（1 M LiTFSI；1（DOL:DME体积比） vol DOL；1（DOL:DME体积比） vol DME；1 wt% LiNO3；PYRIDINE（用量未报告），测试 T23）｜组分变化：配方相同｜描述符：配方相同｜物性：两边没有都报告的｜条件：E/S 变低；硫载量 变高；倍率 变低（含默认值：E/S默认）｜性能：首圈容量 相近"
 },
 {
  "编号": "PC01605",
  "论文": "P385",
  "类别": "首圈容量",
  "比较类型": "同配方换条件",
  "A": {
   "测试": "T29",
   "测试名": "软包化成及0.1C循环",
   "配方": "FP",
   "配方名": "pouch with 4Mpy",
   "recipe": "RU",
   "是否对照": false,
   "配方文字": "1 M LiTFSI；1（DOL:DME体积比） vol DOL；1（DOL:DME体积比） vol DME；1 wt% LiNO3；PYRIDINE（用量未报告）",
   "表述编号": "ST4901",
   "证据句子": [
    "M0175"
   ],
   "标记": [
    "基准未写明"
   ]
  },
  "B": {
   "测试": "T23",
   "测试名": "1C长循环性能",
   "配方": "FU",
   "配方名": "with 4Mpy，浓度未报告",
   "recipe": "RU",
   "是否对照": false,
   "配方文字": "1 M LiTFSI；1（DOL:DME体积比） vol DOL；1（DOL:DME体积比） vol DME；1 wt% LiNO3；PYRIDINE（用量未报告）",
   "表述编号": "ST4893",
   "证据句子": [
    "M0160"
   ],
   "标记": [
    "E/S默认",
    "基准未写明"
   ]
  },
  "组分变化": "配方相同",
  "作者改动的组分": [],
  "特殊组分变化": [],
  "电解液相同但样品编号不同": true,
  "描述符": [],
  "物性": [],
  "条件": [
   {
    "条件": "E/S",
    "方向": "变高",
    "A": 137.87,
    "B": 34.01
   },
   {
    "条件": "硫载量",
    "方向": "变高",
    "A": 1.6,
    "B": 1.3
   },
   {
    "条件": "正极含硫",
    "方向": "一边未报告",
    "A": null,
    "B": 56.0
   },
   {
    "条件": "倍率",
    "方向": "变低",
    "A": 0.05,
    "B": 1.0
   },
   {
    "条件": "温度",
    "方向": "相近",
    "A": 30.0,
    "B": 30.0
   },
   {
    "条件": "电池形式",
    "方向": "扣式 → 软包",
    "A": 1.0,
    "B": 0.0
   }
  ],
  "条件含默认值": [
   "E/S默认"
  ],
  "性能": {
   "方向": "变高",
   "倍数": 1.1506,
   "倍数含义": "容量之比",
   "好于参照": true,
   "值A": 1182.8,
   "值B": 1027.99,
   "指标A": "比放电容量（基准未写明）",
   "指标B": "比放电容量（基准未写明）"
  },
  "表述文字": "【P385｜首圈容量｜同配方换条件】实验样 pouch with 4Mpy（1 M LiTFSI；1（DOL:DME体积比） vol DOL；1（DOL:DME体积比） vol DME；1 wt% LiNO3；PYRIDINE（用量未报告），测试 T29）相对 实验样 with 4Mpy，浓度未报告（1 M LiTFSI；1（DOL:DME体积比） vol DOL；1（DOL:DME体积比） vol DME；1 wt% LiNO3；PYRIDINE（用量未报告），测试 T23）｜组分变化：配方相同｜描述符：配方相同｜物性：两边没有都报告的｜条件：E/S 变高；硫载量 变高；正极含硫 一边未报告；倍率 变低；电池形式 扣式 → 软包（含默认值：E/S默认）｜性能：首圈容量 变高"
 },
 {
  "编号": "PC01606",
  "论文": "P385",
  "类别": "首圈容量",
  "比较类型": "同配方换条件",
  "A": {
   "测试": "T29",
   "测试名": "软包化成及0.1C循环",
   "配方": "FP",
   "配方名": "pouch with 4Mpy",
   "recipe": "RU",
   "是否对照": false,
   "配方文字": "1 M LiTFSI；1（DOL:DME体积比） vol DOL；1（DOL:DME体积比） vol DME；1 wt% LiNO3；PYRIDINE（用量未报告）",
   "表述编号": "ST4901",
   "证据句子": [
    "M0175"
   ],
   "标记": [
    "基准未写明"
   ]
  },
  "B": {
   "测试": "T26",
   "测试名": "5.59mg cm−2高载硫循环",
   "配方": "FU",
   "配方名": "with 4Mpy，浓度未报告",
   "recipe": "RU",
   "是否对照": false,
   "配方文字": "1 M LiTFSI；1（DOL:DME体积比） vol DOL；1（DOL:DME体积比） vol DME；1 wt% LiNO3；PYRIDINE（用量未报告）",
   "表述编号": "ST4895",
   "证据句子": [
    "S0155"
   ],
   "标记": [
    "基准未写明"
   ]
  },
  "组分变化": "配方相同",
  "作者改动的组分": [],
  "特殊组分变化": [],
  "电解液相同但样品编号不同": true,
  "描述符": [],
  "物性": [],
  "条件": [
   {
    "条件": "E/S",
    "方向": "变高",
    "A": 137.87,
    "B": 10.0
   },
   {
    "条件": "硫载量",
    "方向": "变低",
    "A": 1.6,
    "B": 5.59
   },
   {
    "条件": "正极含硫",
    "方向": "一边未报告",
    "A": null,
    "B": 56.0
   },
   {
    "条件": "倍率",
    "方向": "相近",
    "A": 0.05,
    "B": 0.05
   },
   {
    "条件": "温度",
    "方向": "相近",
    "A": 30.0,
    "B": 30.0
   },
   {
    "条件": "电池形式",
    "方向": "扣式 → 软包",
    "A": 1.0,
    "B": 0.0
   }
  ],
  "条件含默认值": [],
  "性能": {
   "方向": "变高",
   "倍数": 1.1562,
   "倍数含义": "容量之比",
   "好于参照": true,
   "值A": 1182.8,
   "值B": 1023.0,
   "指标A": "比放电容量（基准未写明）",
   "指标B": "比放电容量（基准未写明）"
  },
  "表述文字": "【P385｜首圈容量｜同配方换条件】实验样 pouch with 4Mpy（1 M LiTFSI；1（DOL:DME体积比） vol DOL；1（DOL:DME体积比） vol DME；1 wt% LiNO3；PYRIDINE（用量未报告），测试 T29）相对 实验样 with 4Mpy，浓度未报告（1 M LiTFSI；1（DOL:DME体积比） vol DOL；1（DOL:DME体积比） vol DME；1 wt% LiNO3；PYRIDINE（用量未报告），测试 T26）｜组分变化：配方相同｜描述符：配方相同｜物性：两边没有都报告的｜条件：E/S 变高；硫载量 变低；正极含硫 一边未报告；电池形式 扣式 → 软包｜性能：首圈容量 变高"
 },
 {
  "编号": "PC01607",
  "论文": "P386",
  "类别": "LiCu_CE",
  "比较类型": "同测试换配方",
  "A": {
   "测试": "Tce25",
   "测试名": "改进Aurbach平均CE 25°C",
   "配方": "P",
   "配方名": "2 M-PPEO-CF3",
   "recipe": "RP",
   "是否对照": false,
   "配方文字": "2 M LiFSI；PPEO_CF3（单一溶剂 体积份）",
   "表述编号": "ST4904",
   "证据句子": [
    "M0076",
    "M0077",
    "S0073"
   ],
   "标记": []
  },
  "B": {
   "测试": "Tce25",
   "测试名": "改进Aurbach平均CE 25°C",
   "配方": "D",
   "配方名": "2 M-DME",
   "recipe": "RD",
   "是否对照": true,
   "配方文字": "2 M LiFSI；DME（单一溶剂 体积份）",
   "表述编号": "ST4903",
   "证据句子": [
    "M0076",
    "M0077",
    "S0073"
   ],
   "标记": []
  },
  "组分变化": "加入 PPEO_CF3（单一溶剂）；去掉 DME",
  "作者改动的组分": [
   "DME",
   "PPEO_CF3"
  ],
  "特殊组分变化": [],
  "电解液相同但样品编号不同": false,
  "描述符": [
   {
    "描述符": "eo",
    "中文": "非氟醚氧",
    "组": "配位（醚氧）",
    "方向": "变低",
    "A": 1.0,
    "B": 2.0,
    "被动": false
   },
   {
    "描述符": "eo_b",
    "中文": "β 氟化醚氧",
    "组": "其他（单独成组或数据少）",
    "方向": "变高（从无到有）",
    "A": 1.0,
    "B": 0.0,
    "被动": false
   },
   {
    "描述符": "fat",
    "中文": "溶剂 F 原子数",
    "组": "氟化/稀释",
    "方向": "变高（从无到有）",
    "A": 3.0,
    "B": 0.0,
    "被动": false
   },
   {
    "描述符": "rotb",
    "中文": "可旋转键数",
    "组": "溶剂骨架",
    "方向": "变高",
    "A": 6.0,
    "B": 3.0,
    "被动": false
   },
   {
    "描述符": "mw",
    "中文": "溶剂分子量",
    "组": "溶剂骨架",
    "方向": "变高",
    "A": 186.173,
    "B": 90.122,
    "被动": false
   },
   {
    "描述符": "ffrac",
    "中文": "含氟溶剂比例",
    "组": "氟化/稀释",
    "方向": "变高（从无到有）",
    "A": 1.0,
    "B": 0.0,
    "被动": false
   }
  ],
  "物性": [
   {
    "物性": "密度",
    "方向": "变高",
    "A": 1.15,
    "B": 1.08,
    "单位": "g cm−3",
    "温度": null
   },
   {
    "物性": "润湿性",
    "方向": "相近",
    "A": 33.7,
    "B": 33.3,
    "单位": "°",
    "温度": null
   }
  ],
  "条件": [
   {
    "条件": "温度",
    "方向": "相近",
    "A": 25.0,
    "B": 25.0
   },
   {
    "条件": "电流密度",
    "方向": "相近",
    "A": 0.5,
    "B": 0.5
   },
   {
    "条件": "沉积容量",
    "方向": "相近",
    "A": 5.0,
    "B": 5.0
   },
   {
    "条件": "测试方法",
    "方向": "相同",
    "A": 1.0,
    "B": 1.0
   }
  ],
  "条件含默认值": [],
  "性能": {
   "方向": "变高",
   "倍数": 0.3333,
   "倍数含义": "损失（100 − CE）之比",
   "好于参照": true,
   "值A": 99.68,
   "值B": 99.04,
   "指标A": "Li‖Cu CE",
   "指标B": "Li‖Cu CE"
  },
  "表述文字": "【P386｜Li‖Cu CE｜同测试换配方】实验样 2 M-PPEO-CF3（2 M LiFSI；PPEO_CF3（单一溶剂 体积份），测试 Tce25）相对 对比样 2 M-DME（2 M LiFSI；DME（单一溶剂 体积份），测试 Tce25）｜组分变化：加入 PPEO_CF3（单一溶剂）；去掉 DME｜描述符：非氟醚氧 变低；β 氟化醚氧 变高（从无到有）；溶剂 F 原子数 变高（从无到有）；可旋转键数 变高；溶剂分子量 变高；含氟溶剂比例 变高（从无到有）｜物性：密度 变高；润湿性 相近｜条件：相同｜性能：Li‖Cu CE 变高"
 },
 {
  "编号": "PC01608",
  "论文": "P386",
  "类别": "LiCu_CE",
  "比较类型": "同测试换配方",
  "A": {
   "测试": "Tce25",
   "测试名": "改进Aurbach平均CE 25°C",
   "配方": "X",
   "配方名": "2 M-PXEO-CF3",
   "recipe": "RX",
   "是否对照": false,
   "配方文字": "2 M LiFSI；PXEO_CF3（单一溶剂 体积份）",
   "表述编号": "ST4905",
   "证据句子": [
    "M0076",
    "M0077",
    "S0073"
   ],
   "标记": []
  },
  "B": {
   "测试": "Tce25",
   "测试名": "改进Aurbach平均CE 25°C",
   "配方": "D",
   "配方名": "2 M-DME",
   "recipe": "RD",
   "是否对照": true,
   "配方文字": "2 M LiFSI；DME（单一溶剂 体积份）",
   "表述编号": "ST4903",
   "证据句子": [
    "M0076",
    "M0077",
    "S0073"
   ],
   "标记": []
  },
  "组分变化": "加入 PXEO_CF3（单一溶剂）；去掉 DME",
  "作者改动的组分": [
   "DME",
   "PXEO_CF3"
  ],
  "特殊组分变化": [],
  "电解液相同但样品编号不同": false,
  "描述符": [
   {
    "描述符": "eo",
    "中文": "非氟醚氧",
    "组": "配位（醚氧）",
    "方向": "变低",
    "A": 1.0,
    "B": 2.0,
    "被动": false
   },
   {
    "描述符": "eo_b",
    "中文": "β 氟化醚氧",
    "组": "其他（单独成组或数据少）",
    "方向": "变高（从无到有）",
    "A": 1.0,
    "B": 0.0,
    "被动": false
   },
   {
    "描述符": "fat",
    "中文": "溶剂 F 原子数",
    "组": "氟化/稀释",
    "方向": "变高（从无到有）",
    "A": 3.0,
    "B": 0.0,
    "被动": false
   },
   {
    "描述符": "rotb",
    "中文": "可旋转键数",
    "组": "溶剂骨架",
    "方向": "变高",
    "A": 5.0,
    "B": 3.0,
    "被动": false
   },
   {
    "描述符": "mw",
    "中文": "溶剂分子量",
    "组": "溶剂骨架",
    "方向": "变高",
    "A": 186.173,
    "B": 90.122,
    "被动": false
   },
   {
    "描述符": "ffrac",
    "中文": "含氟溶剂比例",
    "组": "氟化/稀释",
    "方向": "变高（从无到有）",
    "A": 1.0,
    "B": 0.0,
    "被动": false
   }
  ],
  "物性": [
   {
    "物性": "密度",
    "方向": "相近",
    "A": 1.13,
    "B": 1.08,
    "单位": "g cm−3",
    "温度": null
   }
  ],
  "条件": [
   {
    "条件": "温度",
    "方向": "相近",
    "A": 25.0,
    "B": 25.0
   },
   {
    "条件": "电流密度",
    "方向": "相近",
    "A": 0.5,
    "B": 0.5
   },
   {
    "条件": "沉积容量",
    "方向": "相近",
    "A": 5.0,
    "B": 5.0
   },
   {
    "条件": "测试方法",
    "方向": "相同",
    "A": 1.0,
    "B": 1.0
   }
  ],
  "条件含默认值": [],
  "性能": {
   "方向": "变高",
   "倍数": 0.3021,
   "倍数含义": "损失（100 − CE）之比",
   "好于参照": true,
   "值A": 99.71,
   "值B": 99.04,
   "指标A": "Li‖Cu CE",
   "指标B": "Li‖Cu CE"
  },
  "表述文字": "【P386｜Li‖Cu CE｜同测试换配方】实验样 2 M-PXEO-CF3（2 M LiFSI；PXEO_CF3（单一溶剂 体积份），测试 Tce25）相对 对比样 2 M-DME（2 M LiFSI；DME（单一溶剂 体积份），测试 Tce25）｜组分变化：加入 PXEO_CF3（单一溶剂）；去掉 DME｜描述符：非氟醚氧 变低；β 氟化醚氧 变高（从无到有）；溶剂 F 原子数 变高（从无到有）；可旋转键数 变高；溶剂分子量 变高；含氟溶剂比例 变高（从无到有）｜物性：密度 相近｜条件：相同｜性能：Li‖Cu CE 变高"
 },
 {
  "编号": "PC01609",
  "论文": "P386",
  "类别": "LiCu_CE",
  "比较类型": "同配方换条件",
  "A": {
   "测试": "Tce50",
   "测试名": "改进Aurbach平均CE 50°C",
   "配方": "D",
   "配方名": "2 M-DME",
   "recipe": "RD",
   "是否对照": true,
   "配方文字": "2 M LiFSI；DME（单一溶剂 体积份）",
   "表述编号": "ST4906",
   "证据句子": [
    "M0078",
    "S0073"
   ],
   "标记": []
  },
  "B": {
   "测试": "Tce25",
   "测试名": "改进Aurbach平均CE 25°C",
   "配方": "D",
   "配方名": "2 M-DME",
   "recipe": "RD",
   "是否对照": true,
   "配方文字": "2 M LiFSI；DME（单一溶剂 体积份）",
   "表述编号": "ST4903",
   "证据句子": [
    "M0076",
    "M0077",
    "S0073"
   ],
   "标记": []
  },
  "组分变化": "配方相同",
  "作者改动的组分": [],
  "特殊组分变化": [],
  "电解液相同但样品编号不同": false,
  "描述符": [],
  "物性": [
   {
    "物性": "密度",
    "方向": "相近",
    "A": 1.08,
    "B": 1.08,
    "单位": "g cm−3",
    "温度": null
   },
   {
    "物性": "离子电导率",
    "方向": "相近",
    "A": 20.0,
    "B": 20.0,
    "单位": "/25/ ：1.37/5.98/8.95 mS cm−1",
    "温度": 50.0
   },
   {
    "物性": "黏度",
    "方向": "相近",
    "A": 25.0,
    "B": 25.0,
    "单位": "/ ：6.26/3.30 mPa·s",
    "温度": 50.0
   },
   {
    "物性": "润湿性",
    "方向": "相近",
    "A": 33.3,
    "B": 33.3,
    "单位": "°",
    "温度": null
   },
   {
    "物性": "Li⁺溶剂化结构",
    "方向": "相近",
    "A": 723.0,
    "B": 723.0,
    "单位": "/733 cm−1对应游离/配位FSI−",
    "温度": null
   }
  ],
  "条件": [
   {
    "条件": "温度",
    "方向": "变高",
    "A": 50.0,
    "B": 25.0
   },
   {
    "条件": "电流密度",
    "方向": "相近",
    "A": 0.5,
    "B": 0.5
   },
   {
    "条件": "沉积容量",
    "方向": "相近",
    "A": 5.0,
    "B": 5.0
   },
   {
    "条件": "测试方法",
    "方向": "相同",
    "A": 1.0,
    "B": 1.0
   }
  ],
  "条件含默认值": [],
  "性能": {
   "方向": "变低",
   "倍数": 5.0729,
   "倍数含义": "损失（100 − CE）之比",
   "好于参照": false,
   "值A": 95.13,
   "值B": 99.04,
   "指标A": "Li‖Cu CE",
   "指标B": "Li‖Cu CE"
  },
  "表述文字": "【P386｜Li‖Cu CE｜同配方换条件】对比样 2 M-DME（2 M LiFSI；DME（单一溶剂 体积份），测试 Tce50）相对 对比样 2 M-DME（2 M LiFSI；DME（单一溶剂 体积份），测试 Tce25）｜组分变化：配方相同｜描述符：配方相同｜物性：密度 相近；离子电导率 相近；黏度 相近；润湿性 相近；Li⁺溶剂化结构 相近｜条件：温度 变高｜性能：Li‖Cu CE 变低"
 },
 {
  "编号": "PC01610",
  "论文": "P386",
  "类别": "LiCu_CE",
  "比较类型": "配方和条件都变",
  "A": {
   "测试": "Tce50",
   "测试名": "改进Aurbach平均CE 50°C",
   "配方": "P",
   "配方名": "2 M-PPEO-CF3",
   "recipe": "RP",
   "是否对照": false,
   "配方文字": "2 M LiFSI；PPEO_CF3（单一溶剂 体积份）",
   "表述编号": "ST4907",
   "证据句子": [
    "M0078",
    "S0073"
   ],
   "标记": []
  },
  "B": {
   "测试": "Tce25",
   "测试名": "改进Aurbach平均CE 25°C",
   "配方": "D",
   "配方名": "2 M-DME",
   "recipe": "RD",
   "是否对照": true,
   "配方文字": "2 M LiFSI；DME（单一溶剂 体积份）",
   "表述编号": "ST4903",
   "证据句子": [
    "M0076",
    "M0077",
    "S0073"
   ],
   "标记": []
  },
  "组分变化": "加入 PPEO_CF3（单一溶剂）；去掉 DME",
  "作者改动的组分": [
   "DME",
   "PPEO_CF3"
  ],
  "特殊组分变化": [],
  "电解液相同但样品编号不同": false,
  "描述符": [
   {
    "描述符": "eo",
    "中文": "非氟醚氧",
    "组": "配位（醚氧）",
    "方向": "变低",
    "A": 1.0,
    "B": 2.0,
    "被动": false
   },
   {
    "描述符": "eo_b",
    "中文": "β 氟化醚氧",
    "组": "其他（单独成组或数据少）",
    "方向": "变高（从无到有）",
    "A": 1.0,
    "B": 0.0,
    "被动": false
   },
   {
    "描述符": "fat",
    "中文": "溶剂 F 原子数",
    "组": "氟化/稀释",
    "方向": "变高（从无到有）",
    "A": 3.0,
    "B": 0.0,
    "被动": false
   },
   {
    "描述符": "rotb",
    "中文": "可旋转键数",
    "组": "溶剂骨架",
    "方向": "变高",
    "A": 6.0,
    "B": 3.0,
    "被动": false
   },
   {
    "描述符": "mw",
    "中文": "溶剂分子量",
    "组": "溶剂骨架",
    "方向": "变高",
    "A": 186.173,
    "B": 90.122,
    "被动": false
   },
   {
    "描述符": "ffrac",
    "中文": "含氟溶剂比例",
    "组": "氟化/稀释",
    "方向": "变高（从无到有）",
    "A": 1.0,
    "B": 0.0,
    "被动": false
   }
  ],
  "物性": [
   {
    "物性": "密度",
    "方向": "变高",
    "A": 1.15,
    "B": 1.08,
    "单位": "g cm−3",
    "温度": null
   },
   {
    "物性": "润湿性",
    "方向": "相近",
    "A": 33.7,
    "B": 33.3,
    "单位": "°",
    "温度": null
   }
  ],
  "条件": [
   {
    "条件": "温度",
    "方向": "变高",
    "A": 50.0,
    "B": 25.0
   },
   {
    "条件": "电流密度",
    "方向": "相近",
    "A": 0.5,
    "B": 0.5
   },
   {
    "条件": "沉积容量",
    "方向": "相近",
    "A": 5.0,
    "B": 5.0
   },
   {
    "条件": "测试方法",
    "方向": "相同",
    "A": 1.0,
    "B": 1.0
   }
  ],
  "条件含默认值": [],
  "性能": {
   "方向": "变高",
   "倍数": 0.4063,
   "倍数含义": "损失（100 − CE）之比",
   "好于参照": true,
   "值A": 99.61,
   "值B": 99.04,
   "指标A": "Li‖Cu CE",
   "指标B": "Li‖Cu CE"
  },
  "表述文字": "【P386｜Li‖Cu CE｜配方和条件都变】实验样 2 M-PPEO-CF3（2 M LiFSI；PPEO_CF3（单一溶剂 体积份），测试 Tce50）相对 对比样 2 M-DME（2 M LiFSI；DME（单一溶剂 体积份），测试 Tce25）｜组分变化：加入 PPEO_CF3（单一溶剂）；去掉 DME｜描述符：非氟醚氧 变低；β 氟化醚氧 变高（从无到有）；溶剂 F 原子数 变高（从无到有）；可旋转键数 变高；溶剂分子量 变高；含氟溶剂比例 变高（从无到有）｜物性：密度 变高；润湿性 相近｜条件：温度 变高｜性能：Li‖Cu CE 变高"
 },
 {
  "编号": "PC01611",
  "论文": "P386",
  "类别": "LiCu_CE",
  "比较类型": "配方和条件都变",
  "A": {
   "测试": "Tce50",
   "测试名": "改进Aurbach平均CE 50°C",
   "配方": "X",
   "配方名": "2 M-PXEO-CF3",
   "recipe": "RX",
   "是否对照": false,
   "配方文字": "2 M LiFSI；PXEO_CF3（单一溶剂 体积份）",
   "表述编号": "ST4908",
   "证据句子": [
    "M0078",
    "S0073"
   ],
   "标记": []
  },
  "B": {
   "测试": "Tce25",
   "测试名": "改进Aurbach平均CE 25°C",
   "配方": "D",
   "配方名": "2 M-DME",
   "recipe": "RD",
   "是否对照": true,
   "配方文字": "2 M LiFSI；DME（单一溶剂 体积份）",
   "表述编号": "ST4903",
   "证据句子": [
    "M0076",
    "M0077",
    "S0073"
   ],
   "标记": []
  },
  "组分变化": "加入 PXEO_CF3（单一溶剂）；去掉 DME",
  "作者改动的组分": [
   "DME",
   "PXEO_CF3"
  ],
  "特殊组分变化": [],
  "电解液相同但样品编号不同": false,
  "描述符": [
   {
    "描述符": "eo",
    "中文": "非氟醚氧",
    "组": "配位（醚氧）",
    "方向": "变低",
    "A": 1.0,
    "B": 2.0,
    "被动": false
   },
   {
    "描述符": "eo_b",
    "中文": "β 氟化醚氧",
    "组": "其他（单独成组或数据少）",
    "方向": "变高（从无到有）",
    "A": 1.0,
    "B": 0.0,
    "被动": false
   },
   {
    "描述符": "fat",
    "中文": "溶剂 F 原子数",
    "组": "氟化/稀释",
    "方向": "变高（从无到有）",
    "A": 3.0,
    "B": 0.0,
    "被动": false
   },
   {
    "描述符": "rotb",
    "中文": "可旋转键数",
    "组": "溶剂骨架",
    "方向": "变高",
    "A": 5.0,
    "B": 3.0,
    "被动": false
   },
   {
    "描述符": "mw",
    "中文": "溶剂分子量",
    "组": "溶剂骨架",
    "方向": "变高",
    "A": 186.173,
    "B": 90.122,
    "被动": false
   },
   {
    "描述符": "ffrac",
    "中文": "含氟溶剂比例",
    "组": "氟化/稀释",
    "方向": "变高（从无到有）",
    "A": 1.0,
    "B": 0.0,
    "被动": false
   }
  ],
  "物性": [
   {
    "物性": "密度",
    "方向": "相近",
    "A": 1.13,
    "B": 1.08,
    "单位": "g cm−3",
    "温度": null
   }
  ],
  "条件": [
   {
    "条件": "温度",
    "方向": "变高",
    "A": 50.0,
    "B": 25.0
   },
   {
    "条件": "电流密度",
    "方向": "相近",
    "A": 0.5,
    "B": 0.5
   },
   {
    "条件": "沉积容量",
    "方向": "相近",
    "A": 5.0,
    "B": 5.0
   },
   {
    "条件": "测试方法",
    "方向": "相同",
    "A": 1.0,
    "B": 1.0
   }
  ],
  "条件含默认值": [],
  "性能": {
   "方向": "变高",
   "倍数": 0.3958,
   "倍数含义": "损失（100 − CE）之比",
   "好于参照": true,
   "值A": 99.62,
   "值B": 99.04,
   "指标A": "Li‖Cu CE",
   "指标B": "Li‖Cu CE"
  },
  "表述文字": "【P386｜Li‖Cu CE｜配方和条件都变】实验样 2 M-PXEO-CF3（2 M LiFSI；PXEO_CF3（单一溶剂 体积份），测试 Tce50）相对 对比样 2 M-DME（2 M LiFSI；DME（单一溶剂 体积份），测试 Tce25）｜组分变化：加入 PXEO_CF3（单一溶剂）；去掉 DME｜描述符：非氟醚氧 变低；β 氟化醚氧 变高（从无到有）；溶剂 F 原子数 变高（从无到有）；可旋转键数 变高；溶剂分子量 变高；含氟溶剂比例 变高（从无到有）｜物性：密度 相近｜条件：温度 变高｜性能：Li‖Cu CE 变高"
 },
 {
  "编号": "PC01612",
  "论文": "P386",
  "类别": "LiCu_CE",
  "比较类型": "配方和条件都变",
  "A": {
   "测试": "Tcem20",
   "测试名": "改进Aurbach平均CE −20°C",
   "配方": "P",
   "配方名": "2 M-PPEO-CF3",
   "recipe": "RP",
   "是否对照": false,
   "配方文字": "2 M LiFSI；PPEO_CF3（单一溶剂 体积份）",
   "表述编号": "ST4909",
   "证据句子": [
    "M0081",
    "S0073"
   ],
   "标记": []
  },
  "B": {
   "测试": "Tce25",
   "测试名": "改进Aurbach平均CE 25°C",
   "配方": "D",
   "配方名": "2 M-DME",
   "recipe": "RD",
   "是否对照": true,
   "配方文字": "2 M LiFSI；DME（单一溶剂 体积份）",
   "表述编号": "ST4903",
   "证据句子": [
    "M0076",
    "M0077",
    "S0073"
   ],
   "标记": []
  },
  "组分变化": "加入 PPEO_CF3（单一溶剂）；去掉 DME",
  "作者改动的组分": [
   "DME",
   "PPEO_CF3"
  ],
  "特殊组分变化": [],
  "电解液相同但样品编号不同": false,
  "描述符": [
   {
    "描述符": "eo",
    "中文": "非氟醚氧",
    "组": "配位（醚氧）",
    "方向": "变低",
    "A": 1.0,
    "B": 2.0,
    "被动": false
   },
   {
    "描述符": "eo_b",
    "中文": "β 氟化醚氧",
    "组": "其他（单独成组或数据少）",
    "方向": "变高（从无到有）",
    "A": 1.0,
    "B": 0.0,
    "被动": false
   },
   {
    "描述符": "fat",
    "中文": "溶剂 F 原子数",
    "组": "氟化/稀释",
    "方向": "变高（从无到有）",
    "A": 3.0,
    "B": 0.0,
    "被动": false
   },
   {
    "描述符": "rotb",
    "中文": "可旋转键数",
    "组": "溶剂骨架",
    "方向": "变高",
    "A": 6.0,
    "B": 3.0,
    "被动": false
   },
   {
    "描述符": "mw",
    "中文": "溶剂分子量",
    "组": "溶剂骨架",
    "方向": "变高",
    "A": 186.173,
    "B": 90.122,
    "被动": false
   },
   {
    "描述符": "ffrac",
    "中文": "含氟溶剂比例",
    "组": "氟化/稀释",
    "方向": "变高（从无到有）",
    "A": 1.0,
    "B": 0.0,
    "被动": false
   }
  ],
  "物性": [
   {
    "物性": "密度",
    "方向": "变高",
    "A": 1.15,
    "B": 1.08,
    "单位": "g cm−3",
    "温度": null
