Repository: zhuonanli08/Li-S_Electrolyte_Conflicts

File: output/两两比较表述_313篇_v2_2026-11-07/比较表述.json (part 96 of 111)
[
   },
   {
    "物性": "润湿性",
    "方向": "相近",
    "A": 33.7,
    "B": 33.3,
    "单位": "°",
    "温度": null
   }
  ],
  "条件": [
   {
    "条件": "温度",
    "方向": "变低",
    "A": -20.0,
    "B": 25.0
   },
   {
    "条件": "电流密度",
    "方向": "相近",
    "A": 0.5,
    "B": 0.5
   },
   {
    "条件": "沉积容量",
    "方向": "相近",
    "A": 5.0,
    "B": 5.0
   },
   {
    "条件": "测试方法",
    "方向": "相同",
    "A": 1.0,
    "B": 1.0
   }
  ],
  "条件含默认值": [],
  "性能": {
   "方向": "变低",
   "倍数": 1.5208,
   "倍数含义": "损失（100 − CE）之比",
   "好于参照": false,
   "值A": 98.54,
   "值B": 99.04,
   "指标A": "Li‖Cu CE",
   "指标B": "Li‖Cu CE"
  },
  "表述文字": "【P386｜Li‖Cu CE｜配方和条件都变】实验样 2 M-PPEO-CF3（2 M LiFSI；PPEO_CF3（单一溶剂 体积份），测试 Tcem20）相对 对比样 2 M-DME（2 M LiFSI；DME（单一溶剂 体积份），测试 Tce25）｜组分变化：加入 PPEO_CF3（单一溶剂）；去掉 DME｜描述符：非氟醚氧 变低；β 氟化醚氧 变高（从无到有）；溶剂 F 原子数 变高（从无到有）；可旋转键数 变高；溶剂分子量 变高；含氟溶剂比例 变高（从无到有）｜物性：密度 变高；润湿性 相近｜条件：温度 变低｜性能：Li‖Cu CE 变低"
 },
 {
  "编号": "PC01613",
  "论文": "P386",
  "类别": "LiCu_CE",
  "比较类型": "配方和条件都变",
  "A": {
   "测试": "Tcem20",
   "测试名": "改进Aurbach平均CE −20°C",
   "配方": "X",
   "配方名": "2 M-PXEO-CF3",
   "recipe": "RX",
   "是否对照": false,
   "配方文字": "2 M LiFSI；PXEO_CF3（单一溶剂 体积份）",
   "表述编号": "ST4910",
   "证据句子": [
    "M0081",
    "S0073"
   ],
   "标记": []
  },
  "B": {
   "测试": "Tce25",
   "测试名": "改进Aurbach平均CE 25°C",
   "配方": "D",
   "配方名": "2 M-DME",
   "recipe": "RD",
   "是否对照": true,
   "配方文字": "2 M LiFSI；DME（单一溶剂 体积份）",
   "表述编号": "ST4903",
   "证据句子": [
    "M0076",
    "M0077",
    "S0073"
   ],
   "标记": []
  },
  "组分变化": "加入 PXEO_CF3（单一溶剂）；去掉 DME",
  "作者改动的组分": [
   "DME",
   "PXEO_CF3"
  ],
  "特殊组分变化": [],
  "电解液相同但样品编号不同": false,
  "描述符": [
   {
    "描述符": "eo",
    "中文": "非氟醚氧",
    "组": "配位（醚氧）",
    "方向": "变低",
    "A": 1.0,
    "B": 2.0,
    "被动": false
   },
   {
    "描述符": "eo_b",
    "中文": "β 氟化醚氧",
    "组": "其他（单独成组或数据少）",
    "方向": "变高（从无到有）",
    "A": 1.0,
    "B": 0.0,
    "被动": false
   },
   {
    "描述符": "fat",
    "中文": "溶剂 F 原子数",
    "组": "氟化/稀释",
    "方向": "变高（从无到有）",
    "A": 3.0,
    "B": 0.0,
    "被动": false
   },
   {
    "描述符": "rotb",
    "中文": "可旋转键数",
    "组": "溶剂骨架",
    "方向": "变高",
    "A": 5.0,
    "B": 3.0,
    "被动": false
   },
   {
    "描述符": "mw",
    "中文": "溶剂分子量",
    "组": "溶剂骨架",
    "方向": "变高",
    "A": 186.173,
    "B": 90.122,
    "被动": false
   },
   {
    "描述符": "ffrac",
    "中文": "含氟溶剂比例",
    "组": "氟化/稀释",
    "方向": "变高（从无到有）",
    "A": 1.0,
    "B": 0.0,
    "被动": false
   }
  ],
  "物性": [
   {
    "物性": "密度",
    "方向": "相近",
    "A": 1.13,
    "B": 1.08,
    "单位": "g cm−3",
    "温度": null
   }
  ],
  "条件": [
   {
    "条件": "温度",
    "方向": "变低",
    "A": -20.0,
    "B": 25.0
   },
   {
    "条件": "电流密度",
    "方向": "相近",
    "A": 0.5,
    "B": 0.5
   },
   {
    "条件": "沉积容量",
    "方向": "相近",
    "A": 5.0,
    "B": 5.0
   },
   {
    "条件": "测试方法",
    "方向": "相同",
    "A": 1.0,
    "B": 1.0
   }
  ],
  "条件含默认值": [],
  "性能": {
   "方向": "变低",
   "倍数": 1.5,
   "倍数含义": "损失（100 − CE）之比",
   "好于参照": false,
   "值A": 98.56,
   "值B": 99.04,
   "指标A": "Li‖Cu CE",
   "指标B": "Li‖Cu CE"
  },
  "表述文字": "【P386｜Li‖Cu CE｜配方和条件都变】实验样 2 M-PXEO-CF3（2 M LiFSI；PXEO_CF3（单一溶剂 体积份），测试 Tcem20）相对 对比样 2 M-DME（2 M LiFSI；DME（单一溶剂 体积份），测试 Tce25）｜组分变化：加入 PXEO_CF3（单一溶剂）；去掉 DME｜描述符：非氟醚氧 变低；β 氟化醚氧 变高（从无到有）；溶剂 F 原子数 变高（从无到有）；可旋转键数 变高；溶剂分子量 变高；含氟溶剂比例 变高（从无到有）｜物性：密度 相近｜条件：温度 变低｜性能：Li‖Cu CE 变低"
 },
 {
  "编号": "PC01614",
  "论文": "P386",
  "类别": "LiCu_CE",
  "比较类型": "配方和条件都变",
  "A": {
   "测试": "Tculong",
   "测试名": "Li-Cu长期CE",
   "配方": "X",
   "配方名": "2 M-PXEO-CF3",
   "recipe": "RX",
   "是否对照": false,
   "配方文字": "2 M LiFSI；PXEO_CF3（单一溶剂 体积份）",
   "表述编号": "ST4913",
   "证据句子": [
    "M0091"
   ],
   "标记": []
  },
  "B": {
   "测试": "Tce25",
   "测试名": "改进Aurbach平均CE 25°C",
   "配方": "D",
   "配方名": "2 M-DME",
   "recipe": "RD",
   "是否对照": true,
   "配方文字": "2 M LiFSI；DME（单一溶剂 体积份）",
   "表述编号": "ST4903",
   "证据句子": [
    "M0076",
    "M0077",
    "S0073"
   ],
   "标记": []
  },
  "组分变化": "加入 PXEO_CF3（单一溶剂）；去掉 DME",
  "作者改动的组分": [
   "DME",
   "PXEO_CF3"
  ],
  "特殊组分变化": [],
  "电解液相同但样品编号不同": false,
  "描述符": [
   {
    "描述符": "eo",
    "中文": "非氟醚氧",
    "组": "配位（醚氧）",
    "方向": "变低",
    "A": 1.0,
    "B": 2.0,
    "被动": false
   },
   {
    "描述符": "eo_b",
    "中文": "β 氟化醚氧",
    "组": "其他（单独成组或数据少）",
    "方向": "变高（从无到有）",
    "A": 1.0,
    "B": 0.0,
    "被动": false
   },
   {
    "描述符": "fat",
    "中文": "溶剂 F 原子数",
    "组": "氟化/稀释",
    "方向": "变高（从无到有）",
    "A": 3.0,
    "B": 0.0,
    "被动": false
   },
   {
    "描述符": "rotb",
    "中文": "可旋转键数",
    "组": "溶剂骨架",
    "方向": "变高",
    "A": 5.0,
    "B": 3.0,
    "被动": false
   },
   {
    "描述符": "mw",
    "中文": "溶剂分子量",
    "组": "溶剂骨架",
    "方向": "变高",
    "A": 186.173,
    "B": 90.122,
    "被动": false
   },
   {
    "描述符": "ffrac",
    "中文": "含氟溶剂比例",
    "组": "氟化/稀释",
    "方向": "变高（从无到有）",
    "A": 1.0,
    "B": 0.0,
    "被动": false
   }
  ],
  "物性": [
   {
    "物性": "密度",
    "方向": "相近",
    "A": 1.13,
    "B": 1.08,
    "单位": "g cm−3",
    "温度": null
   }
  ],
  "条件": [
   {
    "条件": "温度",
    "方向": "变高",
    "A": 50.0,
    "B": 25.0
   },
   {
    "条件": "电流密度",
    "方向": "一边未报告",
    "A": null,
    "B": -0.6931471805599453
   },
   {
    "条件": "沉积容量",
    "方向": "一边未报告",
    "A": null,
    "B": 1.6094379124341003
   },
   {
    "条件": "测试方法",
    "方向": "Aurbach 法 → 非 Aurbach",
    "A": 0.0,
    "B": 1.0
   },
   {
    "条件": "圈数",
    "方向": "一边未报告",
    "A": 180,
    "B": null
   }
  ],
  "条件含默认值": [],
  "性能": {
   "方向": "变高",
   "倍数": 0.625,
   "倍数含义": "损失（100 − CE）之比",
   "好于参照": true,
   "值A": 99.4,
   "值B": 99.04,
   "指标A": "Li‖Cu CE",
   "指标B": "Li‖Cu CE"
  },
  "表述文字": "【P386｜Li‖Cu CE｜配方和条件都变】实验样 2 M-PXEO-CF3（2 M LiFSI；PXEO_CF3（单一溶剂 体积份），测试 Tculong）相对 对比样 2 M-DME（2 M LiFSI；DME（单一溶剂 体积份），测试 Tce25）｜组分变化：加入 PXEO_CF3（单一溶剂）；去掉 DME｜描述符：非氟醚氧 变低；β 氟化醚氧 变高（从无到有）；溶剂 F 原子数 变高（从无到有）；可旋转键数 变高；溶剂分子量 变高；含氟溶剂比例 变高（从无到有）｜物性：密度 相近｜条件：温度 变高；电流密度 一边未报告；沉积容量 一边未报告；测试方法 Aurbach 法 → 非 Aurbach；圈数 一边未报告｜性能：Li‖Cu CE 变高"
 },
 {
  "编号": "PC01615",
  "论文": "P386",
  "类别": "LiCu_CE",
  "比较类型": "同配方换条件",
  "A": {
   "测试": "Tcurate",
   "测试名": "Li-Cu不同电流CE",
   "配方": "D",
   "配方名": "2 M-DME",
   "recipe": "RD",
   "是否对照": true,
   "配方文字": "2 M LiFSI；DME（单一溶剂 体积份）",
   "表述编号": "ST4915",
   "证据句子": [
    "M0093",
    "M0102",
    "M0103",
    "M0104"
   ],
   "标记": []
  },
  "B": {
   "测试": "Tce25",
   "测试名": "改进Aurbach平均CE 25°C",
   "配方": "D",
   "配方名": "2 M-DME",
   "recipe": "RD",
   "是否对照": true,
   "配方文字": "2 M LiFSI；DME（单一溶剂 体积份）",
   "表述编号": "ST4903",
   "证据句子": [
    "M0076",
    "M0077",
    "S0073"
   ],
   "标记": []
  },
  "组分变化": "配方相同",
  "作者改动的组分": [],
  "特殊组分变化": [],
  "电解液相同但样品编号不同": false,
  "描述符": [],
  "物性": [
   {
    "物性": "密度",
    "方向": "相近",
    "A": 1.08,
    "B": 1.08,
    "单位": "g cm−3",
    "温度": null
   },
   {
    "物性": "离子电导率",
    "方向": "相近",
    "A": 20.0,
    "B": 20.0,
    "单位": "/25/ ：1.37/5.98/8.95 mS cm−1",
    "温度": 50.0
   },
   {
    "物性": "黏度",
    "方向": "相近",
    "A": 25.0,
    "B": 25.0,
    "单位": "/ ：6.26/3.30 mPa·s",
    "温度": 50.0
   },
   {
    "物性": "润湿性",
    "方向": "相近",
    "A": 33.3,
    "B": 33.3,
    "单位": "°",
    "温度": null
   },
   {
    "物性": "Li⁺溶剂化结构",
    "方向": "相近",
    "A": 723.0,
    "B": 723.0,
    "单位": "/733 cm−1对应游离/配位FSI−",
    "温度": null
   }
  ],
  "条件": [
   {
    "条件": "温度",
    "方向": "变高",
    "A": 50.0,
    "B": 25.0
   },
   {
    "条件": "电流密度",
    "方向": "变高",
    "A": 5.0,
    "B": 0.5
   },
   {
    "条件": "沉积容量",
    "方向": "变低",
    "A": 2.0,
    "B": 5.0
   },
   {
    "条件": "测试方法",
    "方向": "Aurbach 法 → 非 Aurbach",
    "A": 0.0,
    "B": 1.0
   }
  ],
  "条件含默认值": [],
  "性能": {
   "方向": "变低",
   "倍数": 5.2083,
   "倍数含义": "损失（100 − CE）之比",
   "好于参照": false,
   "值A": 95.0,
   "值B": 99.04,
   "指标A": "Li‖Cu CE",
   "指标B": "Li‖Cu CE"
  },
  "表述文字": "【P386｜Li‖Cu CE｜同配方换条件】对比样 2 M-DME（2 M LiFSI；DME（单一溶剂 体积份），测试 Tcurate）相对 对比样 2 M-DME（2 M LiFSI；DME（单一溶剂 体积份），测试 Tce25）｜组分变化：配方相同｜描述符：配方相同｜物性：密度 相近；离子电导率 相近；黏度 相近；润湿性 相近；Li⁺溶剂化结构 相近｜条件：温度 变高；电流密度 变高；沉积容量 变低；测试方法 Aurbach 法 → 非 Aurbach｜性能：Li‖Cu CE 变低"
 },
 {
  "编号": "PC01616",
  "论文": "P386",
  "类别": "LiCu_CE",
  "比较类型": "配方和条件都变",
  "A": {
   "测试": "Tcurate",
   "测试名": "Li-Cu不同电流CE",
   "配方": "P",
   "配方名": "2 M-PPEO-CF3",
   "recipe": "RP",
   "是否对照": false,
   "配方文字": "2 M LiFSI；PPEO_CF3（单一溶剂 体积份）",
   "表述编号": "ST4916",
   "证据句子": [
    "M0093",
    "M0102",
    "M0103",
    "M0104"
   ],
   "标记": []
  },
  "B": {
   "测试": "Tce25",
   "测试名": "改进Aurbach平均CE 25°C",
   "配方": "D",
   "配方名": "2 M-DME",
   "recipe": "RD",
   "是否对照": true,
   "配方文字": "2 M LiFSI；DME（单一溶剂 体积份）",
   "表述编号": "ST4903",
   "证据句子": [
    "M0076",
    "M0077",
    "S0073"
   ],
   "标记": []
  },
  "组分变化": "加入 PPEO_CF3（单一溶剂）；去掉 DME",
  "作者改动的组分": [
   "DME",
   "PPEO_CF3"
  ],
  "特殊组分变化": [],
  "电解液相同但样品编号不同": false,
  "描述符": [
   {
    "描述符": "eo",
    "中文": "非氟醚氧",
    "组": "配位（醚氧）",
    "方向": "变低",
    "A": 1.0,
    "B": 2.0,
    "被动": false
   },
   {
    "描述符": "eo_b",
    "中文": "β 氟化醚氧",
    "组": "其他（单独成组或数据少）",
    "方向": "变高（从无到有）",
    "A": 1.0,
    "B": 0.0,
    "被动": false
   },
   {
    "描述符": "fat",
    "中文": "溶剂 F 原子数",
    "组": "氟化/稀释",
    "方向": "变高（从无到有）",
    "A": 3.0,
    "B": 0.0,
    "被动": false
   },
   {
    "描述符": "rotb",
    "中文": "可旋转键数",
    "组": "溶剂骨架",
    "方向": "变高",
    "A": 6.0,
    "B": 3.0,
    "被动": false
   },
   {
    "描述符": "mw",
    "中文": "溶剂分子量",
    "组": "溶剂骨架",
    "方向": "变高",
    "A": 186.173,
    "B": 90.122,
    "被动": false
   },
   {
    "描述符": "ffrac",
    "中文": "含氟溶剂比例",
    "组": "氟化/稀释",
    "方向": "变高（从无到有）",
    "A": 1.0,
    "B": 0.0,
    "被动": false
   }
  ],
  "物性": [
   {
    "物性": "密度",
    "方向": "变高",
    "A": 1.15,
    "B": 1.08,
    "单位": "g cm−3",
    "温度": null
   },
   {
    "物性": "润湿性",
    "方向": "相近",
    "A": 33.7,
    "B": 33.3,
    "单位": "°",
    "温度": null
   }
  ],
  "条件": [
   {
    "条件": "温度",
    "方向": "变高",
    "A": 50.0,
    "B": 25.0
   },
   {
    "条件": "电流密度",
    "方向": "变高",
    "A": 5.0,
    "B": 0.5
   },
   {
    "条件": "沉积容量",
    "方向": "变低",
    "A": 2.0,
    "B": 5.0
   },
   {
    "条件": "测试方法",
    "方向": "Aurbach 法 → 非 Aurbach",
    "A": 0.0,
    "B": 1.0
   }
  ],
  "条件含默认值": [],
  "性能": {
   "方向": "变高",
   "倍数": 0.625,
   "倍数含义": "损失（100 − CE）之比",
   "好于参照": true,
   "值A": 99.4,
   "值B": 99.04,
   "指标A": "Li‖Cu CE",
   "指标B": "Li‖Cu CE"
  },
  "表述文字": "【P386｜Li‖Cu CE｜配方和条件都变】实验样 2 M-PPEO-CF3（2 M LiFSI；PPEO_CF3（单一溶剂 体积份），测试 Tcurate）相对 对比样 2 M-DME（2 M LiFSI；DME（单一溶剂 体积份），测试 Tce25）｜组分变化：加入 PPEO_CF3（单一溶剂）；去掉 DME｜描述符：非氟醚氧 变低；β 氟化醚氧 变高（从无到有）；溶剂 F 原子数 变高（从无到有）；可旋转键数 变高；溶剂分子量 变高；含氟溶剂比例 变高（从无到有）｜物性：密度 变高；润湿性 相近｜条件：温度 变高；电流密度 变高；沉积容量 变低；测试方法 Aurbach 法 → 非 Aurbach｜性能：Li‖Cu CE 变高"
 },
 {
  "编号": "PC01617",
  "论文": "P386",
  "类别": "LiCu_CE",
  "比较类型": "配方和条件都变",
  "A": {
   "测试": "Tcurate",
   "测试名": "Li-Cu不同电流CE",
   "配方": "X",
   "配方名": "2 M-PXEO-CF3",
   "recipe": "RX",
   "是否对照": false,
   "配方文字": "2 M LiFSI；PXEO_CF3（单一溶剂 体积份）",
   "表述编号": "ST4917",
   "证据句子": [
    "M0093",
    "M0102",
    "M0103",
    "M0104"
   ],
   "标记": []
  },
  "B": {
   "测试": "Tce25",
   "测试名": "改进Aurbach平均CE 25°C",
   "配方": "D",
   "配方名": "2 M-DME",
   "recipe": "RD",
   "是否对照": true,
   "配方文字": "2 M LiFSI；DME（单一溶剂 体积份）",
   "表述编号": "ST4903",
   "证据句子": [
    "M0076",
    "M0077",
    "S0073"
   ],
   "标记": []
  },
  "组分变化": "加入 PXEO_CF3（单一溶剂）；去掉 DME",
  "作者改动的组分": [
   "DME",
   "PXEO_CF3"
  ],
  "特殊组分变化": [],
  "电解液相同但样品编号不同": false,
  "描述符": [
   {
    "描述符": "eo",
    "中文": "非氟醚氧",
    "组": "配位（醚氧）",
    "方向": "变低",
    "A": 1.0,
    "B": 2.0,
    "被动": false
   },
   {
    "描述符": "eo_b",
    "中文": "β 氟化醚氧",
    "组": "其他（单独成组或数据少）",
    "方向": "变高（从无到有）",
    "A": 1.0,
    "B": 0.0,
    "被动": false
   },
   {
    "描述符": "fat",
    "中文": "溶剂 F 原子数",
    "组": "氟化/稀释",
    "方向": "变高（从无到有）",
    "A": 3.0,
    "B": 0.0,
    "被动": false
   },
   {
    "描述符": "rotb",
    "中文": "可旋转键数",
    "组": "溶剂骨架",
    "方向": "变高",
    "A": 5.0,
    "B": 3.0,
    "被动": false
   },
   {
    "描述符": "mw",
    "中文": "溶剂分子量",
    "组": "溶剂骨架",
    "方向": "变高",
    "A": 186.173,
    "B": 90.122,
    "被动": false
   },
   {
    "描述符": "ffrac",
    "中文": "含氟溶剂比例",
    "组": "氟化/稀释",
    "方向": "变高（从无到有）",
    "A": 1.0,
    "B": 0.0,
    "被动": false
   }
  ],
  "物性": [
   {
    "物性": "密度",
    "方向": "相近",
    "A": 1.13,
    "B": 1.08,
    "单位": "g cm−3",
    "温度": null
   }
  ],
  "条件": [
   {
    "条件": "温度",
    "方向": "变高",
    "A": 50.0,
    "B": 25.0
   },
   {
    "条件": "电流密度",
    "方向": "变高",
    "A": 5.0,
    "B": 0.5
   },
   {
    "条件": "沉积容量",
    "方向": "变低",
    "A": 2.0,
    "B": 5.0
   },
   {
    "条件": "测试方法",
    "方向": "Aurbach 法 → 非 Aurbach",
    "A": 0.0,
    "B": 1.0
   }
  ],
  "条件含默认值": [],
  "性能": {
   "方向": "变高",
   "倍数": 0.8333,
   "倍数含义": "损失（100 − CE）之比",
   "好于参照": true,
   "值A": 99.2,
   "值B": 99.04,
   "指标A": "Li‖Cu CE",
   "指标B": "Li‖Cu CE"
  },
  "表述文字": "【P386｜Li‖Cu CE｜配方和条件都变】实验样 2 M-PXEO-CF3（2 M LiFSI；PXEO_CF3（单一溶剂 体积份），测试 Tcurate）相对 对比样 2 M-DME（2 M LiFSI；DME（单一溶剂 体积份），测试 Tce25）｜组分变化：加入 PXEO_CF3（单一溶剂）；去掉 DME｜描述符：非氟醚氧 变低；β 氟化醚氧 变高（从无到有）；溶剂 F 原子数 变高（从无到有）；可旋转键数 变高；溶剂分子量 变高；含氟溶剂比例 变高（从无到有）｜物性：密度 相近｜条件：温度 变高；电流密度 变高；沉积容量 变低；测试方法 Aurbach 法 → 非 Aurbach｜性能：Li‖Cu CE 变高"
 },
 {
  "编号": "PC01618",
  "论文": "P386",
  "类别": "LiCu_CE",
  "比较类型": "同测试换配方",
  "A": {
   "测试": "Tce25",
   "测试名": "改进Aurbach平均CE 25°C",
   "配方": "X",
   "配方名": "2 M-PXEO-CF3",
   "recipe": "RX",
   "是否对照": false,
   "配方文字": "2 M LiFSI；PXEO_CF3（单一溶剂 体积份）",
   "表述编号": "ST4905",
   "证据句子": [
    "M0076",
    "M0077",
    "S0073"
   ],
   "标记": []
  },
  "B": {
   "测试": "Tce25",
   "测试名": "改进Aurbach平均CE 25°C",
   "配方": "P",
   "配方名": "2 M-PPEO-CF3",
   "recipe": "RP",
   "是否对照": false,
   "配方文字": "2 M LiFSI；PPEO_CF3（单一溶剂 体积份）",
   "表述编号": "ST4904",
   "证据句子": [
    "M0076",
    "M0077",
    "S0073"
   ],
   "标记": []
  },
  "组分变化": "加入 PXEO_CF3（单一溶剂）；去掉 PPEO_CF3",
  "作者改动的组分": [
   "PPEO_CF3",
   "PXEO_CF3"
  ],
  "特殊组分变化": [],
  "电解液相同但样品编号不同": false,
  "描述符": [
   {
    "描述符": "rotb",
    "中文": "可旋转键数",
    "组": "溶剂骨架",
    "方向": "变低",
    "A": 5.0,
    "B": 6.0,
    "被动": false
   }
  ],
  "物性": [
   {
    "物性": "密度",
    "方向": "相近",
    "A": 1.13,
    "B": 1.15,
    "单位": "g cm−3",
    "温度": null
   }
  ],
  "条件": [
   {
    "条件": "温度",
    "方向": "相近",
    "A": 25.0,
    "B": 25.0
   },
   {
    "条件": "电流密度",
    "方向": "相近",
    "A": 0.5,
    "B": 0.5
   },
   {
    "条件": "沉积容量",
    "方向": "相近",
    "A": 5.0,
    "B": 5.0
   },
   {
    "条件": "测试方法",
    "方向": "相同",
    "A": 1.0,
    "B": 1.0
   }
  ],
  "条件含默认值": [],
  "性能": {
   "方向": "变高",
   "倍数": 0.9063,
   "倍数含义": "损失（100 − CE）之比",
   "好于参照": true,
   "值A": 99.71,
   "值B": 99.68,
   "指标A": "Li‖Cu CE",
   "指标B": "Li‖Cu CE"
  },
  "表述文字": "【P386｜Li‖Cu CE｜同测试换配方】实验样 2 M-PXEO-CF3（2 M LiFSI；PXEO_CF3（单一溶剂 体积份），测试 Tce25）相对 实验样 2 M-PPEO-CF3（2 M LiFSI；PPEO_CF3（单一溶剂 体积份），测试 Tce25）｜组分变化：加入 PXEO_CF3（单一溶剂）；去掉 PPEO_CF3｜描述符：可旋转键数 变低｜物性：密度 相近｜条件：相同｜性能：Li‖Cu CE 变高"
 },
 {
  "编号": "PC01619",
  "论文": "P386",
  "类别": "LiCu_CE",
  "比较类型": "配方和条件都变",
  "A": {
   "测试": "Tce25",
   "测试名": "改进Aurbach平均CE 25°C",
   "配方": "P",
   "配方名": "2 M-PPEO-CF3",
   "recipe": "RP",
   "是否对照": false,
   "配方文字": "2 M LiFSI；PPEO_CF3（单一溶剂 体积份）",
   "表述编号": "ST4904",
   "证据句子": [
    "M0076",
    "M0077",
    "S0073"
   ],
   "标记": []
  },
  "B": {
   "测试": "Tce50",
   "测试名": "改进Aurbach平均CE 50°C",
   "配方": "D",
   "配方名": "2 M-DME",
   "recipe": "RD",
   "是否对照": true,
   "配方文字": "2 M LiFSI；DME（单一溶剂 体积份）",
   "表述编号": "ST4906",
   "证据句子": [
    "M0078",
    "S0073"
   ],
   "标记": []
  },
  "组分变化": "加入 PPEO_CF3（单一溶剂）；去掉 DME",
  "作者改动的组分": [
   "DME",
   "PPEO_CF3"
  ],
  "特殊组分变化": [],
  "电解液相同但样品编号不同": false,
  "描述符": [
   {
    "描述符": "eo",
    "中文": "非氟醚氧",
    "组": "配位（醚氧）",
    "方向": "变低",
    "A": 1.0,
    "B": 2.0,
    "被动": false
   },
   {
    "描述符": "eo_b",
    "中文": "β 氟化醚氧",
    "组": "其他（单独成组或数据少）",
    "方向": "变高（从无到有）",
    "A": 1.0,
    "B": 0.0,
    "被动": false
   },
   {
    "描述符": "fat",
    "中文": "溶剂 F 原子数",
    "组": "氟化/稀释",
    "方向": "变高（从无到有）",
    "A": 3.0,
    "B": 0.0,
    "被动": false
   },
   {
    "描述符": "rotb",
    "中文": "可旋转键数",
    "组": "溶剂骨架",
    "方向": "变高",
    "A": 6.0,
    "B": 3.0,
    "被动": false
   },
   {
    "描述符": "mw",
    "中文": "溶剂分子量",
    "组": "溶剂骨架",
    "方向": "变高",
    "A": 186.173,
    "B": 90.122,
    "被动": false
   },
   {
    "描述符": "ffrac",
    "中文": "含氟溶剂比例",
    "组": "氟化/稀释",
    "方向": "变高（从无到有）",
    "A": 1.0,
    "B": 0.0,
    "被动": false
   }
  ],
  "物性": [
   {
    "物性": "密度",
    "方向": "变高",
    "A": 1.15,
    "B": 1.08,
    "单位": "g cm−3",
    "温度": null
   },
   {
    "物性": "润湿性",
    "方向": "相近",
    "A": 33.7,
    "B": 33.3,
    "单位": "°",
    "温度": null
   }
  ],
  "条件": [
   {
    "条件": "温度",
    "方向": "变低",
    "A": 25.0,
    "B": 50.0
   },
   {
    "条件": "电流密度",
    "方向": "相近",
    "A": 0.5,
    "B": 0.5
   },
   {
    "条件": "沉积容量",
    "方向": "相近",
    "A": 5.0,
    "B": 5.0
   },
   {
    "条件": "测试方法",
    "方向": "相同",
    "A": 1.0,
    "B": 1.0
   }
  ],
  "条件含默认值": [],
  "性能": {
   "方向": "变高",
   "倍数": 0.0657,
   "倍数含义": "损失（100 − CE）之比",
   "好于参照": true,
   "值A": 99.68,
   "值B": 95.13,
   "指标A": "Li‖Cu CE",
   "指标B": "Li‖Cu CE"
  },
  "表述文字": "【P386｜Li‖Cu CE｜配方和条件都变】实验样 2 M-PPEO-CF3（2 M LiFSI；PPEO_CF3（单一溶剂 体积份），测试 Tce25）相对 对比样 2 M-DME（2 M LiFSI；DME（单一溶剂 体积份），测试 Tce50）｜组分变化：加入 PPEO_CF3（单一溶剂）；去掉 DME｜描述符：非氟醚氧 变低；β 氟化醚氧 变高（从无到有）；溶剂 F 原子数 变高（从无到有）；可旋转键数 变高；溶剂分子量 变高；含氟溶剂比例 变高（从无到有）｜物性：密度 变高；润湿性 相近｜条件：温度 变低｜性能：Li‖Cu CE 变高"
 },
 {
  "编号": "PC01620",
  "论文": "P386",
  "类别": "LiCu_CE",
  "比较类型": "同配方换条件",
  "A": {
   "测试": "Tce50",
   "测试名": "改进Aurbach平均CE 50°C",
   "配方": "P",
   "配方名": "2 M-PPEO-CF3",
   "recipe": "RP",
   "是否对照": false,
   "配方文字": "2 M LiFSI；PPEO_CF3（单一溶剂 体积份）",
   "表述编号": "ST4907",
   "证据句子": [
    "M0078",
    "S0073"
   ],
   "标记": []
  },
  "B": {
   "测试": "Tce25",
   "测试名": "改进Aurbach平均CE 25°C",
   "配方": "P",
   "配方名": "2 M-PPEO-CF3",
   "recipe": "RP",
   "是否对照": false,
   "配方文字": "2 M LiFSI；PPEO_CF3（单一溶剂 体积份）",
   "表述编号": "ST4904",
   "证据句子": [
    "M0076",
    "M0077",
    "S0073"
   ],
   "标记": []
  },
  "组分变化": "配方相同",
  "作者改动的组分": [],
  "特殊组分变化": [],
  "电解液相同但样品编号不同": false,
  "描述符": [],
  "物性": [
   {
    "物性": "密度",
    "方向": "相近",
    "A": 1.15,
    "B": 1.15,
    "单位": "g cm−3",
    "温度": null
   },
   {
    "物性": "离子电导率",
    "方向": "相近",
    "A": 20.0,
    "B": 20.0,
    "单位": "/25/ ：0.42/0.93/1.28 mS cm−1",
    "温度": 50.0
   },
   {
    "物性": "黏度",
    "方向": "相近",
    "A": 25.0,
    "B": 25.0,
    "单位": "/ ：8.81/4.45 mPa·s",
    "温度": 50.0
   },
   {
    "物性": "润湿性",
    "方向": "相近",
    "A": 33.7,
    "B": 33.7,
    "单位": "°",
    "温度": null
   },
   {
    "物性": "Li⁺溶剂化结构",
    "方向": "相近",
    "A": 1.0,
    "B": 1.0,
    "单位": "/AGG2=82.43%，741/754 cm−1，SSIP/CIP下降",
    "温度": null
   }
  ],
  "条件": [
   {
    "条件": "温度",
    "方向": "变高",
    "A": 50.0,
    "B": 25.0
   },
   {
    "条件": "电流密度",
    "方向": "相近",
    "A": 0.5,
    "B": 0.5
   },
   {
    "条件": "沉积容量",
    "方向": "相近",
    "A": 5.0,
    "B": 5.0
   },
   {
    "条件": "测试方法",
    "方向": "相同",
    "A": 1.0,
    "B": 1.0
   }
  ],
  "条件含默认值": [],
  "性能": {
   "方向": "变低",
   "倍数": 1.2188,
   "倍数含义": "损失（100 − CE）之比",
   "好于参照": false,
   "值A": 99.61,
   "值B": 99.68,
   "指标A": "Li‖Cu CE",
   "指标B": "Li‖Cu CE"
  },
  "表述文字": "【P386｜Li‖Cu CE｜同配方换条件】实验样 2 M-PPEO-CF3（2 M LiFSI；PPEO_CF3（单一溶剂 体积份），测试 Tce50）相对 实验样 2 M-PPEO-CF3（2 M LiFSI；PPEO_CF3（单一溶剂 体积份），测试 Tce25）｜组分变化：配方相同｜描述符：配方相同｜物性：密度 相近；离子电导率 相近；黏度 相近；润湿性 相近；Li⁺溶剂化结构 相近｜条件：温度 变高｜性能：Li‖Cu CE 变低"
 },
 {
  "编号": "PC01621",
  "论文": "P386",
  "类别": "LiCu_CE",
  "比较类型": "配方和条件都变",
  "A": {
   "测试": "Tce50",
   "测试名": "改进Aurbach平均CE 50°C",
   "配方": "X",
   "配方名": "2 M-PXEO-CF3",
   "recipe": "RX",
   "是否对照": false,
   "配方文字": "2 M LiFSI；PXEO_CF3（单一溶剂 体积份）",
   "表述编号": "ST4908",
   "证据句子": [
    "M0078",
    "S0073"
   ],
   "标记": []
  },
  "B": {
   "测试": "Tce25",
   "测试名": "改进Aurbach平均CE 25°C",
   "配方": "P",
   "配方名": "2 M-PPEO-CF3",
   "recipe": "RP",
   "是否对照": false,
   "配方文字": "2 M LiFSI；PPEO_CF3（单一溶剂 体积份）",
   "表述编号": "ST4904",
   "证据句子": [
    "M0076",
    "M0077",
    "S0073"
   ],
   "标记": []
  },
  "组分变化": "加入 PXEO_CF3（单一溶剂）；去掉 PPEO_CF3",
  "作者改动的组分": [
   "PPEO_CF3",
   "PXEO_CF3"
  ],
  "特殊组分变化": [],
  "电解液相同但样品编号不同": false,
  "描述符": [
   {
    "描述符": "rotb",
    "中文": "可旋转键数",
    "组": "溶剂骨架",
    "方向": "变低",
    "A": 5.0,
    "B": 6.0,
    "被动": false
   }
  ],
  "物性": [
   {
    "物性": "密度",
    "方向": "相近",
    "A": 1.13,
    "B": 1.15,
    "单位": "g cm−3",
    "温度": null
   }
  ],
  "条件": [
   {
    "条件": "温度",
    "方向": "变高",
    "A": 50.0,
    "B": 25.0
   },
   {
    "条件": "电流密度",
    "方向": "相近",
    "A": 0.5,
    "B": 0.5
   },
   {
    "条件": "沉积容量",
    "方向": "相近",
    "A": 5.0,
    "B": 5.0
   },
   {
    "条件": "测试方法",
    "方向": "相同",
    "A": 1.0,
    "B": 1.0
   }
  ],
  "条件含默认值": [],
  "性能": {
   "方向": "变低",
   "倍数": 1.1875,
   "倍数含义": "损失（100 − CE）之比",
   "好于参照": false,
   "值A": 99.62,
   "值B": 99.68,
   "指标A": "Li‖Cu CE",
   "指标B": "Li‖Cu CE"
  },
  "表述文字": "【P386｜Li‖Cu CE｜配方和条件都变】实验样 2 M-PXEO-CF3（2 M LiFSI；PXEO_CF3（单一溶剂 体积份），测试 Tce50）相对 实验样 2 M-PPEO-CF3（2 M LiFSI；PPEO_CF3（单一溶剂 体积份），测试 Tce25）｜组分变化：加入 PXEO_CF3（单一溶剂）；去掉 PPEO_CF3｜描述符：可旋转键数 变低｜物性：密度 相近｜条件：温度 变高｜性能：Li‖Cu CE 变低"
 },
 {
  "编号": "PC01622",
  "论文": "P386",
  "类别": "LiCu_CE",
  "比较类型": "同配方换条件",
  "A": {
   "测试": "Tcem20",
   "测试名": "改进Aurbach平均CE −20°C",
   "配方": "P",
   "配方名": "2 M-PPEO-CF3",
   "recipe": "RP",
   "是否对照": false,
   "配方文字": "2 M LiFSI；PPEO_CF3（单一溶剂 体积份）",
   "表述编号": "ST4909",
   "证据句子": [
    "M0081",
    "S0073"
   ],
   "标记": []
  },
  "B": {
   "测试": "Tce25",
   "测试名": "改进Aurbach平均CE 25°C",
   "配方": "P",
   "配方名": "2 M-PPEO-CF3",
   "recipe": "RP",
   "是否对照": false,
   "配方文字": "2 M LiFSI；PPEO_CF3（单一溶剂 体积份）",
   "表述编号": "ST4904",
   "证据句子": [
    "M0076",
    "M0077",
    "S0073"
   ],
   "标记": []
  },
  "组分变化": "配方相同",
  "作者改动的组分": [],
  "特殊组分变化": [],
  "电解液相同但样品编号不同": false,
  "描述符": [],
  "物性": [
   {
    "物性": "密度",
    "方向": "相近",
    "A": 1.15,
    "B": 1.15,
    "单位": "g cm−3",
    "温度": null
   },
   {
    "物性": "离子电导率",
    "方向": "相近",
    "A": 20.0,
    "B": 20.0,
    "单位": "/25/ ：0.42/0.93/1.28 mS cm−1",
    "温度": 50.0
   },
   {
    "物性": "黏度",
    "方向": "相近",
    "A": 25.0,
    "B": 25.0,
    "单位": "/ ：8.81/4.45 mPa·s",
    "温度": 50.0
   },
   {
    "物性": "润湿性",
    "方向": "相近",
    "A": 33.7,
    "B": 33.7,
    "单位": "°",
    "温度": null
   },
   {
    "物性": "Li⁺溶剂化结构",
    "方向": "相近",
    "A": 1.0,
    "B": 1.0,
    "单位": "/AGG2=82.43%，741/754 cm−1，SSIP/CIP下降",
    "温度": null
   }
  ],
  "条件": [
   {
    "条件": "温度",
    "方向": "变低",
    "A": -20.0,
    "B": 25.0
   },
   {
    "条件": "电流密度",
    "方向": "相近",
    "A": 0.5,
    "B": 0.5
   },
   {
    "条件": "沉积容量",
    "方向": "相近",
    "A": 5.0,
    "B": 5.0
   },
   {
    "条件": "测试方法",
    "方向": "相同",
    "A": 1.0,
    "B": 1.0
   }
  ],
  "条件含默认值": [],
  "性能": {
   "方向": "变低",
   "倍数": 4.5625,
   "倍数含义": "损失（100 − CE）之比",
   "好于参照": false,
   "值A": 98.54,
   "值B": 99.68,
   "指标A": "Li‖Cu CE",
   "指标B": "Li‖Cu CE"
  },
  "表述文字": "【P386｜Li‖Cu CE｜同配方换条件】实验样 2 M-PPEO-CF3（2 M LiFSI；PPEO_CF3（单一溶剂 体积份），测试 Tcem20）相对 实验样 2 M-PPEO-CF3（2 M LiFSI；PPEO_CF3（单一溶剂 体积份），测试 Tce25）｜组分变化：配方相同｜描述符：配方相同｜物性：密度 相近；离子电导率 相近；黏度 相近；润湿性 相近；Li⁺溶剂化结构 相近｜条件：温度 变低｜性能：Li‖Cu CE 变低"
 },
 {
  "编号": "PC01623",
  "论文": "P386",
  "类别": "LiCu_CE",
  "比较类型": "配方和条件都变",
  "A": {
   "测试": "Tcem20",
   "测试名": "改进Aurbach平均CE −20°C",
   "配方": "X",
   "配方名": "2 M-PXEO-CF3",
   "recipe": "RX",
   "是否对照": false,
   "配方文字": "2 M LiFSI；PXEO_CF3（单一溶剂 体积份）",
   "表述编号": "ST4910",
   "证据句子": [
    "M0081",
    "S0073"
   ],
   "标记": []
  },
  "B": {
   "测试": "Tce25",
   "测试名": "改进Aurbach平均CE 25°C",
   "配方": "P",
   "配方名": "2 M-PPEO-CF3",
   "recipe": "RP",
   "是否对照": false,
   "配方文字": "2 M LiFSI；PPEO_CF3（单一溶剂 体积份）",
   "表述编号": "ST4904",
   "证据句子": [
    "M0076",
    "M0077",
    "S0073"
   ],
   "标记": []
  },
  "组分变化": "加入 PXEO_CF3（单一溶剂）；去掉 PPEO_CF3",
  "作者改动的组分": [
   "PPEO_CF3",
   "PXEO_CF3"
  ],
  "特殊组分变化": [],
  "电解液相同但样品编号不同": false,
  "描述符": [
   {
    "描述符": "rotb",
    "中文": "可旋转键数",
    "组": "溶剂骨架",
    "方向": "变低",
    "A": 5.0,
    "B": 6.0,
    "被动": false
   }
  ],
  "物性": [
   {
    "物性": "密度",
    "方向": "相近",
    "A": 1.13,
    "B": 1.15,
    "单位": "g cm−3",
    "温度": null
   }
  ],
  "条件": [
   {
    "条件": "温度",
    "方向": "变低",
    "A": -20.0,
    "B": 25.0
   },
   {
    "条件": "电流密度",
    "方向": "相近",
    "A": 0.5,
    "B": 0.5
   },
   {
    "条件": "沉积容量",
    "方向": "相近",
    "A": 5.0,
    "B": 5.0
   },
   {
    "条件": "测试方法",
    "方向": "相同",
    "A": 1.0,
    "B": 1.0
   }
  ],
  "条件含默认值": [],
  "性能": {
   "方向": "变低",
   "倍数": 4.5,
   "倍数含义": "损失（100 − CE）之比",
   "好于参照": false,
   "值A": 98.56,
   "值B": 99.68,
   "指标A": "Li‖Cu CE",
   "指标B": "Li‖Cu CE"
  },
  "表述文字": "【P386｜Li‖Cu CE｜配方和条件都变】实验样 2 M-PXEO-CF3（2 M LiFSI；PXEO_CF3（单一溶剂 体积份），测试 Tcem20）相对 实验样 2 M-PPEO-CF3（2 M LiFSI；PPEO_CF3（单一溶剂 体积份），测试 Tce25）｜组分变化：加入 PXEO_CF3（单一溶剂）；去掉 PPEO_CF3｜描述符：可旋转键数 变低｜物性：密度 相近｜条件：温度 变低｜性能：Li‖Cu CE 变低"
 },
 {
  "编号": "PC01624",
  "论文": "P386",
  "类别": "LiCu_CE",
  "比较类型": "配方和条件都变",
  "A": {
   "测试": "Tculong",
   "测试名": "Li-Cu长期CE",
   "配方": "X",
   "配方名": "2 M-PXEO-CF3",
   "recipe": "RX",
   "是否对照": false,
   "配方文字": "2 M LiFSI；PXEO_CF3（单一溶剂 体积份）",
   "表述编号": "ST4913",
   "证据句子": [
    "M0091"
   ],
   "标记": []
  },
  "B": {
   "测试": "Tce25",
   "测试名": "改进Aurbach平均CE 25°C",
   "配方": "P",
   "配方名": "2 M-PPEO-CF3",
   "recipe": "RP",
   "是否对照": false,
   "配方文字": "2 M LiFSI；PPEO_CF3（单一溶剂 体积份）",
   "表述编号": "ST4904",
   "证据句子": [
    "M0076",
    "M0077",
    "S0073"
   ],
   "标记": []
  },
  "组分变化": "加入 PXEO_CF3（单一溶剂）；去掉 PPEO_CF3",
  "作者改动的组分": [
   "PPEO_CF3",
   "PXEO_CF3"
  ],
  "特殊组分变化": [],
  "电解液相同但样品编号不同": false,
  "描述符": [
   {
    "描述符": "rotb",
    "中文": "可旋转键数",
    "组": "溶剂骨架",
    "方向": "变低",
    "A": 5.0,
    "B": 6.0,
    "被动": false
   }
  ],
  "物性": [
   {
    "物性": "密度",
    "方向": "相近",
    "A": 1.13,
    "B": 1.15,
    "单位": "g cm−3",
    "温度": null
   }
  ],
  "条件": [
   {
    "条件": "温度",
    "方向": "变高",
    "A": 50.0,
    "B": 25.0
   },
   {
    "条件": "电流密度",
    "方向": "一边未报告",
    "A": null,
    "B": -0.6931471805599453
   },
   {
    "条件": "沉积容量",
    "方向": "一边未报告",
    "A": null,
    "B": 1.6094379124341003
   },
   {
    "条件": "测试方法",
    "方向": "Aurbach 法 → 非 Aurbach",
    "A": 0.0,
    "B": 1.0
   },
   {
    "条件": "圈数",
    "方向": "一边未报告",
    "A": 180,
    "B": null
   }
  ],
  "条件含默认值": [],
  "性能": {
   "方向": "变低",
   "倍数": 1.875,
   "倍数含义": "损失（100 − CE）之比",
   "好于参照": false,
   "值A": 99.4,
   "值B": 99.68,
   "指标A": "Li‖Cu CE",
   "指标B": "Li‖Cu CE"
  },
  "表述文字": "【P386｜Li‖Cu CE｜配方和条件都变】实验样 2 M-PXEO-CF3（2 M LiFSI；PXEO_CF3（单一溶剂 体积份），测试 Tculong）相对 实验样 2 M-PPEO-CF3（2 M LiFSI；PPEO_CF3（单一溶剂 体积份），测试 Tce25）｜组分变化：加入 PXEO_CF3（单一溶剂）；去掉 PPEO_CF3｜描述符：可旋转键数 变低｜物性：密度 相近｜条件：温度 变高；电流密度 一边未报告；沉积容量 一边未报告；测试方法 Aurbach 法 → 非 Aurbach；圈数 一边未报告｜性能：Li‖Cu CE 变低"
 },
 {
  "编号": "PC01625",
  "论文": "P386",
  "类别": "LiCu_CE",
  "比较类型": "配方和条件都变",
  "A": {
   "测试": "Tce25",
   "测试名": "改进Aurbach平均CE 25°C",
   "配方": "P",
   "配方名": "2 M-PPEO-CF3",
   "recipe": "RP",
   "是否对照": false,
   "配方文字": "2 M LiFSI；PPEO_CF3（单一溶剂 体积份）",
   "表述编号": "ST4904",
   "证据句子": [
    "M0076",
    "M0077",
    "S0073"
   ],
   "标记": []
  },
  "B": {
   "测试": "Tcurate",
   "测试名": "Li-Cu不同电流CE",
   "配方": "D",
   "配方名": "2 M-DME",
   "recipe": "RD",
   "是否对照": true,
   "配方文字": "2 M LiFSI；DME（单一溶剂 体积份）",
   "表述编号": "ST4915",
   "证据句子": [
    "M0093",
    "M0102",
    "M0103",
    "M0104"
   ],
   "标记": []
  },
  "组分变化": "加入 PPEO_CF3（单一溶剂）；去掉 DME",
  "作者改动的组分": [
   "DME",
   "PPEO_CF3"
  ],
  "特殊组分变化": [],
  "电解液相同但样品编号不同": false,
  "描述符": [
   {
    "描述符": "eo",
    "中文": "非氟醚氧",
    "组": "配位（醚氧）",
    "方向": "变低",
    "A": 1.0,
    "B": 2.0,
    "被动": false
   },
   {
    "描述符": "eo_b",
    "中文": "β 氟化醚氧",
    "组": "其他（单独成组或数据少）",
    "方向": "变高（从无到有）",
    "A": 1.0,
    "B": 0.0,
    "被动": false
   },
   {
    "描述符": "fat",
    "中文": "溶剂 F 原子数",
    "组": "氟化/稀释",
    "方向": "变高（从无到有）",
    "A": 3.0,
    "B": 0.0,
    "被动": false
   },
   {
    "描述符": "rotb",
    "中文": "可旋转键数",
    "组": "溶剂骨架",
    "方向": "变高",
    "A": 6.0,
    "B": 3.0,
    "被动": false
   },
   {
    "描述符": "mw",
    "中文": "溶剂分子量",
    "组": "溶剂骨架",
    "方向": "变高",
    "A": 186.173,
    "B": 90.122,
    "被动": false
   },
   {
    "描述符": "ffrac",
    "中文": "含氟溶剂比例",
    "组": "氟化/稀释",
    "方向": "变高（从无到有）",
    "A": 1.0,
    "B": 0.0,
    "被动": false
   }
  ],
  "物性": [
   {
    "物性": "密度",
    "方向": "变高",
    "A": 1.15,
    "B": 1.08,
    "单位": "g cm−3",
    "温度": null
   },
   {
    "物性": "润湿性",
    "方向": "相近",
    "A": 33.7,
    "B": 33.3,
    "单位": "°",
    "温度": null
   }
  ],
  "条件": [
   {
    "条件": "温度",
    "方向": "变低",
    "A": 25.0,
    "B": 50.0
   },
   {
    "条件": "电流密度",
    "方向": "变低",
    "A": 0.5,
    "B": 5.0
   },
   {
    "条件": "沉积容量",
    "方向": "变高",
    "A": 5.0,
    "B": 2.0
   },
   {
    "条件": "测试方法",
    "方向": "非 Aurbach → Aurbach 法",
    "A": 1.0,
    "B": 0.0
   }
  ],
  "条件含默认值": [],
  "性能": {
   "方向": "变高",
   "倍数": 0.064,
   "倍数含义": "损失（100 − CE）之比",
   "好于参照": true,
   "值A": 99.68,
   "值B": 95.0,
   "指标A": "Li‖Cu CE",
   "指标B": "Li‖Cu CE"
  },
  "表述文字": "【P386｜Li‖Cu CE｜配方和条件都变】实验样 2 M-PPEO-CF3（2 M LiFSI；PPEO_CF3（单一溶剂 体积份），测试 Tce25）相对 对比样 2 M-DME（2 M LiFSI；DME（单一溶剂 体积份），测试 Tcurate）｜组分变化：加入 PPEO_CF3（单一溶剂）；去掉 DME｜描述符：非氟醚氧 变低；β 氟化醚氧 变高（从无到有）；溶剂 F 原子数 变高（从无到有）；可旋转键数 变高；溶剂分子量 变高；含氟溶剂比例 变高（从无到有）｜物性：密度 变高；润湿性 相近｜条件：温度 变低；电流密度 变低；沉积容量 变高；测试方法 非 Aurbach → Aurbach 法｜性能：Li‖Cu CE 变高"
 },
 {
  "编号": "PC01626",
  "论文": "P386",
  "类别": "LiCu_CE",
  "比较类型": "同配方换条件",
  "A": {
   "测试": "Tcurate",
   "测试名": "Li-Cu不同电流CE",
   "配方": "P",
   "配方名": "2 M-PPEO-CF3",
   "recipe": "RP",
   "是否对照": false,
   "配方文字": "2 M LiFSI；PPEO_CF3（单一溶剂 体积份）",
   "表述编号": "ST4916",
   "证据句子": [
    "M0093",
    "M0102",
    "M0103",
    "M0104"
   ],
   "标记": []
  },
  "B": {
   "测试": "Tce25",
   "测试名": "改进Aurbach平均CE 25°C",
   "配方": "P",
   "配方名": "2 M-PPEO-CF3",
   "recipe": "RP",
   "是否对照": false,
   "配方文字": "2 M LiFSI；PPEO_CF3（单一溶剂 体积份）",
   "表述编号": "ST4904",
   "证据句子": [
    "M0076",
    "M0077",
    "S0073"
   ],
   "标记": []
  },
  "组分变化": "配方相同",
  "作者改动的组分": [],
  "特殊组分变化": [],
  "电解液相同但样品编号不同": false,
  "描述符": [],
  "物性": [
   {
    "物性": "密度",
    "方向": "相近",
    "A": 1.15,
    "B": 1.15,
    "单位": "g cm−3",
    "温度": null
   },
   {
    "物性": "离子电导率",
    "方向": "相近",
    "A": 20.0,
    "B": 20.0,
    "单位": "/25/ ：0.42/0.93/1.28 mS cm−1",
    "温度": 50.0
   },
   {
    "物性": "黏度",
    "方向": "相近",
    "A": 25.0,
    "B": 25.0,
    "单位": "/ ：8.81/4.45 mPa·s",
    "温度": 50.0
   },
   {
    "物性": "润湿性",
    "方向": "相近",
    "A": 33.7,
    "B": 33.7,
    "单位": "°",
    "温度": null
   },
   {
    "物性": "Li⁺溶剂化结构",
    "方向": "相近",
    "A": 1.0,
    "B": 1.0,
    "单位": "/AGG2=82.43%，741/754 cm−1，SSIP/CIP下降",
    "温度": null
   }
  ],
  "条件": [
   {
    "条件": "温度",
    "方向": "变高",
    "A": 50.0,
    "B": 25.0
   },
   {
    "条件": "电流密度",
    "方向": "变高",
    "A": 5.0,
    "B": 0.5
   },
   {
    "条件": "沉积容量",
    "方向": "变低",
    "A": 2.0,
    "B": 5.0
   },
   {
    "条件": "测试方法",
    "方向": "Aurbach 法 → 非 Aurbach",
    "A": 0.0,
    "B": 1.0
   }
  ],
  "条件含默认值": [],
  "性能": {
   "方向": "变低",
   "倍数": 1.875,
   "倍数含义": "损失（100 − CE）之比",
   "好于参照": false,
   "值A": 99.4,
   "值B": 99.68,
   "指标A": "Li‖Cu CE",
   "指标B": "Li‖Cu CE"
  },
  "表述文字": "【P386｜Li‖Cu CE｜同配方换条件】实验样 2 M-PPEO-CF3（2 M LiFSI；PPEO_CF3（单一溶剂 体积份），测试 Tcurate）相对 实验样 2 M-PPEO-CF3（2 M LiFSI；PPEO_CF3（单一溶剂 体积份），测试 Tce25）｜组分变化：配方相同｜描述符：配方相同｜物性：密度 相近；离子电导率 相近；黏度 相近；润湿性 相近；Li⁺溶剂化结构 相近｜条件：温度 变高；电流密度 变高；沉积容量 变低；测试方法 Aurbach 法 → 非 Aurbach｜性能：Li‖Cu CE 变低"
 },
 {
  "编号": "PC01627",
  "论文": "P386",
  "类别": "LiCu_CE",
  "比较类型": "配方和条件都变",
  "A": {
   "测试": "Tcurate",
   "测试名": "Li-Cu不同电流CE",
   "配方": "X",
   "配方名": "2 M-PXEO-CF3",
   "recipe": "RX",
   "是否对照": false,
   "配方文字": "2 M LiFSI；PXEO_CF3（单一溶剂 体积份）",
   "表述编号": "ST4917",
   "证据句子": [
    "M0093",
    "M0102",
    "M0103",
    "M0104"
   ],
   "标记": []
  },
  "B": {
   "测试": "Tce25",
   "测试名": "改进Aurbach平均CE 25°C",
   "配方": "P",
   "配方名": "2 M-PPEO-CF3",
   "recipe": "RP",
   "是否对照": false,
   "配方文字": "2 M LiFSI；PPEO_CF3（单一溶剂 体积份）",
   "表述编号": "ST4904",
   "证据句子": [
    "M0076",
    "M0077",
    "S0073"
   ],
   "标记": []
  },
  "组分变化": "加入 PXEO_CF3（单一溶剂）；去掉 PPEO_CF3",
  "作者改动的组分": [
   "PPEO_CF3",
   "PXEO_CF3"
  ],
  "特殊组分变化": [],
  "电解液相同但样品编号不同": false,
  "描述符": [
   {
    "描述符": "rotb",
    "中文": "可旋转键数",
    "组": "溶剂骨架",
    "方向": "变低",
    "A": 5.0,
    "B": 6.0,
    "被动": false
   }
  ],
  "物性": [
   {
    "物性": "密度",
    "方向": "相近",
    "A": 1.13,
    "B": 1.15,
    "单位": "g cm−3",
    "温度": null
   }
  ],
  "条件": [
   {
    "条件": "温度",
    "方向": "变高",
    "A": 50.0,
    "B": 25.0
   },
   {
    "条件": "电流密度",
    "方向": "变高",
    "A": 5.0,
    "B": 0.5
   },
   {
    "条件": "沉积容量",
    "方向": "变低",
    "A": 2.0,
    "B": 5.0
   },
   {
    "条件": "测试方法",
    "方向": "Aurbach 法 → 非 Aurbach",
    "A": 0.0,
    "B": 1.0
   }
  ],
  "条件含默认值": [],
  "性能": {
   "方向": "变低",
   "倍数": 2.5,
   "倍数含义": "损失（100 − CE）之比",
   "好于参照": false,
   "值A": 99.2,
   "值B": 99.68,
   "指标A": "Li‖Cu CE",
   "指标B": "Li‖Cu CE"
  },
  "表述文字": "【P386｜Li‖Cu CE｜配方和条件都变】实验样 2 M-PXEO-CF3（2 M LiFSI；PXEO_CF3（单一溶剂 体积份），测试 Tcurate）相对 实验样 2 M-PPEO-CF3（2 M LiFSI；PPEO_CF3（单一溶剂 体积份），测试 Tce25）｜组分变化：加入 PXEO_CF3（单一溶剂）；去掉 PPEO_CF3｜描述符：可旋转键数 变低｜物性：密度 相近｜条件：温度 变高；电流密度 变高；沉积容量 变低；测试方法 Aurbach 法 → 非 Aurbach｜性能：Li‖Cu CE 变低"
 },
 {
  "编号": "PC01628",
  "论文": "P386",
  "类别": "LiCu_CE",
  "比较类型": "配方和条件都变",
  "A": {
   "测试": "Tce25",
   "测试名": "改进Aurbach平均CE 25°C",
   "配方": "X",
   "配方名": "2 M-PXEO-CF3",
   "recipe": "RX",
   "是否对照": false,
   "配方文字": "2 M LiFSI；PXEO_CF3（单一溶剂 体积份）",
   "表述编号": "ST4905",
   "证据句子": [
    "M0076",
    "M0077",
    "S0073"
   ],
   "标记": []
  },
  "B": {
   "测试": "Tce50",
   "测试名": "改进Aurbach平均CE 50°C",
   "配方": "D",
   "配方名": "2 M-DME",
   "recipe": "RD",
   "是否对照": true,
   "配方文字": "2 M LiFSI；DME（单一溶剂 体积份）",
   "表述编号": "ST4906",
   "证据句子": [
    "M0078",
    "S0073"
   ],
   "标记": []
  },
  "组分变化": "加入 PXEO_CF3（单一溶剂）；去掉 DME",
  "作者改动的组分": [
   "DME",
   "PXEO_CF3"
  ],
  "特殊组分变化": [],
  "电解液相同但样品编号不同": false,
  "描述符": [
   {
    "描述符": "eo",
    "中文": "非氟醚氧",
    "组": "配位（醚氧）",
    "方向": "变低",
    "A": 1.0,
    "B": 2.0,
    "被动": false
   },
   {
    "描述符": "eo_b",
    "中文": "β 氟化醚氧",
    "组": "其他（单独成组或数据少）",
    "方向": "变高（从无到有）",
    "A": 1.0,
    "B": 0.0,
    "被动": false
   },
   {
    "描述符": "fat",
    "中文": "溶剂 F 原子数",
    "组": "氟化/稀释",
    "方向": "变高（从无到有）",
    "A": 3.0,
    "B": 0.0,
    "被动": false
   },
   {
    "描述符": "rotb",
    "中文": "可旋转键数",
    "组": "溶剂骨架",
    "方向": "变高",
    "A": 5.0,
    "B": 3.0,
    "被动": false
   },
   {
    "描述符": "mw",
    "中文": "溶剂分子量",
    "组": "溶剂骨架",
    "方向": "变高",
    "A": 186.173,
    "B": 90.122,
    "被动": false
   },
   {
    "描述符": "ffrac",
    "中文": "含氟溶剂比例",
    "组": "氟化/稀释",
    "方向": "变高（从无到有）",
    "A": 1.0,
    "B": 0.0,
    "被动": false
   }
  ],
  "物性": [
   {
    "物性": "密度",
    "方向": "相近",
    "A": 1.13,
    "B": 1.08,
    "单位": "g cm−3",
    "温度": null
   }
  ],
  "条件": [
   {
    "条件": "温度",
    "方向": "变低",
    "A": 25.0,
    "B": 50.0
   },
   {
    "条件": "电流密度",
    "方向": "相近",
    "A": 0.5,
    "B": 0.5
   },
   {
    "条件": "沉积容量",
    "方向": "相近",
    "A": 5.0,
    "B": 5.0
   },
   {
    "条件": "测试方法",
    "方向": "相同",
    "A": 1.0,
    "B": 1.0
   }
  ],
  "条件含默认值": [],
  "性能": {
   "方向": "变高",
   "倍数": 0.0595,
   "倍数含义": "损失（100 − CE）之比",
   "好于参照": true,
   "值A": 99.71,
   "值B": 95.13,
   "指标A": "Li‖Cu CE",
   "指标B": "Li‖Cu CE"
  },
  "表述文字": "【P386｜Li‖Cu CE｜配方和条件都变】实验样 2 M-PXEO-CF3（2 M LiFSI；PXEO_CF3（单一溶剂 体积份），测试 Tce25）相对 对比样 2 M-DME（2 M LiFSI；DME（单一溶剂 体积份），测试 Tce50）｜组分变化：加入 PXEO_CF3（单一溶剂）；去掉 DME｜描述符：非氟醚氧 变低；β 氟化醚氧 变高（从无到有）；溶剂 F 原子数 变高（从无到有）；可旋转键数 变高；溶剂分子量 变高；含氟溶剂比例 变高（从无到有）｜物性：密度 相近｜条件：温度 变低｜性能：Li‖Cu CE 变高"
 },
 {
  "编号": "PC01629",
  "论文": "P386",
  "类别": "LiCu_CE",
  "比较类型": "配方和条件都变",
  "A": {
   "测试": "Tce25",
   "测试名": "改进Aurbach平均CE 25°C",
   "配方": "X",
   "配方名": "2 M-PXEO-CF3",
   "recipe": "RX",
   "是否对照": false,
   "配方文字": "2 M LiFSI；PXEO_CF3（单一溶剂 体积份）",
   "表述编号": "ST4905",
   "证据句子": [
    "M0076",
    "M0077",
    "S0073"
   ],
   "标记": []
  },
  "B": {
   "测试": "Tce50",
   "测试名": "改进Aurbach平均CE 50°C",
   "配方": "P",
   "配方名": "2 M-PPEO-CF3",
   "recipe": "RP",
   "是否对照": false,
   "配方文字": "2 M LiFSI；PPEO_CF3（单一溶剂 体积份）",
   "表述编号": "ST4907",
   "证据句子": [
    "M0078",
    "S0073"
   ],
   "标记": []
  },
  "组分变化": "加入 PXEO_CF3（单一溶剂）；去掉 PPEO_CF3",
  "作者改动的组分": [
   "PPEO_CF3",
   "PXEO_CF3"
  ],
  "特殊组分变化": [],
  "电解液相同但样品编号不同": false,
  "描述符": [
   {
    "描述符": "rotb",
    "中文": "可旋转键数",
    "组": "溶剂骨架",
    "方向": "变低",
    "A": 5.0,
    "B": 6.0,
    "被动": false
   }
  ],
  "物性": [
   {
    "物性": "密度",
    "方向": "相近",
    "A": 1.13,
    "B": 1.15,
    "单位": "g cm−3",
    "温度": null
   }
  ],
  "条件": [
   {
    "条件": "温度",
    "方向": "变低",
    "A": 25.0,
    "B": 50.0
   },
   {
    "条件": "电流密度",
    "方向": "相近",
    "A": 0.5,
    "B": 0.5
   },
   {
    "条件": "沉积容量",
    "方向": "相近",
    "A": 5.0,
    "B": 5.0
   },
   {
    "条件": "测试方法",
    "方向": "相同",
    "A": 1.0,
    "B": 1.0
   }
  ],
  "条件含默认值": [],
  "性能": {
   "方向": "变高",
   "倍数": 0.7436,
   "倍数含义": "损失（100 − CE）之比",
   "好于参照": true,
   "值A": 99.71,
   "值B": 99.61,
   "指标A": "Li‖Cu CE",
   "指标B": "Li‖Cu CE"
  },
  "表述文字": "【P386｜Li‖Cu CE｜配方和条件都变】实验样 2 M-PXEO-CF3（2 M LiFSI；PXEO_CF3（单一溶剂 体积份），测试 Tce25）相对 实验样 2 M-PPEO-CF3（2 M LiFSI；PPEO_CF3（单一溶剂 体积份），测试 Tce50）｜组分变化：加入 PXEO_CF3（单一溶剂）；去掉 PPEO_CF3｜描述符：可旋转键数 变低｜物性：密度 相近｜条件：温度 变低｜性能：Li‖Cu CE 变高"
 },
 {
  "编号": "PC01630",
  "论文": "P386",
  "类别": "LiCu_CE",
  "比较类型": "同配方换条件",
  "A": {
   "测试": "Tce50",
   "测试名": "改进Aurbach平均CE 50°C",
   "配方": "X",
   "配方名": "2 M-PXEO-CF3",
   "recipe": "RX",
   "是否对照": false,
   "配方文字": "2 M LiFSI；PXEO_CF3（单一溶剂 体积份）",
   "表述编号": "ST4908",
   "证据句子": [
    "M0078",
    "S0073"
   ],
   "标记": []
  },
  "B": {
   "测试": "Tce25",
   "测试名": "改进Aurbach平均CE 25°C",
   "配方": "X",
   "配方名": "2 M-PXEO-CF3",
   "recipe": "RX",
   "是否对照": false,
   "配方文字": "2 M LiFSI；PXEO_CF3（单一溶剂 体积份）",
   "表述编号": "ST4905",
   "证据句子": [
    "M0076",
    "M0077",
    "S0073"
   ],
   "标记": []
  },
  "组分变化": "配方相同",
  "作者改动的组分": [],
  "特殊组分变化": [],
  "电解液相同但样品编号不同": false,
  "描述符": [],
  "物性": [
   {
    "物性": "密度",
    "方向": "相近",
    "A": 1.13,
    "B": 1.13,
    "单位": "g cm−3",
    "温度": null
   },
   {
    "物性": "离子电导率",
    "方向": "相近",
    "A": 20.0,
    "B": 20.0,
    "单位": "/25/ ：0.47/0.89/1.20 mS cm−1",
    "温度": 50.0
   },
   {
    "物性": "黏度",
    "方向": "相近",
    "A": 25.0,
    "B": 25.0,
    "单位": "/ ：6.39/3.46 mPa·s",
    "温度": 50.0
   },
   {
    "物性": "润湿性",
    "方向": "相近",
    "A": 10.2,
    "B": 10.2,
    "单位": "°，迅速铺展",
    "温度": null
   },
   {
    "物性": "Li⁺溶剂化结构",
    "方向": "相近",
    "A": 1.0,
    "B": 1.0,
    "单位": "/AGG2=97.96%，最高",
    "温度": null
   }
  ],
  "条件": [
   {
    "条件": "温度",
    "方向": "变高",
    "A": 50.0,
    "B": 25.0
   },
   {
    "条件": "电流密度",
    "方向": "相近",
    "A": 0.5,
    "B": 0.5
   },
   {
    "条件": "沉积容量",
    "方向": "相近",
    "A": 5.0,
    "B": 5.0
   },
   {
    "条件": "测试方法",
    "方向": "相同",
    "A": 1.0,
    "B": 1.0
   }
  ],
  "条件含默认值": [],
  "性能": {
   "方向": "变低",
   "倍数": 1.3103,
   "倍数含义": "损失（100 − CE）之比",
   "好于参照": false,
   "值A": 99.62,
   "值B": 99.71,
   "指标A": "Li‖Cu CE",
   "指标B": "Li‖Cu CE"
  },
  "表述文字": "【P386｜Li‖Cu CE｜同配方换条件】实验样 2 M-PXEO-CF3（2 M LiFSI；PXEO_CF3（单一溶剂 体积份），测试 Tce50）相对 实验样 2 M-PXEO-CF3（2 M LiFSI；PXEO_CF3（单一溶剂 体积份），测试 Tce25）｜组分变化：配方相同｜描述符：配方相同｜物性：密度 相近；离子电导率 相近；黏度 相近；润湿性 相近；Li⁺溶剂化结构 相近｜条件：温度 变高｜性能：Li‖Cu CE 变低"
 },
 {
  "编号": "PC01631",
  "论文": "P386",
  "类别": "LiCu_CE",
  "比较类型": "配方和条件都变",
  "A": {
   "测试": "Tce25",
   "测试名": "改进Aurbach平均CE 25°C",
   "配方": "X",
   "配方名": "2 M-PXEO-CF3",
   "recipe": "RX",
   "是否对照": false,
   "配方文字": "2 M LiFSI；PXEO_CF3（单一溶剂 体积份）",
   "表述编号": "ST4905",
   "证据句子": [
    "M0076",
    "M0077",
    "S0073"
   ],
   "标记": []
  },
  "B": {
   "测试": "Tcem20",
