Repository: zhuonanli08/Li-S_Electrolyte_Conflicts

File: output/两两比较表述_313篇_v2_2026-11-07/比较表述.json (part 99 of 111)
[
    "物性": "密度",
    "方向": "相近",
    "A": 1.13,
    "B": 1.15,
    "单位": "g cm−3",
    "温度": null
   }
  ],
  "条件": [
   {
    "条件": "温度",
    "方向": "相近",
    "A": 50.0,
    "B": 50.0
   },
   {
    "条件": "电流密度",
    "方向": "一边未报告",
    "A": null,
    "B": 1.6094379124341003
   },
   {
    "条件": "沉积容量",
    "方向": "一边未报告",
    "A": null,
    "B": 0.6931471805599453
   },
   {
    "条件": "测试方法",
    "方向": "相同",
    "A": 0.0,
    "B": 0.0
   },
   {
    "条件": "圈数",
    "方向": "一边未报告",
    "A": 180,
    "B": null
   }
  ],
  "条件含默认值": [],
  "性能": {
   "方向": "相近",
   "倍数": 1.0,
   "倍数含义": "损失（100 − CE）之比",
   "好于参照": null,
   "值A": 99.4,
   "值B": 99.4,
   "指标A": "Li‖Cu CE",
   "指标B": "Li‖Cu CE"
  },
  "表述文字": "【P386｜Li‖Cu CE｜配方和条件都变】实验样 2 M-PXEO-CF3（2 M LiFSI；PXEO_CF3（单一溶剂 体积份），测试 Tculong）相对 实验样 2 M-PPEO-CF3（2 M LiFSI；PPEO_CF3（单一溶剂 体积份），测试 Tcurate）｜组分变化：加入 PXEO_CF3（单一溶剂）；去掉 PPEO_CF3｜描述符：可旋转键数 变低｜物性：密度 相近｜条件：电流密度 一边未报告；沉积容量 一边未报告；圈数 一边未报告｜性能：Li‖Cu CE 相近"
 },
 {
  "编号": "PC01669",
  "论文": "P386",
  "类别": "LiCu_CE",
  "比较类型": "同配方换条件",
  "A": {
   "测试": "Tcurate",
   "测试名": "Li-Cu不同电流CE",
   "配方": "X",
   "配方名": "2 M-PXEO-CF3",
   "recipe": "RX",
   "是否对照": false,
   "配方文字": "2 M LiFSI；PXEO_CF3（单一溶剂 体积份）",
   "表述编号": "ST4917",
   "证据句子": [
    "M0093",
    "M0102",
    "M0103",
    "M0104"
   ],
   "标记": []
  },
  "B": {
   "测试": "Tculong",
   "测试名": "Li-Cu长期CE",
   "配方": "X",
   "配方名": "2 M-PXEO-CF3",
   "recipe": "RX",
   "是否对照": false,
   "配方文字": "2 M LiFSI；PXEO_CF3（单一溶剂 体积份）",
   "表述编号": "ST4913",
   "证据句子": [
    "M0091"
   ],
   "标记": []
  },
  "组分变化": "配方相同",
  "作者改动的组分": [],
  "特殊组分变化": [],
  "电解液相同但样品编号不同": false,
  "描述符": [],
  "物性": [
   {
    "物性": "密度",
    "方向": "相近",
    "A": 1.13,
    "B": 1.13,
    "单位": "g cm−3",
    "温度": null
   },
   {
    "物性": "离子电导率",
    "方向": "相近",
    "A": 20.0,
    "B": 20.0,
    "单位": "/25/ ：0.47/0.89/1.20 mS cm−1",
    "温度": 50.0
   },
   {
    "物性": "黏度",
    "方向": "相近",
    "A": 25.0,
    "B": 25.0,
    "单位": "/ ：6.39/3.46 mPa·s",
    "温度": 50.0
   },
   {
    "物性": "润湿性",
    "方向": "相近",
    "A": 10.2,
    "B": 10.2,
    "单位": "°，迅速铺展",
    "温度": null
   },
   {
    "物性": "Li⁺溶剂化结构",
    "方向": "相近",
    "A": 1.0,
    "B": 1.0,
    "单位": "/AGG2=97.96%，最高",
    "温度": null
   }
  ],
  "条件": [
   {
    "条件": "温度",
    "方向": "相近",
    "A": 50.0,
    "B": 50.0
   },
   {
    "条件": "电流密度",
    "方向": "一边未报告",
    "A": 1.6094379124341003,
    "B": null
   },
   {
    "条件": "沉积容量",
    "方向": "一边未报告",
    "A": 0.6931471805599453,
    "B": null
   },
   {
    "条件": "测试方法",
    "方向": "相同",
    "A": 0.0,
    "B": 0.0
   },
   {
    "条件": "圈数",
    "方向": "一边未报告",
    "A": null,
    "B": 180
   }
  ],
  "条件含默认值": [],
  "性能": {
   "方向": "变低",
   "倍数": 1.3333,
   "倍数含义": "损失（100 − CE）之比",
   "好于参照": false,
   "值A": 99.2,
   "值B": 99.4,
   "指标A": "Li‖Cu CE",
   "指标B": "Li‖Cu CE"
  },
  "表述文字": "【P386｜Li‖Cu CE｜同配方换条件】实验样 2 M-PXEO-CF3（2 M LiFSI；PXEO_CF3（单一溶剂 体积份），测试 Tcurate）相对 实验样 2 M-PXEO-CF3（2 M LiFSI；PXEO_CF3（单一溶剂 体积份），测试 Tculong）｜组分变化：配方相同｜描述符：配方相同｜物性：密度 相近；离子电导率 相近；黏度 相近；润湿性 相近；Li⁺溶剂化结构 相近｜条件：电流密度 一边未报告；沉积容量 一边未报告；圈数 一边未报告｜性能：Li‖Cu CE 变低"
 },
 {
  "编号": "PC01670",
  "论文": "P386",
  "类别": "LiCu_CE",
  "比较类型": "同测试换配方",
  "A": {
   "测试": "Tcurate",
   "测试名": "Li-Cu不同电流CE",
   "配方": "P",
   "配方名": "2 M-PPEO-CF3",
   "recipe": "RP",
   "是否对照": false,
   "配方文字": "2 M LiFSI；PPEO_CF3（单一溶剂 体积份）",
   "表述编号": "ST4916",
   "证据句子": [
    "M0093",
    "M0102",
    "M0103",
    "M0104"
   ],
   "标记": []
  },
  "B": {
   "测试": "Tcurate",
   "测试名": "Li-Cu不同电流CE",
   "配方": "D",
   "配方名": "2 M-DME",
   "recipe": "RD",
   "是否对照": true,
   "配方文字": "2 M LiFSI；DME（单一溶剂 体积份）",
   "表述编号": "ST4915",
   "证据句子": [
    "M0093",
    "M0102",
    "M0103",
    "M0104"
   ],
   "标记": []
  },
  "组分变化": "加入 PPEO_CF3（单一溶剂）；去掉 DME",
  "作者改动的组分": [
   "DME",
   "PPEO_CF3"
  ],
  "特殊组分变化": [],
  "电解液相同但样品编号不同": false,
  "描述符": [
   {
    "描述符": "eo",
    "中文": "非氟醚氧",
    "组": "配位（醚氧）",
    "方向": "变低",
    "A": 1.0,
    "B": 2.0,
    "被动": false
   },
   {
    "描述符": "eo_b",
    "中文": "β 氟化醚氧",
    "组": "其他（单独成组或数据少）",
    "方向": "变高（从无到有）",
    "A": 1.0,
    "B": 0.0,
    "被动": false
   },
   {
    "描述符": "fat",
    "中文": "溶剂 F 原子数",
    "组": "氟化/稀释",
    "方向": "变高（从无到有）",
    "A": 3.0,
    "B": 0.0,
    "被动": false
   },
   {
    "描述符": "rotb",
    "中文": "可旋转键数",
    "组": "溶剂骨架",
    "方向": "变高",
    "A": 6.0,
    "B": 3.0,
    "被动": false
   },
   {
    "描述符": "mw",
    "中文": "溶剂分子量",
    "组": "溶剂骨架",
    "方向": "变高",
    "A": 186.173,
    "B": 90.122,
    "被动": false
   },
   {
    "描述符": "ffrac",
    "中文": "含氟溶剂比例",
    "组": "氟化/稀释",
    "方向": "变高（从无到有）",
    "A": 1.0,
    "B": 0.0,
    "被动": false
   }
  ],
  "物性": [
   {
    "物性": "密度",
    "方向": "变高",
    "A": 1.15,
    "B": 1.08,
    "单位": "g cm−3",
    "温度": null
   },
   {
    "物性": "润湿性",
    "方向": "相近",
    "A": 33.7,
    "B": 33.3,
    "单位": "°",
    "温度": null
   }
  ],
  "条件": [
   {
    "条件": "温度",
    "方向": "相近",
    "A": 50.0,
    "B": 50.0
   },
   {
    "条件": "电流密度",
    "方向": "相近",
    "A": 5.0,
    "B": 5.0
   },
   {
    "条件": "沉积容量",
    "方向": "相近",
    "A": 2.0,
    "B": 2.0
   },
   {
    "条件": "测试方法",
    "方向": "相同",
    "A": 0.0,
    "B": 0.0
   }
  ],
  "条件含默认值": [],
  "性能": {
   "方向": "变高",
   "倍数": 0.12,
   "倍数含义": "损失（100 − CE）之比",
   "好于参照": true,
   "值A": 99.4,
   "值B": 95.0,
   "指标A": "Li‖Cu CE",
   "指标B": "Li‖Cu CE"
  },
  "表述文字": "【P386｜Li‖Cu CE｜同测试换配方】实验样 2 M-PPEO-CF3（2 M LiFSI；PPEO_CF3（单一溶剂 体积份），测试 Tcurate）相对 对比样 2 M-DME（2 M LiFSI；DME（单一溶剂 体积份），测试 Tcurate）｜组分变化：加入 PPEO_CF3（单一溶剂）；去掉 DME｜描述符：非氟醚氧 变低；β 氟化醚氧 变高（从无到有）；溶剂 F 原子数 变高（从无到有）；可旋转键数 变高；溶剂分子量 变高；含氟溶剂比例 变高（从无到有）｜物性：密度 变高；润湿性 相近｜条件：相同｜性能：Li‖Cu CE 变高"
 },
 {
  "编号": "PC01671",
  "论文": "P386",
  "类别": "LiCu_CE",
  "比较类型": "同测试换配方",
  "A": {
   "测试": "Tcurate",
   "测试名": "Li-Cu不同电流CE",
   "配方": "X",
   "配方名": "2 M-PXEO-CF3",
   "recipe": "RX",
   "是否对照": false,
   "配方文字": "2 M LiFSI；PXEO_CF3（单一溶剂 体积份）",
   "表述编号": "ST4917",
   "证据句子": [
    "M0093",
    "M0102",
    "M0103",
    "M0104"
   ],
   "标记": []
  },
  "B": {
   "测试": "Tcurate",
   "测试名": "Li-Cu不同电流CE",
   "配方": "D",
   "配方名": "2 M-DME",
   "recipe": "RD",
   "是否对照": true,
   "配方文字": "2 M LiFSI；DME（单一溶剂 体积份）",
   "表述编号": "ST4915",
   "证据句子": [
    "M0093",
    "M0102",
    "M0103",
    "M0104"
   ],
   "标记": []
  },
  "组分变化": "加入 PXEO_CF3（单一溶剂）；去掉 DME",
  "作者改动的组分": [
   "DME",
   "PXEO_CF3"
  ],
  "特殊组分变化": [],
  "电解液相同但样品编号不同": false,
  "描述符": [
   {
    "描述符": "eo",
    "中文": "非氟醚氧",
    "组": "配位（醚氧）",
    "方向": "变低",
    "A": 1.0,
    "B": 2.0,
    "被动": false
   },
   {
    "描述符": "eo_b",
    "中文": "β 氟化醚氧",
    "组": "其他（单独成组或数据少）",
    "方向": "变高（从无到有）",
    "A": 1.0,
    "B": 0.0,
    "被动": false
   },
   {
    "描述符": "fat",
    "中文": "溶剂 F 原子数",
    "组": "氟化/稀释",
    "方向": "变高（从无到有）",
    "A": 3.0,
    "B": 0.0,
    "被动": false
   },
   {
    "描述符": "rotb",
    "中文": "可旋转键数",
    "组": "溶剂骨架",
    "方向": "变高",
    "A": 5.0,
    "B": 3.0,
    "被动": false
   },
   {
    "描述符": "mw",
    "中文": "溶剂分子量",
    "组": "溶剂骨架",
    "方向": "变高",
    "A": 186.173,
    "B": 90.122,
    "被动": false
   },
   {
    "描述符": "ffrac",
    "中文": "含氟溶剂比例",
    "组": "氟化/稀释",
    "方向": "变高（从无到有）",
    "A": 1.0,
    "B": 0.0,
    "被动": false
   }
  ],
  "物性": [
   {
    "物性": "密度",
    "方向": "相近",
    "A": 1.13,
    "B": 1.08,
    "单位": "g cm−3",
    "温度": null
   }
  ],
  "条件": [
   {
    "条件": "温度",
    "方向": "相近",
    "A": 50.0,
    "B": 50.0
   },
   {
    "条件": "电流密度",
    "方向": "相近",
    "A": 5.0,
    "B": 5.0
   },
   {
    "条件": "沉积容量",
    "方向": "相近",
    "A": 2.0,
    "B": 2.0
   },
   {
    "条件": "测试方法",
    "方向": "相同",
    "A": 0.0,
    "B": 0.0
   }
  ],
  "条件含默认值": [],
  "性能": {
   "方向": "变高",
   "倍数": 0.16,
   "倍数含义": "损失（100 − CE）之比",
   "好于参照": true,
   "值A": 99.2,
   "值B": 95.0,
   "指标A": "Li‖Cu CE",
   "指标B": "Li‖Cu CE"
  },
  "表述文字": "【P386｜Li‖Cu CE｜同测试换配方】实验样 2 M-PXEO-CF3（2 M LiFSI；PXEO_CF3（单一溶剂 体积份），测试 Tcurate）相对 对比样 2 M-DME（2 M LiFSI；DME（单一溶剂 体积份），测试 Tcurate）｜组分变化：加入 PXEO_CF3（单一溶剂）；去掉 DME｜描述符：非氟醚氧 变低；β 氟化醚氧 变高（从无到有）；溶剂 F 原子数 变高（从无到有）；可旋转键数 变高；溶剂分子量 变高；含氟溶剂比例 变高（从无到有）｜物性：密度 相近｜条件：相同｜性能：Li‖Cu CE 变高"
 },
 {
  "编号": "PC01672",
  "论文": "P386",
  "类别": "LiCu_CE",
  "比较类型": "同测试换配方",
  "A": {
   "测试": "Tcurate",
   "测试名": "Li-Cu不同电流CE",
   "配方": "X",
   "配方名": "2 M-PXEO-CF3",
   "recipe": "RX",
   "是否对照": false,
   "配方文字": "2 M LiFSI；PXEO_CF3（单一溶剂 体积份）",
   "表述编号": "ST4917",
   "证据句子": [
    "M0093",
    "M0102",
    "M0103",
    "M0104"
   ],
   "标记": []
  },
  "B": {
   "测试": "Tcurate",
   "测试名": "Li-Cu不同电流CE",
   "配方": "P",
   "配方名": "2 M-PPEO-CF3",
   "recipe": "RP",
   "是否对照": false,
   "配方文字": "2 M LiFSI；PPEO_CF3（单一溶剂 体积份）",
   "表述编号": "ST4916",
   "证据句子": [
    "M0093",
    "M0102",
    "M0103",
    "M0104"
   ],
   "标记": []
  },
  "组分变化": "加入 PXEO_CF3（单一溶剂）；去掉 PPEO_CF3",
  "作者改动的组分": [
   "PPEO_CF3",
   "PXEO_CF3"
  ],
  "特殊组分变化": [],
  "电解液相同但样品编号不同": false,
  "描述符": [
   {
    "描述符": "rotb",
    "中文": "可旋转键数",
    "组": "溶剂骨架",
    "方向": "变低",
    "A": 5.0,
    "B": 6.0,
    "被动": false
   }
  ],
  "物性": [
   {
    "物性": "密度",
    "方向": "相近",
    "A": 1.13,
    "B": 1.15,
    "单位": "g cm−3",
    "温度": null
   }
  ],
  "条件": [
   {
    "条件": "温度",
    "方向": "相近",
    "A": 50.0,
    "B": 50.0
   },
   {
    "条件": "电流密度",
    "方向": "相近",
    "A": 5.0,
    "B": 5.0
   },
   {
    "条件": "沉积容量",
    "方向": "相近",
    "A": 2.0,
    "B": 2.0
   },
   {
    "条件": "测试方法",
    "方向": "相同",
    "A": 0.0,
    "B": 0.0
   }
  ],
  "条件含默认值": [],
  "性能": {
   "方向": "变低",
   "倍数": 1.3333,
   "倍数含义": "损失（100 − CE）之比",
   "好于参照": false,
   "值A": 99.2,
   "值B": 99.4,
   "指标A": "Li‖Cu CE",
   "指标B": "Li‖Cu CE"
  },
  "表述文字": "【P386｜Li‖Cu CE｜同测试换配方】实验样 2 M-PXEO-CF3（2 M LiFSI；PXEO_CF3（单一溶剂 体积份），测试 Tcurate）相对 实验样 2 M-PPEO-CF3（2 M LiFSI；PPEO_CF3（单一溶剂 体积份），测试 Tcurate）｜组分变化：加入 PXEO_CF3（单一溶剂）；去掉 PPEO_CF3｜描述符：可旋转键数 变低｜物性：密度 相近｜条件：相同｜性能：Li‖Cu CE 变低"
 },
 {
  "编号": "PC01673",
  "论文": "P388",
  "类别": "LiCu_CE",
  "比较类型": "同测试换配方",
  "A": {
   "测试": "T07",
   "测试名": "Li/Cu库仑效率 23 °C",
   "配方": "F02",
   "配方名": "1 M LiFSI MA/FEC",
   "recipe": "R02",
   "是否对照": false,
   "配方文字": "1 M LiFSI；ETOAC 未单列；主溶剂；10 vol% FEC",
   "表述编号": "ST4958",
   "证据句子": [
    "M0126",
    "M0067",
    "M0153"
   ],
   "标记": []
  },
  "B": {
   "测试": "T07",
   "测试名": "Li/Cu库仑效率 23 °C",
   "配方": "F01",
   "配方名": "1 M LiFSI MP/FEC",
   "recipe": "R01",
   "是否对照": true,
   "配方文字": "1 M LiFSI；MP 未单列；主溶剂；10 vol% FEC",
   "表述编号": "ST4956",
   "证据句子": [
    "M0126",
    "M0067",
    "M0153"
   ],
   "标记": []
  },
  "组分变化": "加入 ETOAC（未单列；主溶剂）；去掉 MP",
  "作者改动的组分": [
   "ETOAC",
   "MP"
  ],
  "特殊组分变化": [],
  "电解液相同但样品编号不同": false,
  "描述符": [],
  "物性": [
   {
    "物性": "其他（未归类）",
    "方向": "变低",
    "A": 11.12,
    "B": 24.77,
    "单位": "ppm",
    "温度": null
   },
   {
    "物性": "离子电导率",
    "方向": "相近",
    "A": 1.0,
    "B": 1.0,
    "单位": "mS cm−1",
    "温度": 40.0
   }
  ],
  "条件": [
   {
    "条件": "温度",
    "方向": "相近",
    "A": 23.0,
    "B": 23.0
   },
   {
    "条件": "电流密度",
    "方向": "相近",
    "A": 0.5,
    "B": 0.5
   },
   {
    "条件": "沉积容量",
    "方向": "相近",
    "A": 4.0,
    "B": 4.0
   },
   {
    "条件": "测试方法",
    "方向": "相同",
    "A": 0.0,
    "B": 0.0
   }
  ],
  "条件含默认值": [],
  "性能": {
   "方向": "变高",
   "倍数": 0.8387,
   "倍数含义": "损失（100 − CE）之比",
   "好于参照": true,
   "值A": 97.4,
   "值B": 96.9,
   "指标A": "Li‖Cu CE",
   "指标B": "Li‖Cu CE"
  },
  "表述文字": "【P388｜Li‖Cu CE｜同测试换配方】实验样 1 M LiFSI MA/FEC（1 M LiFSI；ETOAC 未单列；主溶剂；10 vol% FEC，测试 T07）相对 对比样 1 M LiFSI MP/FEC（1 M LiFSI；MP 未单列；主溶剂；10 vol% FEC，测试 T07）｜组分变化：加入 ETOAC（未单列；主溶剂）；去掉 MP｜描述符：无变化｜物性：其他（未归类） 变低；离子电导率 相近｜条件：相同｜性能：Li‖Cu CE 变高"
 },
 {
  "编号": "PC01674",
  "论文": "P388",
  "类别": "LiCu_CE",
  "比较类型": "同测试换配方",
  "A": {
   "测试": "T07",
   "测试名": "Li/Cu库仑效率 23 °C",
   "配方": "F03",
   "配方名": "1 M LiFSI MTFP/FEC",
   "recipe": "R03",
   "是否对照": false,
   "配方文字": "1 M LiFSI；MTFP 未单列；主溶剂；10 vol% FEC",
   "表述编号": "ST4960",
   "证据句子": [
    "M0126",
    "M0067",
    "M0153"
   ],
   "标记": []
  },
  "B": {
   "测试": "T07",
   "测试名": "Li/Cu库仑效率 23 °C",
   "配方": "F01",
   "配方名": "1 M LiFSI MP/FEC",
   "recipe": "R01",
   "是否对照": true,
   "配方文字": "1 M LiFSI；MP 未单列；主溶剂；10 vol% FEC",
   "表述编号": "ST4956",
   "证据句子": [
    "M0126",
    "M0067",
    "M0153"
   ],
   "标记": []
  },
  "组分变化": "加入 MTFP（未单列；主溶剂）；去掉 MP",
  "作者改动的组分": [
   "MP",
   "MTFP"
  ],
  "特殊组分变化": [],
  "电解液相同但样品编号不同": false,
  "描述符": [
   {
    "描述符": "fat",
    "中文": "溶剂 F 原子数",
    "组": "氟化/稀释",
    "方向": "变高",
    "A": 2.0,
    "B": 0.5,
    "被动": false
   },
   {
    "描述符": "mw",
    "中文": "溶剂分子量",
    "组": "溶剂骨架",
    "方向": "变高",
    "A": 124.064,
    "B": 97.079,
    "被动": false
   },
   {
    "描述符": "ffrac",
    "中文": "含氟溶剂比例",
    "组": "氟化/稀释",
    "方向": "变高",
    "A": 1.0,
    "B": 0.5,
    "被动": false
   }
  ],
  "物性": [
   {
    "物性": "其他（未归类）",
    "方向": "变低",
    "A": 13.46,
    "B": 24.77,
    "单位": "ppm",
    "温度": null
   },
   {
    "物性": "离子电导率",
    "方向": "相近",
    "A": 1.0,
    "B": 1.0,
    "单位": "mS cm−1",
    "温度": 40.0
   }
  ],
  "条件": [
   {
    "条件": "温度",
    "方向": "相近",
    "A": 23.0,
    "B": 23.0
   },
   {
    "条件": "电流密度",
    "方向": "相近",
    "A": 0.5,
    "B": 0.5
   },
   {
    "条件": "沉积容量",
    "方向": "相近",
    "A": 4.0,
    "B": 4.0
   },
   {
    "条件": "测试方法",
    "方向": "相同",
    "A": 0.0,
    "B": 0.0
   }
  ],
  "条件含默认值": [],
  "性能": {
   "方向": "变高",
   "倍数": 0.2258,
   "倍数含义": "损失（100 − CE）之比",
   "好于参照": true,
   "值A": 99.3,
   "值B": 96.9,
   "指标A": "Li‖Cu CE",
   "指标B": "Li‖Cu CE"
  },
  "表述文字": "【P388｜Li‖Cu CE｜同测试换配方】实验样 1 M LiFSI MTFP/FEC（1 M LiFSI；MTFP 未单列；主溶剂；10 vol% FEC，测试 T07）相对 对比样 1 M LiFSI MP/FEC（1 M LiFSI；MP 未单列；主溶剂；10 vol% FEC，测试 T07）｜组分变化：加入 MTFP（未单列；主溶剂）；去掉 MP｜描述符：溶剂 F 原子数 变高；溶剂分子量 变高；含氟溶剂比例 变高｜物性：其他（未归类） 变低；离子电导率 相近｜条件：相同｜性能：Li‖Cu CE 变高"
 },
 {
  "编号": "PC01675",
  "论文": "P388",
  "类别": "LiCu_CE",
  "比较类型": "同测试换配方",
  "A": {
   "测试": "T07",
   "测试名": "Li/Cu库仑效率 23 °C",
   "配方": "F05",
   "配方名": "1 M LiFSI MA（无FEC对照）",
   "recipe": "R05",
   "是否对照": false,
   "配方文字": "1 M LiFSI；ETOAC（单溶剂；用量未单列 体积份）",
   "表述编号": "ST4963",
   "证据句子": [
    "M0126",
    "SP001"
   ],
   "标记": [
    "溶剂比例默认"
   ]
  },
  "B": {
   "测试": "T07",
   "测试名": "Li/Cu库仑效率 23 °C",
   "配方": "F01",
   "配方名": "1 M LiFSI MP/FEC",
   "recipe": "R01",
   "是否对照": true,
   "配方文字": "1 M LiFSI；MP 未单列；主溶剂；10 vol% FEC",
   "表述编号": "ST4956",
   "证据句子": [
    "M0126",
    "M0067",
    "M0153"
   ],
   "标记": []
  },
  "组分变化": "加入 ETOAC（单溶剂；用量未单列）；去掉 MP；去掉 FEC",
  "作者改动的组分": [
   "ETOAC",
   "FEC",
   "MP"
  ],
  "特殊组分变化": [
   {
    "组分": "FEC",
    "类型": "成膜/活性溶剂"
   }
  ],
  "电解液相同但样品编号不同": false,
  "描述符": [
   {
    "描述符": "carbonate",
    "中文": "碳酸酯",
    "组": "羰基/碳酸酯",
    "方向": "变低（变为 0）",
    "A": 0.0,
    "B": 0.5,
    "被动": false
   },
   {
    "描述符": "carbonyl",
    "中文": "其他羰基（酯、酮）",
    "组": "羰基/碳酸酯",
    "方向": "变高",
    "A": 1.0,
    "B": 0.5,
    "被动": false
   },
   {
    "描述符": "fat",
    "中文": "溶剂 F 原子数",
    "组": "氟化/稀释",
    "方向": "变低（变为 0）",
    "A": 0.0,
    "B": 0.5,
    "被动": false
   },
   {
    "描述符": "ring",
    "中文": "溶剂环数",
    "组": "溶剂骨架",
    "方向": "变低（变为 0）",
    "A": 0.0,
    "B": 0.5,
    "被动": false
   },
   {
    "描述符": "rotb",
    "中文": "可旋转键数",
    "组": "溶剂骨架",
    "方向": "变高",
    "A": 1.0,
    "B": 0.5,
    "被动": false
   },
   {
    "描述符": "tpsa",
    "中文": "TPSA",
    "组": "其他（单独成组或数据少）",
    "方向": "变低",
    "A": 26.3,
    "B": 30.915,
    "被动": false
   },
   {
    "描述符": "mw",
    "中文": "溶剂分子量",
    "组": "溶剂骨架",
    "方向": "变低",
    "A": 88.106,
    "B": 97.079,
    "被动": false
   },
   {
    "描述符": "ffrac",
    "中文": "含氟溶剂比例",
    "组": "氟化/稀释",
    "方向": "变低（变为 0）",
    "A": 0.0,
    "B": 0.5,
    "被动": false
   }
  ],
  "物性": [],
  "条件": [
   {
    "条件": "温度",
    "方向": "相近",
    "A": 23.0,
    "B": 23.0
   },
   {
    "条件": "电流密度",
    "方向": "相近",
    "A": 0.5,
    "B": 0.5
   },
   {
    "条件": "沉积容量",
    "方向": "相近",
    "A": 4.0,
    "B": 4.0
   },
   {
    "条件": "测试方法",
    "方向": "相同",
    "A": 0.0,
    "B": 0.0
   }
  ],
  "条件含默认值": [
   "溶剂比例默认"
  ],
  "性能": {
   "方向": "变低",
   "倍数": 28.4194,
   "倍数含义": "损失（100 − CE）之比",
   "好于参照": false,
   "值A": 11.9,
   "值B": 96.9,
   "指标A": "Li‖Cu CE",
   "指标B": "Li‖Cu CE"
  },
  "表述文字": "【P388｜Li‖Cu CE｜同测试换配方】实验样 1 M LiFSI MA（无FEC对照）（1 M LiFSI；ETOAC（单溶剂；用量未单列 体积份），测试 T07）相对 对比样 1 M LiFSI MP/FEC（1 M LiFSI；MP 未单列；主溶剂；10 vol% FEC，测试 T07）｜组分变化：加入 ETOAC（单溶剂；用量未单列）；去掉 MP；去掉 FEC（其中 FEC：成膜/活性溶剂）｜描述符：碳酸酯 变低（变为 0）；其他羰基（酯、酮） 变高；溶剂 F 原子数 变低（变为 0）；溶剂环数 变低（变为 0）；可旋转键数 变高；TPSA 变低；溶剂分子量 变低；含氟溶剂比例 变低（变为 0）｜物性：两边没有都报告的｜条件：相同（含默认值：溶剂比例默认）｜性能：Li‖Cu CE 变低"
 },
 {
  "编号": "PC01676",
  "论文": "P388",
  "类别": "LiCu_CE",
  "比较类型": "同测试换配方",
  "A": {
   "测试": "T07",
   "测试名": "Li/Cu库仑效率 23 °C",
   "配方": "F06",
   "配方名": "1 M LiFSI MTFP（无FEC对照）",
   "recipe": "R06",
   "是否对照": false,
   "配方文字": "1 M LiFSI；MTFP（单溶剂；用量未单列 体积份）",
   "表述编号": "ST4964",
   "证据句子": [
    "M0126",
    "SP001"
   ],
   "标记": [
    "溶剂比例默认"
   ]
  },
  "B": {
   "测试": "T07",
   "测试名": "Li/Cu库仑效率 23 °C",
   "配方": "F01",
   "配方名": "1 M LiFSI MP/FEC",
   "recipe": "R01",
   "是否对照": true,
   "配方文字": "1 M LiFSI；MP 未单列；主溶剂；10 vol% FEC",
   "表述编号": "ST4956",
   "证据句子": [
    "M0126",
    "M0067",
    "M0153"
   ],
   "标记": []
  },
  "组分变化": "加入 MTFP（单溶剂；用量未单列）；去掉 MP；去掉 FEC",
  "作者改动的组分": [
   "FEC",
   "MP",
   "MTFP"
  ],
  "特殊组分变化": [
   {
    "组分": "FEC",
    "类型": "成膜/活性溶剂"
   }
  ],
  "电解液相同但样品编号不同": false,
  "描述符": [
   {
    "描述符": "carbonate",
    "中文": "碳酸酯",
    "组": "羰基/碳酸酯",
    "方向": "变低（变为 0）",
    "A": 0.0,
    "B": 0.5,
    "被动": false
   },
   {
    "描述符": "carbonyl",
    "中文": "其他羰基（酯、酮）",
    "组": "羰基/碳酸酯",
    "方向": "变高",
    "A": 1.0,
    "B": 0.5,
    "被动": false
   },
   {
    "描述符": "fat",
    "中文": "溶剂 F 原子数",
    "组": "氟化/稀释",
    "方向": "变高",
    "A": 3.0,
    "B": 0.5,
    "被动": false
   },
   {
    "描述符": "ring",
    "中文": "溶剂环数",
    "组": "溶剂骨架",
    "方向": "变低（变为 0）",
    "A": 0.0,
    "B": 0.5,
    "被动": false
   },
   {
    "描述符": "rotb",
    "中文": "可旋转键数",
    "组": "溶剂骨架",
    "方向": "变高",
    "A": 1.0,
    "B": 0.5,
    "被动": false
   },
   {
    "描述符": "tpsa",
    "中文": "TPSA",
    "组": "其他（单独成组或数据少）",
    "方向": "变低",
    "A": 26.3,
    "B": 30.915,
    "被动": false
   },
   {
    "描述符": "mw",
    "中文": "溶剂分子量",
    "组": "溶剂骨架",
    "方向": "变高",
    "A": 142.076,
    "B": 97.079,
    "被动": false
   },
   {
    "描述符": "ffrac",
    "中文": "含氟溶剂比例",
    "组": "氟化/稀释",
    "方向": "变高",
    "A": 1.0,
    "B": 0.5,
    "被动": false
   }
  ],
  "物性": [],
  "条件": [
   {
    "条件": "温度",
    "方向": "相近",
    "A": 23.0,
    "B": 23.0
   },
   {
    "条件": "电流密度",
    "方向": "相近",
    "A": 0.5,
    "B": 0.5
   },
   {
    "条件": "沉积容量",
    "方向": "相近",
    "A": 4.0,
    "B": 4.0
   },
   {
    "条件": "测试方法",
    "方向": "相同",
    "A": 0.0,
    "B": 0.0
   }
  ],
  "条件含默认值": [
   "溶剂比例默认"
  ],
  "性能": {
   "方向": "变低",
   "倍数": 5.5484,
   "倍数含义": "损失（100 − CE）之比",
   "好于参照": false,
   "值A": 82.8,
   "值B": 96.9,
   "指标A": "Li‖Cu CE",
   "指标B": "Li‖Cu CE"
  },
  "表述文字": "【P388｜Li‖Cu CE｜同测试换配方】实验样 1 M LiFSI MTFP（无FEC对照）（1 M LiFSI；MTFP（单溶剂；用量未单列 体积份），测试 T07）相对 对比样 1 M LiFSI MP/FEC（1 M LiFSI；MP 未单列；主溶剂；10 vol% FEC，测试 T07）｜组分变化：加入 MTFP（单溶剂；用量未单列）；去掉 MP；去掉 FEC（其中 FEC：成膜/活性溶剂）｜描述符：碳酸酯 变低（变为 0）；其他羰基（酯、酮） 变高；溶剂 F 原子数 变高；溶剂环数 变低（变为 0）；可旋转键数 变高；TPSA 变低；溶剂分子量 变高；含氟溶剂比例 变高｜物性：两边没有都报告的｜条件：相同（含默认值：溶剂比例默认）｜性能：Li‖Cu CE 变低"
 },
 {
  "编号": "PC01677",
  "论文": "P388",
  "类别": "LiCu_CE",
  "比较类型": "同配方换条件",
  "A": {
   "测试": "T08",
   "测试名": "Li/Cu库仑效率 50 °C",
   "配方": "F01",
   "配方名": "1 M LiFSI MP/FEC",
   "recipe": "R01",
   "是否对照": true,
   "配方文字": "1 M LiFSI；MP 未单列；主溶剂；10 vol% FEC",
   "表述编号": "ST4965",
   "证据句子": [
    "M0127",
    "M0069"
   ],
   "标记": []
  },
  "B": {
   "测试": "T07",
   "测试名": "Li/Cu库仑效率 23 °C",
   "配方": "F01",
   "配方名": "1 M LiFSI MP/FEC",
   "recipe": "R01",
   "是否对照": true,
   "配方文字": "1 M LiFSI；MP 未单列；主溶剂；10 vol% FEC",
   "表述编号": "ST4956",
   "证据句子": [
    "M0126",
    "M0067",
    "M0153"
   ],
   "标记": []
  },
  "组分变化": "配方相同",
  "作者改动的组分": [],
  "特殊组分变化": [],
  "电解液相同但样品编号不同": false,
  "描述符": [],
  "物性": [
   {
    "物性": "Li⁺溶剂化结构",
    "方向": "相近",
    "A": 4.0,
    "B": 4.0,
    "单位": "MP氧/Li+",
    "温度": null
   },
   {
    "物性": "其他（未归类）",
    "方向": "相近",
    "A": 24.77,
    "B": 24.77,
    "单位": "ppm",
    "温度": null
   },
   {
    "物性": "离子电导率",
    "方向": "相近",
    "A": 1.0,
    "B": 1.0,
    "单位": "mS cm−1",
    "温度": 40.0
   }
  ],
  "条件": [
   {
    "条件": "温度",
    "方向": "变高",
    "A": 50.0,
    "B": 23.0
   },
   {
    "条件": "电流密度",
    "方向": "相近",
    "A": 0.5,
    "B": 0.5
   },
   {
    "条件": "沉积容量",
    "方向": "相近",
    "A": 4.0,
    "B": 4.0
   },
   {
    "条件": "测试方法",
    "方向": "相同",
    "A": 0.0,
    "B": 0.0
   }
  ],
  "条件含默认值": [],
  "性能": {
   "方向": "变低",
   "倍数": 1.0968,
   "倍数含义": "损失（100 − CE）之比",
   "好于参照": false,
   "值A": 96.6,
   "值B": 96.9,
   "指标A": "Li‖Cu CE",
   "指标B": "Li‖Cu CE"
  },
  "表述文字": "【P388｜Li‖Cu CE｜同配方换条件】对比样 1 M LiFSI MP/FEC（1 M LiFSI；MP 未单列；主溶剂；10 vol% FEC，测试 T08）相对 对比样 1 M LiFSI MP/FEC（1 M LiFSI；MP 未单列；主溶剂；10 vol% FEC，测试 T07）｜组分变化：配方相同｜描述符：配方相同｜物性：Li⁺溶剂化结构 相近；其他（未归类） 相近；离子电导率 相近｜条件：温度 变高｜性能：Li‖Cu CE 变低"
 },
 {
  "编号": "PC01678",
  "论文": "P388",
  "类别": "LiCu_CE",
  "比较类型": "配方和条件都变",
  "A": {
   "测试": "T08",
   "测试名": "Li/Cu库仑效率 50 °C",
   "配方": "F02",
   "配方名": "1 M LiFSI MA/FEC",
   "recipe": "R02",
   "是否对照": false,
   "配方文字": "1 M LiFSI；ETOAC 未单列；主溶剂；10 vol% FEC",
   "表述编号": "ST4966",
   "证据句子": [
    "M0127",
    "M0069"
   ],
   "标记": []
  },
  "B": {
   "测试": "T07",
   "测试名": "Li/Cu库仑效率 23 °C",
   "配方": "F01",
   "配方名": "1 M LiFSI MP/FEC",
   "recipe": "R01",
   "是否对照": true,
   "配方文字": "1 M LiFSI；MP 未单列；主溶剂；10 vol% FEC",
   "表述编号": "ST4956",
   "证据句子": [
    "M0126",
    "M0067",
    "M0153"
   ],
   "标记": []
  },
  "组分变化": "加入 ETOAC（未单列；主溶剂）；去掉 MP",
  "作者改动的组分": [
   "ETOAC",
   "MP"
  ],
  "特殊组分变化": [],
  "电解液相同但样品编号不同": false,
  "描述符": [],
  "物性": [
   {
    "物性": "其他（未归类）",
    "方向": "变低",
    "A": 11.12,
    "B": 24.77,
    "单位": "ppm",
    "温度": null
   },
   {
    "物性": "离子电导率",
    "方向": "相近",
    "A": 1.0,
    "B": 1.0,
    "单位": "mS cm−1",
    "温度": 40.0
   }
  ],
  "条件": [
   {
    "条件": "温度",
    "方向": "变高",
    "A": 50.0,
    "B": 23.0
   },
   {
    "条件": "电流密度",
    "方向": "相近",
    "A": 0.5,
    "B": 0.5
   },
   {
    "条件": "沉积容量",
    "方向": "相近",
    "A": 4.0,
    "B": 4.0
   },
   {
    "条件": "测试方法",
    "方向": "相同",
    "A": 0.0,
    "B": 0.0
   }
  ],
  "条件含默认值": [],
  "性能": {
   "方向": "相近",
   "倍数": 1.0,
   "倍数含义": "损失（100 − CE）之比",
   "好于参照": null,
   "值A": 96.9,
   "值B": 96.9,
   "指标A": "Li‖Cu CE",
   "指标B": "Li‖Cu CE"
  },
  "表述文字": "【P388｜Li‖Cu CE｜配方和条件都变】实验样 1 M LiFSI MA/FEC（1 M LiFSI；ETOAC 未单列；主溶剂；10 vol% FEC，测试 T08）相对 对比样 1 M LiFSI MP/FEC（1 M LiFSI；MP 未单列；主溶剂；10 vol% FEC，测试 T07）｜组分变化：加入 ETOAC（未单列；主溶剂）；去掉 MP｜描述符：无变化｜物性：其他（未归类） 变低；离子电导率 相近｜条件：温度 变高｜性能：Li‖Cu CE 相近"
 },
 {
  "编号": "PC01679",
  "论文": "P388",
  "类别": "LiCu_CE",
  "比较类型": "配方和条件都变",
  "A": {
   "测试": "T08",
   "测试名": "Li/Cu库仑效率 50 °C",
   "配方": "F03",
   "配方名": "1 M LiFSI MTFP/FEC",
   "recipe": "R03",
   "是否对照": false,
   "配方文字": "1 M LiFSI；MTFP 未单列；主溶剂；10 vol% FEC",
   "表述编号": "ST4967",
   "证据句子": [
    "M0127",
    "M0069"
   ],
   "标记": []
  },
  "B": {
   "测试": "T07",
   "测试名": "Li/Cu库仑效率 23 °C",
   "配方": "F01",
   "配方名": "1 M LiFSI MP/FEC",
   "recipe": "R01",
   "是否对照": true,
   "配方文字": "1 M LiFSI；MP 未单列；主溶剂；10 vol% FEC",
   "表述编号": "ST4956",
   "证据句子": [
    "M0126",
    "M0067",
    "M0153"
   ],
   "标记": []
  },
  "组分变化": "加入 MTFP（未单列；主溶剂）；去掉 MP",
  "作者改动的组分": [
   "MP",
   "MTFP"
  ],
  "特殊组分变化": [],
  "电解液相同但样品编号不同": false,
  "描述符": [
   {
    "描述符": "fat",
    "中文": "溶剂 F 原子数",
    "组": "氟化/稀释",
    "方向": "变高",
    "A": 2.0,
    "B": 0.5,
    "被动": false
   },
   {
    "描述符": "mw",
    "中文": "溶剂分子量",
    "组": "溶剂骨架",
    "方向": "变高",
    "A": 124.064,
    "B": 97.079,
    "被动": false
   },
   {
    "描述符": "ffrac",
    "中文": "含氟溶剂比例",
    "组": "氟化/稀释",
    "方向": "变高",
    "A": 1.0,
    "B": 0.5,
    "被动": false
   }
  ],
  "物性": [
   {
    "物性": "其他（未归类）",
    "方向": "变低",
    "A": 13.46,
    "B": 24.77,
    "单位": "ppm",
    "温度": null
   },
   {
    "物性": "离子电导率",
    "方向": "相近",
    "A": 1.0,
    "B": 1.0,
    "单位": "mS cm−1",
    "温度": 40.0
   }
  ],
  "条件": [
   {
    "条件": "温度",
    "方向": "变高",
    "A": 50.0,
    "B": 23.0
   },
   {
    "条件": "电流密度",
    "方向": "相近",
    "A": 0.5,
    "B": 0.5
   },
   {
    "条件": "沉积容量",
    "方向": "相近",
    "A": 4.0,
    "B": 4.0
   },
   {
    "条件": "测试方法",
    "方向": "相同",
    "A": 0.0,
    "B": 0.0
   }
  ],
  "条件含默认值": [],
  "性能": {
   "方向": "变高",
   "倍数": 0.3226,
   "倍数含义": "损失（100 − CE）之比",
   "好于参照": true,
   "值A": 99.0,
   "值B": 96.9,
   "指标A": "Li‖Cu CE",
   "指标B": "Li‖Cu CE"
  },
  "表述文字": "【P388｜Li‖Cu CE｜配方和条件都变】实验样 1 M LiFSI MTFP/FEC（1 M LiFSI；MTFP 未单列；主溶剂；10 vol% FEC，测试 T08）相对 对比样 1 M LiFSI MP/FEC（1 M LiFSI；MP 未单列；主溶剂；10 vol% FEC，测试 T07）｜组分变化：加入 MTFP（未单列；主溶剂）；去掉 MP｜描述符：溶剂 F 原子数 变高；溶剂分子量 变高；含氟溶剂比例 变高｜物性：其他（未归类） 变低；离子电导率 相近｜条件：温度 变高｜性能：Li‖Cu CE 变高"
 },
 {
  "编号": "PC01680",
  "论文": "P388",
  "类别": "LiCu_CE",
  "比较类型": "同配方换条件",
  "A": {
   "测试": "T09",
   "测试名": "Li/Cu库仑效率 -40 °C",
   "配方": "F01",
   "配方名": "1 M LiFSI MP/FEC",
   "recipe": "R01",
   "是否对照": true,
   "配方文字": "1 M LiFSI；MP 未单列；主溶剂；10 vol% FEC",
   "表述编号": "ST4968",
   "证据句子": [
    "M0127"
   ],
   "标记": []
  },
  "B": {
   "测试": "T07",
   "测试名": "Li/Cu库仑效率 23 °C",
   "配方": "F01",
   "配方名": "1 M LiFSI MP/FEC",
   "recipe": "R01",
   "是否对照": true,
   "配方文字": "1 M LiFSI；MP 未单列；主溶剂；10 vol% FEC",
   "表述编号": "ST4956",
   "证据句子": [
    "M0126",
    "M0067",
    "M0153"
   ],
   "标记": []
  },
  "组分变化": "配方相同",
  "作者改动的组分": [],
  "特殊组分变化": [],
  "电解液相同但样品编号不同": false,
  "描述符": [],
  "物性": [
   {
    "物性": "Li⁺溶剂化结构",
    "方向": "相近",
    "A": 4.0,
    "B": 4.0,
    "单位": "MP氧/Li+",
    "温度": null
   },
   {
    "物性": "其他（未归类）",
    "方向": "相近",
    "A": 24.77,
    "B": 24.77,
    "单位": "ppm",
    "温度": null
   },
   {
    "物性": "离子电导率",
    "方向": "相近",
    "A": 1.0,
    "B": 1.0,
    "单位": "mS cm−1",
    "温度": 40.0
   }
  ],
  "条件": [
   {
    "条件": "温度",
    "方向": "变低",
    "A": -40.0,
    "B": 23.0
   },
   {
    "条件": "电流密度",
    "方向": "相近",
    "A": 0.5,
    "B": 0.5
   },
   {
    "条件": "沉积容量",
    "方向": "相近",
    "A": 4.0,
    "B": 4.0
   },
   {
    "条件": "测试方法",
    "方向": "相同",
    "A": 0.0,
    "B": 0.0
   }
  ],
  "条件含默认值": [],
  "性能": {
   "方向": "变低",
   "倍数": 13.9677,
   "倍数含义": "损失（100 − CE）之比",
   "好于参照": false,
   "值A": 56.7,
   "值B": 96.9,
   "指标A": "Li‖Cu CE",
   "指标B": "Li‖Cu CE"
  },
  "表述文字": "【P388｜Li‖Cu CE｜同配方换条件】对比样 1 M LiFSI MP/FEC（1 M LiFSI；MP 未单列；主溶剂；10 vol% FEC，测试 T09）相对 对比样 1 M LiFSI MP/FEC（1 M LiFSI；MP 未单列；主溶剂；10 vol% FEC，测试 T07）｜组分变化：配方相同｜描述符：配方相同｜物性：Li⁺溶剂化结构 相近；其他（未归类） 相近；离子电导率 相近｜条件：温度 变低｜性能：Li‖Cu CE 变低"
 },
 {
  "编号": "PC01681",
  "论文": "P388",
  "类别": "LiCu_CE",
  "比较类型": "配方和条件都变",
  "A": {
   "测试": "T09",
   "测试名": "Li/Cu库仑效率 -40 °C",
   "配方": "F02",
   "配方名": "1 M LiFSI MA/FEC",
   "recipe": "R02",
   "是否对照": false,
   "配方文字": "1 M LiFSI；ETOAC 未单列；主溶剂；10 vol% FEC",
   "表述编号": "ST4969",
   "证据句子": [
    "M0127"
   ],
   "标记": []
  },
  "B": {
   "测试": "T07",
   "测试名": "Li/Cu库仑效率 23 °C",
   "配方": "F01",
   "配方名": "1 M LiFSI MP/FEC",
   "recipe": "R01",
   "是否对照": true,
   "配方文字": "1 M LiFSI；MP 未单列；主溶剂；10 vol% FEC",
   "表述编号": "ST4956",
   "证据句子": [
    "M0126",
    "M0067",
    "M0153"
   ],
   "标记": []
  },
  "组分变化": "加入 ETOAC（未单列；主溶剂）；去掉 MP",
  "作者改动的组分": [
   "ETOAC",
   "MP"
  ],
  "特殊组分变化": [],
  "电解液相同但样品编号不同": false,
  "描述符": [],
  "物性": [
   {
    "物性": "其他（未归类）",
    "方向": "变低",
    "A": 11.12,
    "B": 24.77,
    "单位": "ppm",
    "温度": null
   },
   {
    "物性": "离子电导率",
    "方向": "相近",
    "A": 1.0,
    "B": 1.0,
    "单位": "mS cm−1",
    "温度": 40.0
   }
  ],
  "条件": [
   {
    "条件": "温度",
    "方向": "变低",
    "A": -40.0,
    "B": 23.0
   },
   {
    "条件": "电流密度",
    "方向": "相近",
    "A": 0.5,
    "B": 0.5
   },
   {
    "条件": "沉积容量",
    "方向": "相近",
    "A": 4.0,
    "B": 4.0
   },
   {
    "条件": "测试方法",
    "方向": "相同",
    "A": 0.0,
    "B": 0.0
   }
  ],
  "条件含默认值": [],
  "性能": {
   "方向": "变低",
   "倍数": 3.9032,
   "倍数含义": "损失（100 − CE）之比",
   "好于参照": false,
   "值A": 87.9,
   "值B": 96.9,
   "指标A": "Li‖Cu CE",
   "指标B": "Li‖Cu CE"
  },
  "表述文字": "【P388｜Li‖Cu CE｜配方和条件都变】实验样 1 M LiFSI MA/FEC（1 M LiFSI；ETOAC 未单列；主溶剂；10 vol% FEC，测试 T09）相对 对比样 1 M LiFSI MP/FEC（1 M LiFSI；MP 未单列；主溶剂；10 vol% FEC，测试 T07）｜组分变化：加入 ETOAC（未单列；主溶剂）；去掉 MP｜描述符：无变化｜物性：其他（未归类） 变低；离子电导率 相近｜条件：温度 变低｜性能：Li‖Cu CE 变低"
 },
 {
  "编号": "PC01682",
  "论文": "P388",
  "类别": "LiCu_CE",
  "比较类型": "配方和条件都变",
  "A": {
   "测试": "T09",
   "测试名": "Li/Cu库仑效率 -40 °C",
   "配方": "F03",
   "配方名": "1 M LiFSI MTFP/FEC",
   "recipe": "R03",
   "是否对照": false,
   "配方文字": "1 M LiFSI；MTFP 未单列；主溶剂；10 vol% FEC",
   "表述编号": "ST4970",
   "证据句子": [
    "M0127"
   ],
   "标记": []
  },
  "B": {
   "测试": "T07",
   "测试名": "Li/Cu库仑效率 23 °C",
   "配方": "F01",
   "配方名": "1 M LiFSI MP/FEC",
   "recipe": "R01",
   "是否对照": true,
   "配方文字": "1 M LiFSI；MP 未单列；主溶剂；10 vol% FEC",
   "表述编号": "ST4956",
   "证据句子": [
    "M0126",
    "M0067",
    "M0153"
   ],
   "标记": []
  },
  "组分变化": "加入 MTFP（未单列；主溶剂）；去掉 MP",
  "作者改动的组分": [
   "MP",
   "MTFP"
  ],
  "特殊组分变化": [],
  "电解液相同但样品编号不同": false,
  "描述符": [
   {
    "描述符": "fat",
    "中文": "溶剂 F 原子数",
    "组": "氟化/稀释",
    "方向": "变高",
    "A": 2.0,
    "B": 0.5,
    "被动": false
   },
   {
    "描述符": "mw",
    "中文": "溶剂分子量",
    "组": "溶剂骨架",
    "方向": "变高",
    "A": 124.064,
    "B": 97.079,
    "被动": false
   },
   {
    "描述符": "ffrac",
    "中文": "含氟溶剂比例",
    "组": "氟化/稀释",
    "方向": "变高",
    "A": 1.0,
    "B": 0.5,
    "被动": false
   }
  ],
  "物性": [
   {
    "物性": "其他（未归类）",
    "方向": "变低",
    "A": 13.46,
    "B": 24.77,
    "单位": "ppm",
    "温度": null
   },
   {
    "物性": "离子电导率",
    "方向": "相近",
    "A": 1.0,
    "B": 1.0,
    "单位": "mS cm−1",
    "温度": 40.0
   }
  ],
  "条件": [
   {
    "条件": "温度",
    "方向": "变低",
    "A": -40.0,
    "B": 23.0
   },
   {
    "条件": "电流密度",
    "方向": "相近",
    "A": 0.5,
    "B": 0.5
   },
   {
    "条件": "沉积容量",
    "方向": "相近",
    "A": 4.0,
    "B": 4.0
   },
   {
    "条件": "测试方法",
    "方向": "相同",
    "A": 0.0,
    "B": 0.0
   }
  ],
  "条件含默认值": [],
  "性能": {
   "方向": "变高",
   "倍数": 0.7742,
   "倍数含义": "损失（100 − CE）之比",
   "好于参照": true,
   "值A": 97.6,
   "值B": 96.9,
   "指标A": "Li‖Cu CE",
   "指标B": "Li‖Cu CE"
  },
  "表述文字": "【P388｜Li‖Cu CE｜配方和条件都变】实验样 1 M LiFSI MTFP/FEC（1 M LiFSI；MTFP 未单列；主溶剂；10 vol% FEC，测试 T09）相对 对比样 1 M LiFSI MP/FEC（1 M LiFSI；MP 未单列；主溶剂；10 vol% FEC，测试 T07）｜组分变化：加入 MTFP（未单列；主溶剂）；去掉 MP｜描述符：溶剂 F 原子数 变高；溶剂分子量 变高；含氟溶剂比例 变高｜物性：其他（未归类） 变低；离子电导率 相近｜条件：温度 变低｜性能：Li‖Cu CE 变高"
 },
 {
  "编号": "PC01683",
  "论文": "P388",
  "类别": "LiCu_CE",
  "比较类型": "配方和条件都变",
  "A": {
   "测试": "T09",
   "测试名": "Li/Cu库仑效率 -40 °C",
   "配方": "F07",
   "配方名": "1 M LiFSI MTFP/EC",
   "recipe": "R07",
   "是否对照": false,
   "配方文字": "1 M LiFSI；MTFP 未单列；主溶剂；10（FEC共溶剂替换实验） vol% EC",
   "表述编号": "ST4972",
   "证据句子": [
    "M0128",
    "GM0141",
    "M0127",
    "S0059"
   ],
   "标记": []
  },
  "B": {
   "测试": "T07",
   "测试名": "Li/Cu库仑效率 23 °C",
   "配方": "F01",
   "配方名": "1 M LiFSI MP/FEC",
   "recipe": "R01",
   "是否对照": true,
   "配方文字": "1 M LiFSI；MP 未单列；主溶剂；10 vol% FEC",
   "表述编号": "ST4956",
   "证据句子": [
    "M0126",
    "M0067",
    "M0153"
   ],
   "标记": []
  },
  "组分变化": "加入 MTFP（未单列；主溶剂）；加入 EC（10（FEC共溶剂替换实验） vol%）；去掉 MP；去掉 FEC",
  "作者改动的组分": [
   "EC",
   "FEC",
   "MP",
   "MTFP"
  ],
  "特殊组分变化": [
   {
    "组分": "FEC",
    "类型": "成膜/活性溶剂"
   }
  ],
  "电解液相同但样品编号不同": false,
  "描述符": [
   {
    "描述符": "fat",
    "中文": "溶剂 F 原子数",
    "组": "氟化/稀释",
    "方向": "变高",
    "A": 1.5,
    "B": 0.5,
    "被动": false
   },
   {
    "描述符": "mw",
    "中文": "溶剂分子量",
    "组": "溶剂骨架",
    "方向": "变高",
    "A": 115.069,
    "B": 97.079,
    "被动": false
   }
  ],
  "物性": [],
  "条件": [
   {
    "条件": "温度",
    "方向": "变低",
    "A": -40.0,
    "B": 23.0
   },
   {
    "条件": "电流密度",
    "方向": "相近",
    "A": 0.5,
    "B": 0.5
   },
   {
    "条件": "沉积容量",
    "方向": "相近",
    "A": 4.0,
    "B": 4.0
   },
   {
    "条件": "测试方法",
    "方向": "相同",
    "A": 0.0,
    "B": 0.0
   }
  ],
  "条件含默认值": [],
  "性能": {
   "方向": "变低",
   "倍数": 2.4516,
   "倍数含义": "损失（100 − CE）之比",
   "好于参照": false,
   "值A": 92.4,
   "值B": 96.9,
   "指标A": "Li‖Cu CE",
   "指标B": "Li‖Cu CE"
  },
  "表述文字": "【P388｜Li‖Cu CE｜配方和条件都变】实验样 1 M LiFSI MTFP/EC（1 M LiFSI；MTFP 未单列；主溶剂；10（FEC共溶剂替换实验） vol% EC，测试 T09）相对 对比样 1 M LiFSI MP/FEC（1 M LiFSI；MP 未单列；主溶剂；10 vol% FEC，测试 T07）｜组分变化：加入 MTFP（未单列；主溶剂）；加入 EC（10（FEC共溶剂替换实验） vol%）；去掉 MP；去掉 FEC（其中 FEC：成膜/活性溶剂）｜描述符：溶剂 F 原子数 变高；溶剂分子量 变高｜物性：两边没有都报告的｜条件：温度 变低｜性能：Li‖Cu CE 变低"
 },
 {
  "编号": "PC01684",
  "论文": "P388",
  "类别": "LiCu_CE",
  "比较类型": "配方和条件都变",
  "A": {
   "测试": "T09",
   "测试名": "Li/Cu库仑效率 -40 °C",
   "配方": "F08",
   "配方名": "1 M LiFSI MTFP/PC",
   "recipe": "R08",
   "是否对照": false,
   "配方文字": "1 M LiFSI；MTFP 未单列；主溶剂；10（FEC共溶剂替换实验） vol% PC",
   "表述编号": "ST4973",
   "证据句子": [
    "M0128",
    "GM0141",
    "M0127",
    "S0059"
   ],
   "标记": []
  },
  "B": {
   "测试": "T07",
   "测试名": "Li/Cu库仑效率 23 °C",
   "配方": "F01",
   "配方名": "1 M LiFSI MP/FEC",
   "recipe": "R01",
   "是否对照": true,
   "配方文字": "1 M LiFSI；MP 未单列；主溶剂；10 vol% FEC",
   "表述编号": "ST4956",
   "证据句子": [
    "M0126",
    "M0067",
    "M0153"
   ],
   "标记": []
  },
  "组分变化": "加入 MTFP（未单列；主溶剂）；加入 PC（10（FEC共溶剂替换实验） vol%）；去掉 MP；去掉 FEC",
  "作者改动的组分": [
   "FEC",
   "MP",
   "MTFP",
   "PC"
  ],
  "特殊组分变化": [
   {
    "组分": "FEC",
    "类型": "成膜/活性溶剂"
   }
  ],
  "电解液相同但样品编号不同": false,
  "描述符": [
   {
    "描述符": "fat",
    "中文": "溶剂 F 原子数",
    "组": "氟化/稀释",
    "方向": "变高",
    "A": 1.5,
    "B": 0.5,
    "被动": false
   },
   {
    "描述符": "mw",
    "中文": "溶剂分子量",
    "组": "溶剂骨架",
    "方向": "变高",
    "A": 122.0825,
    "B": 97.079,
    "被动": false
   }
  ],
  "物性": [],
  "条件": [
   {
    "条件": "温度",
    "方向": "变低",
    "A": -40.0,
    "B": 23.0
   },
   {
    "条件": "电流密度",
    "方向": "相近",
    "A": 0.5,
    "B": 0.5
   },
   {
    "条件": "沉积容量",
    "方向": "相近",
    "A": 4.0,
    "B": 4.0
   },
   {
    "条件": "测试方法",
    "方向": "相同",
    "A": 0.0,
    "B": 0.0
   }
  ],
  "条件含默认值": [],
  "性能": {
   "方向": "变低",
   "倍数": 9.4839,
   "倍数含义": "损失（100 − CE）之比",
   "好于参照": false,
   "值A": 70.6,
   "值B": 96.9,
   "指标A": "Li‖Cu CE",
   "指标B": "Li‖Cu CE"
  },
  "表述文字": "【P388｜Li‖Cu CE｜配方和条件都变】实验样 1 M LiFSI MTFP/PC（1 M LiFSI；MTFP 未单列；主溶剂；10（FEC共溶剂替换实验） vol% PC，测试 T09）相对 对比样 1 M LiFSI MP/FEC（1 M LiFSI；MP 未单列；主溶剂；10 vol% FEC，测试 T07）｜组分变化：加入 MTFP（未单列；主溶剂）；加入 PC（10（FEC共溶剂替换实验） vol%）；去掉 MP；去掉 FEC（其中 FEC：成膜/活性溶剂）｜描述符：溶剂 F 原子数 变高；溶剂分子量 变高｜物性：两边没有都报告的｜条件：温度 变低｜性能：Li‖Cu CE 变低"
 },
 {
  "编号": "PC01685",
  "论文": "P388",
  "类别": "LiCu_CE",
  "比较类型": "配方和条件都变",
  "A": {
   "测试": "T09",
   "测试名": "Li/Cu库仑效率 -40 °C",
   "配方": "F09",
   "配方名": "1 M LiPF6 MTFP/FEC",
   "recipe": "R09",
   "是否对照": false,
   "配方文字": "1 M LiPF6；MTFP 未单列；主溶剂；10（相同MTFP/FEC共溶剂体系） vol% FEC",
   "表述编号": "ST4974",
   "证据句子": [
    "GM0142",
    "M0143",
    "M0127",
    "S0061"
   ],
   "标记": []
  },
  "B": {
   "测试": "T07",
   "测试名": "Li/Cu库仑效率 23 °C",
   "配方": "F01",
   "配方名": "1 M LiFSI MP/FEC",
   "recipe": "R01",
   "是否对照": true,
   "配方文字": "1 M LiFSI；MP 未单列；主溶剂；10 vol% FEC",
   "表述编号": "ST4956",
   "证据句子": [
    "M0126",
    "M0067",
    "M0153"
   ],
   "标记": []
  },
  "组分变化": "加入 LiPF6（1 M）；加入 MTFP（未单列；主溶剂）；FEC 10 vol% → 10（相同MTFP/FEC共溶剂体系） vol%；去掉 LiFSI；去掉 MP",
  "作者改动的组分": [
   "FEC",
   "LiFSI",
   "LiPF6",
   "MP",
   "MTFP"
  ],
  "特殊组分变化": [
   {
    "组分": "FEC",
    "类型": "成膜/活性溶剂"
   }
  ],
  "电解液相同但样品编号不同": false,
  "描述符": [
   {
    "描述符": "fat",
    "中文": "溶剂 F 原子数",
    "组": "氟化/稀释",
    "方向": "变高",
    "A": 2.0,
    "B": 0.5,
    "被动": false
   },
   {
    "描述符": "mw",
    "中文": "溶剂分子量",
    "组": "溶剂骨架",
    "方向": "变高",
    "A": 124.064,
    "B": 97.079,
    "被动": false
   },
   {
    "描述符": "ffrac",
    "中文": "含氟溶剂比例",
    "组": "氟化/稀释",
    "方向": "变高",
    "A": 1.0,
    "B": 0.5,
    "被动": false
   },
   {
    "描述符": "anF",
    "中文": "阴离子 F（每升）",
    "组": "盐用量",
    "方向": "变高",
    "A": 6.0,
    "B": 2.0,
    "被动": false
   },
   {
    "描述符": "anSO2",
    "中文": "阴离子磺酰（每升）",
    "组": "盐用量",
    "方向": "变低（变为 0）",
    "A": 0.0,
    "B": 2.0,
    "被动": false
   }
  ],
  "物性": [],
  "条件": [
   {
    "条件": "温度",
    "方向": "变低",
    "A": -40.0,
    "B": 23.0
   },
   {
    "条件": "电流密度",
    "方向": "相近",
    "A": 0.5,
    "B": 0.5
   },
   {
    "条件": "沉积容量",
    "方向": "相近",
    "A": 4.0,
    "B": 4.0
   },
   {
    "条件": "测试方法",
    "方向": "相同",
    "A": 0.0,
    "B": 0.0
   }
  ],
  "条件含默认值": [],
  "性能": {
   "方向": "变低",
   "倍数": 2.4516,
   "倍数含义": "损失（100 − CE）之比",
   "好于参照": false,
   "值A": 92.4,
   "值B": 96.9,
   "指标A": "Li‖Cu CE",
   "指标B": "Li‖Cu CE"
  },
  "表述文字": "【P388｜Li‖Cu CE｜配方和条件都变】实验样 1 M LiPF6 MTFP/FEC（1 M LiPF6；MTFP 未单列；主溶剂；10（相同MTFP/FEC共溶剂体系） vol% FEC，测试 T09）相对 对比样 1 M LiFSI MP/FEC（1 M LiFSI；MP 未单列；主溶剂；10 vol% FEC，测试 T07）｜组分变化：加入 LiPF6（1 M）；加入 MTFP（未单列；主溶剂）；FEC 10 vol% → 10（相同MTFP/FEC共溶剂体系） vol%；去掉 LiFSI；去掉 MP（其中 FEC：成膜/活性溶剂）｜描述符：溶剂 F 原子数 变高；溶剂分子量 变高；含氟溶剂比例 变高；阴离子 F（每升） 变高；阴离子磺酰（每升） 变低（变为 0）｜物性：两边没有都报告的｜条件：温度 变低｜性能：Li‖Cu CE 变低"
 },
 {
  "编号": "PC01686",
  "论文": "P388",
  "类别": "LiCu_CE",
  "比较类型": "配方和条件都变",
  "A": {
   "测试": "T09",
   "测试名": "Li/Cu库仑效率 -40 °C",
   "配方": "F10",
   "配方名": "1 M LiBF4 MTFP/FEC",
   "recipe": "R10",
   "是否对照": false,
   "配方文字": "1 M LiBF4；MTFP 未单列；主溶剂；10（相同MTFP/FEC共溶剂体系） vol% FEC",
   "表述编号": "ST4975",
   "证据句子": [
    "GM0142",
    "M0143",
    "M0127",
    "S0061"
   ],
   "标记": []
  },
  "B": {
   "测试": "T07",
   "测试名": "Li/Cu库仑效率 23 °C",
   "配方": "F01",
   "配方名": "1 M LiFSI MP/FEC",
   "recipe": "R01",
   "是否对照": true,
   "配方文字": "1 M LiFSI；MP 未单列；主溶剂；10 vol% FEC",
   "表述编号": "ST4956",
   "证据句子": [
    "M0126",
    "M0067",
    "M0153"
   ],
   "标记": []
  },
  "组分变化": "加入 LiBF4（1 M）；加入 MTFP（未单列；主溶剂）；FEC 10 vol% → 10（相同MTFP/FEC共溶剂体系） vol%；去掉 LiFSI；去掉 MP",
  "作者改动的组分": [
   "FEC",
   "LiBF4",
   "LiFSI",
   "MP",
   "MTFP"
  ],
  "特殊组分变化": [
   {
    "组分": "FEC",
    "类型": "成膜/活性溶剂"
   }
  ],
  "电解液相同但样品编号不同": false,
  "描述符": [
   {
    "描述符": "fat",
    "中文": "溶剂 F 原子数",
    "组": "氟化/稀释",
    "方向": "变高",
    "A": 2.0,
    "B": 0.5,
    "被动": false
   },
   {
    "描述符": "mw",
    "中文": "溶剂分子量",
    "组": "溶剂骨架",
    "方向": "变高",
    "A": 124.064,
    "B": 97.079,
    "被动": false
   },
   {
    "描述符": "ffrac",
    "中文": "含氟溶剂比例",
    "组": "氟化/稀释",
    "方向": "变高",
    "A": 1.0,
    "B": 0.5,
    "被动": false
   },
   {
    "描述符": "anF",
    "中文": "阴离子 F（每升）",
    "组": "盐用量",
    "方向": "变高",
    "A": 4.0,
    "B": 2.0,
    "被动": false
   },
   {
    "描述符": "anSO2",
    "中文": "阴离子磺酰（每升）",
    "组": "盐用量",
    "方向": "变低（变为 0）",
    "A": 0.0,
    "B": 2.0,
    "被动": false
   }
  ],
  "物性": [],
  "条件": [
   {
    "条件": "温度",
    "方向": "变低",
    "A": -40.0,
    "B": 23.0
   },
   {
    "条件": "电流密度",
    "方向": "相近",
    "A": 0.5,
    "B": 0.5
   },
   {
    "条件": "沉积容量",
    "方向": "相近",
    "A": 4.0,
    "B": 4.0
   },
   {
    "条件": "测试方法",
    "方向": "相同",
    "A": 0.0,
    "B": 0.0
   }
  ],
  "条件含默认值": [],
  "性能": {
   "方向": "变低",
   "倍数": 16.9677,
   "倍数含义": "损失（100 − CE）之比",
   "好于参照": false,
   "值A": 47.4,
   "值B": 96.9,
   "指标A": "Li‖Cu CE",
   "指标B": "Li‖Cu CE"
  },
  "表述文字": "【P388｜Li‖Cu CE｜配方和条件都变】实验样 1 M LiBF4 MTFP/FEC（1 M LiBF4；MTFP 未单列；主溶剂；10（相同MTFP/FEC共溶剂体系） vol% FEC，测试 T09）相对 对比样 1 M LiFSI MP/FEC（1 M LiFSI；MP 未单列；主溶剂；10 vol% FEC，测试 T07）｜组分变化：加入 LiBF4（1 M）；加入 MTFP（未单列；主溶剂）；FEC 10 vol% → 10（相同MTFP/FEC共溶剂体系） vol%；去掉 LiFSI；去掉 MP（其中 FEC：成膜/活性溶剂）｜描述符：溶剂 F 原子数 变高；溶剂分子量 变高；含氟溶剂比例 变高；阴离子 F（每升） 变高；阴离子磺酰（每升） 变低（变为 0）｜物性：两边没有都报告的｜条件：温度 变低｜性能：Li‖Cu CE 变低"
 },
 {
  "编号": "PC01687",
  "论文": "P388",
  "类别": "LiCu_CE",
  "比较类型": "同测试换配方",
  "A": {
   "测试": "T07",
   "测试名": "Li/Cu库仑效率 23 °C",
   "配方": "F03",
   "配方名": "1 M LiFSI MTFP/FEC",
   "recipe": "R03",
   "是否对照": false,
   "配方文字": "1 M LiFSI；MTFP 未单列；主溶剂；10 vol% FEC",
   "表述编号": "ST4960",
   "证据句子": [
    "M0126",
    "M0067",
    "M0153"
   ],
   "标记": []
  },
  "B": {
   "测试": "T07",
