Repository: zhuonanli08/Li-S_Electrolyte_Conflicts

File: output/两两比较表述_313篇_v2_2026-11-07/比较表述.json (part 100 of 111)
[
   "测试名": "Li/Cu库仑效率 23 °C",
   "配方": "F02",
   "配方名": "1 M LiFSI MA/FEC",
   "recipe": "R02",
   "是否对照": false,
   "配方文字": "1 M LiFSI；ETOAC 未单列；主溶剂；10 vol% FEC",
   "表述编号": "ST4958",
   "证据句子": [
    "M0126",
    "M0067",
    "M0153"
   ],
   "标记": []
  },
  "组分变化": "加入 MTFP（未单列；主溶剂）；去掉 ETOAC",
  "作者改动的组分": [
   "ETOAC",
   "MTFP"
  ],
  "特殊组分变化": [],
  "电解液相同但样品编号不同": false,
  "描述符": [
   {
    "描述符": "fat",
    "中文": "溶剂 F 原子数",
    "组": "氟化/稀释",
    "方向": "变高",
    "A": 2.0,
    "B": 0.5,
    "被动": false
   },
   {
    "描述符": "mw",
    "中文": "溶剂分子量",
    "组": "溶剂骨架",
    "方向": "变高",
    "A": 124.064,
    "B": 97.079,
    "被动": false
   },
   {
    "描述符": "ffrac",
    "中文": "含氟溶剂比例",
    "组": "氟化/稀释",
    "方向": "变高",
    "A": 1.0,
    "B": 0.5,
    "被动": false
   }
  ],
  "物性": [
   {
    "物性": "其他（未归类）",
    "方向": "变高",
    "A": 13.46,
    "B": 11.12,
    "单位": "ppm",
    "温度": null
   },
   {
    "物性": "离子电导率",
    "方向": "相近",
    "A": 1.0,
    "B": 1.0,
    "单位": "mS cm−1",
    "温度": 40.0
   }
  ],
  "条件": [
   {
    "条件": "温度",
    "方向": "相近",
    "A": 23.0,
    "B": 23.0
   },
   {
    "条件": "电流密度",
    "方向": "相近",
    "A": 0.5,
    "B": 0.5
   },
   {
    "条件": "沉积容量",
    "方向": "相近",
    "A": 4.0,
    "B": 4.0
   },
   {
    "条件": "测试方法",
    "方向": "相同",
    "A": 0.0,
    "B": 0.0
   }
  ],
  "条件含默认值": [],
  "性能": {
   "方向": "变高",
   "倍数": 0.2692,
   "倍数含义": "损失（100 − CE）之比",
   "好于参照": true,
   "值A": 99.3,
   "值B": 97.4,
   "指标A": "Li‖Cu CE",
   "指标B": "Li‖Cu CE"
  },
  "表述文字": "【P388｜Li‖Cu CE｜同测试换配方】实验样 1 M LiFSI MTFP/FEC（1 M LiFSI；MTFP 未单列；主溶剂；10 vol% FEC，测试 T07）相对 实验样 1 M LiFSI MA/FEC（1 M LiFSI；ETOAC 未单列；主溶剂；10 vol% FEC，测试 T07）｜组分变化：加入 MTFP（未单列；主溶剂）；去掉 ETOAC｜描述符：溶剂 F 原子数 变高；溶剂分子量 变高；含氟溶剂比例 变高｜物性：其他（未归类） 变高；离子电导率 相近｜条件：相同｜性能：Li‖Cu CE 变高"
 },
 {
  "编号": "PC01688",
  "论文": "P388",
  "类别": "LiCu_CE",
  "比较类型": "同测试换配方",
  "A": {
   "测试": "T07",
   "测试名": "Li/Cu库仑效率 23 °C",
   "配方": "F05",
   "配方名": "1 M LiFSI MA（无FEC对照）",
   "recipe": "R05",
   "是否对照": false,
   "配方文字": "1 M LiFSI；ETOAC（单溶剂；用量未单列 体积份）",
   "表述编号": "ST4963",
   "证据句子": [
    "M0126",
    "SP001"
   ],
   "标记": [
    "溶剂比例默认"
   ]
  },
  "B": {
   "测试": "T07",
   "测试名": "Li/Cu库仑效率 23 °C",
   "配方": "F02",
   "配方名": "1 M LiFSI MA/FEC",
   "recipe": "R02",
   "是否对照": false,
   "配方文字": "1 M LiFSI；ETOAC 未单列；主溶剂；10 vol% FEC",
   "表述编号": "ST4958",
   "证据句子": [
    "M0126",
    "M0067",
    "M0153"
   ],
   "标记": []
  },
  "组分变化": "ETOAC 未单列；主溶剂 → 单溶剂；用量未单列；去掉 FEC",
  "作者改动的组分": [
   "ETOAC",
   "FEC"
  ],
  "特殊组分变化": [
   {
    "组分": "FEC",
    "类型": "成膜/活性溶剂"
   }
  ],
  "电解液相同但样品编号不同": false,
  "描述符": [
   {
    "描述符": "carbonate",
    "中文": "碳酸酯",
    "组": "羰基/碳酸酯",
    "方向": "变低（变为 0）",
    "A": 0.0,
    "B": 0.5,
    "被动": false
   },
   {
    "描述符": "carbonyl",
    "中文": "其他羰基（酯、酮）",
    "组": "羰基/碳酸酯",
    "方向": "变高",
    "A": 1.0,
    "B": 0.5,
    "被动": false
   },
   {
    "描述符": "fat",
    "中文": "溶剂 F 原子数",
    "组": "氟化/稀释",
    "方向": "变低（变为 0）",
    "A": 0.0,
    "B": 0.5,
    "被动": false
   },
   {
    "描述符": "ring",
    "中文": "溶剂环数",
    "组": "溶剂骨架",
    "方向": "变低（变为 0）",
    "A": 0.0,
    "B": 0.5,
    "被动": false
   },
   {
    "描述符": "rotb",
    "中文": "可旋转键数",
    "组": "溶剂骨架",
    "方向": "变高",
    "A": 1.0,
    "B": 0.5,
    "被动": false
   },
   {
    "描述符": "tpsa",
    "中文": "TPSA",
    "组": "其他（单独成组或数据少）",
    "方向": "变低",
    "A": 26.3,
    "B": 30.915,
    "被动": false
   },
   {
    "描述符": "mw",
    "中文": "溶剂分子量",
    "组": "溶剂骨架",
    "方向": "变低",
    "A": 88.106,
    "B": 97.079,
    "被动": false
   },
   {
    "描述符": "ffrac",
    "中文": "含氟溶剂比例",
    "组": "氟化/稀释",
    "方向": "变低（变为 0）",
    "A": 0.0,
    "B": 0.5,
    "被动": false
   }
  ],
  "物性": [],
  "条件": [
   {
    "条件": "温度",
    "方向": "相近",
    "A": 23.0,
    "B": 23.0
   },
   {
    "条件": "电流密度",
    "方向": "相近",
    "A": 0.5,
    "B": 0.5
   },
   {
    "条件": "沉积容量",
    "方向": "相近",
    "A": 4.0,
    "B": 4.0
   },
   {
    "条件": "测试方法",
    "方向": "相同",
    "A": 0.0,
    "B": 0.0
   }
  ],
  "条件含默认值": [
   "溶剂比例默认"
  ],
  "性能": {
   "方向": "变低",
   "倍数": 33.8846,
   "倍数含义": "损失（100 − CE）之比",
   "好于参照": false,
   "值A": 11.9,
   "值B": 97.4,
   "指标A": "Li‖Cu CE",
   "指标B": "Li‖Cu CE"
  },
  "表述文字": "【P388｜Li‖Cu CE｜同测试换配方】实验样 1 M LiFSI MA（无FEC对照）（1 M LiFSI；ETOAC（单溶剂；用量未单列 体积份），测试 T07）相对 实验样 1 M LiFSI MA/FEC（1 M LiFSI；ETOAC 未单列；主溶剂；10 vol% FEC，测试 T07）｜组分变化：ETOAC 未单列；主溶剂 → 单溶剂；用量未单列；去掉 FEC（其中 FEC：成膜/活性溶剂）｜描述符：碳酸酯 变低（变为 0）；其他羰基（酯、酮） 变高；溶剂 F 原子数 变低（变为 0）；溶剂环数 变低（变为 0）；可旋转键数 变高；TPSA 变低；溶剂分子量 变低；含氟溶剂比例 变低（变为 0）｜物性：两边没有都报告的｜条件：相同（含默认值：溶剂比例默认）｜性能：Li‖Cu CE 变低"
 },
 {
  "编号": "PC01689",
  "论文": "P388",
  "类别": "LiCu_CE",
  "比较类型": "同测试换配方",
  "A": {
   "测试": "T07",
   "测试名": "Li/Cu库仑效率 23 °C",
   "配方": "F06",
   "配方名": "1 M LiFSI MTFP（无FEC对照）",
   "recipe": "R06",
   "是否对照": false,
   "配方文字": "1 M LiFSI；MTFP（单溶剂；用量未单列 体积份）",
   "表述编号": "ST4964",
   "证据句子": [
    "M0126",
    "SP001"
   ],
   "标记": [
    "溶剂比例默认"
   ]
  },
  "B": {
   "测试": "T07",
   "测试名": "Li/Cu库仑效率 23 °C",
   "配方": "F02",
   "配方名": "1 M LiFSI MA/FEC",
   "recipe": "R02",
   "是否对照": false,
   "配方文字": "1 M LiFSI；ETOAC 未单列；主溶剂；10 vol% FEC",
   "表述编号": "ST4958",
   "证据句子": [
    "M0126",
    "M0067",
    "M0153"
   ],
   "标记": []
  },
  "组分变化": "加入 MTFP（单溶剂；用量未单列）；去掉 ETOAC；去掉 FEC",
  "作者改动的组分": [
   "ETOAC",
   "FEC",
   "MTFP"
  ],
  "特殊组分变化": [
   {
    "组分": "FEC",
    "类型": "成膜/活性溶剂"
   }
  ],
  "电解液相同但样品编号不同": false,
  "描述符": [
   {
    "描述符": "carbonate",
    "中文": "碳酸酯",
    "组": "羰基/碳酸酯",
    "方向": "变低（变为 0）",
    "A": 0.0,
    "B": 0.5,
    "被动": false
   },
   {
    "描述符": "carbonyl",
    "中文": "其他羰基（酯、酮）",
    "组": "羰基/碳酸酯",
    "方向": "变高",
    "A": 1.0,
    "B": 0.5,
    "被动": false
   },
   {
    "描述符": "fat",
    "中文": "溶剂 F 原子数",
    "组": "氟化/稀释",
    "方向": "变高",
    "A": 3.0,
    "B": 0.5,
    "被动": false
   },
   {
    "描述符": "ring",
    "中文": "溶剂环数",
    "组": "溶剂骨架",
    "方向": "变低（变为 0）",
    "A": 0.0,
    "B": 0.5,
    "被动": false
   },
   {
    "描述符": "rotb",
    "中文": "可旋转键数",
    "组": "溶剂骨架",
    "方向": "变高",
    "A": 1.0,
    "B": 0.5,
    "被动": false
   },
   {
    "描述符": "tpsa",
    "中文": "TPSA",
    "组": "其他（单独成组或数据少）",
    "方向": "变低",
    "A": 26.3,
    "B": 30.915,
    "被动": false
   },
   {
    "描述符": "mw",
    "中文": "溶剂分子量",
    "组": "溶剂骨架",
    "方向": "变高",
    "A": 142.076,
    "B": 97.079,
    "被动": false
   },
   {
    "描述符": "ffrac",
    "中文": "含氟溶剂比例",
    "组": "氟化/稀释",
    "方向": "变高",
    "A": 1.0,
    "B": 0.5,
    "被动": false
   }
  ],
  "物性": [],
  "条件": [
   {
    "条件": "温度",
    "方向": "相近",
    "A": 23.0,
    "B": 23.0
   },
   {
    "条件": "电流密度",
    "方向": "相近",
    "A": 0.5,
    "B": 0.5
   },
   {
    "条件": "沉积容量",
    "方向": "相近",
    "A": 4.0,
    "B": 4.0
   },
   {
    "条件": "测试方法",
    "方向": "相同",
    "A": 0.0,
    "B": 0.0
   }
  ],
  "条件含默认值": [
   "溶剂比例默认"
  ],
  "性能": {
   "方向": "变低",
   "倍数": 6.6154,
   "倍数含义": "损失（100 − CE）之比",
   "好于参照": false,
   "值A": 82.8,
   "值B": 97.4,
   "指标A": "Li‖Cu CE",
   "指标B": "Li‖Cu CE"
  },
  "表述文字": "【P388｜Li‖Cu CE｜同测试换配方】实验样 1 M LiFSI MTFP（无FEC对照）（1 M LiFSI；MTFP（单溶剂；用量未单列 体积份），测试 T07）相对 实验样 1 M LiFSI MA/FEC（1 M LiFSI；ETOAC 未单列；主溶剂；10 vol% FEC，测试 T07）｜组分变化：加入 MTFP（单溶剂；用量未单列）；去掉 ETOAC；去掉 FEC（其中 FEC：成膜/活性溶剂）｜描述符：碳酸酯 变低（变为 0）；其他羰基（酯、酮） 变高；溶剂 F 原子数 变高；溶剂环数 变低（变为 0）；可旋转键数 变高；TPSA 变低；溶剂分子量 变高；含氟溶剂比例 变高｜物性：两边没有都报告的｜条件：相同（含默认值：溶剂比例默认）｜性能：Li‖Cu CE 变低"
 },
 {
  "编号": "PC01690",
  "论文": "P388",
  "类别": "LiCu_CE",
  "比较类型": "配方和条件都变",
  "A": {
   "测试": "T07",
   "测试名": "Li/Cu库仑效率 23 °C",
   "配方": "F02",
   "配方名": "1 M LiFSI MA/FEC",
   "recipe": "R02",
   "是否对照": false,
   "配方文字": "1 M LiFSI；ETOAC 未单列；主溶剂；10 vol% FEC",
   "表述编号": "ST4958",
   "证据句子": [
    "M0126",
    "M0067",
    "M0153"
   ],
   "标记": []
  },
  "B": {
   "测试": "T08",
   "测试名": "Li/Cu库仑效率 50 °C",
   "配方": "F01",
   "配方名": "1 M LiFSI MP/FEC",
   "recipe": "R01",
   "是否对照": true,
   "配方文字": "1 M LiFSI；MP 未单列；主溶剂；10 vol% FEC",
   "表述编号": "ST4965",
   "证据句子": [
    "M0127",
    "M0069"
   ],
   "标记": []
  },
  "组分变化": "加入 ETOAC（未单列；主溶剂）；去掉 MP",
  "作者改动的组分": [
   "ETOAC",
   "MP"
  ],
  "特殊组分变化": [],
  "电解液相同但样品编号不同": false,
  "描述符": [],
  "物性": [
   {
    "物性": "其他（未归类）",
    "方向": "变低",
    "A": 11.12,
    "B": 24.77,
    "单位": "ppm",
    "温度": null
   },
   {
    "物性": "离子电导率",
    "方向": "相近",
    "A": 1.0,
    "B": 1.0,
    "单位": "mS cm−1",
    "温度": 40.0
   }
  ],
  "条件": [
   {
    "条件": "温度",
    "方向": "变低",
    "A": 23.0,
    "B": 50.0
   },
   {
    "条件": "电流密度",
    "方向": "相近",
    "A": 0.5,
    "B": 0.5
   },
   {
    "条件": "沉积容量",
    "方向": "相近",
    "A": 4.0,
    "B": 4.0
   },
   {
    "条件": "测试方法",
    "方向": "相同",
    "A": 0.0,
    "B": 0.0
   }
  ],
  "条件含默认值": [],
  "性能": {
   "方向": "变高",
   "倍数": 0.7647,
   "倍数含义": "损失（100 − CE）之比",
   "好于参照": true,
   "值A": 97.4,
   "值B": 96.6,
   "指标A": "Li‖Cu CE",
   "指标B": "Li‖Cu CE"
  },
  "表述文字": "【P388｜Li‖Cu CE｜配方和条件都变】实验样 1 M LiFSI MA/FEC（1 M LiFSI；ETOAC 未单列；主溶剂；10 vol% FEC，测试 T07）相对 对比样 1 M LiFSI MP/FEC（1 M LiFSI；MP 未单列；主溶剂；10 vol% FEC，测试 T08）｜组分变化：加入 ETOAC（未单列；主溶剂）；去掉 MP｜描述符：无变化｜物性：其他（未归类） 变低；离子电导率 相近｜条件：温度 变低｜性能：Li‖Cu CE 变高"
 },
 {
  "编号": "PC01691",
  "论文": "P388",
  "类别": "LiCu_CE",
  "比较类型": "同配方换条件",
  "A": {
   "测试": "T08",
   "测试名": "Li/Cu库仑效率 50 °C",
   "配方": "F02",
   "配方名": "1 M LiFSI MA/FEC",
   "recipe": "R02",
   "是否对照": false,
   "配方文字": "1 M LiFSI；ETOAC 未单列；主溶剂；10 vol% FEC",
   "表述编号": "ST4966",
   "证据句子": [
    "M0127",
    "M0069"
   ],
   "标记": []
  },
  "B": {
   "测试": "T07",
   "测试名": "Li/Cu库仑效率 23 °C",
   "配方": "F02",
   "配方名": "1 M LiFSI MA/FEC",
   "recipe": "R02",
   "是否对照": false,
   "配方文字": "1 M LiFSI；ETOAC 未单列；主溶剂；10 vol% FEC",
   "表述编号": "ST4958",
   "证据句子": [
    "M0126",
    "M0067",
    "M0153"
   ],
   "标记": []
  },
  "组分变化": "配方相同",
  "作者改动的组分": [],
  "特殊组分变化": [],
  "电解液相同但样品编号不同": false,
  "描述符": [],
  "物性": [
   {
    "物性": "Li⁺溶剂化结构",
    "方向": "相近",
    "A": 4.0,
    "B": 4.0,
    "单位": "MA氧/Li+",
    "温度": null
   },
   {
    "物性": "其他（未归类）",
    "方向": "相近",
    "A": 11.12,
    "B": 11.12,
    "单位": "ppm",
    "温度": null
   },
   {
    "物性": "离子电导率",
    "方向": "相近",
    "A": 1.0,
    "B": 1.0,
    "单位": "mS cm−1",
    "温度": 40.0
   }
  ],
  "条件": [
   {
    "条件": "温度",
    "方向": "变高",
    "A": 50.0,
    "B": 23.0
   },
   {
    "条件": "电流密度",
    "方向": "相近",
    "A": 0.5,
    "B": 0.5
   },
   {
    "条件": "沉积容量",
    "方向": "相近",
    "A": 4.0,
    "B": 4.0
   },
   {
    "条件": "测试方法",
    "方向": "相同",
    "A": 0.0,
    "B": 0.0
   }
  ],
  "条件含默认值": [],
  "性能": {
   "方向": "变低",
   "倍数": 1.1923,
   "倍数含义": "损失（100 − CE）之比",
   "好于参照": false,
   "值A": 96.9,
   "值B": 97.4,
   "指标A": "Li‖Cu CE",
   "指标B": "Li‖Cu CE"
  },
  "表述文字": "【P388｜Li‖Cu CE｜同配方换条件】实验样 1 M LiFSI MA/FEC（1 M LiFSI；ETOAC 未单列；主溶剂；10 vol% FEC，测试 T08）相对 实验样 1 M LiFSI MA/FEC（1 M LiFSI；ETOAC 未单列；主溶剂；10 vol% FEC，测试 T07）｜组分变化：配方相同｜描述符：配方相同｜物性：Li⁺溶剂化结构 相近；其他（未归类） 相近；离子电导率 相近｜条件：温度 变高｜性能：Li‖Cu CE 变低"
 },
 {
  "编号": "PC01692",
  "论文": "P388",
  "类别": "LiCu_CE",
  "比较类型": "配方和条件都变",
  "A": {
   "测试": "T08",
   "测试名": "Li/Cu库仑效率 50 °C",
   "配方": "F03",
   "配方名": "1 M LiFSI MTFP/FEC",
   "recipe": "R03",
   "是否对照": false,
   "配方文字": "1 M LiFSI；MTFP 未单列；主溶剂；10 vol% FEC",
   "表述编号": "ST4967",
   "证据句子": [
    "M0127",
    "M0069"
   ],
   "标记": []
  },
  "B": {
   "测试": "T07",
   "测试名": "Li/Cu库仑效率 23 °C",
   "配方": "F02",
   "配方名": "1 M LiFSI MA/FEC",
   "recipe": "R02",
   "是否对照": false,
   "配方文字": "1 M LiFSI；ETOAC 未单列；主溶剂；10 vol% FEC",
   "表述编号": "ST4958",
   "证据句子": [
    "M0126",
    "M0067",
    "M0153"
   ],
   "标记": []
  },
  "组分变化": "加入 MTFP（未单列；主溶剂）；去掉 ETOAC",
  "作者改动的组分": [
   "ETOAC",
   "MTFP"
  ],
  "特殊组分变化": [],
  "电解液相同但样品编号不同": false,
  "描述符": [
   {
    "描述符": "fat",
    "中文": "溶剂 F 原子数",
    "组": "氟化/稀释",
    "方向": "变高",
    "A": 2.0,
    "B": 0.5,
    "被动": false
   },
   {
    "描述符": "mw",
    "中文": "溶剂分子量",
    "组": "溶剂骨架",
    "方向": "变高",
    "A": 124.064,
    "B": 97.079,
    "被动": false
   },
   {
    "描述符": "ffrac",
    "中文": "含氟溶剂比例",
    "组": "氟化/稀释",
    "方向": "变高",
    "A": 1.0,
    "B": 0.5,
    "被动": false
   }
  ],
  "物性": [
   {
    "物性": "其他（未归类）",
    "方向": "变高",
    "A": 13.46,
    "B": 11.12,
    "单位": "ppm",
    "温度": null
   },
   {
    "物性": "离子电导率",
    "方向": "相近",
    "A": 1.0,
    "B": 1.0,
    "单位": "mS cm−1",
    "温度": 40.0
   }
  ],
  "条件": [
   {
    "条件": "温度",
    "方向": "变高",
    "A": 50.0,
    "B": 23.0
   },
   {
    "条件": "电流密度",
    "方向": "相近",
    "A": 0.5,
    "B": 0.5
   },
   {
    "条件": "沉积容量",
    "方向": "相近",
    "A": 4.0,
    "B": 4.0
   },
   {
    "条件": "测试方法",
    "方向": "相同",
    "A": 0.0,
    "B": 0.0
   }
  ],
  "条件含默认值": [],
  "性能": {
   "方向": "变高",
   "倍数": 0.3846,
   "倍数含义": "损失（100 − CE）之比",
   "好于参照": true,
   "值A": 99.0,
   "值B": 97.4,
   "指标A": "Li‖Cu CE",
   "指标B": "Li‖Cu CE"
  },
  "表述文字": "【P388｜Li‖Cu CE｜配方和条件都变】实验样 1 M LiFSI MTFP/FEC（1 M LiFSI；MTFP 未单列；主溶剂；10 vol% FEC，测试 T08）相对 实验样 1 M LiFSI MA/FEC（1 M LiFSI；ETOAC 未单列；主溶剂；10 vol% FEC，测试 T07）｜组分变化：加入 MTFP（未单列；主溶剂）；去掉 ETOAC｜描述符：溶剂 F 原子数 变高；溶剂分子量 变高；含氟溶剂比例 变高｜物性：其他（未归类） 变高；离子电导率 相近｜条件：温度 变高｜性能：Li‖Cu CE 变高"
 },
 {
  "编号": "PC01693",
  "论文": "P388",
  "类别": "LiCu_CE",
  "比较类型": "配方和条件都变",
  "A": {
   "测试": "T07",
   "测试名": "Li/Cu库仑效率 23 °C",
   "配方": "F02",
   "配方名": "1 M LiFSI MA/FEC",
   "recipe": "R02",
   "是否对照": false,
   "配方文字": "1 M LiFSI；ETOAC 未单列；主溶剂；10 vol% FEC",
   "表述编号": "ST4958",
   "证据句子": [
    "M0126",
    "M0067",
    "M0153"
   ],
   "标记": []
  },
  "B": {
   "测试": "T09",
   "测试名": "Li/Cu库仑效率 -40 °C",
   "配方": "F01",
   "配方名": "1 M LiFSI MP/FEC",
   "recipe": "R01",
   "是否对照": true,
   "配方文字": "1 M LiFSI；MP 未单列；主溶剂；10 vol% FEC",
   "表述编号": "ST4968",
   "证据句子": [
    "M0127"
   ],
   "标记": []
  },
  "组分变化": "加入 ETOAC（未单列；主溶剂）；去掉 MP",
  "作者改动的组分": [
   "ETOAC",
   "MP"
  ],
  "特殊组分变化": [],
  "电解液相同但样品编号不同": false,
  "描述符": [],
  "物性": [
   {
    "物性": "其他（未归类）",
    "方向": "变低",
    "A": 11.12,
    "B": 24.77,
    "单位": "ppm",
    "温度": null
   },
   {
    "物性": "离子电导率",
    "方向": "相近",
    "A": 1.0,
    "B": 1.0,
    "单位": "mS cm−1",
    "温度": 40.0
   }
  ],
  "条件": [
   {
    "条件": "温度",
    "方向": "变高",
    "A": 23.0,
    "B": -40.0
   },
   {
    "条件": "电流密度",
    "方向": "相近",
    "A": 0.5,
    "B": 0.5
   },
   {
    "条件": "沉积容量",
    "方向": "相近",
    "A": 4.0,
    "B": 4.0
   },
   {
    "条件": "测试方法",
    "方向": "相同",
    "A": 0.0,
    "B": 0.0
   }
  ],
  "条件含默认值": [],
  "性能": {
   "方向": "变高",
   "倍数": 0.06,
   "倍数含义": "损失（100 − CE）之比",
   "好于参照": true,
   "值A": 97.4,
   "值B": 56.7,
   "指标A": "Li‖Cu CE",
   "指标B": "Li‖Cu CE"
  },
  "表述文字": "【P388｜Li‖Cu CE｜配方和条件都变】实验样 1 M LiFSI MA/FEC（1 M LiFSI；ETOAC 未单列；主溶剂；10 vol% FEC，测试 T07）相对 对比样 1 M LiFSI MP/FEC（1 M LiFSI；MP 未单列；主溶剂；10 vol% FEC，测试 T09）｜组分变化：加入 ETOAC（未单列；主溶剂）；去掉 MP｜描述符：无变化｜物性：其他（未归类） 变低；离子电导率 相近｜条件：温度 变高｜性能：Li‖Cu CE 变高"
 },
 {
  "编号": "PC01694",
  "论文": "P388",
  "类别": "LiCu_CE",
  "比较类型": "同配方换条件",
  "A": {
   "测试": "T09",
   "测试名": "Li/Cu库仑效率 -40 °C",
   "配方": "F02",
   "配方名": "1 M LiFSI MA/FEC",
   "recipe": "R02",
   "是否对照": false,
   "配方文字": "1 M LiFSI；ETOAC 未单列；主溶剂；10 vol% FEC",
   "表述编号": "ST4969",
   "证据句子": [
    "M0127"
   ],
   "标记": []
  },
  "B": {
   "测试": "T07",
   "测试名": "Li/Cu库仑效率 23 °C",
   "配方": "F02",
   "配方名": "1 M LiFSI MA/FEC",
   "recipe": "R02",
   "是否对照": false,
   "配方文字": "1 M LiFSI；ETOAC 未单列；主溶剂；10 vol% FEC",
   "表述编号": "ST4958",
   "证据句子": [
    "M0126",
    "M0067",
    "M0153"
   ],
   "标记": []
  },
  "组分变化": "配方相同",
  "作者改动的组分": [],
  "特殊组分变化": [],
  "电解液相同但样品编号不同": false,
  "描述符": [],
  "物性": [
   {
    "物性": "Li⁺溶剂化结构",
    "方向": "相近",
    "A": 4.0,
    "B": 4.0,
    "单位": "MA氧/Li+",
    "温度": null
   },
   {
    "物性": "其他（未归类）",
    "方向": "相近",
    "A": 11.12,
    "B": 11.12,
    "单位": "ppm",
    "温度": null
   },
   {
    "物性": "离子电导率",
    "方向": "相近",
    "A": 1.0,
    "B": 1.0,
    "单位": "mS cm−1",
    "温度": 40.0
   }
  ],
  "条件": [
   {
    "条件": "温度",
    "方向": "变低",
    "A": -40.0,
    "B": 23.0
   },
   {
    "条件": "电流密度",
    "方向": "相近",
    "A": 0.5,
    "B": 0.5
   },
   {
    "条件": "沉积容量",
    "方向": "相近",
    "A": 4.0,
    "B": 4.0
   },
   {
    "条件": "测试方法",
    "方向": "相同",
    "A": 0.0,
    "B": 0.0
   }
  ],
  "条件含默认值": [],
  "性能": {
   "方向": "变低",
   "倍数": 4.6538,
   "倍数含义": "损失（100 − CE）之比",
   "好于参照": false,
   "值A": 87.9,
   "值B": 97.4,
   "指标A": "Li‖Cu CE",
   "指标B": "Li‖Cu CE"
  },
  "表述文字": "【P388｜Li‖Cu CE｜同配方换条件】实验样 1 M LiFSI MA/FEC（1 M LiFSI；ETOAC 未单列；主溶剂；10 vol% FEC，测试 T09）相对 实验样 1 M LiFSI MA/FEC（1 M LiFSI；ETOAC 未单列；主溶剂；10 vol% FEC，测试 T07）｜组分变化：配方相同｜描述符：配方相同｜物性：Li⁺溶剂化结构 相近；其他（未归类） 相近；离子电导率 相近｜条件：温度 变低｜性能：Li‖Cu CE 变低"
 },
 {
  "编号": "PC01695",
  "论文": "P388",
  "类别": "LiCu_CE",
  "比较类型": "配方和条件都变",
  "A": {
   "测试": "T09",
   "测试名": "Li/Cu库仑效率 -40 °C",
   "配方": "F03",
   "配方名": "1 M LiFSI MTFP/FEC",
   "recipe": "R03",
   "是否对照": false,
   "配方文字": "1 M LiFSI；MTFP 未单列；主溶剂；10 vol% FEC",
   "表述编号": "ST4970",
   "证据句子": [
    "M0127"
   ],
   "标记": []
  },
  "B": {
   "测试": "T07",
   "测试名": "Li/Cu库仑效率 23 °C",
   "配方": "F02",
   "配方名": "1 M LiFSI MA/FEC",
   "recipe": "R02",
   "是否对照": false,
   "配方文字": "1 M LiFSI；ETOAC 未单列；主溶剂；10 vol% FEC",
   "表述编号": "ST4958",
   "证据句子": [
    "M0126",
    "M0067",
    "M0153"
   ],
   "标记": []
  },
  "组分变化": "加入 MTFP（未单列；主溶剂）；去掉 ETOAC",
  "作者改动的组分": [
   "ETOAC",
   "MTFP"
  ],
  "特殊组分变化": [],
  "电解液相同但样品编号不同": false,
  "描述符": [
   {
    "描述符": "fat",
    "中文": "溶剂 F 原子数",
    "组": "氟化/稀释",
    "方向": "变高",
    "A": 2.0,
    "B": 0.5,
    "被动": false
   },
   {
    "描述符": "mw",
    "中文": "溶剂分子量",
    "组": "溶剂骨架",
    "方向": "变高",
    "A": 124.064,
    "B": 97.079,
    "被动": false
   },
   {
    "描述符": "ffrac",
    "中文": "含氟溶剂比例",
    "组": "氟化/稀释",
    "方向": "变高",
    "A": 1.0,
    "B": 0.5,
    "被动": false
   }
  ],
  "物性": [
   {
    "物性": "其他（未归类）",
    "方向": "变高",
    "A": 13.46,
    "B": 11.12,
    "单位": "ppm",
    "温度": null
   },
   {
    "物性": "离子电导率",
    "方向": "相近",
    "A": 1.0,
    "B": 1.0,
    "单位": "mS cm−1",
    "温度": 40.0
   }
  ],
  "条件": [
   {
    "条件": "温度",
    "方向": "变低",
    "A": -40.0,
    "B": 23.0
   },
   {
    "条件": "电流密度",
    "方向": "相近",
    "A": 0.5,
    "B": 0.5
   },
   {
    "条件": "沉积容量",
    "方向": "相近",
    "A": 4.0,
    "B": 4.0
   },
   {
    "条件": "测试方法",
    "方向": "相同",
    "A": 0.0,
    "B": 0.0
   }
  ],
  "条件含默认值": [],
  "性能": {
   "方向": "变高",
   "倍数": 0.9231,
   "倍数含义": "损失（100 − CE）之比",
   "好于参照": true,
   "值A": 97.6,
   "值B": 97.4,
   "指标A": "Li‖Cu CE",
   "指标B": "Li‖Cu CE"
  },
  "表述文字": "【P388｜Li‖Cu CE｜配方和条件都变】实验样 1 M LiFSI MTFP/FEC（1 M LiFSI；MTFP 未单列；主溶剂；10 vol% FEC，测试 T09）相对 实验样 1 M LiFSI MA/FEC（1 M LiFSI；ETOAC 未单列；主溶剂；10 vol% FEC，测试 T07）｜组分变化：加入 MTFP（未单列；主溶剂）；去掉 ETOAC｜描述符：溶剂 F 原子数 变高；溶剂分子量 变高；含氟溶剂比例 变高｜物性：其他（未归类） 变高；离子电导率 相近｜条件：温度 变低｜性能：Li‖Cu CE 变高"
 },
 {
  "编号": "PC01696",
  "论文": "P388",
  "类别": "LiCu_CE",
  "比较类型": "配方和条件都变",
  "A": {
   "测试": "T09",
   "测试名": "Li/Cu库仑效率 -40 °C",
   "配方": "F07",
   "配方名": "1 M LiFSI MTFP/EC",
   "recipe": "R07",
   "是否对照": false,
   "配方文字": "1 M LiFSI；MTFP 未单列；主溶剂；10（FEC共溶剂替换实验） vol% EC",
   "表述编号": "ST4972",
   "证据句子": [
    "M0128",
    "GM0141",
    "M0127",
    "S0059"
   ],
   "标记": []
  },
  "B": {
   "测试": "T07",
   "测试名": "Li/Cu库仑效率 23 °C",
   "配方": "F02",
   "配方名": "1 M LiFSI MA/FEC",
   "recipe": "R02",
   "是否对照": false,
   "配方文字": "1 M LiFSI；ETOAC 未单列；主溶剂；10 vol% FEC",
   "表述编号": "ST4958",
   "证据句子": [
    "M0126",
    "M0067",
    "M0153"
   ],
   "标记": []
  },
  "组分变化": "加入 MTFP（未单列；主溶剂）；加入 EC（10（FEC共溶剂替换实验） vol%）；去掉 ETOAC；去掉 FEC",
  "作者改动的组分": [
   "EC",
   "ETOAC",
   "FEC",
   "MTFP"
  ],
  "特殊组分变化": [
   {
    "组分": "FEC",
    "类型": "成膜/活性溶剂"
   }
  ],
  "电解液相同但样品编号不同": false,
  "描述符": [
   {
    "描述符": "fat",
    "中文": "溶剂 F 原子数",
    "组": "氟化/稀释",
    "方向": "变高",
    "A": 1.5,
    "B": 0.5,
    "被动": false
   },
   {
    "描述符": "mw",
    "中文": "溶剂分子量",
    "组": "溶剂骨架",
    "方向": "变高",
    "A": 115.069,
    "B": 97.079,
    "被动": false
   }
  ],
  "物性": [],
  "条件": [
   {
    "条件": "温度",
    "方向": "变低",
    "A": -40.0,
    "B": 23.0
   },
   {
    "条件": "电流密度",
    "方向": "相近",
    "A": 0.5,
    "B": 0.5
   },
   {
    "条件": "沉积容量",
    "方向": "相近",
    "A": 4.0,
    "B": 4.0
   },
   {
    "条件": "测试方法",
    "方向": "相同",
    "A": 0.0,
    "B": 0.0
   }
  ],
  "条件含默认值": [],
  "性能": {
   "方向": "变低",
   "倍数": 2.9231,
   "倍数含义": "损失（100 − CE）之比",
   "好于参照": false,
   "值A": 92.4,
   "值B": 97.4,
   "指标A": "Li‖Cu CE",
   "指标B": "Li‖Cu CE"
  },
  "表述文字": "【P388｜Li‖Cu CE｜配方和条件都变】实验样 1 M LiFSI MTFP/EC（1 M LiFSI；MTFP 未单列；主溶剂；10（FEC共溶剂替换实验） vol% EC，测试 T09）相对 实验样 1 M LiFSI MA/FEC（1 M LiFSI；ETOAC 未单列；主溶剂；10 vol% FEC，测试 T07）｜组分变化：加入 MTFP（未单列；主溶剂）；加入 EC（10（FEC共溶剂替换实验） vol%）；去掉 ETOAC；去掉 FEC（其中 FEC：成膜/活性溶剂）｜描述符：溶剂 F 原子数 变高；溶剂分子量 变高｜物性：两边没有都报告的｜条件：温度 变低｜性能：Li‖Cu CE 变低"
 },
 {
  "编号": "PC01697",
  "论文": "P388",
  "类别": "LiCu_CE",
  "比较类型": "配方和条件都变",
  "A": {
   "测试": "T09",
   "测试名": "Li/Cu库仑效率 -40 °C",
   "配方": "F08",
   "配方名": "1 M LiFSI MTFP/PC",
   "recipe": "R08",
   "是否对照": false,
   "配方文字": "1 M LiFSI；MTFP 未单列；主溶剂；10（FEC共溶剂替换实验） vol% PC",
   "表述编号": "ST4973",
   "证据句子": [
    "M0128",
    "GM0141",
    "M0127",
    "S0059"
   ],
   "标记": []
  },
  "B": {
   "测试": "T07",
   "测试名": "Li/Cu库仑效率 23 °C",
   "配方": "F02",
   "配方名": "1 M LiFSI MA/FEC",
   "recipe": "R02",
   "是否对照": false,
   "配方文字": "1 M LiFSI；ETOAC 未单列；主溶剂；10 vol% FEC",
   "表述编号": "ST4958",
   "证据句子": [
    "M0126",
    "M0067",
    "M0153"
   ],
   "标记": []
  },
  "组分变化": "加入 MTFP（未单列；主溶剂）；加入 PC（10（FEC共溶剂替换实验） vol%）；去掉 ETOAC；去掉 FEC",
  "作者改动的组分": [
   "ETOAC",
   "FEC",
   "MTFP",
   "PC"
  ],
  "特殊组分变化": [
   {
    "组分": "FEC",
    "类型": "成膜/活性溶剂"
   }
  ],
  "电解液相同但样品编号不同": false,
  "描述符": [
   {
    "描述符": "fat",
    "中文": "溶剂 F 原子数",
    "组": "氟化/稀释",
    "方向": "变高",
    "A": 1.5,
    "B": 0.5,
    "被动": false
   },
   {
    "描述符": "mw",
    "中文": "溶剂分子量",
    "组": "溶剂骨架",
    "方向": "变高",
    "A": 122.0825,
    "B": 97.079,
    "被动": false
   }
  ],
  "物性": [],
  "条件": [
   {
    "条件": "温度",
    "方向": "变低",
    "A": -40.0,
    "B": 23.0
   },
   {
    "条件": "电流密度",
    "方向": "相近",
    "A": 0.5,
    "B": 0.5
   },
   {
    "条件": "沉积容量",
    "方向": "相近",
    "A": 4.0,
    "B": 4.0
   },
   {
    "条件": "测试方法",
    "方向": "相同",
    "A": 0.0,
    "B": 0.0
   }
  ],
  "条件含默认值": [],
  "性能": {
   "方向": "变低",
   "倍数": 11.3077,
   "倍数含义": "损失（100 − CE）之比",
   "好于参照": false,
   "值A": 70.6,
   "值B": 97.4,
   "指标A": "Li‖Cu CE",
   "指标B": "Li‖Cu CE"
  },
  "表述文字": "【P388｜Li‖Cu CE｜配方和条件都变】实验样 1 M LiFSI MTFP/PC（1 M LiFSI；MTFP 未单列；主溶剂；10（FEC共溶剂替换实验） vol% PC，测试 T09）相对 实验样 1 M LiFSI MA/FEC（1 M LiFSI；ETOAC 未单列；主溶剂；10 vol% FEC，测试 T07）｜组分变化：加入 MTFP（未单列；主溶剂）；加入 PC（10（FEC共溶剂替换实验） vol%）；去掉 ETOAC；去掉 FEC（其中 FEC：成膜/活性溶剂）｜描述符：溶剂 F 原子数 变高；溶剂分子量 变高｜物性：两边没有都报告的｜条件：温度 变低｜性能：Li‖Cu CE 变低"
 },
 {
  "编号": "PC01698",
  "论文": "P388",
  "类别": "LiCu_CE",
  "比较类型": "配方和条件都变",
  "A": {
   "测试": "T09",
   "测试名": "Li/Cu库仑效率 -40 °C",
   "配方": "F09",
   "配方名": "1 M LiPF6 MTFP/FEC",
   "recipe": "R09",
   "是否对照": false,
   "配方文字": "1 M LiPF6；MTFP 未单列；主溶剂；10（相同MTFP/FEC共溶剂体系） vol% FEC",
   "表述编号": "ST4974",
   "证据句子": [
    "GM0142",
    "M0143",
    "M0127",
    "S0061"
   ],
   "标记": []
  },
  "B": {
   "测试": "T07",
   "测试名": "Li/Cu库仑效率 23 °C",
   "配方": "F02",
   "配方名": "1 M LiFSI MA/FEC",
   "recipe": "R02",
   "是否对照": false,
   "配方文字": "1 M LiFSI；ETOAC 未单列；主溶剂；10 vol% FEC",
   "表述编号": "ST4958",
   "证据句子": [
    "M0126",
    "M0067",
    "M0153"
   ],
   "标记": []
  },
  "组分变化": "加入 LiPF6（1 M）；加入 MTFP（未单列；主溶剂）；FEC 10 vol% → 10（相同MTFP/FEC共溶剂体系） vol%；去掉 LiFSI；去掉 ETOAC",
  "作者改动的组分": [
   "ETOAC",
   "FEC",
   "LiFSI",
   "LiPF6",
   "MTFP"
  ],
  "特殊组分变化": [
   {
    "组分": "FEC",
    "类型": "成膜/活性溶剂"
   }
  ],
  "电解液相同但样品编号不同": false,
  "描述符": [
   {
    "描述符": "fat",
    "中文": "溶剂 F 原子数",
    "组": "氟化/稀释",
    "方向": "变高",
    "A": 2.0,
    "B": 0.5,
    "被动": false
   },
   {
    "描述符": "mw",
    "中文": "溶剂分子量",
    "组": "溶剂骨架",
    "方向": "变高",
    "A": 124.064,
    "B": 97.079,
    "被动": false
   },
   {
    "描述符": "ffrac",
    "中文": "含氟溶剂比例",
    "组": "氟化/稀释",
    "方向": "变高",
    "A": 1.0,
    "B": 0.5,
    "被动": false
   },
   {
    "描述符": "anF",
    "中文": "阴离子 F（每升）",
    "组": "盐用量",
    "方向": "变高",
    "A": 6.0,
    "B": 2.0,
    "被动": false
   },
   {
    "描述符": "anSO2",
    "中文": "阴离子磺酰（每升）",
    "组": "盐用量",
    "方向": "变低（变为 0）",
    "A": 0.0,
    "B": 2.0,
    "被动": false
   }
  ],
  "物性": [],
  "条件": [
   {
    "条件": "温度",
    "方向": "变低",
    "A": -40.0,
    "B": 23.0
   },
   {
    "条件": "电流密度",
    "方向": "相近",
    "A": 0.5,
    "B": 0.5
   },
   {
    "条件": "沉积容量",
    "方向": "相近",
    "A": 4.0,
    "B": 4.0
   },
   {
    "条件": "测试方法",
    "方向": "相同",
    "A": 0.0,
    "B": 0.0
   }
  ],
  "条件含默认值": [],
  "性能": {
   "方向": "变低",
   "倍数": 2.9231,
   "倍数含义": "损失（100 − CE）之比",
   "好于参照": false,
   "值A": 92.4,
   "值B": 97.4,
   "指标A": "Li‖Cu CE",
   "指标B": "Li‖Cu CE"
  },
  "表述文字": "【P388｜Li‖Cu CE｜配方和条件都变】实验样 1 M LiPF6 MTFP/FEC（1 M LiPF6；MTFP 未单列；主溶剂；10（相同MTFP/FEC共溶剂体系） vol% FEC，测试 T09）相对 实验样 1 M LiFSI MA/FEC（1 M LiFSI；ETOAC 未单列；主溶剂；10 vol% FEC，测试 T07）｜组分变化：加入 LiPF6（1 M）；加入 MTFP（未单列；主溶剂）；FEC 10 vol% → 10（相同MTFP/FEC共溶剂体系） vol%；去掉 LiFSI；去掉 ETOAC（其中 FEC：成膜/活性溶剂）｜描述符：溶剂 F 原子数 变高；溶剂分子量 变高；含氟溶剂比例 变高；阴离子 F（每升） 变高；阴离子磺酰（每升） 变低（变为 0）｜物性：两边没有都报告的｜条件：温度 变低｜性能：Li‖Cu CE 变低"
 },
 {
  "编号": "PC01699",
  "论文": "P388",
  "类别": "LiCu_CE",
  "比较类型": "配方和条件都变",
  "A": {
   "测试": "T09",
   "测试名": "Li/Cu库仑效率 -40 °C",
   "配方": "F10",
   "配方名": "1 M LiBF4 MTFP/FEC",
   "recipe": "R10",
   "是否对照": false,
   "配方文字": "1 M LiBF4；MTFP 未单列；主溶剂；10（相同MTFP/FEC共溶剂体系） vol% FEC",
   "表述编号": "ST4975",
   "证据句子": [
    "GM0142",
    "M0143",
    "M0127",
    "S0061"
   ],
   "标记": []
  },
  "B": {
   "测试": "T07",
   "测试名": "Li/Cu库仑效率 23 °C",
   "配方": "F02",
   "配方名": "1 M LiFSI MA/FEC",
   "recipe": "R02",
   "是否对照": false,
   "配方文字": "1 M LiFSI；ETOAC 未单列；主溶剂；10 vol% FEC",
   "表述编号": "ST4958",
   "证据句子": [
    "M0126",
    "M0067",
    "M0153"
   ],
   "标记": []
  },
  "组分变化": "加入 LiBF4（1 M）；加入 MTFP（未单列；主溶剂）；FEC 10 vol% → 10（相同MTFP/FEC共溶剂体系） vol%；去掉 LiFSI；去掉 ETOAC",
  "作者改动的组分": [
   "ETOAC",
   "FEC",
   "LiBF4",
   "LiFSI",
   "MTFP"
  ],
  "特殊组分变化": [
   {
    "组分": "FEC",
    "类型": "成膜/活性溶剂"
   }
  ],
  "电解液相同但样品编号不同": false,
  "描述符": [
   {
    "描述符": "fat",
    "中文": "溶剂 F 原子数",
    "组": "氟化/稀释",
    "方向": "变高",
    "A": 2.0,
    "B": 0.5,
    "被动": false
   },
   {
    "描述符": "mw",
    "中文": "溶剂分子量",
    "组": "溶剂骨架",
    "方向": "变高",
    "A": 124.064,
    "B": 97.079,
    "被动": false
   },
   {
    "描述符": "ffrac",
    "中文": "含氟溶剂比例",
    "组": "氟化/稀释",
    "方向": "变高",
    "A": 1.0,
    "B": 0.5,
    "被动": false
   },
   {
    "描述符": "anF",
    "中文": "阴离子 F（每升）",
    "组": "盐用量",
    "方向": "变高",
    "A": 4.0,
    "B": 2.0,
    "被动": false
   },
   {
    "描述符": "anSO2",
    "中文": "阴离子磺酰（每升）",
    "组": "盐用量",
    "方向": "变低（变为 0）",
    "A": 0.0,
    "B": 2.0,
    "被动": false
   }
  ],
  "物性": [],
  "条件": [
   {
    "条件": "温度",
    "方向": "变低",
    "A": -40.0,
    "B": 23.0
   },
   {
    "条件": "电流密度",
    "方向": "相近",
    "A": 0.5,
    "B": 0.5
   },
   {
    "条件": "沉积容量",
    "方向": "相近",
    "A": 4.0,
    "B": 4.0
   },
   {
    "条件": "测试方法",
    "方向": "相同",
    "A": 0.0,
    "B": 0.0
   }
  ],
  "条件含默认值": [],
  "性能": {
   "方向": "变低",
   "倍数": 20.2308,
   "倍数含义": "损失（100 − CE）之比",
   "好于参照": false,
   "值A": 47.4,
   "值B": 97.4,
   "指标A": "Li‖Cu CE",
   "指标B": "Li‖Cu CE"
  },
  "表述文字": "【P388｜Li‖Cu CE｜配方和条件都变】实验样 1 M LiBF4 MTFP/FEC（1 M LiBF4；MTFP 未单列；主溶剂；10（相同MTFP/FEC共溶剂体系） vol% FEC，测试 T09）相对 实验样 1 M LiFSI MA/FEC（1 M LiFSI；ETOAC 未单列；主溶剂；10 vol% FEC，测试 T07）｜组分变化：加入 LiBF4（1 M）；加入 MTFP（未单列；主溶剂）；FEC 10 vol% → 10（相同MTFP/FEC共溶剂体系） vol%；去掉 LiFSI；去掉 ETOAC（其中 FEC：成膜/活性溶剂）｜描述符：溶剂 F 原子数 变高；溶剂分子量 变高；含氟溶剂比例 变高；阴离子 F（每升） 变高；阴离子磺酰（每升） 变低（变为 0）｜物性：两边没有都报告的｜条件：温度 变低｜性能：Li‖Cu CE 变低"
 },
 {
  "编号": "PC01700",
  "论文": "P388",
  "类别": "LiCu_CE",
  "比较类型": "同测试换配方",
  "A": {
   "测试": "T07",
   "测试名": "Li/Cu库仑效率 23 °C",
   "配方": "F05",
   "配方名": "1 M LiFSI MA（无FEC对照）",
   "recipe": "R05",
   "是否对照": false,
   "配方文字": "1 M LiFSI；ETOAC（单溶剂；用量未单列 体积份）",
   "表述编号": "ST4963",
   "证据句子": [
    "M0126",
    "SP001"
   ],
   "标记": [
    "溶剂比例默认"
   ]
  },
  "B": {
   "测试": "T07",
   "测试名": "Li/Cu库仑效率 23 °C",
   "配方": "F03",
   "配方名": "1 M LiFSI MTFP/FEC",
   "recipe": "R03",
   "是否对照": false,
   "配方文字": "1 M LiFSI；MTFP 未单列；主溶剂；10 vol% FEC",
   "表述编号": "ST4960",
   "证据句子": [
    "M0126",
    "M0067",
    "M0153"
   ],
   "标记": []
  },
  "组分变化": "加入 ETOAC（单溶剂；用量未单列）；去掉 MTFP；去掉 FEC",
  "作者改动的组分": [
   "ETOAC",
   "FEC",
   "MTFP"
  ],
  "特殊组分变化": [
   {
    "组分": "FEC",
    "类型": "成膜/活性溶剂"
   }
  ],
  "电解液相同但样品编号不同": false,
  "描述符": [
   {
    "描述符": "carbonate",
    "中文": "碳酸酯",
    "组": "羰基/碳酸酯",
    "方向": "变低（变为 0）",
    "A": 0.0,
    "B": 0.5,
    "被动": false
   },
   {
    "描述符": "carbonyl",
    "中文": "其他羰基（酯、酮）",
    "组": "羰基/碳酸酯",
    "方向": "变高",
    "A": 1.0,
    "B": 0.5,
    "被动": false
   },
   {
    "描述符": "fat",
    "中文": "溶剂 F 原子数",
    "组": "氟化/稀释",
    "方向": "变低（变为 0）",
    "A": 0.0,
    "B": 2.0,
    "被动": false
   },
   {
    "描述符": "ring",
    "中文": "溶剂环数",
    "组": "溶剂骨架",
    "方向": "变低（变为 0）",
    "A": 0.0,
    "B": 0.5,
    "被动": false
   },
   {
    "描述符": "rotb",
    "中文": "可旋转键数",
    "组": "溶剂骨架",
    "方向": "变高",
    "A": 1.0,
    "B": 0.5,
    "被动": false
   },
   {
    "描述符": "tpsa",
    "中文": "TPSA",
    "组": "其他（单独成组或数据少）",
    "方向": "变低",
    "A": 26.3,
    "B": 30.915,
    "被动": false
   },
   {
    "描述符": "mw",
    "中文": "溶剂分子量",
    "组": "溶剂骨架",
    "方向": "变低",
    "A": 88.106,
    "B": 124.064,
    "被动": false
   },
   {
    "描述符": "ffrac",
    "中文": "含氟溶剂比例",
    "组": "氟化/稀释",
    "方向": "变低（变为 0）",
    "A": 0.0,
    "B": 1.0,
    "被动": false
   }
  ],
  "物性": [],
  "条件": [
   {
    "条件": "温度",
    "方向": "相近",
    "A": 23.0,
    "B": 23.0
   },
   {
    "条件": "电流密度",
    "方向": "相近",
    "A": 0.5,
    "B": 0.5
   },
   {
    "条件": "沉积容量",
    "方向": "相近",
    "A": 4.0,
    "B": 4.0
   },
   {
    "条件": "测试方法",
    "方向": "相同",
    "A": 0.0,
    "B": 0.0
   }
  ],
  "条件含默认值": [
   "溶剂比例默认"
  ],
  "性能": {
   "方向": "变低",
   "倍数": 125.8571,
   "倍数含义": "损失（100 − CE）之比",
   "好于参照": false,
   "值A": 11.9,
   "值B": 99.3,
   "指标A": "Li‖Cu CE",
   "指标B": "Li‖Cu CE"
  },
  "表述文字": "【P388｜Li‖Cu CE｜同测试换配方】实验样 1 M LiFSI MA（无FEC对照）（1 M LiFSI；ETOAC（单溶剂；用量未单列 体积份），测试 T07）相对 实验样 1 M LiFSI MTFP/FEC（1 M LiFSI；MTFP 未单列；主溶剂；10 vol% FEC，测试 T07）｜组分变化：加入 ETOAC（单溶剂；用量未单列）；去掉 MTFP；去掉 FEC（其中 FEC：成膜/活性溶剂）｜描述符：碳酸酯 变低（变为 0）；其他羰基（酯、酮） 变高；溶剂 F 原子数 变低（变为 0）；溶剂环数 变低（变为 0）；可旋转键数 变高；TPSA 变低；溶剂分子量 变低；含氟溶剂比例 变低（变为 0）｜物性：两边没有都报告的｜条件：相同（含默认值：溶剂比例默认）｜性能：Li‖Cu CE 变低"
 },
 {
  "编号": "PC01701",
  "论文": "P388",
  "类别": "LiCu_CE",
  "比较类型": "同测试换配方",
  "A": {
   "测试": "T07",
   "测试名": "Li/Cu库仑效率 23 °C",
   "配方": "F06",
   "配方名": "1 M LiFSI MTFP（无FEC对照）",
   "recipe": "R06",
   "是否对照": false,
   "配方文字": "1 M LiFSI；MTFP（单溶剂；用量未单列 体积份）",
   "表述编号": "ST4964",
   "证据句子": [
    "M0126",
    "SP001"
   ],
   "标记": [
    "溶剂比例默认"
   ]
  },
  "B": {
   "测试": "T07",
   "测试名": "Li/Cu库仑效率 23 °C",
   "配方": "F03",
   "配方名": "1 M LiFSI MTFP/FEC",
   "recipe": "R03",
   "是否对照": false,
   "配方文字": "1 M LiFSI；MTFP 未单列；主溶剂；10 vol% FEC",
   "表述编号": "ST4960",
   "证据句子": [
    "M0126",
    "M0067",
    "M0153"
   ],
   "标记": []
  },
  "组分变化": "MTFP 未单列；主溶剂 → 单溶剂；用量未单列；去掉 FEC",
  "作者改动的组分": [
   "FEC",
   "MTFP"
  ],
  "特殊组分变化": [
   {
    "组分": "FEC",
    "类型": "成膜/活性溶剂"
   }
  ],
  "电解液相同但样品编号不同": false,
  "描述符": [
   {
    "描述符": "carbonate",
    "中文": "碳酸酯",
    "组": "羰基/碳酸酯",
    "方向": "变低（变为 0）",
    "A": 0.0,
    "B": 0.5,
    "被动": false
   },
   {
    "描述符": "carbonyl",
    "中文": "其他羰基（酯、酮）",
    "组": "羰基/碳酸酯",
    "方向": "变高",
    "A": 1.0,
    "B": 0.5,
    "被动": false
   },
   {
    "描述符": "fat",
    "中文": "溶剂 F 原子数",
    "组": "氟化/稀释",
    "方向": "变高",
    "A": 3.0,
    "B": 2.0,
    "被动": false
   },
   {
    "描述符": "ring",
    "中文": "溶剂环数",
    "组": "溶剂骨架",
    "方向": "变低（变为 0）",
    "A": 0.0,
    "B": 0.5,
    "被动": false
   },
   {
    "描述符": "rotb",
    "中文": "可旋转键数",
    "组": "溶剂骨架",
    "方向": "变高",
    "A": 1.0,
    "B": 0.5,
    "被动": false
   },
   {
    "描述符": "tpsa",
    "中文": "TPSA",
    "组": "其他（单独成组或数据少）",
    "方向": "变低",
    "A": 26.3,
    "B": 30.915,
    "被动": false
   },
   {
    "描述符": "mw",
    "中文": "溶剂分子量",
    "组": "溶剂骨架",
    "方向": "变高",
    "A": 142.076,
    "B": 124.064,
    "被动": false
   }
  ],
  "物性": [],
  "条件": [
   {
    "条件": "温度",
    "方向": "相近",
    "A": 23.0,
    "B": 23.0
   },
   {
    "条件": "电流密度",
    "方向": "相近",
    "A": 0.5,
    "B": 0.5
   },
   {
    "条件": "沉积容量",
    "方向": "相近",
    "A": 4.0,
    "B": 4.0
   },
   {
    "条件": "测试方法",
    "方向": "相同",
    "A": 0.0,
    "B": 0.0
   }
  ],
  "条件含默认值": [
   "溶剂比例默认"
  ],
  "性能": {
   "方向": "变低",
   "倍数": 24.5714,
   "倍数含义": "损失（100 − CE）之比",
   "好于参照": false,
   "值A": 82.8,
   "值B": 99.3,
   "指标A": "Li‖Cu CE",
   "指标B": "Li‖Cu CE"
  },
  "表述文字": "【P388｜Li‖Cu CE｜同测试换配方】实验样 1 M LiFSI MTFP（无FEC对照）（1 M LiFSI；MTFP（单溶剂；用量未单列 体积份），测试 T07）相对 实验样 1 M LiFSI MTFP/FEC（1 M LiFSI；MTFP 未单列；主溶剂；10 vol% FEC，测试 T07）｜组分变化：MTFP 未单列；主溶剂 → 单溶剂；用量未单列；去掉 FEC（其中 FEC：成膜/活性溶剂）｜描述符：碳酸酯 变低（变为 0）；其他羰基（酯、酮） 变高；溶剂 F 原子数 变高；溶剂环数 变低（变为 0）；可旋转键数 变高；TPSA 变低；溶剂分子量 变高｜物性：两边没有都报告的｜条件：相同（含默认值：溶剂比例默认）｜性能：Li‖Cu CE 变低"
 },
 {
  "编号": "PC01702",
  "论文": "P388",
  "类别": "LiCu_CE",
  "比较类型": "配方和条件都变",
  "A": {
   "测试": "T07",
   "测试名": "Li/Cu库仑效率 23 °C",
   "配方": "F03",
   "配方名": "1 M LiFSI MTFP/FEC",
   "recipe": "R03",
   "是否对照": false,
   "配方文字": "1 M LiFSI；MTFP 未单列；主溶剂；10 vol% FEC",
   "表述编号": "ST4960",
   "证据句子": [
    "M0126",
    "M0067",
    "M0153"
   ],
   "标记": []
  },
  "B": {
   "测试": "T08",
   "测试名": "Li/Cu库仑效率 50 °C",
   "配方": "F01",
   "配方名": "1 M LiFSI MP/FEC",
   "recipe": "R01",
   "是否对照": true,
   "配方文字": "1 M LiFSI；MP 未单列；主溶剂；10 vol% FEC",
   "表述编号": "ST4965",
   "证据句子": [
    "M0127",
    "M0069"
   ],
   "标记": []
  },
  "组分变化": "加入 MTFP（未单列；主溶剂）；去掉 MP",
  "作者改动的组分": [
   "MP",
   "MTFP"
  ],
  "特殊组分变化": [],
  "电解液相同但样品编号不同": false,
  "描述符": [
   {
    "描述符": "fat",
    "中文": "溶剂 F 原子数",
    "组": "氟化/稀释",
    "方向": "变高",
    "A": 2.0,
    "B": 0.5,
    "被动": false
   },
   {
    "描述符": "mw",
    "中文": "溶剂分子量",
    "组": "溶剂骨架",
    "方向": "变高",
    "A": 124.064,
    "B": 97.079,
    "被动": false
   },
   {
    "描述符": "ffrac",
    "中文": "含氟溶剂比例",
    "组": "氟化/稀释",
    "方向": "变高",
    "A": 1.0,
    "B": 0.5,
    "被动": false
   }
  ],
  "物性": [
   {
    "物性": "其他（未归类）",
    "方向": "变低",
    "A": 13.46,
    "B": 24.77,
    "单位": "ppm",
    "温度": null
   },
   {
    "物性": "离子电导率",
    "方向": "相近",
    "A": 1.0,
    "B": 1.0,
    "单位": "mS cm−1",
    "温度": 40.0
   }
  ],
  "条件": [
   {
    "条件": "温度",
    "方向": "变低",
    "A": 23.0,
    "B": 50.0
   },
   {
    "条件": "电流密度",
    "方向": "相近",
    "A": 0.5,
    "B": 0.5
   },
   {
    "条件": "沉积容量",
    "方向": "相近",
    "A": 4.0,
    "B": 4.0
   },
   {
    "条件": "测试方法",
    "方向": "相同",
    "A": 0.0,
    "B": 0.0
   }
  ],
  "条件含默认值": [],
  "性能": {
   "方向": "变高",
   "倍数": 0.2059,
   "倍数含义": "损失（100 − CE）之比",
   "好于参照": true,
   "值A": 99.3,
   "值B": 96.6,
   "指标A": "Li‖Cu CE",
   "指标B": "Li‖Cu CE"
  },
  "表述文字": "【P388｜Li‖Cu CE｜配方和条件都变】实验样 1 M LiFSI MTFP/FEC（1 M LiFSI；MTFP 未单列；主溶剂；10 vol% FEC，测试 T07）相对 对比样 1 M LiFSI MP/FEC（1 M LiFSI；MP 未单列；主溶剂；10 vol% FEC，测试 T08）｜组分变化：加入 MTFP（未单列；主溶剂）；去掉 MP｜描述符：溶剂 F 原子数 变高；溶剂分子量 变高；含氟溶剂比例 变高｜物性：其他（未归类） 变低；离子电导率 相近｜条件：温度 变低｜性能：Li‖Cu CE 变高"
 },
 {
  "编号": "PC01703",
  "论文": "P388",
  "类别": "LiCu_CE",
  "比较类型": "配方和条件都变",
  "A": {
   "测试": "T07",
   "测试名": "Li/Cu库仑效率 23 °C",
   "配方": "F03",
   "配方名": "1 M LiFSI MTFP/FEC",
   "recipe": "R03",
   "是否对照": false,
   "配方文字": "1 M LiFSI；MTFP 未单列；主溶剂；10 vol% FEC",
   "表述编号": "ST4960",
   "证据句子": [
    "M0126",
    "M0067",
    "M0153"
   ],
   "标记": []
  },
  "B": {
   "测试": "T08",
   "测试名": "Li/Cu库仑效率 50 °C",
   "配方": "F02",
   "配方名": "1 M LiFSI MA/FEC",
   "recipe": "R02",
   "是否对照": false,
   "配方文字": "1 M LiFSI；ETOAC 未单列；主溶剂；10 vol% FEC",
   "表述编号": "ST4966",
   "证据句子": [
    "M0127",
    "M0069"
   ],
   "标记": []
  },
  "组分变化": "加入 MTFP（未单列；主溶剂）；去掉 ETOAC",
  "作者改动的组分": [
   "ETOAC",
   "MTFP"
  ],
  "特殊组分变化": [],
  "电解液相同但样品编号不同": false,
  "描述符": [
   {
    "描述符": "fat",
    "中文": "溶剂 F 原子数",
    "组": "氟化/稀释",
    "方向": "变高",
    "A": 2.0,
    "B": 0.5,
    "被动": false
   },
   {
    "描述符": "mw",
    "中文": "溶剂分子量",
    "组": "溶剂骨架",
    "方向": "变高",
    "A": 124.064,
    "B": 97.079,
    "被动": false
   },
   {
    "描述符": "ffrac",
    "中文": "含氟溶剂比例",
    "组": "氟化/稀释",
    "方向": "变高",
    "A": 1.0,
    "B": 0.5,
    "被动": false
   }
  ],
  "物性": [
   {
    "物性": "其他（未归类）",
    "方向": "变高",
    "A": 13.46,
    "B": 11.12,
    "单位": "ppm",
    "温度": null
   },
   {
    "物性": "离子电导率",
    "方向": "相近",
    "A": 1.0,
    "B": 1.0,
    "单位": "mS cm−1",
    "温度": 40.0
   }
  ],
  "条件": [
   {
    "条件": "温度",
    "方向": "变低",
    "A": 23.0,
    "B": 50.0
   },
   {
    "条件": "电流密度",
    "方向": "相近",
    "A": 0.5,
    "B": 0.5
   },
   {
    "条件": "沉积容量",
    "方向": "相近",
    "A": 4.0,
    "B": 4.0
   },
   {
    "条件": "测试方法",
    "方向": "相同",
    "A": 0.0,
    "B": 0.0
   }
  ],
  "条件含默认值": [],
  "性能": {
   "方向": "变高",
   "倍数": 0.2258,
   "倍数含义": "损失（100 − CE）之比",
   "好于参照": true,
   "值A": 99.3,
   "值B": 96.9,
   "指标A": "Li‖Cu CE",
   "指标B": "Li‖Cu CE"
  },
  "表述文字": "【P388｜Li‖Cu CE｜配方和条件都变】实验样 1 M LiFSI MTFP/FEC（1 M LiFSI；MTFP 未单列；主溶剂；10 vol% FEC，测试 T07）相对 实验样 1 M LiFSI MA/FEC（1 M LiFSI；ETOAC 未单列；主溶剂；10 vol% FEC，测试 T08）｜组分变化：加入 MTFP（未单列；主溶剂）；去掉 ETOAC｜描述符：溶剂 F 原子数 变高；溶剂分子量 变高；含氟溶剂比例 变高｜物性：其他（未归类） 变高；离子电导率 相近｜条件：温度 变低｜性能：Li‖Cu CE 变高"
 },
 {
  "编号": "PC01704",
  "论文": "P388",
  "类别": "LiCu_CE",
  "比较类型": "同配方换条件",
  "A": {
   "测试": "T08",
   "测试名": "Li/Cu库仑效率 50 °C",
   "配方": "F03",
   "配方名": "1 M LiFSI MTFP/FEC",
   "recipe": "R03",
   "是否对照": false,
   "配方文字": "1 M LiFSI；MTFP 未单列；主溶剂；10 vol% FEC",
   "表述编号": "ST4967",
   "证据句子": [
    "M0127",
    "M0069"
   ],
   "标记": []
  },
  "B": {
   "测试": "T07",
   "测试名": "Li/Cu库仑效率 23 °C",
   "配方": "F03",
   "配方名": "1 M LiFSI MTFP/FEC",
   "recipe": "R03",
   "是否对照": false,
   "配方文字": "1 M LiFSI；MTFP 未单列；主溶剂；10 vol% FEC",
   "表述编号": "ST4960",
   "证据句子": [
    "M0126",
    "M0067",
    "M0153"
   ],
   "标记": []
  },
  "组分变化": "配方相同",
  "作者改动的组分": [],
  "特殊组分变化": [],
  "电解液相同但样品编号不同": false,
  "描述符": [],
  "物性": [
   {
    "物性": "Li⁺溶剂化结构",
    "方向": "相近",
    "A": 3.0,
    "B": 3.0,
    "单位": "MTFP、1 FEC及0.5 FSI氧/Li+",
    "温度": null
   },
   {
    "物性": "其他（未归类）",
    "方向": "相近",
    "A": 13.46,
    "B": 13.46,
    "单位": "ppm",
    "温度": null
   },
   {
    "物性": "离子电导率",
    "方向": "相近",
    "A": 1.0,
    "B": 1.0,
    "单位": "mS cm−1",
    "温度": 40.0
   }
  ],
  "条件": [
   {
    "条件": "温度",
    "方向": "变高",
    "A": 50.0,
    "B": 23.0
   },
   {
    "条件": "电流密度",
    "方向": "相近",
    "A": 0.5,
    "B": 0.5
   },
   {
    "条件": "沉积容量",
    "方向": "相近",
    "A": 4.0,
    "B": 4.0
   },
   {
    "条件": "测试方法",
    "方向": "相同",
    "A": 0.0,
    "B": 0.0
   }
  ],
  "条件含默认值": [],
  "性能": {
   "方向": "变低",
   "倍数": 1.4286,
   "倍数含义": "损失（100 − CE）之比",
   "好于参照": false,
   "值A": 99.0,
   "值B": 99.3,
   "指标A": "Li‖Cu CE",
   "指标B": "Li‖Cu CE"
  },
  "表述文字": "【P388｜Li‖Cu CE｜同配方换条件】实验样 1 M LiFSI MTFP/FEC（1 M LiFSI；MTFP 未单列；主溶剂；10 vol% FEC，测试 T08）相对 实验样 1 M LiFSI MTFP/FEC（1 M LiFSI；MTFP 未单列；主溶剂；10 vol% FEC，测试 T07）｜组分变化：配方相同｜描述符：配方相同｜物性：Li⁺溶剂化结构 相近；其他（未归类） 相近；离子电导率 相近｜条件：温度 变高｜性能：Li‖Cu CE 变低"
 },
 {
  "编号": "PC01705",
  "论文": "P388",
  "类别": "LiCu_CE",
  "比较类型": "配方和条件都变",
  "A": {
   "测试": "T07",
   "测试名": "Li/Cu库仑效率 23 °C",
   "配方": "F03",
   "配方名": "1 M LiFSI MTFP/FEC",
   "recipe": "R03",
   "是否对照": false,
   "配方文字": "1 M LiFSI；MTFP 未单列；主溶剂；10 vol% FEC",
   "表述编号": "ST4960",
   "证据句子": [
    "M0126",
    "M0067",
    "M0153"
   ],
   "标记": []
  },
  "B": {
   "测试": "T09",
   "测试名": "Li/Cu库仑效率 -40 °C",
   "配方": "F01",
   "配方名": "1 M LiFSI MP/FEC",
   "recipe": "R01",
   "是否对照": true,
   "配方文字": "1 M LiFSI；MP 未单列；主溶剂；10 vol% FEC",
   "表述编号": "ST4968",
   "证据句子": [
    "M0127"
   ],
   "标记": []
  },
  "组分变化": "加入 MTFP（未单列；主溶剂）；去掉 MP",
  "作者改动的组分": [
   "MP",
   "MTFP"
  ],
