Repository: zhuonanli08/Li-S_Electrolyte_Conflicts

File: output/两两比较表述_313篇_v2_2026-11-07/比较表述.json (part 105 of 111)
[
  "表述文字": "【P388｜Li‖Cu CE｜同测试换配方】实验样 1 M LiBF4 MTFP/FEC（1 M LiBF4；MTFP 未单列；主溶剂；10（相同MTFP/FEC共溶剂体系） vol% FEC，测试 T09）相对 实验样 1 M LiFSI MTFP/EC（1 M LiFSI；MTFP 未单列；主溶剂；10（FEC共溶剂替换实验） vol% EC，测试 T09）｜组分变化：加入 LiBF4（1 M）；加入 FEC（10（相同MTFP/FEC共溶剂体系） vol%）；去掉 LiFSI；去掉 EC（其中 FEC：成膜/活性溶剂）｜描述符：溶剂 F 原子数 变高；溶剂分子量 变高；含氟溶剂比例 变高；阴离子 F（每升） 变高；阴离子磺酰（每升） 变低（变为 0）｜物性：两边没有都报告的｜条件：相同｜性能：Li‖Cu CE 变低"
 },
 {
  "编号": "PC01775",
  "论文": "P388",
  "类别": "LiCu_CE",
  "比较类型": "同测试换配方",
  "A": {
   "测试": "T09",
   "测试名": "Li/Cu库仑效率 -40 °C",
   "配方": "F09",
   "配方名": "1 M LiPF6 MTFP/FEC",
   "recipe": "R09",
   "是否对照": false,
   "配方文字": "1 M LiPF6；MTFP 未单列；主溶剂；10（相同MTFP/FEC共溶剂体系） vol% FEC",
   "表述编号": "ST4974",
   "证据句子": [
    "GM0142",
    "M0143",
    "M0127",
    "S0061"
   ],
   "标记": []
  },
  "B": {
   "测试": "T09",
   "测试名": "Li/Cu库仑效率 -40 °C",
   "配方": "F08",
   "配方名": "1 M LiFSI MTFP/PC",
   "recipe": "R08",
   "是否对照": false,
   "配方文字": "1 M LiFSI；MTFP 未单列；主溶剂；10（FEC共溶剂替换实验） vol% PC",
   "表述编号": "ST4973",
   "证据句子": [
    "M0128",
    "GM0141",
    "M0127",
    "S0059"
   ],
   "标记": []
  },
  "组分变化": "加入 LiPF6（1 M）；加入 FEC（10（相同MTFP/FEC共溶剂体系） vol%）；去掉 LiFSI；去掉 PC",
  "作者改动的组分": [
   "FEC",
   "LiFSI",
   "LiPF6",
   "PC"
  ],
  "特殊组分变化": [
   {
    "组分": "FEC",
    "类型": "成膜/活性溶剂"
   }
  ],
  "电解液相同但样品编号不同": false,
  "描述符": [
   {
    "描述符": "fat",
    "中文": "溶剂 F 原子数",
    "组": "氟化/稀释",
    "方向": "变高",
    "A": 2.0,
    "B": 1.5,
    "被动": false
   },
   {
    "描述符": "mw",
    "中文": "溶剂分子量",
    "组": "溶剂骨架",
    "方向": "变高",
    "A": 124.064,
    "B": 122.0825,
    "被动": false
   },
   {
    "描述符": "ffrac",
    "中文": "含氟溶剂比例",
    "组": "氟化/稀释",
    "方向": "变高",
    "A": 1.0,
    "B": 0.5,
    "被动": false
   },
   {
    "描述符": "anF",
    "中文": "阴离子 F（每升）",
    "组": "盐用量",
    "方向": "变高",
    "A": 6.0,
    "B": 2.0,
    "被动": false
   },
   {
    "描述符": "anSO2",
    "中文": "阴离子磺酰（每升）",
    "组": "盐用量",
    "方向": "变低（变为 0）",
    "A": 0.0,
    "B": 2.0,
    "被动": false
   }
  ],
  "物性": [],
  "条件": [
   {
    "条件": "温度",
    "方向": "相近",
    "A": -40.0,
    "B": -40.0
   },
   {
    "条件": "电流密度",
    "方向": "相近",
    "A": 0.5,
    "B": 0.5
   },
   {
    "条件": "沉积容量",
    "方向": "相近",
    "A": 4.0,
    "B": 4.0
   },
   {
    "条件": "测试方法",
    "方向": "相同",
    "A": 0.0,
    "B": 0.0
   }
  ],
  "条件含默认值": [],
  "性能": {
   "方向": "变高",
   "倍数": 0.2585,
   "倍数含义": "损失（100 − CE）之比",
   "好于参照": true,
   "值A": 92.4,
   "值B": 70.6,
   "指标A": "Li‖Cu CE",
   "指标B": "Li‖Cu CE"
  },
  "表述文字": "【P388｜Li‖Cu CE｜同测试换配方】实验样 1 M LiPF6 MTFP/FEC（1 M LiPF6；MTFP 未单列；主溶剂；10（相同MTFP/FEC共溶剂体系） vol% FEC，测试 T09）相对 实验样 1 M LiFSI MTFP/PC（1 M LiFSI；MTFP 未单列；主溶剂；10（FEC共溶剂替换实验） vol% PC，测试 T09）｜组分变化：加入 LiPF6（1 M）；加入 FEC（10（相同MTFP/FEC共溶剂体系） vol%）；去掉 LiFSI；去掉 PC（其中 FEC：成膜/活性溶剂）｜描述符：溶剂 F 原子数 变高；溶剂分子量 变高；含氟溶剂比例 变高；阴离子 F（每升） 变高；阴离子磺酰（每升） 变低（变为 0）｜物性：两边没有都报告的｜条件：相同｜性能：Li‖Cu CE 变高"
 },
 {
  "编号": "PC01776",
  "论文": "P388",
  "类别": "LiCu_CE",
  "比较类型": "同测试换配方",
  "A": {
   "测试": "T09",
   "测试名": "Li/Cu库仑效率 -40 °C",
   "配方": "F10",
   "配方名": "1 M LiBF4 MTFP/FEC",
   "recipe": "R10",
   "是否对照": false,
   "配方文字": "1 M LiBF4；MTFP 未单列；主溶剂；10（相同MTFP/FEC共溶剂体系） vol% FEC",
   "表述编号": "ST4975",
   "证据句子": [
    "GM0142",
    "M0143",
    "M0127",
    "S0061"
   ],
   "标记": []
  },
  "B": {
   "测试": "T09",
   "测试名": "Li/Cu库仑效率 -40 °C",
   "配方": "F08",
   "配方名": "1 M LiFSI MTFP/PC",
   "recipe": "R08",
   "是否对照": false,
   "配方文字": "1 M LiFSI；MTFP 未单列；主溶剂；10（FEC共溶剂替换实验） vol% PC",
   "表述编号": "ST4973",
   "证据句子": [
    "M0128",
    "GM0141",
    "M0127",
    "S0059"
   ],
   "标记": []
  },
  "组分变化": "加入 LiBF4（1 M）；加入 FEC（10（相同MTFP/FEC共溶剂体系） vol%）；去掉 LiFSI；去掉 PC",
  "作者改动的组分": [
   "FEC",
   "LiBF4",
   "LiFSI",
   "PC"
  ],
  "特殊组分变化": [
   {
    "组分": "FEC",
    "类型": "成膜/活性溶剂"
   }
  ],
  "电解液相同但样品编号不同": false,
  "描述符": [
   {
    "描述符": "fat",
    "中文": "溶剂 F 原子数",
    "组": "氟化/稀释",
    "方向": "变高",
    "A": 2.0,
    "B": 1.5,
    "被动": false
   },
   {
    "描述符": "mw",
    "中文": "溶剂分子量",
    "组": "溶剂骨架",
    "方向": "变高",
    "A": 124.064,
    "B": 122.0825,
    "被动": false
   },
   {
    "描述符": "ffrac",
    "中文": "含氟溶剂比例",
    "组": "氟化/稀释",
    "方向": "变高",
    "A": 1.0,
    "B": 0.5,
    "被动": false
   },
   {
    "描述符": "anF",
    "中文": "阴离子 F（每升）",
    "组": "盐用量",
    "方向": "变高",
    "A": 4.0,
    "B": 2.0,
    "被动": false
   },
   {
    "描述符": "anSO2",
    "中文": "阴离子磺酰（每升）",
    "组": "盐用量",
    "方向": "变低（变为 0）",
    "A": 0.0,
    "B": 2.0,
    "被动": false
   }
  ],
  "物性": [],
  "条件": [
   {
    "条件": "温度",
    "方向": "相近",
    "A": -40.0,
    "B": -40.0
   },
   {
    "条件": "电流密度",
    "方向": "相近",
    "A": 0.5,
    "B": 0.5
   },
   {
    "条件": "沉积容量",
    "方向": "相近",
    "A": 4.0,
    "B": 4.0
   },
   {
    "条件": "测试方法",
    "方向": "相同",
    "A": 0.0,
    "B": 0.0
   }
  ],
  "条件含默认值": [],
  "性能": {
   "方向": "变低",
   "倍数": 1.7891,
   "倍数含义": "损失（100 − CE）之比",
   "好于参照": false,
   "值A": 47.4,
   "值B": 70.6,
   "指标A": "Li‖Cu CE",
   "指标B": "Li‖Cu CE"
  },
  "表述文字": "【P388｜Li‖Cu CE｜同测试换配方】实验样 1 M LiBF4 MTFP/FEC（1 M LiBF4；MTFP 未单列；主溶剂；10（相同MTFP/FEC共溶剂体系） vol% FEC，测试 T09）相对 实验样 1 M LiFSI MTFP/PC（1 M LiFSI；MTFP 未单列；主溶剂；10（FEC共溶剂替换实验） vol% PC，测试 T09）｜组分变化：加入 LiBF4（1 M）；加入 FEC（10（相同MTFP/FEC共溶剂体系） vol%）；去掉 LiFSI；去掉 PC（其中 FEC：成膜/活性溶剂）｜描述符：溶剂 F 原子数 变高；溶剂分子量 变高；含氟溶剂比例 变高；阴离子 F（每升） 变高；阴离子磺酰（每升） 变低（变为 0）｜物性：两边没有都报告的｜条件：相同｜性能：Li‖Cu CE 变低"
 },
 {
  "编号": "PC01777",
  "论文": "P388",
  "类别": "LiCu_CE",
  "比较类型": "同测试换配方",
  "A": {
   "测试": "T09",
   "测试名": "Li/Cu库仑效率 -40 °C",
   "配方": "F10",
   "配方名": "1 M LiBF4 MTFP/FEC",
   "recipe": "R10",
   "是否对照": false,
   "配方文字": "1 M LiBF4；MTFP 未单列；主溶剂；10（相同MTFP/FEC共溶剂体系） vol% FEC",
   "表述编号": "ST4975",
   "证据句子": [
    "GM0142",
    "M0143",
    "M0127",
    "S0061"
   ],
   "标记": []
  },
  "B": {
   "测试": "T09",
   "测试名": "Li/Cu库仑效率 -40 °C",
   "配方": "F09",
   "配方名": "1 M LiPF6 MTFP/FEC",
   "recipe": "R09",
   "是否对照": false,
   "配方文字": "1 M LiPF6；MTFP 未单列；主溶剂；10（相同MTFP/FEC共溶剂体系） vol% FEC",
   "表述编号": "ST4974",
   "证据句子": [
    "GM0142",
    "M0143",
    "M0127",
    "S0061"
   ],
   "标记": []
  },
  "组分变化": "加入 LiBF4（1 M）；去掉 LiPF6",
  "作者改动的组分": [
   "LiBF4",
   "LiPF6"
  ],
  "特殊组分变化": [],
  "电解液相同但样品编号不同": false,
  "描述符": [
   {
    "描述符": "anF",
    "中文": "阴离子 F（每升）",
    "组": "盐用量",
    "方向": "变低",
    "A": 4.0,
    "B": 6.0,
    "被动": false
   }
  ],
  "物性": [],
  "条件": [
   {
    "条件": "温度",
    "方向": "相近",
    "A": -40.0,
    "B": -40.0
   },
   {
    "条件": "电流密度",
    "方向": "相近",
    "A": 0.5,
    "B": 0.5
   },
   {
    "条件": "沉积容量",
    "方向": "相近",
    "A": 4.0,
    "B": 4.0
   },
   {
    "条件": "测试方法",
    "方向": "相同",
    "A": 0.0,
    "B": 0.0
   }
  ],
  "条件含默认值": [],
  "性能": {
   "方向": "变低",
   "倍数": 6.9211,
   "倍数含义": "损失（100 − CE）之比",
   "好于参照": false,
   "值A": 47.4,
   "值B": 92.4,
   "指标A": "Li‖Cu CE",
   "指标B": "Li‖Cu CE"
  },
  "表述文字": "【P388｜Li‖Cu CE｜同测试换配方】实验样 1 M LiBF4 MTFP/FEC（1 M LiBF4；MTFP 未单列；主溶剂；10（相同MTFP/FEC共溶剂体系） vol% FEC，测试 T09）相对 实验样 1 M LiPF6 MTFP/FEC（1 M LiPF6；MTFP 未单列；主溶剂；10（相同MTFP/FEC共溶剂体系） vol% FEC，测试 T09）｜组分变化：加入 LiBF4（1 M）；去掉 LiPF6｜描述符：阴离子 F（每升） 变低｜物性：两边没有都报告的｜条件：相同｜性能：Li‖Cu CE 变低"
 },
 {
  "编号": "PC01778",
  "论文": "P389",
  "类别": "每圈衰减率",
  "比较类型": "同配方换条件",
  "A": {
   "测试": "T7",
   "测试名": "高载量4.4循环",
   "配方": "F1",
   "配方名": "HME-EPSE",
   "recipe": "R1",
   "是否对照": false,
   "配方文字": "1.0 M LiTFSI；2.0 wt.% LiNO3；DOL:DME:HME = 37.5:37.5:25（体积比）",
   "表述编号": "ST5017",
   "证据句子": [
    "M0142"
   ],
   "标记": [
    "LiNO3按质量分数换算"
   ]
  },
  "B": {
   "测试": "T12",
   "测试名": "HME软包循环",
   "配方": "F1",
   "配方名": "HME-EPSE",
   "recipe": "R1",
   "是否对照": false,
   "配方文字": "1.0 M LiTFSI；2.0 wt.% LiNO3；DOL:DME:HME = 37.5:37.5:25（体积比）",
   "表述编号": "ST4986",
   "证据句子": [
    "M0157"
   ],
   "标记": [
    "LiNO3按质量分数换算",
    "条件冲突置空:ES",
    "温度默认"
   ]
  },
  "组分变化": "配方相同",
  "作者改动的组分": [],
  "特殊组分变化": [],
  "电解液相同但样品编号不同": false,
  "描述符": [],
  "物性": [],
  "条件": [
   {
    "条件": "E/S",
    "方向": "一边未报告",
    "A": 1.8870696490323797,
    "B": null
   },
   {
    "条件": "硫载量",
    "方向": "变低",
    "A": 4.4,
    "B": 7.6
   },
   {
    "条件": "正极含硫",
    "方向": "一边未报告",
    "A": 63.0,
    "B": null
   },
   {
    "条件": "倍率",
    "方向": "变高",
    "A": 0.1,
    "B": 0.025
   },
   {
    "条件": "温度",
    "方向": "相近",
    "A": 25.0,
    "B": 25.0
   },
   {
    "条件": "电池形式",
    "方向": "一边未报告",
    "A": null,
    "B": 1.0
   },
   {
    "条件": "圈数",
    "方向": "变高",
    "A": 69,
    "B": 27
   }
  ],
  "条件含默认值": [
   "温度默认"
  ],
  "性能": {
   "方向": "变低",
   "倍数": 0.1398,
   "倍数含义": "每圈衰减率之比",
   "好于参照": true,
   "值A": 0.2174,
   "值B": 1.5556,
   "指标A": "每圈衰减率（%/圈，由容量保持率换算）",
   "指标B": "每圈衰减率（%/圈，由容量保持率换算）"
  },
  "表述文字": "【P389｜每圈衰减率｜同配方换条件】实验样 HME-EPSE（1.0 M LiTFSI；2.0 wt.% LiNO3；DOL:DME:HME = 37.5:37.5:25（体积比），测试 T7）相对 实验样 HME-EPSE（1.0 M LiTFSI；2.0 wt.% LiNO3；DOL:DME:HME = 37.5:37.5:25（体积比），测试 T12）｜组分变化：配方相同｜描述符：配方相同｜物性：两边没有都报告的｜条件：E/S 一边未报告；硫载量 变低；正极含硫 一边未报告；倍率 变高；电池形式 一边未报告；圈数 变高（含默认值：温度默认）｜性能：每圈衰减率 变低"
 },
 {
  "编号": "PC01779",
  "论文": "P389",
  "类别": "每圈衰减率",
  "比较类型": "配方和条件都变",
  "A": {
   "测试": "T12",
   "测试名": "HME软包循环",
   "配方": "F1",
   "配方名": "HME-EPSE",
   "recipe": "R1",
   "是否对照": false,
   "配方文字": "1.0 M LiTFSI；2.0 wt.% LiNO3；DOL:DME:HME = 37.5:37.5:25（体积比）",
   "表述编号": "ST4986",
   "证据句子": [
    "M0157"
   ],
   "标记": [
    "LiNO3按质量分数换算",
    "条件冲突置空:ES",
    "温度默认"
   ]
  },
  "B": {
   "测试": "T8",
   "测试名": "超高载量9.9循环",
   "配方": "F0",
   "配方名": "DOL/DME",
   "recipe": "R0",
   "是否对照": true,
   "配方文字": "1.0 M LiTFSI；2.0 wt.% LiNO3；DOL:DME = 1:1（体积比）",
   "表述编号": "ST5021",
   "证据句子": [
    "M0146"
   ],
   "标记": [
    "LiNO3按质量分数换算"
   ]
  },
  "组分变化": "DOL 1 体积比 → 37.5 体积比；DME 1 体积比 → 37.5 体积比；加入 HME（25 体积比）",
  "作者改动的组分": [
   "DME",
   "DOL",
   "HME"
  ],
  "特殊组分变化": [],
  "电解液相同但样品编号不同": false,
  "描述符": [
   {
    "描述符": "eo",
    "中文": "非氟醚氧",
    "组": "配位（醚氧）",
    "方向": "变低",
    "A": 1.8444,
    "B": 2.0,
    "被动": false
   },
   {
    "描述符": "ring",
    "中文": "溶剂环数",
    "组": "溶剂骨架",
    "方向": "变低",
    "A": 0.5053,
    "B": 0.5984,
    "被动": false
   },
   {
    "描述符": "rotb",
    "中文": "可旋转键数",
    "组": "溶剂骨架",
    "方向": "变高",
    "A": 1.7952,
    "B": 1.2049,
    "被动": false
   },
   {
    "描述符": "tpsa",
    "中文": "TPSA",
    "组": "其他（单独成组或数据少）",
    "方向": "变低",
    "A": 17.0242,
    "B": 18.46,
    "被动": false
   },
   {
    "描述符": "mw",
    "中文": "溶剂分子量",
    "组": "溶剂骨架",
    "方向": "变高",
    "A": 86.0728,
    "B": 80.5223,
    "被动": false
   },
   {
    "描述符": "lnsites",
    "中文": "每个 Li⁺ 的配位位点",
    "组": "配位（醚氧）",
    "方向": "变低",
    "A": 14.4822,
    "B": 17.4944,
    "被动": false
   },
   {
    "描述符": "li",
    "中文": "Li⁺ 总浓度",
    "组": "盐用量",
    "方向": "变低",
    "A": 1.3563,
    "B": 1.3708,
    "被动": true
   },
   {
    "描述符": "lino3",
    "中文": "LiNO₃ 浓度",
    "组": "LiNO₃",
    "方向": "变低",
    "A": 0.3563,
    "B": 0.3708,
    "被动": true
   }
  ],
  "物性": [],
  "条件": [
   {
    "条件": "E/S",
    "方向": "一边未报告",
    "A": null,
    "B": 1.9459101490553132
   },
   {
    "条件": "硫载量",
    "方向": "变低",
    "A": 7.6,
    "B": 9.9
   },
   {
    "条件": "正极含硫",
    "方向": "一边未报告",
    "A": null,
    "B": 63.0
   },
   {
    "条件": "倍率",
    "方向": "变低",
    "A": 0.025,
    "B": 0.1
   },
   {
    "条件": "温度",
    "方向": "相近",
    "A": 25.0,
    "B": 25.0
   },
   {
    "条件": "电池形式",
    "方向": "一边未报告",
    "A": 1.0,
    "B": null
   },
   {
    "条件": "圈数",
    "方向": "变低",
    "A": 27,
    "B": 40
   }
  ],
  "条件含默认值": [
   "温度默认"
  ],
  "性能": {
   "方向": "变低",
   "倍数": 0.7778,
   "倍数含义": "每圈衰减率之比",
   "好于参照": true,
   "值A": 1.5556,
   "值B": 2.0,
   "指标A": "每圈衰减率（%/圈，由容量保持率换算）",
   "指标B": "每圈衰减率（%/圈，由容量保持率换算）"
  },
  "表述文字": "【P389｜每圈衰减率｜配方和条件都变】实验样 HME-EPSE（1.0 M LiTFSI；2.0 wt.% LiNO3；DOL:DME:HME = 37.5:37.5:25（体积比），测试 T12）相对 对比样 DOL/DME（1.0 M LiTFSI；2.0 wt.% LiNO3；DOL:DME = 1:1（体积比），测试 T8）｜组分变化：DOL 1 体积比 → 37.5 体积比；DME 1 体积比 → 37.5 体积比；加入 HME（25 体积比）｜描述符：非氟醚氧 变低；溶剂环数 变低；可旋转键数 变高；TPSA 变低；溶剂分子量 变高；每个 Li⁺ 的配位位点 变低；Li⁺ 总浓度 变低（被动）；LiNO₃ 浓度 变低（被动）｜物性：两边没有都报告的｜条件：E/S 一边未报告；硫载量 变低；正极含硫 一边未报告；倍率 变低；电池形式 一边未报告；圈数 变低（含默认值：温度默认）｜性能：每圈衰减率 变低"
 },
 {
  "编号": "PC01780",
  "论文": "P389",
  "类别": "每圈衰减率",
  "比较类型": "同配方换条件",
  "A": {
   "测试": "T8",
   "测试名": "超高载量9.9循环",
   "配方": "F1",
   "配方名": "HME-EPSE",
   "recipe": "R1",
   "是否对照": false,
   "配方文字": "1.0 M LiTFSI；2.0 wt.% LiNO3；DOL:DME:HME = 37.5:37.5:25（体积比）",
   "表述编号": "ST5024",
   "证据句子": [
    "M0146"
   ],
   "标记": [
    "LiNO3按质量分数换算"
   ]
  },
  "B": {
   "测试": "T12",
   "测试名": "HME软包循环",
   "配方": "F1",
   "配方名": "HME-EPSE",
   "recipe": "R1",
   "是否对照": false,
   "配方文字": "1.0 M LiTFSI；2.0 wt.% LiNO3；DOL:DME:HME = 37.5:37.5:25（体积比）",
   "表述编号": "ST4986",
   "证据句子": [
    "M0157"
   ],
   "标记": [
    "LiNO3按质量分数换算",
    "条件冲突置空:ES",
    "温度默认"
   ]
  },
  "组分变化": "配方相同",
  "作者改动的组分": [],
  "特殊组分变化": [],
  "电解液相同但样品编号不同": false,
  "描述符": [],
  "物性": [],
  "条件": [
   {
    "条件": "E/S",
    "方向": "一边未报告",
    "A": 1.9459101490553132,
    "B": null
   },
   {
    "条件": "硫载量",
    "方向": "变高",
    "A": 9.9,
    "B": 7.6
   },
   {
    "条件": "正极含硫",
    "方向": "一边未报告",
    "A": 63.0,
    "B": null
   },
   {
    "条件": "倍率",
    "方向": "变高",
    "A": 0.1,
    "B": 0.025
   },
   {
    "条件": "温度",
    "方向": "相近",
    "A": 25.0,
    "B": 25.0
   },
   {
    "条件": "电池形式",
    "方向": "一边未报告",
    "A": null,
    "B": 1.0
   },
   {
    "条件": "圈数",
    "方向": "变高",
    "A": 40,
    "B": 27
   }
  ],
  "条件含默认值": [
   "温度默认"
  ],
  "性能": {
   "方向": "变低",
   "倍数": 0.5625,
   "倍数含义": "每圈衰减率之比",
   "好于参照": true,
   "值A": 0.875,
   "值B": 1.5556,
   "指标A": "每圈衰减率（%/圈，由容量保持率换算）",
   "指标B": "每圈衰减率（%/圈，由容量保持率换算）"
  },
  "表述文字": "【P389｜每圈衰减率｜同配方换条件】实验样 HME-EPSE（1.0 M LiTFSI；2.0 wt.% LiNO3；DOL:DME:HME = 37.5:37.5:25（体积比），测试 T8）相对 实验样 HME-EPSE（1.0 M LiTFSI；2.0 wt.% LiNO3；DOL:DME:HME = 37.5:37.5:25（体积比），测试 T12）｜组分变化：配方相同｜描述符：配方相同｜物性：两边没有都报告的｜条件：E/S 一边未报告；硫载量 变高；正极含硫 一边未报告；倍率 变高；电池形式 一边未报告；圈数 变高（含默认值：温度默认）｜性能：每圈衰减率 变低"
 },
 {
  "编号": "PC01781",
  "论文": "P389",
  "类别": "每圈衰减率",
  "比较类型": "配方和条件都变",
  "A": {
   "测试": "T12",
   "测试名": "HME软包循环",
   "配方": "F1",
   "配方名": "HME-EPSE",
   "recipe": "R1",
   "是否对照": false,
   "配方文字": "1.0 M LiTFSI；2.0 wt.% LiNO3；DOL:DME:HME = 37.5:37.5:25（体积比）",
   "表述编号": "ST4986",
   "证据句子": [
    "M0157"
   ],
   "标记": [
    "LiNO3按质量分数换算",
    "条件冲突置空:ES",
    "温度默认"
   ]
  },
  "B": {
   "测试": "T7",
   "测试名": "高载量4.4循环",
   "配方": "F0",
   "配方名": "DOL/DME",
   "recipe": "R0",
   "是否对照": true,
   "配方文字": "1.0 M LiTFSI；2.0 wt.% LiNO3；DOL:DME = 1:1（体积比）",
   "表述编号": "ST5015",
   "证据句子": [
    "M0141",
    "M0142"
   ],
   "标记": [
    "LiNO3按质量分数换算",
    "由容量换算"
   ]
  },
  "组分变化": "DOL 1 体积比 → 37.5 体积比；DME 1 体积比 → 37.5 体积比；加入 HME（25 体积比）",
  "作者改动的组分": [
   "DME",
   "DOL",
   "HME"
  ],
  "特殊组分变化": [],
  "电解液相同但样品编号不同": false,
  "描述符": [
   {
    "描述符": "eo",
    "中文": "非氟醚氧",
    "组": "配位（醚氧）",
    "方向": "变低",
    "A": 1.8444,
    "B": 2.0,
    "被动": false
   },
   {
    "描述符": "ring",
    "中文": "溶剂环数",
    "组": "溶剂骨架",
    "方向": "变低",
    "A": 0.5053,
    "B": 0.5984,
    "被动": false
   },
   {
    "描述符": "rotb",
    "中文": "可旋转键数",
    "组": "溶剂骨架",
    "方向": "变高",
    "A": 1.7952,
    "B": 1.2049,
    "被动": false
   },
   {
    "描述符": "tpsa",
    "中文": "TPSA",
    "组": "其他（单独成组或数据少）",
    "方向": "变低",
    "A": 17.0242,
    "B": 18.46,
    "被动": false
   },
   {
    "描述符": "mw",
    "中文": "溶剂分子量",
    "组": "溶剂骨架",
    "方向": "变高",
    "A": 86.0728,
    "B": 80.5223,
    "被动": false
   },
   {
    "描述符": "lnsites",
    "中文": "每个 Li⁺ 的配位位点",
    "组": "配位（醚氧）",
    "方向": "变低",
    "A": 14.4822,
    "B": 17.4944,
    "被动": false
   },
   {
    "描述符": "li",
    "中文": "Li⁺ 总浓度",
    "组": "盐用量",
    "方向": "变低",
    "A": 1.3563,
    "B": 1.3708,
    "被动": true
   },
   {
    "描述符": "lino3",
    "中文": "LiNO₃ 浓度",
    "组": "LiNO₃",
    "方向": "变低",
    "A": 0.3563,
    "B": 0.3708,
    "被动": true
   }
  ],
  "物性": [],
  "条件": [
   {
    "条件": "E/S",
    "方向": "一边未报告",
    "A": null,
    "B": 1.8870696490323797
   },
   {
    "条件": "硫载量",
    "方向": "变高",
    "A": 7.6,
    "B": 4.4
   },
   {
    "条件": "正极含硫",
    "方向": "一边未报告",
    "A": null,
    "B": 63.0
   },
   {
    "条件": "倍率",
    "方向": "变低",
    "A": 0.025,
    "B": 0.1
   },
   {
    "条件": "温度",
    "方向": "相近",
    "A": 25.0,
    "B": 25.0
   },
   {
    "条件": "电池形式",
    "方向": "一边未报告",
    "A": 1.0,
    "B": null
   },
   {
    "条件": "圈数",
    "方向": "变低",
    "A": 27,
    "B": 69
   }
  ],
  "条件含默认值": [
   "温度默认"
  ],
  "性能": {
   "方向": "变高",
   "倍数": 2.9842,
   "倍数含义": "每圈衰减率之比",
   "好于参照": false,
   "值A": 1.5556,
   "值B": 0.5213,
   "指标A": "每圈衰减率（%/圈，由容量保持率换算）",
   "指标B": "每圈衰减率（%/圈，由硫比放电容量换算）"
  },
  "表述文字": "【P389｜每圈衰减率｜配方和条件都变】实验样 HME-EPSE（1.0 M LiTFSI；2.0 wt.% LiNO3；DOL:DME:HME = 37.5:37.5:25（体积比），测试 T12）相对 对比样 DOL/DME（1.0 M LiTFSI；2.0 wt.% LiNO3；DOL:DME = 1:1（体积比），测试 T7）｜组分变化：DOL 1 体积比 → 37.5 体积比；DME 1 体积比 → 37.5 体积比；加入 HME（25 体积比）｜描述符：非氟醚氧 变低；溶剂环数 变低；可旋转键数 变高；TPSA 变低；溶剂分子量 变高；每个 Li⁺ 的配位位点 变低；Li⁺ 总浓度 变低（被动）；LiNO₃ 浓度 变低（被动）｜物性：两边没有都报告的｜条件：E/S 一边未报告；硫载量 变高；正极含硫 一边未报告；倍率 变低；电池形式 一边未报告；圈数 变低（含默认值：温度默认）｜性能：每圈衰减率 变高"
 },
 {
  "编号": "PC01782",
  "论文": "P389",
  "类别": "每圈衰减率",
  "比较类型": "配方和条件都变",
  "A": {
   "测试": "T7",
   "测试名": "高载量4.4循环",
   "配方": "F1",
   "配方名": "HME-EPSE",
   "recipe": "R1",
   "是否对照": false,
   "配方文字": "1.0 M LiTFSI；2.0 wt.% LiNO3；DOL:DME:HME = 37.5:37.5:25（体积比）",
   "表述编号": "ST5017",
   "证据句子": [
    "M0142"
   ],
   "标记": [
    "LiNO3按质量分数换算"
   ]
  },
  "B": {
   "测试": "T8",
   "测试名": "超高载量9.9循环",
   "配方": "F0",
   "配方名": "DOL/DME",
   "recipe": "R0",
   "是否对照": true,
   "配方文字": "1.0 M LiTFSI；2.0 wt.% LiNO3；DOL:DME = 1:1（体积比）",
   "表述编号": "ST5021",
   "证据句子": [
    "M0146"
   ],
   "标记": [
    "LiNO3按质量分数换算"
   ]
  },
  "组分变化": "DOL 1 体积比 → 37.5 体积比；DME 1 体积比 → 37.5 体积比；加入 HME（25 体积比）",
  "作者改动的组分": [
   "DME",
   "DOL",
   "HME"
  ],
  "特殊组分变化": [],
  "电解液相同但样品编号不同": false,
  "描述符": [
   {
    "描述符": "eo",
    "中文": "非氟醚氧",
    "组": "配位（醚氧）",
    "方向": "变低",
    "A": 1.8444,
    "B": 2.0,
    "被动": false
   },
   {
    "描述符": "ring",
    "中文": "溶剂环数",
    "组": "溶剂骨架",
    "方向": "变低",
    "A": 0.5053,
    "B": 0.5984,
    "被动": false
   },
   {
    "描述符": "rotb",
    "中文": "可旋转键数",
    "组": "溶剂骨架",
    "方向": "变高",
    "A": 1.7952,
    "B": 1.2049,
    "被动": false
   },
   {
    "描述符": "tpsa",
    "中文": "TPSA",
    "组": "其他（单独成组或数据少）",
    "方向": "变低",
    "A": 17.0242,
    "B": 18.46,
    "被动": false
   },
   {
    "描述符": "mw",
    "中文": "溶剂分子量",
    "组": "溶剂骨架",
    "方向": "变高",
    "A": 86.0728,
    "B": 80.5223,
    "被动": false
   },
   {
    "描述符": "lnsites",
    "中文": "每个 Li⁺ 的配位位点",
    "组": "配位（醚氧）",
    "方向": "变低",
    "A": 14.4822,
    "B": 17.4944,
    "被动": false
   },
   {
    "描述符": "li",
    "中文": "Li⁺ 总浓度",
    "组": "盐用量",
    "方向": "变低",
    "A": 1.3563,
    "B": 1.3708,
    "被动": true
   },
   {
    "描述符": "lino3",
    "中文": "LiNO₃ 浓度",
    "组": "LiNO₃",
    "方向": "变低",
    "A": 0.3563,
    "B": 0.3708,
    "被动": true
   }
  ],
  "物性": [],
  "条件": [
   {
    "条件": "E/S",
    "方向": "变低",
    "A": 6.6,
    "B": 7.0
   },
   {
    "条件": "硫载量",
    "方向": "变低",
    "A": 4.4,
    "B": 9.9
   },
   {
    "条件": "正极含硫",
    "方向": "相近",
    "A": 63.0,
    "B": 63.0
   },
   {
    "条件": "倍率",
    "方向": "相近",
    "A": 0.1,
    "B": 0.1
   },
   {
    "条件": "温度",
    "方向": "相近",
    "A": 25.0,
    "B": 25.0
   },
   {
    "条件": "圈数",
    "方向": "变高",
    "A": 69,
    "B": 40
   }
  ],
  "条件含默认值": [],
  "性能": {
   "方向": "变低",
   "倍数": 0.1087,
   "倍数含义": "每圈衰减率之比",
   "好于参照": true,
   "值A": 0.2174,
   "值B": 2.0,
   "指标A": "每圈衰减率（%/圈，由容量保持率换算）",
   "指标B": "每圈衰减率（%/圈，由容量保持率换算）"
  },
  "表述文字": "【P389｜每圈衰减率｜配方和条件都变】实验样 HME-EPSE（1.0 M LiTFSI；2.0 wt.% LiNO3；DOL:DME:HME = 37.5:37.5:25（体积比），测试 T7）相对 对比样 DOL/DME（1.0 M LiTFSI；2.0 wt.% LiNO3；DOL:DME = 1:1（体积比），测试 T8）｜组分变化：DOL 1 体积比 → 37.5 体积比；DME 1 体积比 → 37.5 体积比；加入 HME（25 体积比）｜描述符：非氟醚氧 变低；溶剂环数 变低；可旋转键数 变高；TPSA 变低；溶剂分子量 变高；每个 Li⁺ 的配位位点 变低；Li⁺ 总浓度 变低（被动）；LiNO₃ 浓度 变低（被动）｜物性：两边没有都报告的｜条件：E/S 变低；硫载量 变低；圈数 变高｜性能：每圈衰减率 变低"
 },
 {
  "编号": "PC01783",
  "论文": "P389",
  "类别": "每圈衰减率",
  "比较类型": "同配方换条件",
  "A": {
   "测试": "T8",
   "测试名": "超高载量9.9循环",
   "配方": "F1",
   "配方名": "HME-EPSE",
   "recipe": "R1",
   "是否对照": false,
   "配方文字": "1.0 M LiTFSI；2.0 wt.% LiNO3；DOL:DME:HME = 37.5:37.5:25（体积比）",
   "表述编号": "ST5024",
   "证据句子": [
    "M0146"
   ],
   "标记": [
    "LiNO3按质量分数换算"
   ]
  },
  "B": {
   "测试": "T7",
   "测试名": "高载量4.4循环",
   "配方": "F1",
   "配方名": "HME-EPSE",
   "recipe": "R1",
   "是否对照": false,
   "配方文字": "1.0 M LiTFSI；2.0 wt.% LiNO3；DOL:DME:HME = 37.5:37.5:25（体积比）",
   "表述编号": "ST5017",
   "证据句子": [
    "M0142"
   ],
   "标记": [
    "LiNO3按质量分数换算"
   ]
  },
  "组分变化": "配方相同",
  "作者改动的组分": [],
  "特殊组分变化": [],
  "电解液相同但样品编号不同": false,
  "描述符": [],
  "物性": [],
  "条件": [
   {
    "条件": "E/S",
    "方向": "变高",
    "A": 7.0,
    "B": 6.6
   },
   {
    "条件": "硫载量",
    "方向": "变高",
    "A": 9.9,
    "B": 4.4
   },
   {
    "条件": "正极含硫",
    "方向": "相近",
    "A": 63.0,
    "B": 63.0
   },
   {
    "条件": "倍率",
    "方向": "相近",
    "A": 0.1,
    "B": 0.1
   },
   {
    "条件": "温度",
    "方向": "相近",
    "A": 25.0,
    "B": 25.0
   },
   {
    "条件": "圈数",
    "方向": "变低",
    "A": 40,
    "B": 69
   }
  ],
  "条件含默认值": [],
  "性能": {
   "方向": "变高",
   "倍数": 4.025,
   "倍数含义": "每圈衰减率之比",
   "好于参照": false,
   "值A": 0.875,
   "值B": 0.2174,
   "指标A": "每圈衰减率（%/圈，由容量保持率换算）",
   "指标B": "每圈衰减率（%/圈，由容量保持率换算）"
  },
  "表述文字": "【P389｜每圈衰减率｜同配方换条件】实验样 HME-EPSE（1.0 M LiTFSI；2.0 wt.% LiNO3；DOL:DME:HME = 37.5:37.5:25（体积比），测试 T8）相对 实验样 HME-EPSE（1.0 M LiTFSI；2.0 wt.% LiNO3；DOL:DME:HME = 37.5:37.5:25（体积比），测试 T7）｜组分变化：配方相同｜描述符：配方相同｜物性：两边没有都报告的｜条件：E/S 变高；硫载量 变高；圈数 变低｜性能：每圈衰减率 变高"
 },
 {
  "编号": "PC01784",
  "论文": "P389",
  "类别": "每圈衰减率",
  "比较类型": "同测试换配方",
  "A": {
   "测试": "T7",
   "测试名": "高载量4.4循环",
   "配方": "F1",
   "配方名": "HME-EPSE",
   "recipe": "R1",
   "是否对照": false,
   "配方文字": "1.0 M LiTFSI；2.0 wt.% LiNO3；DOL:DME:HME = 37.5:37.5:25（体积比）",
   "表述编号": "ST5017",
   "证据句子": [
    "M0142"
   ],
   "标记": [
    "LiNO3按质量分数换算"
   ]
  },
  "B": {
   "测试": "T7",
   "测试名": "高载量4.4循环",
   "配方": "F0",
   "配方名": "DOL/DME",
   "recipe": "R0",
   "是否对照": true,
   "配方文字": "1.0 M LiTFSI；2.0 wt.% LiNO3；DOL:DME = 1:1（体积比）",
   "表述编号": "ST5015",
   "证据句子": [
    "M0141",
    "M0142"
   ],
   "标记": [
    "LiNO3按质量分数换算",
    "由容量换算"
   ]
  },
  "组分变化": "DOL 1 体积比 → 37.5 体积比；DME 1 体积比 → 37.5 体积比；加入 HME（25 体积比）",
  "作者改动的组分": [
   "DME",
   "DOL",
   "HME"
  ],
  "特殊组分变化": [],
  "电解液相同但样品编号不同": false,
  "描述符": [
   {
    "描述符": "eo",
    "中文": "非氟醚氧",
    "组": "配位（醚氧）",
    "方向": "变低",
    "A": 1.8444,
    "B": 2.0,
    "被动": false
   },
   {
    "描述符": "ring",
    "中文": "溶剂环数",
    "组": "溶剂骨架",
    "方向": "变低",
    "A": 0.5053,
    "B": 0.5984,
    "被动": false
   },
   {
    "描述符": "rotb",
    "中文": "可旋转键数",
    "组": "溶剂骨架",
    "方向": "变高",
    "A": 1.7952,
    "B": 1.2049,
    "被动": false
   },
   {
    "描述符": "tpsa",
    "中文": "TPSA",
    "组": "其他（单独成组或数据少）",
    "方向": "变低",
    "A": 17.0242,
    "B": 18.46,
    "被动": false
   },
   {
    "描述符": "mw",
    "中文": "溶剂分子量",
    "组": "溶剂骨架",
    "方向": "变高",
    "A": 86.0728,
    "B": 80.5223,
    "被动": false
   },
   {
    "描述符": "lnsites",
    "中文": "每个 Li⁺ 的配位位点",
    "组": "配位（醚氧）",
    "方向": "变低",
    "A": 14.4822,
    "B": 17.4944,
    "被动": false
   },
   {
    "描述符": "li",
    "中文": "Li⁺ 总浓度",
    "组": "盐用量",
    "方向": "变低",
    "A": 1.3563,
    "B": 1.3708,
    "被动": true
   },
   {
    "描述符": "lino3",
    "中文": "LiNO₃ 浓度",
    "组": "LiNO₃",
    "方向": "变低",
    "A": 0.3563,
    "B": 0.3708,
    "被动": true
   }
  ],
  "物性": [],
  "条件": [
   {
    "条件": "E/S",
    "方向": "相近",
    "A": 6.6,
    "B": 6.6
   },
   {
    "条件": "硫载量",
    "方向": "相近",
    "A": 4.4,
    "B": 4.4
   },
   {
    "条件": "正极含硫",
    "方向": "相近",
    "A": 63.0,
    "B": 63.0
   },
   {
    "条件": "倍率",
    "方向": "相近",
    "A": 0.1,
    "B": 0.1
   },
   {
    "条件": "温度",
    "方向": "相近",
    "A": 25.0,
    "B": 25.0
   },
   {
    "条件": "圈数",
    "方向": "相近",
    "A": 69,
    "B": 69
   }
  ],
  "条件含默认值": [],
  "性能": {
   "方向": "变低",
   "倍数": 0.4171,
   "倍数含义": "每圈衰减率之比",
   "好于参照": true,
   "值A": 0.2174,
   "值B": 0.5213,
   "指标A": "每圈衰减率（%/圈，由容量保持率换算）",
   "指标B": "每圈衰减率（%/圈，由硫比放电容量换算）"
  },
  "表述文字": "【P389｜每圈衰减率｜同测试换配方】实验样 HME-EPSE（1.0 M LiTFSI；2.0 wt.% LiNO3；DOL:DME:HME = 37.5:37.5:25（体积比），测试 T7）相对 对比样 DOL/DME（1.0 M LiTFSI；2.0 wt.% LiNO3；DOL:DME = 1:1（体积比），测试 T7）｜组分变化：DOL 1 体积比 → 37.5 体积比；DME 1 体积比 → 37.5 体积比；加入 HME（25 体积比）｜描述符：非氟醚氧 变低；溶剂环数 变低；可旋转键数 变高；TPSA 变低；溶剂分子量 变高；每个 Li⁺ 的配位位点 变低；Li⁺ 总浓度 变低（被动）；LiNO₃ 浓度 变低（被动）｜物性：两边没有都报告的｜条件：相同｜性能：每圈衰减率 变低"
 },
 {
  "编号": "PC01785",
  "论文": "P389",
  "类别": "每圈衰减率",
  "比较类型": "同测试换配方",
  "A": {
   "测试": "T8",
   "测试名": "超高载量9.9循环",
   "配方": "F1",
   "配方名": "HME-EPSE",
   "recipe": "R1",
   "是否对照": false,
   "配方文字": "1.0 M LiTFSI；2.0 wt.% LiNO3；DOL:DME:HME = 37.5:37.5:25（体积比）",
   "表述编号": "ST5024",
   "证据句子": [
    "M0146"
   ],
   "标记": [
    "LiNO3按质量分数换算"
   ]
  },
  "B": {
   "测试": "T8",
   "测试名": "超高载量9.9循环",
   "配方": "F0",
   "配方名": "DOL/DME",
   "recipe": "R0",
   "是否对照": true,
   "配方文字": "1.0 M LiTFSI；2.0 wt.% LiNO3；DOL:DME = 1:1（体积比）",
   "表述编号": "ST5021",
   "证据句子": [
    "M0146"
   ],
   "标记": [
    "LiNO3按质量分数换算"
   ]
  },
  "组分变化": "DOL 1 体积比 → 37.5 体积比；DME 1 体积比 → 37.5 体积比；加入 HME（25 体积比）",
  "作者改动的组分": [
   "DME",
   "DOL",
   "HME"
  ],
  "特殊组分变化": [],
  "电解液相同但样品编号不同": false,
  "描述符": [
   {
    "描述符": "eo",
    "中文": "非氟醚氧",
    "组": "配位（醚氧）",
    "方向": "变低",
    "A": 1.8444,
    "B": 2.0,
    "被动": false
   },
   {
    "描述符": "ring",
    "中文": "溶剂环数",
    "组": "溶剂骨架",
    "方向": "变低",
    "A": 0.5053,
    "B": 0.5984,
    "被动": false
   },
   {
    "描述符": "rotb",
    "中文": "可旋转键数",
    "组": "溶剂骨架",
    "方向": "变高",
    "A": 1.7952,
    "B": 1.2049,
    "被动": false
   },
   {
    "描述符": "tpsa",
    "中文": "TPSA",
    "组": "其他（单独成组或数据少）",
    "方向": "变低",
    "A": 17.0242,
    "B": 18.46,
    "被动": false
   },
   {
    "描述符": "mw",
    "中文": "溶剂分子量",
    "组": "溶剂骨架",
    "方向": "变高",
    "A": 86.0728,
    "B": 80.5223,
    "被动": false
   },
   {
    "描述符": "lnsites",
    "中文": "每个 Li⁺ 的配位位点",
    "组": "配位（醚氧）",
    "方向": "变低",
    "A": 14.4822,
    "B": 17.4944,
    "被动": false
   },
   {
    "描述符": "li",
    "中文": "Li⁺ 总浓度",
    "组": "盐用量",
    "方向": "变低",
    "A": 1.3563,
    "B": 1.3708,
    "被动": true
   },
   {
    "描述符": "lino3",
    "中文": "LiNO₃ 浓度",
    "组": "LiNO₃",
    "方向": "变低",
    "A": 0.3563,
    "B": 0.3708,
    "被动": true
   }
  ],
  "物性": [],
  "条件": [
   {
    "条件": "E/S",
    "方向": "相近",
    "A": 7.0,
    "B": 7.0
   },
   {
    "条件": "硫载量",
    "方向": "相近",
    "A": 9.9,
    "B": 9.9
   },
   {
    "条件": "正极含硫",
    "方向": "相近",
    "A": 63.0,
    "B": 63.0
   },
   {
    "条件": "倍率",
    "方向": "相近",
    "A": 0.1,
    "B": 0.1
   },
   {
    "条件": "温度",
    "方向": "相近",
    "A": 25.0,
    "B": 25.0
   },
   {
    "条件": "圈数",
    "方向": "相近",
    "A": 40,
    "B": 40
   }
  ],
  "条件含默认值": [],
  "性能": {
   "方向": "变低",
   "倍数": 0.4375,
   "倍数含义": "每圈衰减率之比",
   "好于参照": true,
   "值A": 0.875,
   "值B": 2.0,
   "指标A": "每圈衰减率（%/圈，由容量保持率换算）",
   "指标B": "每圈衰减率（%/圈，由容量保持率换算）"
  },
  "表述文字": "【P389｜每圈衰减率｜同测试换配方】实验样 HME-EPSE（1.0 M LiTFSI；2.0 wt.% LiNO3；DOL:DME:HME = 37.5:37.5:25（体积比），测试 T8）相对 对比样 DOL/DME（1.0 M LiTFSI；2.0 wt.% LiNO3；DOL:DME = 1:1（体积比），测试 T8）｜组分变化：DOL 1 体积比 → 37.5 体积比；DME 1 体积比 → 37.5 体积比；加入 HME（25 体积比）｜描述符：非氟醚氧 变低；溶剂环数 变低；可旋转键数 变高；TPSA 变低；溶剂分子量 变高；每个 Li⁺ 的配位位点 变低；Li⁺ 总浓度 变低（被动）；LiNO₃ 浓度 变低（被动）｜物性：两边没有都报告的｜条件：相同｜性能：每圈衰减率 变低"
 },
 {
  "编号": "PC01786",
  "论文": "P389",
  "类别": "每圈衰减率",
  "比较类型": "同配方换条件",
  "A": {
   "测试": "T7",
   "测试名": "高载量4.4循环",
   "配方": "F0",
   "配方名": "DOL/DME",
   "recipe": "R0",
   "是否对照": true,
   "配方文字": "1.0 M LiTFSI；2.0 wt.% LiNO3；DOL:DME = 1:1（体积比）",
   "表述编号": "ST5015",
   "证据句子": [
    "M0141",
    "M0142"
   ],
   "标记": [
    "LiNO3按质量分数换算",
    "由容量换算"
   ]
  },
  "B": {
   "测试": "T8",
   "测试名": "超高载量9.9循环",
   "配方": "F0",
   "配方名": "DOL/DME",
   "recipe": "R0",
   "是否对照": true,
   "配方文字": "1.0 M LiTFSI；2.0 wt.% LiNO3；DOL:DME = 1:1（体积比）",
   "表述编号": "ST5021",
   "证据句子": [
    "M0146"
   ],
   "标记": [
    "LiNO3按质量分数换算"
   ]
  },
  "组分变化": "配方相同",
  "作者改动的组分": [],
  "特殊组分变化": [],
  "电解液相同但样品编号不同": false,
  "描述符": [],
  "物性": [],
  "条件": [
   {
    "条件": "E/S",
    "方向": "变低",
    "A": 6.6,
    "B": 7.0
   },
   {
    "条件": "硫载量",
    "方向": "变低",
    "A": 4.4,
    "B": 9.9
   },
   {
    "条件": "正极含硫",
    "方向": "相近",
    "A": 63.0,
    "B": 63.0
   },
   {
    "条件": "倍率",
    "方向": "相近",
    "A": 0.1,
    "B": 0.1
   },
   {
    "条件": "温度",
    "方向": "相近",
    "A": 25.0,
    "B": 25.0
   },
   {
    "条件": "圈数",
    "方向": "变高",
    "A": 69,
    "B": 40
   }
  ],
  "条件含默认值": [],
  "性能": {
   "方向": "变低",
   "倍数": 0.2606,
   "倍数含义": "每圈衰减率之比",
   "好于参照": true,
   "值A": 0.5213,
   "值B": 2.0,
   "指标A": "每圈衰减率（%/圈，由硫比放电容量换算）",
   "指标B": "每圈衰减率（%/圈，由容量保持率换算）"
  },
  "表述文字": "【P389｜每圈衰减率｜同配方换条件】对比样 DOL/DME（1.0 M LiTFSI；2.0 wt.% LiNO3；DOL:DME = 1:1（体积比），测试 T7）相对 对比样 DOL/DME（1.0 M LiTFSI；2.0 wt.% LiNO3；DOL:DME = 1:1（体积比），测试 T8）｜组分变化：配方相同｜描述符：配方相同｜物性：两边没有都报告的｜条件：E/S 变低；硫载量 变低；圈数 变高｜性能：每圈衰减率 变低"
 },
 {
  "编号": "PC01787",
  "论文": "P389",
  "类别": "每圈衰减率",
  "比较类型": "配方和条件都变",
  "A": {
   "测试": "T8",
   "测试名": "超高载量9.9循环",
   "配方": "F1",
   "配方名": "HME-EPSE",
   "recipe": "R1",
   "是否对照": false,
   "配方文字": "1.0 M LiTFSI；2.0 wt.% LiNO3；DOL:DME:HME = 37.5:37.5:25（体积比）",
   "表述编号": "ST5024",
   "证据句子": [
    "M0146"
   ],
   "标记": [
    "LiNO3按质量分数换算"
   ]
  },
  "B": {
   "测试": "T7",
   "测试名": "高载量4.4循环",
   "配方": "F0",
   "配方名": "DOL/DME",
   "recipe": "R0",
   "是否对照": true,
   "配方文字": "1.0 M LiTFSI；2.0 wt.% LiNO3；DOL:DME = 1:1（体积比）",
   "表述编号": "ST5015",
   "证据句子": [
    "M0141",
    "M0142"
   ],
   "标记": [
    "LiNO3按质量分数换算",
    "由容量换算"
   ]
  },
  "组分变化": "DOL 1 体积比 → 37.5 体积比；DME 1 体积比 → 37.5 体积比；加入 HME（25 体积比）",
  "作者改动的组分": [
   "DME",
   "DOL",
   "HME"
  ],
  "特殊组分变化": [],
  "电解液相同但样品编号不同": false,
  "描述符": [
   {
    "描述符": "eo",
    "中文": "非氟醚氧",
    "组": "配位（醚氧）",
    "方向": "变低",
    "A": 1.8444,
    "B": 2.0,
    "被动": false
   },
   {
    "描述符": "ring",
    "中文": "溶剂环数",
    "组": "溶剂骨架",
    "方向": "变低",
    "A": 0.5053,
    "B": 0.5984,
    "被动": false
   },
   {
    "描述符": "rotb",
    "中文": "可旋转键数",
    "组": "溶剂骨架",
    "方向": "变高",
    "A": 1.7952,
    "B": 1.2049,
    "被动": false
   },
   {
    "描述符": "tpsa",
    "中文": "TPSA",
    "组": "其他（单独成组或数据少）",
    "方向": "变低",
    "A": 17.0242,
    "B": 18.46,
    "被动": false
   },
   {
    "描述符": "mw",
    "中文": "溶剂分子量",
    "组": "溶剂骨架",
    "方向": "变高",
    "A": 86.0728,
    "B": 80.5223,
    "被动": false
   },
   {
    "描述符": "lnsites",
    "中文": "每个 Li⁺ 的配位位点",
    "组": "配位（醚氧）",
    "方向": "变低",
    "A": 14.4822,
    "B": 17.4944,
    "被动": false
   },
   {
    "描述符": "li",
    "中文": "Li⁺ 总浓度",
    "组": "盐用量",
    "方向": "变低",
    "A": 1.3563,
    "B": 1.3708,
    "被动": true
   },
   {
    "描述符": "lino3",
    "中文": "LiNO₃ 浓度",
    "组": "LiNO₃",
    "方向": "变低",
    "A": 0.3563,
    "B": 0.3708,
    "被动": true
   }
  ],
  "物性": [],
  "条件": [
   {
    "条件": "E/S",
    "方向": "变高",
    "A": 7.0,
    "B": 6.6
   },
   {
    "条件": "硫载量",
    "方向": "变高",
    "A": 9.9,
    "B": 4.4
   },
   {
    "条件": "正极含硫",
    "方向": "相近",
    "A": 63.0,
    "B": 63.0
   },
   {
    "条件": "倍率",
    "方向": "相近",
    "A": 0.1,
    "B": 0.1
   },
   {
    "条件": "温度",
    "方向": "相近",
    "A": 25.0,
    "B": 25.0
   },
   {
    "条件": "圈数",
    "方向": "变低",
    "A": 40,
    "B": 69
   }
  ],
  "条件含默认值": [],
  "性能": {
   "方向": "变高",
   "倍数": 1.6786,
   "倍数含义": "每圈衰减率之比",
   "好于参照": false,
   "值A": 0.875,
   "值B": 0.5213,
   "指标A": "每圈衰减率（%/圈，由容量保持率换算）",
   "指标B": "每圈衰减率（%/圈，由硫比放电容量换算）"
  },
  "表述文字": "【P389｜每圈衰减率｜配方和条件都变】实验样 HME-EPSE（1.0 M LiTFSI；2.0 wt.% LiNO3；DOL:DME:HME = 37.5:37.5:25（体积比），测试 T8）相对 对比样 DOL/DME（1.0 M LiTFSI；2.0 wt.% LiNO3；DOL:DME = 1:1（体积比），测试 T7）｜组分变化：DOL 1 体积比 → 37.5 体积比；DME 1 体积比 → 37.5 体积比；加入 HME（25 体积比）｜描述符：非氟醚氧 变低；溶剂环数 变低；可旋转键数 变高；TPSA 变低；溶剂分子量 变高；每个 Li⁺ 的配位位点 变低；Li⁺ 总浓度 变低（被动）；LiNO₃ 浓度 变低（被动）｜物性：两边没有都报告的｜条件：E/S 变高；硫载量 变高；圈数 变低｜性能：每圈衰减率 变高"
 },
 {
  "编号": "PC01788",
  "论文": "P389",
  "类别": "首圈容量",
  "比较类型": "同配方换条件",
  "A": {
   "测试": "T5",
   "测试名": "温和条件循环",
   "配方": "F1",
   "配方名": "HME-EPSE",
   "recipe": "R1",
   "是否对照": false,
   "配方文字": "1.0 M LiTFSI；2.0 wt.% LiNO3；DOL:DME:HME = 37.5:37.5:25（体积比）",
   "表述编号": "ST5012",
   "证据句子": [
    "M0135"
   ],
   "标记": [
    "LiNO3按质量分数换算"
   ]
  },
  "B": {
   "测试": "T12",
   "测试名": "HME软包循环",
   "配方": "F1",
   "配方名": "HME-EPSE",
   "recipe": "R1",
   "是否对照": false,
   "配方文字": "1.0 M LiTFSI；2.0 wt.% LiNO3；DOL:DME:HME = 37.5:37.5:25（体积比）",
   "表述编号": "ST4989",
   "证据句子": [
    "M0154"
   ],
   "标记": [
    "LiNO3按质量分数换算",
    "基准未写明",
    "条件冲突置空:ES",
    "温度默认"
   ]
  },
  "组分变化": "配方相同",
  "作者改动的组分": [],
  "特殊组分变化": [],
  "电解液相同但样品编号不同": false,
  "描述符": [],
  "物性": [],
  "条件": [
   {
    "条件": "E/S",
    "方向": "一边未报告",
    "A": 2.70805020110221,
    "B": null
   },
   {
    "条件": "硫载量",
    "方向": "变低",
    "A": 1.1,
    "B": 7.6
   },
   {
    "条件": "倍率",
    "方向": "变高",
    "A": 0.5,
    "B": 0.025
   },
   {
    "条件": "温度",
    "方向": "相近",
    "A": 25.0,
    "B": 25.0
   },
   {
    "条件": "电池形式",
    "方向": "一边未报告",
    "A": null,
    "B": 1.0
   }
  ],
  "条件含默认值": [
   "温度默认"
  ],
  "性能": {
   "方向": "变低",
   "倍数": 0.6714,
   "倍数含义": "容量之比",
   "好于参照": false,
   "值A": 856.0,
   "值B": 1275.0,
   "指标A": "硫比放电容量",
   "指标B": "比放电容量（基准未写明）"
  },
  "表述文字": "【P389｜首圈容量｜同配方换条件】实验样 HME-EPSE（1.0 M LiTFSI；2.0 wt.% LiNO3；DOL:DME:HME = 37.5:37.5:25（体积比），测试 T5）相对 实验样 HME-EPSE（1.0 M LiTFSI；2.0 wt.% LiNO3；DOL:DME:HME = 37.5:37.5:25（体积比），测试 T12）｜组分变化：配方相同｜描述符：配方相同｜物性：两边没有都报告的｜条件：E/S 一边未报告；硫载量 变低；倍率 变高；电池形式 一边未报告（含默认值：温度默认）｜性能：首圈容量 变低"
 },
 {
  "编号": "PC01789",
  "论文": "P389",
  "类别": "首圈容量",
  "比较类型": "配方和条件都变",
  "A": {
   "测试": "T12",
   "测试名": "HME软包循环",
   "配方": "F1",
   "配方名": "HME-EPSE",
   "recipe": "R1",
   "是否对照": false,
   "配方文字": "1.0 M LiTFSI；2.0 wt.% LiNO3；DOL:DME:HME = 37.5:37.5:25（体积比）",
   "表述编号": "ST4989",
   "证据句子": [
    "M0154"
   ],
   "标记": [
    "LiNO3按质量分数换算",
    "基准未写明",
    "条件冲突置空:ES",
    "温度默认"
   ]
  },
  "B": {
   "测试": "T7",
   "测试名": "高载量4.4循环",
   "配方": "F0",
   "配方名": "DOL/DME",
   "recipe": "R0",
   "是否对照": true,
   "配方文字": "1.0 M LiTFSI；2.0 wt.% LiNO3；DOL:DME = 1:1（体积比）",
   "表述编号": "ST5014",
   "证据句子": [
    "M0140"
   ],
   "标记": [
    "LiNO3按质量分数换算"
   ]
  },
  "组分变化": "DOL 1 体积比 → 37.5 体积比；DME 1 体积比 → 37.5 体积比；加入 HME（25 体积比）",
  "作者改动的组分": [
   "DME",
   "DOL",
   "HME"
  ],
  "特殊组分变化": [],
  "电解液相同但样品编号不同": false,
  "描述符": [
   {
    "描述符": "eo",
    "中文": "非氟醚氧",
    "组": "配位（醚氧）",
    "方向": "变低",
    "A": 1.8444,
    "B": 2.0,
    "被动": false
   },
   {
    "描述符": "ring",
    "中文": "溶剂环数",
    "组": "溶剂骨架",
    "方向": "变低",
    "A": 0.5053,
    "B": 0.5984,
    "被动": false
   },
   {
    "描述符": "rotb",
    "中文": "可旋转键数",
    "组": "溶剂骨架",
    "方向": "变高",
    "A": 1.7952,
    "B": 1.2049,
    "被动": false
   },
   {
    "描述符": "tpsa",
    "中文": "TPSA",
    "组": "其他（单独成组或数据少）",
    "方向": "变低",
    "A": 17.0242,
    "B": 18.46,
    "被动": false
   },
   {
    "描述符": "mw",
    "中文": "溶剂分子量",
    "组": "溶剂骨架",
    "方向": "变高",
    "A": 86.0728,
    "B": 80.5223,
    "被动": false
   },
   {
    "描述符": "lnsites",
    "中文": "每个 Li⁺ 的配位位点",
    "组": "配位（醚氧）",
    "方向": "变低",
    "A": 14.4822,
    "B": 17.4944,
    "被动": false
   },
   {
    "描述符": "li",
    "中文": "Li⁺ 总浓度",
    "组": "盐用量",
    "方向": "变低",
    "A": 1.3563,
    "B": 1.3708,
    "被动": true
   },
   {
    "描述符": "lino3",
    "中文": "LiNO₃ 浓度",
    "组": "LiNO₃",
    "方向": "变低",
    "A": 0.3563,
    "B": 0.3708,
    "被动": true
   }
  ],
  "物性": [],
  "条件": [
   {
    "条件": "E/S",
    "方向": "一边未报告",
    "A": null,
    "B": 1.8870696490323797
   },
   {
    "条件": "硫载量",
    "方向": "变高",
    "A": 7.6,
    "B": 4.4
   },
   {
    "条件": "正极含硫",
    "方向": "一边未报告",
    "A": null,
    "B": 63.0
   },
   {
    "条件": "倍率",
    "方向": "变低",
    "A": 0.025,
    "B": 0.1
   },
   {
    "条件": "温度",
    "方向": "相近",
    "A": 25.0,
    "B": 25.0
   },
   {
    "条件": "电池形式",
    "方向": "一边未报告",
    "A": 1.0,
    "B": null
   }
  ],
  "条件含默认值": [
   "温度默认"
  ],
  "性能": {
   "方向": "变高",
   "倍数": 1.2624,
   "倍数含义": "容量之比",
   "好于参照": true,
   "值A": 1275.0,
   "值B": 1010.0,
   "指标A": "比放电容量（基准未写明）",
   "指标B": "硫比放电容量"
  },
  "表述文字": "【P389｜首圈容量｜配方和条件都变】实验样 HME-EPSE（1.0 M LiTFSI；2.0 wt.% LiNO3；DOL:DME:HME = 37.5:37.5:25（体积比），测试 T12）相对 对比样 DOL/DME（1.0 M LiTFSI；2.0 wt.% LiNO3；DOL:DME = 1:1（体积比），测试 T7）｜组分变化：DOL 1 体积比 → 37.5 体积比；DME 1 体积比 → 37.5 体积比；加入 HME（25 体积比）｜描述符：非氟醚氧 变低；溶剂环数 变低；可旋转键数 变高；TPSA 变低；溶剂分子量 变高；每个 Li⁺ 的配位位点 变低；Li⁺ 总浓度 变低（被动）；LiNO₃ 浓度 变低（被动）｜物性：两边没有都报告的｜条件：E/S 一边未报告；硫载量 变高；正极含硫 一边未报告；倍率 变低；电池形式 一边未报告（含默认值：温度默认）｜性能：首圈容量 变高"
 },
 {
  "编号": "PC01790",
  "论文": "P389",
  "类别": "首圈容量",
  "比较类型": "同配方换条件",
  "A": {
   "测试": "T7",
   "测试名": "高载量4.4循环",
   "配方": "F1",
   "配方名": "HME-EPSE",
   "recipe": "R1",
   "是否对照": false,
   "配方文字": "1.0 M LiTFSI；2.0 wt.% LiNO3；DOL:DME:HME = 37.5:37.5:25（体积比）",
   "表述编号": "ST5019",
   "证据句子": [
    "M0140"
   ],
   "标记": [
    "LiNO3按质量分数换算"
   ]
  },
  "B": {
   "测试": "T12",
   "测试名": "HME软包循环",
   "配方": "F1",
   "配方名": "HME-EPSE",
   "recipe": "R1",
   "是否对照": false,
   "配方文字": "1.0 M LiTFSI；2.0 wt.% LiNO3；DOL:DME:HME = 37.5:37.5:25（体积比）",
   "表述编号": "ST4989",
   "证据句子": [
    "M0154"
   ],
   "标记": [
    "LiNO3按质量分数换算",
    "基准未写明",
    "条件冲突置空:ES",
    "温度默认"
   ]
  },
  "组分变化": "配方相同",
  "作者改动的组分": [],
  "特殊组分变化": [],
  "电解液相同但样品编号不同": false,
  "描述符": [],
  "物性": [],
  "条件": [
   {
    "条件": "E/S",
    "方向": "一边未报告",
    "A": 1.8870696490323797,
    "B": null
   },
   {
    "条件": "硫载量",
    "方向": "变低",
    "A": 4.4,
    "B": 7.6
   },
   {
    "条件": "正极含硫",
    "方向": "一边未报告",
    "A": 63.0,
    "B": null
   },
   {
    "条件": "倍率",
    "方向": "变高",
    "A": 0.1,
    "B": 0.025
   },
   {
    "条件": "温度",
    "方向": "相近",
    "A": 25.0,
    "B": 25.0
   },
   {
    "条件": "电池形式",
    "方向": "一边未报告",
    "A": null,
    "B": 1.0
   }
  ],
  "条件含默认值": [
   "温度默认"
  ],
  "性能": {
   "方向": "变低",
   "倍数": 0.7922,
   "倍数含义": "容量之比",
   "好于参照": false,
   "值A": 1010.0,
   "值B": 1275.0,
   "指标A": "硫比放电容量",
   "指标B": "比放电容量（基准未写明）"
  },
  "表述文字": "【P389｜首圈容量｜同配方换条件】实验样 HME-EPSE（1.0 M LiTFSI；2.0 wt.% LiNO3；DOL:DME:HME = 37.5:37.5:25（体积比），测试 T7）相对 实验样 HME-EPSE（1.0 M LiTFSI；2.0 wt.% LiNO3；DOL:DME:HME = 37.5:37.5:25（体积比），测试 T12）｜组分变化：配方相同｜描述符：配方相同｜物性：两边没有都报告的｜条件：E/S 一边未报告；硫载量 变低；正极含硫 一边未报告；倍率 变高；电池形式 一边未报告（含默认值：温度默认）｜性能：首圈容量 变低"
 },
 {
  "编号": "PC01791",
  "论文": "P389",
  "类别": "首圈容量",
  "比较类型": "配方和条件都变",
  "A": {
   "测试": "T12",
   "测试名": "HME软包循环",
   "配方": "F1",
   "配方名": "HME-EPSE",
   "recipe": "R1",
   "是否对照": false,
   "配方文字": "1.0 M LiTFSI；2.0 wt.% LiNO3；DOL:DME:HME = 37.5:37.5:25（体积比）",
   "表述编号": "ST4989",
   "证据句子": [
    "M0154"
   ],
   "标记": [
    "LiNO3按质量分数换算",
    "基准未写明",
    "条件冲突置空:ES",
    "温度默认"
   ]
  },
  "B": {
   "测试": "T8",
   "测试名": "超高载量9.9循环",
   "配方": "F0",
   "配方名": "DOL/DME",
   "recipe": "R0",
   "是否对照": true,
   "配方文字": "1.0 M LiTFSI；2.0 wt.% LiNO3；DOL:DME = 1:1（体积比）",
   "表述编号": "ST5022",
   "证据句子": [
    "M0145"
   ],
   "标记": [
    "LiNO3按质量分数换算"
   ]
  },
  "组分变化": "DOL 1 体积比 → 37.5 体积比；DME 1 体积比 → 37.5 体积比；加入 HME（25 体积比）",
  "作者改动的组分": [
   "DME",
   "DOL",
   "HME"
  ],
  "特殊组分变化": [],
  "电解液相同但样品编号不同": false,
  "描述符": [
   {
    "描述符": "eo",
    "中文": "非氟醚氧",
    "组": "配位（醚氧）",
    "方向": "变低",
    "A": 1.8444,
    "B": 2.0,
    "被动": false
   },
   {
    "描述符": "ring",
    "中文": "溶剂环数",
    "组": "溶剂骨架",
    "方向": "变低",
    "A": 0.5053,
    "B": 0.5984,
    "被动": false
   },
   {
    "描述符": "rotb",
    "中文": "可旋转键数",
    "组": "溶剂骨架",
    "方向": "变高",
    "A": 1.7952,
    "B": 1.2049,
    "被动": false
   },
   {
    "描述符": "tpsa",
    "中文": "TPSA",
    "组": "其他（单独成组或数据少）",
    "方向": "变低",
    "A": 17.0242,
    "B": 18.46,
    "被动": false
   },
   {
    "描述符": "mw",
    "中文": "溶剂分子量",
    "组": "溶剂骨架",
    "方向": "变高",
    "A": 86.0728,
    "B": 80.5223,
    "被动": false
   },
   {
    "描述符": "lnsites",
    "中文": "每个 Li⁺ 的配位位点",
    "组": "配位（醚氧）",
