Repository: zhuonanli08/Li-S_Electrolyte_Conflicts

File: output/两两比较表述_313篇_v2_2026-11-07/比较表述.json (part 106 of 111)
[
    "方向": "变低",
    "A": 14.4822,
    "B": 17.4944,
    "被动": false
   },
   {
    "描述符": "li",
    "中文": "Li⁺ 总浓度",
    "组": "盐用量",
    "方向": "变低",
    "A": 1.3563,
    "B": 1.3708,
    "被动": true
   },
   {
    "描述符": "lino3",
    "中文": "LiNO₃ 浓度",
    "组": "LiNO₃",
    "方向": "变低",
    "A": 0.3563,
    "B": 0.3708,
    "被动": true
   }
  ],
  "物性": [],
  "条件": [
   {
    "条件": "E/S",
    "方向": "一边未报告",
    "A": null,
    "B": 1.9459101490553132
   },
   {
    "条件": "硫载量",
    "方向": "变低",
    "A": 7.6,
    "B": 9.9
   },
   {
    "条件": "正极含硫",
    "方向": "一边未报告",
    "A": null,
    "B": 63.0
   },
   {
    "条件": "倍率",
    "方向": "变低",
    "A": 0.025,
    "B": 0.1
   },
   {
    "条件": "温度",
    "方向": "相近",
    "A": 25.0,
    "B": 25.0
   },
   {
    "条件": "电池形式",
    "方向": "一边未报告",
    "A": 1.0,
    "B": null
   }
  ],
  "条件含默认值": [
   "温度默认"
  ],
  "性能": {
   "方向": "变高",
   "倍数": 1.5436,
   "倍数含义": "容量之比",
   "好于参照": true,
   "值A": 1275.0,
   "值B": 826.0,
   "指标A": "比放电容量（基准未写明）",
   "指标B": "硫比放电容量"
  },
  "表述文字": "【P389｜首圈容量｜配方和条件都变】实验样 HME-EPSE（1.0 M LiTFSI；2.0 wt.% LiNO3；DOL:DME:HME = 37.5:37.5:25（体积比），测试 T12）相对 对比样 DOL/DME（1.0 M LiTFSI；2.0 wt.% LiNO3；DOL:DME = 1:1（体积比），测试 T8）｜组分变化：DOL 1 体积比 → 37.5 体积比；DME 1 体积比 → 37.5 体积比；加入 HME（25 体积比）｜描述符：非氟醚氧 变低；溶剂环数 变低；可旋转键数 变高；TPSA 变低；溶剂分子量 变高；每个 Li⁺ 的配位位点 变低；Li⁺ 总浓度 变低（被动）；LiNO₃ 浓度 变低（被动）｜物性：两边没有都报告的｜条件：E/S 一边未报告；硫载量 变低；正极含硫 一边未报告；倍率 变低；电池形式 一边未报告（含默认值：温度默认）｜性能：首圈容量 变高"
 },
 {
  "编号": "PC01792",
  "论文": "P389",
  "类别": "首圈容量",
  "比较类型": "同配方换条件",
  "A": {
   "测试": "T8",
   "测试名": "超高载量9.9循环",
   "配方": "F1",
   "配方名": "HME-EPSE",
   "recipe": "R1",
   "是否对照": false,
   "配方文字": "1.0 M LiTFSI；2.0 wt.% LiNO3；DOL:DME:HME = 37.5:37.5:25（体积比）",
   "表述编号": "ST5025",
   "证据句子": [
    "M0145"
   ],
   "标记": [
    "LiNO3按质量分数换算"
   ]
  },
  "B": {
   "测试": "T12",
   "测试名": "HME软包循环",
   "配方": "F1",
   "配方名": "HME-EPSE",
   "recipe": "R1",
   "是否对照": false,
   "配方文字": "1.0 M LiTFSI；2.0 wt.% LiNO3；DOL:DME:HME = 37.5:37.5:25（体积比）",
   "表述编号": "ST4989",
   "证据句子": [
    "M0154"
   ],
   "标记": [
    "LiNO3按质量分数换算",
    "基准未写明",
    "条件冲突置空:ES",
    "温度默认"
   ]
  },
  "组分变化": "配方相同",
  "作者改动的组分": [],
  "特殊组分变化": [],
  "电解液相同但样品编号不同": false,
  "描述符": [],
  "物性": [],
  "条件": [
   {
    "条件": "E/S",
    "方向": "一边未报告",
    "A": 1.9459101490553132,
    "B": null
   },
   {
    "条件": "硫载量",
    "方向": "变高",
    "A": 9.9,
    "B": 7.6
   },
   {
    "条件": "正极含硫",
    "方向": "一边未报告",
    "A": 63.0,
    "B": null
   },
   {
    "条件": "倍率",
    "方向": "变高",
    "A": 0.1,
    "B": 0.025
   },
   {
    "条件": "温度",
    "方向": "相近",
    "A": 25.0,
    "B": 25.0
   },
   {
    "条件": "电池形式",
    "方向": "一边未报告",
    "A": null,
    "B": 1.0
   }
  ],
  "条件含默认值": [
   "温度默认"
  ],
  "性能": {
   "方向": "变低",
   "倍数": 0.578,
   "倍数含义": "容量之比",
   "好于参照": false,
   "值A": 737.0,
   "值B": 1275.0,
   "指标A": "硫比放电容量",
   "指标B": "比放电容量（基准未写明）"
  },
  "表述文字": "【P389｜首圈容量｜同配方换条件】实验样 HME-EPSE（1.0 M LiTFSI；2.0 wt.% LiNO3；DOL:DME:HME = 37.5:37.5:25（体积比），测试 T8）相对 实验样 HME-EPSE（1.0 M LiTFSI；2.0 wt.% LiNO3；DOL:DME:HME = 37.5:37.5:25（体积比），测试 T12）｜组分变化：配方相同｜描述符：配方相同｜物性：两边没有都报告的｜条件：E/S 一边未报告；硫载量 变高；正极含硫 一边未报告；倍率 变高；电池形式 一边未报告（含默认值：温度默认）｜性能：首圈容量 变低"
 },
 {
  "编号": "PC01793",
  "论文": "P389",
  "类别": "首圈容量",
  "比较类型": "配方和条件都变",
  "A": {
   "测试": "T5",
   "测试名": "温和条件循环",
   "配方": "F1",
   "配方名": "HME-EPSE",
   "recipe": "R1",
   "是否对照": false,
   "配方文字": "1.0 M LiTFSI；2.0 wt.% LiNO3；DOL:DME:HME = 37.5:37.5:25（体积比）",
   "表述编号": "ST5012",
   "证据句子": [
    "M0135"
   ],
   "标记": [
    "LiNO3按质量分数换算"
   ]
  },
  "B": {
   "测试": "T7",
   "测试名": "高载量4.4循环",
   "配方": "F0",
   "配方名": "DOL/DME",
   "recipe": "R0",
   "是否对照": true,
   "配方文字": "1.0 M LiTFSI；2.0 wt.% LiNO3；DOL:DME = 1:1（体积比）",
   "表述编号": "ST5014",
   "证据句子": [
    "M0140"
   ],
   "标记": [
    "LiNO3按质量分数换算"
   ]
  },
  "组分变化": "DOL 1 体积比 → 37.5 体积比；DME 1 体积比 → 37.5 体积比；加入 HME（25 体积比）",
  "作者改动的组分": [
   "DME",
   "DOL",
   "HME"
  ],
  "特殊组分变化": [],
  "电解液相同但样品编号不同": false,
  "描述符": [
   {
    "描述符": "eo",
    "中文": "非氟醚氧",
    "组": "配位（醚氧）",
    "方向": "变低",
    "A": 1.8444,
    "B": 2.0,
    "被动": false
   },
   {
    "描述符": "ring",
    "中文": "溶剂环数",
    "组": "溶剂骨架",
    "方向": "变低",
    "A": 0.5053,
    "B": 0.5984,
    "被动": false
   },
   {
    "描述符": "rotb",
    "中文": "可旋转键数",
    "组": "溶剂骨架",
    "方向": "变高",
    "A": 1.7952,
    "B": 1.2049,
    "被动": false
   },
   {
    "描述符": "tpsa",
    "中文": "TPSA",
    "组": "其他（单独成组或数据少）",
    "方向": "变低",
    "A": 17.0242,
    "B": 18.46,
    "被动": false
   },
   {
    "描述符": "mw",
    "中文": "溶剂分子量",
    "组": "溶剂骨架",
    "方向": "变高",
    "A": 86.0728,
    "B": 80.5223,
    "被动": false
   },
   {
    "描述符": "lnsites",
    "中文": "每个 Li⁺ 的配位位点",
    "组": "配位（醚氧）",
    "方向": "变低",
    "A": 14.4822,
    "B": 17.4944,
    "被动": false
   },
   {
    "描述符": "li",
    "中文": "Li⁺ 总浓度",
    "组": "盐用量",
    "方向": "变低",
    "A": 1.3563,
    "B": 1.3708,
    "被动": true
   },
   {
    "描述符": "lino3",
    "中文": "LiNO₃ 浓度",
    "组": "LiNO₃",
    "方向": "变低",
    "A": 0.3563,
    "B": 0.3708,
    "被动": true
   }
  ],
  "物性": [],
  "条件": [
   {
    "条件": "E/S",
    "方向": "变高",
    "A": 15.0,
    "B": 6.6
   },
   {
    "条件": "硫载量",
    "方向": "变低",
    "A": 1.1,
    "B": 4.4
   },
   {
    "条件": "正极含硫",
    "方向": "一边未报告",
    "A": null,
    "B": 63.0
   },
   {
    "条件": "倍率",
    "方向": "变高",
    "A": 0.5,
    "B": 0.1
   },
   {
    "条件": "温度",
    "方向": "相近",
    "A": 25.0,
    "B": 25.0
   }
  ],
  "条件含默认值": [],
  "性能": {
   "方向": "变低",
   "倍数": 0.8475,
   "倍数含义": "容量之比",
   "好于参照": false,
   "值A": 856.0,
   "值B": 1010.0,
   "指标A": "硫比放电容量",
   "指标B": "硫比放电容量"
  },
  "表述文字": "【P389｜首圈容量｜配方和条件都变】实验样 HME-EPSE（1.0 M LiTFSI；2.0 wt.% LiNO3；DOL:DME:HME = 37.5:37.5:25（体积比），测试 T5）相对 对比样 DOL/DME（1.0 M LiTFSI；2.0 wt.% LiNO3；DOL:DME = 1:1（体积比），测试 T7）｜组分变化：DOL 1 体积比 → 37.5 体积比；DME 1 体积比 → 37.5 体积比；加入 HME（25 体积比）｜描述符：非氟醚氧 变低；溶剂环数 变低；可旋转键数 变高；TPSA 变低；溶剂分子量 变高；每个 Li⁺ 的配位位点 变低；Li⁺ 总浓度 变低（被动）；LiNO₃ 浓度 变低（被动）｜物性：两边没有都报告的｜条件：E/S 变高；硫载量 变低；正极含硫 一边未报告；倍率 变高｜性能：首圈容量 变低"
 },
 {
  "编号": "PC01794",
  "论文": "P389",
  "类别": "首圈容量",
  "比较类型": "同配方换条件",
  "A": {
   "测试": "T7",
   "测试名": "高载量4.4循环",
   "配方": "F1",
   "配方名": "HME-EPSE",
   "recipe": "R1",
   "是否对照": false,
   "配方文字": "1.0 M LiTFSI；2.0 wt.% LiNO3；DOL:DME:HME = 37.5:37.5:25（体积比）",
   "表述编号": "ST5019",
   "证据句子": [
    "M0140"
   ],
   "标记": [
    "LiNO3按质量分数换算"
   ]
  },
  "B": {
   "测试": "T5",
   "测试名": "温和条件循环",
   "配方": "F1",
   "配方名": "HME-EPSE",
   "recipe": "R1",
   "是否对照": false,
   "配方文字": "1.0 M LiTFSI；2.0 wt.% LiNO3；DOL:DME:HME = 37.5:37.5:25（体积比）",
   "表述编号": "ST5012",
   "证据句子": [
    "M0135"
   ],
   "标记": [
    "LiNO3按质量分数换算"
   ]
  },
  "组分变化": "配方相同",
  "作者改动的组分": [],
  "特殊组分变化": [],
  "电解液相同但样品编号不同": false,
  "描述符": [],
  "物性": [],
  "条件": [
   {
    "条件": "E/S",
    "方向": "变低",
    "A": 6.6,
    "B": 15.0
   },
   {
    "条件": "硫载量",
    "方向": "变高",
    "A": 4.4,
    "B": 1.1
   },
   {
    "条件": "正极含硫",
    "方向": "一边未报告",
    "A": 63.0,
    "B": null
   },
   {
    "条件": "倍率",
    "方向": "变低",
    "A": 0.1,
    "B": 0.5
   },
   {
    "条件": "温度",
    "方向": "相近",
    "A": 25.0,
    "B": 25.0
   }
  ],
  "条件含默认值": [],
  "性能": {
   "方向": "变高",
   "倍数": 1.1799,
   "倍数含义": "容量之比",
   "好于参照": true,
   "值A": 1010.0,
   "值B": 856.0,
   "指标A": "硫比放电容量",
   "指标B": "硫比放电容量"
  },
  "表述文字": "【P389｜首圈容量｜同配方换条件】实验样 HME-EPSE（1.0 M LiTFSI；2.0 wt.% LiNO3；DOL:DME:HME = 37.5:37.5:25（体积比），测试 T7）相对 实验样 HME-EPSE（1.0 M LiTFSI；2.0 wt.% LiNO3；DOL:DME:HME = 37.5:37.5:25（体积比），测试 T5）｜组分变化：配方相同｜描述符：配方相同｜物性：两边没有都报告的｜条件：E/S 变低；硫载量 变高；正极含硫 一边未报告；倍率 变低｜性能：首圈容量 变高"
 },
 {
  "编号": "PC01795",
  "论文": "P389",
  "类别": "首圈容量",
  "比较类型": "配方和条件都变",
  "A": {
   "测试": "T5",
   "测试名": "温和条件循环",
   "配方": "F1",
   "配方名": "HME-EPSE",
   "recipe": "R1",
   "是否对照": false,
   "配方文字": "1.0 M LiTFSI；2.0 wt.% LiNO3；DOL:DME:HME = 37.5:37.5:25（体积比）",
   "表述编号": "ST5012",
   "证据句子": [
    "M0135"
   ],
   "标记": [
    "LiNO3按质量分数换算"
   ]
  },
  "B": {
   "测试": "T8",
   "测试名": "超高载量9.9循环",
   "配方": "F0",
   "配方名": "DOL/DME",
   "recipe": "R0",
   "是否对照": true,
   "配方文字": "1.0 M LiTFSI；2.0 wt.% LiNO3；DOL:DME = 1:1（体积比）",
   "表述编号": "ST5022",
   "证据句子": [
    "M0145"
   ],
   "标记": [
    "LiNO3按质量分数换算"
   ]
  },
  "组分变化": "DOL 1 体积比 → 37.5 体积比；DME 1 体积比 → 37.5 体积比；加入 HME（25 体积比）",
  "作者改动的组分": [
   "DME",
   "DOL",
   "HME"
  ],
  "特殊组分变化": [],
  "电解液相同但样品编号不同": false,
  "描述符": [
   {
    "描述符": "eo",
    "中文": "非氟醚氧",
    "组": "配位（醚氧）",
    "方向": "变低",
    "A": 1.8444,
    "B": 2.0,
    "被动": false
   },
   {
    "描述符": "ring",
    "中文": "溶剂环数",
    "组": "溶剂骨架",
    "方向": "变低",
    "A": 0.5053,
    "B": 0.5984,
    "被动": false
   },
   {
    "描述符": "rotb",
    "中文": "可旋转键数",
    "组": "溶剂骨架",
    "方向": "变高",
    "A": 1.7952,
    "B": 1.2049,
    "被动": false
   },
   {
    "描述符": "tpsa",
    "中文": "TPSA",
    "组": "其他（单独成组或数据少）",
    "方向": "变低",
    "A": 17.0242,
    "B": 18.46,
    "被动": false
   },
   {
    "描述符": "mw",
    "中文": "溶剂分子量",
    "组": "溶剂骨架",
    "方向": "变高",
    "A": 86.0728,
    "B": 80.5223,
    "被动": false
   },
   {
    "描述符": "lnsites",
    "中文": "每个 Li⁺ 的配位位点",
    "组": "配位（醚氧）",
    "方向": "变低",
    "A": 14.4822,
    "B": 17.4944,
    "被动": false
   },
   {
    "描述符": "li",
    "中文": "Li⁺ 总浓度",
    "组": "盐用量",
    "方向": "变低",
    "A": 1.3563,
    "B": 1.3708,
    "被动": true
   },
   {
    "描述符": "lino3",
    "中文": "LiNO₃ 浓度",
    "组": "LiNO₃",
    "方向": "变低",
    "A": 0.3563,
    "B": 0.3708,
    "被动": true
   }
  ],
  "物性": [],
  "条件": [
   {
    "条件": "E/S",
    "方向": "变高",
    "A": 15.0,
    "B": 7.0
   },
   {
    "条件": "硫载量",
    "方向": "变低",
    "A": 1.1,
    "B": 9.9
   },
   {
    "条件": "正极含硫",
    "方向": "一边未报告",
    "A": null,
    "B": 63.0
   },
   {
    "条件": "倍率",
    "方向": "变高",
    "A": 0.5,
    "B": 0.1
   },
   {
    "条件": "温度",
    "方向": "相近",
    "A": 25.0,
    "B": 25.0
   }
  ],
  "条件含默认值": [],
  "性能": {
   "方向": "相近",
   "倍数": 1.0363,
   "倍数含义": "容量之比",
   "好于参照": null,
   "值A": 856.0,
   "值B": 826.0,
   "指标A": "硫比放电容量",
   "指标B": "硫比放电容量"
  },
  "表述文字": "【P389｜首圈容量｜配方和条件都变】实验样 HME-EPSE（1.0 M LiTFSI；2.0 wt.% LiNO3；DOL:DME:HME = 37.5:37.5:25（体积比），测试 T5）相对 对比样 DOL/DME（1.0 M LiTFSI；2.0 wt.% LiNO3；DOL:DME = 1:1（体积比），测试 T8）｜组分变化：DOL 1 体积比 → 37.5 体积比；DME 1 体积比 → 37.5 体积比；加入 HME（25 体积比）｜描述符：非氟醚氧 变低；溶剂环数 变低；可旋转键数 变高；TPSA 变低；溶剂分子量 变高；每个 Li⁺ 的配位位点 变低；Li⁺ 总浓度 变低（被动）；LiNO₃ 浓度 变低（被动）｜物性：两边没有都报告的｜条件：E/S 变高；硫载量 变低；正极含硫 一边未报告；倍率 变高｜性能：首圈容量 相近"
 },
 {
  "编号": "PC01796",
  "论文": "P389",
  "类别": "首圈容量",
  "比较类型": "同配方换条件",
  "A": {
   "测试": "T8",
   "测试名": "超高载量9.9循环",
   "配方": "F1",
   "配方名": "HME-EPSE",
   "recipe": "R1",
   "是否对照": false,
   "配方文字": "1.0 M LiTFSI；2.0 wt.% LiNO3；DOL:DME:HME = 37.5:37.5:25（体积比）",
   "表述编号": "ST5025",
   "证据句子": [
    "M0145"
   ],
   "标记": [
    "LiNO3按质量分数换算"
   ]
  },
  "B": {
   "测试": "T5",
   "测试名": "温和条件循环",
   "配方": "F1",
   "配方名": "HME-EPSE",
   "recipe": "R1",
   "是否对照": false,
   "配方文字": "1.0 M LiTFSI；2.0 wt.% LiNO3；DOL:DME:HME = 37.5:37.5:25（体积比）",
   "表述编号": "ST5012",
   "证据句子": [
    "M0135"
   ],
   "标记": [
    "LiNO3按质量分数换算"
   ]
  },
  "组分变化": "配方相同",
  "作者改动的组分": [],
  "特殊组分变化": [],
  "电解液相同但样品编号不同": false,
  "描述符": [],
  "物性": [],
  "条件": [
   {
    "条件": "E/S",
    "方向": "变低",
    "A": 7.0,
    "B": 15.0
   },
   {
    "条件": "硫载量",
    "方向": "变高",
    "A": 9.9,
    "B": 1.1
   },
   {
    "条件": "正极含硫",
    "方向": "一边未报告",
    "A": 63.0,
    "B": null
   },
   {
    "条件": "倍率",
    "方向": "变低",
    "A": 0.1,
    "B": 0.5
   },
   {
    "条件": "温度",
    "方向": "相近",
    "A": 25.0,
    "B": 25.0
   }
  ],
  "条件含默认值": [],
  "性能": {
   "方向": "变低",
   "倍数": 0.861,
   "倍数含义": "容量之比",
   "好于参照": false,
   "值A": 737.0,
   "值B": 856.0,
   "指标A": "硫比放电容量",
   "指标B": "硫比放电容量"
  },
  "表述文字": "【P389｜首圈容量｜同配方换条件】实验样 HME-EPSE（1.0 M LiTFSI；2.0 wt.% LiNO3；DOL:DME:HME = 37.5:37.5:25（体积比），测试 T8）相对 实验样 HME-EPSE（1.0 M LiTFSI；2.0 wt.% LiNO3；DOL:DME:HME = 37.5:37.5:25（体积比），测试 T5）｜组分变化：配方相同｜描述符：配方相同｜物性：两边没有都报告的｜条件：E/S 变低；硫载量 变高；正极含硫 一边未报告；倍率 变低｜性能：首圈容量 变低"
 },
 {
  "编号": "PC01797",
  "论文": "P389",
  "类别": "首圈容量",
  "比较类型": "同测试换配方",
  "A": {
   "测试": "T7",
   "测试名": "高载量4.4循环",
   "配方": "F1",
   "配方名": "HME-EPSE",
   "recipe": "R1",
   "是否对照": false,
   "配方文字": "1.0 M LiTFSI；2.0 wt.% LiNO3；DOL:DME:HME = 37.5:37.5:25（体积比）",
   "表述编号": "ST5019",
   "证据句子": [
    "M0140"
   ],
   "标记": [
    "LiNO3按质量分数换算"
   ]
  },
  "B": {
   "测试": "T7",
   "测试名": "高载量4.4循环",
   "配方": "F0",
   "配方名": "DOL/DME",
   "recipe": "R0",
   "是否对照": true,
   "配方文字": "1.0 M LiTFSI；2.0 wt.% LiNO3；DOL:DME = 1:1（体积比）",
   "表述编号": "ST5014",
   "证据句子": [
    "M0140"
   ],
   "标记": [
    "LiNO3按质量分数换算"
   ]
  },
  "组分变化": "DOL 1 体积比 → 37.5 体积比；DME 1 体积比 → 37.5 体积比；加入 HME（25 体积比）",
  "作者改动的组分": [
   "DME",
   "DOL",
   "HME"
  ],
  "特殊组分变化": [],
  "电解液相同但样品编号不同": false,
  "描述符": [
   {
    "描述符": "eo",
    "中文": "非氟醚氧",
    "组": "配位（醚氧）",
    "方向": "变低",
    "A": 1.8444,
    "B": 2.0,
    "被动": false
   },
   {
    "描述符": "ring",
    "中文": "溶剂环数",
    "组": "溶剂骨架",
    "方向": "变低",
    "A": 0.5053,
    "B": 0.5984,
    "被动": false
   },
   {
    "描述符": "rotb",
    "中文": "可旋转键数",
    "组": "溶剂骨架",
    "方向": "变高",
    "A": 1.7952,
    "B": 1.2049,
    "被动": false
   },
   {
    "描述符": "tpsa",
    "中文": "TPSA",
    "组": "其他（单独成组或数据少）",
    "方向": "变低",
    "A": 17.0242,
    "B": 18.46,
    "被动": false
   },
   {
    "描述符": "mw",
    "中文": "溶剂分子量",
    "组": "溶剂骨架",
    "方向": "变高",
    "A": 86.0728,
    "B": 80.5223,
    "被动": false
   },
   {
    "描述符": "lnsites",
    "中文": "每个 Li⁺ 的配位位点",
    "组": "配位（醚氧）",
    "方向": "变低",
    "A": 14.4822,
    "B": 17.4944,
    "被动": false
   },
   {
    "描述符": "li",
    "中文": "Li⁺ 总浓度",
    "组": "盐用量",
    "方向": "变低",
    "A": 1.3563,
    "B": 1.3708,
    "被动": true
   },
   {
    "描述符": "lino3",
    "中文": "LiNO₃ 浓度",
    "组": "LiNO₃",
    "方向": "变低",
    "A": 0.3563,
    "B": 0.3708,
    "被动": true
   }
  ],
  "物性": [],
  "条件": [
   {
    "条件": "E/S",
    "方向": "相近",
    "A": 6.6,
    "B": 6.6
   },
   {
    "条件": "硫载量",
    "方向": "相近",
    "A": 4.4,
    "B": 4.4
   },
   {
    "条件": "正极含硫",
    "方向": "相近",
    "A": 63.0,
    "B": 63.0
   },
   {
    "条件": "倍率",
    "方向": "相近",
    "A": 0.1,
    "B": 0.1
   },
   {
    "条件": "温度",
    "方向": "相近",
    "A": 25.0,
    "B": 25.0
   }
  ],
  "条件含默认值": [],
  "性能": {
   "方向": "相近",
   "倍数": 1.0,
   "倍数含义": "容量之比",
   "好于参照": null,
   "值A": 1010.0,
   "值B": 1010.0,
   "指标A": "硫比放电容量",
   "指标B": "硫比放电容量"
  },
  "表述文字": "【P389｜首圈容量｜同测试换配方】实验样 HME-EPSE（1.0 M LiTFSI；2.0 wt.% LiNO3；DOL:DME:HME = 37.5:37.5:25（体积比），测试 T7）相对 对比样 DOL/DME（1.0 M LiTFSI；2.0 wt.% LiNO3；DOL:DME = 1:1（体积比），测试 T7）｜组分变化：DOL 1 体积比 → 37.5 体积比；DME 1 体积比 → 37.5 体积比；加入 HME（25 体积比）｜描述符：非氟醚氧 变低；溶剂环数 变低；可旋转键数 变高；TPSA 变低；溶剂分子量 变高；每个 Li⁺ 的配位位点 变低；Li⁺ 总浓度 变低（被动）；LiNO₃ 浓度 变低（被动）｜物性：两边没有都报告的｜条件：相同｜性能：首圈容量 相近"
 },
 {
  "编号": "PC01798",
  "论文": "P389",
  "类别": "首圈容量",
  "比较类型": "同配方换条件",
  "A": {
   "测试": "T8",
   "测试名": "超高载量9.9循环",
   "配方": "F0",
   "配方名": "DOL/DME",
   "recipe": "R0",
   "是否对照": true,
   "配方文字": "1.0 M LiTFSI；2.0 wt.% LiNO3；DOL:DME = 1:1（体积比）",
   "表述编号": "ST5022",
   "证据句子": [
    "M0145"
   ],
   "标记": [
    "LiNO3按质量分数换算"
   ]
  },
  "B": {
   "测试": "T7",
   "测试名": "高载量4.4循环",
   "配方": "F0",
   "配方名": "DOL/DME",
   "recipe": "R0",
   "是否对照": true,
   "配方文字": "1.0 M LiTFSI；2.0 wt.% LiNO3；DOL:DME = 1:1（体积比）",
   "表述编号": "ST5014",
   "证据句子": [
    "M0140"
   ],
   "标记": [
    "LiNO3按质量分数换算"
   ]
  },
  "组分变化": "配方相同",
  "作者改动的组分": [],
  "特殊组分变化": [],
  "电解液相同但样品编号不同": false,
  "描述符": [],
  "物性": [],
  "条件": [
   {
    "条件": "E/S",
    "方向": "变高",
    "A": 7.0,
    "B": 6.6
   },
   {
    "条件": "硫载量",
    "方向": "变高",
    "A": 9.9,
    "B": 4.4
   },
   {
    "条件": "正极含硫",
    "方向": "相近",
    "A": 63.0,
    "B": 63.0
   },
   {
    "条件": "倍率",
    "方向": "相近",
    "A": 0.1,
    "B": 0.1
   },
   {
    "条件": "温度",
    "方向": "相近",
    "A": 25.0,
    "B": 25.0
   }
  ],
  "条件含默认值": [],
  "性能": {
   "方向": "变低",
   "倍数": 0.8178,
   "倍数含义": "容量之比",
   "好于参照": false,
   "值A": 826.0,
   "值B": 1010.0,
   "指标A": "硫比放电容量",
   "指标B": "硫比放电容量"
  },
  "表述文字": "【P389｜首圈容量｜同配方换条件】对比样 DOL/DME（1.0 M LiTFSI；2.0 wt.% LiNO3；DOL:DME = 1:1（体积比），测试 T8）相对 对比样 DOL/DME（1.0 M LiTFSI；2.0 wt.% LiNO3；DOL:DME = 1:1（体积比），测试 T7）｜组分变化：配方相同｜描述符：配方相同｜物性：两边没有都报告的｜条件：E/S 变高；硫载量 变高｜性能：首圈容量 变低"
 },
 {
  "编号": "PC01799",
  "论文": "P389",
  "类别": "首圈容量",
  "比较类型": "配方和条件都变",
  "A": {
   "测试": "T8",
   "测试名": "超高载量9.9循环",
   "配方": "F1",
   "配方名": "HME-EPSE",
   "recipe": "R1",
   "是否对照": false,
   "配方文字": "1.0 M LiTFSI；2.0 wt.% LiNO3；DOL:DME:HME = 37.5:37.5:25（体积比）",
   "表述编号": "ST5025",
   "证据句子": [
    "M0145"
   ],
   "标记": [
    "LiNO3按质量分数换算"
   ]
  },
  "B": {
   "测试": "T7",
   "测试名": "高载量4.4循环",
   "配方": "F0",
   "配方名": "DOL/DME",
   "recipe": "R0",
   "是否对照": true,
   "配方文字": "1.0 M LiTFSI；2.0 wt.% LiNO3；DOL:DME = 1:1（体积比）",
   "表述编号": "ST5014",
   "证据句子": [
    "M0140"
   ],
   "标记": [
    "LiNO3按质量分数换算"
   ]
  },
  "组分变化": "DOL 1 体积比 → 37.5 体积比；DME 1 体积比 → 37.5 体积比；加入 HME（25 体积比）",
  "作者改动的组分": [
   "DME",
   "DOL",
   "HME"
  ],
  "特殊组分变化": [],
  "电解液相同但样品编号不同": false,
  "描述符": [
   {
    "描述符": "eo",
    "中文": "非氟醚氧",
    "组": "配位（醚氧）",
    "方向": "变低",
    "A": 1.8444,
    "B": 2.0,
    "被动": false
   },
   {
    "描述符": "ring",
    "中文": "溶剂环数",
    "组": "溶剂骨架",
    "方向": "变低",
    "A": 0.5053,
    "B": 0.5984,
    "被动": false
   },
   {
    "描述符": "rotb",
    "中文": "可旋转键数",
    "组": "溶剂骨架",
    "方向": "变高",
    "A": 1.7952,
    "B": 1.2049,
    "被动": false
   },
   {
    "描述符": "tpsa",
    "中文": "TPSA",
    "组": "其他（单独成组或数据少）",
    "方向": "变低",
    "A": 17.0242,
    "B": 18.46,
    "被动": false
   },
   {
    "描述符": "mw",
    "中文": "溶剂分子量",
    "组": "溶剂骨架",
    "方向": "变高",
    "A": 86.0728,
    "B": 80.5223,
    "被动": false
   },
   {
    "描述符": "lnsites",
    "中文": "每个 Li⁺ 的配位位点",
    "组": "配位（醚氧）",
    "方向": "变低",
    "A": 14.4822,
    "B": 17.4944,
    "被动": false
   },
   {
    "描述符": "li",
    "中文": "Li⁺ 总浓度",
    "组": "盐用量",
    "方向": "变低",
    "A": 1.3563,
    "B": 1.3708,
    "被动": true
   },
   {
    "描述符": "lino3",
    "中文": "LiNO₃ 浓度",
    "组": "LiNO₃",
    "方向": "变低",
    "A": 0.3563,
    "B": 0.3708,
    "被动": true
   }
  ],
  "物性": [],
  "条件": [
   {
    "条件": "E/S",
    "方向": "变高",
    "A": 7.0,
    "B": 6.6
   },
   {
    "条件": "硫载量",
    "方向": "变高",
    "A": 9.9,
    "B": 4.4
   },
   {
    "条件": "正极含硫",
    "方向": "相近",
    "A": 63.0,
    "B": 63.0
   },
   {
    "条件": "倍率",
    "方向": "相近",
    "A": 0.1,
    "B": 0.1
   },
   {
    "条件": "温度",
    "方向": "相近",
    "A": 25.0,
    "B": 25.0
   }
  ],
  "条件含默认值": [],
  "性能": {
   "方向": "变低",
   "倍数": 0.7297,
   "倍数含义": "容量之比",
   "好于参照": false,
   "值A": 737.0,
   "值B": 1010.0,
   "指标A": "硫比放电容量",
   "指标B": "硫比放电容量"
  },
  "表述文字": "【P389｜首圈容量｜配方和条件都变】实验样 HME-EPSE（1.0 M LiTFSI；2.0 wt.% LiNO3；DOL:DME:HME = 37.5:37.5:25（体积比），测试 T8）相对 对比样 DOL/DME（1.0 M LiTFSI；2.0 wt.% LiNO3；DOL:DME = 1:1（体积比），测试 T7）｜组分变化：DOL 1 体积比 → 37.5 体积比；DME 1 体积比 → 37.5 体积比；加入 HME（25 体积比）｜描述符：非氟醚氧 变低；溶剂环数 变低；可旋转键数 变高；TPSA 变低；溶剂分子量 变高；每个 Li⁺ 的配位位点 变低；Li⁺ 总浓度 变低（被动）；LiNO₃ 浓度 变低（被动）｜物性：两边没有都报告的｜条件：E/S 变高；硫载量 变高｜性能：首圈容量 变低"
 },
 {
  "编号": "PC01800",
  "论文": "P389",
  "类别": "首圈容量",
  "比较类型": "配方和条件都变",
  "A": {
   "测试": "T7",
   "测试名": "高载量4.4循环",
   "配方": "F1",
   "配方名": "HME-EPSE",
   "recipe": "R1",
   "是否对照": false,
   "配方文字": "1.0 M LiTFSI；2.0 wt.% LiNO3；DOL:DME:HME = 37.5:37.5:25（体积比）",
   "表述编号": "ST5019",
   "证据句子": [
    "M0140"
   ],
   "标记": [
    "LiNO3按质量分数换算"
   ]
  },
  "B": {
   "测试": "T8",
   "测试名": "超高载量9.9循环",
   "配方": "F0",
   "配方名": "DOL/DME",
   "recipe": "R0",
   "是否对照": true,
   "配方文字": "1.0 M LiTFSI；2.0 wt.% LiNO3；DOL:DME = 1:1（体积比）",
   "表述编号": "ST5022",
   "证据句子": [
    "M0145"
   ],
   "标记": [
    "LiNO3按质量分数换算"
   ]
  },
  "组分变化": "DOL 1 体积比 → 37.5 体积比；DME 1 体积比 → 37.5 体积比；加入 HME（25 体积比）",
  "作者改动的组分": [
   "DME",
   "DOL",
   "HME"
  ],
  "特殊组分变化": [],
  "电解液相同但样品编号不同": false,
  "描述符": [
   {
    "描述符": "eo",
    "中文": "非氟醚氧",
    "组": "配位（醚氧）",
    "方向": "变低",
    "A": 1.8444,
    "B": 2.0,
    "被动": false
   },
   {
    "描述符": "ring",
    "中文": "溶剂环数",
    "组": "溶剂骨架",
    "方向": "变低",
    "A": 0.5053,
    "B": 0.5984,
    "被动": false
   },
   {
    "描述符": "rotb",
    "中文": "可旋转键数",
    "组": "溶剂骨架",
    "方向": "变高",
    "A": 1.7952,
    "B": 1.2049,
    "被动": false
   },
   {
    "描述符": "tpsa",
    "中文": "TPSA",
    "组": "其他（单独成组或数据少）",
    "方向": "变低",
    "A": 17.0242,
    "B": 18.46,
    "被动": false
   },
   {
    "描述符": "mw",
    "中文": "溶剂分子量",
    "组": "溶剂骨架",
    "方向": "变高",
    "A": 86.0728,
    "B": 80.5223,
    "被动": false
   },
   {
    "描述符": "lnsites",
    "中文": "每个 Li⁺ 的配位位点",
    "组": "配位（醚氧）",
    "方向": "变低",
    "A": 14.4822,
    "B": 17.4944,
    "被动": false
   },
   {
    "描述符": "li",
    "中文": "Li⁺ 总浓度",
    "组": "盐用量",
    "方向": "变低",
    "A": 1.3563,
    "B": 1.3708,
    "被动": true
   },
   {
    "描述符": "lino3",
    "中文": "LiNO₃ 浓度",
    "组": "LiNO₃",
    "方向": "变低",
    "A": 0.3563,
    "B": 0.3708,
    "被动": true
   }
  ],
  "物性": [],
  "条件": [
   {
    "条件": "E/S",
    "方向": "变低",
    "A": 6.6,
    "B": 7.0
   },
   {
    "条件": "硫载量",
    "方向": "变低",
    "A": 4.4,
    "B": 9.9
   },
   {
    "条件": "正极含硫",
    "方向": "相近",
    "A": 63.0,
    "B": 63.0
   },
   {
    "条件": "倍率",
    "方向": "相近",
    "A": 0.1,
    "B": 0.1
   },
   {
    "条件": "温度",
    "方向": "相近",
    "A": 25.0,
    "B": 25.0
   }
  ],
  "条件含默认值": [],
  "性能": {
   "方向": "变高",
   "倍数": 1.2228,
   "倍数含义": "容量之比",
   "好于参照": true,
   "值A": 1010.0,
   "值B": 826.0,
   "指标A": "硫比放电容量",
   "指标B": "硫比放电容量"
  },
  "表述文字": "【P389｜首圈容量｜配方和条件都变】实验样 HME-EPSE（1.0 M LiTFSI；2.0 wt.% LiNO3；DOL:DME:HME = 37.5:37.5:25（体积比），测试 T7）相对 对比样 DOL/DME（1.0 M LiTFSI；2.0 wt.% LiNO3；DOL:DME = 1:1（体积比），测试 T8）｜组分变化：DOL 1 体积比 → 37.5 体积比；DME 1 体积比 → 37.5 体积比；加入 HME（25 体积比）｜描述符：非氟醚氧 变低；溶剂环数 变低；可旋转键数 变高；TPSA 变低；溶剂分子量 变高；每个 Li⁺ 的配位位点 变低；Li⁺ 总浓度 变低（被动）；LiNO₃ 浓度 变低（被动）｜物性：两边没有都报告的｜条件：E/S 变低；硫载量 变低｜性能：首圈容量 变高"
 },
 {
  "编号": "PC01801",
  "论文": "P389",
  "类别": "首圈容量",
  "比较类型": "同配方换条件",
  "A": {
   "测试": "T8",
   "测试名": "超高载量9.9循环",
   "配方": "F1",
   "配方名": "HME-EPSE",
   "recipe": "R1",
   "是否对照": false,
   "配方文字": "1.0 M LiTFSI；2.0 wt.% LiNO3；DOL:DME:HME = 37.5:37.5:25（体积比）",
   "表述编号": "ST5025",
   "证据句子": [
    "M0145"
   ],
   "标记": [
    "LiNO3按质量分数换算"
   ]
  },
  "B": {
   "测试": "T7",
   "测试名": "高载量4.4循环",
   "配方": "F1",
   "配方名": "HME-EPSE",
   "recipe": "R1",
   "是否对照": false,
   "配方文字": "1.0 M LiTFSI；2.0 wt.% LiNO3；DOL:DME:HME = 37.5:37.5:25（体积比）",
   "表述编号": "ST5019",
   "证据句子": [
    "M0140"
   ],
   "标记": [
    "LiNO3按质量分数换算"
   ]
  },
  "组分变化": "配方相同",
  "作者改动的组分": [],
  "特殊组分变化": [],
  "电解液相同但样品编号不同": false,
  "描述符": [],
  "物性": [],
  "条件": [
   {
    "条件": "E/S",
    "方向": "变高",
    "A": 7.0,
    "B": 6.6
   },
   {
    "条件": "硫载量",
    "方向": "变高",
    "A": 9.9,
    "B": 4.4
   },
   {
    "条件": "正极含硫",
    "方向": "相近",
    "A": 63.0,
    "B": 63.0
   },
   {
    "条件": "倍率",
    "方向": "相近",
    "A": 0.1,
    "B": 0.1
   },
   {
    "条件": "温度",
    "方向": "相近",
    "A": 25.0,
    "B": 25.0
   }
  ],
  "条件含默认值": [],
  "性能": {
   "方向": "变低",
   "倍数": 0.7297,
   "倍数含义": "容量之比",
   "好于参照": false,
   "值A": 737.0,
   "值B": 1010.0,
   "指标A": "硫比放电容量",
   "指标B": "硫比放电容量"
  },
  "表述文字": "【P389｜首圈容量｜同配方换条件】实验样 HME-EPSE（1.0 M LiTFSI；2.0 wt.% LiNO3；DOL:DME:HME = 37.5:37.5:25（体积比），测试 T8）相对 实验样 HME-EPSE（1.0 M LiTFSI；2.0 wt.% LiNO3；DOL:DME:HME = 37.5:37.5:25（体积比），测试 T7）｜组分变化：配方相同｜描述符：配方相同｜物性：两边没有都报告的｜条件：E/S 变高；硫载量 变高｜性能：首圈容量 变低"
 },
 {
  "编号": "PC01802",
  "论文": "P389",
  "类别": "首圈容量",
  "比较类型": "同测试换配方",
  "A": {
   "测试": "T8",
   "测试名": "超高载量9.9循环",
   "配方": "F1",
   "配方名": "HME-EPSE",
   "recipe": "R1",
   "是否对照": false,
   "配方文字": "1.0 M LiTFSI；2.0 wt.% LiNO3；DOL:DME:HME = 37.5:37.5:25（体积比）",
   "表述编号": "ST5025",
   "证据句子": [
    "M0145"
   ],
   "标记": [
    "LiNO3按质量分数换算"
   ]
  },
  "B": {
   "测试": "T8",
   "测试名": "超高载量9.9循环",
   "配方": "F0",
   "配方名": "DOL/DME",
   "recipe": "R0",
   "是否对照": true,
   "配方文字": "1.0 M LiTFSI；2.0 wt.% LiNO3；DOL:DME = 1:1（体积比）",
   "表述编号": "ST5022",
   "证据句子": [
    "M0145"
   ],
   "标记": [
    "LiNO3按质量分数换算"
   ]
  },
  "组分变化": "DOL 1 体积比 → 37.5 体积比；DME 1 体积比 → 37.5 体积比；加入 HME（25 体积比）",
  "作者改动的组分": [
   "DME",
   "DOL",
   "HME"
  ],
  "特殊组分变化": [],
  "电解液相同但样品编号不同": false,
  "描述符": [
   {
    "描述符": "eo",
    "中文": "非氟醚氧",
    "组": "配位（醚氧）",
    "方向": "变低",
    "A": 1.8444,
    "B": 2.0,
    "被动": false
   },
   {
    "描述符": "ring",
    "中文": "溶剂环数",
    "组": "溶剂骨架",
    "方向": "变低",
    "A": 0.5053,
    "B": 0.5984,
    "被动": false
   },
   {
    "描述符": "rotb",
    "中文": "可旋转键数",
    "组": "溶剂骨架",
    "方向": "变高",
    "A": 1.7952,
    "B": 1.2049,
    "被动": false
   },
   {
    "描述符": "tpsa",
    "中文": "TPSA",
    "组": "其他（单独成组或数据少）",
    "方向": "变低",
    "A": 17.0242,
    "B": 18.46,
    "被动": false
   },
   {
    "描述符": "mw",
    "中文": "溶剂分子量",
    "组": "溶剂骨架",
    "方向": "变高",
    "A": 86.0728,
    "B": 80.5223,
    "被动": false
   },
   {
    "描述符": "lnsites",
    "中文": "每个 Li⁺ 的配位位点",
    "组": "配位（醚氧）",
    "方向": "变低",
    "A": 14.4822,
    "B": 17.4944,
    "被动": false
   },
   {
    "描述符": "li",
    "中文": "Li⁺ 总浓度",
    "组": "盐用量",
    "方向": "变低",
    "A": 1.3563,
    "B": 1.3708,
    "被动": true
   },
   {
    "描述符": "lino3",
    "中文": "LiNO₃ 浓度",
    "组": "LiNO₃",
    "方向": "变低",
    "A": 0.3563,
    "B": 0.3708,
    "被动": true
   }
  ],
  "物性": [],
  "条件": [
   {
    "条件": "E/S",
    "方向": "相近",
    "A": 7.0,
    "B": 7.0
   },
   {
    "条件": "硫载量",
    "方向": "相近",
    "A": 9.9,
    "B": 9.9
   },
   {
    "条件": "正极含硫",
    "方向": "相近",
    "A": 63.0,
    "B": 63.0
   },
   {
    "条件": "倍率",
    "方向": "相近",
    "A": 0.1,
    "B": 0.1
   },
   {
    "条件": "温度",
    "方向": "相近",
    "A": 25.0,
    "B": 25.0
   }
  ],
  "条件含默认值": [],
  "性能": {
   "方向": "变低",
   "倍数": 0.8923,
   "倍数含义": "容量之比",
   "好于参照": false,
   "值A": 737.0,
   "值B": 826.0,
   "指标A": "硫比放电容量",
   "指标B": "硫比放电容量"
  },
  "表述文字": "【P389｜首圈容量｜同测试换配方】实验样 HME-EPSE（1.0 M LiTFSI；2.0 wt.% LiNO3；DOL:DME:HME = 37.5:37.5:25（体积比），测试 T8）相对 对比样 DOL/DME（1.0 M LiTFSI；2.0 wt.% LiNO3；DOL:DME = 1:1（体积比），测试 T8）｜组分变化：DOL 1 体积比 → 37.5 体积比；DME 1 体积比 → 37.5 体积比；加入 HME（25 体积比）｜描述符：非氟醚氧 变低；溶剂环数 变低；可旋转键数 变高；TPSA 变低；溶剂分子量 变高；每个 Li⁺ 的配位位点 变低；Li⁺ 总浓度 变低（被动）；LiNO₃ 浓度 变低（被动）｜物性：两边没有都报告的｜条件：相同｜性能：首圈容量 变低"
 },
 {
  "编号": "PC01803",
  "论文": "P392",
  "类别": "每圈衰减率",
  "比较类型": "同测试换配方",
  "A": {
   "测试": "T02",
   "测试名": "0.5 C长循环",
   "配方": "E1",
   "配方名": "0.1 M PhSeBr",
   "recipe": "R_E1",
   "是否对照": false,
   "配方文字": "1 M LiTFSI；0.15（同时标作1 wt%） M LiNO3；0.1 M PHSEBR；DME:DOL = 1:1（体积比）",
   "表述编号": "ST5058",
   "证据句子": [
    "X0089"
   ],
   "标记": []
  },
  "B": {
   "测试": "T02",
   "测试名": "0.5 C长循环",
   "配方": "E0",
   "配方名": "0 M PhSeBr",
   "recipe": "R_E0",
   "是否对照": true,
   "配方文字": "1 M LiTFSI；0.15（同时标作1 wt%） M LiNO3；0 M PHSEBR；DME:DOL = 1:1（体积比）",
   "表述编号": "ST5056",
   "证据句子": [
    "X0089"
   ],
   "标记": []
  },
  "组分变化": "PHSEBR 0 M → 0.1 M",
  "作者改动的组分": [
   "PHSEBR"
  ],
  "特殊组分变化": [
   {
    "组分": "PHSEBR",
    "类型": "描述符看不到"
   }
  ],
  "电解液相同但样品编号不同": false,
  "描述符": [],
  "物性": [],
  "条件": [
   {
    "条件": "E/S",
    "方向": "相近",
    "A": 33.33,
    "B": 33.33
   },
   {
    "条件": "倍率",
    "方向": "相近",
    "A": 0.5,
    "B": 0.5
   },
   {
    "条件": "温度",
    "方向": "相近",
    "A": 30.0,
    "B": 30.0
   },
   {
    "条件": "电池形式",
    "方向": "相同",
    "A": 0.0,
    "B": 0.0
   },
   {
    "条件": "圈数",
    "方向": "相近",
    "A": 300,
    "B": 300
   }
  ],
  "条件含默认值": [],
  "性能": {
   "方向": "变低",
   "倍数": 0.3173,
   "倍数含义": "每圈衰减率之比",
   "好于参照": true,
   "值A": 0.0727,
   "值B": 0.229,
   "指标A": "每圈衰减率（%/圈，由容量保持率换算）",
   "指标B": "每圈衰减率（%/圈，由容量保持率换算）"
  },
  "表述文字": "【P392｜每圈衰减率｜同测试换配方】实验样 0.1 M PhSeBr（1 M LiTFSI；0.15（同时标作1 wt%） M LiNO3；0.1 M PHSEBR；DME:DOL = 1:1（体积比），测试 T02）相对 对比样 0 M PhSeBr（1 M LiTFSI；0.15（同时标作1 wt%） M LiNO3；0 M PHSEBR；DME:DOL = 1:1（体积比），测试 T02）｜组分变化：PHSEBR 0 M → 0.1 M（其中 PHSEBR：描述符看不到）｜描述符：无变化｜物性：两边没有都报告的｜条件：相同｜性能：每圈衰减率 变低"
 },
 {
  "编号": "PC01804",
  "论文": "P392",
  "类别": "每圈衰减率",
  "比较类型": "配方和条件都变",
  "A": {
   "测试": "T08",
   "测试名": "30 °C软包循环",
   "配方": "E1",
   "配方名": "0.1 M PhSeBr",
   "recipe": "R_E1",
   "是否对照": false,
   "配方文字": "1 M LiTFSI；0.15（同时标作1 wt%） M LiNO3；0.1 M PHSEBR；DME:DOL = 1:1（体积比）",
   "表述编号": "ST5077",
   "证据句子": [
    "X0114"
   ],
   "标记": []
  },
  "B": {
   "测试": "T02",
   "测试名": "0.5 C长循环",
   "配方": "E0",
   "配方名": "0 M PhSeBr",
   "recipe": "R_E0",
   "是否对照": true,
   "配方文字": "1 M LiTFSI；0.15（同时标作1 wt%） M LiNO3；0 M PHSEBR；DME:DOL = 1:1（体积比）",
   "表述编号": "ST5056",
   "证据句子": [
    "X0089"
   ],
   "标记": []
  },
  "组分变化": "PHSEBR 0 M → 0.1 M",
  "作者改动的组分": [
   "PHSEBR"
  ],
  "特殊组分变化": [
   {
    "组分": "PHSEBR",
    "类型": "描述符看不到"
   }
  ],
  "电解液相同但样品编号不同": false,
  "描述符": [],
  "物性": [],
  "条件": [
   {
    "条件": "E/S",
    "方向": "变低",
    "A": 4.0,
    "B": 33.33
   },
   {
    "条件": "倍率",
    "方向": "变低",
    "A": 0.1,
    "B": 0.5
   },
   {
    "条件": "温度",
    "方向": "相近",
    "A": 30.0,
    "B": 30.0
   },
   {
    "条件": "电池形式",
    "方向": "扣式 → 软包",
    "A": 1.0,
    "B": 0.0
   },
   {
    "条件": "圈数",
    "方向": "变低",
    "A": 50,
    "B": 300
   }
  ],
  "条件含默认值": [],
  "性能": {
   "方向": "变低",
   "倍数": 0.4541,
   "倍数含义": "每圈衰减率之比",
   "好于参照": true,
   "值A": 0.104,
   "值B": 0.229,
   "指标A": "每圈衰减率（%/圈，由容量保持率换算）",
   "指标B": "每圈衰减率（%/圈，由容量保持率换算）"
  },
  "表述文字": "【P392｜每圈衰减率｜配方和条件都变】实验样 0.1 M PhSeBr（1 M LiTFSI；0.15（同时标作1 wt%） M LiNO3；0.1 M PHSEBR；DME:DOL = 1:1（体积比），测试 T08）相对 对比样 0 M PhSeBr（1 M LiTFSI；0.15（同时标作1 wt%） M LiNO3；0 M PHSEBR；DME:DOL = 1:1（体积比），测试 T02）｜组分变化：PHSEBR 0 M → 0.1 M（其中 PHSEBR：描述符看不到）｜描述符：无变化｜物性：两边没有都报告的｜条件：E/S 变低；倍率 变低；电池形式 扣式 → 软包；圈数 变低｜性能：每圈衰减率 变低"
 },
 {
  "编号": "PC01805",
  "论文": "P392",
  "类别": "每圈衰减率",
  "比较类型": "配方和条件都变",
  "A": {
   "测试": "T09",
   "测试名": "−20 °C软包循环",
   "配方": "E1",
   "配方名": "0.1 M PhSeBr",
   "recipe": "R_E1",
   "是否对照": false,
   "配方文字": "1 M LiTFSI；0.15（同时标作1 wt%） M LiNO3；0.1 M PHSEBR；DME:DOL = 1:1（体积比）",
   "表述编号": "ST5081",
   "证据句子": [
    "X0232"
   ],
   "标记": []
  },
  "B": {
   "测试": "T02",
   "测试名": "0.5 C长循环",
   "配方": "E0",
   "配方名": "0 M PhSeBr",
   "recipe": "R_E0",
   "是否对照": true,
   "配方文字": "1 M LiTFSI；0.15（同时标作1 wt%） M LiNO3；0 M PHSEBR；DME:DOL = 1:1（体积比）",
   "表述编号": "ST5056",
   "证据句子": [
    "X0089"
   ],
   "标记": []
  },
  "组分变化": "PHSEBR 0 M → 0.1 M",
  "作者改动的组分": [
   "PHSEBR"
  ],
  "特殊组分变化": [
   {
    "组分": "PHSEBR",
    "类型": "描述符看不到"
   }
  ],
  "电解液相同但样品编号不同": false,
  "描述符": [],
  "物性": [],
  "条件": [
   {
    "条件": "E/S",
    "方向": "变低",
    "A": 4.0,
    "B": 33.33
   },
   {
    "条件": "倍率",
    "方向": "变低",
    "A": 0.1,
    "B": 0.5
   },
   {
    "条件": "温度",
    "方向": "变低",
    "A": -20.0,
    "B": 30.0
   },
   {
    "条件": "电池形式",
    "方向": "扣式 → 软包",
    "A": 1.0,
    "B": 0.0
   },
   {
    "条件": "圈数",
    "方向": "变低",
    "A": 35,
    "B": 300
   }
  ],
  "条件含默认值": [],
  "性能": {
   "方向": "变高",
   "倍数": 1.8341,
   "倍数含义": "每圈衰减率之比",
   "好于参照": false,
   "值A": 0.42,
   "值B": 0.229,
   "指标A": "每圈衰减率（%/圈，由容量保持率换算）",
   "指标B": "每圈衰减率（%/圈，由容量保持率换算）"
  },
  "表述文字": "【P392｜每圈衰减率｜配方和条件都变】实验样 0.1 M PhSeBr（1 M LiTFSI；0.15（同时标作1 wt%） M LiNO3；0.1 M PHSEBR；DME:DOL = 1:1（体积比），测试 T09）相对 对比样 0 M PhSeBr（1 M LiTFSI；0.15（同时标作1 wt%） M LiNO3；0 M PHSEBR；DME:DOL = 1:1（体积比），测试 T02）｜组分变化：PHSEBR 0 M → 0.1 M（其中 PHSEBR：描述符看不到）｜描述符：无变化｜物性：两边没有都报告的｜条件：E/S 变低；倍率 变低；温度 变低；电池形式 扣式 → 软包；圈数 变低｜性能：每圈衰减率 变高"
 },
 {
  "编号": "PC01806",
  "论文": "P392",
  "类别": "每圈衰减率",
  "比较类型": "配方和条件都变",
  "A": {
   "测试": "T07",
   "测试名": "−20 °C扣式循环",
   "配方": "E1",
   "配方名": "0.1 M PhSeBr",
   "recipe": "R_E1",
   "是否对照": false,
   "配方文字": "1 M LiTFSI；0.15（同时标作1 wt%） M LiNO3；0.1 M PHSEBR；DME:DOL = 1:1（体积比）",
   "表述编号": "ST5076",
   "证据句子": [
    "X0109",
    "M0110"
   ],
   "标记": [
    "由容量换算"
   ]
  },
  "B": {
   "测试": "T02",
   "测试名": "0.5 C长循环",
   "配方": "E0",
   "配方名": "0 M PhSeBr",
   "recipe": "R_E0",
   "是否对照": true,
   "配方文字": "1 M LiTFSI；0.15（同时标作1 wt%） M LiNO3；0 M PHSEBR；DME:DOL = 1:1（体积比）",
   "表述编号": "ST5056",
   "证据句子": [
    "X0089"
   ],
   "标记": []
  },
  "组分变化": "PHSEBR 0 M → 0.1 M",
  "作者改动的组分": [
   "PHSEBR"
  ],
  "特殊组分变化": [
   {
    "组分": "PHSEBR",
    "类型": "描述符看不到"
   }
  ],
  "电解液相同但样品编号不同": false,
  "描述符": [],
  "物性": [],
  "条件": [
   {
    "条件": "E/S",
    "方向": "相近",
    "A": 33.33,
    "B": 33.33
   },
   {
    "条件": "倍率",
    "方向": "变低",
    "A": 0.2,
    "B": 0.5
   },
   {
    "条件": "温度",
    "方向": "变低",
    "A": -20.0,
    "B": 30.0
   },
   {
    "条件": "电池形式",
    "方向": "相同",
    "A": 0.0,
    "B": 0.0
   },
   {
    "条件": "圈数",
    "方向": "变低",
    "A": 60,
    "B": 300
   }
  ],
  "条件含默认值": [],
  "性能": {
   "方向": "变低",
   "倍数": 0.9024,
   "倍数含义": "每圈衰减率之比",
   "好于参照": true,
   "值A": 0.2066,
   "值B": 0.229,
   "指标A": "每圈衰减率（%/圈，由硫比放电容量换算）",
   "指标B": "每圈衰减率（%/圈，由容量保持率换算）"
  },
  "表述文字": "【P392｜每圈衰减率｜配方和条件都变】实验样 0.1 M PhSeBr（1 M LiTFSI；0.15（同时标作1 wt%） M LiNO3；0.1 M PHSEBR；DME:DOL = 1:1（体积比），测试 T07）相对 对比样 0 M PhSeBr（1 M LiTFSI；0.15（同时标作1 wt%） M LiNO3；0 M PHSEBR；DME:DOL = 1:1（体积比），测试 T02）｜组分变化：PHSEBR 0 M → 0.1 M（其中 PHSEBR：描述符看不到）｜描述符：无变化｜物性：两边没有都报告的｜条件：倍率 变低；温度 变低；圈数 变低｜性能：每圈衰减率 变低"
 },
 {
  "编号": "PC01807",
  "论文": "P392",
  "类别": "每圈衰减率",
  "比较类型": "同配方换条件",
  "A": {
   "测试": "T08",
   "测试名": "30 °C软包循环",
   "配方": "E1",
   "配方名": "0.1 M PhSeBr",
   "recipe": "R_E1",
   "是否对照": false,
   "配方文字": "1 M LiTFSI；0.15（同时标作1 wt%） M LiNO3；0.1 M PHSEBR；DME:DOL = 1:1（体积比）",
   "表述编号": "ST5077",
   "证据句子": [
    "X0114"
   ],
   "标记": []
  },
  "B": {
   "测试": "T02",
   "测试名": "0.5 C长循环",
   "配方": "E1",
   "配方名": "0.1 M PhSeBr",
   "recipe": "R_E1",
   "是否对照": false,
   "配方文字": "1 M LiTFSI；0.15（同时标作1 wt%） M LiNO3；0.1 M PHSEBR；DME:DOL = 1:1（体积比）",
   "表述编号": "ST5058",
   "证据句子": [
    "X0089"
   ],
   "标记": []
  },
  "组分变化": "配方相同",
  "作者改动的组分": [],
  "特殊组分变化": [],
  "电解液相同但样品编号不同": false,
  "描述符": [],
  "物性": [],
  "条件": [
   {
    "条件": "E/S",
    "方向": "变低",
    "A": 4.0,
    "B": 33.33
   },
   {
    "条件": "倍率",
    "方向": "变低",
    "A": 0.1,
    "B": 0.5
   },
   {
    "条件": "温度",
    "方向": "相近",
    "A": 30.0,
    "B": 30.0
   },
   {
    "条件": "电池形式",
    "方向": "扣式 → 软包",
    "A": 1.0,
    "B": 0.0
   },
   {
    "条件": "圈数",
    "方向": "变低",
    "A": 50,
    "B": 300
   }
  ],
  "条件含默认值": [],
  "性能": {
   "方向": "变高",
   "倍数": 1.4312,
   "倍数含义": "每圈衰减率之比",
   "好于参照": false,
   "值A": 0.104,
   "值B": 0.0727,
   "指标A": "每圈衰减率（%/圈，由容量保持率换算）",
   "指标B": "每圈衰减率（%/圈，由容量保持率换算）"
  },
  "表述文字": "【P392｜每圈衰减率｜同配方换条件】实验样 0.1 M PhSeBr（1 M LiTFSI；0.15（同时标作1 wt%） M LiNO3；0.1 M PHSEBR；DME:DOL = 1:1（体积比），测试 T08）相对 实验样 0.1 M PhSeBr（1 M LiTFSI；0.15（同时标作1 wt%） M LiNO3；0.1 M PHSEBR；DME:DOL = 1:1（体积比），测试 T02）｜组分变化：配方相同｜描述符：配方相同｜物性：两边没有都报告的｜条件：E/S 变低；倍率 变低；电池形式 扣式 → 软包；圈数 变低｜性能：每圈衰减率 变高"
 },
 {
  "编号": "PC01808",
  "论文": "P392",
  "类别": "每圈衰减率",
  "比较类型": "同配方换条件",
  "A": {
   "测试": "T09",
   "测试名": "−20 °C软包循环",
   "配方": "E1",
   "配方名": "0.1 M PhSeBr",
   "recipe": "R_E1",
   "是否对照": false,
   "配方文字": "1 M LiTFSI；0.15（同时标作1 wt%） M LiNO3；0.1 M PHSEBR；DME:DOL = 1:1（体积比）",
   "表述编号": "ST5081",
   "证据句子": [
    "X0232"
   ],
   "标记": []
  },
  "B": {
   "测试": "T02",
   "测试名": "0.5 C长循环",
   "配方": "E1",
   "配方名": "0.1 M PhSeBr",
   "recipe": "R_E1",
   "是否对照": false,
   "配方文字": "1 M LiTFSI；0.15（同时标作1 wt%） M LiNO3；0.1 M PHSEBR；DME:DOL = 1:1（体积比）",
   "表述编号": "ST5058",
   "证据句子": [
    "X0089"
   ],
   "标记": []
  },
  "组分变化": "配方相同",
  "作者改动的组分": [],
  "特殊组分变化": [],
  "电解液相同但样品编号不同": false,
  "描述符": [],
  "物性": [],
  "条件": [
   {
    "条件": "E/S",
    "方向": "变低",
    "A": 4.0,
    "B": 33.33
   },
   {
    "条件": "倍率",
    "方向": "变低",
    "A": 0.1,
    "B": 0.5
   },
   {
    "条件": "温度",
    "方向": "变低",
    "A": -20.0,
    "B": 30.0
   },
   {
    "条件": "电池形式",
    "方向": "扣式 → 软包",
    "A": 1.0,
    "B": 0.0
   },
   {
    "条件": "圈数",
    "方向": "变低",
    "A": 35,
    "B": 300
   }
  ],
  "条件含默认值": [],
  "性能": {
   "方向": "变高",
   "倍数": 5.7798,
   "倍数含义": "每圈衰减率之比",
   "好于参照": false,
   "值A": 0.42,
   "值B": 0.0727,
   "指标A": "每圈衰减率（%/圈，由容量保持率换算）",
   "指标B": "每圈衰减率（%/圈，由容量保持率换算）"
  },
  "表述文字": "【P392｜每圈衰减率｜同配方换条件】实验样 0.1 M PhSeBr（1 M LiTFSI；0.15（同时标作1 wt%） M LiNO3；0.1 M PHSEBR；DME:DOL = 1:1（体积比），测试 T09）相对 实验样 0.1 M PhSeBr（1 M LiTFSI；0.15（同时标作1 wt%） M LiNO3；0.1 M PHSEBR；DME:DOL = 1:1（体积比），测试 T02）｜组分变化：配方相同｜描述符：配方相同｜物性：两边没有都报告的｜条件：E/S 变低；倍率 变低；温度 变低；电池形式 扣式 → 软包；圈数 变低｜性能：每圈衰减率 变高"
 },
 {
  "编号": "PC01809",
  "论文": "P392",
  "类别": "每圈衰减率",
  "比较类型": "同配方换条件",
  "A": {
   "测试": "T07",
   "测试名": "−20 °C扣式循环",
   "配方": "E1",
   "配方名": "0.1 M PhSeBr",
   "recipe": "R_E1",
   "是否对照": false,
   "配方文字": "1 M LiTFSI；0.15（同时标作1 wt%） M LiNO3；0.1 M PHSEBR；DME:DOL = 1:1（体积比）",
   "表述编号": "ST5076",
   "证据句子": [
    "X0109",
    "M0110"
   ],
   "标记": [
    "由容量换算"
   ]
  },
  "B": {
   "测试": "T02",
   "测试名": "0.5 C长循环",
   "配方": "E1",
   "配方名": "0.1 M PhSeBr",
   "recipe": "R_E1",
   "是否对照": false,
   "配方文字": "1 M LiTFSI；0.15（同时标作1 wt%） M LiNO3；0.1 M PHSEBR；DME:DOL = 1:1（体积比）",
   "表述编号": "ST5058",
   "证据句子": [
    "X0089"
   ],
   "标记": []
  },
  "组分变化": "配方相同",
  "作者改动的组分": [],
  "特殊组分变化": [],
  "电解液相同但样品编号不同": false,
  "描述符": [],
  "物性": [],
  "条件": [
   {
    "条件": "E/S",
    "方向": "相近",
    "A": 33.33,
    "B": 33.33
   },
   {
    "条件": "倍率",
    "方向": "变低",
    "A": 0.2,
    "B": 0.5
   },
   {
    "条件": "温度",
    "方向": "变低",
    "A": -20.0,
    "B": 30.0
   },
   {
    "条件": "电池形式",
    "方向": "相同",
    "A": 0.0,
    "B": 0.0
   },
   {
    "条件": "圈数",
    "方向": "变低",
    "A": 60,
    "B": 300
   }
  ],
  "条件含默认值": [],
  "性能": {
   "方向": "变高",
   "倍数": 2.8437,
   "倍数含义": "每圈衰减率之比",
   "好于参照": false,
   "值A": 0.2066,
   "值B": 0.0727,
   "指标A": "每圈衰减率（%/圈，由硫比放电容量换算）",
   "指标B": "每圈衰减率（%/圈，由容量保持率换算）"
  },
  "表述文字": "【P392｜每圈衰减率｜同配方换条件】实验样 0.1 M PhSeBr（1 M LiTFSI；0.15（同时标作1 wt%） M LiNO3；0.1 M PHSEBR；DME:DOL = 1:1（体积比），测试 T07）相对 实验样 0.1 M PhSeBr（1 M LiTFSI；0.15（同时标作1 wt%） M LiNO3；0.1 M PHSEBR；DME:DOL = 1:1（体积比），测试 T02）｜组分变化：配方相同｜描述符：配方相同｜物性：两边没有都报告的｜条件：倍率 变低；温度 变低；圈数 变低｜性能：每圈衰减率 变高"
 },
 {
  "编号": "PC01810",
  "论文": "P392",
  "类别": "每圈衰减率",
  "比较类型": "同配方换条件",
  "A": {
   "测试": "T09",
   "测试名": "−20 °C软包循环",
   "配方": "E1",
   "配方名": "0.1 M PhSeBr",
   "recipe": "R_E1",
   "是否对照": false,
   "配方文字": "1 M LiTFSI；0.15（同时标作1 wt%） M LiNO3；0.1 M PHSEBR；DME:DOL = 1:1（体积比）",
   "表述编号": "ST5081",
   "证据句子": [
    "X0232"
   ],
   "标记": []
  },
  "B": {
   "测试": "T08",
   "测试名": "30 °C软包循环",
   "配方": "E1",
   "配方名": "0.1 M PhSeBr",
   "recipe": "R_E1",
   "是否对照": false,
   "配方文字": "1 M LiTFSI；0.15（同时标作1 wt%） M LiNO3；0.1 M PHSEBR；DME:DOL = 1:1（体积比）",
   "表述编号": "ST5077",
   "证据句子": [
    "X0114"
   ],
   "标记": []
  },
  "组分变化": "配方相同",
  "作者改动的组分": [],
  "特殊组分变化": [],
  "电解液相同但样品编号不同": false,
  "描述符": [],
  "物性": [],
  "条件": [
   {
    "条件": "E/S",
    "方向": "相近",
    "A": 4.0,
    "B": 4.0
   },
   {
    "条件": "倍率",
    "方向": "相近",
    "A": 0.1,
    "B": 0.1
   },
   {
    "条件": "温度",
    "方向": "变低",
    "A": -20.0,
    "B": 30.0
   },
   {
    "条件": "电池形式",
    "方向": "相同",
    "A": 1.0,
    "B": 1.0
   },
   {
    "条件": "圈数",
    "方向": "变低",
    "A": 35,
    "B": 50
   }
  ],
  "条件含默认值": [],
  "性能": {
   "方向": "变高",
   "倍数": 4.0385,
   "倍数含义": "每圈衰减率之比",
   "好于参照": false,
   "值A": 0.42,
   "值B": 0.104,
   "指标A": "每圈衰减率（%/圈，由容量保持率换算）",
   "指标B": "每圈衰减率（%/圈，由容量保持率换算）"
  },
  "表述文字": "【P392｜每圈衰减率｜同配方换条件】实验样 0.1 M PhSeBr（1 M LiTFSI；0.15（同时标作1 wt%） M LiNO3；0.1 M PHSEBR；DME:DOL = 1:1（体积比），测试 T09）相对 实验样 0.1 M PhSeBr（1 M LiTFSI；0.15（同时标作1 wt%） M LiNO3；0.1 M PHSEBR；DME:DOL = 1:1（体积比），测试 T08）｜组分变化：配方相同｜描述符：配方相同｜物性：两边没有都报告的｜条件：温度 变低；圈数 变低｜性能：每圈衰减率 变高"
 },
 {
  "编号": "PC01811",
  "论文": "P392",
  "类别": "每圈衰减率",
  "比较类型": "同配方换条件",
  "A": {
   "测试": "T07",
   "测试名": "−20 °C扣式循环",
   "配方": "E1",
   "配方名": "0.1 M PhSeBr",
   "recipe": "R_E1",
   "是否对照": false,
   "配方文字": "1 M LiTFSI；0.15（同时标作1 wt%） M LiNO3；0.1 M PHSEBR；DME:DOL = 1:1（体积比）",
   "表述编号": "ST5076",
   "证据句子": [
    "X0109",
    "M0110"
   ],
   "标记": [
    "由容量换算"
   ]
  },
  "B": {
   "测试": "T08",
   "测试名": "30 °C软包循环",
   "配方": "E1",
   "配方名": "0.1 M PhSeBr",
   "recipe": "R_E1",
