Repository: zhuonanli08/Li-S_Electrolyte_Conflicts

File: output/两两比较表述_313篇_v2_2026-11-07/比较表述.json (part 107 of 111)
[
   "是否对照": false,
   "配方文字": "1 M LiTFSI；0.15（同时标作1 wt%） M LiNO3；0.1 M PHSEBR；DME:DOL = 1:1（体积比）",
   "表述编号": "ST5077",
   "证据句子": [
    "X0114"
   ],
   "标记": []
  },
  "组分变化": "配方相同",
  "作者改动的组分": [],
  "特殊组分变化": [],
  "电解液相同但样品编号不同": false,
  "描述符": [],
  "物性": [],
  "条件": [
   {
    "条件": "E/S",
    "方向": "变高",
    "A": 33.33,
    "B": 4.0
   },
   {
    "条件": "倍率",
    "方向": "变高",
    "A": 0.2,
    "B": 0.1
   },
   {
    "条件": "温度",
    "方向": "变低",
    "A": -20.0,
    "B": 30.0
   },
   {
    "条件": "电池形式",
    "方向": "软包 → 扣式",
    "A": 0.0,
    "B": 1.0
   },
   {
    "条件": "圈数",
    "方向": "变高",
    "A": 60,
    "B": 50
   }
  ],
  "条件含默认值": [],
  "性能": {
   "方向": "变高",
   "倍数": 1.987,
   "倍数含义": "每圈衰减率之比",
   "好于参照": false,
   "值A": 0.2066,
   "值B": 0.104,
   "指标A": "每圈衰减率（%/圈，由硫比放电容量换算）",
   "指标B": "每圈衰减率（%/圈，由容量保持率换算）"
  },
  "表述文字": "【P392｜每圈衰减率｜同配方换条件】实验样 0.1 M PhSeBr（1 M LiTFSI；0.15（同时标作1 wt%） M LiNO3；0.1 M PHSEBR；DME:DOL = 1:1（体积比），测试 T07）相对 实验样 0.1 M PhSeBr（1 M LiTFSI；0.15（同时标作1 wt%） M LiNO3；0.1 M PHSEBR；DME:DOL = 1:1（体积比），测试 T08）｜组分变化：配方相同｜描述符：配方相同｜物性：两边没有都报告的｜条件：E/S 变高；倍率 变高；温度 变低；电池形式 软包 → 扣式；圈数 变高｜性能：每圈衰减率 变高"
 },
 {
  "编号": "PC01812",
  "论文": "P392",
  "类别": "每圈衰减率",
  "比较类型": "同配方换条件",
  "A": {
   "测试": "T07",
   "测试名": "−20 °C扣式循环",
   "配方": "E1",
   "配方名": "0.1 M PhSeBr",
   "recipe": "R_E1",
   "是否对照": false,
   "配方文字": "1 M LiTFSI；0.15（同时标作1 wt%） M LiNO3；0.1 M PHSEBR；DME:DOL = 1:1（体积比）",
   "表述编号": "ST5076",
   "证据句子": [
    "X0109",
    "M0110"
   ],
   "标记": [
    "由容量换算"
   ]
  },
  "B": {
   "测试": "T09",
   "测试名": "−20 °C软包循环",
   "配方": "E1",
   "配方名": "0.1 M PhSeBr",
   "recipe": "R_E1",
   "是否对照": false,
   "配方文字": "1 M LiTFSI；0.15（同时标作1 wt%） M LiNO3；0.1 M PHSEBR；DME:DOL = 1:1（体积比）",
   "表述编号": "ST5081",
   "证据句子": [
    "X0232"
   ],
   "标记": []
  },
  "组分变化": "配方相同",
  "作者改动的组分": [],
  "特殊组分变化": [],
  "电解液相同但样品编号不同": false,
  "描述符": [],
  "物性": [],
  "条件": [
   {
    "条件": "E/S",
    "方向": "变高",
    "A": 33.33,
    "B": 4.0
   },
   {
    "条件": "倍率",
    "方向": "变高",
    "A": 0.2,
    "B": 0.1
   },
   {
    "条件": "温度",
    "方向": "相近",
    "A": -20.0,
    "B": -20.0
   },
   {
    "条件": "电池形式",
    "方向": "软包 → 扣式",
    "A": 0.0,
    "B": 1.0
   },
   {
    "条件": "圈数",
    "方向": "变高",
    "A": 60,
    "B": 35
   }
  ],
  "条件含默认值": [],
  "性能": {
   "方向": "变低",
   "倍数": 0.492,
   "倍数含义": "每圈衰减率之比",
   "好于参照": true,
   "值A": 0.2066,
   "值B": 0.42,
   "指标A": "每圈衰减率（%/圈，由硫比放电容量换算）",
   "指标B": "每圈衰减率（%/圈，由容量保持率换算）"
  },
  "表述文字": "【P392｜每圈衰减率｜同配方换条件】实验样 0.1 M PhSeBr（1 M LiTFSI；0.15（同时标作1 wt%） M LiNO3；0.1 M PHSEBR；DME:DOL = 1:1（体积比），测试 T07）相对 实验样 0.1 M PhSeBr（1 M LiTFSI；0.15（同时标作1 wt%） M LiNO3；0.1 M PHSEBR；DME:DOL = 1:1（体积比），测试 T09）｜组分变化：配方相同｜描述符：配方相同｜物性：两边没有都报告的｜条件：E/S 变高；倍率 变高；电池形式 软包 → 扣式；圈数 变高｜性能：每圈衰减率 变低"
 },
 {
  "编号": "PC01813",
  "论文": "P392",
  "类别": "首圈容量",
  "比较类型": "同测试换配方",
  "A": {
   "测试": "T02",
   "测试名": "0.5 C长循环",
   "配方": "E1",
   "配方名": "0.1 M PhSeBr",
   "recipe": "R_E1",
   "是否对照": false,
   "配方文字": "1 M LiTFSI；0.15（同时标作1 wt%） M LiNO3；0.1 M PHSEBR；DME:DOL = 1:1（体积比）",
   "表述编号": "ST5060",
   "证据句子": [
    "X0089"
   ],
   "标记": []
  },
  "B": {
   "测试": "T02",
   "测试名": "0.5 C长循环",
   "配方": "E0",
   "配方名": "0 M PhSeBr",
   "recipe": "R_E0",
   "是否对照": true,
   "配方文字": "1 M LiTFSI；0.15（同时标作1 wt%） M LiNO3；0 M PHSEBR；DME:DOL = 1:1（体积比）",
   "表述编号": "ST5057",
   "证据句子": [
    "X0089"
   ],
   "标记": []
  },
  "组分变化": "PHSEBR 0 M → 0.1 M",
  "作者改动的组分": [
   "PHSEBR"
  ],
  "特殊组分变化": [
   {
    "组分": "PHSEBR",
    "类型": "描述符看不到"
   }
  ],
  "电解液相同但样品编号不同": false,
  "描述符": [],
  "物性": [],
  "条件": [
   {
    "条件": "E/S",
    "方向": "相近",
    "A": 33.33,
    "B": 33.33
   },
   {
    "条件": "倍率",
    "方向": "相近",
    "A": 0.5,
    "B": 0.5
   },
   {
    "条件": "温度",
    "方向": "相近",
    "A": 30.0,
    "B": 30.0
   },
   {
    "条件": "电池形式",
    "方向": "相同",
    "A": 0.0,
    "B": 0.0
   }
  ],
  "条件含默认值": [],
  "性能": {
   "方向": "变高",
   "倍数": 1.3498,
   "倍数含义": "容量之比",
   "好于参照": true,
   "值A": 1489.6,
   "值B": 1103.6,
   "指标A": "硫比放电容量",
   "指标B": "硫比放电容量"
  },
  "表述文字": "【P392｜首圈容量｜同测试换配方】实验样 0.1 M PhSeBr（1 M LiTFSI；0.15（同时标作1 wt%） M LiNO3；0.1 M PHSEBR；DME:DOL = 1:1（体积比），测试 T02）相对 对比样 0 M PhSeBr（1 M LiTFSI；0.15（同时标作1 wt%） M LiNO3；0 M PHSEBR；DME:DOL = 1:1（体积比），测试 T02）｜组分变化：PHSEBR 0 M → 0.1 M（其中 PHSEBR：描述符看不到）｜描述符：无变化｜物性：两边没有都报告的｜条件：相同｜性能：首圈容量 变高"
 },
 {
  "编号": "PC01814",
  "论文": "P392",
  "类别": "首圈容量",
  "比较类型": "配方和条件都变",
  "A": {
   "测试": "T07",
   "测试名": "−20 °C扣式循环",
   "配方": "E1",
   "配方名": "0.1 M PhSeBr",
   "recipe": "R_E1",
   "是否对照": false,
   "配方文字": "1 M LiTFSI；0.15（同时标作1 wt%） M LiNO3；0.1 M PHSEBR；DME:DOL = 1:1（体积比）",
   "表述编号": "ST5075",
   "证据句子": [
    "X0109"
   ],
   "标记": []
  },
  "B": {
   "测试": "T02",
   "测试名": "0.5 C长循环",
   "配方": "E0",
   "配方名": "0 M PhSeBr",
   "recipe": "R_E0",
   "是否对照": true,
   "配方文字": "1 M LiTFSI；0.15（同时标作1 wt%） M LiNO3；0 M PHSEBR；DME:DOL = 1:1（体积比）",
   "表述编号": "ST5057",
   "证据句子": [
    "X0089"
   ],
   "标记": []
  },
  "组分变化": "PHSEBR 0 M → 0.1 M",
  "作者改动的组分": [
   "PHSEBR"
  ],
  "特殊组分变化": [
   {
    "组分": "PHSEBR",
    "类型": "描述符看不到"
   }
  ],
  "电解液相同但样品编号不同": false,
  "描述符": [],
  "物性": [],
  "条件": [
   {
    "条件": "E/S",
    "方向": "相近",
    "A": 33.33,
    "B": 33.33
   },
   {
    "条件": "倍率",
    "方向": "变低",
    "A": 0.2,
    "B": 0.5
   },
   {
    "条件": "温度",
    "方向": "变低",
    "A": -20.0,
    "B": 30.0
   },
   {
    "条件": "电池形式",
    "方向": "相同",
    "A": 0.0,
    "B": 0.0
   }
  ],
  "条件含默认值": [],
  "性能": {
   "方向": "变低",
   "倍数": 0.9008,
   "倍数含义": "容量之比",
   "好于参照": false,
   "值A": 994.1,
   "值B": 1103.6,
   "指标A": "硫比放电容量",
   "指标B": "硫比放电容量"
  },
  "表述文字": "【P392｜首圈容量｜配方和条件都变】实验样 0.1 M PhSeBr（1 M LiTFSI；0.15（同时标作1 wt%） M LiNO3；0.1 M PHSEBR；DME:DOL = 1:1（体积比），测试 T07）相对 对比样 0 M PhSeBr（1 M LiTFSI；0.15（同时标作1 wt%） M LiNO3；0 M PHSEBR；DME:DOL = 1:1（体积比），测试 T02）｜组分变化：PHSEBR 0 M → 0.1 M（其中 PHSEBR：描述符看不到）｜描述符：无变化｜物性：两边没有都报告的｜条件：倍率 变低；温度 变低｜性能：首圈容量 变低"
 },
 {
  "编号": "PC01815",
  "论文": "P392",
  "类别": "首圈容量",
  "比较类型": "同配方换条件",
  "A": {
   "测试": "T07",
   "测试名": "−20 °C扣式循环",
   "配方": "E1",
   "配方名": "0.1 M PhSeBr",
   "recipe": "R_E1",
   "是否对照": false,
   "配方文字": "1 M LiTFSI；0.15（同时标作1 wt%） M LiNO3；0.1 M PHSEBR；DME:DOL = 1:1（体积比）",
   "表述编号": "ST5075",
   "证据句子": [
    "X0109"
   ],
   "标记": []
  },
  "B": {
   "测试": "T02",
   "测试名": "0.5 C长循环",
   "配方": "E1",
   "配方名": "0.1 M PhSeBr",
   "recipe": "R_E1",
   "是否对照": false,
   "配方文字": "1 M LiTFSI；0.15（同时标作1 wt%） M LiNO3；0.1 M PHSEBR；DME:DOL = 1:1（体积比）",
   "表述编号": "ST5060",
   "证据句子": [
    "X0089"
   ],
   "标记": []
  },
  "组分变化": "配方相同",
  "作者改动的组分": [],
  "特殊组分变化": [],
  "电解液相同但样品编号不同": false,
  "描述符": [],
  "物性": [],
  "条件": [
   {
    "条件": "E/S",
    "方向": "相近",
    "A": 33.33,
    "B": 33.33
   },
   {
    "条件": "倍率",
    "方向": "变低",
    "A": 0.2,
    "B": 0.5
   },
   {
    "条件": "温度",
    "方向": "变低",
    "A": -20.0,
    "B": 30.0
   },
   {
    "条件": "电池形式",
    "方向": "相同",
    "A": 0.0,
    "B": 0.0
   }
  ],
  "条件含默认值": [],
  "性能": {
   "方向": "变低",
   "倍数": 0.6674,
   "倍数含义": "容量之比",
   "好于参照": false,
   "值A": 994.1,
   "值B": 1489.6,
   "指标A": "硫比放电容量",
   "指标B": "硫比放电容量"
  },
  "表述文字": "【P392｜首圈容量｜同配方换条件】实验样 0.1 M PhSeBr（1 M LiTFSI；0.15（同时标作1 wt%） M LiNO3；0.1 M PHSEBR；DME:DOL = 1:1（体积比），测试 T07）相对 实验样 0.1 M PhSeBr（1 M LiTFSI；0.15（同时标作1 wt%） M LiNO3；0.1 M PHSEBR；DME:DOL = 1:1（体积比），测试 T02）｜组分变化：配方相同｜描述符：配方相同｜物性：两边没有都报告的｜条件：倍率 变低；温度 变低｜性能：首圈容量 变低"
 },
 {
  "编号": "PC01816",
  "论文": "P451",
  "类别": "LiCu_CE",
  "比较类型": "同配方换条件",
  "A": {
   "测试": "T28",
   "测试名": "LiCu-10",
   "配方": "DPIE",
   "配方名": "DPIE",
   "recipe": "R_DPIE",
   "是否对照": false,
   "配方文字": "1 M LiFSI；DBE:TTE = 1:1（体积比）",
   "表述编号": "ST5125",
   "证据句子": [
    "M0180"
   ],
   "标记": []
  },
  "B": {
   "测试": "T12",
   "测试名": "LiCu25",
   "配方": "DPIE",
   "配方名": "DPIE",
   "recipe": "R_DPIE",
   "是否对照": false,
   "配方文字": "1 M LiFSI；DBE:TTE = 1:1（体积比）",
   "表述编号": "ST5105",
   "证据句子": [
    "M0102"
   ],
   "标记": []
  },
  "组分变化": "配方相同",
  "作者改动的组分": [],
  "特殊组分变化": [],
  "电解液相同但样品编号不同": false,
  "描述符": [],
  "物性": [
   {
    "物性": "Li⁺溶剂化结构",
    "方向": "相近",
    "A": 2.55,
    "B": 2.55,
    "单位": "",
    "温度": null
   },
   {
    "物性": "Li⁺脱溶剂化能",
    "方向": "相近",
    "A": 339.4,
    "B": 339.4,
    "单位": "kJ/mol",
    "温度": 25.0
   },
   {
    "物性": "盐或添加剂溶解度",
    "方向": "相近",
    "A": 1.0,
    "B": 1.0,
    "单位": ":1可完全溶解1M LiFSI",
    "温度": null
   },
   {
    "物性": "离子电导率",
    "方向": "相近",
    "A": 0.2,
    "B": 0.2,
    "单位": "mS/cm",
    "温度": 30.0
   },
   {
    "物性": "电化学稳定性",
    "方向": "相近",
    "A": 4.3,
    "B": 4.3,
    "单位": "V vs Li/Li+",
    "温度": null
   },
   {
    "物性": "Li⁺迁移数",
    "方向": "相近",
    "A": 0.74,
    "B": 0.74,
    "单位": "",
    "温度": null
   }
  ],
  "条件": [
   {
    "条件": "温度",
    "方向": "变低",
    "A": -10.0,
    "B": 25.0
   },
   {
    "条件": "电流密度",
    "方向": "相近",
    "A": 0.5,
    "B": 0.5
   },
   {
    "条件": "沉积容量",
    "方向": "相近",
    "A": 1.0,
    "B": 1.0
   },
   {
    "条件": "测试方法",
    "方向": "相同",
    "A": 0.0,
    "B": 0.0
   },
   {
    "条件": "圈数",
    "方向": "变低",
    "A": 100,
    "B": 500
   }
  ],
  "条件含默认值": [],
  "性能": {
   "方向": "变低",
   "倍数": 1.5556,
   "倍数含义": "损失（100 − CE）之比",
   "好于参照": false,
   "值A": 98.6,
   "值B": 99.1,
   "指标A": "Li‖Cu CE",
   "指标B": "Li‖Cu CE"
  },
  "表述文字": "【P451｜Li‖Cu CE｜同配方换条件】实验样 DPIE（1 M LiFSI；DBE:TTE = 1:1（体积比），测试 T28）相对 实验样 DPIE（1 M LiFSI；DBE:TTE = 1:1（体积比），测试 T12）｜组分变化：配方相同｜描述符：配方相同｜物性：Li⁺溶剂化结构 相近；Li⁺脱溶剂化能 相近；盐或添加剂溶解度 相近；离子电导率 相近；电化学稳定性 相近；Li⁺迁移数 相近｜条件：温度 变低；圈数 变低｜性能：Li‖Cu CE 变低"
 },
 {
  "编号": "PC01817",
  "论文": "P510",
  "类别": "LiCu_CE",
  "比较类型": "同测试换配方",
  "A": {
   "测试": "Tcu1",
   "测试名": "Li/Cu 1 mA/cm²沉积剥离",
   "配方": "DD2",
   "配方名": "DDLiTFSI (2 M)",
   "recipe": "RDD2",
   "是否对照": false,
   "配方文字": "2 M LiTFSI；DOL:DME = 未报告:未报告（体积比）",
   "表述编号": "ST5157",
   "证据句子": [
    "M0147",
    "M0148",
    "M0153"
   ],
   "标记": [
    "温度默认",
    "溶剂比例默认",
    "电流补解析",
    "面容量=电流×时间"
   ]
  },
  "B": {
   "测试": "Tcu1",
   "测试名": "Li/Cu 1 mA/cm²沉积剥离",
   "配方": "DD",
   "配方名": "DDLiTFSI",
   "recipe": "RDD",
   "是否对照": true,
   "配方文字": "1 M LiTFSI；50 vol% DOL；50 vol% DME",
   "表述编号": "ST5153",
   "证据句子": [
    "M0147",
    "M0148",
    "M0153"
   ],
   "标记": [
    "温度默认",
    "电流补解析",
    "面容量=电流×时间"
   ]
  },
  "组分变化": "LiTFSI 1 M → 2 M；DOL 50 vol% → 未报告；DME 50 vol% → 未报告",
  "作者改动的组分": [
   "DME",
   "DOL",
   "LiTFSI"
  ],
  "特殊组分变化": [],
  "电解液相同但样品编号不同": false,
  "描述符": [
   {
    "描述符": "lnsites",
    "中文": "每个 Li⁺ 的配位位点",
    "组": "配位（醚氧）",
    "方向": "变低",
    "A": 11.9905,
    "B": 23.9809,
    "被动": false
   },
   {
    "描述符": "li",
    "中文": "Li⁺ 总浓度",
    "组": "盐用量",
    "方向": "变高",
    "A": 2.0,
    "B": 1.0,
    "被动": false
   },
   {
    "描述符": "salt",
    "中文": "主盐浓度",
    "组": "盐用量",
    "方向": "变高",
    "A": 2.0,
    "B": 1.0,
    "被动": false
   },
   {
    "描述符": "anF",
    "中文": "阴离子 F（每升）",
    "组": "盐用量",
    "方向": "变高",
    "A": 12.0,
    "B": 6.0,
    "被动": false
   },
   {
    "描述符": "anSO2",
    "中文": "阴离子磺酰（每升）",
    "组": "盐用量",
    "方向": "变高",
    "A": 4.0,
    "B": 2.0,
    "被动": false
   }
  ],
  "物性": [],
  "条件": [
   {
    "条件": "温度",
    "方向": "相近",
    "A": 25.0,
    "B": 25.0
   },
   {
    "条件": "电流密度",
    "方向": "相近",
    "A": 1.0,
    "B": 1.0
   },
   {
    "条件": "沉积容量",
    "方向": "相近",
    "A": 2.0,
    "B": 2.0
   },
   {
    "条件": "测试方法",
    "方向": "相同",
    "A": 0.0,
    "B": 0.0
   },
   {
    "条件": "圈数",
    "方向": "相近",
    "A": 150,
    "B": 150
   }
  ],
  "条件含默认值": [
   "温度默认",
   "溶剂比例默认"
  ],
  "性能": {
   "方向": "变高",
   "倍数": 0.4867,
   "倍数含义": "损失（100 − CE）之比",
   "好于参照": true,
   "值A": 63.5,
   "值B": 25.0,
   "指标A": "Li‖Cu CE",
   "指标B": "Li‖Cu CE"
  },
  "表述文字": "【P510｜Li‖Cu CE｜同测试换配方】实验样 DDLiTFSI (2 M)（2 M LiTFSI；DOL:DME = 未报告:未报告（体积比），测试 Tcu1）相对 对比样 DDLiTFSI（1 M LiTFSI；50 vol% DOL；50 vol% DME，测试 Tcu1）｜组分变化：LiTFSI 1 M → 2 M；DOL 50 vol% → 未报告；DME 50 vol% → 未报告｜描述符：每个 Li⁺ 的配位位点 变低；Li⁺ 总浓度 变高；主盐浓度 变高；阴离子 F（每升） 变高；阴离子磺酰（每升） 变高｜物性：两边没有都报告的｜条件：相同（含默认值：温度默认、溶剂比例默认）｜性能：Li‖Cu CE 变高"
 },
 {
  "编号": "PC01818",
  "论文": "P510",
  "类别": "LiCu_CE",
  "比较类型": "同测试换配方",
  "A": {
   "测试": "Tcu1",
   "测试名": "Li/Cu 1 mA/cm²沉积剥离",
   "配方": "NH",
   "配方名": "DnH40LiTFSI",
   "recipe": "RNH",
   "是否对照": false,
   "配方文字": "2.33 M LiTFSI；60 vol% DOL；40 vol% NHEXANE",
   "表述编号": "ST5162",
   "证据句子": [
    "M0147",
    "M0148",
    "M0153"
   ],
   "标记": [
    "温度默认",
    "电流补解析",
    "面容量=电流×时间"
   ]
  },
  "B": {
   "测试": "Tcu1",
   "测试名": "Li/Cu 1 mA/cm²沉积剥离",
   "配方": "DD",
   "配方名": "DDLiTFSI",
   "recipe": "RDD",
   "是否对照": true,
   "配方文字": "1 M LiTFSI；50 vol% DOL；50 vol% DME",
   "表述编号": "ST5153",
   "证据句子": [
    "M0147",
    "M0148",
    "M0153"
   ],
   "标记": [
    "温度默认",
    "电流补解析",
    "面容量=电流×时间"
   ]
  },
  "组分变化": "LiTFSI 1 M → 2.33 M；DOL 50 vol% → 60 vol%；加入 NHEXANE（40 vol%）；去掉 DME",
  "作者改动的组分": [
   "DME",
   "DOL",
   "LiTFSI",
   "NHEXANE"
  ],
  "特殊组分变化": [],
  "电解液相同但样品编号不同": false,
  "描述符": [
   {
    "描述符": "eo",
    "中文": "非氟醚氧",
    "组": "配位（醚氧）",
    "方向": "变低",
    "A": 1.4748,
    "B": 2.0,
    "被动": false
   },
   {
    "描述符": "ring",
    "中文": "溶剂环数",
    "组": "溶剂骨架",
    "方向": "变高",
    "A": 0.7374,
    "B": 0.5984,
    "被动": false
   },
   {
    "描述符": "rotb",
    "中文": "可旋转键数",
    "组": "溶剂骨架",
    "方向": "变低",
    "A": 0.7878,
    "B": 1.2049,
    "被动": false
   },
   {
    "描述符": "tpsa",
    "中文": "TPSA",
    "组": "其他（单独成组或数据少）",
    "方向": "变低",
    "A": 13.6122,
    "B": 18.46,
    "被动": false
   },
   {
    "描述符": "mw",
    "中文": "溶剂分子量",
    "组": "溶剂骨架",
    "方向": "变低",
    "A": 77.2563,
    "B": 80.5223,
    "被动": false
   },
   {
    "描述符": "lnsites",
    "中文": "每个 Li⁺ 的配位位点",
    "组": "配位（醚氧）",
    "方向": "变低",
    "A": 7.3903,
    "B": 23.9809,
    "被动": false
   },
   {
    "描述符": "dil",
    "中文": "稀释剂摩尔比例",
    "组": "氟化/稀释",
    "方向": "变高（从无到有）",
    "A": 0.2626,
    "B": 0.0,
    "被动": false
   },
   {
    "描述符": "li",
    "中文": "Li⁺ 总浓度",
    "组": "盐用量",
    "方向": "变高",
    "A": 2.33,
    "B": 1.0,
    "被动": false
   },
   {
    "描述符": "salt",
    "中文": "主盐浓度",
    "组": "盐用量",
    "方向": "变高",
    "A": 2.33,
    "B": 1.0,
    "被动": false
   },
   {
    "描述符": "anF",
    "中文": "阴离子 F（每升）",
    "组": "盐用量",
    "方向": "变高",
    "A": 13.98,
    "B": 6.0,
    "被动": false
   },
   {
    "描述符": "anSO2",
    "中文": "阴离子磺酰（每升）",
    "组": "盐用量",
    "方向": "变高",
    "A": 4.66,
    "B": 2.0,
    "被动": false
   }
  ],
  "物性": [
   {
    "物性": "黏度",
    "方向": "变高",
    "A": 5.1,
    "B": 2.5,
    "单位": "cP",
    "温度": 30.0
   },
   {
    "物性": "离子电导率",
    "方向": "变高",
    "A": 0.006500000000000001,
    "B": 0.004,
    "单位": "S/cm",
    "温度": 30.0
   },
   {
    "物性": "Li⁺迁移数",
    "方向": "变高",
    "A": 0.62,
    "B": 0.54,
    "单位": "",
    "温度": null
   }
  ],
  "条件": [
   {
    "条件": "温度",
    "方向": "相近",
    "A": 25.0,
    "B": 25.0
   },
   {
    "条件": "电流密度",
    "方向": "相近",
    "A": 1.0,
    "B": 1.0
   },
   {
    "条件": "沉积容量",
    "方向": "相近",
    "A": 2.0,
    "B": 2.0
   },
   {
    "条件": "测试方法",
    "方向": "相同",
    "A": 0.0,
    "B": 0.0
   },
   {
    "条件": "圈数",
    "方向": "相近",
    "A": 150,
    "B": 150
   }
  ],
  "条件含默认值": [
   "温度默认"
  ],
  "性能": {
   "方向": "变高",
   "倍数": 0.0027,
   "倍数含义": "损失（100 − CE）之比",
   "好于参照": true,
   "值A": 99.8,
   "值B": 25.0,
   "指标A": "Li‖Cu CE",
   "指标B": "Li‖Cu CE"
  },
  "表述文字": "【P510｜Li‖Cu CE｜同测试换配方】实验样 DnH40LiTFSI（2.33 M LiTFSI；60 vol% DOL；40 vol% NHEXANE，测试 Tcu1）相对 对比样 DDLiTFSI（1 M LiTFSI；50 vol% DOL；50 vol% DME，测试 Tcu1）｜组分变化：LiTFSI 1 M → 2.33 M；DOL 50 vol% → 60 vol%；加入 NHEXANE（40 vol%）；去掉 DME｜描述符：非氟醚氧 变低；溶剂环数 变高；可旋转键数 变低；TPSA 变低；溶剂分子量 变低；每个 Li⁺ 的配位位点 变低；稀释剂摩尔比例 变高（从无到有）；Li⁺ 总浓度 变高；主盐浓度 变高；阴离子 F（每升） 变高；阴离子磺酰（每升） 变高｜物性：黏度 变高；离子电导率 变高；Li⁺迁移数 变高｜条件：相同（含默认值：温度默认）｜性能：Li‖Cu CE 变高"
 },
 {
  "编号": "PC01819",
  "论文": "P510",
  "类别": "LiCu_CE",
  "比较类型": "同配方换条件",
  "A": {
   "测试": "Tcu2",
   "测试名": "Li/Cu 2 mA/cm²沉积剥离",
   "配方": "DD",
   "配方名": "DDLiTFSI",
   "recipe": "RDD",
   "是否对照": true,
   "配方文字": "1 M LiTFSI；50 vol% DOL；50 vol% DME",
   "表述编号": "ST5164",
   "证据句子": [
    "M0147",
    "M0148",
    "M0153"
   ],
   "标记": [
    "温度默认",
    "电流补解析",
    "面容量=电流×时间"
   ]
  },
  "B": {
   "测试": "Tcu1",
   "测试名": "Li/Cu 1 mA/cm²沉积剥离",
   "配方": "DD",
   "配方名": "DDLiTFSI",
   "recipe": "RDD",
   "是否对照": true,
   "配方文字": "1 M LiTFSI；50 vol% DOL；50 vol% DME",
   "表述编号": "ST5153",
   "证据句子": [
    "M0147",
    "M0148",
    "M0153"
   ],
   "标记": [
    "温度默认",
    "电流补解析",
    "面容量=电流×时间"
   ]
  },
  "组分变化": "配方相同",
  "作者改动的组分": [],
  "特殊组分变化": [],
  "电解液相同但样品编号不同": false,
  "描述符": [],
  "物性": [
   {
    "物性": "黏度",
    "方向": "相近",
    "A": 2.5,
    "B": 2.5,
    "单位": "cP",
    "温度": 30.0
   },
   {
    "物性": "离子电导率",
    "方向": "相近",
    "A": 0.004,
    "B": 0.004,
    "单位": "S/cm",
    "温度": 30.0
   },
   {
    "物性": "Li⁺迁移数",
    "方向": "相近",
    "A": 0.54,
    "B": 0.54,
    "单位": "",
    "温度": null
   }
  ],
  "条件": [
   {
    "条件": "温度",
    "方向": "相近",
    "A": 25.0,
    "B": 25.0
   },
   {
    "条件": "电流密度",
    "方向": "变高",
    "A": 2.0,
    "B": 1.0
   },
   {
    "条件": "沉积容量",
    "方向": "相近",
    "A": 2.0,
    "B": 2.0
   },
   {
    "条件": "测试方法",
    "方向": "相同",
    "A": 0.0,
    "B": 0.0
   },
   {
    "条件": "圈数",
    "方向": "变低",
    "A": 100,
    "B": 150
   }
  ],
  "条件含默认值": [
   "温度默认"
  ],
  "性能": {
   "方向": "变低",
   "倍数": 1.25,
   "倍数含义": "损失（100 − CE）之比",
   "好于参照": false,
   "值A": 6.25,
   "值B": 25.0,
   "指标A": "Li‖Cu CE",
   "指标B": "Li‖Cu CE"
  },
  "表述文字": "【P510｜Li‖Cu CE｜同配方换条件】对比样 DDLiTFSI（1 M LiTFSI；50 vol% DOL；50 vol% DME，测试 Tcu2）相对 对比样 DDLiTFSI（1 M LiTFSI；50 vol% DOL；50 vol% DME，测试 Tcu1）｜组分变化：配方相同｜描述符：配方相同｜物性：黏度 相近；离子电导率 相近；Li⁺迁移数 相近｜条件：电流密度 变高；圈数 变低（含默认值：温度默认）｜性能：Li‖Cu CE 变低"
 },
 {
  "编号": "PC01820",
  "论文": "P510",
  "类别": "LiCu_CE",
  "比较类型": "配方和条件都变",
  "A": {
   "测试": "Tcu2",
   "测试名": "Li/Cu 2 mA/cm²沉积剥离",
   "配方": "DD2",
   "配方名": "DDLiTFSI (2 M)",
   "recipe": "RDD2",
   "是否对照": false,
   "配方文字": "2 M LiTFSI；DOL:DME = 未报告:未报告（体积比）",
   "表述编号": "ST5168",
   "证据句子": [
    "M0147",
    "M0148",
    "M0153"
   ],
   "标记": [
    "温度默认",
    "溶剂比例默认",
    "电流补解析",
    "面容量=电流×时间"
   ]
  },
  "B": {
   "测试": "Tcu1",
   "测试名": "Li/Cu 1 mA/cm²沉积剥离",
   "配方": "DD",
   "配方名": "DDLiTFSI",
   "recipe": "RDD",
   "是否对照": true,
   "配方文字": "1 M LiTFSI；50 vol% DOL；50 vol% DME",
   "表述编号": "ST5153",
   "证据句子": [
    "M0147",
    "M0148",
    "M0153"
   ],
   "标记": [
    "温度默认",
    "电流补解析",
    "面容量=电流×时间"
   ]
  },
  "组分变化": "LiTFSI 1 M → 2 M；DOL 50 vol% → 未报告；DME 50 vol% → 未报告",
  "作者改动的组分": [
   "DME",
   "DOL",
   "LiTFSI"
  ],
  "特殊组分变化": [],
  "电解液相同但样品编号不同": false,
  "描述符": [
   {
    "描述符": "lnsites",
    "中文": "每个 Li⁺ 的配位位点",
    "组": "配位（醚氧）",
    "方向": "变低",
    "A": 11.9905,
    "B": 23.9809,
    "被动": false
   },
   {
    "描述符": "li",
    "中文": "Li⁺ 总浓度",
    "组": "盐用量",
    "方向": "变高",
    "A": 2.0,
    "B": 1.0,
    "被动": false
   },
   {
    "描述符": "salt",
    "中文": "主盐浓度",
    "组": "盐用量",
    "方向": "变高",
    "A": 2.0,
    "B": 1.0,
    "被动": false
   },
   {
    "描述符": "anF",
    "中文": "阴离子 F（每升）",
    "组": "盐用量",
    "方向": "变高",
    "A": 12.0,
    "B": 6.0,
    "被动": false
   },
   {
    "描述符": "anSO2",
    "中文": "阴离子磺酰（每升）",
    "组": "盐用量",
    "方向": "变高",
    "A": 4.0,
    "B": 2.0,
    "被动": false
   }
  ],
  "物性": [],
  "条件": [
   {
    "条件": "温度",
    "方向": "相近",
    "A": 25.0,
    "B": 25.0
   },
   {
    "条件": "电流密度",
    "方向": "变高",
    "A": 2.0,
    "B": 1.0
   },
   {
    "条件": "沉积容量",
    "方向": "相近",
    "A": 2.0,
    "B": 2.0
   },
   {
    "条件": "测试方法",
    "方向": "相同",
    "A": 0.0,
    "B": 0.0
   },
   {
    "条件": "圈数",
    "方向": "变低",
    "A": 100,
    "B": 150
   }
  ],
  "条件含默认值": [
   "温度默认",
   "溶剂比例默认"
  ],
  "性能": {
   "方向": "变低",
   "倍数": 1.1667,
   "倍数含义": "损失（100 − CE）之比",
   "好于参照": false,
   "值A": 12.5,
   "值B": 25.0,
   "指标A": "Li‖Cu CE",
   "指标B": "Li‖Cu CE"
  },
  "表述文字": "【P510｜Li‖Cu CE｜配方和条件都变】实验样 DDLiTFSI (2 M)（2 M LiTFSI；DOL:DME = 未报告:未报告（体积比），测试 Tcu2）相对 对比样 DDLiTFSI（1 M LiTFSI；50 vol% DOL；50 vol% DME，测试 Tcu1）｜组分变化：LiTFSI 1 M → 2 M；DOL 50 vol% → 未报告；DME 50 vol% → 未报告｜描述符：每个 Li⁺ 的配位位点 变低；Li⁺ 总浓度 变高；主盐浓度 变高；阴离子 F（每升） 变高；阴离子磺酰（每升） 变高｜物性：两边没有都报告的｜条件：电流密度 变高；圈数 变低（含默认值：温度默认、溶剂比例默认）｜性能：Li‖Cu CE 变低"
 },
 {
  "编号": "PC01821",
  "论文": "P510",
  "类别": "LiCu_CE",
  "比较类型": "配方和条件都变",
  "A": {
   "测试": "Tcu2",
   "测试名": "Li/Cu 2 mA/cm²沉积剥离",
   "配方": "NH",
   "配方名": "DnH40LiTFSI",
   "recipe": "RNH",
   "是否对照": false,
   "配方文字": "2.33 M LiTFSI；60 vol% DOL；40 vol% NHEXANE",
   "表述编号": "ST5173",
   "证据句子": [
    "M0147",
    "M0148",
    "M0153"
   ],
   "标记": [
    "温度默认",
    "电流补解析",
    "面容量=电流×时间"
   ]
  },
  "B": {
   "测试": "Tcu1",
   "测试名": "Li/Cu 1 mA/cm²沉积剥离",
   "配方": "DD",
   "配方名": "DDLiTFSI",
   "recipe": "RDD",
   "是否对照": true,
   "配方文字": "1 M LiTFSI；50 vol% DOL；50 vol% DME",
   "表述编号": "ST5153",
   "证据句子": [
    "M0147",
    "M0148",
    "M0153"
   ],
   "标记": [
    "温度默认",
    "电流补解析",
    "面容量=电流×时间"
   ]
  },
  "组分变化": "LiTFSI 1 M → 2.33 M；DOL 50 vol% → 60 vol%；加入 NHEXANE（40 vol%）；去掉 DME",
  "作者改动的组分": [
   "DME",
   "DOL",
   "LiTFSI",
   "NHEXANE"
  ],
  "特殊组分变化": [],
  "电解液相同但样品编号不同": false,
  "描述符": [
   {
    "描述符": "eo",
    "中文": "非氟醚氧",
    "组": "配位（醚氧）",
    "方向": "变低",
    "A": 1.4748,
    "B": 2.0,
    "被动": false
   },
   {
    "描述符": "ring",
    "中文": "溶剂环数",
    "组": "溶剂骨架",
    "方向": "变高",
    "A": 0.7374,
    "B": 0.5984,
    "被动": false
   },
   {
    "描述符": "rotb",
    "中文": "可旋转键数",
    "组": "溶剂骨架",
    "方向": "变低",
    "A": 0.7878,
    "B": 1.2049,
    "被动": false
   },
   {
    "描述符": "tpsa",
    "中文": "TPSA",
    "组": "其他（单独成组或数据少）",
    "方向": "变低",
    "A": 13.6122,
    "B": 18.46,
    "被动": false
   },
   {
    "描述符": "mw",
    "中文": "溶剂分子量",
    "组": "溶剂骨架",
    "方向": "变低",
    "A": 77.2563,
    "B": 80.5223,
    "被动": false
   },
   {
    "描述符": "lnsites",
    "中文": "每个 Li⁺ 的配位位点",
    "组": "配位（醚氧）",
    "方向": "变低",
    "A": 7.3903,
    "B": 23.9809,
    "被动": false
   },
   {
    "描述符": "dil",
    "中文": "稀释剂摩尔比例",
    "组": "氟化/稀释",
    "方向": "变高（从无到有）",
    "A": 0.2626,
    "B": 0.0,
    "被动": false
   },
   {
    "描述符": "li",
    "中文": "Li⁺ 总浓度",
    "组": "盐用量",
    "方向": "变高",
    "A": 2.33,
    "B": 1.0,
    "被动": false
   },
   {
    "描述符": "salt",
    "中文": "主盐浓度",
    "组": "盐用量",
    "方向": "变高",
    "A": 2.33,
    "B": 1.0,
    "被动": false
   },
   {
    "描述符": "anF",
    "中文": "阴离子 F（每升）",
    "组": "盐用量",
    "方向": "变高",
    "A": 13.98,
    "B": 6.0,
    "被动": false
   },
   {
    "描述符": "anSO2",
    "中文": "阴离子磺酰（每升）",
    "组": "盐用量",
    "方向": "变高",
    "A": 4.66,
    "B": 2.0,
    "被动": false
   }
  ],
  "物性": [
   {
    "物性": "黏度",
    "方向": "变高",
    "A": 5.1,
    "B": 2.5,
    "单位": "cP",
    "温度": 30.0
   },
   {
    "物性": "离子电导率",
    "方向": "变高",
    "A": 0.006500000000000001,
    "B": 0.004,
    "单位": "S/cm",
    "温度": 30.0
   },
   {
    "物性": "Li⁺迁移数",
    "方向": "变高",
    "A": 0.62,
    "B": 0.54,
    "单位": "",
    "温度": null
   }
  ],
  "条件": [
   {
    "条件": "温度",
    "方向": "相近",
    "A": 25.0,
    "B": 25.0
   },
   {
    "条件": "电流密度",
    "方向": "变高",
    "A": 2.0,
    "B": 1.0
   },
   {
    "条件": "沉积容量",
    "方向": "相近",
    "A": 2.0,
    "B": 2.0
   },
   {
    "条件": "测试方法",
    "方向": "相同",
    "A": 0.0,
    "B": 0.0
   },
   {
    "条件": "圈数",
    "方向": "变低",
    "A": 100,
    "B": 150
   }
  ],
  "条件含默认值": [
   "温度默认"
  ],
  "性能": {
   "方向": "变高",
   "倍数": 0.026,
   "倍数含义": "损失（100 − CE）之比",
   "好于参照": true,
   "值A": 98.05,
   "值B": 25.0,
   "指标A": "Li‖Cu CE",
   "指标B": "Li‖Cu CE"
  },
  "表述文字": "【P510｜Li‖Cu CE｜配方和条件都变】实验样 DnH40LiTFSI（2.33 M LiTFSI；60 vol% DOL；40 vol% NHEXANE，测试 Tcu2）相对 对比样 DDLiTFSI（1 M LiTFSI；50 vol% DOL；50 vol% DME，测试 Tcu1）｜组分变化：LiTFSI 1 M → 2.33 M；DOL 50 vol% → 60 vol%；加入 NHEXANE（40 vol%）；去掉 DME｜描述符：非氟醚氧 变低；溶剂环数 变高；可旋转键数 变低；TPSA 变低；溶剂分子量 变低；每个 Li⁺ 的配位位点 变低；稀释剂摩尔比例 变高（从无到有）；Li⁺ 总浓度 变高；主盐浓度 变高；阴离子 F（每升） 变高；阴离子磺酰（每升） 变高｜物性：黏度 变高；离子电导率 变高；Li⁺迁移数 变高｜条件：电流密度 变高；圈数 变低（含默认值：温度默认）｜性能：Li‖Cu CE 变高"
 },
 {
  "编号": "PC01822",
  "论文": "P510",
  "类别": "LiCu_CE",
  "比较类型": "同测试换配方",
  "A": {
   "测试": "Tcu1",
   "测试名": "Li/Cu 1 mA/cm²沉积剥离",
   "配方": "DD2",
   "配方名": "DDLiTFSI (2 M)",
   "recipe": "RDD2",
   "是否对照": false,
   "配方文字": "2 M LiTFSI；DOL:DME = 未报告:未报告（体积比）",
   "表述编号": "ST5157",
   "证据句子": [
    "M0147",
    "M0148",
    "M0153"
   ],
   "标记": [
    "温度默认",
    "溶剂比例默认",
    "电流补解析",
    "面容量=电流×时间"
   ]
  },
  "B": {
   "测试": "Tcu1",
   "测试名": "Li/Cu 1 mA/cm²沉积剥离",
   "配方": "NH",
   "配方名": "DnH40LiTFSI",
   "recipe": "RNH",
   "是否对照": false,
   "配方文字": "2.33 M LiTFSI；60 vol% DOL；40 vol% NHEXANE",
   "表述编号": "ST5162",
   "证据句子": [
    "M0147",
    "M0148",
    "M0153"
   ],
   "标记": [
    "温度默认",
    "电流补解析",
    "面容量=电流×时间"
   ]
  },
  "组分变化": "LiTFSI 2.33 M → 2 M；DOL 60 vol% → 未报告；加入 DME（未报告）；去掉 NHEXANE",
  "作者改动的组分": [
   "DME",
   "DOL",
   "LiTFSI",
   "NHEXANE"
  ],
  "特殊组分变化": [],
  "电解液相同但样品编号不同": false,
  "描述符": [
   {
    "描述符": "eo",
    "中文": "非氟醚氧",
    "组": "配位（醚氧）",
    "方向": "变高",
    "A": 2.0,
    "B": 1.4748,
    "被动": false
   },
   {
    "描述符": "ring",
    "中文": "溶剂环数",
    "组": "溶剂骨架",
    "方向": "变低",
    "A": 0.5984,
    "B": 0.7374,
    "被动": false
   },
   {
    "描述符": "rotb",
    "中文": "可旋转键数",
    "组": "溶剂骨架",
    "方向": "变高",
    "A": 1.2049,
    "B": 0.7878,
    "被动": false
   },
   {
    "描述符": "tpsa",
    "中文": "TPSA",
    "组": "其他（单独成组或数据少）",
    "方向": "变高",
    "A": 18.46,
    "B": 13.6122,
    "被动": false
   },
   {
    "描述符": "mw",
    "中文": "溶剂分子量",
    "组": "溶剂骨架",
    "方向": "变高",
    "A": 80.5223,
    "B": 77.2563,
    "被动": false
   },
   {
    "描述符": "lnsites",
    "中文": "每个 Li⁺ 的配位位点",
    "组": "配位（醚氧）",
    "方向": "变高",
    "A": 11.9905,
    "B": 7.3903,
    "被动": false
   },
   {
    "描述符": "dil",
    "中文": "稀释剂摩尔比例",
    "组": "氟化/稀释",
    "方向": "变低（变为 0）",
    "A": 0.0,
    "B": 0.2626,
    "被动": false
   },
   {
    "描述符": "li",
    "中文": "Li⁺ 总浓度",
    "组": "盐用量",
    "方向": "变低",
    "A": 2.0,
    "B": 2.33,
    "被动": false
   },
   {
    "描述符": "salt",
    "中文": "主盐浓度",
    "组": "盐用量",
    "方向": "变低",
    "A": 2.0,
    "B": 2.33,
    "被动": false
   },
   {
    "描述符": "anF",
    "中文": "阴离子 F（每升）",
    "组": "盐用量",
    "方向": "变低",
    "A": 12.0,
    "B": 13.98,
    "被动": false
   },
   {
    "描述符": "anSO2",
    "中文": "阴离子磺酰（每升）",
    "组": "盐用量",
    "方向": "变低",
    "A": 4.0,
    "B": 4.66,
    "被动": false
   }
  ],
  "物性": [],
  "条件": [
   {
    "条件": "温度",
    "方向": "相近",
    "A": 25.0,
    "B": 25.0
   },
   {
    "条件": "电流密度",
    "方向": "相近",
    "A": 1.0,
    "B": 1.0
   },
   {
    "条件": "沉积容量",
    "方向": "相近",
    "A": 2.0,
    "B": 2.0
   },
   {
    "条件": "测试方法",
    "方向": "相同",
    "A": 0.0,
    "B": 0.0
   },
   {
    "条件": "圈数",
    "方向": "相近",
    "A": 150,
    "B": 150
   }
  ],
  "条件含默认值": [
   "温度默认",
   "溶剂比例默认"
  ],
  "性能": {
   "方向": "变低",
   "倍数": 182.5,
   "倍数含义": "损失（100 − CE）之比",
   "好于参照": false,
   "值A": 63.5,
   "值B": 99.8,
   "指标A": "Li‖Cu CE",
   "指标B": "Li‖Cu CE"
  },
  "表述文字": "【P510｜Li‖Cu CE｜同测试换配方】实验样 DDLiTFSI (2 M)（2 M LiTFSI；DOL:DME = 未报告:未报告（体积比），测试 Tcu1）相对 实验样 DnH40LiTFSI（2.33 M LiTFSI；60 vol% DOL；40 vol% NHEXANE，测试 Tcu1）｜组分变化：LiTFSI 2.33 M → 2 M；DOL 60 vol% → 未报告；加入 DME（未报告）；去掉 NHEXANE｜描述符：非氟醚氧 变高；溶剂环数 变低；可旋转键数 变高；TPSA 变高；溶剂分子量 变高；每个 Li⁺ 的配位位点 变高；稀释剂摩尔比例 变低（变为 0）；Li⁺ 总浓度 变低；主盐浓度 变低；阴离子 F（每升） 变低；阴离子磺酰（每升） 变低｜物性：两边没有都报告的｜条件：相同（含默认值：温度默认、溶剂比例默认）｜性能：Li‖Cu CE 变低"
 },
 {
  "编号": "PC01823",
  "论文": "P510",
  "类别": "LiCu_CE",
  "比较类型": "配方和条件都变",
  "A": {
   "测试": "Tcu1",
   "测试名": "Li/Cu 1 mA/cm²沉积剥离",
   "配方": "DD2",
   "配方名": "DDLiTFSI (2 M)",
   "recipe": "RDD2",
   "是否对照": false,
   "配方文字": "2 M LiTFSI；DOL:DME = 未报告:未报告（体积比）",
   "表述编号": "ST5157",
   "证据句子": [
    "M0147",
    "M0148",
    "M0153"
   ],
   "标记": [
    "温度默认",
    "溶剂比例默认",
    "电流补解析",
    "面容量=电流×时间"
   ]
  },
  "B": {
   "测试": "Tcu2",
   "测试名": "Li/Cu 2 mA/cm²沉积剥离",
   "配方": "DD",
   "配方名": "DDLiTFSI",
   "recipe": "RDD",
   "是否对照": true,
   "配方文字": "1 M LiTFSI；50 vol% DOL；50 vol% DME",
   "表述编号": "ST5164",
   "证据句子": [
    "M0147",
    "M0148",
    "M0153"
   ],
   "标记": [
    "温度默认",
    "电流补解析",
    "面容量=电流×时间"
   ]
  },
  "组分变化": "LiTFSI 1 M → 2 M；DOL 50 vol% → 未报告；DME 50 vol% → 未报告",
  "作者改动的组分": [
   "DME",
   "DOL",
   "LiTFSI"
  ],
  "特殊组分变化": [],
  "电解液相同但样品编号不同": false,
  "描述符": [
   {
    "描述符": "lnsites",
    "中文": "每个 Li⁺ 的配位位点",
    "组": "配位（醚氧）",
    "方向": "变低",
    "A": 11.9905,
    "B": 23.9809,
    "被动": false
   },
   {
    "描述符": "li",
    "中文": "Li⁺ 总浓度",
    "组": "盐用量",
    "方向": "变高",
    "A": 2.0,
    "B": 1.0,
    "被动": false
   },
   {
    "描述符": "salt",
    "中文": "主盐浓度",
    "组": "盐用量",
    "方向": "变高",
    "A": 2.0,
    "B": 1.0,
    "被动": false
   },
   {
    "描述符": "anF",
    "中文": "阴离子 F（每升）",
    "组": "盐用量",
    "方向": "变高",
    "A": 12.0,
    "B": 6.0,
    "被动": false
   },
   {
    "描述符": "anSO2",
    "中文": "阴离子磺酰（每升）",
    "组": "盐用量",
    "方向": "变高",
    "A": 4.0,
    "B": 2.0,
    "被动": false
   }
  ],
  "物性": [],
  "条件": [
   {
    "条件": "温度",
    "方向": "相近",
    "A": 25.0,
    "B": 25.0
   },
   {
    "条件": "电流密度",
    "方向": "变低",
    "A": 1.0,
    "B": 2.0
   },
   {
    "条件": "沉积容量",
    "方向": "相近",
    "A": 2.0,
    "B": 2.0
   },
   {
    "条件": "测试方法",
    "方向": "相同",
    "A": 0.0,
    "B": 0.0
   },
   {
    "条件": "圈数",
    "方向": "变高",
    "A": 150,
    "B": 100
   }
  ],
  "条件含默认值": [
   "温度默认",
   "溶剂比例默认"
  ],
  "性能": {
   "方向": "变高",
   "倍数": 0.3893,
   "倍数含义": "损失（100 − CE）之比",
   "好于参照": true,
   "值A": 63.5,
   "值B": 6.25,
   "指标A": "Li‖Cu CE",
   "指标B": "Li‖Cu CE"
  },
  "表述文字": "【P510｜Li‖Cu CE｜配方和条件都变】实验样 DDLiTFSI (2 M)（2 M LiTFSI；DOL:DME = 未报告:未报告（体积比），测试 Tcu1）相对 对比样 DDLiTFSI（1 M LiTFSI；50 vol% DOL；50 vol% DME，测试 Tcu2）｜组分变化：LiTFSI 1 M → 2 M；DOL 50 vol% → 未报告；DME 50 vol% → 未报告｜描述符：每个 Li⁺ 的配位位点 变低；Li⁺ 总浓度 变高；主盐浓度 变高；阴离子 F（每升） 变高；阴离子磺酰（每升） 变高｜物性：两边没有都报告的｜条件：电流密度 变低；圈数 变高（含默认值：温度默认、溶剂比例默认）｜性能：Li‖Cu CE 变高"
 },
 {
  "编号": "PC01824",
  "论文": "P510",
  "类别": "LiCu_CE",
  "比较类型": "同配方换条件",
  "A": {
   "测试": "Tcu2",
   "测试名": "Li/Cu 2 mA/cm²沉积剥离",
   "配方": "DD2",
   "配方名": "DDLiTFSI (2 M)",
   "recipe": "RDD2",
   "是否对照": false,
   "配方文字": "2 M LiTFSI；DOL:DME = 未报告:未报告（体积比）",
   "表述编号": "ST5168",
   "证据句子": [
    "M0147",
    "M0148",
    "M0153"
   ],
   "标记": [
    "温度默认",
    "溶剂比例默认",
    "电流补解析",
    "面容量=电流×时间"
   ]
  },
  "B": {
   "测试": "Tcu1",
   "测试名": "Li/Cu 1 mA/cm²沉积剥离",
   "配方": "DD2",
   "配方名": "DDLiTFSI (2 M)",
   "recipe": "RDD2",
   "是否对照": false,
   "配方文字": "2 M LiTFSI；DOL:DME = 未报告:未报告（体积比）",
   "表述编号": "ST5157",
   "证据句子": [
    "M0147",
    "M0148",
    "M0153"
   ],
   "标记": [
    "温度默认",
    "溶剂比例默认",
    "电流补解析",
    "面容量=电流×时间"
   ]
  },
  "组分变化": "配方相同",
  "作者改动的组分": [],
  "特殊组分变化": [],
  "电解液相同但样品编号不同": false,
  "描述符": [],
  "物性": [],
  "条件": [
   {
    "条件": "温度",
    "方向": "相近",
    "A": 25.0,
    "B": 25.0
   },
   {
    "条件": "电流密度",
    "方向": "变高",
    "A": 2.0,
    "B": 1.0
   },
   {
    "条件": "沉积容量",
    "方向": "相近",
    "A": 2.0,
    "B": 2.0
   },
   {
    "条件": "测试方法",
    "方向": "相同",
    "A": 0.0,
    "B": 0.0
   },
   {
    "条件": "圈数",
    "方向": "变低",
    "A": 100,
    "B": 150
   }
  ],
  "条件含默认值": [
   "温度默认",
   "溶剂比例默认"
  ],
  "性能": {
   "方向": "变低",
   "倍数": 2.3973,
   "倍数含义": "损失（100 − CE）之比",
   "好于参照": false,
   "值A": 12.5,
   "值B": 63.5,
   "指标A": "Li‖Cu CE",
   "指标B": "Li‖Cu CE"
  },
  "表述文字": "【P510｜Li‖Cu CE｜同配方换条件】实验样 DDLiTFSI (2 M)（2 M LiTFSI；DOL:DME = 未报告:未报告（体积比），测试 Tcu2）相对 实验样 DDLiTFSI (2 M)（2 M LiTFSI；DOL:DME = 未报告:未报告（体积比），测试 Tcu1）｜组分变化：配方相同｜描述符：配方相同｜物性：两边没有都报告的｜条件：电流密度 变高；圈数 变低（含默认值：温度默认、溶剂比例默认）｜性能：Li‖Cu CE 变低"
 },
 {
  "编号": "PC01825",
  "论文": "P510",
  "类别": "LiCu_CE",
  "比较类型": "配方和条件都变",
  "A": {
   "测试": "Tcu1",
   "测试名": "Li/Cu 1 mA/cm²沉积剥离",
   "配方": "DD2",
   "配方名": "DDLiTFSI (2 M)",
   "recipe": "RDD2",
   "是否对照": false,
   "配方文字": "2 M LiTFSI；DOL:DME = 未报告:未报告（体积比）",
   "表述编号": "ST5157",
   "证据句子": [
    "M0147",
    "M0148",
    "M0153"
   ],
   "标记": [
    "温度默认",
    "溶剂比例默认",
    "电流补解析",
    "面容量=电流×时间"
   ]
  },
  "B": {
   "测试": "Tcu2",
   "测试名": "Li/Cu 2 mA/cm²沉积剥离",
   "配方": "NH",
   "配方名": "DnH40LiTFSI",
   "recipe": "RNH",
   "是否对照": false,
   "配方文字": "2.33 M LiTFSI；60 vol% DOL；40 vol% NHEXANE",
   "表述编号": "ST5173",
   "证据句子": [
    "M0147",
    "M0148",
    "M0153"
   ],
   "标记": [
    "温度默认",
    "电流补解析",
    "面容量=电流×时间"
   ]
  },
  "组分变化": "LiTFSI 2.33 M → 2 M；DOL 60 vol% → 未报告；加入 DME（未报告）；去掉 NHEXANE",
  "作者改动的组分": [
   "DME",
   "DOL",
   "LiTFSI",
   "NHEXANE"
  ],
  "特殊组分变化": [],
  "电解液相同但样品编号不同": false,
  "描述符": [
   {
    "描述符": "eo",
    "中文": "非氟醚氧",
    "组": "配位（醚氧）",
    "方向": "变高",
    "A": 2.0,
    "B": 1.4748,
    "被动": false
   },
   {
    "描述符": "ring",
    "中文": "溶剂环数",
    "组": "溶剂骨架",
    "方向": "变低",
    "A": 0.5984,
    "B": 0.7374,
    "被动": false
   },
   {
    "描述符": "rotb",
    "中文": "可旋转键数",
    "组": "溶剂骨架",
    "方向": "变高",
    "A": 1.2049,
    "B": 0.7878,
    "被动": false
   },
   {
    "描述符": "tpsa",
    "中文": "TPSA",
    "组": "其他（单独成组或数据少）",
    "方向": "变高",
    "A": 18.46,
    "B": 13.6122,
    "被动": false
   },
   {
    "描述符": "mw",
    "中文": "溶剂分子量",
    "组": "溶剂骨架",
    "方向": "变高",
    "A": 80.5223,
    "B": 77.2563,
    "被动": false
   },
   {
    "描述符": "lnsites",
    "中文": "每个 Li⁺ 的配位位点",
    "组": "配位（醚氧）",
    "方向": "变高",
    "A": 11.9905,
    "B": 7.3903,
    "被动": false
   },
   {
    "描述符": "dil",
    "中文": "稀释剂摩尔比例",
    "组": "氟化/稀释",
    "方向": "变低（变为 0）",
    "A": 0.0,
    "B": 0.2626,
    "被动": false
   },
   {
    "描述符": "li",
    "中文": "Li⁺ 总浓度",
    "组": "盐用量",
    "方向": "变低",
    "A": 2.0,
    "B": 2.33,
    "被动": false
   },
   {
    "描述符": "salt",
    "中文": "主盐浓度",
    "组": "盐用量",
    "方向": "变低",
    "A": 2.0,
    "B": 2.33,
    "被动": false
   },
   {
    "描述符": "anF",
    "中文": "阴离子 F（每升）",
    "组": "盐用量",
    "方向": "变低",
    "A": 12.0,
    "B": 13.98,
    "被动": false
   },
   {
    "描述符": "anSO2",
    "中文": "阴离子磺酰（每升）",
    "组": "盐用量",
    "方向": "变低",
    "A": 4.0,
    "B": 4.66,
    "被动": false
   }
  ],
  "物性": [],
  "条件": [
   {
    "条件": "温度",
    "方向": "相近",
    "A": 25.0,
    "B": 25.0
   },
   {
    "条件": "电流密度",
    "方向": "变低",
    "A": 1.0,
    "B": 2.0
   },
   {
    "条件": "沉积容量",
    "方向": "相近",
    "A": 2.0,
    "B": 2.0
   },
   {
    "条件": "测试方法",
    "方向": "相同",
    "A": 0.0,
    "B": 0.0
   },
   {
    "条件": "圈数",
    "方向": "变高",
    "A": 150,
    "B": 100
   }
  ],
  "条件含默认值": [
   "温度默认",
   "溶剂比例默认"
  ],
  "性能": {
   "方向": "变低",
   "倍数": 18.7179,
   "倍数含义": "损失（100 − CE）之比",
   "好于参照": false,
   "值A": 63.5,
   "值B": 98.05,
   "指标A": "Li‖Cu CE",
   "指标B": "Li‖Cu CE"
  },
  "表述文字": "【P510｜Li‖Cu CE｜配方和条件都变】实验样 DDLiTFSI (2 M)（2 M LiTFSI；DOL:DME = 未报告:未报告（体积比），测试 Tcu1）相对 实验样 DnH40LiTFSI（2.33 M LiTFSI；60 vol% DOL；40 vol% NHEXANE，测试 Tcu2）｜组分变化：LiTFSI 2.33 M → 2 M；DOL 60 vol% → 未报告；加入 DME（未报告）；去掉 NHEXANE｜描述符：非氟醚氧 变高；溶剂环数 变低；可旋转键数 变高；TPSA 变高；溶剂分子量 变高；每个 Li⁺ 的配位位点 变高；稀释剂摩尔比例 变低（变为 0）；Li⁺ 总浓度 变低；主盐浓度 变低；阴离子 F（每升） 变低；阴离子磺酰（每升） 变低｜物性：两边没有都报告的｜条件：电流密度 变低；圈数 变高（含默认值：温度默认、溶剂比例默认）｜性能：Li‖Cu CE 变低"
 },
 {
  "编号": "PC01826",
  "论文": "P510",
  "类别": "LiCu_CE",
  "比较类型": "配方和条件都变",
  "A": {
   "测试": "Tcu1",
   "测试名": "Li/Cu 1 mA/cm²沉积剥离",
   "配方": "NH",
   "配方名": "DnH40LiTFSI",
   "recipe": "RNH",
   "是否对照": false,
   "配方文字": "2.33 M LiTFSI；60 vol% DOL；40 vol% NHEXANE",
   "表述编号": "ST5162",
   "证据句子": [
    "M0147",
    "M0148",
    "M0153"
   ],
   "标记": [
    "温度默认",
    "电流补解析",
    "面容量=电流×时间"
   ]
  },
  "B": {
   "测试": "Tcu2",
   "测试名": "Li/Cu 2 mA/cm²沉积剥离",
   "配方": "DD",
   "配方名": "DDLiTFSI",
   "recipe": "RDD",
   "是否对照": true,
   "配方文字": "1 M LiTFSI；50 vol% DOL；50 vol% DME",
   "表述编号": "ST5164",
   "证据句子": [
    "M0147",
    "M0148",
    "M0153"
   ],
   "标记": [
    "温度默认",
    "电流补解析",
    "面容量=电流×时间"
   ]
  },
  "组分变化": "LiTFSI 1 M → 2.33 M；DOL 50 vol% → 60 vol%；加入 NHEXANE（40 vol%）；去掉 DME",
  "作者改动的组分": [
   "DME",
   "DOL",
   "LiTFSI",
   "NHEXANE"
  ],
  "特殊组分变化": [],
  "电解液相同但样品编号不同": false,
  "描述符": [
   {
    "描述符": "eo",
    "中文": "非氟醚氧",
    "组": "配位（醚氧）",
    "方向": "变低",
    "A": 1.4748,
    "B": 2.0,
    "被动": false
   },
   {
    "描述符": "ring",
    "中文": "溶剂环数",
    "组": "溶剂骨架",
    "方向": "变高",
    "A": 0.7374,
    "B": 0.5984,
    "被动": false
   },
   {
    "描述符": "rotb",
    "中文": "可旋转键数",
    "组": "溶剂骨架",
    "方向": "变低",
    "A": 0.7878,
    "B": 1.2049,
    "被动": false
   },
   {
    "描述符": "tpsa",
    "中文": "TPSA",
    "组": "其他（单独成组或数据少）",
    "方向": "变低",
    "A": 13.6122,
    "B": 18.46,
    "被动": false
   },
   {
    "描述符": "mw",
    "中文": "溶剂分子量",
    "组": "溶剂骨架",
    "方向": "变低",
    "A": 77.2563,
    "B": 80.5223,
    "被动": false
   },
   {
    "描述符": "lnsites",
    "中文": "每个 Li⁺ 的配位位点",
    "组": "配位（醚氧）",
    "方向": "变低",
    "A": 7.3903,
    "B": 23.9809,
    "被动": false
   },
   {
    "描述符": "dil",
    "中文": "稀释剂摩尔比例",
    "组": "氟化/稀释",
    "方向": "变高（从无到有）",
    "A": 0.2626,
    "B": 0.0,
    "被动": false
   },
   {
    "描述符": "li",
    "中文": "Li⁺ 总浓度",
    "组": "盐用量",
    "方向": "变高",
    "A": 2.33,
    "B": 1.0,
    "被动": false
   },
   {
    "描述符": "salt",
    "中文": "主盐浓度",
    "组": "盐用量",
    "方向": "变高",
    "A": 2.33,
    "B": 1.0,
    "被动": false
   },
   {
    "描述符": "anF",
    "中文": "阴离子 F（每升）",
    "组": "盐用量",
    "方向": "变高",
    "A": 13.98,
    "B": 6.0,
    "被动": false
   },
   {
    "描述符": "anSO2",
    "中文": "阴离子磺酰（每升）",
    "组": "盐用量",
    "方向": "变高",
    "A": 4.66,
    "B": 2.0,
    "被动": false
   }
  ],
  "物性": [
   {
    "物性": "黏度",
    "方向": "变高",
    "A": 5.1,
    "B": 2.5,
    "单位": "cP",
    "温度": 30.0
   },
   {
    "物性": "离子电导率",
    "方向": "变高",
    "A": 0.006500000000000001,
    "B": 0.004,
    "单位": "S/cm",
    "温度": 30.0
   },
   {
    "物性": "Li⁺迁移数",
    "方向": "变高",
    "A": 0.62,
    "B": 0.54,
    "单位": "",
    "温度": null
   }
  ],
  "条件": [
   {
    "条件": "温度",
    "方向": "相近",
    "A": 25.0,
    "B": 25.0
   },
   {
    "条件": "电流密度",
    "方向": "变低",
    "A": 1.0,
    "B": 2.0
   },
   {
    "条件": "沉积容量",
    "方向": "相近",
    "A": 2.0,
    "B": 2.0
   },
   {
    "条件": "测试方法",
    "方向": "相同",
    "A": 0.0,
    "B": 0.0
   },
   {
    "条件": "圈数",
    "方向": "变高",
    "A": 150,
    "B": 100
   }
  ],
  "条件含默认值": [
   "温度默认"
  ],
  "性能": {
   "方向": "变高",
   "倍数": 0.0021,
   "倍数含义": "损失（100 − CE）之比",
   "好于参照": true,
   "值A": 99.8,
   "值B": 6.25,
   "指标A": "Li‖Cu CE",
   "指标B": "Li‖Cu CE"
  },
  "表述文字": "【P510｜Li‖Cu CE｜配方和条件都变】实验样 DnH40LiTFSI（2.33 M LiTFSI；60 vol% DOL；40 vol% NHEXANE，测试 Tcu1）相对 对比样 DDLiTFSI（1 M LiTFSI；50 vol% DOL；50 vol% DME，测试 Tcu2）｜组分变化：LiTFSI 1 M → 2.33 M；DOL 50 vol% → 60 vol%；加入 NHEXANE（40 vol%）；去掉 DME｜描述符：非氟醚氧 变低；溶剂环数 变高；可旋转键数 变低；TPSA 变低；溶剂分子量 变低；每个 Li⁺ 的配位位点 变低；稀释剂摩尔比例 变高（从无到有）；Li⁺ 总浓度 变高；主盐浓度 变高；阴离子 F（每升） 变高；阴离子磺酰（每升） 变高｜物性：黏度 变高；离子电导率 变高；Li⁺迁移数 变高｜条件：电流密度 变低；圈数 变高（含默认值：温度默认）｜性能：Li‖Cu CE 变高"
 },
 {
  "编号": "PC01827",
  "论文": "P510",
  "类别": "LiCu_CE",
  "比较类型": "配方和条件都变",
  "A": {
   "测试": "Tcu2",
   "测试名": "Li/Cu 2 mA/cm²沉积剥离",
   "配方": "DD2",
   "配方名": "DDLiTFSI (2 M)",
   "recipe": "RDD2",
   "是否对照": false,
   "配方文字": "2 M LiTFSI；DOL:DME = 未报告:未报告（体积比）",
   "表述编号": "ST5168",
   "证据句子": [
    "M0147",
    "M0148",
    "M0153"
   ],
   "标记": [
    "温度默认",
    "溶剂比例默认",
    "电流补解析",
    "面容量=电流×时间"
   ]
  },
  "B": {
   "测试": "Tcu1",
   "测试名": "Li/Cu 1 mA/cm²沉积剥离",
   "配方": "NH",
   "配方名": "DnH40LiTFSI",
   "recipe": "RNH",
   "是否对照": false,
   "配方文字": "2.33 M LiTFSI；60 vol% DOL；40 vol% NHEXANE",
   "表述编号": "ST5162",
   "证据句子": [
    "M0147",
    "M0148",
    "M0153"
   ],
   "标记": [
    "温度默认",
    "电流补解析",
    "面容量=电流×时间"
   ]
  },
  "组分变化": "LiTFSI 2.33 M → 2 M；DOL 60 vol% → 未报告；加入 DME（未报告）；去掉 NHEXANE",
  "作者改动的组分": [
   "DME",
   "DOL",
   "LiTFSI",
   "NHEXANE"
  ],
  "特殊组分变化": [],
  "电解液相同但样品编号不同": false,
  "描述符": [
   {
    "描述符": "eo",
    "中文": "非氟醚氧",
    "组": "配位（醚氧）",
    "方向": "变高",
    "A": 2.0,
    "B": 1.4748,
    "被动": false
   },
   {
    "描述符": "ring",
    "中文": "溶剂环数",
    "组": "溶剂骨架",
    "方向": "变低",
    "A": 0.5984,
    "B": 0.7374,
    "被动": false
   },
   {
    "描述符": "rotb",
    "中文": "可旋转键数",
