Repository: zhuonanli08/Li-S_Electrolyte_Conflicts

File: output/两两比较表述_313篇_v2_2026-11-07/比较表述.json (part 108 of 111)
[
    "组": "溶剂骨架",
    "方向": "变高",
    "A": 1.2049,
    "B": 0.7878,
    "被动": false
   },
   {
    "描述符": "tpsa",
    "中文": "TPSA",
    "组": "其他（单独成组或数据少）",
    "方向": "变高",
    "A": 18.46,
    "B": 13.6122,
    "被动": false
   },
   {
    "描述符": "mw",
    "中文": "溶剂分子量",
    "组": "溶剂骨架",
    "方向": "变高",
    "A": 80.5223,
    "B": 77.2563,
    "被动": false
   },
   {
    "描述符": "lnsites",
    "中文": "每个 Li⁺ 的配位位点",
    "组": "配位（醚氧）",
    "方向": "变高",
    "A": 11.9905,
    "B": 7.3903,
    "被动": false
   },
   {
    "描述符": "dil",
    "中文": "稀释剂摩尔比例",
    "组": "氟化/稀释",
    "方向": "变低（变为 0）",
    "A": 0.0,
    "B": 0.2626,
    "被动": false
   },
   {
    "描述符": "li",
    "中文": "Li⁺ 总浓度",
    "组": "盐用量",
    "方向": "变低",
    "A": 2.0,
    "B": 2.33,
    "被动": false
   },
   {
    "描述符": "salt",
    "中文": "主盐浓度",
    "组": "盐用量",
    "方向": "变低",
    "A": 2.0,
    "B": 2.33,
    "被动": false
   },
   {
    "描述符": "anF",
    "中文": "阴离子 F（每升）",
    "组": "盐用量",
    "方向": "变低",
    "A": 12.0,
    "B": 13.98,
    "被动": false
   },
   {
    "描述符": "anSO2",
    "中文": "阴离子磺酰（每升）",
    "组": "盐用量",
    "方向": "变低",
    "A": 4.0,
    "B": 4.66,
    "被动": false
   }
  ],
  "物性": [],
  "条件": [
   {
    "条件": "温度",
    "方向": "相近",
    "A": 25.0,
    "B": 25.0
   },
   {
    "条件": "电流密度",
    "方向": "变高",
    "A": 2.0,
    "B": 1.0
   },
   {
    "条件": "沉积容量",
    "方向": "相近",
    "A": 2.0,
    "B": 2.0
   },
   {
    "条件": "测试方法",
    "方向": "相同",
    "A": 0.0,
    "B": 0.0
   },
   {
    "条件": "圈数",
    "方向": "变低",
    "A": 100,
    "B": 150
   }
  ],
  "条件含默认值": [
   "温度默认",
   "溶剂比例默认"
  ],
  "性能": {
   "方向": "变低",
   "倍数": 437.5,
   "倍数含义": "损失（100 − CE）之比",
   "好于参照": false,
   "值A": 12.5,
   "值B": 99.8,
   "指标A": "Li‖Cu CE",
   "指标B": "Li‖Cu CE"
  },
  "表述文字": "【P510｜Li‖Cu CE｜配方和条件都变】实验样 DDLiTFSI (2 M)（2 M LiTFSI；DOL:DME = 未报告:未报告（体积比），测试 Tcu2）相对 实验样 DnH40LiTFSI（2.33 M LiTFSI；60 vol% DOL；40 vol% NHEXANE，测试 Tcu1）｜组分变化：LiTFSI 2.33 M → 2 M；DOL 60 vol% → 未报告；加入 DME（未报告）；去掉 NHEXANE｜描述符：非氟醚氧 变高；溶剂环数 变低；可旋转键数 变高；TPSA 变高；溶剂分子量 变高；每个 Li⁺ 的配位位点 变高；稀释剂摩尔比例 变低（变为 0）；Li⁺ 总浓度 变低；主盐浓度 变低；阴离子 F（每升） 变低；阴离子磺酰（每升） 变低｜物性：两边没有都报告的｜条件：电流密度 变高；圈数 变低（含默认值：温度默认、溶剂比例默认）｜性能：Li‖Cu CE 变低"
 },
 {
  "编号": "PC01828",
  "论文": "P510",
  "类别": "LiCu_CE",
  "比较类型": "同配方换条件",
  "A": {
   "测试": "Tcu2",
   "测试名": "Li/Cu 2 mA/cm²沉积剥离",
   "配方": "NH",
   "配方名": "DnH40LiTFSI",
   "recipe": "RNH",
   "是否对照": false,
   "配方文字": "2.33 M LiTFSI；60 vol% DOL；40 vol% NHEXANE",
   "表述编号": "ST5173",
   "证据句子": [
    "M0147",
    "M0148",
    "M0153"
   ],
   "标记": [
    "温度默认",
    "电流补解析",
    "面容量=电流×时间"
   ]
  },
  "B": {
   "测试": "Tcu1",
   "测试名": "Li/Cu 1 mA/cm²沉积剥离",
   "配方": "NH",
   "配方名": "DnH40LiTFSI",
   "recipe": "RNH",
   "是否对照": false,
   "配方文字": "2.33 M LiTFSI；60 vol% DOL；40 vol% NHEXANE",
   "表述编号": "ST5162",
   "证据句子": [
    "M0147",
    "M0148",
    "M0153"
   ],
   "标记": [
    "温度默认",
    "电流补解析",
    "面容量=电流×时间"
   ]
  },
  "组分变化": "配方相同",
  "作者改动的组分": [],
  "特殊组分变化": [],
  "电解液相同但样品编号不同": false,
  "描述符": [],
  "物性": [
   {
    "物性": "黏度",
    "方向": "相近",
    "A": 5.1,
    "B": 5.1,
    "单位": "cP",
    "温度": 30.0
   },
   {
    "物性": "离子电导率",
    "方向": "相近",
    "A": 0.006500000000000001,
    "B": 0.006500000000000001,
    "单位": "S/cm",
    "温度": 30.0
   },
   {
    "物性": "Li⁺迁移数",
    "方向": "相近",
    "A": 0.62,
    "B": 0.62,
    "单位": "",
    "温度": null
   }
  ],
  "条件": [
   {
    "条件": "温度",
    "方向": "相近",
    "A": 25.0,
    "B": 25.0
   },
   {
    "条件": "电流密度",
    "方向": "变高",
    "A": 2.0,
    "B": 1.0
   },
   {
    "条件": "沉积容量",
    "方向": "相近",
    "A": 2.0,
    "B": 2.0
   },
   {
    "条件": "测试方法",
    "方向": "相同",
    "A": 0.0,
    "B": 0.0
   },
   {
    "条件": "圈数",
    "方向": "变低",
    "A": 100,
    "B": 150
   }
  ],
  "条件含默认值": [
   "温度默认"
  ],
  "性能": {
   "方向": "变低",
   "倍数": 9.75,
   "倍数含义": "损失（100 − CE）之比",
   "好于参照": false,
   "值A": 98.05,
   "值B": 99.8,
   "指标A": "Li‖Cu CE",
   "指标B": "Li‖Cu CE"
  },
  "表述文字": "【P510｜Li‖Cu CE｜同配方换条件】实验样 DnH40LiTFSI（2.33 M LiTFSI；60 vol% DOL；40 vol% NHEXANE，测试 Tcu2）相对 实验样 DnH40LiTFSI（2.33 M LiTFSI；60 vol% DOL；40 vol% NHEXANE，测试 Tcu1）｜组分变化：配方相同｜描述符：配方相同｜物性：黏度 相近；离子电导率 相近；Li⁺迁移数 相近｜条件：电流密度 变高；圈数 变低（含默认值：温度默认）｜性能：Li‖Cu CE 变低"
 },
 {
  "编号": "PC01829",
  "论文": "P510",
  "类别": "LiCu_CE",
  "比较类型": "同测试换配方",
  "A": {
   "测试": "Tcu2",
   "测试名": "Li/Cu 2 mA/cm²沉积剥离",
   "配方": "DD2",
   "配方名": "DDLiTFSI (2 M)",
   "recipe": "RDD2",
   "是否对照": false,
   "配方文字": "2 M LiTFSI；DOL:DME = 未报告:未报告（体积比）",
   "表述编号": "ST5168",
   "证据句子": [
    "M0147",
    "M0148",
    "M0153"
   ],
   "标记": [
    "温度默认",
    "溶剂比例默认",
    "电流补解析",
    "面容量=电流×时间"
   ]
  },
  "B": {
   "测试": "Tcu2",
   "测试名": "Li/Cu 2 mA/cm²沉积剥离",
   "配方": "DD",
   "配方名": "DDLiTFSI",
   "recipe": "RDD",
   "是否对照": true,
   "配方文字": "1 M LiTFSI；50 vol% DOL；50 vol% DME",
   "表述编号": "ST5164",
   "证据句子": [
    "M0147",
    "M0148",
    "M0153"
   ],
   "标记": [
    "温度默认",
    "电流补解析",
    "面容量=电流×时间"
   ]
  },
  "组分变化": "LiTFSI 1 M → 2 M；DOL 50 vol% → 未报告；DME 50 vol% → 未报告",
  "作者改动的组分": [
   "DME",
   "DOL",
   "LiTFSI"
  ],
  "特殊组分变化": [],
  "电解液相同但样品编号不同": false,
  "描述符": [
   {
    "描述符": "lnsites",
    "中文": "每个 Li⁺ 的配位位点",
    "组": "配位（醚氧）",
    "方向": "变低",
    "A": 11.9905,
    "B": 23.9809,
    "被动": false
   },
   {
    "描述符": "li",
    "中文": "Li⁺ 总浓度",
    "组": "盐用量",
    "方向": "变高",
    "A": 2.0,
    "B": 1.0,
    "被动": false
   },
   {
    "描述符": "salt",
    "中文": "主盐浓度",
    "组": "盐用量",
    "方向": "变高",
    "A": 2.0,
    "B": 1.0,
    "被动": false
   },
   {
    "描述符": "anF",
    "中文": "阴离子 F（每升）",
    "组": "盐用量",
    "方向": "变高",
    "A": 12.0,
    "B": 6.0,
    "被动": false
   },
   {
    "描述符": "anSO2",
    "中文": "阴离子磺酰（每升）",
    "组": "盐用量",
    "方向": "变高",
    "A": 4.0,
    "B": 2.0,
    "被动": false
   }
  ],
  "物性": [],
  "条件": [
   {
    "条件": "温度",
    "方向": "相近",
    "A": 25.0,
    "B": 25.0
   },
   {
    "条件": "电流密度",
    "方向": "相近",
    "A": 2.0,
    "B": 2.0
   },
   {
    "条件": "沉积容量",
    "方向": "相近",
    "A": 2.0,
    "B": 2.0
   },
   {
    "条件": "测试方法",
    "方向": "相同",
    "A": 0.0,
    "B": 0.0
   },
   {
    "条件": "圈数",
    "方向": "相近",
    "A": 100,
    "B": 100
   }
  ],
  "条件含默认值": [
   "温度默认",
   "溶剂比例默认"
  ],
  "性能": {
   "方向": "变高",
   "倍数": 0.9333,
   "倍数含义": "损失（100 − CE）之比",
   "好于参照": true,
   "值A": 12.5,
   "值B": 6.25,
   "指标A": "Li‖Cu CE",
   "指标B": "Li‖Cu CE"
  },
  "表述文字": "【P510｜Li‖Cu CE｜同测试换配方】实验样 DDLiTFSI (2 M)（2 M LiTFSI；DOL:DME = 未报告:未报告（体积比），测试 Tcu2）相对 对比样 DDLiTFSI（1 M LiTFSI；50 vol% DOL；50 vol% DME，测试 Tcu2）｜组分变化：LiTFSI 1 M → 2 M；DOL 50 vol% → 未报告；DME 50 vol% → 未报告｜描述符：每个 Li⁺ 的配位位点 变低；Li⁺ 总浓度 变高；主盐浓度 变高；阴离子 F（每升） 变高；阴离子磺酰（每升） 变高｜物性：两边没有都报告的｜条件：相同（含默认值：温度默认、溶剂比例默认）｜性能：Li‖Cu CE 变高"
 },
 {
  "编号": "PC01830",
  "论文": "P510",
  "类别": "LiCu_CE",
  "比较类型": "同测试换配方",
  "A": {
   "测试": "Tcu2",
   "测试名": "Li/Cu 2 mA/cm²沉积剥离",
   "配方": "NH",
   "配方名": "DnH40LiTFSI",
   "recipe": "RNH",
   "是否对照": false,
   "配方文字": "2.33 M LiTFSI；60 vol% DOL；40 vol% NHEXANE",
   "表述编号": "ST5173",
   "证据句子": [
    "M0147",
    "M0148",
    "M0153"
   ],
   "标记": [
    "温度默认",
    "电流补解析",
    "面容量=电流×时间"
   ]
  },
  "B": {
   "测试": "Tcu2",
   "测试名": "Li/Cu 2 mA/cm²沉积剥离",
   "配方": "DD",
   "配方名": "DDLiTFSI",
   "recipe": "RDD",
   "是否对照": true,
   "配方文字": "1 M LiTFSI；50 vol% DOL；50 vol% DME",
   "表述编号": "ST5164",
   "证据句子": [
    "M0147",
    "M0148",
    "M0153"
   ],
   "标记": [
    "温度默认",
    "电流补解析",
    "面容量=电流×时间"
   ]
  },
  "组分变化": "LiTFSI 1 M → 2.33 M；DOL 50 vol% → 60 vol%；加入 NHEXANE（40 vol%）；去掉 DME",
  "作者改动的组分": [
   "DME",
   "DOL",
   "LiTFSI",
   "NHEXANE"
  ],
  "特殊组分变化": [],
  "电解液相同但样品编号不同": false,
  "描述符": [
   {
    "描述符": "eo",
    "中文": "非氟醚氧",
    "组": "配位（醚氧）",
    "方向": "变低",
    "A": 1.4748,
    "B": 2.0,
    "被动": false
   },
   {
    "描述符": "ring",
    "中文": "溶剂环数",
    "组": "溶剂骨架",
    "方向": "变高",
    "A": 0.7374,
    "B": 0.5984,
    "被动": false
   },
   {
    "描述符": "rotb",
    "中文": "可旋转键数",
    "组": "溶剂骨架",
    "方向": "变低",
    "A": 0.7878,
    "B": 1.2049,
    "被动": false
   },
   {
    "描述符": "tpsa",
    "中文": "TPSA",
    "组": "其他（单独成组或数据少）",
    "方向": "变低",
    "A": 13.6122,
    "B": 18.46,
    "被动": false
   },
   {
    "描述符": "mw",
    "中文": "溶剂分子量",
    "组": "溶剂骨架",
    "方向": "变低",
    "A": 77.2563,
    "B": 80.5223,
    "被动": false
   },
   {
    "描述符": "lnsites",
    "中文": "每个 Li⁺ 的配位位点",
    "组": "配位（醚氧）",
    "方向": "变低",
    "A": 7.3903,
    "B": 23.9809,
    "被动": false
   },
   {
    "描述符": "dil",
    "中文": "稀释剂摩尔比例",
    "组": "氟化/稀释",
    "方向": "变高（从无到有）",
    "A": 0.2626,
    "B": 0.0,
    "被动": false
   },
   {
    "描述符": "li",
    "中文": "Li⁺ 总浓度",
    "组": "盐用量",
    "方向": "变高",
    "A": 2.33,
    "B": 1.0,
    "被动": false
   },
   {
    "描述符": "salt",
    "中文": "主盐浓度",
    "组": "盐用量",
    "方向": "变高",
    "A": 2.33,
    "B": 1.0,
    "被动": false
   },
   {
    "描述符": "anF",
    "中文": "阴离子 F（每升）",
    "组": "盐用量",
    "方向": "变高",
    "A": 13.98,
    "B": 6.0,
    "被动": false
   },
   {
    "描述符": "anSO2",
    "中文": "阴离子磺酰（每升）",
    "组": "盐用量",
    "方向": "变高",
    "A": 4.66,
    "B": 2.0,
    "被动": false
   }
  ],
  "物性": [
   {
    "物性": "黏度",
    "方向": "变高",
    "A": 5.1,
    "B": 2.5,
    "单位": "cP",
    "温度": 30.0
   },
   {
    "物性": "离子电导率",
    "方向": "变高",
    "A": 0.006500000000000001,
    "B": 0.004,
    "单位": "S/cm",
    "温度": 30.0
   },
   {
    "物性": "Li⁺迁移数",
    "方向": "变高",
    "A": 0.62,
    "B": 0.54,
    "单位": "",
    "温度": null
   }
  ],
  "条件": [
   {
    "条件": "温度",
    "方向": "相近",
    "A": 25.0,
    "B": 25.0
   },
   {
    "条件": "电流密度",
    "方向": "相近",
    "A": 2.0,
    "B": 2.0
   },
   {
    "条件": "沉积容量",
    "方向": "相近",
    "A": 2.0,
    "B": 2.0
   },
   {
    "条件": "测试方法",
    "方向": "相同",
    "A": 0.0,
    "B": 0.0
   },
   {
    "条件": "圈数",
    "方向": "相近",
    "A": 100,
    "B": 100
   }
  ],
  "条件含默认值": [
   "温度默认"
  ],
  "性能": {
   "方向": "变高",
   "倍数": 0.0208,
   "倍数含义": "损失（100 − CE）之比",
   "好于参照": true,
   "值A": 98.05,
   "值B": 6.25,
   "指标A": "Li‖Cu CE",
   "指标B": "Li‖Cu CE"
  },
  "表述文字": "【P510｜Li‖Cu CE｜同测试换配方】实验样 DnH40LiTFSI（2.33 M LiTFSI；60 vol% DOL；40 vol% NHEXANE，测试 Tcu2）相对 对比样 DDLiTFSI（1 M LiTFSI；50 vol% DOL；50 vol% DME，测试 Tcu2）｜组分变化：LiTFSI 1 M → 2.33 M；DOL 50 vol% → 60 vol%；加入 NHEXANE（40 vol%）；去掉 DME｜描述符：非氟醚氧 变低；溶剂环数 变高；可旋转键数 变低；TPSA 变低；溶剂分子量 变低；每个 Li⁺ 的配位位点 变低；稀释剂摩尔比例 变高（从无到有）；Li⁺ 总浓度 变高；主盐浓度 变高；阴离子 F（每升） 变高；阴离子磺酰（每升） 变高｜物性：黏度 变高；离子电导率 变高；Li⁺迁移数 变高｜条件：相同（含默认值：温度默认）｜性能：Li‖Cu CE 变高"
 },
 {
  "编号": "PC01831",
  "论文": "P510",
  "类别": "LiCu_CE",
  "比较类型": "同测试换配方",
  "A": {
   "测试": "Tcu2",
   "测试名": "Li/Cu 2 mA/cm²沉积剥离",
   "配方": "DD2",
   "配方名": "DDLiTFSI (2 M)",
   "recipe": "RDD2",
   "是否对照": false,
   "配方文字": "2 M LiTFSI；DOL:DME = 未报告:未报告（体积比）",
   "表述编号": "ST5168",
   "证据句子": [
    "M0147",
    "M0148",
    "M0153"
   ],
   "标记": [
    "温度默认",
    "溶剂比例默认",
    "电流补解析",
    "面容量=电流×时间"
   ]
  },
  "B": {
   "测试": "Tcu2",
   "测试名": "Li/Cu 2 mA/cm²沉积剥离",
   "配方": "NH",
   "配方名": "DnH40LiTFSI",
   "recipe": "RNH",
   "是否对照": false,
   "配方文字": "2.33 M LiTFSI；60 vol% DOL；40 vol% NHEXANE",
   "表述编号": "ST5173",
   "证据句子": [
    "M0147",
    "M0148",
    "M0153"
   ],
   "标记": [
    "温度默认",
    "电流补解析",
    "面容量=电流×时间"
   ]
  },
  "组分变化": "LiTFSI 2.33 M → 2 M；DOL 60 vol% → 未报告；加入 DME（未报告）；去掉 NHEXANE",
  "作者改动的组分": [
   "DME",
   "DOL",
   "LiTFSI",
   "NHEXANE"
  ],
  "特殊组分变化": [],
  "电解液相同但样品编号不同": false,
  "描述符": [
   {
    "描述符": "eo",
    "中文": "非氟醚氧",
    "组": "配位（醚氧）",
    "方向": "变高",
    "A": 2.0,
    "B": 1.4748,
    "被动": false
   },
   {
    "描述符": "ring",
    "中文": "溶剂环数",
    "组": "溶剂骨架",
    "方向": "变低",
    "A": 0.5984,
    "B": 0.7374,
    "被动": false
   },
   {
    "描述符": "rotb",
    "中文": "可旋转键数",
    "组": "溶剂骨架",
    "方向": "变高",
    "A": 1.2049,
    "B": 0.7878,
    "被动": false
   },
   {
    "描述符": "tpsa",
    "中文": "TPSA",
    "组": "其他（单独成组或数据少）",
    "方向": "变高",
    "A": 18.46,
    "B": 13.6122,
    "被动": false
   },
   {
    "描述符": "mw",
    "中文": "溶剂分子量",
    "组": "溶剂骨架",
    "方向": "变高",
    "A": 80.5223,
    "B": 77.2563,
    "被动": false
   },
   {
    "描述符": "lnsites",
    "中文": "每个 Li⁺ 的配位位点",
    "组": "配位（醚氧）",
    "方向": "变高",
    "A": 11.9905,
    "B": 7.3903,
    "被动": false
   },
   {
    "描述符": "dil",
    "中文": "稀释剂摩尔比例",
    "组": "氟化/稀释",
    "方向": "变低（变为 0）",
    "A": 0.0,
    "B": 0.2626,
    "被动": false
   },
   {
    "描述符": "li",
    "中文": "Li⁺ 总浓度",
    "组": "盐用量",
    "方向": "变低",
    "A": 2.0,
    "B": 2.33,
    "被动": false
   },
   {
    "描述符": "salt",
    "中文": "主盐浓度",
    "组": "盐用量",
    "方向": "变低",
    "A": 2.0,
    "B": 2.33,
    "被动": false
   },
   {
    "描述符": "anF",
    "中文": "阴离子 F（每升）",
    "组": "盐用量",
    "方向": "变低",
    "A": 12.0,
    "B": 13.98,
    "被动": false
   },
   {
    "描述符": "anSO2",
    "中文": "阴离子磺酰（每升）",
    "组": "盐用量",
    "方向": "变低",
    "A": 4.0,
    "B": 4.66,
    "被动": false
   }
  ],
  "物性": [],
  "条件": [
   {
    "条件": "温度",
    "方向": "相近",
    "A": 25.0,
    "B": 25.0
   },
   {
    "条件": "电流密度",
    "方向": "相近",
    "A": 2.0,
    "B": 2.0
   },
   {
    "条件": "沉积容量",
    "方向": "相近",
    "A": 2.0,
    "B": 2.0
   },
   {
    "条件": "测试方法",
    "方向": "相同",
    "A": 0.0,
    "B": 0.0
   },
   {
    "条件": "圈数",
    "方向": "相近",
    "A": 100,
    "B": 100
   }
  ],
  "条件含默认值": [
   "温度默认",
   "溶剂比例默认"
  ],
  "性能": {
   "方向": "变低",
   "倍数": 44.8718,
   "倍数含义": "损失（100 − CE）之比",
   "好于参照": false,
   "值A": 12.5,
   "值B": 98.05,
   "指标A": "Li‖Cu CE",
   "指标B": "Li‖Cu CE"
  },
  "表述文字": "【P510｜Li‖Cu CE｜同测试换配方】实验样 DDLiTFSI (2 M)（2 M LiTFSI；DOL:DME = 未报告:未报告（体积比），测试 Tcu2）相对 实验样 DnH40LiTFSI（2.33 M LiTFSI；60 vol% DOL；40 vol% NHEXANE，测试 Tcu2）｜组分变化：LiTFSI 2.33 M → 2 M；DOL 60 vol% → 未报告；加入 DME（未报告）；去掉 NHEXANE｜描述符：非氟醚氧 变高；溶剂环数 变低；可旋转键数 变高；TPSA 变高；溶剂分子量 变高；每个 Li⁺ 的配位位点 变高；稀释剂摩尔比例 变低（变为 0）；Li⁺ 总浓度 变低；主盐浓度 变低；阴离子 F（每升） 变低；阴离子磺酰（每升） 变低｜物性：两边没有都报告的｜条件：相同（含默认值：温度默认、溶剂比例默认）｜性能：Li‖Cu CE 变低"
 },
 {
  "编号": "PC01832",
  "论文": "P510",
  "类别": "每圈衰减率",
  "比较类型": "同测试换配方",
  "A": {
   "测试": "T25",
   "测试名": "0.1 C首25圈",
   "配方": "CH",
   "配方名": "DcH40LiTFSI",
   "recipe": "RCH",
   "是否对照": false,
   "配方文字": "1.97 M LiTFSI；60 vol% DOL；40 vol% CYCLOHEXANE",
   "表述编号": "ST5138",
   "证据句子": [
    "M0074"
   ],
   "标记": [
    "E/S默认"
   ]
  },
  "B": {
   "测试": "T25",
   "测试名": "0.1 C首25圈",
   "配方": "DD",
   "配方名": "DDLiTFSI",
   "recipe": "RDD",
   "是否对照": true,
   "配方文字": "1 M LiTFSI；50 vol% DOL；50 vol% DME",
   "表述编号": "ST5142",
   "证据句子": [
    "M0074"
   ],
   "标记": [
    "E/S默认"
   ]
  },
  "组分变化": "LiTFSI 1 M → 1.97 M；DOL 50 vol% → 60 vol%；加入 CYCLOHEXANE（40 vol%）；去掉 DME",
  "作者改动的组分": [
   "CYCLOHEXANE",
   "DME",
   "DOL",
   "LiTFSI"
  ],
  "特殊组分变化": [],
  "电解液相同但样品编号不同": false,
  "描述符": [
   {
    "描述符": "eo",
    "中文": "非氟醚氧",
    "组": "配位（醚氧）",
    "方向": "变低",
    "A": 1.3991,
    "B": 2.0,
    "被动": false
   },
   {
    "描述符": "ring",
    "中文": "溶剂环数",
    "组": "溶剂骨架",
    "方向": "变高",
    "A": 1.0,
    "B": 0.5984,
    "被动": false
   },
   {
    "描述符": "rotb",
    "中文": "可旋转键数",
    "组": "溶剂骨架",
    "方向": "变低（变为 0）",
    "A": 0.0,
    "B": 1.2049,
    "被动": false
   },
   {
    "描述符": "tpsa",
    "中文": "TPSA",
    "组": "其他（单独成组或数据少）",
    "方向": "变低",
    "A": 12.9134,
    "B": 18.46,
    "被动": false
   },
   {
    "描述符": "mw",
    "中文": "溶剂分子量",
    "组": "溶剂骨架",
    "方向": "变低",
    "A": 77.1086,
    "B": 80.5223,
    "被动": false
   },
   {
    "描述符": "lnsites",
    "中文": "每个 Li⁺ 的配位位点",
    "组": "配位（醚氧）",
    "方向": "变低",
    "A": 8.7408,
    "B": 23.9809,
    "被动": false
   },
   {
    "描述符": "dil",
    "中文": "稀释剂摩尔比例",
    "组": "氟化/稀释",
    "方向": "变高（从无到有）",
    "A": 0.3005,
    "B": 0.0,
    "被动": false
   },
   {
    "描述符": "li",
    "中文": "Li⁺ 总浓度",
    "组": "盐用量",
    "方向": "变高",
    "A": 1.97,
    "B": 1.0,
    "被动": false
   },
   {
    "描述符": "salt",
    "中文": "主盐浓度",
    "组": "盐用量",
    "方向": "变高",
    "A": 1.97,
    "B": 1.0,
    "被动": false
   },
   {
    "描述符": "anF",
    "中文": "阴离子 F（每升）",
    "组": "盐用量",
    "方向": "变高",
    "A": 11.82,
    "B": 6.0,
    "被动": false
   },
   {
    "描述符": "anSO2",
    "中文": "阴离子磺酰（每升）",
    "组": "盐用量",
    "方向": "变高",
    "A": 3.94,
    "B": 2.0,
    "被动": false
   }
  ],
  "物性": [
   {
    "物性": "离子电导率",
    "方向": "变高",
    "A": 0.00595,
    "B": 0.004,
    "单位": "S/cm",
    "温度": 30.0
   },
   {
    "物性": "Li⁺迁移数",
    "方向": "变高",
    "A": 0.6,
    "B": 0.54,
    "单位": "",
    "温度": null
   }
  ],
  "条件": [
   {
    "条件": "E/S",
    "方向": "相近",
    "A": 28.19,
    "B": 28.19
   },
   {
    "条件": "硫载量",
    "方向": "相近",
    "A": 1.4,
    "B": 1.4
   },
   {
    "条件": "正极含硫",
    "方向": "相近",
    "A": 42.0,
    "B": 42.0
   },
   {
    "条件": "倍率",
    "方向": "相近",
    "A": 0.1,
    "B": 0.1
   },
   {
    "条件": "温度",
    "方向": "相近",
    "A": 30.0,
    "B": 30.0
   },
   {
    "条件": "电池形式",
    "方向": "相同",
    "A": 0.0,
    "B": 0.0
   },
   {
    "条件": "圈数",
    "方向": "相近",
    "A": 25,
    "B": 25
   }
  ],
  "条件含默认值": [
   "E/S默认"
  ],
  "性能": {
   "方向": "变低",
   "倍数": 0.4074,
   "倍数含义": "每圈衰减率之比",
   "好于参照": true,
   "值A": 0.88,
   "值B": 2.16,
   "指标A": "每圈衰减率（%/圈，由容量损失率换算）",
   "指标B": "每圈衰减率（%/圈，由容量损失率换算）"
  },
  "表述文字": "【P510｜每圈衰减率｜同测试换配方】实验样 DcH40LiTFSI（1.97 M LiTFSI；60 vol% DOL；40 vol% CYCLOHEXANE，测试 T25）相对 对比样 DDLiTFSI（1 M LiTFSI；50 vol% DOL；50 vol% DME，测试 T25）｜组分变化：LiTFSI 1 M → 1.97 M；DOL 50 vol% → 60 vol%；加入 CYCLOHEXANE（40 vol%）；去掉 DME｜描述符：非氟醚氧 变低；溶剂环数 变高；可旋转键数 变低（变为 0）；TPSA 变低；溶剂分子量 变低；每个 Li⁺ 的配位位点 变低；稀释剂摩尔比例 变高（从无到有）；Li⁺ 总浓度 变高；主盐浓度 变高；阴离子 F（每升） 变高；阴离子磺酰（每升） 变高｜物性：离子电导率 变高；Li⁺迁移数 变高｜条件：相同（含默认值：E/S默认）｜性能：每圈衰减率 变低"
 },
 {
  "编号": "PC01833",
  "论文": "P510",
  "类别": "每圈衰减率",
  "比较类型": "同测试换配方",
  "A": {
   "测试": "T25",
   "测试名": "0.1 C首25圈",
   "配方": "DMB",
   "配方名": "DDMB40LiTFSI",
   "recipe": "RDMB",
   "是否对照": false,
   "配方文字": "1.33 M LiTFSI；60 vol% DOL；40 vol% DMB23",
   "表述编号": "ST5146",
   "证据句子": [
    "M0074"
   ],
   "标记": [
    "E/S默认"
   ]
  },
  "B": {
   "测试": "T25",
   "测试名": "0.1 C首25圈",
   "配方": "CH",
   "配方名": "DcH40LiTFSI",
   "recipe": "RCH",
   "是否对照": false,
   "配方文字": "1.97 M LiTFSI；60 vol% DOL；40 vol% CYCLOHEXANE",
   "表述编号": "ST5138",
   "证据句子": [
    "M0074"
   ],
   "标记": [
    "E/S默认"
   ]
  },
  "组分变化": "LiTFSI 1.97 M → 1.33 M；加入 DMB23（40 vol%）；去掉 CYCLOHEXANE",
  "作者改动的组分": [
   "CYCLOHEXANE",
   "DMB23",
   "LiTFSI"
  ],
  "特殊组分变化": [],
  "电解液相同但样品编号不同": false,
  "描述符": [
   {
    "描述符": "eo",
    "中文": "非氟醚氧",
    "组": "配位（醚氧）",
    "方向": "变高",
    "A": 1.4742,
    "B": 1.3991,
    "被动": false
   },
   {
    "描述符": "ring",
    "中文": "溶剂环数",
    "组": "溶剂骨架",
    "方向": "变低",
    "A": 0.7371,
    "B": 1.0,
    "被动": false
   },
   {
    "描述符": "rotb",
    "中文": "可旋转键数",
    "组": "溶剂骨架",
    "方向": "变高（从无到有）",
    "A": 0.2629,
    "B": 0.0,
    "被动": false
   },
   {
    "描述符": "tpsa",
    "中文": "TPSA",
    "组": "其他（单独成组或数据少）",
    "方向": "变高",
    "A": 13.6068,
    "B": 12.9134,
    "被动": false
   },
   {
    "描述符": "lnsites",
    "中文": "每个 Li⁺ 的配位位点",
    "组": "配位（醚氧）",
    "方向": "变高",
    "A": 12.947,
    "B": 8.7408,
    "被动": false
   },
   {
    "描述符": "dil",
    "中文": "稀释剂摩尔比例",
    "组": "氟化/稀释",
    "方向": "变低",
    "A": 0.2629,
    "B": 0.3005,
    "被动": false
   },
   {
    "描述符": "li",
    "中文": "Li⁺ 总浓度",
    "组": "盐用量",
    "方向": "变低",
    "A": 1.33,
    "B": 1.97,
    "被动": false
   },
   {
    "描述符": "salt",
    "中文": "主盐浓度",
    "组": "盐用量",
    "方向": "变低",
    "A": 1.33,
    "B": 1.97,
    "被动": false
   },
   {
    "描述符": "anF",
    "中文": "阴离子 F（每升）",
    "组": "盐用量",
    "方向": "变低",
    "A": 7.98,
    "B": 11.82,
    "被动": false
   },
   {
    "描述符": "anSO2",
    "中文": "阴离子磺酰（每升）",
    "组": "盐用量",
    "方向": "变低",
    "A": 2.66,
    "B": 3.94,
    "被动": false
   }
  ],
  "物性": [
   {
    "物性": "离子电导率",
    "方向": "变低",
    "A": 0.0043,
    "B": 0.00595,
    "单位": "S/cm",
    "温度": 30.0
   },
   {
    "物性": "Li⁺迁移数",
    "方向": "相近",
    "A": 0.58,
    "B": 0.6,
    "单位": "",
    "温度": null
   }
  ],
  "条件": [
   {
    "条件": "E/S",
    "方向": "相近",
    "A": 28.19,
    "B": 28.19
   },
   {
    "条件": "硫载量",
    "方向": "相近",
    "A": 1.4,
    "B": 1.4
   },
   {
    "条件": "正极含硫",
    "方向": "相近",
    "A": 42.0,
    "B": 42.0
   },
   {
    "条件": "倍率",
    "方向": "相近",
    "A": 0.1,
    "B": 0.1
   },
   {
    "条件": "温度",
    "方向": "相近",
    "A": 30.0,
    "B": 30.0
   },
   {
    "条件": "电池形式",
    "方向": "相同",
    "A": 0.0,
    "B": 0.0
   },
   {
    "条件": "圈数",
    "方向": "相近",
    "A": 25,
    "B": 25
   }
  ],
  "条件含默认值": [
   "E/S默认"
  ],
  "性能": {
   "方向": "变高",
   "倍数": 1.4545,
   "倍数含义": "每圈衰减率之比",
   "好于参照": false,
   "值A": 1.28,
   "值B": 0.88,
   "指标A": "每圈衰减率（%/圈，由容量损失率换算）",
   "指标B": "每圈衰减率（%/圈，由容量损失率换算）"
  },
  "表述文字": "【P510｜每圈衰减率｜同测试换配方】实验样 DDMB40LiTFSI（1.33 M LiTFSI；60 vol% DOL；40 vol% DMB23，测试 T25）相对 实验样 DcH40LiTFSI（1.97 M LiTFSI；60 vol% DOL；40 vol% CYCLOHEXANE，测试 T25）｜组分变化：LiTFSI 1.97 M → 1.33 M；加入 DMB23（40 vol%）；去掉 CYCLOHEXANE｜描述符：非氟醚氧 变高；溶剂环数 变低；可旋转键数 变高（从无到有）；TPSA 变高；每个 Li⁺ 的配位位点 变高；稀释剂摩尔比例 变低；Li⁺ 总浓度 变低；主盐浓度 变低；阴离子 F（每升） 变低；阴离子磺酰（每升） 变低｜物性：离子电导率 变低；Li⁺迁移数 相近｜条件：相同（含默认值：E/S默认）｜性能：每圈衰减率 变高"
 },
 {
  "编号": "PC01834",
  "论文": "P510",
  "类别": "每圈衰减率",
  "比较类型": "同测试换配方",
  "A": {
   "测试": "T25",
   "测试名": "0.1 C首25圈",
   "配方": "NH",
   "配方名": "DnH40LiTFSI",
   "recipe": "RNH",
   "是否对照": false,
   "配方文字": "2.33 M LiTFSI；60 vol% DOL；40 vol% NHEXANE",
   "表述编号": "ST5150",
   "证据句子": [
    "M0074"
   ],
   "标记": [
    "E/S默认"
   ]
  },
  "B": {
   "测试": "T25",
   "测试名": "0.1 C首25圈",
   "配方": "CH",
   "配方名": "DcH40LiTFSI",
   "recipe": "RCH",
   "是否对照": false,
   "配方文字": "1.97 M LiTFSI；60 vol% DOL；40 vol% CYCLOHEXANE",
   "表述编号": "ST5138",
   "证据句子": [
    "M0074"
   ],
   "标记": [
    "E/S默认"
   ]
  },
  "组分变化": "LiTFSI 1.97 M → 2.33 M；加入 NHEXANE（40 vol%）；去掉 CYCLOHEXANE",
  "作者改动的组分": [
   "CYCLOHEXANE",
   "LiTFSI",
   "NHEXANE"
  ],
  "特殊组分变化": [],
  "电解液相同但样品编号不同": false,
  "描述符": [
   {
    "描述符": "eo",
    "中文": "非氟醚氧",
    "组": "配位（醚氧）",
    "方向": "变高",
    "A": 1.4748,
    "B": 1.3991,
    "被动": false
   },
   {
    "描述符": "ring",
    "中文": "溶剂环数",
    "组": "溶剂骨架",
    "方向": "变低",
    "A": 0.7374,
    "B": 1.0,
    "被动": false
   },
   {
    "描述符": "rotb",
    "中文": "可旋转键数",
    "组": "溶剂骨架",
    "方向": "变高（从无到有）",
    "A": 0.7878,
    "B": 0.0,
    "被动": false
   },
   {
    "描述符": "tpsa",
    "中文": "TPSA",
    "组": "其他（单独成组或数据少）",
    "方向": "变高",
    "A": 13.6122,
    "B": 12.9134,
    "被动": false
   },
   {
    "描述符": "lnsites",
    "中文": "每个 Li⁺ 的配位位点",
    "组": "配位（醚氧）",
    "方向": "变低",
    "A": 7.3903,
    "B": 8.7408,
    "被动": false
   },
   {
    "描述符": "dil",
    "中文": "稀释剂摩尔比例",
    "组": "氟化/稀释",
    "方向": "变低",
    "A": 0.2626,
    "B": 0.3005,
    "被动": false
   },
   {
    "描述符": "li",
    "中文": "Li⁺ 总浓度",
    "组": "盐用量",
    "方向": "变高",
    "A": 2.33,
    "B": 1.97,
    "被动": false
   },
   {
    "描述符": "salt",
    "中文": "主盐浓度",
    "组": "盐用量",
    "方向": "变高",
    "A": 2.33,
    "B": 1.97,
    "被动": false
   },
   {
    "描述符": "anF",
    "中文": "阴离子 F（每升）",
    "组": "盐用量",
    "方向": "变高",
    "A": 13.98,
    "B": 11.82,
    "被动": false
   },
   {
    "描述符": "anSO2",
    "中文": "阴离子磺酰（每升）",
    "组": "盐用量",
    "方向": "变高",
    "A": 4.66,
    "B": 3.94,
    "被动": false
   }
  ],
  "物性": [
   {
    "物性": "离子电导率",
    "方向": "变高",
    "A": 0.006500000000000001,
    "B": 0.00595,
    "单位": "S/cm",
    "温度": 30.0
   },
   {
    "物性": "Li⁺迁移数",
    "方向": "相近",
    "A": 0.62,
    "B": 0.6,
    "单位": "",
    "温度": null
   }
  ],
  "条件": [
   {
    "条件": "E/S",
    "方向": "相近",
    "A": 28.19,
    "B": 28.19
   },
   {
    "条件": "硫载量",
    "方向": "相近",
    "A": 1.4,
    "B": 1.4
   },
   {
    "条件": "正极含硫",
    "方向": "相近",
    "A": 42.0,
    "B": 42.0
   },
   {
    "条件": "倍率",
    "方向": "相近",
    "A": 0.1,
    "B": 0.1
   },
   {
    "条件": "温度",
    "方向": "相近",
    "A": 30.0,
    "B": 30.0
   },
   {
    "条件": "电池形式",
    "方向": "相同",
    "A": 0.0,
    "B": 0.0
   },
   {
    "条件": "圈数",
    "方向": "相近",
    "A": 25,
    "B": 25
   }
  ],
  "条件含默认值": [
   "E/S默认"
  ],
  "性能": {
   "方向": "变低",
   "倍数": 0.7727,
   "倍数含义": "每圈衰减率之比",
   "好于参照": true,
   "值A": 0.68,
   "值B": 0.88,
   "指标A": "每圈衰减率（%/圈，由容量损失率换算）",
   "指标B": "每圈衰减率（%/圈，由容量损失率换算）"
  },
  "表述文字": "【P510｜每圈衰减率｜同测试换配方】实验样 DnH40LiTFSI（2.33 M LiTFSI；60 vol% DOL；40 vol% NHEXANE，测试 T25）相对 实验样 DcH40LiTFSI（1.97 M LiTFSI；60 vol% DOL；40 vol% CYCLOHEXANE，测试 T25）｜组分变化：LiTFSI 1.97 M → 2.33 M；加入 NHEXANE（40 vol%）；去掉 CYCLOHEXANE｜描述符：非氟醚氧 变高；溶剂环数 变低；可旋转键数 变高（从无到有）；TPSA 变高；每个 Li⁺ 的配位位点 变低；稀释剂摩尔比例 变低；Li⁺ 总浓度 变高；主盐浓度 变高；阴离子 F（每升） 变高；阴离子磺酰（每升） 变高｜物性：离子电导率 变高；Li⁺迁移数 相近｜条件：相同（含默认值：E/S默认）｜性能：每圈衰减率 变低"
 },
 {
  "编号": "PC01835",
  "论文": "P510",
  "类别": "每圈衰减率",
  "比较类型": "同测试换配方",
  "A": {
   "测试": "T25",
   "测试名": "0.1 C首25圈",
   "配方": "DMB",
   "配方名": "DDMB40LiTFSI",
   "recipe": "RDMB",
   "是否对照": false,
   "配方文字": "1.33 M LiTFSI；60 vol% DOL；40 vol% DMB23",
   "表述编号": "ST5146",
   "证据句子": [
    "M0074"
   ],
   "标记": [
    "E/S默认"
   ]
  },
  "B": {
   "测试": "T25",
   "测试名": "0.1 C首25圈",
   "配方": "DD",
   "配方名": "DDLiTFSI",
   "recipe": "RDD",
   "是否对照": true,
   "配方文字": "1 M LiTFSI；50 vol% DOL；50 vol% DME",
   "表述编号": "ST5142",
   "证据句子": [
    "M0074"
   ],
   "标记": [
    "E/S默认"
   ]
  },
  "组分变化": "LiTFSI 1 M → 1.33 M；DOL 50 vol% → 60 vol%；加入 DMB23（40 vol%）；去掉 DME",
  "作者改动的组分": [
   "DMB23",
   "DME",
   "DOL",
   "LiTFSI"
  ],
  "特殊组分变化": [],
  "电解液相同但样品编号不同": false,
  "描述符": [
   {
    "描述符": "eo",
    "中文": "非氟醚氧",
    "组": "配位（醚氧）",
    "方向": "变低",
    "A": 1.4742,
    "B": 2.0,
    "被动": false
   },
   {
    "描述符": "ring",
    "中文": "溶剂环数",
    "组": "溶剂骨架",
    "方向": "变高",
    "A": 0.7371,
    "B": 0.5984,
    "被动": false
   },
   {
    "描述符": "rotb",
    "中文": "可旋转键数",
    "组": "溶剂骨架",
    "方向": "变低",
    "A": 0.2629,
    "B": 1.2049,
    "被动": false
   },
   {
    "描述符": "tpsa",
    "中文": "TPSA",
    "组": "其他（单独成组或数据少）",
    "方向": "变低",
    "A": 13.6068,
    "B": 18.46,
    "被动": false
   },
   {
    "描述符": "mw",
    "中文": "溶剂分子量",
    "组": "溶剂骨架",
    "方向": "变低",
    "A": 77.2599,
    "B": 80.5223,
    "被动": false
   },
   {
    "描述符": "lnsites",
    "中文": "每个 Li⁺ 的配位位点",
    "组": "配位（醚氧）",
    "方向": "变低",
    "A": 12.947,
    "B": 23.9809,
    "被动": false
   },
   {
    "描述符": "dil",
    "中文": "稀释剂摩尔比例",
    "组": "氟化/稀释",
    "方向": "变高（从无到有）",
    "A": 0.2629,
    "B": 0.0,
    "被动": false
   },
   {
    "描述符": "li",
    "中文": "Li⁺ 总浓度",
    "组": "盐用量",
    "方向": "变高",
    "A": 1.33,
    "B": 1.0,
    "被动": false
   },
   {
    "描述符": "salt",
    "中文": "主盐浓度",
    "组": "盐用量",
    "方向": "变高",
    "A": 1.33,
    "B": 1.0,
    "被动": false
   },
   {
    "描述符": "anF",
    "中文": "阴离子 F（每升）",
    "组": "盐用量",
    "方向": "变高",
    "A": 7.98,
    "B": 6.0,
    "被动": false
   },
   {
    "描述符": "anSO2",
    "中文": "阴离子磺酰（每升）",
    "组": "盐用量",
    "方向": "变高",
    "A": 2.66,
    "B": 2.0,
    "被动": false
   }
  ],
  "物性": [
   {
    "物性": "黏度",
    "方向": "变高",
    "A": 2.76,
    "B": 2.5,
    "单位": "cP",
    "温度": 30.0
   },
   {
    "物性": "离子电导率",
    "方向": "变高",
    "A": 0.0043,
    "B": 0.004,
    "单位": "S/cm",
    "温度": 30.0
   },
   {
    "物性": "Li⁺迁移数",
    "方向": "变高",
    "A": 0.58,
    "B": 0.54,
    "单位": "",
    "温度": null
   }
  ],
  "条件": [
   {
    "条件": "E/S",
    "方向": "相近",
    "A": 28.19,
    "B": 28.19
   },
   {
    "条件": "硫载量",
    "方向": "相近",
    "A": 1.4,
    "B": 1.4
   },
   {
    "条件": "正极含硫",
    "方向": "相近",
    "A": 42.0,
    "B": 42.0
   },
   {
    "条件": "倍率",
    "方向": "相近",
    "A": 0.1,
    "B": 0.1
   },
   {
    "条件": "温度",
    "方向": "相近",
    "A": 30.0,
    "B": 30.0
   },
   {
    "条件": "电池形式",
    "方向": "相同",
    "A": 0.0,
    "B": 0.0
   },
   {
    "条件": "圈数",
    "方向": "相近",
    "A": 25,
    "B": 25
   }
  ],
  "条件含默认值": [
   "E/S默认"
  ],
  "性能": {
   "方向": "变低",
   "倍数": 0.5926,
   "倍数含义": "每圈衰减率之比",
   "好于参照": true,
   "值A": 1.28,
   "值B": 2.16,
   "指标A": "每圈衰减率（%/圈，由容量损失率换算）",
   "指标B": "每圈衰减率（%/圈，由容量损失率换算）"
  },
  "表述文字": "【P510｜每圈衰减率｜同测试换配方】实验样 DDMB40LiTFSI（1.33 M LiTFSI；60 vol% DOL；40 vol% DMB23，测试 T25）相对 对比样 DDLiTFSI（1 M LiTFSI；50 vol% DOL；50 vol% DME，测试 T25）｜组分变化：LiTFSI 1 M → 1.33 M；DOL 50 vol% → 60 vol%；加入 DMB23（40 vol%）；去掉 DME｜描述符：非氟醚氧 变低；溶剂环数 变高；可旋转键数 变低；TPSA 变低；溶剂分子量 变低；每个 Li⁺ 的配位位点 变低；稀释剂摩尔比例 变高（从无到有）；Li⁺ 总浓度 变高；主盐浓度 变高；阴离子 F（每升） 变高；阴离子磺酰（每升） 变高｜物性：黏度 变高；离子电导率 变高；Li⁺迁移数 变高｜条件：相同（含默认值：E/S默认）｜性能：每圈衰减率 变低"
 },
 {
  "编号": "PC01836",
  "论文": "P510",
  "类别": "每圈衰减率",
  "比较类型": "同测试换配方",
  "A": {
   "测试": "T25",
   "测试名": "0.1 C首25圈",
   "配方": "NH",
   "配方名": "DnH40LiTFSI",
   "recipe": "RNH",
   "是否对照": false,
   "配方文字": "2.33 M LiTFSI；60 vol% DOL；40 vol% NHEXANE",
   "表述编号": "ST5150",
   "证据句子": [
    "M0074"
   ],
   "标记": [
    "E/S默认"
   ]
  },
  "B": {
   "测试": "T25",
   "测试名": "0.1 C首25圈",
   "配方": "DD",
   "配方名": "DDLiTFSI",
   "recipe": "RDD",
   "是否对照": true,
   "配方文字": "1 M LiTFSI；50 vol% DOL；50 vol% DME",
   "表述编号": "ST5142",
   "证据句子": [
    "M0074"
   ],
   "标记": [
    "E/S默认"
   ]
  },
  "组分变化": "LiTFSI 1 M → 2.33 M；DOL 50 vol% → 60 vol%；加入 NHEXANE（40 vol%）；去掉 DME",
  "作者改动的组分": [
   "DME",
   "DOL",
   "LiTFSI",
   "NHEXANE"
  ],
  "特殊组分变化": [],
  "电解液相同但样品编号不同": false,
  "描述符": [
   {
    "描述符": "eo",
    "中文": "非氟醚氧",
    "组": "配位（醚氧）",
    "方向": "变低",
    "A": 1.4748,
    "B": 2.0,
    "被动": false
   },
   {
    "描述符": "ring",
    "中文": "溶剂环数",
    "组": "溶剂骨架",
    "方向": "变高",
    "A": 0.7374,
    "B": 0.5984,
    "被动": false
   },
   {
    "描述符": "rotb",
    "中文": "可旋转键数",
    "组": "溶剂骨架",
    "方向": "变低",
    "A": 0.7878,
    "B": 1.2049,
    "被动": false
   },
   {
    "描述符": "tpsa",
    "中文": "TPSA",
    "组": "其他（单独成组或数据少）",
    "方向": "变低",
    "A": 13.6122,
    "B": 18.46,
    "被动": false
   },
   {
    "描述符": "mw",
    "中文": "溶剂分子量",
    "组": "溶剂骨架",
    "方向": "变低",
    "A": 77.2563,
    "B": 80.5223,
    "被动": false
   },
   {
    "描述符": "lnsites",
    "中文": "每个 Li⁺ 的配位位点",
    "组": "配位（醚氧）",
    "方向": "变低",
    "A": 7.3903,
    "B": 23.9809,
    "被动": false
   },
   {
    "描述符": "dil",
    "中文": "稀释剂摩尔比例",
    "组": "氟化/稀释",
    "方向": "变高（从无到有）",
    "A": 0.2626,
    "B": 0.0,
    "被动": false
   },
   {
    "描述符": "li",
    "中文": "Li⁺ 总浓度",
    "组": "盐用量",
    "方向": "变高",
    "A": 2.33,
    "B": 1.0,
    "被动": false
   },
   {
    "描述符": "salt",
    "中文": "主盐浓度",
    "组": "盐用量",
    "方向": "变高",
    "A": 2.33,
    "B": 1.0,
    "被动": false
   },
   {
    "描述符": "anF",
    "中文": "阴离子 F（每升）",
    "组": "盐用量",
    "方向": "变高",
    "A": 13.98,
    "B": 6.0,
    "被动": false
   },
   {
    "描述符": "anSO2",
    "中文": "阴离子磺酰（每升）",
    "组": "盐用量",
    "方向": "变高",
    "A": 4.66,
    "B": 2.0,
    "被动": false
   }
  ],
  "物性": [
   {
    "物性": "黏度",
    "方向": "变高",
    "A": 5.1,
    "B": 2.5,
    "单位": "cP",
    "温度": 30.0
   },
   {
    "物性": "离子电导率",
    "方向": "变高",
    "A": 0.006500000000000001,
    "B": 0.004,
    "单位": "S/cm",
    "温度": 30.0
   },
   {
    "物性": "Li⁺迁移数",
    "方向": "变高",
    "A": 0.62,
    "B": 0.54,
    "单位": "",
    "温度": null
   }
  ],
  "条件": [
   {
    "条件": "E/S",
    "方向": "相近",
    "A": 28.19,
    "B": 28.19
   },
   {
    "条件": "硫载量",
    "方向": "相近",
    "A": 1.4,
    "B": 1.4
   },
   {
    "条件": "正极含硫",
    "方向": "相近",
    "A": 42.0,
    "B": 42.0
   },
   {
    "条件": "倍率",
    "方向": "相近",
    "A": 0.1,
    "B": 0.1
   },
   {
    "条件": "温度",
    "方向": "相近",
    "A": 30.0,
    "B": 30.0
   },
   {
    "条件": "电池形式",
    "方向": "相同",
    "A": 0.0,
    "B": 0.0
   },
   {
    "条件": "圈数",
    "方向": "相近",
    "A": 25,
    "B": 25
   }
  ],
  "条件含默认值": [
   "E/S默认"
  ],
  "性能": {
   "方向": "变低",
   "倍数": 0.3148,
   "倍数含义": "每圈衰减率之比",
   "好于参照": true,
   "值A": 0.68,
   "值B": 2.16,
   "指标A": "每圈衰减率（%/圈，由容量损失率换算）",
   "指标B": "每圈衰减率（%/圈，由容量损失率换算）"
  },
  "表述文字": "【P510｜每圈衰减率｜同测试换配方】实验样 DnH40LiTFSI（2.33 M LiTFSI；60 vol% DOL；40 vol% NHEXANE，测试 T25）相对 对比样 DDLiTFSI（1 M LiTFSI；50 vol% DOL；50 vol% DME，测试 T25）｜组分变化：LiTFSI 1 M → 2.33 M；DOL 50 vol% → 60 vol%；加入 NHEXANE（40 vol%）；去掉 DME｜描述符：非氟醚氧 变低；溶剂环数 变高；可旋转键数 变低；TPSA 变低；溶剂分子量 变低；每个 Li⁺ 的配位位点 变低；稀释剂摩尔比例 变高（从无到有）；Li⁺ 总浓度 变高；主盐浓度 变高；阴离子 F（每升） 变高；阴离子磺酰（每升） 变高｜物性：黏度 变高；离子电导率 变高；Li⁺迁移数 变高｜条件：相同（含默认值：E/S默认）｜性能：每圈衰减率 变低"
 },
 {
  "编号": "PC01837",
  "论文": "P510",
  "类别": "每圈衰减率",
  "比较类型": "同测试换配方",
  "A": {
   "测试": "T25",
   "测试名": "0.1 C首25圈",
   "配方": "NH",
   "配方名": "DnH40LiTFSI",
   "recipe": "RNH",
   "是否对照": false,
   "配方文字": "2.33 M LiTFSI；60 vol% DOL；40 vol% NHEXANE",
   "表述编号": "ST5150",
   "证据句子": [
    "M0074"
   ],
   "标记": [
    "E/S默认"
   ]
  },
  "B": {
   "测试": "T25",
   "测试名": "0.1 C首25圈",
   "配方": "DMB",
   "配方名": "DDMB40LiTFSI",
   "recipe": "RDMB",
   "是否对照": false,
   "配方文字": "1.33 M LiTFSI；60 vol% DOL；40 vol% DMB23",
   "表述编号": "ST5146",
   "证据句子": [
    "M0074"
   ],
   "标记": [
    "E/S默认"
   ]
  },
  "组分变化": "LiTFSI 1.33 M → 2.33 M；加入 NHEXANE（40 vol%）；去掉 DMB23",
  "作者改动的组分": [
   "DMB23",
   "LiTFSI",
   "NHEXANE"
  ],
  "特殊组分变化": [],
  "电解液相同但样品编号不同": false,
  "描述符": [
   {
    "描述符": "rotb",
    "中文": "可旋转键数",
    "组": "溶剂骨架",
    "方向": "变高",
    "A": 0.7878,
    "B": 0.2629,
    "被动": false
   },
   {
    "描述符": "lnsites",
    "中文": "每个 Li⁺ 的配位位点",
    "组": "配位（醚氧）",
    "方向": "变低",
    "A": 7.3903,
    "B": 12.947,
    "被动": false
   },
   {
    "描述符": "li",
    "中文": "Li⁺ 总浓度",
    "组": "盐用量",
    "方向": "变高",
    "A": 2.33,
    "B": 1.33,
    "被动": false
   },
   {
    "描述符": "salt",
    "中文": "主盐浓度",
    "组": "盐用量",
    "方向": "变高",
    "A": 2.33,
    "B": 1.33,
    "被动": false
   },
   {
    "描述符": "anF",
    "中文": "阴离子 F（每升）",
    "组": "盐用量",
    "方向": "变高",
    "A": 13.98,
    "B": 7.98,
    "被动": false
   },
   {
    "描述符": "anSO2",
    "中文": "阴离子磺酰（每升）",
    "组": "盐用量",
    "方向": "变高",
    "A": 4.66,
    "B": 2.66,
    "被动": false
   }
  ],
  "物性": [
   {
    "物性": "黏度",
    "方向": "变高",
    "A": 5.1,
    "B": 2.76,
    "单位": "cP",
    "温度": 30.0
   },
   {
    "物性": "离子电导率",
    "方向": "变高",
    "A": 0.006500000000000001,
    "B": 0.0043,
    "单位": "S/cm",
    "温度": 30.0
   },
   {
    "物性": "Li⁺迁移数",
    "方向": "变高",
    "A": 0.62,
    "B": 0.58,
    "单位": "",
    "温度": null
   }
  ],
  "条件": [
   {
    "条件": "E/S",
    "方向": "相近",
    "A": 28.19,
    "B": 28.19
   },
   {
    "条件": "硫载量",
    "方向": "相近",
    "A": 1.4,
    "B": 1.4
   },
   {
    "条件": "正极含硫",
    "方向": "相近",
    "A": 42.0,
    "B": 42.0
   },
   {
    "条件": "倍率",
    "方向": "相近",
    "A": 0.1,
    "B": 0.1
   },
   {
    "条件": "温度",
    "方向": "相近",
    "A": 30.0,
    "B": 30.0
   },
   {
    "条件": "电池形式",
    "方向": "相同",
    "A": 0.0,
    "B": 0.0
   },
   {
    "条件": "圈数",
    "方向": "相近",
    "A": 25,
    "B": 25
   }
  ],
  "条件含默认值": [
   "E/S默认"
  ],
  "性能": {
   "方向": "变低",
   "倍数": 0.5312,
   "倍数含义": "每圈衰减率之比",
   "好于参照": true,
   "值A": 0.68,
   "值B": 1.28,
   "指标A": "每圈衰减率（%/圈，由容量损失率换算）",
   "指标B": "每圈衰减率（%/圈，由容量损失率换算）"
  },
  "表述文字": "【P510｜每圈衰减率｜同测试换配方】实验样 DnH40LiTFSI（2.33 M LiTFSI；60 vol% DOL；40 vol% NHEXANE，测试 T25）相对 实验样 DDMB40LiTFSI（1.33 M LiTFSI；60 vol% DOL；40 vol% DMB23，测试 T25）｜组分变化：LiTFSI 1.33 M → 2.33 M；加入 NHEXANE（40 vol%）；去掉 DMB23｜描述符：可旋转键数 变高；每个 Li⁺ 的配位位点 变低；Li⁺ 总浓度 变高；主盐浓度 变高；阴离子 F（每升） 变高；阴离子磺酰（每升） 变高｜物性：黏度 变高；离子电导率 变高；Li⁺迁移数 变高｜条件：相同（含默认值：E/S默认）｜性能：每圈衰减率 变低"
 },
 {
  "编号": "PC01838",
  "论文": "P510",
  "类别": "首圈容量",
  "比较类型": "同测试换配方",
  "A": {
   "测试": "T25",
   "测试名": "0.1 C首25圈",
   "配方": "CH",
   "配方名": "DcH40LiTFSI",
   "recipe": "RCH",
   "是否对照": false,
   "配方文字": "1.97 M LiTFSI；60 vol% DOL；40 vol% CYCLOHEXANE",
   "表述编号": "ST5139",
   "证据句子": [
    "M0073",
    "M0076"
   ],
   "标记": [
    "E/S默认",
    "基准未写明"
   ]
  },
  "B": {
   "测试": "T25",
   "测试名": "0.1 C首25圈",
   "配方": "DD",
   "配方名": "DDLiTFSI",
   "recipe": "RDD",
   "是否对照": true,
   "配方文字": "1 M LiTFSI；50 vol% DOL；50 vol% DME",
   "表述编号": "ST5143",
   "证据句子": [
    "M0073",
    "M0076"
   ],
   "标记": [
    "E/S默认",
    "基准未写明"
   ]
  },
  "组分变化": "LiTFSI 1 M → 1.97 M；DOL 50 vol% → 60 vol%；加入 CYCLOHEXANE（40 vol%）；去掉 DME",
  "作者改动的组分": [
   "CYCLOHEXANE",
   "DME",
   "DOL",
   "LiTFSI"
  ],
  "特殊组分变化": [],
  "电解液相同但样品编号不同": false,
  "描述符": [
   {
    "描述符": "eo",
    "中文": "非氟醚氧",
    "组": "配位（醚氧）",
    "方向": "变低",
    "A": 1.3991,
    "B": 2.0,
    "被动": false
   },
   {
    "描述符": "ring",
    "中文": "溶剂环数",
    "组": "溶剂骨架",
    "方向": "变高",
    "A": 1.0,
    "B": 0.5984,
    "被动": false
   },
   {
    "描述符": "rotb",
    "中文": "可旋转键数",
    "组": "溶剂骨架",
    "方向": "变低（变为 0）",
    "A": 0.0,
    "B": 1.2049,
    "被动": false
   },
   {
    "描述符": "tpsa",
    "中文": "TPSA",
    "组": "其他（单独成组或数据少）",
    "方向": "变低",
    "A": 12.9134,
    "B": 18.46,
    "被动": false
   },
   {
    "描述符": "mw",
    "中文": "溶剂分子量",
    "组": "溶剂骨架",
    "方向": "变低",
    "A": 77.1086,
    "B": 80.5223,
    "被动": false
   },
   {
    "描述符": "lnsites",
    "中文": "每个 Li⁺ 的配位位点",
    "组": "配位（醚氧）",
    "方向": "变低",
    "A": 8.7408,
    "B": 23.9809,
    "被动": false
   },
   {
    "描述符": "dil",
    "中文": "稀释剂摩尔比例",
    "组": "氟化/稀释",
    "方向": "变高（从无到有）",
    "A": 0.3005,
    "B": 0.0,
    "被动": false
   },
   {
    "描述符": "li",
    "中文": "Li⁺ 总浓度",
    "组": "盐用量",
    "方向": "变高",
    "A": 1.97,
    "B": 1.0,
    "被动": false
   },
   {
    "描述符": "salt",
    "中文": "主盐浓度",
    "组": "盐用量",
    "方向": "变高",
    "A": 1.97,
    "B": 1.0,
    "被动": false
   },
   {
    "描述符": "anF",
    "中文": "阴离子 F（每升）",
    "组": "盐用量",
    "方向": "变高",
    "A": 11.82,
    "B": 6.0,
    "被动": false
   },
   {
    "描述符": "anSO2",
    "中文": "阴离子磺酰（每升）",
    "组": "盐用量",
    "方向": "变高",
    "A": 3.94,
    "B": 2.0,
    "被动": false
   }
  ],
  "物性": [
   {
    "物性": "离子电导率",
    "方向": "变高",
    "A": 0.00595,
    "B": 0.004,
    "单位": "S/cm",
    "温度": 30.0
   },
   {
    "物性": "Li⁺迁移数",
    "方向": "变高",
    "A": 0.6,
    "B": 0.54,
    "单位": "",
    "温度": null
   }
  ],
  "条件": [
   {
    "条件": "E/S",
    "方向": "相近",
    "A": 28.19,
    "B": 28.19
   },
   {
    "条件": "硫载量",
    "方向": "相近",
    "A": 1.4,
    "B": 1.4
   },
   {
    "条件": "正极含硫",
    "方向": "相近",
    "A": 42.0,
    "B": 42.0
   },
   {
    "条件": "倍率",
    "方向": "相近",
    "A": 0.1,
    "B": 0.1
   },
   {
    "条件": "温度",
    "方向": "相近",
    "A": 30.0,
    "B": 30.0
   },
   {
    "条件": "电池形式",
    "方向": "相同",
    "A": 0.0,
    "B": 0.0
   }
  ],
  "条件含默认值": [
   "E/S默认"
  ],
  "性能": {
   "方向": "变高",
   "倍数": 1.2339,
   "倍数含义": "容量之比",
   "好于参照": true,
   "值A": 1150.0,
   "值B": 932.0,
   "指标A": "比放电容量（基准未写明）",
   "指标B": "比放电容量（基准未写明）"
  },
  "表述文字": "【P510｜首圈容量｜同测试换配方】实验样 DcH40LiTFSI（1.97 M LiTFSI；60 vol% DOL；40 vol% CYCLOHEXANE，测试 T25）相对 对比样 DDLiTFSI（1 M LiTFSI；50 vol% DOL；50 vol% DME，测试 T25）｜组分变化：LiTFSI 1 M → 1.97 M；DOL 50 vol% → 60 vol%；加入 CYCLOHEXANE（40 vol%）；去掉 DME｜描述符：非氟醚氧 变低；溶剂环数 变高；可旋转键数 变低（变为 0）；TPSA 变低；溶剂分子量 变低；每个 Li⁺ 的配位位点 变低；稀释剂摩尔比例 变高（从无到有）；Li⁺ 总浓度 变高；主盐浓度 变高；阴离子 F（每升） 变高；阴离子磺酰（每升） 变高｜物性：离子电导率 变高；Li⁺迁移数 变高｜条件：相同（含默认值：E/S默认）｜性能：首圈容量 变高"
 },
 {
  "编号": "PC01839",
  "论文": "P510",
  "类别": "首圈容量",
  "比较类型": "同测试换配方",
  "A": {
   "测试": "T25",
   "测试名": "0.1 C首25圈",
   "配方": "DMB",
   "配方名": "DDMB40LiTFSI",
   "recipe": "RDMB",
   "是否对照": false,
   "配方文字": "1.33 M LiTFSI；60 vol% DOL；40 vol% DMB23",
   "表述编号": "ST5147",
   "证据句子": [
    "M0073",
    "M0076"
   ],
   "标记": [
    "E/S默认",
    "基准未写明"
   ]
  },
  "B": {
   "测试": "T25",
   "测试名": "0.1 C首25圈",
   "配方": "CH",
   "配方名": "DcH40LiTFSI",
   "recipe": "RCH",
   "是否对照": false,
   "配方文字": "1.97 M LiTFSI；60 vol% DOL；40 vol% CYCLOHEXANE",
   "表述编号": "ST5139",
   "证据句子": [
    "M0073",
    "M0076"
   ],
   "标记": [
    "E/S默认",
    "基准未写明"
   ]
  },
  "组分变化": "LiTFSI 1.97 M → 1.33 M；加入 DMB23（40 vol%）；去掉 CYCLOHEXANE",
  "作者改动的组分": [
   "CYCLOHEXANE",
   "DMB23",
   "LiTFSI"
  ],
  "特殊组分变化": [],
  "电解液相同但样品编号不同": false,
  "描述符": [
   {
    "描述符": "eo",
    "中文": "非氟醚氧",
    "组": "配位（醚氧）",
    "方向": "变高",
    "A": 1.4742,
    "B": 1.3991,
    "被动": false
   },
   {
    "描述符": "ring",
    "中文": "溶剂环数",
    "组": "溶剂骨架",
    "方向": "变低",
    "A": 0.7371,
    "B": 1.0,
    "被动": false
   },
   {
    "描述符": "rotb",
    "中文": "可旋转键数",
    "组": "溶剂骨架",
    "方向": "变高（从无到有）",
    "A": 0.2629,
    "B": 0.0,
    "被动": false
   },
   {
    "描述符": "tpsa",
    "中文": "TPSA",
    "组": "其他（单独成组或数据少）",
    "方向": "变高",
    "A": 13.6068,
    "B": 12.9134,
    "被动": false
   },
   {
