Repository: zhuonanli08/Li-S_Electrolyte_Conflicts

File: output/两两比较表述_313篇_v2_2026-11-07/比较表述.json (part 109 of 111)
[
    "描述符": "lnsites",
    "中文": "每个 Li⁺ 的配位位点",
    "组": "配位（醚氧）",
    "方向": "变高",
    "A": 12.947,
    "B": 8.7408,
    "被动": false
   },
   {
    "描述符": "dil",
    "中文": "稀释剂摩尔比例",
    "组": "氟化/稀释",
    "方向": "变低",
    "A": 0.2629,
    "B": 0.3005,
    "被动": false
   },
   {
    "描述符": "li",
    "中文": "Li⁺ 总浓度",
    "组": "盐用量",
    "方向": "变低",
    "A": 1.33,
    "B": 1.97,
    "被动": false
   },
   {
    "描述符": "salt",
    "中文": "主盐浓度",
    "组": "盐用量",
    "方向": "变低",
    "A": 1.33,
    "B": 1.97,
    "被动": false
   },
   {
    "描述符": "anF",
    "中文": "阴离子 F（每升）",
    "组": "盐用量",
    "方向": "变低",
    "A": 7.98,
    "B": 11.82,
    "被动": false
   },
   {
    "描述符": "anSO2",
    "中文": "阴离子磺酰（每升）",
    "组": "盐用量",
    "方向": "变低",
    "A": 2.66,
    "B": 3.94,
    "被动": false
   }
  ],
  "物性": [
   {
    "物性": "离子电导率",
    "方向": "变低",
    "A": 0.0043,
    "B": 0.00595,
    "单位": "S/cm",
    "温度": 30.0
   },
   {
    "物性": "Li⁺迁移数",
    "方向": "相近",
    "A": 0.58,
    "B": 0.6,
    "单位": "",
    "温度": null
   }
  ],
  "条件": [
   {
    "条件": "E/S",
    "方向": "相近",
    "A": 28.19,
    "B": 28.19
   },
   {
    "条件": "硫载量",
    "方向": "相近",
    "A": 1.4,
    "B": 1.4
   },
   {
    "条件": "正极含硫",
    "方向": "相近",
    "A": 42.0,
    "B": 42.0
   },
   {
    "条件": "倍率",
    "方向": "相近",
    "A": 0.1,
    "B": 0.1
   },
   {
    "条件": "温度",
    "方向": "相近",
    "A": 30.0,
    "B": 30.0
   },
   {
    "条件": "电池形式",
    "方向": "相同",
    "A": 0.0,
    "B": 0.0
   }
  ],
  "条件含默认值": [
   "E/S默认"
  ],
  "性能": {
   "方向": "变低",
   "倍数": 0.94,
   "倍数含义": "容量之比",
   "好于参照": false,
   "值A": 1081.0,
   "值B": 1150.0,
   "指标A": "比放电容量（基准未写明）",
   "指标B": "比放电容量（基准未写明）"
  },
  "表述文字": "【P510｜首圈容量｜同测试换配方】实验样 DDMB40LiTFSI（1.33 M LiTFSI；60 vol% DOL；40 vol% DMB23，测试 T25）相对 实验样 DcH40LiTFSI（1.97 M LiTFSI；60 vol% DOL；40 vol% CYCLOHEXANE，测试 T25）｜组分变化：LiTFSI 1.97 M → 1.33 M；加入 DMB23（40 vol%）；去掉 CYCLOHEXANE｜描述符：非氟醚氧 变高；溶剂环数 变低；可旋转键数 变高（从无到有）；TPSA 变高；每个 Li⁺ 的配位位点 变高；稀释剂摩尔比例 变低；Li⁺ 总浓度 变低；主盐浓度 变低；阴离子 F（每升） 变低；阴离子磺酰（每升） 变低｜物性：离子电导率 变低；Li⁺迁移数 相近｜条件：相同（含默认值：E/S默认）｜性能：首圈容量 变低"
 },
 {
  "编号": "PC01840",
  "论文": "P510",
  "类别": "首圈容量",
  "比较类型": "同测试换配方",
  "A": {
   "测试": "T25",
   "测试名": "0.1 C首25圈",
   "配方": "NH",
   "配方名": "DnH40LiTFSI",
   "recipe": "RNH",
   "是否对照": false,
   "配方文字": "2.33 M LiTFSI；60 vol% DOL；40 vol% NHEXANE",
   "表述编号": "ST5151",
   "证据句子": [
    "M0073",
    "M0076"
   ],
   "标记": [
    "E/S默认",
    "基准未写明"
   ]
  },
  "B": {
   "测试": "T25",
   "测试名": "0.1 C首25圈",
   "配方": "CH",
   "配方名": "DcH40LiTFSI",
   "recipe": "RCH",
   "是否对照": false,
   "配方文字": "1.97 M LiTFSI；60 vol% DOL；40 vol% CYCLOHEXANE",
   "表述编号": "ST5139",
   "证据句子": [
    "M0073",
    "M0076"
   ],
   "标记": [
    "E/S默认",
    "基准未写明"
   ]
  },
  "组分变化": "LiTFSI 1.97 M → 2.33 M；加入 NHEXANE（40 vol%）；去掉 CYCLOHEXANE",
  "作者改动的组分": [
   "CYCLOHEXANE",
   "LiTFSI",
   "NHEXANE"
  ],
  "特殊组分变化": [],
  "电解液相同但样品编号不同": false,
  "描述符": [
   {
    "描述符": "eo",
    "中文": "非氟醚氧",
    "组": "配位（醚氧）",
    "方向": "变高",
    "A": 1.4748,
    "B": 1.3991,
    "被动": false
   },
   {
    "描述符": "ring",
    "中文": "溶剂环数",
    "组": "溶剂骨架",
    "方向": "变低",
    "A": 0.7374,
    "B": 1.0,
    "被动": false
   },
   {
    "描述符": "rotb",
    "中文": "可旋转键数",
    "组": "溶剂骨架",
    "方向": "变高（从无到有）",
    "A": 0.7878,
    "B": 0.0,
    "被动": false
   },
   {
    "描述符": "tpsa",
    "中文": "TPSA",
    "组": "其他（单独成组或数据少）",
    "方向": "变高",
    "A": 13.6122,
    "B": 12.9134,
    "被动": false
   },
   {
    "描述符": "lnsites",
    "中文": "每个 Li⁺ 的配位位点",
    "组": "配位（醚氧）",
    "方向": "变低",
    "A": 7.3903,
    "B": 8.7408,
    "被动": false
   },
   {
    "描述符": "dil",
    "中文": "稀释剂摩尔比例",
    "组": "氟化/稀释",
    "方向": "变低",
    "A": 0.2626,
    "B": 0.3005,
    "被动": false
   },
   {
    "描述符": "li",
    "中文": "Li⁺ 总浓度",
    "组": "盐用量",
    "方向": "变高",
    "A": 2.33,
    "B": 1.97,
    "被动": false
   },
   {
    "描述符": "salt",
    "中文": "主盐浓度",
    "组": "盐用量",
    "方向": "变高",
    "A": 2.33,
    "B": 1.97,
    "被动": false
   },
   {
    "描述符": "anF",
    "中文": "阴离子 F（每升）",
    "组": "盐用量",
    "方向": "变高",
    "A": 13.98,
    "B": 11.82,
    "被动": false
   },
   {
    "描述符": "anSO2",
    "中文": "阴离子磺酰（每升）",
    "组": "盐用量",
    "方向": "变高",
    "A": 4.66,
    "B": 3.94,
    "被动": false
   }
  ],
  "物性": [
   {
    "物性": "离子电导率",
    "方向": "变高",
    "A": 0.006500000000000001,
    "B": 0.00595,
    "单位": "S/cm",
    "温度": 30.0
   },
   {
    "物性": "Li⁺迁移数",
    "方向": "相近",
    "A": 0.62,
    "B": 0.6,
    "单位": "",
    "温度": null
   }
  ],
  "条件": [
   {
    "条件": "E/S",
    "方向": "相近",
    "A": 28.19,
    "B": 28.19
   },
   {
    "条件": "硫载量",
    "方向": "相近",
    "A": 1.4,
    "B": 1.4
   },
   {
    "条件": "正极含硫",
    "方向": "相近",
    "A": 42.0,
    "B": 42.0
   },
   {
    "条件": "倍率",
    "方向": "相近",
    "A": 0.1,
    "B": 0.1
   },
   {
    "条件": "温度",
    "方向": "相近",
    "A": 30.0,
    "B": 30.0
   },
   {
    "条件": "电池形式",
    "方向": "相同",
    "A": 0.0,
    "B": 0.0
   }
  ],
  "条件含默认值": [
   "E/S默认"
  ],
  "性能": {
   "方向": "变高",
   "倍数": 1.0991,
   "倍数含义": "容量之比",
   "好于参照": true,
   "值A": 1264.0,
   "值B": 1150.0,
   "指标A": "比放电容量（基准未写明）",
   "指标B": "比放电容量（基准未写明）"
  },
  "表述文字": "【P510｜首圈容量｜同测试换配方】实验样 DnH40LiTFSI（2.33 M LiTFSI；60 vol% DOL；40 vol% NHEXANE，测试 T25）相对 实验样 DcH40LiTFSI（1.97 M LiTFSI；60 vol% DOL；40 vol% CYCLOHEXANE，测试 T25）｜组分变化：LiTFSI 1.97 M → 2.33 M；加入 NHEXANE（40 vol%）；去掉 CYCLOHEXANE｜描述符：非氟醚氧 变高；溶剂环数 变低；可旋转键数 变高（从无到有）；TPSA 变高；每个 Li⁺ 的配位位点 变低；稀释剂摩尔比例 变低；Li⁺ 总浓度 变高；主盐浓度 变高；阴离子 F（每升） 变高；阴离子磺酰（每升） 变高｜物性：离子电导率 变高；Li⁺迁移数 相近｜条件：相同（含默认值：E/S默认）｜性能：首圈容量 变高"
 },
 {
  "编号": "PC01841",
  "论文": "P510",
  "类别": "首圈容量",
  "比较类型": "同测试换配方",
  "A": {
   "测试": "T25",
   "测试名": "0.1 C首25圈",
   "配方": "DMB",
   "配方名": "DDMB40LiTFSI",
   "recipe": "RDMB",
   "是否对照": false,
   "配方文字": "1.33 M LiTFSI；60 vol% DOL；40 vol% DMB23",
   "表述编号": "ST5147",
   "证据句子": [
    "M0073",
    "M0076"
   ],
   "标记": [
    "E/S默认",
    "基准未写明"
   ]
  },
  "B": {
   "测试": "T25",
   "测试名": "0.1 C首25圈",
   "配方": "DD",
   "配方名": "DDLiTFSI",
   "recipe": "RDD",
   "是否对照": true,
   "配方文字": "1 M LiTFSI；50 vol% DOL；50 vol% DME",
   "表述编号": "ST5143",
   "证据句子": [
    "M0073",
    "M0076"
   ],
   "标记": [
    "E/S默认",
    "基准未写明"
   ]
  },
  "组分变化": "LiTFSI 1 M → 1.33 M；DOL 50 vol% → 60 vol%；加入 DMB23（40 vol%）；去掉 DME",
  "作者改动的组分": [
   "DMB23",
   "DME",
   "DOL",
   "LiTFSI"
  ],
  "特殊组分变化": [],
  "电解液相同但样品编号不同": false,
  "描述符": [
   {
    "描述符": "eo",
    "中文": "非氟醚氧",
    "组": "配位（醚氧）",
    "方向": "变低",
    "A": 1.4742,
    "B": 2.0,
    "被动": false
   },
   {
    "描述符": "ring",
    "中文": "溶剂环数",
    "组": "溶剂骨架",
    "方向": "变高",
    "A": 0.7371,
    "B": 0.5984,
    "被动": false
   },
   {
    "描述符": "rotb",
    "中文": "可旋转键数",
    "组": "溶剂骨架",
    "方向": "变低",
    "A": 0.2629,
    "B": 1.2049,
    "被动": false
   },
   {
    "描述符": "tpsa",
    "中文": "TPSA",
    "组": "其他（单独成组或数据少）",
    "方向": "变低",
    "A": 13.6068,
    "B": 18.46,
    "被动": false
   },
   {
    "描述符": "mw",
    "中文": "溶剂分子量",
    "组": "溶剂骨架",
    "方向": "变低",
    "A": 77.2599,
    "B": 80.5223,
    "被动": false
   },
   {
    "描述符": "lnsites",
    "中文": "每个 Li⁺ 的配位位点",
    "组": "配位（醚氧）",
    "方向": "变低",
    "A": 12.947,
    "B": 23.9809,
    "被动": false
   },
   {
    "描述符": "dil",
    "中文": "稀释剂摩尔比例",
    "组": "氟化/稀释",
    "方向": "变高（从无到有）",
    "A": 0.2629,
    "B": 0.0,
    "被动": false
   },
   {
    "描述符": "li",
    "中文": "Li⁺ 总浓度",
    "组": "盐用量",
    "方向": "变高",
    "A": 1.33,
    "B": 1.0,
    "被动": false
   },
   {
    "描述符": "salt",
    "中文": "主盐浓度",
    "组": "盐用量",
    "方向": "变高",
    "A": 1.33,
    "B": 1.0,
    "被动": false
   },
   {
    "描述符": "anF",
    "中文": "阴离子 F（每升）",
    "组": "盐用量",
    "方向": "变高",
    "A": 7.98,
    "B": 6.0,
    "被动": false
   },
   {
    "描述符": "anSO2",
    "中文": "阴离子磺酰（每升）",
    "组": "盐用量",
    "方向": "变高",
    "A": 2.66,
    "B": 2.0,
    "被动": false
   }
  ],
  "物性": [
   {
    "物性": "黏度",
    "方向": "变高",
    "A": 2.76,
    "B": 2.5,
    "单位": "cP",
    "温度": 30.0
   },
   {
    "物性": "离子电导率",
    "方向": "变高",
    "A": 0.0043,
    "B": 0.004,
    "单位": "S/cm",
    "温度": 30.0
   },
   {
    "物性": "Li⁺迁移数",
    "方向": "变高",
    "A": 0.58,
    "B": 0.54,
    "单位": "",
    "温度": null
   }
  ],
  "条件": [
   {
    "条件": "E/S",
    "方向": "相近",
    "A": 28.19,
    "B": 28.19
   },
   {
    "条件": "硫载量",
    "方向": "相近",
    "A": 1.4,
    "B": 1.4
   },
   {
    "条件": "正极含硫",
    "方向": "相近",
    "A": 42.0,
    "B": 42.0
   },
   {
    "条件": "倍率",
    "方向": "相近",
    "A": 0.1,
    "B": 0.1
   },
   {
    "条件": "温度",
    "方向": "相近",
    "A": 30.0,
    "B": 30.0
   },
   {
    "条件": "电池形式",
    "方向": "相同",
    "A": 0.0,
    "B": 0.0
   }
  ],
  "条件含默认值": [
   "E/S默认"
  ],
  "性能": {
   "方向": "变高",
   "倍数": 1.1599,
   "倍数含义": "容量之比",
   "好于参照": true,
   "值A": 1081.0,
   "值B": 932.0,
   "指标A": "比放电容量（基准未写明）",
   "指标B": "比放电容量（基准未写明）"
  },
  "表述文字": "【P510｜首圈容量｜同测试换配方】实验样 DDMB40LiTFSI（1.33 M LiTFSI；60 vol% DOL；40 vol% DMB23，测试 T25）相对 对比样 DDLiTFSI（1 M LiTFSI；50 vol% DOL；50 vol% DME，测试 T25）｜组分变化：LiTFSI 1 M → 1.33 M；DOL 50 vol% → 60 vol%；加入 DMB23（40 vol%）；去掉 DME｜描述符：非氟醚氧 变低；溶剂环数 变高；可旋转键数 变低；TPSA 变低；溶剂分子量 变低；每个 Li⁺ 的配位位点 变低；稀释剂摩尔比例 变高（从无到有）；Li⁺ 总浓度 变高；主盐浓度 变高；阴离子 F（每升） 变高；阴离子磺酰（每升） 变高｜物性：黏度 变高；离子电导率 变高；Li⁺迁移数 变高｜条件：相同（含默认值：E/S默认）｜性能：首圈容量 变高"
 },
 {
  "编号": "PC01842",
  "论文": "P510",
  "类别": "首圈容量",
  "比较类型": "同测试换配方",
  "A": {
   "测试": "T25",
   "测试名": "0.1 C首25圈",
   "配方": "NH",
   "配方名": "DnH40LiTFSI",
   "recipe": "RNH",
   "是否对照": false,
   "配方文字": "2.33 M LiTFSI；60 vol% DOL；40 vol% NHEXANE",
   "表述编号": "ST5151",
   "证据句子": [
    "M0073",
    "M0076"
   ],
   "标记": [
    "E/S默认",
    "基准未写明"
   ]
  },
  "B": {
   "测试": "T25",
   "测试名": "0.1 C首25圈",
   "配方": "DD",
   "配方名": "DDLiTFSI",
   "recipe": "RDD",
   "是否对照": true,
   "配方文字": "1 M LiTFSI；50 vol% DOL；50 vol% DME",
   "表述编号": "ST5143",
   "证据句子": [
    "M0073",
    "M0076"
   ],
   "标记": [
    "E/S默认",
    "基准未写明"
   ]
  },
  "组分变化": "LiTFSI 1 M → 2.33 M；DOL 50 vol% → 60 vol%；加入 NHEXANE（40 vol%）；去掉 DME",
  "作者改动的组分": [
   "DME",
   "DOL",
   "LiTFSI",
   "NHEXANE"
  ],
  "特殊组分变化": [],
  "电解液相同但样品编号不同": false,
  "描述符": [
   {
    "描述符": "eo",
    "中文": "非氟醚氧",
    "组": "配位（醚氧）",
    "方向": "变低",
    "A": 1.4748,
    "B": 2.0,
    "被动": false
   },
   {
    "描述符": "ring",
    "中文": "溶剂环数",
    "组": "溶剂骨架",
    "方向": "变高",
    "A": 0.7374,
    "B": 0.5984,
    "被动": false
   },
   {
    "描述符": "rotb",
    "中文": "可旋转键数",
    "组": "溶剂骨架",
    "方向": "变低",
    "A": 0.7878,
    "B": 1.2049,
    "被动": false
   },
   {
    "描述符": "tpsa",
    "中文": "TPSA",
    "组": "其他（单独成组或数据少）",
    "方向": "变低",
    "A": 13.6122,
    "B": 18.46,
    "被动": false
   },
   {
    "描述符": "mw",
    "中文": "溶剂分子量",
    "组": "溶剂骨架",
    "方向": "变低",
    "A": 77.2563,
    "B": 80.5223,
    "被动": false
   },
   {
    "描述符": "lnsites",
    "中文": "每个 Li⁺ 的配位位点",
    "组": "配位（醚氧）",
    "方向": "变低",
    "A": 7.3903,
    "B": 23.9809,
    "被动": false
   },
   {
    "描述符": "dil",
    "中文": "稀释剂摩尔比例",
    "组": "氟化/稀释",
    "方向": "变高（从无到有）",
    "A": 0.2626,
    "B": 0.0,
    "被动": false
   },
   {
    "描述符": "li",
    "中文": "Li⁺ 总浓度",
    "组": "盐用量",
    "方向": "变高",
    "A": 2.33,
    "B": 1.0,
    "被动": false
   },
   {
    "描述符": "salt",
    "中文": "主盐浓度",
    "组": "盐用量",
    "方向": "变高",
    "A": 2.33,
    "B": 1.0,
    "被动": false
   },
   {
    "描述符": "anF",
    "中文": "阴离子 F（每升）",
    "组": "盐用量",
    "方向": "变高",
    "A": 13.98,
    "B": 6.0,
    "被动": false
   },
   {
    "描述符": "anSO2",
    "中文": "阴离子磺酰（每升）",
    "组": "盐用量",
    "方向": "变高",
    "A": 4.66,
    "B": 2.0,
    "被动": false
   }
  ],
  "物性": [
   {
    "物性": "黏度",
    "方向": "变高",
    "A": 5.1,
    "B": 2.5,
    "单位": "cP",
    "温度": 30.0
   },
   {
    "物性": "离子电导率",
    "方向": "变高",
    "A": 0.006500000000000001,
    "B": 0.004,
    "单位": "S/cm",
    "温度": 30.0
   },
   {
    "物性": "Li⁺迁移数",
    "方向": "变高",
    "A": 0.62,
    "B": 0.54,
    "单位": "",
    "温度": null
   }
  ],
  "条件": [
   {
    "条件": "E/S",
    "方向": "相近",
    "A": 28.19,
    "B": 28.19
   },
   {
    "条件": "硫载量",
    "方向": "相近",
    "A": 1.4,
    "B": 1.4
   },
   {
    "条件": "正极含硫",
    "方向": "相近",
    "A": 42.0,
    "B": 42.0
   },
   {
    "条件": "倍率",
    "方向": "相近",
    "A": 0.1,
    "B": 0.1
   },
   {
    "条件": "温度",
    "方向": "相近",
    "A": 30.0,
    "B": 30.0
   },
   {
    "条件": "电池形式",
    "方向": "相同",
    "A": 0.0,
    "B": 0.0
   }
  ],
  "条件含默认值": [
   "E/S默认"
  ],
  "性能": {
   "方向": "变高",
   "倍数": 1.3562,
   "倍数含义": "容量之比",
   "好于参照": true,
   "值A": 1264.0,
   "值B": 932.0,
   "指标A": "比放电容量（基准未写明）",
   "指标B": "比放电容量（基准未写明）"
  },
  "表述文字": "【P510｜首圈容量｜同测试换配方】实验样 DnH40LiTFSI（2.33 M LiTFSI；60 vol% DOL；40 vol% NHEXANE，测试 T25）相对 对比样 DDLiTFSI（1 M LiTFSI；50 vol% DOL；50 vol% DME，测试 T25）｜组分变化：LiTFSI 1 M → 2.33 M；DOL 50 vol% → 60 vol%；加入 NHEXANE（40 vol%）；去掉 DME｜描述符：非氟醚氧 变低；溶剂环数 变高；可旋转键数 变低；TPSA 变低；溶剂分子量 变低；每个 Li⁺ 的配位位点 变低；稀释剂摩尔比例 变高（从无到有）；Li⁺ 总浓度 变高；主盐浓度 变高；阴离子 F（每升） 变高；阴离子磺酰（每升） 变高｜物性：黏度 变高；离子电导率 变高；Li⁺迁移数 变高｜条件：相同（含默认值：E/S默认）｜性能：首圈容量 变高"
 },
 {
  "编号": "PC01843",
  "论文": "P510",
  "类别": "首圈容量",
  "比较类型": "同测试换配方",
  "A": {
   "测试": "T25",
   "测试名": "0.1 C首25圈",
   "配方": "NH",
   "配方名": "DnH40LiTFSI",
   "recipe": "RNH",
   "是否对照": false,
   "配方文字": "2.33 M LiTFSI；60 vol% DOL；40 vol% NHEXANE",
   "表述编号": "ST5151",
   "证据句子": [
    "M0073",
    "M0076"
   ],
   "标记": [
    "E/S默认",
    "基准未写明"
   ]
  },
  "B": {
   "测试": "T25",
   "测试名": "0.1 C首25圈",
   "配方": "DMB",
   "配方名": "DDMB40LiTFSI",
   "recipe": "RDMB",
   "是否对照": false,
   "配方文字": "1.33 M LiTFSI；60 vol% DOL；40 vol% DMB23",
   "表述编号": "ST5147",
   "证据句子": [
    "M0073",
    "M0076"
   ],
   "标记": [
    "E/S默认",
    "基准未写明"
   ]
  },
  "组分变化": "LiTFSI 1.33 M → 2.33 M；加入 NHEXANE（40 vol%）；去掉 DMB23",
  "作者改动的组分": [
   "DMB23",
   "LiTFSI",
   "NHEXANE"
  ],
  "特殊组分变化": [],
  "电解液相同但样品编号不同": false,
  "描述符": [
   {
    "描述符": "rotb",
    "中文": "可旋转键数",
    "组": "溶剂骨架",
    "方向": "变高",
    "A": 0.7878,
    "B": 0.2629,
    "被动": false
   },
   {
    "描述符": "lnsites",
    "中文": "每个 Li⁺ 的配位位点",
    "组": "配位（醚氧）",
    "方向": "变低",
    "A": 7.3903,
    "B": 12.947,
    "被动": false
   },
   {
    "描述符": "li",
    "中文": "Li⁺ 总浓度",
    "组": "盐用量",
    "方向": "变高",
    "A": 2.33,
    "B": 1.33,
    "被动": false
   },
   {
    "描述符": "salt",
    "中文": "主盐浓度",
    "组": "盐用量",
    "方向": "变高",
    "A": 2.33,
    "B": 1.33,
    "被动": false
   },
   {
    "描述符": "anF",
    "中文": "阴离子 F（每升）",
    "组": "盐用量",
    "方向": "变高",
    "A": 13.98,
    "B": 7.98,
    "被动": false
   },
   {
    "描述符": "anSO2",
    "中文": "阴离子磺酰（每升）",
    "组": "盐用量",
    "方向": "变高",
    "A": 4.66,
    "B": 2.66,
    "被动": false
   }
  ],
  "物性": [
   {
    "物性": "黏度",
    "方向": "变高",
    "A": 5.1,
    "B": 2.76,
    "单位": "cP",
    "温度": 30.0
   },
   {
    "物性": "离子电导率",
    "方向": "变高",
    "A": 0.006500000000000001,
    "B": 0.0043,
    "单位": "S/cm",
    "温度": 30.0
   },
   {
    "物性": "Li⁺迁移数",
    "方向": "变高",
    "A": 0.62,
    "B": 0.58,
    "单位": "",
    "温度": null
   }
  ],
  "条件": [
   {
    "条件": "E/S",
    "方向": "相近",
    "A": 28.19,
    "B": 28.19
   },
   {
    "条件": "硫载量",
    "方向": "相近",
    "A": 1.4,
    "B": 1.4
   },
   {
    "条件": "正极含硫",
    "方向": "相近",
    "A": 42.0,
    "B": 42.0
   },
   {
    "条件": "倍率",
    "方向": "相近",
    "A": 0.1,
    "B": 0.1
   },
   {
    "条件": "温度",
    "方向": "相近",
    "A": 30.0,
    "B": 30.0
   },
   {
    "条件": "电池形式",
    "方向": "相同",
    "A": 0.0,
    "B": 0.0
   }
  ],
  "条件含默认值": [
   "E/S默认"
  ],
  "性能": {
   "方向": "变高",
   "倍数": 1.1693,
   "倍数含义": "容量之比",
   "好于参照": true,
   "值A": 1264.0,
   "值B": 1081.0,
   "指标A": "比放电容量（基准未写明）",
   "指标B": "比放电容量（基准未写明）"
  },
  "表述文字": "【P510｜首圈容量｜同测试换配方】实验样 DnH40LiTFSI（2.33 M LiTFSI；60 vol% DOL；40 vol% NHEXANE，测试 T25）相对 实验样 DDMB40LiTFSI（1.33 M LiTFSI；60 vol% DOL；40 vol% DMB23，测试 T25）｜组分变化：LiTFSI 1.33 M → 2.33 M；加入 NHEXANE（40 vol%）；去掉 DMB23｜描述符：可旋转键数 变高；每个 Li⁺ 的配位位点 变低；Li⁺ 总浓度 变高；主盐浓度 变高；阴离子 F（每升） 变高；阴离子磺酰（每升） 变高｜物性：黏度 变高；离子电导率 变高；Li⁺迁移数 变高｜条件：相同（含默认值：E/S默认）｜性能：首圈容量 变高"
 },
 {
  "编号": "PC01844",
  "论文": "P536",
  "类别": "每圈衰减率",
  "比较类型": "同配方换条件",
  "A": {
   "测试": "Tlean",
   "测试名": "高载量贫液循环",
   "配方": "M",
   "配方名": "MCBQ 70 mM",
   "recipe": "R_M",
   "是否对照": false,
   "配方文字": "1.0 M LiTFSI；0.1 M LiNO3；70 mM MCBQ；DOL:DME = 1:1（体积比）",
   "表述编号": "ST5180",
   "证据句子": [
    "M0259"
   ],
   "标记": []
  },
  "B": {
   "测试": "Tcycle02",
   "测试名": "0.2C长循环",
   "配方": "M",
   "配方名": "MCBQ 70 mM",
   "recipe": "R_M",
   "是否对照": false,
   "配方文字": "1.0 M LiTFSI；0.1 M LiNO3；70 mM MCBQ；DOL:DME = 1:1（体积比）",
   "表述编号": "ST5176",
   "证据句子": [
    "M0007",
    "M0251",
    "M0269"
   ],
   "标记": []
  },
  "组分变化": "配方相同",
  "作者改动的组分": [],
  "特殊组分变化": [],
  "电解液相同但样品编号不同": false,
  "描述符": [],
  "物性": [
   {
    "物性": "Li⁺迁移数",
    "方向": "相近",
    "A": 5.849999999999999e-11,
    "B": 5.849999999999999e-11,
    "单位": "S cm−1",
    "温度": null
   }
  ],
  "条件": [
   {
    "条件": "E/S",
    "方向": "变低",
    "A": 5.0,
    "B": 40.0
   },
   {
    "条件": "硫载量",
    "方向": "变高",
    "A": 6.0,
    "B": 1.6
   },
   {
    "条件": "正极含硫",
    "方向": "相近",
    "A": 49.0,
    "B": 49.0
   },
   {
    "条件": "倍率",
    "方向": "变高",
    "A": 0.5,
    "B": 0.2
   },
   {
    "条件": "温度",
    "方向": "相近",
    "A": 25.0,
    "B": 25.0
   },
   {
    "条件": "电池形式",
    "方向": "相同",
    "A": 0.0,
    "B": 0.0
   },
   {
    "条件": "圈数",
    "方向": "变高",
    "A": 300,
    "B": 120
   }
  ],
  "条件含默认值": [],
  "性能": {
   "方向": "变低",
   "倍数": 0.1778,
   "倍数含义": "每圈衰减率之比",
   "好于参照": true,
   "值A": 0.0747,
   "值B": 0.42,
   "指标A": "每圈衰减率（%/圈，由容量保持率换算）",
   "指标B": "每圈衰减率（%/圈，由每圈容量衰减率换算）"
  },
  "表述文字": "【P536｜每圈衰减率｜同配方换条件】实验样 MCBQ 70 mM（1.0 M LiTFSI；0.1 M LiNO3；70 mM MCBQ；DOL:DME = 1:1（体积比），测试 Tlean）相对 实验样 MCBQ 70 mM（1.0 M LiTFSI；0.1 M LiNO3；70 mM MCBQ；DOL:DME = 1:1（体积比），测试 Tcycle02）｜组分变化：配方相同｜描述符：配方相同｜物性：Li⁺迁移数 相近｜条件：E/S 变低；硫载量 变高；倍率 变高；圈数 变高｜性能：每圈衰减率 变低"
 },
 {
  "编号": "PC01845",
  "论文": "P536",
  "类别": "首圈容量",
  "比较类型": "同测试换配方",
  "A": {
   "测试": "Tinit01",
   "测试名": "0.1C初始容量",
   "配方": "P",
   "配方名": "PBQ 70 mM",
   "recipe": "R_P",
   "是否对照": false,
   "配方文字": "1.0 M LiTFSI；0.1 M LiNO3；70 mM PBQ；DOL:DME = 1:1（体积比）",
   "表述编号": "ST5178",
   "证据句子": [
    "M0237",
    "M0238",
    "M0239"
   ],
   "标记": []
  },
  "B": {
   "测试": "Tinit01",
   "测试名": "0.1C初始容量",
   "配方": "M",
   "配方名": "MCBQ 70 mM",
   "recipe": "R_M",
   "是否对照": false,
   "配方文字": "1.0 M LiTFSI；0.1 M LiNO3；70 mM MCBQ；DOL:DME = 1:1（体积比）",
   "表述编号": "ST5177",
   "证据句子": [
    "M0237",
    "M0238",
    "M0239"
   ],
   "标记": []
  },
  "组分变化": "加入 PBQ（70 mM）；去掉 MCBQ",
  "作者改动的组分": [
   "MCBQ",
   "PBQ"
  ],
  "特殊组分变化": [
   {
    "组分": "MCBQ",
    "类型": "描述符看不到"
   },
   {
    "组分": "PBQ",
    "类型": "描述符看不到"
   }
  ],
  "电解液相同但样品编号不同": false,
  "描述符": [],
  "物性": [],
  "条件": [
   {
    "条件": "E/S",
    "方向": "相近",
    "A": 40.0,
    "B": 40.0
   },
   {
    "条件": "硫载量",
    "方向": "相近",
    "A": 1.6,
    "B": 1.6
   },
   {
    "条件": "正极含硫",
    "方向": "相近",
    "A": 49.0,
    "B": 49.0
   },
   {
    "条件": "倍率",
    "方向": "相近",
    "A": 0.1,
    "B": 0.1
   },
   {
    "条件": "温度",
    "方向": "相近",
    "A": 25.0,
    "B": 25.0
   },
   {
    "条件": "电池形式",
    "方向": "相同",
    "A": 0.0,
    "B": 0.0
   }
  ],
  "条件含默认值": [],
  "性能": {
   "方向": "变低",
   "倍数": 0.8399,
   "倍数含义": "容量之比",
   "好于参照": false,
   "值A": 965.0,
   "值B": 1149.0,
   "指标A": "硫比放电容量",
   "指标B": "硫比放电容量"
  },
  "表述文字": "【P536｜首圈容量｜同测试换配方】实验样 PBQ 70 mM（1.0 M LiTFSI；0.1 M LiNO3；70 mM PBQ；DOL:DME = 1:1（体积比），测试 Tinit01）相对 实验样 MCBQ 70 mM（1.0 M LiTFSI；0.1 M LiNO3；70 mM MCBQ；DOL:DME = 1:1（体积比），测试 Tinit01）｜组分变化：加入 PBQ（70 mM）；去掉 MCBQ（其中 MCBQ：描述符看不到、PBQ：描述符看不到）｜描述符：无变化｜物性：两边没有都报告的｜条件：相同｜性能：首圈容量 变低"
 },
 {
  "编号": "PC01846",
  "论文": "P536",
  "类别": "首圈容量",
  "比较类型": "同配方换条件",
  "A": {
   "测试": "Tinit02",
   "测试名": "0.2C初始容量",
   "配方": "M",
   "配方名": "MCBQ 70 mM",
   "recipe": "R_M",
   "是否对照": false,
   "配方文字": "1.0 M LiTFSI；0.1 M LiNO3；70 mM MCBQ；DOL:DME = 1:1（体积比）",
   "表述编号": "ST5179",
   "证据句子": [
    "M0007",
    "M0237"
   ],
   "标记": []
  },
  "B": {
   "测试": "Tinit01",
   "测试名": "0.1C初始容量",
   "配方": "M",
   "配方名": "MCBQ 70 mM",
   "recipe": "R_M",
   "是否对照": false,
   "配方文字": "1.0 M LiTFSI；0.1 M LiNO3；70 mM MCBQ；DOL:DME = 1:1（体积比）",
   "表述编号": "ST5177",
   "证据句子": [
    "M0237",
    "M0238",
    "M0239"
   ],
   "标记": []
  },
  "组分变化": "配方相同",
  "作者改动的组分": [],
  "特殊组分变化": [],
  "电解液相同但样品编号不同": false,
  "描述符": [],
  "物性": [
   {
    "物性": "Li⁺迁移数",
    "方向": "相近",
    "A": 5.849999999999999e-11,
    "B": 5.849999999999999e-11,
    "单位": "S cm−1",
    "温度": null
   }
  ],
  "条件": [
   {
    "条件": "E/S",
    "方向": "相近",
    "A": 40.0,
    "B": 40.0
   },
   {
    "条件": "硫载量",
    "方向": "相近",
    "A": 1.6,
    "B": 1.6
   },
   {
    "条件": "正极含硫",
    "方向": "相近",
    "A": 49.0,
    "B": 49.0
   },
   {
    "条件": "倍率",
    "方向": "变高",
    "A": 0.2,
    "B": 0.1
   },
   {
    "条件": "温度",
    "方向": "相近",
    "A": 25.0,
    "B": 25.0
   },
   {
    "条件": "电池形式",
    "方向": "相同",
    "A": 0.0,
    "B": 0.0
   }
  ],
  "条件含默认值": [],
  "性能": {
   "方向": "变低",
   "倍数": 0.7067,
   "倍数含义": "容量之比",
   "好于参照": false,
   "值A": 812.0,
   "值B": 1149.0,
   "指标A": "硫比放电容量",
   "指标B": "硫比放电容量"
  },
  "表述文字": "【P536｜首圈容量｜同配方换条件】实验样 MCBQ 70 mM（1.0 M LiTFSI；0.1 M LiNO3；70 mM MCBQ；DOL:DME = 1:1（体积比），测试 Tinit02）相对 实验样 MCBQ 70 mM（1.0 M LiTFSI；0.1 M LiNO3；70 mM MCBQ；DOL:DME = 1:1（体积比），测试 Tinit01）｜组分变化：配方相同｜描述符：配方相同｜物性：Li⁺迁移数 相近｜条件：倍率 变高｜性能：首圈容量 变低"
 },
 {
  "编号": "PC01847",
  "论文": "P536",
  "类别": "首圈容量",
  "比较类型": "同配方换条件",
  "A": {
   "测试": "Tlean",
   "测试名": "高载量贫液循环",
   "配方": "M",
   "配方名": "MCBQ 70 mM",
   "recipe": "R_M",
   "是否对照": false,
   "配方文字": "1.0 M LiTFSI；0.1 M LiNO3；70 mM MCBQ；DOL:DME = 1:1（体积比）",
   "表述编号": "ST5181",
   "证据句子": [
    "M0253",
    "M0259"
   ],
   "标记": []
  },
  "B": {
   "测试": "Tinit01",
   "测试名": "0.1C初始容量",
   "配方": "M",
   "配方名": "MCBQ 70 mM",
   "recipe": "R_M",
   "是否对照": false,
   "配方文字": "1.0 M LiTFSI；0.1 M LiNO3；70 mM MCBQ；DOL:DME = 1:1（体积比）",
   "表述编号": "ST5177",
   "证据句子": [
    "M0237",
    "M0238",
    "M0239"
   ],
   "标记": []
  },
  "组分变化": "配方相同",
  "作者改动的组分": [],
  "特殊组分变化": [],
  "电解液相同但样品编号不同": false,
  "描述符": [],
  "物性": [
   {
    "物性": "Li⁺迁移数",
    "方向": "相近",
    "A": 5.849999999999999e-11,
    "B": 5.849999999999999e-11,
    "单位": "S cm−1",
    "温度": null
   }
  ],
  "条件": [
   {
    "条件": "E/S",
    "方向": "变低",
    "A": 5.0,
    "B": 40.0
   },
   {
    "条件": "硫载量",
    "方向": "变高",
    "A": 6.0,
    "B": 1.6
   },
   {
    "条件": "正极含硫",
    "方向": "相近",
    "A": 49.0,
    "B": 49.0
   },
   {
    "条件": "倍率",
    "方向": "变高",
    "A": 0.5,
    "B": 0.1
   },
   {
    "条件": "温度",
    "方向": "相近",
    "A": 25.0,
    "B": 25.0
   },
   {
    "条件": "电池形式",
    "方向": "相同",
    "A": 0.0,
    "B": 0.0
   }
  ],
  "条件含默认值": [],
  "性能": {
   "方向": "变低",
   "倍数": 0.5617,
   "倍数含义": "容量之比",
   "好于参照": false,
   "值A": 645.41,
   "值B": 1149.0,
   "指标A": "硫比放电容量",
   "指标B": "硫比放电容量"
  },
  "表述文字": "【P536｜首圈容量｜同配方换条件】实验样 MCBQ 70 mM（1.0 M LiTFSI；0.1 M LiNO3；70 mM MCBQ；DOL:DME = 1:1（体积比），测试 Tlean）相对 实验样 MCBQ 70 mM（1.0 M LiTFSI；0.1 M LiNO3；70 mM MCBQ；DOL:DME = 1:1（体积比），测试 Tinit01）｜组分变化：配方相同｜描述符：配方相同｜物性：Li⁺迁移数 相近｜条件：E/S 变低；硫载量 变高；倍率 变高｜性能：首圈容量 变低"
 },
 {
  "编号": "PC01848",
  "论文": "P536",
  "类别": "首圈容量",
  "比较类型": "配方和条件都变",
  "A": {
   "测试": "Tinit01",
   "测试名": "0.1C初始容量",
   "配方": "P",
   "配方名": "PBQ 70 mM",
   "recipe": "R_P",
   "是否对照": false,
   "配方文字": "1.0 M LiTFSI；0.1 M LiNO3；70 mM PBQ；DOL:DME = 1:1（体积比）",
   "表述编号": "ST5178",
   "证据句子": [
    "M0237",
    "M0238",
    "M0239"
   ],
   "标记": []
  },
  "B": {
   "测试": "Tinit02",
   "测试名": "0.2C初始容量",
   "配方": "M",
   "配方名": "MCBQ 70 mM",
   "recipe": "R_M",
   "是否对照": false,
   "配方文字": "1.0 M LiTFSI；0.1 M LiNO3；70 mM MCBQ；DOL:DME = 1:1（体积比）",
   "表述编号": "ST5179",
   "证据句子": [
    "M0007",
    "M0237"
   ],
   "标记": []
  },
  "组分变化": "加入 PBQ（70 mM）；去掉 MCBQ",
  "作者改动的组分": [
   "MCBQ",
   "PBQ"
  ],
  "特殊组分变化": [
   {
    "组分": "MCBQ",
    "类型": "描述符看不到"
   },
   {
    "组分": "PBQ",
    "类型": "描述符看不到"
   }
  ],
  "电解液相同但样品编号不同": false,
  "描述符": [],
  "物性": [],
  "条件": [
   {
    "条件": "E/S",
    "方向": "相近",
    "A": 40.0,
    "B": 40.0
   },
   {
    "条件": "硫载量",
    "方向": "相近",
    "A": 1.6,
    "B": 1.6
   },
   {
    "条件": "正极含硫",
    "方向": "相近",
    "A": 49.0,
    "B": 49.0
   },
   {
    "条件": "倍率",
    "方向": "变低",
    "A": 0.1,
    "B": 0.2
   },
   {
    "条件": "温度",
    "方向": "相近",
    "A": 25.0,
    "B": 25.0
   },
   {
    "条件": "电池形式",
    "方向": "相同",
    "A": 0.0,
    "B": 0.0
   }
  ],
  "条件含默认值": [],
  "性能": {
   "方向": "变高",
   "倍数": 1.1884,
   "倍数含义": "容量之比",
   "好于参照": true,
   "值A": 965.0,
   "值B": 812.0,
   "指标A": "硫比放电容量",
   "指标B": "硫比放电容量"
  },
  "表述文字": "【P536｜首圈容量｜配方和条件都变】实验样 PBQ 70 mM（1.0 M LiTFSI；0.1 M LiNO3；70 mM PBQ；DOL:DME = 1:1（体积比），测试 Tinit01）相对 实验样 MCBQ 70 mM（1.0 M LiTFSI；0.1 M LiNO3；70 mM MCBQ；DOL:DME = 1:1（体积比），测试 Tinit02）｜组分变化：加入 PBQ（70 mM）；去掉 MCBQ（其中 MCBQ：描述符看不到、PBQ：描述符看不到）｜描述符：无变化｜物性：两边没有都报告的｜条件：倍率 变低｜性能：首圈容量 变高"
 },
 {
  "编号": "PC01849",
  "论文": "P536",
  "类别": "首圈容量",
  "比较类型": "配方和条件都变",
  "A": {
   "测试": "Tinit01",
   "测试名": "0.1C初始容量",
   "配方": "P",
   "配方名": "PBQ 70 mM",
   "recipe": "R_P",
   "是否对照": false,
   "配方文字": "1.0 M LiTFSI；0.1 M LiNO3；70 mM PBQ；DOL:DME = 1:1（体积比）",
   "表述编号": "ST5178",
   "证据句子": [
    "M0237",
    "M0238",
    "M0239"
   ],
   "标记": []
  },
  "B": {
   "测试": "Tlean",
   "测试名": "高载量贫液循环",
   "配方": "M",
   "配方名": "MCBQ 70 mM",
   "recipe": "R_M",
   "是否对照": false,
   "配方文字": "1.0 M LiTFSI；0.1 M LiNO3；70 mM MCBQ；DOL:DME = 1:1（体积比）",
   "表述编号": "ST5181",
   "证据句子": [
    "M0253",
    "M0259"
   ],
   "标记": []
  },
  "组分变化": "加入 PBQ（70 mM）；去掉 MCBQ",
  "作者改动的组分": [
   "MCBQ",
   "PBQ"
  ],
  "特殊组分变化": [
   {
    "组分": "MCBQ",
    "类型": "描述符看不到"
   },
   {
    "组分": "PBQ",
    "类型": "描述符看不到"
   }
  ],
  "电解液相同但样品编号不同": false,
  "描述符": [],
  "物性": [],
  "条件": [
   {
    "条件": "E/S",
    "方向": "变高",
    "A": 40.0,
    "B": 5.0
   },
   {
    "条件": "硫载量",
    "方向": "变低",
    "A": 1.6,
    "B": 6.0
   },
   {
    "条件": "正极含硫",
    "方向": "相近",
    "A": 49.0,
    "B": 49.0
   },
   {
    "条件": "倍率",
    "方向": "变低",
    "A": 0.1,
    "B": 0.5
   },
   {
    "条件": "温度",
    "方向": "相近",
    "A": 25.0,
    "B": 25.0
   },
   {
    "条件": "电池形式",
    "方向": "相同",
    "A": 0.0,
    "B": 0.0
   }
  ],
  "条件含默认值": [],
  "性能": {
   "方向": "变高",
   "倍数": 1.4952,
   "倍数含义": "容量之比",
   "好于参照": true,
   "值A": 965.0,
   "值B": 645.41,
   "指标A": "硫比放电容量",
   "指标B": "硫比放电容量"
  },
  "表述文字": "【P536｜首圈容量｜配方和条件都变】实验样 PBQ 70 mM（1.0 M LiTFSI；0.1 M LiNO3；70 mM PBQ；DOL:DME = 1:1（体积比），测试 Tinit01）相对 实验样 MCBQ 70 mM（1.0 M LiTFSI；0.1 M LiNO3；70 mM MCBQ；DOL:DME = 1:1（体积比），测试 Tlean）｜组分变化：加入 PBQ（70 mM）；去掉 MCBQ（其中 MCBQ：描述符看不到、PBQ：描述符看不到）｜描述符：无变化｜物性：两边没有都报告的｜条件：E/S 变高；硫载量 变低；倍率 变低｜性能：首圈容量 变高"
 },
 {
  "编号": "PC01850",
  "论文": "P536",
  "类别": "首圈容量",
  "比较类型": "同配方换条件",
  "A": {
   "测试": "Tlean",
   "测试名": "高载量贫液循环",
   "配方": "M",
   "配方名": "MCBQ 70 mM",
   "recipe": "R_M",
   "是否对照": false,
   "配方文字": "1.0 M LiTFSI；0.1 M LiNO3；70 mM MCBQ；DOL:DME = 1:1（体积比）",
   "表述编号": "ST5181",
   "证据句子": [
    "M0253",
    "M0259"
   ],
   "标记": []
  },
  "B": {
   "测试": "Tinit02",
   "测试名": "0.2C初始容量",
   "配方": "M",
   "配方名": "MCBQ 70 mM",
   "recipe": "R_M",
   "是否对照": false,
   "配方文字": "1.0 M LiTFSI；0.1 M LiNO3；70 mM MCBQ；DOL:DME = 1:1（体积比）",
   "表述编号": "ST5179",
   "证据句子": [
    "M0007",
    "M0237"
   ],
   "标记": []
  },
  "组分变化": "配方相同",
  "作者改动的组分": [],
  "特殊组分变化": [],
  "电解液相同但样品编号不同": false,
  "描述符": [],
  "物性": [
   {
    "物性": "Li⁺迁移数",
    "方向": "相近",
    "A": 5.849999999999999e-11,
    "B": 5.849999999999999e-11,
    "单位": "S cm−1",
    "温度": null
   }
  ],
  "条件": [
   {
    "条件": "E/S",
    "方向": "变低",
    "A": 5.0,
    "B": 40.0
   },
   {
    "条件": "硫载量",
    "方向": "变高",
    "A": 6.0,
    "B": 1.6
   },
   {
    "条件": "正极含硫",
    "方向": "相近",
    "A": 49.0,
    "B": 49.0
   },
   {
    "条件": "倍率",
    "方向": "变高",
    "A": 0.5,
    "B": 0.2
   },
   {
    "条件": "温度",
    "方向": "相近",
    "A": 25.0,
    "B": 25.0
   },
   {
    "条件": "电池形式",
    "方向": "相同",
    "A": 0.0,
    "B": 0.0
   }
  ],
  "条件含默认值": [],
  "性能": {
   "方向": "变低",
   "倍数": 0.7948,
   "倍数含义": "容量之比",
   "好于参照": false,
   "值A": 645.41,
   "值B": 812.0,
   "指标A": "硫比放电容量",
   "指标B": "硫比放电容量"
  },
  "表述文字": "【P536｜首圈容量｜同配方换条件】实验样 MCBQ 70 mM（1.0 M LiTFSI；0.1 M LiNO3；70 mM MCBQ；DOL:DME = 1:1（体积比），测试 Tlean）相对 实验样 MCBQ 70 mM（1.0 M LiTFSI；0.1 M LiNO3；70 mM MCBQ；DOL:DME = 1:1（体积比），测试 Tinit02）｜组分变化：配方相同｜描述符：配方相同｜物性：Li⁺迁移数 相近｜条件：E/S 变低；硫载量 变高；倍率 变高｜性能：首圈容量 变低"
 },
 {
  "编号": "PC01851",
  "论文": "P594",
  "类别": "LiCu_CE",
  "比较类型": "同测试换配方",
  "A": {
   "测试": "Taur",
   "测试名": "Aurbach CE及成核",
   "配方": "F1",
   "配方名": "TMA",
   "recipe": "R1",
   "是否对照": false,
   "配方文字": "1 M LiPF6；10 vol% FEC；1 wt% TMABr；EC:DEC = 1(EC:DEC):1(EC:DEC)（体积比）",
   "表述编号": "ST5199",
   "证据句子": [
    "M0187",
    "M0211"
   ],
   "标记": []
  },
  "B": {
   "测试": "Taur",
   "测试名": "Aurbach CE及成核",
   "配方": "F0",
   "配方名": "TMA-free",
   "recipe": "R0",
   "是否对照": true,
   "配方文字": "1 M LiPF6；10 vol% FEC；EC:DEC = 1(EC:DEC):1(EC:DEC)（体积比）",
   "表述编号": "ST5198",
   "证据句子": [
    "M0187",
    "M0211"
   ],
   "标记": []
  },
  "组分变化": "加入 TMABr（1 wt%）",
  "作者改动的组分": [
   "TMABr"
  ],
  "特殊组分变化": [
   {
    "组分": "TMABr",
    "类型": "描述符看不到"
   }
  ],
  "电解液相同但样品编号不同": false,
  "描述符": [],
  "物性": [
   {
    "物性": "润湿性",
    "方向": "变低",
    "A": 10.7,
    "B": 28.1,
    "单位": "°",
    "温度": null
   },
   {
    "物性": "Li⁺迁移数",
    "方向": "变高",
    "A": 0.74,
    "B": 0.27,
    "单位": "",
    "温度": null
   },
   {
    "物性": "离子电导率",
    "方向": "变高",
    "A": 6.8,
    "B": 2.7,
    "单位": "mS cm−1",
    "温度": null
   }
  ],
  "条件": [
   {
    "条件": "温度",
    "方向": "相近",
    "A": 25.0,
    "B": 25.0
   },
   {
    "条件": "电流密度",
    "方向": "相近",
    "A": 0.5,
    "B": 0.5
   },
   {
    "条件": "沉积容量",
    "方向": "相近",
    "A": 1.0,
    "B": 1.0
   },
   {
    "条件": "测试方法",
    "方向": "相同",
    "A": 1.0,
    "B": 1.0
   }
  ],
  "条件含默认值": [],
  "性能": {
   "方向": "变高",
   "倍数": 0.5728,
   "倍数含义": "损失（100 − CE）之比",
   "好于参照": true,
   "值A": 97.09,
   "值B": 94.92,
   "指标A": "Li‖Cu CE",
   "指标B": "Li‖Cu CE"
  },
  "表述文字": "【P594｜Li‖Cu CE｜同测试换配方】实验样 TMA（1 M LiPF6；10 vol% FEC；1 wt% TMABr；EC:DEC = 1(EC:DEC):1(EC:DEC)（体积比），测试 Taur）相对 对比样 TMA-free（1 M LiPF6；10 vol% FEC；EC:DEC = 1(EC:DEC):1(EC:DEC)（体积比），测试 Taur）｜组分变化：加入 TMABr（1 wt%）（其中 TMABr：描述符看不到）｜描述符：无变化｜物性：润湿性 变低；Li⁺迁移数 变高；离子电导率 变高｜条件：相同｜性能：Li‖Cu CE 变高"
 },
 {
  "编号": "PC01852",
  "论文": "P594",
  "类别": "LiCu_CE",
  "比较类型": "配方和条件都变",
  "A": {
   "测试": "Tcu1",
   "测试名": "LiCu 0.5/1",
   "配方": "F1",
   "配方名": "TMA",
   "recipe": "R1",
   "是否对照": false,
   "配方文字": "1 M LiPF6；10 vol% FEC；1 wt% TMABr；EC:DEC = 1(EC:DEC):1(EC:DEC)（体积比）",
   "表述编号": "ST5201",
   "证据句子": [
    "M0154",
    "M0155"
   ],
   "标记": [
    "温度默认"
   ]
  },
  "B": {
   "测试": "Taur",
   "测试名": "Aurbach CE及成核",
   "配方": "F0",
   "配方名": "TMA-free",
   "recipe": "R0",
   "是否对照": true,
   "配方文字": "1 M LiPF6；10 vol% FEC；EC:DEC = 1(EC:DEC):1(EC:DEC)（体积比）",
   "表述编号": "ST5198",
   "证据句子": [
    "M0187",
    "M0211"
   ],
   "标记": []
  },
  "组分变化": "加入 TMABr（1 wt%）",
  "作者改动的组分": [
   "TMABr"
  ],
  "特殊组分变化": [
   {
    "组分": "TMABr",
    "类型": "描述符看不到"
   }
  ],
  "电解液相同但样品编号不同": false,
  "描述符": [],
  "物性": [
   {
    "物性": "润湿性",
    "方向": "变低",
    "A": 10.7,
    "B": 28.1,
    "单位": "°",
    "温度": null
   },
   {
    "物性": "Li⁺迁移数",
    "方向": "变高",
    "A": 0.74,
    "B": 0.27,
    "单位": "",
    "温度": null
   },
   {
    "物性": "离子电导率",
    "方向": "变高",
    "A": 6.8,
    "B": 2.7,
    "单位": "mS cm−1",
    "温度": null
   }
  ],
  "条件": [
   {
    "条件": "温度",
    "方向": "相近",
    "A": 25.0,
    "B": 25.0
   },
   {
    "条件": "电流密度",
    "方向": "相近",
    "A": 0.5,
    "B": 0.5
   },
   {
    "条件": "沉积容量",
    "方向": "相近",
    "A": 1.0,
    "B": 1.0
   },
   {
    "条件": "测试方法",
    "方向": "Aurbach 法 → 非 Aurbach",
    "A": 0.0,
    "B": 1.0
   },
   {
    "条件": "圈数",
    "方向": "一边未报告",
    "A": 360,
    "B": null
   }
  ],
  "条件含默认值": [
   "温度默认"
  ],
  "性能": {
   "方向": "相近",
   "倍数": 0.9843,
   "倍数含义": "损失（100 − CE）之比",
   "好于参照": null,
   "值A": 95.0,
   "值B": 94.92,
   "指标A": "Li‖Cu CE",
   "指标B": "Li‖Cu CE"
  },
  "表述文字": "【P594｜Li‖Cu CE｜配方和条件都变】实验样 TMA（1 M LiPF6；10 vol% FEC；1 wt% TMABr；EC:DEC = 1(EC:DEC):1(EC:DEC)（体积比），测试 Tcu1）相对 对比样 TMA-free（1 M LiPF6；10 vol% FEC；EC:DEC = 1(EC:DEC):1(EC:DEC)（体积比），测试 Taur）｜组分变化：加入 TMABr（1 wt%）（其中 TMABr：描述符看不到）｜描述符：无变化｜物性：润湿性 变低；Li⁺迁移数 变高；离子电导率 变高｜条件：测试方法 Aurbach 法 → 非 Aurbach；圈数 一边未报告（含默认值：温度默认）｜性能：Li‖Cu CE 相近"
 },
 {
  "编号": "PC01853",
  "论文": "P594",
  "类别": "LiCu_CE",
  "比较类型": "配方和条件都变",
  "A": {
   "测试": "Tcu2",
   "测试名": "LiCu 0.5/3",
   "配方": "F1",
   "配方名": "TMA",
   "recipe": "R1",
   "是否对照": false,
   "配方文字": "1 M LiPF6；10 vol% FEC；1 wt% TMABr；EC:DEC = 1(EC:DEC):1(EC:DEC)（体积比）",
   "表述编号": "ST5204",
   "证据句子": [
    "M0156",
    "M0157"
   ],
   "标记": [
    "温度默认"
   ]
  },
  "B": {
   "测试": "Taur",
   "测试名": "Aurbach CE及成核",
   "配方": "F0",
   "配方名": "TMA-free",
   "recipe": "R0",
   "是否对照": true,
   "配方文字": "1 M LiPF6；10 vol% FEC；EC:DEC = 1(EC:DEC):1(EC:DEC)（体积比）",
   "表述编号": "ST5198",
   "证据句子": [
    "M0187",
    "M0211"
   ],
   "标记": []
  },
  "组分变化": "加入 TMABr（1 wt%）",
  "作者改动的组分": [
   "TMABr"
  ],
  "特殊组分变化": [
   {
    "组分": "TMABr",
    "类型": "描述符看不到"
   }
  ],
  "电解液相同但样品编号不同": false,
  "描述符": [],
  "物性": [
   {
    "物性": "润湿性",
    "方向": "变低",
    "A": 10.7,
    "B": 28.1,
    "单位": "°",
    "温度": null
   },
   {
    "物性": "Li⁺迁移数",
    "方向": "变高",
    "A": 0.74,
    "B": 0.27,
    "单位": "",
    "温度": null
   },
   {
    "物性": "离子电导率",
    "方向": "变高",
    "A": 6.8,
    "B": 2.7,
    "单位": "mS cm−1",
    "温度": null
   }
  ],
  "条件": [
   {
    "条件": "温度",
    "方向": "相近",
    "A": 25.0,
    "B": 25.0
   },
   {
    "条件": "电流密度",
    "方向": "相近",
    "A": 0.5,
    "B": 0.5
   },
   {
    "条件": "沉积容量",
    "方向": "变高",
    "A": 3.0,
    "B": 1.0
   },
   {
    "条件": "测试方法",
    "方向": "Aurbach 法 → 非 Aurbach",
    "A": 0.0,
    "B": 1.0
   },
   {
    "条件": "圈数",
    "方向": "一边未报告",
    "A": 110,
    "B": null
   }
  ],
  "条件含默认值": [
   "温度默认"
  ],
  "性能": {
   "方向": "变高",
   "倍数": 0.5906,
   "倍数含义": "损失（100 − CE）之比",
   "好于参照": true,
   "值A": 97.0,
   "值B": 94.92,
   "指标A": "Li‖Cu CE",
   "指标B": "Li‖Cu CE"
  },
  "表述文字": "【P594｜Li‖Cu CE｜配方和条件都变】实验样 TMA（1 M LiPF6；10 vol% FEC；1 wt% TMABr；EC:DEC = 1(EC:DEC):1(EC:DEC)（体积比），测试 Tcu2）相对 对比样 TMA-free（1 M LiPF6；10 vol% FEC；EC:DEC = 1(EC:DEC):1(EC:DEC)（体积比），测试 Taur）｜组分变化：加入 TMABr（1 wt%）（其中 TMABr：描述符看不到）｜描述符：无变化｜物性：润湿性 变低；Li⁺迁移数 变高；离子电导率 变高｜条件：沉积容量 变高；测试方法 Aurbach 法 → 非 Aurbach；圈数 一边未报告（含默认值：温度默认）｜性能：Li‖Cu CE 变高"
 },
 {
  "编号": "PC01854",
  "论文": "P594",
  "类别": "LiCu_CE",
  "比较类型": "配方和条件都变",
  "A": {
   "测试": "Tcu3",
   "测试名": "LiCu 1/1",
   "配方": "F1",
   "配方名": "TMA",
   "recipe": "R1",
   "是否对照": false,
   "配方文字": "1 M LiPF6；10 vol% FEC；1 wt% TMABr；EC:DEC = 1(EC:DEC):1(EC:DEC)（体积比）",
   "表述编号": "ST5207",
   "证据句子": [
    "M0158",
    "M0159"
   ],
   "标记": [
    "温度默认"
   ]
  },
  "B": {
   "测试": "Taur",
   "测试名": "Aurbach CE及成核",
   "配方": "F0",
   "配方名": "TMA-free",
   "recipe": "R0",
   "是否对照": true,
   "配方文字": "1 M LiPF6；10 vol% FEC；EC:DEC = 1(EC:DEC):1(EC:DEC)（体积比）",
   "表述编号": "ST5198",
   "证据句子": [
    "M0187",
    "M0211"
   ],
   "标记": []
  },
  "组分变化": "加入 TMABr（1 wt%）",
  "作者改动的组分": [
   "TMABr"
  ],
  "特殊组分变化": [
   {
    "组分": "TMABr",
    "类型": "描述符看不到"
   }
  ],
  "电解液相同但样品编号不同": false,
  "描述符": [],
  "物性": [
   {
    "物性": "润湿性",
    "方向": "变低",
    "A": 10.7,
    "B": 28.1,
    "单位": "°",
    "温度": null
   },
   {
    "物性": "Li⁺迁移数",
    "方向": "变高",
    "A": 0.74,
    "B": 0.27,
    "单位": "",
    "温度": null
   },
   {
    "物性": "离子电导率",
    "方向": "变高",
    "A": 6.8,
    "B": 2.7,
    "单位": "mS cm−1",
    "温度": null
   }
  ],
  "条件": [
   {
    "条件": "温度",
    "方向": "相近",
    "A": 25.0,
    "B": 25.0
   },
   {
    "条件": "电流密度",
    "方向": "变高",
    "A": 1.0,
    "B": 0.5
   },
   {
    "条件": "沉积容量",
    "方向": "相近",
    "A": 1.0,
    "B": 1.0
   },
   {
    "条件": "测试方法",
    "方向": "Aurbach 法 → 非 Aurbach",
    "A": 0.0,
    "B": 1.0
   },
   {
    "条件": "圈数",
    "方向": "一边未报告",
    "A": 120,
    "B": null
   }
  ],
  "条件含默认值": [
   "温度默认"
  ],
  "性能": {
   "方向": "相近",
   "倍数": 0.9843,
   "倍数含义": "损失（100 − CE）之比",
   "好于参照": null,
   "值A": 95.0,
   "值B": 94.92,
   "指标A": "Li‖Cu CE",
   "指标B": "Li‖Cu CE"
  },
  "表述文字": "【P594｜Li‖Cu CE｜配方和条件都变】实验样 TMA（1 M LiPF6；10 vol% FEC；1 wt% TMABr；EC:DEC = 1(EC:DEC):1(EC:DEC)（体积比），测试 Tcu3）相对 对比样 TMA-free（1 M LiPF6；10 vol% FEC；EC:DEC = 1(EC:DEC):1(EC:DEC)（体积比），测试 Taur）｜组分变化：加入 TMABr（1 wt%）（其中 TMABr：描述符看不到）｜描述符：无变化｜物性：润湿性 变低；Li⁺迁移数 变高；离子电导率 变高｜条件：电流密度 变高；测试方法 Aurbach 法 → 非 Aurbach；圈数 一边未报告（含默认值：温度默认）｜性能：Li‖Cu CE 相近"
 },
 {
  "编号": "PC01855",
  "论文": "P594",
  "类别": "LiCu_CE",
  "比较类型": "同配方换条件",
  "A": {
   "测试": "Tcu1",
   "测试名": "LiCu 0.5/1",
   "配方": "F1",
   "配方名": "TMA",
   "recipe": "R1",
   "是否对照": false,
   "配方文字": "1 M LiPF6；10 vol% FEC；1 wt% TMABr；EC:DEC = 1(EC:DEC):1(EC:DEC)（体积比）",
   "表述编号": "ST5201",
   "证据句子": [
    "M0154",
    "M0155"
   ],
   "标记": [
    "温度默认"
   ]
  },
  "B": {
   "测试": "Taur",
   "测试名": "Aurbach CE及成核",
   "配方": "F1",
   "配方名": "TMA",
   "recipe": "R1",
   "是否对照": false,
   "配方文字": "1 M LiPF6；10 vol% FEC；1 wt% TMABr；EC:DEC = 1(EC:DEC):1(EC:DEC)（体积比）",
   "表述编号": "ST5199",
   "证据句子": [
    "M0187",
    "M0211"
   ],
   "标记": []
  },
  "组分变化": "配方相同",
  "作者改动的组分": [],
  "特殊组分变化": [],
  "电解液相同但样品编号不同": false,
  "描述符": [],
  "物性": [
   {
    "物性": "润湿性",
    "方向": "相近",
    "A": 10.7,
    "B": 10.7,
    "单位": "°",
    "温度": null
   },
   {
    "物性": "Li⁺迁移数",
    "方向": "相近",
    "A": 0.74,
    "B": 0.74,
    "单位": "",
    "温度": null
   },
   {
    "物性": "离子电导率",
    "方向": "相近",
    "A": 6.8,
    "B": 6.8,
    "单位": "mS cm−1",
    "温度": null
   }
  ],
  "条件": [
   {
    "条件": "温度",
    "方向": "相近",
    "A": 25.0,
    "B": 25.0
   },
   {
    "条件": "电流密度",
    "方向": "相近",
    "A": 0.5,
    "B": 0.5
   },
   {
    "条件": "沉积容量",
    "方向": "相近",
    "A": 1.0,
    "B": 1.0
   },
   {
    "条件": "测试方法",
    "方向": "Aurbach 法 → 非 Aurbach",
    "A": 0.0,
    "B": 1.0
   },
   {
    "条件": "圈数",
    "方向": "一边未报告",
    "A": 360,
    "B": null
   }
  ],
  "条件含默认值": [
   "温度默认"
  ],
  "性能": {
   "方向": "变低",
   "倍数": 1.7182,
   "倍数含义": "损失（100 − CE）之比",
   "好于参照": false,
   "值A": 95.0,
   "值B": 97.09,
   "指标A": "Li‖Cu CE",
   "指标B": "Li‖Cu CE"
  },
  "表述文字": "【P594｜Li‖Cu CE｜同配方换条件】实验样 TMA（1 M LiPF6；10 vol% FEC；1 wt% TMABr；EC:DEC = 1(EC:DEC):1(EC:DEC)（体积比），测试 Tcu1）相对 实验样 TMA（1 M LiPF6；10 vol% FEC；1 wt% TMABr；EC:DEC = 1(EC:DEC):1(EC:DEC)（体积比），测试 Taur）｜组分变化：配方相同｜描述符：配方相同｜物性：润湿性 相近；Li⁺迁移数 相近；离子电导率 相近｜条件：测试方法 Aurbach 法 → 非 Aurbach；圈数 一边未报告（含默认值：温度默认）｜性能：Li‖Cu CE 变低"
 },
 {
  "编号": "PC01856",
  "论文": "P594",
  "类别": "LiCu_CE",
  "比较类型": "同配方换条件",
  "A": {
   "测试": "Tcu2",
   "测试名": "LiCu 0.5/3",
   "配方": "F1",
   "配方名": "TMA",
   "recipe": "R1",
   "是否对照": false,
   "配方文字": "1 M LiPF6；10 vol% FEC；1 wt% TMABr；EC:DEC = 1(EC:DEC):1(EC:DEC)（体积比）",
   "表述编号": "ST5204",
   "证据句子": [
    "M0156",
    "M0157"
   ],
   "标记": [
    "温度默认"
   ]
  },
  "B": {
   "测试": "Taur",
   "测试名": "Aurbach CE及成核",
   "配方": "F1",
   "配方名": "TMA",
   "recipe": "R1",
   "是否对照": false,
   "配方文字": "1 M LiPF6；10 vol% FEC；1 wt% TMABr；EC:DEC = 1(EC:DEC):1(EC:DEC)（体积比）",
   "表述编号": "ST5199",
   "证据句子": [
    "M0187",
    "M0211"
   ],
   "标记": []
  },
  "组分变化": "配方相同",
  "作者改动的组分": [],
  "特殊组分变化": [],
  "电解液相同但样品编号不同": false,
  "描述符": [],
  "物性": [
   {
    "物性": "润湿性",
    "方向": "相近",
    "A": 10.7,
    "B": 10.7,
    "单位": "°",
    "温度": null
   },
   {
    "物性": "Li⁺迁移数",
    "方向": "相近",
    "A": 0.74,
    "B": 0.74,
    "单位": "",
    "温度": null
   },
   {
    "物性": "离子电导率",
    "方向": "相近",
    "A": 6.8,
    "B": 6.8,
    "单位": "mS cm−1",
    "温度": null
   }
  ],
  "条件": [
   {
    "条件": "温度",
    "方向": "相近",
    "A": 25.0,
    "B": 25.0
   },
   {
    "条件": "电流密度",
    "方向": "相近",
    "A": 0.5,
    "B": 0.5
   },
   {
    "条件": "沉积容量",
    "方向": "变高",
    "A": 3.0,
    "B": 1.0
   },
   {
