Repository: zhuonanli08/Li-S_Electrolyte_Conflicts

File: output/两两比较表述_313篇_v2_2026-11-07/比较表述.json (part 110 of 111)
[
    "条件": "测试方法",
    "方向": "Aurbach 法 → 非 Aurbach",
    "A": 0.0,
    "B": 1.0
   },
   {
    "条件": "圈数",
    "方向": "一边未报告",
    "A": 110,
    "B": null
   }
  ],
  "条件含默认值": [
   "温度默认"
  ],
  "性能": {
   "方向": "相近",
   "倍数": 1.0309,
   "倍数含义": "损失（100 − CE）之比",
   "好于参照": null,
   "值A": 97.0,
   "值B": 97.09,
   "指标A": "Li‖Cu CE",
   "指标B": "Li‖Cu CE"
  },
  "表述文字": "【P594｜Li‖Cu CE｜同配方换条件】实验样 TMA（1 M LiPF6；10 vol% FEC；1 wt% TMABr；EC:DEC = 1(EC:DEC):1(EC:DEC)（体积比），测试 Tcu2）相对 实验样 TMA（1 M LiPF6；10 vol% FEC；1 wt% TMABr；EC:DEC = 1(EC:DEC):1(EC:DEC)（体积比），测试 Taur）｜组分变化：配方相同｜描述符：配方相同｜物性：润湿性 相近；Li⁺迁移数 相近；离子电导率 相近｜条件：沉积容量 变高；测试方法 Aurbach 法 → 非 Aurbach；圈数 一边未报告（含默认值：温度默认）｜性能：Li‖Cu CE 相近"
 },
 {
  "编号": "PC01857",
  "论文": "P594",
  "类别": "LiCu_CE",
  "比较类型": "同配方换条件",
  "A": {
   "测试": "Tcu3",
   "测试名": "LiCu 1/1",
   "配方": "F1",
   "配方名": "TMA",
   "recipe": "R1",
   "是否对照": false,
   "配方文字": "1 M LiPF6；10 vol% FEC；1 wt% TMABr；EC:DEC = 1(EC:DEC):1(EC:DEC)（体积比）",
   "表述编号": "ST5207",
   "证据句子": [
    "M0158",
    "M0159"
   ],
   "标记": [
    "温度默认"
   ]
  },
  "B": {
   "测试": "Taur",
   "测试名": "Aurbach CE及成核",
   "配方": "F1",
   "配方名": "TMA",
   "recipe": "R1",
   "是否对照": false,
   "配方文字": "1 M LiPF6；10 vol% FEC；1 wt% TMABr；EC:DEC = 1(EC:DEC):1(EC:DEC)（体积比）",
   "表述编号": "ST5199",
   "证据句子": [
    "M0187",
    "M0211"
   ],
   "标记": []
  },
  "组分变化": "配方相同",
  "作者改动的组分": [],
  "特殊组分变化": [],
  "电解液相同但样品编号不同": false,
  "描述符": [],
  "物性": [
   {
    "物性": "润湿性",
    "方向": "相近",
    "A": 10.7,
    "B": 10.7,
    "单位": "°",
    "温度": null
   },
   {
    "物性": "Li⁺迁移数",
    "方向": "相近",
    "A": 0.74,
    "B": 0.74,
    "单位": "",
    "温度": null
   },
   {
    "物性": "离子电导率",
    "方向": "相近",
    "A": 6.8,
    "B": 6.8,
    "单位": "mS cm−1",
    "温度": null
   }
  ],
  "条件": [
   {
    "条件": "温度",
    "方向": "相近",
    "A": 25.0,
    "B": 25.0
   },
   {
    "条件": "电流密度",
    "方向": "变高",
    "A": 1.0,
    "B": 0.5
   },
   {
    "条件": "沉积容量",
    "方向": "相近",
    "A": 1.0,
    "B": 1.0
   },
   {
    "条件": "测试方法",
    "方向": "Aurbach 法 → 非 Aurbach",
    "A": 0.0,
    "B": 1.0
   },
   {
    "条件": "圈数",
    "方向": "一边未报告",
    "A": 120,
    "B": null
   }
  ],
  "条件含默认值": [
   "温度默认"
  ],
  "性能": {
   "方向": "变低",
   "倍数": 1.7182,
   "倍数含义": "损失（100 − CE）之比",
   "好于参照": false,
   "值A": 95.0,
   "值B": 97.09,
   "指标A": "Li‖Cu CE",
   "指标B": "Li‖Cu CE"
  },
  "表述文字": "【P594｜Li‖Cu CE｜同配方换条件】实验样 TMA（1 M LiPF6；10 vol% FEC；1 wt% TMABr；EC:DEC = 1(EC:DEC):1(EC:DEC)（体积比），测试 Tcu3）相对 实验样 TMA（1 M LiPF6；10 vol% FEC；1 wt% TMABr；EC:DEC = 1(EC:DEC):1(EC:DEC)（体积比），测试 Taur）｜组分变化：配方相同｜描述符：配方相同｜物性：润湿性 相近；Li⁺迁移数 相近；离子电导率 相近｜条件：电流密度 变高；测试方法 Aurbach 法 → 非 Aurbach；圈数 一边未报告（含默认值：温度默认）｜性能：Li‖Cu CE 变低"
 },
 {
  "编号": "PC01858",
  "论文": "P594",
  "类别": "LiCu_CE",
  "比较类型": "同配方换条件",
  "A": {
   "测试": "Tcu2",
   "测试名": "LiCu 0.5/3",
   "配方": "F1",
   "配方名": "TMA",
   "recipe": "R1",
   "是否对照": false,
   "配方文字": "1 M LiPF6；10 vol% FEC；1 wt% TMABr；EC:DEC = 1(EC:DEC):1(EC:DEC)（体积比）",
   "表述编号": "ST5204",
   "证据句子": [
    "M0156",
    "M0157"
   ],
   "标记": [
    "温度默认"
   ]
  },
  "B": {
   "测试": "Tcu1",
   "测试名": "LiCu 0.5/1",
   "配方": "F1",
   "配方名": "TMA",
   "recipe": "R1",
   "是否对照": false,
   "配方文字": "1 M LiPF6；10 vol% FEC；1 wt% TMABr；EC:DEC = 1(EC:DEC):1(EC:DEC)（体积比）",
   "表述编号": "ST5201",
   "证据句子": [
    "M0154",
    "M0155"
   ],
   "标记": [
    "温度默认"
   ]
  },
  "组分变化": "配方相同",
  "作者改动的组分": [],
  "特殊组分变化": [],
  "电解液相同但样品编号不同": false,
  "描述符": [],
  "物性": [
   {
    "物性": "润湿性",
    "方向": "相近",
    "A": 10.7,
    "B": 10.7,
    "单位": "°",
    "温度": null
   },
   {
    "物性": "Li⁺迁移数",
    "方向": "相近",
    "A": 0.74,
    "B": 0.74,
    "单位": "",
    "温度": null
   },
   {
    "物性": "离子电导率",
    "方向": "相近",
    "A": 6.8,
    "B": 6.8,
    "单位": "mS cm−1",
    "温度": null
   }
  ],
  "条件": [
   {
    "条件": "温度",
    "方向": "相近",
    "A": 25.0,
    "B": 25.0
   },
   {
    "条件": "电流密度",
    "方向": "相近",
    "A": 0.5,
    "B": 0.5
   },
   {
    "条件": "沉积容量",
    "方向": "变高",
    "A": 3.0,
    "B": 1.0
   },
   {
    "条件": "测试方法",
    "方向": "相同",
    "A": 0.0,
    "B": 0.0
   },
   {
    "条件": "圈数",
    "方向": "变低",
    "A": 110,
    "B": 360
   }
  ],
  "条件含默认值": [
   "温度默认"
  ],
  "性能": {
   "方向": "变高",
   "倍数": 0.6,
   "倍数含义": "损失（100 − CE）之比",
   "好于参照": true,
   "值A": 97.0,
   "值B": 95.0,
   "指标A": "Li‖Cu CE",
   "指标B": "Li‖Cu CE"
  },
  "表述文字": "【P594｜Li‖Cu CE｜同配方换条件】实验样 TMA（1 M LiPF6；10 vol% FEC；1 wt% TMABr；EC:DEC = 1(EC:DEC):1(EC:DEC)（体积比），测试 Tcu2）相对 实验样 TMA（1 M LiPF6；10 vol% FEC；1 wt% TMABr；EC:DEC = 1(EC:DEC):1(EC:DEC)（体积比），测试 Tcu1）｜组分变化：配方相同｜描述符：配方相同｜物性：润湿性 相近；Li⁺迁移数 相近；离子电导率 相近｜条件：沉积容量 变高；圈数 变低（含默认值：温度默认）｜性能：Li‖Cu CE 变高"
 },
 {
  "编号": "PC01859",
  "论文": "P594",
  "类别": "LiCu_CE",
  "比较类型": "同配方换条件",
  "A": {
   "测试": "Tcu3",
   "测试名": "LiCu 1/1",
   "配方": "F1",
   "配方名": "TMA",
   "recipe": "R1",
   "是否对照": false,
   "配方文字": "1 M LiPF6；10 vol% FEC；1 wt% TMABr；EC:DEC = 1(EC:DEC):1(EC:DEC)（体积比）",
   "表述编号": "ST5207",
   "证据句子": [
    "M0158",
    "M0159"
   ],
   "标记": [
    "温度默认"
   ]
  },
  "B": {
   "测试": "Tcu1",
   "测试名": "LiCu 0.5/1",
   "配方": "F1",
   "配方名": "TMA",
   "recipe": "R1",
   "是否对照": false,
   "配方文字": "1 M LiPF6；10 vol% FEC；1 wt% TMABr；EC:DEC = 1(EC:DEC):1(EC:DEC)（体积比）",
   "表述编号": "ST5201",
   "证据句子": [
    "M0154",
    "M0155"
   ],
   "标记": [
    "温度默认"
   ]
  },
  "组分变化": "配方相同",
  "作者改动的组分": [],
  "特殊组分变化": [],
  "电解液相同但样品编号不同": false,
  "描述符": [],
  "物性": [
   {
    "物性": "润湿性",
    "方向": "相近",
    "A": 10.7,
    "B": 10.7,
    "单位": "°",
    "温度": null
   },
   {
    "物性": "Li⁺迁移数",
    "方向": "相近",
    "A": 0.74,
    "B": 0.74,
    "单位": "",
    "温度": null
   },
   {
    "物性": "离子电导率",
    "方向": "相近",
    "A": 6.8,
    "B": 6.8,
    "单位": "mS cm−1",
    "温度": null
   }
  ],
  "条件": [
   {
    "条件": "温度",
    "方向": "相近",
    "A": 25.0,
    "B": 25.0
   },
   {
    "条件": "电流密度",
    "方向": "变高",
    "A": 1.0,
    "B": 0.5
   },
   {
    "条件": "沉积容量",
    "方向": "相近",
    "A": 1.0,
    "B": 1.0
   },
   {
    "条件": "测试方法",
    "方向": "相同",
    "A": 0.0,
    "B": 0.0
   },
   {
    "条件": "圈数",
    "方向": "变低",
    "A": 120,
    "B": 360
   }
  ],
  "条件含默认值": [
   "温度默认"
  ],
  "性能": {
   "方向": "相近",
   "倍数": 1.0,
   "倍数含义": "损失（100 − CE）之比",
   "好于参照": null,
   "值A": 95.0,
   "值B": 95.0,
   "指标A": "Li‖Cu CE",
   "指标B": "Li‖Cu CE"
  },
  "表述文字": "【P594｜Li‖Cu CE｜同配方换条件】实验样 TMA（1 M LiPF6；10 vol% FEC；1 wt% TMABr；EC:DEC = 1(EC:DEC):1(EC:DEC)（体积比），测试 Tcu3）相对 实验样 TMA（1 M LiPF6；10 vol% FEC；1 wt% TMABr；EC:DEC = 1(EC:DEC):1(EC:DEC)（体积比），测试 Tcu1）｜组分变化：配方相同｜描述符：配方相同｜物性：润湿性 相近；Li⁺迁移数 相近；离子电导率 相近｜条件：电流密度 变高；圈数 变低（含默认值：温度默认）｜性能：Li‖Cu CE 相近"
 },
 {
  "编号": "PC01860",
  "论文": "P594",
  "类别": "LiCu_CE",
  "比较类型": "同配方换条件",
  "A": {
   "测试": "Tcu3",
   "测试名": "LiCu 1/1",
   "配方": "F1",
   "配方名": "TMA",
   "recipe": "R1",
   "是否对照": false,
   "配方文字": "1 M LiPF6；10 vol% FEC；1 wt% TMABr；EC:DEC = 1(EC:DEC):1(EC:DEC)（体积比）",
   "表述编号": "ST5207",
   "证据句子": [
    "M0158",
    "M0159"
   ],
   "标记": [
    "温度默认"
   ]
  },
  "B": {
   "测试": "Tcu2",
   "测试名": "LiCu 0.5/3",
   "配方": "F1",
   "配方名": "TMA",
   "recipe": "R1",
   "是否对照": false,
   "配方文字": "1 M LiPF6；10 vol% FEC；1 wt% TMABr；EC:DEC = 1(EC:DEC):1(EC:DEC)（体积比）",
   "表述编号": "ST5204",
   "证据句子": [
    "M0156",
    "M0157"
   ],
   "标记": [
    "温度默认"
   ]
  },
  "组分变化": "配方相同",
  "作者改动的组分": [],
  "特殊组分变化": [],
  "电解液相同但样品编号不同": false,
  "描述符": [],
  "物性": [
   {
    "物性": "润湿性",
    "方向": "相近",
    "A": 10.7,
    "B": 10.7,
    "单位": "°",
    "温度": null
   },
   {
    "物性": "Li⁺迁移数",
    "方向": "相近",
    "A": 0.74,
    "B": 0.74,
    "单位": "",
    "温度": null
   },
   {
    "物性": "离子电导率",
    "方向": "相近",
    "A": 6.8,
    "B": 6.8,
    "单位": "mS cm−1",
    "温度": null
   }
  ],
  "条件": [
   {
    "条件": "温度",
    "方向": "相近",
    "A": 25.0,
    "B": 25.0
   },
   {
    "条件": "电流密度",
    "方向": "变高",
    "A": 1.0,
    "B": 0.5
   },
   {
    "条件": "沉积容量",
    "方向": "变低",
    "A": 1.0,
    "B": 3.0
   },
   {
    "条件": "测试方法",
    "方向": "相同",
    "A": 0.0,
    "B": 0.0
   },
   {
    "条件": "圈数",
    "方向": "变高",
    "A": 120,
    "B": 110
   }
  ],
  "条件含默认值": [
   "温度默认"
  ],
  "性能": {
   "方向": "变低",
   "倍数": 1.6667,
   "倍数含义": "损失（100 − CE）之比",
   "好于参照": false,
   "值A": 95.0,
   "值B": 97.0,
   "指标A": "Li‖Cu CE",
   "指标B": "Li‖Cu CE"
  },
  "表述文字": "【P594｜Li‖Cu CE｜同配方换条件】实验样 TMA（1 M LiPF6；10 vol% FEC；1 wt% TMABr；EC:DEC = 1(EC:DEC):1(EC:DEC)（体积比），测试 Tcu3）相对 实验样 TMA（1 M LiPF6；10 vol% FEC；1 wt% TMABr；EC:DEC = 1(EC:DEC):1(EC:DEC)（体积比），测试 Tcu2）｜组分变化：配方相同｜描述符：配方相同｜物性：润湿性 相近；Li⁺迁移数 相近；离子电导率 相近｜条件：电流密度 变高；沉积容量 变低；圈数 变高（含默认值：温度默认）｜性能：Li‖Cu CE 变低"
 },
 {
  "编号": "PC01861",
  "论文": "P609",
  "类别": "每圈衰减率",
  "比较类型": "同测试换配方",
  "A": {
   "测试": "T06",
   "测试名": "低载硫Li–S循环",
   "配方": "F_F",
   "配方名": "LiFSI-ULE",
   "recipe": "R_F",
   "是否对照": false,
   "配方文字": "0.4 M LiFSI；0.1 M LiNO3；DME（单一溶剂 体积份）",
   "表述编号": "ST5223",
   "证据句子": [
    "M0062",
    "M0064"
   ],
   "标记": []
  },
  "B": {
   "测试": "T06",
   "测试名": "低载硫Li–S循环",
   "配方": "F_C",
   "配方名": "Commercial",
   "recipe": "R_C",
   "是否对照": true,
   "配方文字": "1 M LiTFSI；0.1 M LiNO3；DME:DOL = 1:1（体积比）",
   "表述编号": "ST5220",
   "证据句子": [
    "M0062",
    "M0064"
   ],
   "标记": []
  },
  "组分变化": "加入 LiFSI（0.4 M）；DME 1 体积比 → 单一溶剂；去掉 LiTFSI；去掉 DOL",
  "作者改动的组分": [
   "DME",
   "DOL",
   "LiFSI",
   "LiTFSI"
  ],
  "特殊组分变化": [],
  "电解液相同但样品编号不同": false,
  "描述符": [
   {
    "描述符": "ring",
    "中文": "溶剂环数",
    "组": "溶剂骨架",
    "方向": "变低（变为 0）",
    "A": 0.0,
    "B": 0.5984,
    "被动": false
   },
   {
    "描述符": "rotb",
    "中文": "可旋转键数",
    "组": "溶剂骨架",
    "方向": "变高",
    "A": 3.0,
    "B": 1.2049,
    "被动": false
   },
   {
    "描述符": "mw",
    "中文": "溶剂分子量",
    "组": "溶剂骨架",
    "方向": "变高",
    "A": 90.122,
    "B": 80.5223,
    "被动": false
   },
   {
    "描述符": "lnsites",
    "中文": "每个 Li⁺ 的配位位点",
    "组": "配位（醚氧）",
    "方向": "变高",
    "A": 38.5256,
    "B": 21.8008,
    "被动": false
   },
   {
    "描述符": "li",
    "中文": "Li⁺ 总浓度",
    "组": "盐用量",
    "方向": "变低",
    "A": 0.5,
    "B": 1.1,
    "被动": false
   },
   {
    "描述符": "salt",
    "中文": "主盐浓度",
    "组": "盐用量",
    "方向": "变低",
    "A": 0.4,
    "B": 1.0,
    "被动": false
   },
   {
    "描述符": "anF",
    "中文": "阴离子 F（每升）",
    "组": "盐用量",
    "方向": "变低",
    "A": 0.8,
    "B": 6.0,
    "被动": false
   },
   {
    "描述符": "anSO2",
    "中文": "阴离子磺酰（每升）",
    "组": "盐用量",
    "方向": "变低",
    "A": 0.8,
    "B": 2.0,
    "被动": false
   }
  ],
  "物性": [
   {
    "物性": "密度",
    "方向": "变低",
    "A": 0.89,
    "B": 1.2,
    "单位": "g mL−1",
    "温度": null
   },
   {
    "物性": "离子电导率",
    "方向": "变低",
    "A": 7.05,
    "B": 8.02,
    "单位": "mS cm−1",
    "温度": null
   }
  ],
  "条件": [
   {
    "条件": "E/S",
    "方向": "相近",
    "A": 51.97,
    "B": 51.97
   },
   {
    "条件": "硫载量",
    "方向": "相近",
    "A": 1.0,
    "B": 1.0
   },
   {
    "条件": "温度",
    "方向": "相近",
    "A": 25.0,
    "B": 25.0
   },
   {
    "条件": "电池形式",
    "方向": "相同",
    "A": 0.0,
    "B": 0.0
   },
   {
    "条件": "圈数",
    "方向": "相近",
    "A": 100,
    "B": 100
   }
  ],
  "条件含默认值": [],
  "性能": {
   "方向": "变低",
   "倍数": 0.2819,
   "倍数含义": "每圈衰减率之比",
   "好于参照": true,
   "值A": 0.0884,
   "值B": 0.3136,
   "指标A": "每圈衰减率（%/圈，由容量保持率换算）",
   "指标B": "每圈衰减率（%/圈，由容量保持率换算）"
  },
  "表述文字": "【P609｜每圈衰减率｜同测试换配方】实验样 LiFSI-ULE（0.4 M LiFSI；0.1 M LiNO3；DME（单一溶剂 体积份），测试 T06）相对 对比样 Commercial（1 M LiTFSI；0.1 M LiNO3；DME:DOL = 1:1（体积比），测试 T06）｜组分变化：加入 LiFSI（0.4 M）；DME 1 体积比 → 单一溶剂；去掉 LiTFSI；去掉 DOL｜描述符：溶剂环数 变低（变为 0）；可旋转键数 变高；溶剂分子量 变高；每个 Li⁺ 的配位位点 变高；Li⁺ 总浓度 变低；主盐浓度 变低；阴离子 F（每升） 变低；阴离子磺酰（每升） 变低｜物性：密度 变低；离子电导率 变低｜条件：相同｜性能：每圈衰减率 变低"
 },
 {
  "编号": "PC01862",
  "论文": "P609",
  "类别": "每圈衰减率",
  "比较类型": "同测试换配方",
  "A": {
   "测试": "T06",
   "测试名": "低载硫Li–S循环",
   "配方": "F_T",
   "配方名": "LiTFSI-ULE",
   "recipe": "R_T",
   "是否对照": false,
   "配方文字": "0.4 M LiTFSI；0.1 M LiNO3；DME（单一溶剂 体积份）",
   "表述编号": "ST5227",
   "证据句子": [
    "M0062",
    "M0064"
   ],
   "标记": []
  },
  "B": {
   "测试": "T06",
   "测试名": "低载硫Li–S循环",
   "配方": "F_C",
   "配方名": "Commercial",
   "recipe": "R_C",
   "是否对照": true,
   "配方文字": "1 M LiTFSI；0.1 M LiNO3；DME:DOL = 1:1（体积比）",
   "表述编号": "ST5220",
   "证据句子": [
    "M0062",
    "M0064"
   ],
   "标记": []
  },
  "组分变化": "LiTFSI 1 M → 0.4 M；DME 1 体积比 → 单一溶剂；去掉 DOL",
  "作者改动的组分": [
   "DME",
   "DOL",
   "LiTFSI"
  ],
  "特殊组分变化": [],
  "电解液相同但样品编号不同": false,
  "描述符": [
   {
    "描述符": "ring",
    "中文": "溶剂环数",
    "组": "溶剂骨架",
    "方向": "变低（变为 0）",
    "A": 0.0,
    "B": 0.5984,
    "被动": false
   },
   {
    "描述符": "rotb",
    "中文": "可旋转键数",
    "组": "溶剂骨架",
    "方向": "变高",
    "A": 3.0,
    "B": 1.2049,
    "被动": false
   },
   {
    "描述符": "mw",
    "中文": "溶剂分子量",
    "组": "溶剂骨架",
    "方向": "变高",
    "A": 90.122,
    "B": 80.5223,
    "被动": false
   },
   {
    "描述符": "lnsites",
    "中文": "每个 Li⁺ 的配位位点",
    "组": "配位（醚氧）",
    "方向": "变高",
    "A": 38.5256,
    "B": 21.8008,
    "被动": false
   },
   {
    "描述符": "li",
    "中文": "Li⁺ 总浓度",
    "组": "盐用量",
    "方向": "变低",
    "A": 0.5,
    "B": 1.1,
    "被动": false
   },
   {
    "描述符": "salt",
    "中文": "主盐浓度",
    "组": "盐用量",
    "方向": "变低",
    "A": 0.4,
    "B": 1.0,
    "被动": false
   },
   {
    "描述符": "anF",
    "中文": "阴离子 F（每升）",
    "组": "盐用量",
    "方向": "变低",
    "A": 2.4,
    "B": 6.0,
    "被动": false
   },
   {
    "描述符": "anSO2",
    "中文": "阴离子磺酰（每升）",
    "组": "盐用量",
    "方向": "变低",
    "A": 0.8,
    "B": 2.0,
    "被动": false
   }
  ],
  "物性": [
   {
    "物性": "密度",
    "方向": "变低",
    "A": 0.92,
    "B": 1.2,
    "单位": "g mL−1",
    "温度": null
   },
   {
    "物性": "离子电导率",
    "方向": "变低",
    "A": 5.13,
    "B": 8.02,
    "单位": "mS cm−1",
    "温度": null
   }
  ],
  "条件": [
   {
    "条件": "E/S",
    "方向": "相近",
    "A": 51.97,
    "B": 51.97
   },
   {
    "条件": "硫载量",
    "方向": "相近",
    "A": 1.0,
    "B": 1.0
   },
   {
    "条件": "温度",
    "方向": "相近",
    "A": 25.0,
    "B": 25.0
   },
   {
    "条件": "电池形式",
    "方向": "相同",
    "A": 0.0,
    "B": 0.0
   },
   {
    "条件": "圈数",
    "方向": "相近",
    "A": 100,
    "B": 100
   }
  ],
  "条件含默认值": [],
  "性能": {
   "方向": "变低",
   "倍数": 0.6419,
   "倍数含义": "每圈衰减率之比",
   "好于参照": true,
   "值A": 0.2013,
   "值B": 0.3136,
   "指标A": "每圈衰减率（%/圈，由容量保持率换算）",
   "指标B": "每圈衰减率（%/圈，由容量保持率换算）"
  },
  "表述文字": "【P609｜每圈衰减率｜同测试换配方】实验样 LiTFSI-ULE（0.4 M LiTFSI；0.1 M LiNO3；DME（单一溶剂 体积份），测试 T06）相对 对比样 Commercial（1 M LiTFSI；0.1 M LiNO3；DME:DOL = 1:1（体积比），测试 T06）｜组分变化：LiTFSI 1 M → 0.4 M；DME 1 体积比 → 单一溶剂；去掉 DOL｜描述符：溶剂环数 变低（变为 0）；可旋转键数 变高；溶剂分子量 变高；每个 Li⁺ 的配位位点 变高；Li⁺ 总浓度 变低；主盐浓度 变低；阴离子 F（每升） 变低；阴离子磺酰（每升） 变低｜物性：密度 变低；离子电导率 变低｜条件：相同｜性能：每圈衰减率 变低"
 },
 {
  "编号": "PC01863",
  "论文": "P609",
  "类别": "每圈衰减率",
  "比较类型": "配方和条件都变",
  "A": {
   "测试": "T21",
   "测试名": "高载硫贫液长循环",
   "配方": "F_F",
   "配方名": "LiFSI-ULE",
   "recipe": "R_F",
   "是否对照": false,
   "配方文字": "0.4 M LiFSI；0.1 M LiNO3；DME（单一溶剂 体积份）",
   "表述编号": "ST5230",
   "证据句子": [
    "M0135"
   ],
   "标记": []
  },
  "B": {
   "测试": "T06",
   "测试名": "低载硫Li–S循环",
   "配方": "F_C",
   "配方名": "Commercial",
   "recipe": "R_C",
   "是否对照": true,
   "配方文字": "1 M LiTFSI；0.1 M LiNO3；DME:DOL = 1:1（体积比）",
   "表述编号": "ST5220",
   "证据句子": [
    "M0062",
    "M0064"
   ],
   "标记": []
  },
  "组分变化": "加入 LiFSI（0.4 M）；DME 1 体积比 → 单一溶剂；去掉 LiTFSI；去掉 DOL",
  "作者改动的组分": [
   "DME",
   "DOL",
   "LiFSI",
   "LiTFSI"
  ],
  "特殊组分变化": [],
  "电解液相同但样品编号不同": false,
  "描述符": [
   {
    "描述符": "ring",
    "中文": "溶剂环数",
    "组": "溶剂骨架",
    "方向": "变低（变为 0）",
    "A": 0.0,
    "B": 0.5984,
    "被动": false
   },
   {
    "描述符": "rotb",
    "中文": "可旋转键数",
    "组": "溶剂骨架",
    "方向": "变高",
    "A": 3.0,
    "B": 1.2049,
    "被动": false
   },
   {
    "描述符": "mw",
    "中文": "溶剂分子量",
    "组": "溶剂骨架",
    "方向": "变高",
    "A": 90.122,
    "B": 80.5223,
    "被动": false
   },
   {
    "描述符": "lnsites",
    "中文": "每个 Li⁺ 的配位位点",
    "组": "配位（醚氧）",
    "方向": "变高",
    "A": 38.5256,
    "B": 21.8008,
    "被动": false
   },
   {
    "描述符": "li",
    "中文": "Li⁺ 总浓度",
    "组": "盐用量",
    "方向": "变低",
    "A": 0.5,
    "B": 1.1,
    "被动": false
   },
   {
    "描述符": "salt",
    "中文": "主盐浓度",
    "组": "盐用量",
    "方向": "变低",
    "A": 0.4,
    "B": 1.0,
    "被动": false
   },
   {
    "描述符": "anF",
    "中文": "阴离子 F（每升）",
    "组": "盐用量",
    "方向": "变低",
    "A": 0.8,
    "B": 6.0,
    "被动": false
   },
   {
    "描述符": "anSO2",
    "中文": "阴离子磺酰（每升）",
    "组": "盐用量",
    "方向": "变低",
    "A": 0.8,
    "B": 2.0,
    "被动": false
   }
  ],
  "物性": [
   {
    "物性": "密度",
    "方向": "变低",
    "A": 0.89,
    "B": 1.2,
    "单位": "g mL−1",
    "温度": null
   },
   {
    "物性": "离子电导率",
    "方向": "变低",
    "A": 7.05,
    "B": 8.02,
    "单位": "mS cm−1",
    "温度": null
   }
  ],
  "条件": [
   {
    "条件": "E/S",
    "方向": "变低",
    "A": 5.0,
    "B": 51.97
   },
   {
    "条件": "硫载量",
    "方向": "变高",
    "A": 5.0,
    "B": 1.0
   },
   {
    "条件": "倍率",
    "方向": "一边未报告",
    "A": -0.6931471805599453,
    "B": null
   },
   {
    "条件": "温度",
    "方向": "相近",
    "A": 25.0,
    "B": 25.0
   },
   {
    "条件": "电池形式",
    "方向": "相同",
    "A": 0.0,
    "B": 0.0
   },
   {
    "条件": "圈数",
    "方向": "变高",
    "A": 200,
    "B": 100
   }
  ],
  "条件含默认值": [],
  "性能": {
   "方向": "变低",
   "倍数": 0.4683,
   "倍数含义": "每圈衰减率之比",
   "好于参照": true,
   "值A": 0.1469,
   "值B": 0.3136,
   "指标A": "每圈衰减率（%/圈，由容量保持率换算）",
   "指标B": "每圈衰减率（%/圈，由容量保持率换算）"
  },
  "表述文字": "【P609｜每圈衰减率｜配方和条件都变】实验样 LiFSI-ULE（0.4 M LiFSI；0.1 M LiNO3；DME（单一溶剂 体积份），测试 T21）相对 对比样 Commercial（1 M LiTFSI；0.1 M LiNO3；DME:DOL = 1:1（体积比），测试 T06）｜组分变化：加入 LiFSI（0.4 M）；DME 1 体积比 → 单一溶剂；去掉 LiTFSI；去掉 DOL｜描述符：溶剂环数 变低（变为 0）；可旋转键数 变高；溶剂分子量 变高；每个 Li⁺ 的配位位点 变高；Li⁺ 总浓度 变低；主盐浓度 变低；阴离子 F（每升） 变低；阴离子磺酰（每升） 变低｜物性：密度 变低；离子电导率 变低｜条件：E/S 变低；硫载量 变高；倍率 一边未报告；圈数 变高｜性能：每圈衰减率 变低"
 },
 {
  "编号": "PC01864",
  "论文": "P609",
  "类别": "每圈衰减率",
  "比较类型": "配方和条件都变",
  "A": {
   "测试": "T23",
   "测试名": "LiFSI-ULE补充1 C长循环",
   "配方": "F_F",
   "配方名": "LiFSI-ULE",
   "recipe": "R_F",
   "是否对照": false,
   "配方文字": "0.4 M LiFSI；0.1 M LiNO3；DME（单一溶剂 体积份）",
   "表述编号": "ST5237",
   "证据句子": [
    "S0124"
   ],
   "标记": []
  },
  "B": {
   "测试": "T06",
   "测试名": "低载硫Li–S循环",
   "配方": "F_C",
   "配方名": "Commercial",
   "recipe": "R_C",
   "是否对照": true,
   "配方文字": "1 M LiTFSI；0.1 M LiNO3；DME:DOL = 1:1（体积比）",
   "表述编号": "ST5220",
   "证据句子": [
    "M0062",
    "M0064"
   ],
   "标记": []
  },
  "组分变化": "加入 LiFSI（0.4 M）；DME 1 体积比 → 单一溶剂；去掉 LiTFSI；去掉 DOL",
  "作者改动的组分": [
   "DME",
   "DOL",
   "LiFSI",
   "LiTFSI"
  ],
  "特殊组分变化": [],
  "电解液相同但样品编号不同": false,
  "描述符": [
   {
    "描述符": "ring",
    "中文": "溶剂环数",
    "组": "溶剂骨架",
    "方向": "变低（变为 0）",
    "A": 0.0,
    "B": 0.5984,
    "被动": false
   },
   {
    "描述符": "rotb",
    "中文": "可旋转键数",
    "组": "溶剂骨架",
    "方向": "变高",
    "A": 3.0,
    "B": 1.2049,
    "被动": false
   },
   {
    "描述符": "mw",
    "中文": "溶剂分子量",
    "组": "溶剂骨架",
    "方向": "变高",
    "A": 90.122,
    "B": 80.5223,
    "被动": false
   },
   {
    "描述符": "lnsites",
    "中文": "每个 Li⁺ 的配位位点",
    "组": "配位（醚氧）",
    "方向": "变高",
    "A": 38.5256,
    "B": 21.8008,
    "被动": false
   },
   {
    "描述符": "li",
    "中文": "Li⁺ 总浓度",
    "组": "盐用量",
    "方向": "变低",
    "A": 0.5,
    "B": 1.1,
    "被动": false
   },
   {
    "描述符": "salt",
    "中文": "主盐浓度",
    "组": "盐用量",
    "方向": "变低",
    "A": 0.4,
    "B": 1.0,
    "被动": false
   },
   {
    "描述符": "anF",
    "中文": "阴离子 F（每升）",
    "组": "盐用量",
    "方向": "变低",
    "A": 0.8,
    "B": 6.0,
    "被动": false
   },
   {
    "描述符": "anSO2",
    "中文": "阴离子磺酰（每升）",
    "组": "盐用量",
    "方向": "变低",
    "A": 0.8,
    "B": 2.0,
    "被动": false
   }
  ],
  "物性": [
   {
    "物性": "密度",
    "方向": "变低",
    "A": 0.89,
    "B": 1.2,
    "单位": "g mL−1",
    "温度": null
   },
   {
    "物性": "离子电导率",
    "方向": "变低",
    "A": 7.05,
    "B": 8.02,
    "单位": "mS cm−1",
    "温度": null
   }
  ],
  "条件": [
   {
    "条件": "E/S",
    "方向": "一边未报告",
    "A": null,
    "B": 3.9506666290203505
   },
   {
    "条件": "硫载量",
    "方向": "一边未报告",
    "A": null,
    "B": 1.0
   },
   {
    "条件": "倍率",
    "方向": "一边未报告",
    "A": 0.0,
    "B": null
   },
   {
    "条件": "温度",
    "方向": "相近",
    "A": 25.0,
    "B": 25.0
   },
   {
    "条件": "电池形式",
    "方向": "相同",
    "A": 0.0,
    "B": 0.0
   },
   {
    "条件": "圈数",
    "方向": "变高",
    "A": 200,
    "B": 100
   }
  ],
  "条件含默认值": [],
  "性能": {
   "方向": "变低",
   "倍数": 0.2262,
   "倍数含义": "每圈衰减率之比",
   "好于参照": true,
   "值A": 0.0709,
   "值B": 0.3136,
   "指标A": "每圈衰减率（%/圈，由容量保持率换算）",
   "指标B": "每圈衰减率（%/圈，由容量保持率换算）"
  },
  "表述文字": "【P609｜每圈衰减率｜配方和条件都变】实验样 LiFSI-ULE（0.4 M LiFSI；0.1 M LiNO3；DME（单一溶剂 体积份），测试 T23）相对 对比样 Commercial（1 M LiTFSI；0.1 M LiNO3；DME:DOL = 1:1（体积比），测试 T06）｜组分变化：加入 LiFSI（0.4 M）；DME 1 体积比 → 单一溶剂；去掉 LiTFSI；去掉 DOL｜描述符：溶剂环数 变低（变为 0）；可旋转键数 变高；溶剂分子量 变高；每个 Li⁺ 的配位位点 变高；Li⁺ 总浓度 变低；主盐浓度 变低；阴离子 F（每升） 变低；阴离子磺酰（每升） 变低｜物性：密度 变低；离子电导率 变低｜条件：E/S 一边未报告；硫载量 一边未报告；倍率 一边未报告；圈数 变高｜性能：每圈衰减率 变低"
 },
 {
  "编号": "PC01865",
  "论文": "P609",
  "类别": "每圈衰减率",
  "比较类型": "同测试换配方",
  "A": {
   "测试": "T06",
   "测试名": "低载硫Li–S循环",
   "配方": "F_T",
   "配方名": "LiTFSI-ULE",
   "recipe": "R_T",
   "是否对照": false,
   "配方文字": "0.4 M LiTFSI；0.1 M LiNO3；DME（单一溶剂 体积份）",
   "表述编号": "ST5227",
   "证据句子": [
    "M0062",
    "M0064"
   ],
   "标记": []
  },
  "B": {
   "测试": "T06",
   "测试名": "低载硫Li–S循环",
   "配方": "F_F",
   "配方名": "LiFSI-ULE",
   "recipe": "R_F",
   "是否对照": false,
   "配方文字": "0.4 M LiFSI；0.1 M LiNO3；DME（单一溶剂 体积份）",
   "表述编号": "ST5223",
   "证据句子": [
    "M0062",
    "M0064"
   ],
   "标记": []
  },
  "组分变化": "加入 LiTFSI（0.4 M）；去掉 LiFSI",
  "作者改动的组分": [
   "LiFSI",
   "LiTFSI"
  ],
  "特殊组分变化": [],
  "电解液相同但样品编号不同": false,
  "描述符": [
   {
    "描述符": "anF",
    "中文": "阴离子 F（每升）",
    "组": "盐用量",
    "方向": "变高",
    "A": 2.4,
    "B": 0.8,
    "被动": false
   }
  ],
  "物性": [
   {
    "物性": "密度",
    "方向": "相近",
    "A": 0.92,
    "B": 0.89,
    "单位": "g mL−1",
    "温度": null
   },
   {
    "物性": "离子电导率",
    "方向": "变低",
    "A": 5.13,
    "B": 7.05,
    "单位": "mS cm−1",
    "温度": null
   },
   {
    "物性": "Li⁺迁移数",
    "方向": "相近",
    "A": 0.43,
    "B": 0.45,
    "单位": "",
    "温度": null
   },
   {
    "物性": "多硫化物溶解度",
    "方向": "变低",
    "A": 1.3,
    "B": 1.5,
    "单位": "M",
    "温度": null
   }
  ],
  "条件": [
   {
    "条件": "E/S",
    "方向": "相近",
    "A": 51.97,
    "B": 51.97
   },
   {
    "条件": "硫载量",
    "方向": "相近",
    "A": 1.0,
    "B": 1.0
   },
   {
    "条件": "温度",
    "方向": "相近",
    "A": 25.0,
    "B": 25.0
   },
   {
    "条件": "电池形式",
    "方向": "相同",
    "A": 0.0,
    "B": 0.0
   },
   {
    "条件": "圈数",
    "方向": "相近",
    "A": 100,
    "B": 100
   }
  ],
  "条件含默认值": [],
  "性能": {
   "方向": "变高",
   "倍数": 2.2771,
   "倍数含义": "每圈衰减率之比",
   "好于参照": false,
   "值A": 0.2013,
   "值B": 0.0884,
   "指标A": "每圈衰减率（%/圈，由容量保持率换算）",
   "指标B": "每圈衰减率（%/圈，由容量保持率换算）"
  },
  "表述文字": "【P609｜每圈衰减率｜同测试换配方】实验样 LiTFSI-ULE（0.4 M LiTFSI；0.1 M LiNO3；DME（单一溶剂 体积份），测试 T06）相对 实验样 LiFSI-ULE（0.4 M LiFSI；0.1 M LiNO3；DME（单一溶剂 体积份），测试 T06）｜组分变化：加入 LiTFSI（0.4 M）；去掉 LiFSI｜描述符：阴离子 F（每升） 变高｜物性：密度 相近；离子电导率 变低；Li⁺迁移数 相近；多硫化物溶解度 变低｜条件：相同｜性能：每圈衰减率 变高"
 },
 {
  "编号": "PC01866",
  "论文": "P609",
  "类别": "每圈衰减率",
  "比较类型": "同配方换条件",
  "A": {
   "测试": "T21",
   "测试名": "高载硫贫液长循环",
   "配方": "F_F",
   "配方名": "LiFSI-ULE",
   "recipe": "R_F",
   "是否对照": false,
   "配方文字": "0.4 M LiFSI；0.1 M LiNO3；DME（单一溶剂 体积份）",
   "表述编号": "ST5230",
   "证据句子": [
    "M0135"
   ],
   "标记": []
  },
  "B": {
   "测试": "T06",
   "测试名": "低载硫Li–S循环",
   "配方": "F_F",
   "配方名": "LiFSI-ULE",
   "recipe": "R_F",
   "是否对照": false,
   "配方文字": "0.4 M LiFSI；0.1 M LiNO3；DME（单一溶剂 体积份）",
   "表述编号": "ST5223",
   "证据句子": [
    "M0062",
    "M0064"
   ],
   "标记": []
  },
  "组分变化": "配方相同",
  "作者改动的组分": [],
  "特殊组分变化": [],
  "电解液相同但样品编号不同": false,
  "描述符": [],
  "物性": [
   {
    "物性": "密度",
    "方向": "相近",
    "A": 0.89,
    "B": 0.89,
    "单位": "g mL−1",
    "温度": null
   },
   {
    "物性": "离子电导率",
    "方向": "相近",
    "A": 7.05,
    "B": 7.05,
    "单位": "mS cm−1",
    "温度": null
   },
   {
    "物性": "Li⁺迁移数",
    "方向": "相近",
    "A": 0.45,
    "B": 0.45,
    "单位": "",
    "温度": null
   },
   {
    "物性": "多硫化物溶剂化（含结合能）",
    "方向": "相近",
    "A": 10.7,
    "B": 10.7,
    "单位": "kcal mol−1，较强多硫化物溶剂化",
    "温度": null
   },
   {
    "物性": "多硫化物溶解度",
    "方向": "相近",
    "A": 1.5,
    "B": 1.5,
    "单位": "M",
    "温度": null
   }
  ],
  "条件": [
   {
    "条件": "E/S",
    "方向": "变低",
    "A": 5.0,
    "B": 51.97
   },
   {
    "条件": "硫载量",
    "方向": "变高",
    "A": 5.0,
    "B": 1.0
   },
   {
    "条件": "倍率",
    "方向": "一边未报告",
    "A": -0.6931471805599453,
    "B": null
   },
   {
    "条件": "温度",
    "方向": "相近",
    "A": 25.0,
    "B": 25.0
   },
   {
    "条件": "电池形式",
    "方向": "相同",
    "A": 0.0,
    "B": 0.0
   },
   {
    "条件": "圈数",
    "方向": "变高",
    "A": 200,
    "B": 100
   }
  ],
  "条件含默认值": [],
  "性能": {
   "方向": "变高",
   "倍数": 1.6612,
   "倍数含义": "每圈衰减率之比",
   "好于参照": false,
   "值A": 0.1469,
   "值B": 0.0884,
   "指标A": "每圈衰减率（%/圈，由容量保持率换算）",
   "指标B": "每圈衰减率（%/圈，由容量保持率换算）"
  },
  "表述文字": "【P609｜每圈衰减率｜同配方换条件】实验样 LiFSI-ULE（0.4 M LiFSI；0.1 M LiNO3；DME（单一溶剂 体积份），测试 T21）相对 实验样 LiFSI-ULE（0.4 M LiFSI；0.1 M LiNO3；DME（单一溶剂 体积份），测试 T06）｜组分变化：配方相同｜描述符：配方相同｜物性：密度 相近；离子电导率 相近；Li⁺迁移数 相近；多硫化物溶剂化（含结合能） 相近；多硫化物溶解度 相近｜条件：E/S 变低；硫载量 变高；倍率 一边未报告；圈数 变高｜性能：每圈衰减率 变高"
 },
 {
  "编号": "PC01867",
  "论文": "P609",
  "类别": "每圈衰减率",
  "比较类型": "同配方换条件",
  "A": {
   "测试": "T23",
   "测试名": "LiFSI-ULE补充1 C长循环",
   "配方": "F_F",
   "配方名": "LiFSI-ULE",
   "recipe": "R_F",
   "是否对照": false,
   "配方文字": "0.4 M LiFSI；0.1 M LiNO3；DME（单一溶剂 体积份）",
   "表述编号": "ST5237",
   "证据句子": [
    "S0124"
   ],
   "标记": []
  },
  "B": {
   "测试": "T06",
   "测试名": "低载硫Li–S循环",
   "配方": "F_F",
   "配方名": "LiFSI-ULE",
   "recipe": "R_F",
   "是否对照": false,
   "配方文字": "0.4 M LiFSI；0.1 M LiNO3；DME（单一溶剂 体积份）",
   "表述编号": "ST5223",
   "证据句子": [
    "M0062",
    "M0064"
   ],
   "标记": []
  },
  "组分变化": "配方相同",
  "作者改动的组分": [],
  "特殊组分变化": [],
  "电解液相同但样品编号不同": false,
  "描述符": [],
  "物性": [
   {
    "物性": "密度",
    "方向": "相近",
    "A": 0.89,
    "B": 0.89,
    "单位": "g mL−1",
    "温度": null
   },
   {
    "物性": "离子电导率",
    "方向": "相近",
    "A": 7.05,
    "B": 7.05,
    "单位": "mS cm−1",
    "温度": null
   },
   {
    "物性": "Li⁺迁移数",
    "方向": "相近",
    "A": 0.45,
    "B": 0.45,
    "单位": "",
    "温度": null
   },
   {
    "物性": "多硫化物溶剂化（含结合能）",
    "方向": "相近",
    "A": 10.7,
    "B": 10.7,
    "单位": "kcal mol−1，较强多硫化物溶剂化",
    "温度": null
   },
   {
    "物性": "多硫化物溶解度",
    "方向": "相近",
    "A": 1.5,
    "B": 1.5,
    "单位": "M",
    "温度": null
   }
  ],
  "条件": [
   {
    "条件": "E/S",
    "方向": "一边未报告",
    "A": null,
    "B": 3.9506666290203505
   },
   {
    "条件": "硫载量",
    "方向": "一边未报告",
    "A": null,
    "B": 1.0
   },
   {
    "条件": "倍率",
    "方向": "一边未报告",
    "A": 0.0,
    "B": null
   },
   {
    "条件": "温度",
    "方向": "相近",
    "A": 25.0,
    "B": 25.0
   },
   {
    "条件": "电池形式",
    "方向": "相同",
    "A": 0.0,
    "B": 0.0
   },
   {
    "条件": "圈数",
    "方向": "变高",
    "A": 200,
    "B": 100
   }
  ],
  "条件含默认值": [],
  "性能": {
   "方向": "变低",
   "倍数": 0.8026,
   "倍数含义": "每圈衰减率之比",
   "好于参照": true,
   "值A": 0.0709,
   "值B": 0.0884,
   "指标A": "每圈衰减率（%/圈，由容量保持率换算）",
   "指标B": "每圈衰减率（%/圈，由容量保持率换算）"
  },
  "表述文字": "【P609｜每圈衰减率｜同配方换条件】实验样 LiFSI-ULE（0.4 M LiFSI；0.1 M LiNO3；DME（单一溶剂 体积份），测试 T23）相对 实验样 LiFSI-ULE（0.4 M LiFSI；0.1 M LiNO3；DME（单一溶剂 体积份），测试 T06）｜组分变化：配方相同｜描述符：配方相同｜物性：密度 相近；离子电导率 相近；Li⁺迁移数 相近；多硫化物溶剂化（含结合能） 相近；多硫化物溶解度 相近｜条件：E/S 一边未报告；硫载量 一边未报告；倍率 一边未报告；圈数 变高｜性能：每圈衰减率 变低"
 },
 {
  "编号": "PC01868",
  "论文": "P609",
  "类别": "每圈衰减率",
  "比较类型": "配方和条件都变",
  "A": {
   "测试": "T06",
   "测试名": "低载硫Li–S循环",
   "配方": "F_T",
   "配方名": "LiTFSI-ULE",
   "recipe": "R_T",
   "是否对照": false,
   "配方文字": "0.4 M LiTFSI；0.1 M LiNO3；DME（单一溶剂 体积份）",
   "表述编号": "ST5227",
   "证据句子": [
    "M0062",
    "M0064"
   ],
   "标记": []
  },
  "B": {
   "测试": "T21",
   "测试名": "高载硫贫液长循环",
   "配方": "F_F",
   "配方名": "LiFSI-ULE",
   "recipe": "R_F",
   "是否对照": false,
   "配方文字": "0.4 M LiFSI；0.1 M LiNO3；DME（单一溶剂 体积份）",
   "表述编号": "ST5230",
   "证据句子": [
    "M0135"
   ],
   "标记": []
  },
  "组分变化": "加入 LiTFSI（0.4 M）；去掉 LiFSI",
  "作者改动的组分": [
   "LiFSI",
   "LiTFSI"
  ],
  "特殊组分变化": [],
  "电解液相同但样品编号不同": false,
  "描述符": [
   {
    "描述符": "anF",
    "中文": "阴离子 F（每升）",
    "组": "盐用量",
    "方向": "变高",
    "A": 2.4,
    "B": 0.8,
    "被动": false
   }
  ],
  "物性": [
   {
    "物性": "密度",
    "方向": "相近",
    "A": 0.92,
    "B": 0.89,
    "单位": "g mL−1",
    "温度": null
   },
   {
    "物性": "离子电导率",
    "方向": "变低",
    "A": 5.13,
    "B": 7.05,
    "单位": "mS cm−1",
    "温度": null
   },
   {
    "物性": "Li⁺迁移数",
    "方向": "相近",
    "A": 0.43,
    "B": 0.45,
    "单位": "",
    "温度": null
   },
   {
    "物性": "多硫化物溶解度",
    "方向": "变低",
    "A": 1.3,
    "B": 1.5,
    "单位": "M",
    "温度": null
   }
  ],
  "条件": [
   {
    "条件": "E/S",
    "方向": "变高",
    "A": 51.97,
    "B": 5.0
   },
   {
    "条件": "硫载量",
    "方向": "变低",
    "A": 1.0,
    "B": 5.0
   },
   {
    "条件": "倍率",
    "方向": "一边未报告",
    "A": null,
    "B": -0.6931471805599453
   },
   {
    "条件": "温度",
    "方向": "相近",
    "A": 25.0,
    "B": 25.0
   },
   {
    "条件": "电池形式",
    "方向": "相同",
    "A": 0.0,
    "B": 0.0
   },
   {
    "条件": "圈数",
    "方向": "变低",
    "A": 100,
    "B": 200
   }
  ],
  "条件含默认值": [],
  "性能": {
   "方向": "变高",
   "倍数": 1.3708,
   "倍数含义": "每圈衰减率之比",
   "好于参照": false,
   "值A": 0.2013,
   "值B": 0.1469,
   "指标A": "每圈衰减率（%/圈，由容量保持率换算）",
   "指标B": "每圈衰减率（%/圈，由容量保持率换算）"
  },
  "表述文字": "【P609｜每圈衰减率｜配方和条件都变】实验样 LiTFSI-ULE（0.4 M LiTFSI；0.1 M LiNO3；DME（单一溶剂 体积份），测试 T06）相对 实验样 LiFSI-ULE（0.4 M LiFSI；0.1 M LiNO3；DME（单一溶剂 体积份），测试 T21）｜组分变化：加入 LiTFSI（0.4 M）；去掉 LiFSI｜描述符：阴离子 F（每升） 变高｜物性：密度 相近；离子电导率 变低；Li⁺迁移数 相近；多硫化物溶解度 变低｜条件：E/S 变高；硫载量 变低；倍率 一边未报告；圈数 变低｜性能：每圈衰减率 变高"
 },
 {
  "编号": "PC01869",
  "论文": "P609",
  "类别": "每圈衰减率",
  "比较类型": "配方和条件都变",
  "A": {
   "测试": "T06",
   "测试名": "低载硫Li–S循环",
   "配方": "F_T",
   "配方名": "LiTFSI-ULE",
   "recipe": "R_T",
   "是否对照": false,
   "配方文字": "0.4 M LiTFSI；0.1 M LiNO3；DME（单一溶剂 体积份）",
   "表述编号": "ST5227",
   "证据句子": [
    "M0062",
    "M0064"
   ],
   "标记": []
  },
  "B": {
   "测试": "T23",
   "测试名": "LiFSI-ULE补充1 C长循环",
   "配方": "F_F",
   "配方名": "LiFSI-ULE",
   "recipe": "R_F",
   "是否对照": false,
   "配方文字": "0.4 M LiFSI；0.1 M LiNO3；DME（单一溶剂 体积份）",
   "表述编号": "ST5237",
   "证据句子": [
    "S0124"
   ],
   "标记": []
  },
  "组分变化": "加入 LiTFSI（0.4 M）；去掉 LiFSI",
  "作者改动的组分": [
   "LiFSI",
   "LiTFSI"
  ],
  "特殊组分变化": [],
  "电解液相同但样品编号不同": false,
  "描述符": [
   {
    "描述符": "anF",
    "中文": "阴离子 F（每升）",
    "组": "盐用量",
    "方向": "变高",
    "A": 2.4,
    "B": 0.8,
    "被动": false
   }
  ],
  "物性": [
   {
    "物性": "密度",
    "方向": "相近",
    "A": 0.92,
    "B": 0.89,
    "单位": "g mL−1",
    "温度": null
   },
   {
    "物性": "离子电导率",
    "方向": "变低",
    "A": 5.13,
    "B": 7.05,
    "单位": "mS cm−1",
    "温度": null
   },
   {
    "物性": "Li⁺迁移数",
    "方向": "相近",
    "A": 0.43,
    "B": 0.45,
    "单位": "",
    "温度": null
   },
   {
    "物性": "多硫化物溶解度",
    "方向": "变低",
    "A": 1.3,
    "B": 1.5,
    "单位": "M",
    "温度": null
   }
  ],
  "条件": [
   {
    "条件": "E/S",
    "方向": "一边未报告",
    "A": 3.9506666290203505,
    "B": null
   },
   {
    "条件": "硫载量",
    "方向": "一边未报告",
    "A": 1.0,
    "B": null
   },
   {
    "条件": "倍率",
    "方向": "一边未报告",
    "A": null,
    "B": 0.0
   },
   {
    "条件": "温度",
    "方向": "相近",
    "A": 25.0,
    "B": 25.0
   },
   {
    "条件": "电池形式",
    "方向": "相同",
    "A": 0.0,
    "B": 0.0
   },
   {
    "条件": "圈数",
    "方向": "变低",
    "A": 100,
    "B": 200
   }
  ],
  "条件含默认值": [],
  "性能": {
   "方向": "变高",
   "倍数": 2.8372,
   "倍数含义": "每圈衰减率之比",
   "好于参照": false,
   "值A": 0.2013,
   "值B": 0.0709,
   "指标A": "每圈衰减率（%/圈，由容量保持率换算）",
   "指标B": "每圈衰减率（%/圈，由容量保持率换算）"
  },
  "表述文字": "【P609｜每圈衰减率｜配方和条件都变】实验样 LiTFSI-ULE（0.4 M LiTFSI；0.1 M LiNO3；DME（单一溶剂 体积份），测试 T06）相对 实验样 LiFSI-ULE（0.4 M LiFSI；0.1 M LiNO3；DME（单一溶剂 体积份），测试 T23）｜组分变化：加入 LiTFSI（0.4 M）；去掉 LiFSI｜描述符：阴离子 F（每升） 变高｜物性：密度 相近；离子电导率 变低；Li⁺迁移数 相近；多硫化物溶解度 变低｜条件：E/S 一边未报告；硫载量 一边未报告；倍率 一边未报告；圈数 变低｜性能：每圈衰减率 变高"
 },
 {
  "编号": "PC01870",
  "论文": "P609",
  "类别": "每圈衰减率",
  "比较类型": "同配方换条件",
  "A": {
   "测试": "T23",
   "测试名": "LiFSI-ULE补充1 C长循环",
   "配方": "F_F",
   "配方名": "LiFSI-ULE",
   "recipe": "R_F",
   "是否对照": false,
   "配方文字": "0.4 M LiFSI；0.1 M LiNO3；DME（单一溶剂 体积份）",
   "表述编号": "ST5237",
   "证据句子": [
    "S0124"
   ],
   "标记": []
  },
  "B": {
   "测试": "T21",
   "测试名": "高载硫贫液长循环",
   "配方": "F_F",
   "配方名": "LiFSI-ULE",
   "recipe": "R_F",
   "是否对照": false,
   "配方文字": "0.4 M LiFSI；0.1 M LiNO3；DME（单一溶剂 体积份）",
   "表述编号": "ST5230",
   "证据句子": [
    "M0135"
   ],
   "标记": []
  },
  "组分变化": "配方相同",
  "作者改动的组分": [],
  "特殊组分变化": [],
  "电解液相同但样品编号不同": false,
  "描述符": [],
  "物性": [
   {
    "物性": "密度",
    "方向": "相近",
    "A": 0.89,
    "B": 0.89,
    "单位": "g mL−1",
    "温度": null
   },
   {
    "物性": "离子电导率",
    "方向": "相近",
    "A": 7.05,
    "B": 7.05,
    "单位": "mS cm−1",
    "温度": null
   },
   {
    "物性": "Li⁺迁移数",
    "方向": "相近",
    "A": 0.45,
    "B": 0.45,
    "单位": "",
    "温度": null
   },
   {
    "物性": "多硫化物溶剂化（含结合能）",
    "方向": "相近",
    "A": 10.7,
    "B": 10.7,
    "单位": "kcal mol−1，较强多硫化物溶剂化",
    "温度": null
   },
   {
    "物性": "多硫化物溶解度",
    "方向": "相近",
    "A": 1.5,
    "B": 1.5,
    "单位": "M",
    "温度": null
   }
  ],
  "条件": [
   {
    "条件": "E/S",
    "方向": "一边未报告",
    "A": null,
    "B": 1.6094379124341003
   },
   {
    "条件": "硫载量",
    "方向": "一边未报告",
    "A": null,
    "B": 5.0
   },
   {
    "条件": "倍率",
    "方向": "变高",
    "A": 1.0,
    "B": 0.5
   },
   {
    "条件": "温度",
    "方向": "相近",
    "A": 25.0,
    "B": 25.0
   },
   {
    "条件": "电池形式",
    "方向": "相同",
    "A": 0.0,
    "B": 0.0
   },
   {
    "条件": "圈数",
    "方向": "相近",
    "A": 200,
    "B": 200
   }
  ],
  "条件含默认值": [],
  "性能": {
   "方向": "变低",
   "倍数": 0.4831,
   "倍数含义": "每圈衰减率之比",
   "好于参照": true,
   "值A": 0.0709,
   "值B": 0.1469,
   "指标A": "每圈衰减率（%/圈，由容量保持率换算）",
   "指标B": "每圈衰减率（%/圈，由容量保持率换算）"
  },
  "表述文字": "【P609｜每圈衰减率｜同配方换条件】实验样 LiFSI-ULE（0.4 M LiFSI；0.1 M LiNO3；DME（单一溶剂 体积份），测试 T23）相对 实验样 LiFSI-ULE（0.4 M LiFSI；0.1 M LiNO3；DME（单一溶剂 体积份），测试 T21）｜组分变化：配方相同｜描述符：配方相同｜物性：密度 相近；离子电导率 相近；Li⁺迁移数 相近；多硫化物溶剂化（含结合能） 相近；多硫化物溶解度 相近｜条件：E/S 一边未报告；硫载量 一边未报告；倍率 变高｜性能：每圈衰减率 变低"
 },
 {
  "编号": "PC01871",
  "论文": "P609",
  "类别": "首圈容量",
  "比较类型": "同测试换配方",
  "A": {
   "测试": "T06",
   "测试名": "低载硫Li–S循环",
   "配方": "F_F",
   "配方名": "LiFSI-ULE",
   "recipe": "R_F",
   "是否对照": false,
   "配方文字": "0.4 M LiFSI；0.1 M LiNO3；DME（单一溶剂 体积份）",
   "表述编号": "ST5224",
   "证据句子": [
    "M0062",
    "M0064"
   ],
   "标记": []
  },
  "B": {
   "测试": "T06",
   "测试名": "低载硫Li–S循环",
   "配方": "F_C",
   "配方名": "Commercial",
   "recipe": "R_C",
   "是否对照": true,
   "配方文字": "1 M LiTFSI；0.1 M LiNO3；DME:DOL = 1:1（体积比）",
   "表述编号": "ST5221",
   "证据句子": [
    "M0062",
    "M0064"
   ],
   "标记": []
  },
  "组分变化": "加入 LiFSI（0.4 M）；DME 1 体积比 → 单一溶剂；去掉 LiTFSI；去掉 DOL",
  "作者改动的组分": [
   "DME",
   "DOL",
   "LiFSI",
   "LiTFSI"
  ],
  "特殊组分变化": [],
  "电解液相同但样品编号不同": false,
  "描述符": [
   {
    "描述符": "ring",
    "中文": "溶剂环数",
    "组": "溶剂骨架",
    "方向": "变低（变为 0）",
    "A": 0.0,
    "B": 0.5984,
    "被动": false
   },
   {
    "描述符": "rotb",
    "中文": "可旋转键数",
    "组": "溶剂骨架",
    "方向": "变高",
    "A": 3.0,
    "B": 1.2049,
    "被动": false
   },
   {
    "描述符": "mw",
    "中文": "溶剂分子量",
    "组": "溶剂骨架",
    "方向": "变高",
    "A": 90.122,
    "B": 80.5223,
    "被动": false
   },
   {
    "描述符": "lnsites",
    "中文": "每个 Li⁺ 的配位位点",
    "组": "配位（醚氧）",
    "方向": "变高",
    "A": 38.5256,
    "B": 21.8008,
    "被动": false
   },
   {
    "描述符": "li",
    "中文": "Li⁺ 总浓度",
    "组": "盐用量",
    "方向": "变低",
    "A": 0.5,
    "B": 1.1,
    "被动": false
   },
   {
    "描述符": "salt",
    "中文": "主盐浓度",
    "组": "盐用量",
    "方向": "变低",
    "A": 0.4,
    "B": 1.0,
    "被动": false
   },
   {
    "描述符": "anF",
    "中文": "阴离子 F（每升）",
    "组": "盐用量",
    "方向": "变低",
    "A": 0.8,
    "B": 6.0,
    "被动": false
   },
   {
    "描述符": "anSO2",
    "中文": "阴离子磺酰（每升）",
    "组": "盐用量",
    "方向": "变低",
    "A": 0.8,
    "B": 2.0,
    "被动": false
   }
  ],
  "物性": [
   {
    "物性": "密度",
    "方向": "变低",
    "A": 0.89,
    "B": 1.2,
    "单位": "g mL−1",
    "温度": null
   },
   {
    "物性": "离子电导率",
    "方向": "变低",
    "A": 7.05,
    "B": 8.02,
    "单位": "mS cm−1",
    "温度": null
   }
  ],
  "条件": [
   {
    "条件": "E/S",
    "方向": "相近",
    "A": 51.97,
    "B": 51.97
   },
   {
    "条件": "硫载量",
    "方向": "相近",
    "A": 1.0,
    "B": 1.0
   },
   {
    "条件": "温度",
    "方向": "相近",
    "A": 25.0,
    "B": 25.0
   },
   {
    "条件": "电池形式",
    "方向": "相同",
    "A": 0.0,
    "B": 0.0
   }
  ],
  "条件含默认值": [],
  "性能": {
   "方向": "变高",
   "倍数": 1.1847,
   "倍数含义": "容量之比",
   "好于参照": true,
   "值A": 1084.0,
   "值B": 915.0,
   "指标A": "硫比放电容量",
   "指标B": "硫比放电容量"
  },
  "表述文字": "【P609｜首圈容量｜同测试换配方】实验样 LiFSI-ULE（0.4 M LiFSI；0.1 M LiNO3；DME（单一溶剂 体积份），测试 T06）相对 对比样 Commercial（1 M LiTFSI；0.1 M LiNO3；DME:DOL = 1:1（体积比），测试 T06）｜组分变化：加入 LiFSI（0.4 M）；DME 1 体积比 → 单一溶剂；去掉 LiTFSI；去掉 DOL｜描述符：溶剂环数 变低（变为 0）；可旋转键数 变高；溶剂分子量 变高；每个 Li⁺ 的配位位点 变高；Li⁺ 总浓度 变低；主盐浓度 变低；阴离子 F（每升） 变低；阴离子磺酰（每升） 变低｜物性：密度 变低；离子电导率 变低｜条件：相同｜性能：首圈容量 变高"
 },
 {
  "编号": "PC01872",
  "论文": "P609",
  "类别": "首圈容量",
  "比较类型": "同测试换配方",
  "A": {
   "测试": "T06",
   "测试名": "低载硫Li–S循环",
   "配方": "F_T",
   "配方名": "LiTFSI-ULE",
   "recipe": "R_T",
   "是否对照": false,
   "配方文字": "0.4 M LiTFSI；0.1 M LiNO3；DME（单一溶剂 体积份）",
   "表述编号": "ST5228",
   "证据句子": [
    "M0062",
    "M0064"
   ],
   "标记": []
  },
  "B": {
   "测试": "T06",
   "测试名": "低载硫Li–S循环",
   "配方": "F_C",
   "配方名": "Commercial",
   "recipe": "R_C",
   "是否对照": true,
   "配方文字": "1 M LiTFSI；0.1 M LiNO3；DME:DOL = 1:1（体积比）",
   "表述编号": "ST5221",
   "证据句子": [
    "M0062",
    "M0064"
   ],
   "标记": []
  },
  "组分变化": "LiTFSI 1 M → 0.4 M；DME 1 体积比 → 单一溶剂；去掉 DOL",
  "作者改动的组分": [
   "DME",
   "DOL",
   "LiTFSI"
  ],
  "特殊组分变化": [],
  "电解液相同但样品编号不同": false,
  "描述符": [
   {
    "描述符": "ring",
    "中文": "溶剂环数",
    "组": "溶剂骨架",
    "方向": "变低（变为 0）",
    "A": 0.0,
    "B": 0.5984,
    "被动": false
   },
   {
    "描述符": "rotb",
    "中文": "可旋转键数",
    "组": "溶剂骨架",
    "方向": "变高",
    "A": 3.0,
    "B": 1.2049,
    "被动": false
   },
   {
    "描述符": "mw",
    "中文": "溶剂分子量",
    "组": "溶剂骨架",
    "方向": "变高",
    "A": 90.122,
    "B": 80.5223,
    "被动": false
   },
   {
    "描述符": "lnsites",
    "中文": "每个 Li⁺ 的配位位点",
    "组": "配位（醚氧）",
    "方向": "变高",
    "A": 38.5256,
    "B": 21.8008,
    "被动": false
   },
   {
    "描述符": "li",
    "中文": "Li⁺ 总浓度",
    "组": "盐用量",
    "方向": "变低",
    "A": 0.5,
    "B": 1.1,
    "被动": false
   },
   {
    "描述符": "salt",
    "中文": "主盐浓度",
    "组": "盐用量",
    "方向": "变低",
    "A": 0.4,
    "B": 1.0,
    "被动": false
   },
   {
    "描述符": "anF",
    "中文": "阴离子 F（每升）",
    "组": "盐用量",
    "方向": "变低",
    "A": 2.4,
    "B": 6.0,
    "被动": false
   },
   {
    "描述符": "anSO2",
    "中文": "阴离子磺酰（每升）",
    "组": "盐用量",
    "方向": "变低",
    "A": 0.8,
    "B": 2.0,
    "被动": false
   }
  ],
  "物性": [
   {
    "物性": "密度",
    "方向": "变低",
    "A": 0.92,
    "B": 1.2,
    "单位": "g mL−1",
    "温度": null
   },
   {
    "物性": "离子电导率",
    "方向": "变低",
    "A": 5.13,
    "B": 8.02,
    "单位": "mS cm−1",
    "温度": null
   }
  ],
  "条件": [
   {
    "条件": "E/S",
    "方向": "相近",
    "A": 51.97,
    "B": 51.97
   },
   {
    "条件": "硫载量",
    "方向": "相近",
    "A": 1.0,
    "B": 1.0
   },
   {
    "条件": "温度",
    "方向": "相近",
    "A": 25.0,
    "B": 25.0
   },
   {
    "条件": "电池形式",
    "方向": "相同",
    "A": 0.0,
    "B": 0.0
   }
  ],
  "条件含默认值": [],
  "性能": {
   "方向": "相近",
   "倍数": 1.0,
   "倍数含义": "容量之比",
   "好于参照": null,
   "值A": 915.0,
   "值B": 915.0,
   "指标A": "硫比放电容量",
   "指标B": "硫比放电容量"
  },
  "表述文字": "【P609｜首圈容量｜同测试换配方】实验样 LiTFSI-ULE（0.4 M LiTFSI；0.1 M LiNO3；DME（单一溶剂 体积份），测试 T06）相对 对比样 Commercial（1 M LiTFSI；0.1 M LiNO3；DME:DOL = 1:1（体积比），测试 T06）｜组分变化：LiTFSI 1 M → 0.4 M；DME 1 体积比 → 单一溶剂；去掉 DOL｜描述符：溶剂环数 变低（变为 0）；可旋转键数 变高；溶剂分子量 变高；每个 Li⁺ 的配位位点 变高；Li⁺ 总浓度 变低；主盐浓度 变低；阴离子 F（每升） 变低；阴离子磺酰（每升） 变低｜物性：密度 变低；离子电导率 变低｜条件：相同｜性能：首圈容量 相近"
 },
 {
  "编号": "PC01873",
  "论文": "P609",
  "类别": "首圈容量",
  "比较类型": "配方和条件都变",
  "A": {
   "测试": "T21",
   "测试名": "高载硫贫液长循环",
   "配方": "F_F",
   "配方名": "LiFSI-ULE",
   "recipe": "R_F",
   "是否对照": false,
   "配方文字": "0.4 M LiFSI；0.1 M LiNO3；DME（单一溶剂 体积份）",
   "表述编号": "ST5233",
   "证据句子": [
