Repository: zhuonanli08/Li-S_Electrolyte_Conflicts

File: output/两两比较表述_313篇_v2_2026-11-07/比较表述.json (part 111 of 111)
[
    "M0135"
   ],
   "标记": []
  },
  "B": {
   "测试": "T06",
   "测试名": "低载硫Li–S循环",
   "配方": "F_C",
   "配方名": "Commercial",
   "recipe": "R_C",
   "是否对照": true,
   "配方文字": "1 M LiTFSI；0.1 M LiNO3；DME:DOL = 1:1（体积比）",
   "表述编号": "ST5221",
   "证据句子": [
    "M0062",
    "M0064"
   ],
   "标记": []
  },
  "组分变化": "加入 LiFSI（0.4 M）；DME 1 体积比 → 单一溶剂；去掉 LiTFSI；去掉 DOL",
  "作者改动的组分": [
   "DME",
   "DOL",
   "LiFSI",
   "LiTFSI"
  ],
  "特殊组分变化": [],
  "电解液相同但样品编号不同": false,
  "描述符": [
   {
    "描述符": "ring",
    "中文": "溶剂环数",
    "组": "溶剂骨架",
    "方向": "变低（变为 0）",
    "A": 0.0,
    "B": 0.5984,
    "被动": false
   },
   {
    "描述符": "rotb",
    "中文": "可旋转键数",
    "组": "溶剂骨架",
    "方向": "变高",
    "A": 3.0,
    "B": 1.2049,
    "被动": false
   },
   {
    "描述符": "mw",
    "中文": "溶剂分子量",
    "组": "溶剂骨架",
    "方向": "变高",
    "A": 90.122,
    "B": 80.5223,
    "被动": false
   },
   {
    "描述符": "lnsites",
    "中文": "每个 Li⁺ 的配位位点",
    "组": "配位（醚氧）",
    "方向": "变高",
    "A": 38.5256,
    "B": 21.8008,
    "被动": false
   },
   {
    "描述符": "li",
    "中文": "Li⁺ 总浓度",
    "组": "盐用量",
    "方向": "变低",
    "A": 0.5,
    "B": 1.1,
    "被动": false
   },
   {
    "描述符": "salt",
    "中文": "主盐浓度",
    "组": "盐用量",
    "方向": "变低",
    "A": 0.4,
    "B": 1.0,
    "被动": false
   },
   {
    "描述符": "anF",
    "中文": "阴离子 F（每升）",
    "组": "盐用量",
    "方向": "变低",
    "A": 0.8,
    "B": 6.0,
    "被动": false
   },
   {
    "描述符": "anSO2",
    "中文": "阴离子磺酰（每升）",
    "组": "盐用量",
    "方向": "变低",
    "A": 0.8,
    "B": 2.0,
    "被动": false
   }
  ],
  "物性": [
   {
    "物性": "密度",
    "方向": "变低",
    "A": 0.89,
    "B": 1.2,
    "单位": "g mL−1",
    "温度": null
   },
   {
    "物性": "离子电导率",
    "方向": "变低",
    "A": 7.05,
    "B": 8.02,
    "单位": "mS cm−1",
    "温度": null
   }
  ],
  "条件": [
   {
    "条件": "E/S",
    "方向": "变低",
    "A": 5.0,
    "B": 51.97
   },
   {
    "条件": "硫载量",
    "方向": "变高",
    "A": 5.0,
    "B": 1.0
   },
   {
    "条件": "倍率",
    "方向": "一边未报告",
    "A": -0.6931471805599453,
    "B": null
   },
   {
    "条件": "温度",
    "方向": "相近",
    "A": 25.0,
    "B": 25.0
   },
   {
    "条件": "电池形式",
    "方向": "相同",
    "A": 0.0,
    "B": 0.0
   }
  ],
  "条件含默认值": [],
  "性能": {
   "方向": "变高",
   "倍数": 1.2896,
   "倍数含义": "容量之比",
   "好于参照": true,
   "值A": 1180.0,
   "值B": 915.0,
   "指标A": "硫比放电容量",
   "指标B": "硫比放电容量"
  },
  "表述文字": "【P609｜首圈容量｜配方和条件都变】实验样 LiFSI-ULE（0.4 M LiFSI；0.1 M LiNO3；DME（单一溶剂 体积份），测试 T21）相对 对比样 Commercial（1 M LiTFSI；0.1 M LiNO3；DME:DOL = 1:1（体积比），测试 T06）｜组分变化：加入 LiFSI（0.4 M）；DME 1 体积比 → 单一溶剂；去掉 LiTFSI；去掉 DOL｜描述符：溶剂环数 变低（变为 0）；可旋转键数 变高；溶剂分子量 变高；每个 Li⁺ 的配位位点 变高；Li⁺ 总浓度 变低；主盐浓度 变低；阴离子 F（每升） 变低；阴离子磺酰（每升） 变低｜物性：密度 变低；离子电导率 变低｜条件：E/S 变低；硫载量 变高；倍率 一边未报告｜性能：首圈容量 变高"
 },
 {
  "编号": "PC01874",
  "论文": "P609",
  "类别": "首圈容量",
  "比较类型": "同测试换配方",
  "A": {
   "测试": "T06",
   "测试名": "低载硫Li–S循环",
   "配方": "F_T",
   "配方名": "LiTFSI-ULE",
   "recipe": "R_T",
   "是否对照": false,
   "配方文字": "0.4 M LiTFSI；0.1 M LiNO3；DME（单一溶剂 体积份）",
   "表述编号": "ST5228",
   "证据句子": [
    "M0062",
    "M0064"
   ],
   "标记": []
  },
  "B": {
   "测试": "T06",
   "测试名": "低载硫Li–S循环",
   "配方": "F_F",
   "配方名": "LiFSI-ULE",
   "recipe": "R_F",
   "是否对照": false,
   "配方文字": "0.4 M LiFSI；0.1 M LiNO3；DME（单一溶剂 体积份）",
   "表述编号": "ST5224",
   "证据句子": [
    "M0062",
    "M0064"
   ],
   "标记": []
  },
  "组分变化": "加入 LiTFSI（0.4 M）；去掉 LiFSI",
  "作者改动的组分": [
   "LiFSI",
   "LiTFSI"
  ],
  "特殊组分变化": [],
  "电解液相同但样品编号不同": false,
  "描述符": [
   {
    "描述符": "anF",
    "中文": "阴离子 F（每升）",
    "组": "盐用量",
    "方向": "变高",
    "A": 2.4,
    "B": 0.8,
    "被动": false
   }
  ],
  "物性": [
   {
    "物性": "密度",
    "方向": "相近",
    "A": 0.92,
    "B": 0.89,
    "单位": "g mL−1",
    "温度": null
   },
   {
    "物性": "离子电导率",
    "方向": "变低",
    "A": 5.13,
    "B": 7.05,
    "单位": "mS cm−1",
    "温度": null
   },
   {
    "物性": "Li⁺迁移数",
    "方向": "相近",
    "A": 0.43,
    "B": 0.45,
    "单位": "",
    "温度": null
   },
   {
    "物性": "多硫化物溶解度",
    "方向": "变低",
    "A": 1.3,
    "B": 1.5,
    "单位": "M",
    "温度": null
   }
  ],
  "条件": [
   {
    "条件": "E/S",
    "方向": "相近",
    "A": 51.97,
    "B": 51.97
   },
   {
    "条件": "硫载量",
    "方向": "相近",
    "A": 1.0,
    "B": 1.0
   },
   {
    "条件": "温度",
    "方向": "相近",
    "A": 25.0,
    "B": 25.0
   },
   {
    "条件": "电池形式",
    "方向": "相同",
    "A": 0.0,
    "B": 0.0
   }
  ],
  "条件含默认值": [],
  "性能": {
   "方向": "变低",
   "倍数": 0.8441,
   "倍数含义": "容量之比",
   "好于参照": false,
   "值A": 915.0,
   "值B": 1084.0,
   "指标A": "硫比放电容量",
   "指标B": "硫比放电容量"
  },
  "表述文字": "【P609｜首圈容量｜同测试换配方】实验样 LiTFSI-ULE（0.4 M LiTFSI；0.1 M LiNO3；DME（单一溶剂 体积份），测试 T06）相对 实验样 LiFSI-ULE（0.4 M LiFSI；0.1 M LiNO3；DME（单一溶剂 体积份），测试 T06）｜组分变化：加入 LiTFSI（0.4 M）；去掉 LiFSI｜描述符：阴离子 F（每升） 变高｜物性：密度 相近；离子电导率 变低；Li⁺迁移数 相近；多硫化物溶解度 变低｜条件：相同｜性能：首圈容量 变低"
 },
 {
  "编号": "PC01875",
  "论文": "P609",
  "类别": "首圈容量",
  "比较类型": "同配方换条件",
  "A": {
   "测试": "T21",
   "测试名": "高载硫贫液长循环",
   "配方": "F_F",
   "配方名": "LiFSI-ULE",
   "recipe": "R_F",
   "是否对照": false,
   "配方文字": "0.4 M LiFSI；0.1 M LiNO3；DME（单一溶剂 体积份）",
   "表述编号": "ST5233",
   "证据句子": [
    "M0135"
   ],
   "标记": []
  },
  "B": {
   "测试": "T06",
   "测试名": "低载硫Li–S循环",
   "配方": "F_F",
   "配方名": "LiFSI-ULE",
   "recipe": "R_F",
   "是否对照": false,
   "配方文字": "0.4 M LiFSI；0.1 M LiNO3；DME（单一溶剂 体积份）",
   "表述编号": "ST5224",
   "证据句子": [
    "M0062",
    "M0064"
   ],
   "标记": []
  },
  "组分变化": "配方相同",
  "作者改动的组分": [],
  "特殊组分变化": [],
  "电解液相同但样品编号不同": false,
  "描述符": [],
  "物性": [
   {
    "物性": "密度",
    "方向": "相近",
    "A": 0.89,
    "B": 0.89,
    "单位": "g mL−1",
    "温度": null
   },
   {
    "物性": "离子电导率",
    "方向": "相近",
    "A": 7.05,
    "B": 7.05,
    "单位": "mS cm−1",
    "温度": null
   },
   {
    "物性": "Li⁺迁移数",
    "方向": "相近",
    "A": 0.45,
    "B": 0.45,
    "单位": "",
    "温度": null
   },
   {
    "物性": "多硫化物溶剂化（含结合能）",
    "方向": "相近",
    "A": 10.7,
    "B": 10.7,
    "单位": "kcal mol−1，较强多硫化物溶剂化",
    "温度": null
   },
   {
    "物性": "多硫化物溶解度",
    "方向": "相近",
    "A": 1.5,
    "B": 1.5,
    "单位": "M",
    "温度": null
   }
  ],
  "条件": [
   {
    "条件": "E/S",
    "方向": "变低",
    "A": 5.0,
    "B": 51.97
   },
   {
    "条件": "硫载量",
    "方向": "变高",
    "A": 5.0,
    "B": 1.0
   },
   {
    "条件": "倍率",
    "方向": "一边未报告",
    "A": -0.6931471805599453,
    "B": null
   },
   {
    "条件": "温度",
    "方向": "相近",
    "A": 25.0,
    "B": 25.0
   },
   {
    "条件": "电池形式",
    "方向": "相同",
    "A": 0.0,
    "B": 0.0
   }
  ],
  "条件含默认值": [],
  "性能": {
   "方向": "变高",
   "倍数": 1.0886,
   "倍数含义": "容量之比",
   "好于参照": true,
   "值A": 1180.0,
   "值B": 1084.0,
   "指标A": "硫比放电容量",
   "指标B": "硫比放电容量"
  },
  "表述文字": "【P609｜首圈容量｜同配方换条件】实验样 LiFSI-ULE（0.4 M LiFSI；0.1 M LiNO3；DME（单一溶剂 体积份），测试 T21）相对 实验样 LiFSI-ULE（0.4 M LiFSI；0.1 M LiNO3；DME（单一溶剂 体积份），测试 T06）｜组分变化：配方相同｜描述符：配方相同｜物性：密度 相近；离子电导率 相近；Li⁺迁移数 相近；多硫化物溶剂化（含结合能） 相近；多硫化物溶解度 相近｜条件：E/S 变低；硫载量 变高；倍率 一边未报告｜性能：首圈容量 变高"
 },
 {
  "编号": "PC01876",
  "论文": "P609",
  "类别": "首圈容量",
  "比较类型": "配方和条件都变",
  "A": {
   "测试": "T06",
   "测试名": "低载硫Li–S循环",
   "配方": "F_T",
   "配方名": "LiTFSI-ULE",
   "recipe": "R_T",
   "是否对照": false,
   "配方文字": "0.4 M LiTFSI；0.1 M LiNO3；DME（单一溶剂 体积份）",
   "表述编号": "ST5228",
   "证据句子": [
    "M0062",
    "M0064"
   ],
   "标记": []
  },
  "B": {
   "测试": "T21",
   "测试名": "高载硫贫液长循环",
   "配方": "F_F",
   "配方名": "LiFSI-ULE",
   "recipe": "R_F",
   "是否对照": false,
   "配方文字": "0.4 M LiFSI；0.1 M LiNO3；DME（单一溶剂 体积份）",
   "表述编号": "ST5233",
   "证据句子": [
    "M0135"
   ],
   "标记": []
  },
  "组分变化": "加入 LiTFSI（0.4 M）；去掉 LiFSI",
  "作者改动的组分": [
   "LiFSI",
   "LiTFSI"
  ],
  "特殊组分变化": [],
  "电解液相同但样品编号不同": false,
  "描述符": [
   {
    "描述符": "anF",
    "中文": "阴离子 F（每升）",
    "组": "盐用量",
    "方向": "变高",
    "A": 2.4,
    "B": 0.8,
    "被动": false
   }
  ],
  "物性": [
   {
    "物性": "密度",
    "方向": "相近",
    "A": 0.92,
    "B": 0.89,
    "单位": "g mL−1",
    "温度": null
   },
   {
    "物性": "离子电导率",
    "方向": "变低",
    "A": 5.13,
    "B": 7.05,
    "单位": "mS cm−1",
    "温度": null
   },
   {
    "物性": "Li⁺迁移数",
    "方向": "相近",
    "A": 0.43,
    "B": 0.45,
    "单位": "",
    "温度": null
   },
   {
    "物性": "多硫化物溶解度",
    "方向": "变低",
    "A": 1.3,
    "B": 1.5,
    "单位": "M",
    "温度": null
   }
  ],
  "条件": [
   {
    "条件": "E/S",
    "方向": "变高",
    "A": 51.97,
    "B": 5.0
   },
   {
    "条件": "硫载量",
    "方向": "变低",
    "A": 1.0,
    "B": 5.0
   },
   {
    "条件": "倍率",
    "方向": "一边未报告",
    "A": null,
    "B": -0.6931471805599453
   },
   {
    "条件": "温度",
    "方向": "相近",
    "A": 25.0,
    "B": 25.0
   },
   {
    "条件": "电池形式",
    "方向": "相同",
    "A": 0.0,
    "B": 0.0
   }
  ],
  "条件含默认值": [],
  "性能": {
   "方向": "变低",
   "倍数": 0.7754,
   "倍数含义": "容量之比",
   "好于参照": false,
   "值A": 915.0,
   "值B": 1180.0,
   "指标A": "硫比放电容量",
   "指标B": "硫比放电容量"
  },
  "表述文字": "【P609｜首圈容量｜配方和条件都变】实验样 LiTFSI-ULE（0.4 M LiTFSI；0.1 M LiNO3；DME（单一溶剂 体积份），测试 T06）相对 实验样 LiFSI-ULE（0.4 M LiFSI；0.1 M LiNO3；DME（单一溶剂 体积份），测试 T21）｜组分变化：加入 LiTFSI（0.4 M）；去掉 LiFSI｜描述符：阴离子 F（每升） 变高｜物性：密度 相近；离子电导率 变低；Li⁺迁移数 相近；多硫化物溶解度 变低｜条件：E/S 变高；硫载量 变低；倍率 一边未报告｜性能：首圈容量 变低"
 },
 {
  "编号": "PC01877",
  "论文": "P633",
  "类别": "每圈衰减率",
  "比较类型": "同测试换配方",
  "A": {
   "测试": "T17",
   "测试名": "标准0.5C长循环与电压曲线",
   "配方": "F_2_3",
   "配方名": "DEE/DME (2:3)",
   "recipe": "R_2_3",
   "是否对照": false,
   "配方文字": "1.0 M LiFSI；0.2 M LiNO3；DEE:DME = 2:3（体积比）",
   "表述编号": "ST5257",
   "证据句子": [
    "M0401",
    "M0402"
   ],
   "标记": []
  },
  "B": {
   "测试": "T17",
   "测试名": "标准0.5C长循环与电压曲线",
   "配方": "F_control",
   "配方名": "DOL/DME (1:1)",
   "recipe": "R_control",
   "是否对照": true,
   "配方文字": "1.0 M LiFSI；0.2 M LiNO3；DOL:DME = 1:1（体积比）",
   "表述编号": "ST5258",
   "证据句子": [
    "M0401",
    "M0402"
   ],
   "标记": []
  },
  "组分变化": "加入 DEE（2 体积份）；DME 1 体积份 → 3 体积份；去掉 DOL",
  "作者改动的组分": [
   "DEE",
   "DME",
   "DOL"
  ],
  "特殊组分变化": [],
  "电解液相同但样品编号不同": false,
  "描述符": [
   {
    "描述符": "eo",
    "中文": "非氟醚氧",
    "组": "配位（醚氧）",
    "方向": "变低",
    "A": 1.6,
    "B": 2.0,
    "被动": false
   },
   {
    "描述符": "ring",
    "中文": "溶剂环数",
    "组": "溶剂骨架",
    "方向": "变低（变为 0）",
    "A": 0.0,
    "B": 0.5984,
    "被动": false
   },
   {
    "描述符": "rotb",
    "中文": "可旋转键数",
    "组": "溶剂骨架",
    "方向": "变高",
    "A": 2.6,
    "B": 1.2049,
    "被动": false
   },
   {
    "描述符": "tpsa",
    "中文": "TPSA",
    "组": "其他（单独成组或数据少）",
    "方向": "变低",
    "A": 14.7683,
    "B": 18.46,
    "被动": false
   },
   {
    "描述符": "mw",
    "中文": "溶剂分子量",
    "组": "溶剂骨架",
    "方向": "变高",
    "A": 83.723,
    "B": 80.5223,
    "被动": false
   },
   {
    "描述符": "lnsites",
    "中文": "每个 Li⁺ 的配位位点",
    "组": "配位（醚氧）",
    "方向": "变低",
    "A": 12.8414,
    "B": 19.9841,
    "被动": false
   }
  ],
  "物性": [
   {
    "物性": "润湿性",
    "方向": "变低",
    "A": 31.65,
    "B": 43.8,
    "单位": "°",
    "温度": null
   }
  ],
  "条件": [
   {
    "条件": "E/S",
    "方向": "相近",
    "A": 20.0,
    "B": 20.0
   },
   {
    "条件": "硫载量",
    "方向": "相近",
    "A": 2.1,
    "B": 2.1
   },
   {
    "条件": "正极含硫",
    "方向": "相近",
    "A": 70.0,
    "B": 70.0
   },
   {
    "条件": "倍率",
    "方向": "相近",
    "A": 0.5,
    "B": 0.5
   },
   {
    "条件": "温度",
    "方向": "相近",
    "A": 25.0,
    "B": 25.0
   },
   {
    "条件": "电池形式",
    "方向": "相同",
    "A": 0.0,
    "B": 0.0
   },
   {
    "条件": "圈数",
    "方向": "相近",
    "A": 300,
    "B": 300
   }
  ],
  "条件含默认值": [],
  "性能": {
   "方向": "变低",
   "倍数": 0.4154,
   "倍数含义": "每圈衰减率之比",
   "好于参照": true,
   "值A": 0.09,
   "值B": 0.2167,
   "指标A": "每圈衰减率（%/圈，由容量保持率换算）",
   "指标B": "每圈衰减率（%/圈，由容量保持率换算）"
  },
  "表述文字": "【P633｜每圈衰减率｜同测试换配方】实验样 DEE/DME (2:3)（1.0 M LiFSI；0.2 M LiNO3；DEE:DME = 2:3（体积比），测试 T17）相对 对比样 DOL/DME (1:1)（1.0 M LiFSI；0.2 M LiNO3；DOL:DME = 1:1（体积比），测试 T17）｜组分变化：加入 DEE（2 体积份）；DME 1 体积份 → 3 体积份；去掉 DOL｜描述符：非氟醚氧 变低；溶剂环数 变低（变为 0）；可旋转键数 变高；TPSA 变低；溶剂分子量 变高；每个 Li⁺ 的配位位点 变低｜物性：润湿性 变低｜条件：相同｜性能：每圈衰减率 变低"
 },
 {
  "编号": "PC01878",
  "论文": "P633",
  "类别": "每圈衰减率",
  "比较类型": "同配方换条件",
  "A": {
   "测试": "T19",
   "测试名": "3C长循环",
   "配方": "F_2_3",
   "配方名": "DEE/DME (2:3)",
   "recipe": "R_2_3",
   "是否对照": false,
   "配方文字": "1.0 M LiFSI；0.2 M LiNO3；DEE:DME = 2:3（体积比）",
   "表述编号": "ST5259",
   "证据句子": [
    "M0472"
   ],
   "标记": []
  },
  "B": {
   "测试": "T17",
   "测试名": "标准0.5C长循环与电压曲线",
   "配方": "F_2_3",
   "配方名": "DEE/DME (2:3)",
   "recipe": "R_2_3",
   "是否对照": false,
   "配方文字": "1.0 M LiFSI；0.2 M LiNO3；DEE:DME = 2:3（体积比）",
   "表述编号": "ST5257",
   "证据句子": [
    "M0401",
    "M0402"
   ],
   "标记": []
  },
  "组分变化": "配方相同",
  "作者改动的组分": [],
  "特殊组分变化": [],
  "电解液相同但样品编号不同": false,
  "描述符": [],
  "物性": [
   {
    "物性": "润湿性",
    "方向": "相近",
    "A": 31.65,
    "B": 31.65,
    "单位": "°",
    "温度": null
   },
   {
    "物性": "Li⁺溶剂化结构",
    "方向": "相近",
    "A": 1.0,
    "B": 1.0,
    "单位": "H确认DEE/DME成功混合",
    "温度": null
   }
  ],
  "条件": [
   {
    "条件": "E/S",
    "方向": "相近",
    "A": 20.0,
    "B": 20.0
   },
   {
    "条件": "硫载量",
    "方向": "变低",
    "A": 1.5,
    "B": 2.1
   },
   {
    "条件": "正极含硫",
    "方向": "变低",
    "A": 60.0,
    "B": 70.0
   },
   {
    "条件": "倍率",
    "方向": "变高",
    "A": 3.0,
    "B": 0.5
   },
   {
    "条件": "温度",
    "方向": "相近",
    "A": 25.0,
    "B": 25.0
   },
   {
    "条件": "电池形式",
    "方向": "相同",
    "A": 0.0,
    "B": 0.0
   },
   {
    "条件": "圈数",
    "方向": "相近",
    "A": 300,
    "B": 300
   }
  ],
  "条件含默认值": [],
  "性能": {
   "方向": "变低",
   "倍数": 0.7356,
   "倍数含义": "每圈衰减率之比",
   "好于参照": true,
   "值A": 0.0662,
   "值B": 0.09,
   "指标A": "每圈衰减率（%/圈，由容量保持率换算）",
   "指标B": "每圈衰减率（%/圈，由容量保持率换算）"
  },
  "表述文字": "【P633｜每圈衰减率｜同配方换条件】实验样 DEE/DME (2:3)（1.0 M LiFSI；0.2 M LiNO3；DEE:DME = 2:3（体积比），测试 T19）相对 实验样 DEE/DME (2:3)（1.0 M LiFSI；0.2 M LiNO3；DEE:DME = 2:3（体积比），测试 T17）｜组分变化：配方相同｜描述符：配方相同｜物性：润湿性 相近；Li⁺溶剂化结构 相近｜条件：硫载量 变低；正极含硫 变低；倍率 变高｜性能：每圈衰减率 变低"
 },
 {
  "编号": "PC01879",
  "论文": "P633",
  "类别": "每圈衰减率",
  "比较类型": "配方和条件都变",
  "A": {
   "测试": "T17",
   "测试名": "标准0.5C长循环与电压曲线",
   "配方": "F_2_3",
   "配方名": "DEE/DME (2:3)",
   "recipe": "R_2_3",
   "是否对照": false,
   "配方文字": "1.0 M LiFSI；0.2 M LiNO3；DEE:DME = 2:3（体积比）",
   "表述编号": "ST5257",
   "证据句子": [
    "M0401",
    "M0402"
   ],
   "标记": []
  },
  "B": {
   "测试": "T19",
   "测试名": "3C长循环",
   "配方": "F_control",
   "配方名": "DOL/DME (1:1)",
   "recipe": "R_control",
   "是否对照": true,
   "配方文字": "1.0 M LiFSI；0.2 M LiNO3；DOL:DME = 1:1（体积比）",
   "表述编号": "ST5260",
   "证据句子": [
    "M0472"
   ],
   "标记": []
  },
  "组分变化": "加入 DEE（2 体积份）；DME 1 体积份 → 3 体积份；去掉 DOL",
  "作者改动的组分": [
   "DEE",
   "DME",
   "DOL"
  ],
  "特殊组分变化": [],
  "电解液相同但样品编号不同": false,
  "描述符": [
   {
    "描述符": "eo",
    "中文": "非氟醚氧",
    "组": "配位（醚氧）",
    "方向": "变低",
    "A": 1.6,
    "B": 2.0,
    "被动": false
   },
   {
    "描述符": "ring",
    "中文": "溶剂环数",
    "组": "溶剂骨架",
    "方向": "变低（变为 0）",
    "A": 0.0,
    "B": 0.5984,
    "被动": false
   },
   {
    "描述符": "rotb",
    "中文": "可旋转键数",
    "组": "溶剂骨架",
    "方向": "变高",
    "A": 2.6,
    "B": 1.2049,
    "被动": false
   },
   {
    "描述符": "tpsa",
    "中文": "TPSA",
    "组": "其他（单独成组或数据少）",
    "方向": "变低",
    "A": 14.7683,
    "B": 18.46,
    "被动": false
   },
   {
    "描述符": "mw",
    "中文": "溶剂分子量",
    "组": "溶剂骨架",
    "方向": "变高",
    "A": 83.723,
    "B": 80.5223,
    "被动": false
   },
   {
    "描述符": "lnsites",
    "中文": "每个 Li⁺ 的配位位点",
    "组": "配位（醚氧）",
    "方向": "变低",
    "A": 12.8414,
    "B": 19.9841,
    "被动": false
   }
  ],
  "物性": [
   {
    "物性": "润湿性",
    "方向": "变低",
    "A": 31.65,
    "B": 43.8,
    "单位": "°",
    "温度": null
   }
  ],
  "条件": [
   {
    "条件": "E/S",
    "方向": "相近",
    "A": 20.0,
    "B": 20.0
   },
   {
    "条件": "硫载量",
    "方向": "变高",
    "A": 2.1,
    "B": 1.5
   },
   {
    "条件": "正极含硫",
    "方向": "变高",
    "A": 70.0,
    "B": 60.0
   },
   {
    "条件": "倍率",
    "方向": "变低",
    "A": 0.5,
    "B": 3.0
   },
   {
    "条件": "温度",
    "方向": "相近",
    "A": 25.0,
    "B": 25.0
   },
   {
    "条件": "电池形式",
    "方向": "相同",
    "A": 0.0,
    "B": 0.0
   },
   {
    "条件": "圈数",
    "方向": "相近",
    "A": 300,
    "B": 300
   }
  ],
  "条件含默认值": [],
  "性能": {
   "方向": "变低",
   "倍数": 0.54,
   "倍数含义": "每圈衰减率之比",
   "好于参照": true,
   "值A": 0.09,
   "值B": 0.1667,
   "指标A": "每圈衰减率（%/圈，由容量保持率换算）",
   "指标B": "每圈衰减率（%/圈，由容量保持率换算）"
  },
  "表述文字": "【P633｜每圈衰减率｜配方和条件都变】实验样 DEE/DME (2:3)（1.0 M LiFSI；0.2 M LiNO3；DEE:DME = 2:3（体积比），测试 T17）相对 对比样 DOL/DME (1:1)（1.0 M LiFSI；0.2 M LiNO3；DOL:DME = 1:1（体积比），测试 T19）｜组分变化：加入 DEE（2 体积份）；DME 1 体积份 → 3 体积份；去掉 DOL｜描述符：非氟醚氧 变低；溶剂环数 变低（变为 0）；可旋转键数 变高；TPSA 变低；溶剂分子量 变高；每个 Li⁺ 的配位位点 变低｜物性：润湿性 变低｜条件：硫载量 变高；正极含硫 变高；倍率 变低｜性能：每圈衰减率 变低"
 },
 {
  "编号": "PC01880",
  "论文": "P633",
  "类别": "每圈衰减率",
  "比较类型": "同配方换条件",
  "A": {
   "测试": "T20",
   "测试名": "实用负载/贫液循环",
   "配方": "F_2_3",
   "配方名": "DEE/DME (2:3)",
   "recipe": "R_2_3",
   "是否对照": false,
   "配方文字": "1.0 M LiFSI；0.2 M LiNO3；DEE:DME = 2:3（体积比）",
   "表述编号": "ST5261",
   "证据句子": [
    "M0478"
   ],
   "标记": []
  },
  "B": {
   "测试": "T17",
   "测试名": "标准0.5C长循环与电压曲线",
   "配方": "F_2_3",
   "配方名": "DEE/DME (2:3)",
   "recipe": "R_2_3",
   "是否对照": false,
   "配方文字": "1.0 M LiFSI；0.2 M LiNO3；DEE:DME = 2:3（体积比）",
   "表述编号": "ST5257",
   "证据句子": [
    "M0401",
    "M0402"
   ],
   "标记": []
  },
  "组分变化": "配方相同",
  "作者改动的组分": [],
  "特殊组分变化": [],
  "电解液相同但样品编号不同": false,
  "描述符": [],
  "物性": [
   {
    "物性": "润湿性",
    "方向": "相近",
    "A": 31.65,
    "B": 31.65,
    "单位": "°",
    "温度": null
   },
   {
    "物性": "Li⁺溶剂化结构",
    "方向": "相近",
    "A": 1.0,
    "B": 1.0,
    "单位": "H确认DEE/DME成功混合",
    "温度": null
   }
  ],
  "条件": [
   {
    "条件": "E/S",
    "方向": "变低",
    "A": 6.0,
    "B": 20.0
   },
   {
    "条件": "硫载量",
    "方向": "变高",
    "A": 4.5,
    "B": 2.1
   },
   {
    "条件": "正极含硫",
    "方向": "变低",
    "A": 60.0,
    "B": 70.0
   },
   {
    "条件": "倍率",
    "方向": "变低",
    "A": 0.1,
    "B": 0.5
   },
   {
    "条件": "温度",
    "方向": "相近",
    "A": 25.0,
    "B": 25.0
   },
   {
    "条件": "电池形式",
    "方向": "相同",
    "A": 0.0,
    "B": 0.0
   },
   {
    "条件": "圈数",
    "方向": "变低",
    "A": 60,
    "B": 300
   }
  ],
  "条件含默认值": [],
  "性能": {
   "方向": "变高",
   "倍数": 6.1111,
   "倍数含义": "每圈衰减率之比",
   "好于参照": false,
   "值A": 0.55,
   "值B": 0.09,
   "指标A": "每圈衰减率（%/圈，由容量保持率换算）",
   "指标B": "每圈衰减率（%/圈，由容量保持率换算）"
  },
  "表述文字": "【P633｜每圈衰减率｜同配方换条件】实验样 DEE/DME (2:3)（1.0 M LiFSI；0.2 M LiNO3；DEE:DME = 2:3（体积比），测试 T20）相对 实验样 DEE/DME (2:3)（1.0 M LiFSI；0.2 M LiNO3；DEE:DME = 2:3（体积比），测试 T17）｜组分变化：配方相同｜描述符：配方相同｜物性：润湿性 相近；Li⁺溶剂化结构 相近｜条件：E/S 变低；硫载量 变高；正极含硫 变低；倍率 变低；圈数 变低｜性能：每圈衰减率 变高"
 },
 {
  "编号": "PC01881",
  "论文": "P633",
  "类别": "每圈衰减率",
  "比较类型": "配方和条件都变",
  "A": {
   "测试": "T17",
   "测试名": "标准0.5C长循环与电压曲线",
   "配方": "F_2_3",
   "配方名": "DEE/DME (2:3)",
   "recipe": "R_2_3",
   "是否对照": false,
   "配方文字": "1.0 M LiFSI；0.2 M LiNO3；DEE:DME = 2:3（体积比）",
   "表述编号": "ST5257",
   "证据句子": [
    "M0401",
    "M0402"
   ],
   "标记": []
  },
  "B": {
   "测试": "T20",
   "测试名": "实用负载/贫液循环",
   "配方": "F_control",
   "配方名": "DOL/DME (1:1)",
   "recipe": "R_control",
   "是否对照": true,
   "配方文字": "1.0 M LiFSI；0.2 M LiNO3；DOL:DME = 1:1（体积比）",
   "表述编号": "ST5263",
   "证据句子": [
    "M0478"
   ],
   "标记": []
  },
  "组分变化": "加入 DEE（2 体积份）；DME 1 体积份 → 3 体积份；去掉 DOL",
  "作者改动的组分": [
   "DEE",
   "DME",
   "DOL"
  ],
  "特殊组分变化": [],
  "电解液相同但样品编号不同": false,
  "描述符": [
   {
    "描述符": "eo",
    "中文": "非氟醚氧",
    "组": "配位（醚氧）",
    "方向": "变低",
    "A": 1.6,
    "B": 2.0,
    "被动": false
   },
   {
    "描述符": "ring",
    "中文": "溶剂环数",
    "组": "溶剂骨架",
    "方向": "变低（变为 0）",
    "A": 0.0,
    "B": 0.5984,
    "被动": false
   },
   {
    "描述符": "rotb",
    "中文": "可旋转键数",
    "组": "溶剂骨架",
    "方向": "变高",
    "A": 2.6,
    "B": 1.2049,
    "被动": false
   },
   {
    "描述符": "tpsa",
    "中文": "TPSA",
    "组": "其他（单独成组或数据少）",
    "方向": "变低",
    "A": 14.7683,
    "B": 18.46,
    "被动": false
   },
   {
    "描述符": "mw",
    "中文": "溶剂分子量",
    "组": "溶剂骨架",
    "方向": "变高",
    "A": 83.723,
    "B": 80.5223,
    "被动": false
   },
   {
    "描述符": "lnsites",
    "中文": "每个 Li⁺ 的配位位点",
    "组": "配位（醚氧）",
    "方向": "变低",
    "A": 12.8414,
    "B": 19.9841,
    "被动": false
   }
  ],
  "物性": [
   {
    "物性": "润湿性",
    "方向": "变低",
    "A": 31.65,
    "B": 43.8,
    "单位": "°",
    "温度": null
   }
  ],
  "条件": [
   {
    "条件": "E/S",
    "方向": "变高",
    "A": 20.0,
    "B": 6.0
   },
   {
    "条件": "硫载量",
    "方向": "变低",
    "A": 2.1,
    "B": 4.5
   },
   {
    "条件": "正极含硫",
    "方向": "变高",
    "A": 70.0,
    "B": 60.0
   },
   {
    "条件": "倍率",
    "方向": "变高",
    "A": 0.5,
    "B": 0.1
   },
   {
    "条件": "温度",
    "方向": "相近",
    "A": 25.0,
    "B": 25.0
   },
   {
    "条件": "电池形式",
    "方向": "相同",
    "A": 0.0,
    "B": 0.0
   },
   {
    "条件": "圈数",
    "方向": "变高",
    "A": 300,
    "B": 60
   }
  ],
  "条件含默认值": [],
  "性能": {
   "方向": "变低",
   "倍数": 0.108,
   "倍数含义": "每圈衰减率之比",
   "好于参照": true,
   "值A": 0.09,
   "值B": 0.8333,
   "指标A": "每圈衰减率（%/圈，由容量保持率换算）",
   "指标B": "每圈衰减率（%/圈，由容量保持率换算）"
  },
  "表述文字": "【P633｜每圈衰减率｜配方和条件都变】实验样 DEE/DME (2:3)（1.0 M LiFSI；0.2 M LiNO3；DEE:DME = 2:3（体积比），测试 T17）相对 对比样 DOL/DME (1:1)（1.0 M LiFSI；0.2 M LiNO3；DOL:DME = 1:1（体积比），测试 T20）｜组分变化：加入 DEE（2 体积份）；DME 1 体积份 → 3 体积份；去掉 DOL｜描述符：非氟醚氧 变低；溶剂环数 变低（变为 0）；可旋转键数 变高；TPSA 变低；溶剂分子量 变高；每个 Li⁺ 的配位位点 变低｜物性：润湿性 变低｜条件：E/S 变高；硫载量 变低；正极含硫 变高；倍率 变高；圈数 变高｜性能：每圈衰减率 变低"
 },
 {
  "编号": "PC01882",
  "论文": "P633",
  "类别": "每圈衰减率",
  "比较类型": "配方和条件都变",
  "A": {
   "测试": "T19",
   "测试名": "3C长循环",
   "配方": "F_2_3",
   "配方名": "DEE/DME (2:3)",
   "recipe": "R_2_3",
   "是否对照": false,
   "配方文字": "1.0 M LiFSI；0.2 M LiNO3；DEE:DME = 2:3（体积比）",
   "表述编号": "ST5259",
   "证据句子": [
    "M0472"
   ],
   "标记": []
  },
  "B": {
   "测试": "T17",
   "测试名": "标准0.5C长循环与电压曲线",
   "配方": "F_control",
   "配方名": "DOL/DME (1:1)",
   "recipe": "R_control",
   "是否对照": true,
   "配方文字": "1.0 M LiFSI；0.2 M LiNO3；DOL:DME = 1:1（体积比）",
   "表述编号": "ST5258",
   "证据句子": [
    "M0401",
    "M0402"
   ],
   "标记": []
  },
  "组分变化": "加入 DEE（2 体积份）；DME 1 体积份 → 3 体积份；去掉 DOL",
  "作者改动的组分": [
   "DEE",
   "DME",
   "DOL"
  ],
  "特殊组分变化": [],
  "电解液相同但样品编号不同": false,
  "描述符": [
   {
    "描述符": "eo",
    "中文": "非氟醚氧",
    "组": "配位（醚氧）",
    "方向": "变低",
    "A": 1.6,
    "B": 2.0,
    "被动": false
   },
   {
    "描述符": "ring",
    "中文": "溶剂环数",
    "组": "溶剂骨架",
    "方向": "变低（变为 0）",
    "A": 0.0,
    "B": 0.5984,
    "被动": false
   },
   {
    "描述符": "rotb",
    "中文": "可旋转键数",
    "组": "溶剂骨架",
    "方向": "变高",
    "A": 2.6,
    "B": 1.2049,
    "被动": false
   },
   {
    "描述符": "tpsa",
    "中文": "TPSA",
    "组": "其他（单独成组或数据少）",
    "方向": "变低",
    "A": 14.7683,
    "B": 18.46,
    "被动": false
   },
   {
    "描述符": "mw",
    "中文": "溶剂分子量",
    "组": "溶剂骨架",
    "方向": "变高",
    "A": 83.723,
    "B": 80.5223,
    "被动": false
   },
   {
    "描述符": "lnsites",
    "中文": "每个 Li⁺ 的配位位点",
    "组": "配位（醚氧）",
    "方向": "变低",
    "A": 12.8414,
    "B": 19.9841,
    "被动": false
   }
  ],
  "物性": [
   {
    "物性": "润湿性",
    "方向": "变低",
    "A": 31.65,
    "B": 43.8,
    "单位": "°",
    "温度": null
   }
  ],
  "条件": [
   {
    "条件": "E/S",
    "方向": "相近",
    "A": 20.0,
    "B": 20.0
   },
   {
    "条件": "硫载量",
    "方向": "变低",
    "A": 1.5,
    "B": 2.1
   },
   {
    "条件": "正极含硫",
    "方向": "变低",
    "A": 60.0,
    "B": 70.0
   },
   {
    "条件": "倍率",
    "方向": "变高",
    "A": 3.0,
    "B": 0.5
   },
   {
    "条件": "温度",
    "方向": "相近",
    "A": 25.0,
    "B": 25.0
   },
   {
    "条件": "电池形式",
    "方向": "相同",
    "A": 0.0,
    "B": 0.0
   },
   {
    "条件": "圈数",
    "方向": "相近",
    "A": 300,
    "B": 300
   }
  ],
  "条件含默认值": [],
  "性能": {
   "方向": "变低",
   "倍数": 0.3055,
   "倍数含义": "每圈衰减率之比",
   "好于参照": true,
   "值A": 0.0662,
   "值B": 0.2167,
   "指标A": "每圈衰减率（%/圈，由容量保持率换算）",
   "指标B": "每圈衰减率（%/圈，由容量保持率换算）"
  },
  "表述文字": "【P633｜每圈衰减率｜配方和条件都变】实验样 DEE/DME (2:3)（1.0 M LiFSI；0.2 M LiNO3；DEE:DME = 2:3（体积比），测试 T19）相对 对比样 DOL/DME (1:1)（1.0 M LiFSI；0.2 M LiNO3；DOL:DME = 1:1（体积比），测试 T17）｜组分变化：加入 DEE（2 体积份）；DME 1 体积份 → 3 体积份；去掉 DOL｜描述符：非氟醚氧 变低；溶剂环数 变低（变为 0）；可旋转键数 变高；TPSA 变低；溶剂分子量 变高；每个 Li⁺ 的配位位点 变低｜物性：润湿性 变低｜条件：硫载量 变低；正极含硫 变低；倍率 变高｜性能：每圈衰减率 变低"
 },
 {
  "编号": "PC01883",
  "论文": "P633",
  "类别": "每圈衰减率",
  "比较类型": "同配方换条件",
  "A": {
   "测试": "T19",
   "测试名": "3C长循环",
   "配方": "F_control",
   "配方名": "DOL/DME (1:1)",
   "recipe": "R_control",
   "是否对照": true,
   "配方文字": "1.0 M LiFSI；0.2 M LiNO3；DOL:DME = 1:1（体积比）",
   "表述编号": "ST5260",
   "证据句子": [
    "M0472"
   ],
   "标记": []
  },
  "B": {
   "测试": "T17",
   "测试名": "标准0.5C长循环与电压曲线",
   "配方": "F_control",
   "配方名": "DOL/DME (1:1)",
   "recipe": "R_control",
   "是否对照": true,
   "配方文字": "1.0 M LiFSI；0.2 M LiNO3；DOL:DME = 1:1（体积比）",
   "表述编号": "ST5258",
   "证据句子": [
    "M0401",
    "M0402"
   ],
   "标记": []
  },
  "组分变化": "配方相同",
  "作者改动的组分": [],
  "特殊组分变化": [],
  "电解液相同但样品编号不同": false,
  "描述符": [],
  "物性": [
   {
    "物性": "润湿性",
    "方向": "相近",
    "A": 43.8,
    "B": 43.8,
    "单位": "°",
    "温度": null
   },
   {
    "物性": "Li⁺溶剂化结构",
    "方向": "相近",
    "A": 7.0,
    "B": 7.0,
    "单位": "Li峰位与其他液差别很小",
    "温度": null
   }
  ],
  "条件": [
   {
    "条件": "E/S",
    "方向": "相近",
    "A": 20.0,
    "B": 20.0
   },
   {
    "条件": "硫载量",
    "方向": "变低",
    "A": 1.5,
    "B": 2.1
   },
   {
    "条件": "正极含硫",
    "方向": "变低",
    "A": 60.0,
    "B": 70.0
   },
   {
    "条件": "倍率",
    "方向": "变高",
    "A": 3.0,
    "B": 0.5
   },
   {
    "条件": "温度",
    "方向": "相近",
    "A": 25.0,
    "B": 25.0
   },
   {
    "条件": "电池形式",
    "方向": "相同",
    "A": 0.0,
    "B": 0.0
   },
   {
    "条件": "圈数",
    "方向": "相近",
    "A": 300,
    "B": 300
   }
  ],
  "条件含默认值": [],
  "性能": {
   "方向": "变低",
   "倍数": 0.7692,
   "倍数含义": "每圈衰减率之比",
   "好于参照": true,
   "值A": 0.1667,
   "值B": 0.2167,
   "指标A": "每圈衰减率（%/圈，由容量保持率换算）",
   "指标B": "每圈衰减率（%/圈，由容量保持率换算）"
  },
  "表述文字": "【P633｜每圈衰减率｜同配方换条件】对比样 DOL/DME (1:1)（1.0 M LiFSI；0.2 M LiNO3；DOL:DME = 1:1（体积比），测试 T19）相对 对比样 DOL/DME (1:1)（1.0 M LiFSI；0.2 M LiNO3；DOL:DME = 1:1（体积比），测试 T17）｜组分变化：配方相同｜描述符：配方相同｜物性：润湿性 相近；Li⁺溶剂化结构 相近｜条件：硫载量 变低；正极含硫 变低；倍率 变高｜性能：每圈衰减率 变低"
 },
 {
  "编号": "PC01884",
  "论文": "P633",
  "类别": "每圈衰减率",
  "比较类型": "配方和条件都变",
  "A": {
   "测试": "T20",
   "测试名": "实用负载/贫液循环",
   "配方": "F_2_3",
   "配方名": "DEE/DME (2:3)",
   "recipe": "R_2_3",
   "是否对照": false,
   "配方文字": "1.0 M LiFSI；0.2 M LiNO3；DEE:DME = 2:3（体积比）",
   "表述编号": "ST5261",
   "证据句子": [
    "M0478"
   ],
   "标记": []
  },
  "B": {
   "测试": "T17",
   "测试名": "标准0.5C长循环与电压曲线",
   "配方": "F_control",
   "配方名": "DOL/DME (1:1)",
   "recipe": "R_control",
   "是否对照": true,
   "配方文字": "1.0 M LiFSI；0.2 M LiNO3；DOL:DME = 1:1（体积比）",
   "表述编号": "ST5258",
   "证据句子": [
    "M0401",
    "M0402"
   ],
   "标记": []
  },
  "组分变化": "加入 DEE（2 体积份）；DME 1 体积份 → 3 体积份；去掉 DOL",
  "作者改动的组分": [
   "DEE",
   "DME",
   "DOL"
  ],
  "特殊组分变化": [],
  "电解液相同但样品编号不同": false,
  "描述符": [
   {
    "描述符": "eo",
    "中文": "非氟醚氧",
    "组": "配位（醚氧）",
    "方向": "变低",
    "A": 1.6,
    "B": 2.0,
    "被动": false
   },
   {
    "描述符": "ring",
    "中文": "溶剂环数",
    "组": "溶剂骨架",
    "方向": "变低（变为 0）",
    "A": 0.0,
    "B": 0.5984,
    "被动": false
   },
   {
    "描述符": "rotb",
    "中文": "可旋转键数",
    "组": "溶剂骨架",
    "方向": "变高",
    "A": 2.6,
    "B": 1.2049,
    "被动": false
   },
   {
    "描述符": "tpsa",
    "中文": "TPSA",
    "组": "其他（单独成组或数据少）",
    "方向": "变低",
    "A": 14.7683,
    "B": 18.46,
    "被动": false
   },
   {
    "描述符": "mw",
    "中文": "溶剂分子量",
    "组": "溶剂骨架",
    "方向": "变高",
    "A": 83.723,
    "B": 80.5223,
    "被动": false
   },
   {
    "描述符": "lnsites",
    "中文": "每个 Li⁺ 的配位位点",
    "组": "配位（醚氧）",
    "方向": "变低",
    "A": 12.8414,
    "B": 19.9841,
    "被动": false
   }
  ],
  "物性": [
   {
    "物性": "润湿性",
    "方向": "变低",
    "A": 31.65,
    "B": 43.8,
    "单位": "°",
    "温度": null
   }
  ],
  "条件": [
   {
    "条件": "E/S",
    "方向": "变低",
    "A": 6.0,
    "B": 20.0
   },
   {
    "条件": "硫载量",
    "方向": "变高",
    "A": 4.5,
    "B": 2.1
   },
   {
    "条件": "正极含硫",
    "方向": "变低",
    "A": 60.0,
    "B": 70.0
   },
   {
    "条件": "倍率",
    "方向": "变低",
    "A": 0.1,
    "B": 0.5
   },
   {
    "条件": "温度",
    "方向": "相近",
    "A": 25.0,
    "B": 25.0
   },
   {
    "条件": "电池形式",
    "方向": "相同",
    "A": 0.0,
    "B": 0.0
   },
   {
    "条件": "圈数",
    "方向": "变低",
    "A": 60,
    "B": 300
   }
  ],
  "条件含默认值": [],
  "性能": {
   "方向": "变高",
   "倍数": 2.5385,
   "倍数含义": "每圈衰减率之比",
   "好于参照": false,
   "值A": 0.55,
   "值B": 0.2167,
   "指标A": "每圈衰减率（%/圈，由容量保持率换算）",
   "指标B": "每圈衰减率（%/圈，由容量保持率换算）"
  },
  "表述文字": "【P633｜每圈衰减率｜配方和条件都变】实验样 DEE/DME (2:3)（1.0 M LiFSI；0.2 M LiNO3；DEE:DME = 2:3（体积比），测试 T20）相对 对比样 DOL/DME (1:1)（1.0 M LiFSI；0.2 M LiNO3；DOL:DME = 1:1（体积比），测试 T17）｜组分变化：加入 DEE（2 体积份）；DME 1 体积份 → 3 体积份；去掉 DOL｜描述符：非氟醚氧 变低；溶剂环数 变低（变为 0）；可旋转键数 变高；TPSA 变低；溶剂分子量 变高；每个 Li⁺ 的配位位点 变低｜物性：润湿性 变低｜条件：E/S 变低；硫载量 变高；正极含硫 变低；倍率 变低；圈数 变低｜性能：每圈衰减率 变高"
 },
 {
  "编号": "PC01885",
  "论文": "P633",
  "类别": "每圈衰减率",
  "比较类型": "同配方换条件",
  "A": {
   "测试": "T20",
   "测试名": "实用负载/贫液循环",
   "配方": "F_control",
   "配方名": "DOL/DME (1:1)",
   "recipe": "R_control",
   "是否对照": true,
   "配方文字": "1.0 M LiFSI；0.2 M LiNO3；DOL:DME = 1:1（体积比）",
   "表述编号": "ST5263",
   "证据句子": [
    "M0478"
   ],
   "标记": []
  },
  "B": {
   "测试": "T17",
   "测试名": "标准0.5C长循环与电压曲线",
   "配方": "F_control",
   "配方名": "DOL/DME (1:1)",
   "recipe": "R_control",
   "是否对照": true,
   "配方文字": "1.0 M LiFSI；0.2 M LiNO3；DOL:DME = 1:1（体积比）",
   "表述编号": "ST5258",
   "证据句子": [
    "M0401",
    "M0402"
   ],
   "标记": []
  },
  "组分变化": "配方相同",
  "作者改动的组分": [],
  "特殊组分变化": [],
  "电解液相同但样品编号不同": false,
  "描述符": [],
  "物性": [
   {
    "物性": "润湿性",
    "方向": "相近",
    "A": 43.8,
    "B": 43.8,
    "单位": "°",
    "温度": null
   },
   {
    "物性": "Li⁺溶剂化结构",
    "方向": "相近",
    "A": 7.0,
    "B": 7.0,
    "单位": "Li峰位与其他液差别很小",
    "温度": null
   }
  ],
  "条件": [
   {
    "条件": "E/S",
    "方向": "变低",
    "A": 6.0,
    "B": 20.0
   },
   {
    "条件": "硫载量",
    "方向": "变高",
    "A": 4.5,
    "B": 2.1
   },
   {
    "条件": "正极含硫",
    "方向": "变低",
    "A": 60.0,
    "B": 70.0
   },
   {
    "条件": "倍率",
    "方向": "变低",
    "A": 0.1,
    "B": 0.5
   },
   {
    "条件": "温度",
    "方向": "相近",
    "A": 25.0,
    "B": 25.0
   },
   {
    "条件": "电池形式",
    "方向": "相同",
    "A": 0.0,
    "B": 0.0
   },
   {
    "条件": "圈数",
    "方向": "变低",
    "A": 60,
    "B": 300
   }
  ],
  "条件含默认值": [],
  "性能": {
   "方向": "变高",
   "倍数": 3.8462,
   "倍数含义": "每圈衰减率之比",
   "好于参照": false,
   "值A": 0.8333,
   "值B": 0.2167,
   "指标A": "每圈衰减率（%/圈，由容量保持率换算）",
   "指标B": "每圈衰减率（%/圈，由容量保持率换算）"
  },
  "表述文字": "【P633｜每圈衰减率｜同配方换条件】对比样 DOL/DME (1:1)（1.0 M LiFSI；0.2 M LiNO3；DOL:DME = 1:1（体积比），测试 T20）相对 对比样 DOL/DME (1:1)（1.0 M LiFSI；0.2 M LiNO3；DOL:DME = 1:1（体积比），测试 T17）｜组分变化：配方相同｜描述符：配方相同｜物性：润湿性 相近；Li⁺溶剂化结构 相近｜条件：E/S 变低；硫载量 变高；正极含硫 变低；倍率 变低；圈数 变低｜性能：每圈衰减率 变高"
 },
 {
  "编号": "PC01886",
  "论文": "P633",
  "类别": "每圈衰减率",
  "比较类型": "同测试换配方",
  "A": {
   "测试": "T19",
   "测试名": "3C长循环",
   "配方": "F_2_3",
   "配方名": "DEE/DME (2:3)",
   "recipe": "R_2_3",
   "是否对照": false,
   "配方文字": "1.0 M LiFSI；0.2 M LiNO3；DEE:DME = 2:3（体积比）",
   "表述编号": "ST5259",
   "证据句子": [
    "M0472"
   ],
   "标记": []
  },
  "B": {
   "测试": "T19",
   "测试名": "3C长循环",
   "配方": "F_control",
   "配方名": "DOL/DME (1:1)",
   "recipe": "R_control",
   "是否对照": true,
   "配方文字": "1.0 M LiFSI；0.2 M LiNO3；DOL:DME = 1:1（体积比）",
   "表述编号": "ST5260",
   "证据句子": [
    "M0472"
   ],
   "标记": []
  },
  "组分变化": "加入 DEE（2 体积份）；DME 1 体积份 → 3 体积份；去掉 DOL",
  "作者改动的组分": [
   "DEE",
   "DME",
   "DOL"
  ],
  "特殊组分变化": [],
  "电解液相同但样品编号不同": false,
  "描述符": [
   {
    "描述符": "eo",
    "中文": "非氟醚氧",
    "组": "配位（醚氧）",
    "方向": "变低",
    "A": 1.6,
    "B": 2.0,
    "被动": false
   },
   {
    "描述符": "ring",
    "中文": "溶剂环数",
    "组": "溶剂骨架",
    "方向": "变低（变为 0）",
    "A": 0.0,
    "B": 0.5984,
    "被动": false
   },
   {
    "描述符": "rotb",
    "中文": "可旋转键数",
    "组": "溶剂骨架",
    "方向": "变高",
    "A": 2.6,
    "B": 1.2049,
    "被动": false
   },
   {
    "描述符": "tpsa",
    "中文": "TPSA",
    "组": "其他（单独成组或数据少）",
    "方向": "变低",
    "A": 14.7683,
    "B": 18.46,
    "被动": false
   },
   {
    "描述符": "mw",
    "中文": "溶剂分子量",
    "组": "溶剂骨架",
    "方向": "变高",
    "A": 83.723,
    "B": 80.5223,
    "被动": false
   },
   {
    "描述符": "lnsites",
    "中文": "每个 Li⁺ 的配位位点",
    "组": "配位（醚氧）",
    "方向": "变低",
    "A": 12.8414,
    "B": 19.9841,
    "被动": false
   }
  ],
  "物性": [
   {
    "物性": "润湿性",
    "方向": "变低",
    "A": 31.65,
    "B": 43.8,
    "单位": "°",
    "温度": null
   }
  ],
  "条件": [
   {
    "条件": "E/S",
    "方向": "相近",
    "A": 20.0,
    "B": 20.0
   },
   {
    "条件": "硫载量",
    "方向": "相近",
    "A": 1.5,
    "B": 1.5
   },
   {
    "条件": "正极含硫",
    "方向": "相近",
    "A": 60.0,
    "B": 60.0
   },
   {
    "条件": "倍率",
    "方向": "相近",
    "A": 3.0,
    "B": 3.0
   },
   {
    "条件": "温度",
    "方向": "相近",
    "A": 25.0,
    "B": 25.0
   },
   {
    "条件": "电池形式",
    "方向": "相同",
    "A": 0.0,
    "B": 0.0
   },
   {
    "条件": "圈数",
    "方向": "相近",
    "A": 300,
    "B": 300
   }
  ],
  "条件含默认值": [],
  "性能": {
   "方向": "变低",
   "倍数": 0.3972,
   "倍数含义": "每圈衰减率之比",
   "好于参照": true,
   "值A": 0.0662,
   "值B": 0.1667,
   "指标A": "每圈衰减率（%/圈，由容量保持率换算）",
   "指标B": "每圈衰减率（%/圈，由容量保持率换算）"
  },
  "表述文字": "【P633｜每圈衰减率｜同测试换配方】实验样 DEE/DME (2:3)（1.0 M LiFSI；0.2 M LiNO3；DEE:DME = 2:3（体积比），测试 T19）相对 对比样 DOL/DME (1:1)（1.0 M LiFSI；0.2 M LiNO3；DOL:DME = 1:1（体积比），测试 T19）｜组分变化：加入 DEE（2 体积份）；DME 1 体积份 → 3 体积份；去掉 DOL｜描述符：非氟醚氧 变低；溶剂环数 变低（变为 0）；可旋转键数 变高；TPSA 变低；溶剂分子量 变高；每个 Li⁺ 的配位位点 变低｜物性：润湿性 变低｜条件：相同｜性能：每圈衰减率 变低"
 },
 {
  "编号": "PC01887",
  "论文": "P633",
  "类别": "每圈衰减率",
  "比较类型": "同配方换条件",
  "A": {
   "测试": "T20",
   "测试名": "实用负载/贫液循环",
   "配方": "F_2_3",
   "配方名": "DEE/DME (2:3)",
   "recipe": "R_2_3",
   "是否对照": false,
   "配方文字": "1.0 M LiFSI；0.2 M LiNO3；DEE:DME = 2:3（体积比）",
   "表述编号": "ST5261",
   "证据句子": [
    "M0478"
   ],
   "标记": []
  },
  "B": {
   "测试": "T19",
   "测试名": "3C长循环",
   "配方": "F_2_3",
   "配方名": "DEE/DME (2:3)",
   "recipe": "R_2_3",
   "是否对照": false,
   "配方文字": "1.0 M LiFSI；0.2 M LiNO3；DEE:DME = 2:3（体积比）",
   "表述编号": "ST5259",
   "证据句子": [
    "M0472"
   ],
   "标记": []
  },
  "组分变化": "配方相同",
  "作者改动的组分": [],
  "特殊组分变化": [],
  "电解液相同但样品编号不同": false,
  "描述符": [],
  "物性": [
   {
    "物性": "润湿性",
    "方向": "相近",
    "A": 31.65,
    "B": 31.65,
    "单位": "°",
    "温度": null
   },
   {
    "物性": "Li⁺溶剂化结构",
    "方向": "相近",
    "A": 1.0,
    "B": 1.0,
    "单位": "H确认DEE/DME成功混合",
    "温度": null
   }
  ],
  "条件": [
   {
    "条件": "E/S",
    "方向": "变低",
    "A": 6.0,
    "B": 20.0
   },
   {
    "条件": "硫载量",
    "方向": "变高",
    "A": 4.5,
    "B": 1.5
   },
   {
    "条件": "正极含硫",
    "方向": "相近",
    "A": 60.0,
    "B": 60.0
   },
   {
    "条件": "倍率",
    "方向": "变低",
    "A": 0.1,
    "B": 3.0
   },
   {
    "条件": "温度",
    "方向": "相近",
    "A": 25.0,
    "B": 25.0
   },
   {
    "条件": "电池形式",
    "方向": "相同",
    "A": 0.0,
    "B": 0.0
   },
   {
    "条件": "圈数",
    "方向": "变低",
    "A": 60,
    "B": 300
   }
  ],
  "条件含默认值": [],
  "性能": {
   "方向": "变高",
   "倍数": 8.3082,
   "倍数含义": "每圈衰减率之比",
   "好于参照": false,
   "值A": 0.55,
   "值B": 0.0662,
   "指标A": "每圈衰减率（%/圈，由容量保持率换算）",
   "指标B": "每圈衰减率（%/圈，由容量保持率换算）"
  },
  "表述文字": "【P633｜每圈衰减率｜同配方换条件】实验样 DEE/DME (2:3)（1.0 M LiFSI；0.2 M LiNO3；DEE:DME = 2:3（体积比），测试 T20）相对 实验样 DEE/DME (2:3)（1.0 M LiFSI；0.2 M LiNO3；DEE:DME = 2:3（体积比），测试 T19）｜组分变化：配方相同｜描述符：配方相同｜物性：润湿性 相近；Li⁺溶剂化结构 相近｜条件：E/S 变低；硫载量 变高；倍率 变低；圈数 变低｜性能：每圈衰减率 变高"
 },
 {
  "编号": "PC01888",
  "论文": "P633",
  "类别": "每圈衰减率",
  "比较类型": "配方和条件都变",
  "A": {
   "测试": "T19",
   "测试名": "3C长循环",
   "配方": "F_2_3",
   "配方名": "DEE/DME (2:3)",
   "recipe": "R_2_3",
   "是否对照": false,
   "配方文字": "1.0 M LiFSI；0.2 M LiNO3；DEE:DME = 2:3（体积比）",
   "表述编号": "ST5259",
   "证据句子": [
    "M0472"
   ],
   "标记": []
  },
  "B": {
   "测试": "T20",
   "测试名": "实用负载/贫液循环",
   "配方": "F_control",
   "配方名": "DOL/DME (1:1)",
   "recipe": "R_control",
   "是否对照": true,
   "配方文字": "1.0 M LiFSI；0.2 M LiNO3；DOL:DME = 1:1（体积比）",
   "表述编号": "ST5263",
   "证据句子": [
    "M0478"
   ],
   "标记": []
  },
  "组分变化": "加入 DEE（2 体积份）；DME 1 体积份 → 3 体积份；去掉 DOL",
  "作者改动的组分": [
   "DEE",
   "DME",
   "DOL"
  ],
  "特殊组分变化": [],
  "电解液相同但样品编号不同": false,
  "描述符": [
   {
    "描述符": "eo",
    "中文": "非氟醚氧",
    "组": "配位（醚氧）",
    "方向": "变低",
    "A": 1.6,
    "B": 2.0,
    "被动": false
   },
   {
    "描述符": "ring",
    "中文": "溶剂环数",
    "组": "溶剂骨架",
    "方向": "变低（变为 0）",
    "A": 0.0,
    "B": 0.5984,
    "被动": false
   },
   {
    "描述符": "rotb",
    "中文": "可旋转键数",
    "组": "溶剂骨架",
    "方向": "变高",
    "A": 2.6,
    "B": 1.2049,
    "被动": false
   },
   {
    "描述符": "tpsa",
    "中文": "TPSA",
    "组": "其他（单独成组或数据少）",
    "方向": "变低",
    "A": 14.7683,
    "B": 18.46,
    "被动": false
   },
   {
    "描述符": "mw",
    "中文": "溶剂分子量",
    "组": "溶剂骨架",
    "方向": "变高",
    "A": 83.723,
    "B": 80.5223,
    "被动": false
   },
   {
    "描述符": "lnsites",
    "中文": "每个 Li⁺ 的配位位点",
    "组": "配位（醚氧）",
    "方向": "变低",
    "A": 12.8414,
    "B": 19.9841,
    "被动": false
   }
  ],
  "物性": [
   {
    "物性": "润湿性",
    "方向": "变低",
    "A": 31.65,
    "B": 43.8,
    "单位": "°",
    "温度": null
   }
  ],
  "条件": [
   {
    "条件": "E/S",
    "方向": "变高",
    "A": 20.0,
    "B": 6.0
   },
   {
    "条件": "硫载量",
    "方向": "变低",
    "A": 1.5,
    "B": 4.5
   },
   {
    "条件": "正极含硫",
    "方向": "相近",
    "A": 60.0,
    "B": 60.0
   },
   {
    "条件": "倍率",
    "方向": "变高",
    "A": 3.0,
    "B": 0.1
   },
   {
    "条件": "温度",
    "方向": "相近",
    "A": 25.0,
    "B": 25.0
   },
   {
    "条件": "电池形式",
    "方向": "相同",
    "A": 0.0,
    "B": 0.0
   },
   {
    "条件": "圈数",
    "方向": "变高",
    "A": 300,
    "B": 60
   }
  ],
  "条件含默认值": [],
  "性能": {
   "方向": "变低",
   "倍数": 0.0794,
   "倍数含义": "每圈衰减率之比",
   "好于参照": true,
   "值A": 0.0662,
   "值B": 0.8333,
   "指标A": "每圈衰减率（%/圈，由容量保持率换算）",
   "指标B": "每圈衰减率（%/圈，由容量保持率换算）"
  },
  "表述文字": "【P633｜每圈衰减率｜配方和条件都变】实验样 DEE/DME (2:3)（1.0 M LiFSI；0.2 M LiNO3；DEE:DME = 2:3（体积比），测试 T19）相对 对比样 DOL/DME (1:1)（1.0 M LiFSI；0.2 M LiNO3；DOL:DME = 1:1（体积比），测试 T20）｜组分变化：加入 DEE（2 体积份）；DME 1 体积份 → 3 体积份；去掉 DOL｜描述符：非氟醚氧 变低；溶剂环数 变低（变为 0）；可旋转键数 变高；TPSA 变低；溶剂分子量 变高；每个 Li⁺ 的配位位点 变低｜物性：润湿性 变低｜条件：E/S 变高；硫载量 变低；倍率 变高；圈数 变高｜性能：每圈衰减率 变低"
 },
 {
  "编号": "PC01889",
  "论文": "P633",
  "类别": "每圈衰减率",
  "比较类型": "配方和条件都变",
  "A": {
   "测试": "T20",
   "测试名": "实用负载/贫液循环",
   "配方": "F_2_3",
   "配方名": "DEE/DME (2:3)",
   "recipe": "R_2_3",
   "是否对照": false,
   "配方文字": "1.0 M LiFSI；0.2 M LiNO3；DEE:DME = 2:3（体积比）",
   "表述编号": "ST5261",
   "证据句子": [
    "M0478"
   ],
   "标记": []
  },
  "B": {
   "测试": "T19",
   "测试名": "3C长循环",
   "配方": "F_control",
   "配方名": "DOL/DME (1:1)",
   "recipe": "R_control",
   "是否对照": true,
   "配方文字": "1.0 M LiFSI；0.2 M LiNO3；DOL:DME = 1:1（体积比）",
   "表述编号": "ST5260",
   "证据句子": [
    "M0472"
   ],
   "标记": []
  },
  "组分变化": "加入 DEE（2 体积份）；DME 1 体积份 → 3 体积份；去掉 DOL",
  "作者改动的组分": [
   "DEE",
   "DME",
   "DOL"
  ],
  "特殊组分变化": [],
  "电解液相同但样品编号不同": false,
  "描述符": [
   {
    "描述符": "eo",
    "中文": "非氟醚氧",
    "组": "配位（醚氧）",
    "方向": "变低",
    "A": 1.6,
    "B": 2.0,
    "被动": false
   },
   {
    "描述符": "ring",
    "中文": "溶剂环数",
    "组": "溶剂骨架",
    "方向": "变低（变为 0）",
    "A": 0.0,
    "B": 0.5984,
    "被动": false
   },
   {
    "描述符": "rotb",
    "中文": "可旋转键数",
    "组": "溶剂骨架",
    "方向": "变高",
    "A": 2.6,
    "B": 1.2049,
    "被动": false
   },
   {
    "描述符": "tpsa",
    "中文": "TPSA",
    "组": "其他（单独成组或数据少）",
    "方向": "变低",
    "A": 14.7683,
    "B": 18.46,
    "被动": false
   },
   {
    "描述符": "mw",
    "中文": "溶剂分子量",
    "组": "溶剂骨架",
    "方向": "变高",
    "A": 83.723,
    "B": 80.5223,
    "被动": false
   },
   {
    "描述符": "lnsites",
    "中文": "每个 Li⁺ 的配位位点",
    "组": "配位（醚氧）",
    "方向": "变低",
    "A": 12.8414,
    "B": 19.9841,
    "被动": false
   }
  ],
  "物性": [
   {
    "物性": "润湿性",
    "方向": "变低",
    "A": 31.65,
    "B": 43.8,
    "单位": "°",
    "温度": null
   }
  ],
  "条件": [
   {
    "条件": "E/S",
    "方向": "变低",
    "A": 6.0,
    "B": 20.0
   },
   {
    "条件": "硫载量",
    "方向": "变高",
    "A": 4.5,
    "B": 1.5
   },
   {
    "条件": "正极含硫",
    "方向": "相近",
    "A": 60.0,
    "B": 60.0
   },
   {
    "条件": "倍率",
    "方向": "变低",
    "A": 0.1,
    "B": 3.0
   },
   {
    "条件": "温度",
    "方向": "相近",
    "A": 25.0,
    "B": 25.0
   },
   {
    "条件": "电池形式",
    "方向": "相同",
    "A": 0.0,
    "B": 0.0
   },
   {
    "条件": "圈数",
    "方向": "变低",
    "A": 60,
    "B": 300
   }
  ],
  "条件含默认值": [],
  "性能": {
   "方向": "变高",
   "倍数": 3.3,
   "倍数含义": "每圈衰减率之比",
   "好于参照": false,
   "值A": 0.55,
   "值B": 0.1667,
   "指标A": "每圈衰减率（%/圈，由容量保持率换算）",
   "指标B": "每圈衰减率（%/圈，由容量保持率换算）"
  },
  "表述文字": "【P633｜每圈衰减率｜配方和条件都变】实验样 DEE/DME (2:3)（1.0 M LiFSI；0.2 M LiNO3；DEE:DME = 2:3（体积比），测试 T20）相对 对比样 DOL/DME (1:1)（1.0 M LiFSI；0.2 M LiNO3；DOL:DME = 1:1（体积比），测试 T19）｜组分变化：加入 DEE（2 体积份）；DME 1 体积份 → 3 体积份；去掉 DOL｜描述符：非氟醚氧 变低；溶剂环数 变低（变为 0）；可旋转键数 变高；TPSA 变低；溶剂分子量 变高；每个 Li⁺ 的配位位点 变低｜物性：润湿性 变低｜条件：E/S 变低；硫载量 变高；倍率 变低；圈数 变低｜性能：每圈衰减率 变高"
 },
 {
  "编号": "PC01890",
  "论文": "P633",
  "类别": "每圈衰减率",
  "比较类型": "同配方换条件",
  "A": {
   "测试": "T20",
   "测试名": "实用负载/贫液循环",
   "配方": "F_control",
   "配方名": "DOL/DME (1:1)",
   "recipe": "R_control",
   "是否对照": true,
   "配方文字": "1.0 M LiFSI；0.2 M LiNO3；DOL:DME = 1:1（体积比）",
   "表述编号": "ST5263",
   "证据句子": [
    "M0478"
   ],
   "标记": []
  },
  "B": {
   "测试": "T19",
   "测试名": "3C长循环",
   "配方": "F_control",
   "配方名": "DOL/DME (1:1)",
   "recipe": "R_control",
   "是否对照": true,
   "配方文字": "1.0 M LiFSI；0.2 M LiNO3；DOL:DME = 1:1（体积比）",
   "表述编号": "ST5260",
   "证据句子": [
    "M0472"
   ],
   "标记": []
  },
  "组分变化": "配方相同",
  "作者改动的组分": [],
  "特殊组分变化": [],
  "电解液相同但样品编号不同": false,
  "描述符": [],
  "物性": [
   {
    "物性": "润湿性",
    "方向": "相近",
    "A": 43.8,
    "B": 43.8,
    "单位": "°",
    "温度": null
   },
   {
    "物性": "Li⁺溶剂化结构",
    "方向": "相近",
    "A": 7.0,
    "B": 7.0,
    "单位": "Li峰位与其他液差别很小",
    "温度": null
   }
  ],
  "条件": [
   {
    "条件": "E/S",
    "方向": "变低",
    "A": 6.0,
    "B": 20.0
   },
   {
    "条件": "硫载量",
    "方向": "变高",
    "A": 4.5,
    "B": 1.5
   },
   {
    "条件": "正极含硫",
    "方向": "相近",
    "A": 60.0,
    "B": 60.0
   },
   {
    "条件": "倍率",
    "方向": "变低",
    "A": 0.1,
    "B": 3.0
   },
   {
    "条件": "温度",
    "方向": "相近",
    "A": 25.0,
    "B": 25.0
   },
   {
    "条件": "电池形式",
    "方向": "相同",
    "A": 0.0,
    "B": 0.0
   },
   {
    "条件": "圈数",
    "方向": "变低",
    "A": 60,
    "B": 300
   }
  ],
  "条件含默认值": [],
  "性能": {
   "方向": "变高",
   "倍数": 5.0,
   "倍数含义": "每圈衰减率之比",
   "好于参照": false,
   "值A": 0.8333,
   "值B": 0.1667,
   "指标A": "每圈衰减率（%/圈，由容量保持率换算）",
   "指标B": "每圈衰减率（%/圈，由容量保持率换算）"
  },
  "表述文字": "【P633｜每圈衰减率｜同配方换条件】对比样 DOL/DME (1:1)（1.0 M LiFSI；0.2 M LiNO3；DOL:DME = 1:1（体积比），测试 T20）相对 对比样 DOL/DME (1:1)（1.0 M LiFSI；0.2 M LiNO3；DOL:DME = 1:1（体积比），测试 T19）｜组分变化：配方相同｜描述符：配方相同｜物性：润湿性 相近；Li⁺溶剂化结构 相近｜条件：E/S 变低；硫载量 变高；倍率 变低；圈数 变低｜性能：每圈衰减率 变高"
 },
 {
  "编号": "PC01891",
  "论文": "P633",
  "类别": "每圈衰减率",
  "比较类型": "同测试换配方",
  "A": {
   "测试": "T20",
   "测试名": "实用负载/贫液循环",
   "配方": "F_2_3",
   "配方名": "DEE/DME (2:3)",
   "recipe": "R_2_3",
   "是否对照": false,
   "配方文字": "1.0 M LiFSI；0.2 M LiNO3；DEE:DME = 2:3（体积比）",
   "表述编号": "ST5261",
   "证据句子": [
    "M0478"
   ],
   "标记": []
  },
  "B": {
   "测试": "T20",
   "测试名": "实用负载/贫液循环",
   "配方": "F_control",
   "配方名": "DOL/DME (1:1)",
   "recipe": "R_control",
   "是否对照": true,
   "配方文字": "1.0 M LiFSI；0.2 M LiNO3；DOL:DME = 1:1（体积比）",
   "表述编号": "ST5263",
   "证据句子": [
    "M0478"
   ],
   "标记": []
  },
  "组分变化": "加入 DEE（2 体积份）；DME 1 体积份 → 3 体积份；去掉 DOL",
  "作者改动的组分": [
   "DEE",
   "DME",
   "DOL"
  ],
  "特殊组分变化": [],
  "电解液相同但样品编号不同": false,
  "描述符": [
   {
    "描述符": "eo",
    "中文": "非氟醚氧",
    "组": "配位（醚氧）",
    "方向": "变低",
    "A": 1.6,
    "B": 2.0,
    "被动": false
   },
   {
    "描述符": "ring",
    "中文": "溶剂环数",
    "组": "溶剂骨架",
    "方向": "变低（变为 0）",
    "A": 0.0,
    "B": 0.5984,
    "被动": false
   },
   {
    "描述符": "rotb",
    "中文": "可旋转键数",
    "组": "溶剂骨架",
    "方向": "变高",
    "A": 2.6,
    "B": 1.2049,
    "被动": false
   },
   {
    "描述符": "tpsa",
    "中文": "TPSA",
    "组": "其他（单独成组或数据少）",
    "方向": "变低",
    "A": 14.7683,
    "B": 18.46,
    "被动": false
   },
   {
    "描述符": "mw",
    "中文": "溶剂分子量",
    "组": "溶剂骨架",
    "方向": "变高",
    "A": 83.723,
    "B": 80.5223,
    "被动": false
   },
   {
    "描述符": "lnsites",
    "中文": "每个 Li⁺ 的配位位点",
    "组": "配位（醚氧）",
    "方向": "变低",
    "A": 12.8414,
    "B": 19.9841,
    "被动": false
   }
  ],
  "物性": [
   {
    "物性": "润湿性",
    "方向": "变低",
    "A": 31.65,
    "B": 43.8,
    "单位": "°",
    "温度": null
   }
  ],
  "条件": [
   {
    "条件": "E/S",
    "方向": "相近",
    "A": 6.0,
    "B": 6.0
   },
   {
    "条件": "硫载量",
    "方向": "相近",
    "A": 4.5,
    "B": 4.5
   },
   {
    "条件": "正极含硫",
    "方向": "相近",
    "A": 60.0,
    "B": 60.0
   },
   {
    "条件": "倍率",
    "方向": "相近",
    "A": 0.1,
    "B": 0.1
   },
   {
    "条件": "温度",
    "方向": "相近",
    "A": 25.0,
    "B": 25.0
   },
   {
    "条件": "电池形式",
    "方向": "相同",
    "A": 0.0,
    "B": 0.0
   },
   {
    "条件": "圈数",
    "方向": "相近",
    "A": 60,
    "B": 60
   }
  ],
  "条件含默认值": [],
  "性能": {
   "方向": "变低",
   "倍数": 0.66,
   "倍数含义": "每圈衰减率之比",
   "好于参照": true,
   "值A": 0.55,
   "值B": 0.8333,
   "指标A": "每圈衰减率（%/圈，由容量保持率换算）",
   "指标B": "每圈衰减率（%/圈，由容量保持率换算）"
  },
  "表述文字": "【P633｜每圈衰减率｜同测试换配方】实验样 DEE/DME (2:3)（1.0 M LiFSI；0.2 M LiNO3；DEE:DME = 2:3（体积比），测试 T20）相对 对比样 DOL/DME (1:1)（1.0 M LiFSI；0.2 M LiNO3；DOL:DME = 1:1（体积比），测试 T20）｜组分变化：加入 DEE（2 体积份）；DME 1 体积份 → 3 体积份；去掉 DOL｜描述符：非氟醚氧 变低；溶剂环数 变低（变为 0）；可旋转键数 变高；TPSA 变低；溶剂分子量 变高；每个 Li⁺ 的配位位点 变低｜物性：润湿性 变低｜条件：相同｜性能：每圈衰减率 变低"
 },
 {
  "编号": "PC01892",
  "论文": "P633",
  "类别": "首圈容量",
  "比较类型": "配方和条件都变",
  "A": {
   "测试": "T20",
   "测试名": "实用负载/贫液循环",
   "配方": "F_2_3",
   "配方名": "DEE/DME (2:3)",
   "recipe": "R_2_3",
   "是否对照": false,
   "配方文字": "1.0 M LiFSI；0.2 M LiNO3；DEE:DME = 2:3（体积比）",
   "表述编号": "ST5262",
   "证据句子": [
    "S0076"
   ],
   "标记": []
  },
  "B": {
   "测试": "T02",
   "测试名": "单溶剂DEE Li–S首圈与循环",
   "配方": "F_DEE",
   "配方名": "DEE单溶剂电解液",
   "recipe": "R_DEE",
   "是否对照": false,
   "配方文字": "1.0 M LiFSI；0.2 M LiNO3；DEE（单一溶剂 体积份）",
   "表述编号": "ST5256",
   "证据句子": [
    "M0115"
   ],
   "标记": []
  },
  "组分变化": "DEE 单一溶剂 → 2 体积份；加入 DME（3 体积份）",
  "作者改动的组分": [
   "DEE",
   "DME"
  ],
  "特殊组分变化": [],
  "电解液相同但样品编号不同": false,
  "描述符": [
   {
    "描述符": "eo",
    "中文": "非氟醚氧",
    "组": "配位（醚氧）",
    "方向": "变高",
    "A": 1.6,
    "B": 1.0,
    "被动": false
   },
   {
    "描述符": "rotb",
    "中文": "可旋转键数",
    "组": "溶剂骨架",
    "方向": "变高",
    "A": 2.6,
    "B": 2.0,
    "被动": false
   },
   {
    "描述符": "tpsa",
    "中文": "TPSA",
    "组": "其他（单独成组或数据少）",
    "方向": "变高",
    "A": 14.7683,
    "B": 9.23,
    "被动": false
   },
   {
    "描述符": "mw",
    "中文": "溶剂分子量",
    "组": "溶剂骨架",
    "方向": "变高",
    "A": 83.723,
    "B": 74.123,
    "被动": false
   },
   {
    "描述符": "lnsites",
    "中文": "每个 Li⁺ 的配位位点",
    "组": "配位（醚氧）",
    "方向": "变高",
    "A": 12.8414,
    "B": 8.0249,
    "被动": false
   }
  ],
  "物性": [],
  "条件": [
   {
    "条件": "E/S",
    "方向": "变低",
    "A": 6.0,
    "B": 20.0
   },
   {
    "条件": "硫载量",
    "方向": "变高",
    "A": 4.5,
    "B": 2.1
   },
   {
    "条件": "正极含硫",
    "方向": "变低",
    "A": 60.0,
    "B": 70.0
   },
   {
    "条件": "倍率",
    "方向": "一边未报告",
    "A": -2.3025850929940455,
    "B": null
   },
   {
    "条件": "温度",
    "方向": "相近",
    "A": 25.0,
    "B": 25.0
   },
   {
    "条件": "电池形式",
    "方向": "相同",
    "A": 0.0,
    "B": 0.0
   }
  ],
  "条件含默认值": [],
  "性能": {
   "方向": "变高",
   "倍数": 3.4354,
   "倍数含义": "容量之比",
   "好于参照": true,
   "值A": 1072.58,
   "值B": 312.21,
   "指标A": "硫比放电容量",
   "指标B": "硫比放电容量"
  },
  "表述文字": "【P633｜首圈容量｜配方和条件都变】实验样 DEE/DME (2:3)（1.0 M LiFSI；0.2 M LiNO3；DEE:DME = 2:3（体积比），测试 T20）相对 实验样 DEE单溶剂电解液（1.0 M LiFSI；0.2 M LiNO3；DEE（单一溶剂 体积份），测试 T02）｜组分变化：DEE 单一溶剂 → 2 体积份；加入 DME（3 体积份）｜描述符：非氟醚氧 变高；可旋转键数 变高；TPSA 变高；溶剂分子量 变高；每个 Li⁺ 的配位位点 变高｜物性：两边没有都报告的｜条件：E/S 变低；硫载量 变高；正极含硫 变低；倍率 一边未报告｜性能：首圈容量 变高"
 }
]
