Repository: zhuonanli08/Li-S_Electrolyte_Conflicts

File: output/云端_2026-10-26_Claude调试集53篇_一句话结论/一句话结论_Claude调试集53篇.md (part 1 of 7)
# Claude 调试集 53 篇：一句话结论（程序拼，方案 §5.7）

> 由 `scripts/step9c_conclusions_debug53.py` 从冻结结果拼出，未调用模型。尺子🧮本版未算。调试集按 §14.1a 不逐篇人工复核；AI 提取，用户尚未逐项人工确认。

## P001

```
【P001】对照：1M-LiTFSI-LiNO3（1 M LiTFSI in DOL-DME with 0.2 M LiNO3（电池用；DOL:DME 比例原文未写）），常规醚基准（DOL/DME + LiTFSI + LiNO₃）：作者称 typical/conventional 电解液（Figure S1）；两种 3 M 浓电解液不含 LiNO₃（推定），与之 LiNO₃ 条件不同；本篇主比较是 3 M LiTFSI 与 3 M LiFSI 互比；梯度：LiTFSI 浓度（用量梯度；1 M 档另含 0.2 M LiNO₃） 1M-LiTFSI-LiNO3（1 M（+0.2 M LiNO₃）） / 3M-LiTFSI（3 M）（溶剂化由强到弱）；梯度：锂盐种类（种类梯度，3 M、DOL/DME 1:1 不变） 3M-LiTFSI（LiTFSI） / 3M-LiFSI（LiFSI）（溶剂化由强到弱）；尺子🧮：本版未算
性质：多硫化物溶解度：3M-LiTFSI 高于 3 M LiFSI（定性）、3M-LiFSI 低于 3 M LiTFSI（定性）（3 M LiTFSI 高于 3 M LiFSI）；多硫化物溶解度：1M-LiTFSI-LiNO3 高于浓电解液（定性）、3M-LiTFSI 低得多（定性）、3M-LiFSI 低得多（定性）（浓度升高后降低）；Li⁺ 溶剂化（¹⁷O NMR 溶液结构）：1M-LiTFSI-LiNO3 DME 的 ¹⁷O 峰向高场移动、DOL 峰基本不动：Li⁺…、3M-LiTFSI DME 的 ¹⁷O 峰移向低场（约 57 ppm），形成 L…、3M-LiFSI 约 10% DME 在约 −30 ppm；FSI⁻ 的 ¹⁷…（聚集程度：3 M LiTFSI 高于 3 M LiFSI；LiTFSI 由 1 M 到 3 M 从 …）；离子与溶剂扩散系数（PFG NMR，相对大小）：1M-LiTFSI-LiNO3 加盐后 D_DME 比 D_DOL 降得多（与 Li⁺ 优先…、3M-LiTFSI D_Li ≈ D_TFSI ≈ D_DME、3M-LiFSI D_FSI > D_DME ≥ D_Li（FSI⁻ 扩散快于 Li⁺ 和 DME；TFSI⁻ 与 Li⁺ 相近）；黏度：3M-LiTFSI 25.9 cP、3M-LiFSI 9.24 cP（3 M LiTFSI 高于 3 M LiFSI）；离子电导率：3M-LiTFSI 2.81 mS、3M-LiFSI 14.82 mS（3 M LiFSI 高于 3 M LiTFSI）；未测：多硫化物溶剂化
表现：
  ① Li‖S 扣式 0.2 C 循环（两种 3 M 浓电解液）｜硫载量 约 1 mg cm-2；锂厚 0.45 mm；倍率 0.2 C；LiNO₃ 不含（推定：配方写法与配制步骤均未列 LiNO₃）：寿命（循环圈数）：3M-LiFSI 相对 3M-LiTFSI 变坏（33 vs ≥200 圈）；保持率：3M-LiFSI 相对 3M-LiTFSI 变坏（作者定性）；首圈容量：3M-LiFSI 相对 3M-LiTFSI 不判（仅图，未读）；库仑效率：3M-LiFSI 相对 3M-LiTFSI 不判（作者定性）；过电位：3M-LiFSI 相对 3M-LiTFSI 变好（作者定性）；阻抗：3M-LiFSI 相对 3M-LiTFSI 变坏（作者定性）
  ② Li‖S 扣式 0.2 C 循环（常规 1 M 电解液含 LiNO₃ 对 3 M LiTFSI）｜硫载量 约 1 mg cm-2；锂厚 0.45 mm；倍率 0.2 C；LiNO₃ 1M-LiTFSI-LiNO3 含 0.2 M；3M-LiTFSI 不含（推定）…：衰减率：1M-LiTFSI-LiNO3 相对 3M-LiTFSI 不判（作者定性）（条件不同）；库仑效率：1M-LiTFSI-LiNO3 相对 3M-LiTFSI 不判（作者定性）（条件不同）（未报告：首圈容量、过电位）
  ③ Li‖Cu 扣式 沉积/剥离（电解液饱和 Li₂S₈）｜硫载量 不适用（Li‖Cu；电解液饱和 Li₂S₈）；LiNO₃ 不含（推定）：库仑效率：3M-LiFSI 相对 3M-LiTFSI 变坏（作者定性）
机制：
  强溶剂化一侧的短板〔多硫化物穿梭、负极锂〕：（转述文献）高盐浓度电解液可减少锂与多硫化物的副反应、减轻锂腐蚀并抑制枝晶（M3，转述）；常规 1 M LiTFSI 电解液中循环后的锂更疏松多孔，与文献中高浓电解液循环性更好一致（M8，与他文一致）
  弱溶剂化一侧的短板〔未标大类〕：3 M LiFSI 中多硫化物溶解度较低，Li₂S₈ 增多超过临界值时可能析出 → 可能导致 Li-S 电池 CE 低（M17，推测）
  其他说法〔多硫化物穿梭、电解液消耗、负极锂〕：FSI⁻ 的 N–S 键弱，断键后在多硫化物存在下生成硫酸锂 LiSOx → 3 M LiFSI 电池稳定性下降（M1）；LiTFSI 电解液中锂负极与多硫化物反应生成 LiSx，比 LiFSI 中生成的 LiSOx 可逆（M2）；浓电解液缺少可部分溶剂化 Li⁺ 的溶剂分子 → 多硫化物溶解度降低（只到性质，未落到电池表现）（M4，转述）；3 M LiFSI 的 CE 略高，作者推测放电时锂与电解液在负极发生副反应、生成充电时不能可逆氧化的降解产物（M5，推测）；3 M LiTFSI 黏度高、电导率低 → 电池极化更高（M6）；3 M LiFSI 中 35 圈的钝化层厚度已与 3 M LiTFSI 200 圈相当 → 锂负极在 LiFSI 电解液中降解快得多（M7）；LiTFSI 电解液中锂负极表面的含硫产物来自多硫化物，在 Li-S 电池中可逆（M9）；LiFSI 电解液中锂负极表面产物更多为不可逆的 LiSOx → 循环性差（M10）；放电时生成的 LiSOx 充电时不能分解 → LiFSI 电池充电容量小于放电容量、CE 略大于 100%（M11）；LiFSI 电解液生成更多不可逆 LiSOx → 钝化层更厚（M12）；XPS F 1s、N 1s 表明 FSI⁻ 中的 F、N 比 TFSI⁻ 中的更不稳定（更易分解）（M13）；DFT：FSI⁻ 中 N–S、F–S 键能低，利于生成 SO₂ 和 F（硫酸盐来源）（M14）；3 M LiFSI 电池阻抗上升与锂负极上绝缘 LiSOx 钝化层快速生长一致（M15）；含多硫化物的 Li‖Cu 中 3 M LiFSI 的 CE 大幅波动 → 负极/电解液界面不稳定（M16）；FSI⁻ 运动快 → 3 M LiFSI 电池极化较低（M18）；FSI⁻ 扩散系数大，可能加速其在锂负极表面分解、生成更多 Li₂SOx → 加速容量衰减（M19，推测）；FSI⁻ 持续分解 → 以绝缘硫酸锂为主的钝化层快速生长（M20）；TFSI⁻ 最弱的 C–S 键断裂原则上在多硫化物存在下生成 LiSx（而非 LiSOx）（M21，推测）；FSI⁻ 扩散系数高、与溶剂配位弱，可能加速其在锂负极表面分解（M22，推测）；FSI⁻ 与 TFSI⁻ 在多硫化物存在下键强差异 → 负极/电解液界面稳定性和电池性能差异大（M23）
  作者主张：未提出折中或解耦；作者主张找新电解液时同时考虑阴离子选择和浓度（TFSI⁻ 优于 FSI⁻）；本篇表现最好的是 3 M LiTFSI/DOL-DME
```

## P002

```
【P002】对照：LiTFSI（1 M LiTFSI in DOL/DME (1/1, v/v)；无添加剂），不含 LiNO₃ 的自配对照：1 M LiTFSI DOL/DME 无添加剂（Table 1、Fig. 2、Fig. 3 无添加剂组）；Fig. 3 另有含 0.2 M LiNO₃ + 0.04 M Li₂S₈ 的 LiTFSI+add 对照；梯度：主盐种类（种类梯度，无添加剂，两档） LiTFSI（1 M LiTFSI） / LiTDI（1 M LiTDI）（溶剂化由强到弱）；梯度：主盐种类（种类梯度，含 0.2 M LiNO3 + 0.04 M Li2S8，两档） LiTFSI+add（1 M LiTFSI + 添加剂） / LiTDI+add（1 M LiTDI + 添加剂）（溶剂化由强到弱）；尺子🧮：本版未算
性质：离子电导率：LiTFSI 10.8 mS cm−1、LiTDI 6.2 mS cm−1（LiTDI 低于 LiTFSI（作者称两者 comparable））；黏度：LiTFSI 1.35 cP、LiTDI 1.31 cP（两者相近）；多硫化物溶解度：LiTFSI ≈0.5 M、LiTDI 0.084 M（LiTDI 低于 LiTFSI（作者称降低 83%））；Li⁺ 溶剂化：LiTFSI δ(7Li) −1.2 ppm；DME δ(17O) −26…、LiTDI δ(7Li) −0.8 ppm；DME δ(17O) −27…（LiTDI 的 δ(7Li) 较高、DME 的 δ(17O) 偏移更大；作者未据此直接排两者 Li⁺…）；Li⁺ 流体力学半径比 r_s,Li/r_Li（反映多硫化锂团聚/离子缔合）：LiTFSI 无 Li2S8 10.16；含 0.05 M Li2S8 1…、LiTDI 无 Li2S8 10.13；含 0.05 M Li2S8 1…（加 Li2S8 后 LiTDI 增大约 20%，LiTFSI 基本不变）；多硫化物溶剂化（AIMD 平衡产物）：LiTFSI Li2S8 平衡后生成 Li2S3 与 Li2S5，二者分离、LiTDI Li2S8 平衡后生成两个 Li2S4，聚成 Li4S8 类…（LiTDI 中多硫化物团聚体更大）
表现：
  ① Li‖S 扣式 薄正极 C/5 循环（Fig. 2，无添加剂）｜硫载量 <1 mg S cm−2（推定：Fig. 2 图注正极用 PVDF 粘结剂，对应…；E/S 原文未写（作者称 S/E 按各配方分别优化，图 2a 标注电解液量；LiTDI …；锂厚 400 μm；倍率 C/5（Fig. 2b 图注；Fig. 2a 首圈倍率原文未写，推定同为 C/5…；温度 室温（room temperature，未给数值）；LiNO₃ 不含（推定：实验部分电解液只有 1 M 盐 + DOL/DME，SI Fig. …：首圈容量：LiTDI 相对 LiTFSI 变坏（995 vs 1170 mAh g−1）；保持率：LiTDI 相对 LiTFSI 变好（作者定性）；库仑效率：LiTDI 相对 LiTFSI 变好（作者定性）；过电位：LiTDI 相对 LiTFSI 差异小（作者定性）
  ② Li‖S 扣式 厚正极 3 mg S cm−2 C/2 循环（Fig. 3，无添加剂）｜硫载量 3 mg S cm−2；锂厚 400 μm；倍率 C/2（2.4 mA cm−2）；温度 室温（room temperature，未给数值）；LiNO₃ 不含：指定圈容量：LiTDI 相对 LiTFSI 差异小（300 vs 300 mAh g−1）；LiTDI 相对 LiTFSI 不判（仅图，未读）（未报告：首圈容量、库仑效率、过电位）
  ③ Li‖S 扣式 厚正极 3 mg S cm−2 C/2 循环（Fig. 3，含 0.2 M LiNO3 + 0.04 M Li2S8）｜硫载量 3 mg S cm−2；锂厚 400 μm；倍率 C/2（2.4 mA cm−2）；温度 室温（room temperature，未给数值）；LiNO₃ 含 0.2 M（另含 0.04 M Li2S8 添加剂）：首圈容量：LiTDI+add 相对 LiTFSI+add 差异小（1110 vs 1140 mAh g−1）；LiTDI+add 相对 LiTFSI+add 不判（仅图，未读）；库仑效率：LiTDI+add 相对 LiTFSI+add 变好（99 vs ≈80 %）；寿命（循环圈数）：LiTDI+add 相对 LiTFSI+add 变好（作者定性）；指定圈容量：LiTDI+add 相对 LiTFSI+add 不判（仅图，未读）；正极硫保留率（循环后 EDX）：LiTDI+add 相对 LiTFSI+add 变好（54 vs 27 %）（未报告：过电位）
机制：
  强溶剂化一侧的短板〔多硫化物穿梭、正极反应、电解液消耗、负极锂〕：把多硫化物溶解度限制在低水平 → 抑制穿梭、减少负极污染、减少正极活性物质流失 → 预期改善循环寿命（M1，转述）；每颗电池电解液量减少和多硫化物溶解度降低都会抑制硫流失 → 容量损失减小（M11，与他文一致）；LiTDI 穿梭减轻 → 初始库仑效率显著提高；LiTFSI 电池穿梭明显（M12，与他文一致）；LiTFSI 中多硫化物溶解度高 → 循环后电解液更具腐蚀性 → 穿梭抑制剂 LiNO3 消耗比 LiTDI 快（M16）；LiTFSI 电解液中多硫化物量增多 → 加速锂金属负极失效（M17）；LiTDI 电解液中多硫化物浓度低 → LiNO3 消耗大幅减少，表现为高而稳定的 CE（99%）（M18）；正极骨架中多硫化物溶出减少，加上添加剂多硫化物的渗透 → 厚电极容量充分发挥、循环中电极稳定（M19）；LiTFSI 电池 150 圈后锂负极出现裂纹、团聚并形成海绵层 → 解释 150 圈后性能衰退（M20，与他文一致）；用 LiTDI 有效抑制穿梭，稳定电解液与正、负极的界面（M21）；LiTDI 作支持盐降低多硫化物溶解度 → 减轻穿梭（穿梭造成正极活性硫流失和锂负极劣化）（M22）
  弱溶剂化一侧的短板〔正极反应〕：LiTDI 中多硫化物（尤其长链）溶解度低 → 硫利用率低 → 首圈容量低于 LiTFSI（M9，推测）
  其他说法〔多硫化物穿梭、正极反应、负极锂〕：DOL 的 δ(17O) 位移小于 DME、DME 峰显著变宽 → Li⁺ 可能优先被 DME 溶剂化（M2，推测）；文献报道 Li⁺ 溶剂化通过溶剂化多硫化物中的 Li⁺ 影响短链多硫化物溶解度，但不影响长链多硫化物溶解度（M3，转述）；加 Li2S8 后 LiTDI 中 Li⁺ 流体力学半径增大 → LiTDI 中多硫化锂团聚体更大（M4）；两种盐电解液中 Li2S8 平衡产物不同，可能源于 Li⁺ 溶剂化程度和阴离子相互作用不同（M5，推测）；AIMD：LiTDI 中两个 Li2S4 聚成 Li4S8 类二聚体，LiTFSI 中 Li2S3 与 Li2S5 分离（与前人观察一致）（M6，与他文一致）；TDI 阴离子含腈基、酰亚胺等活性含氮基团，已知会影响多硫化物在碳载体中的稳定性（M7，转述）；支持盐会影响长链多硫化物（Li2S8）的化学还原反应 → 可借此调控多硫化物溶解度（M8）；LiTDI 电池无明显过电位 → LiTDI 电解液充分渗入碳正极（M10）；厚硫正极极化大 → 无添加剂时两种电解液放电容量都只有 300 mAh g−1（M13）；多硫化物添加剂使多硫化物溶解达平衡、电池阻抗大幅降低 → 既促进初始容量发挥又有助于容量保持（M14，转述）；加入多硫化物后需要 LiNO3 防止向负极的穿梭（M15，转述）；NMR 与 DFT 表明 DOL/DME 中 Li⁺ 主要由 DME 溶剂化，与浓的纯 DME 溶液不同（M23）；AIMD：TDI 阴离子配位影响多硫化物歧化，形成 Li4S8 二聚体，降低溶解度（M24）
  作者主张：通过换支持盐（LiTDI）限制多硫化物溶解度；作者称液态电解液中多硫化物溶解度需仔细调控，支持盐可实现可控优化（未用折中/解耦说法）；最优配方 LiTDI+add（1 M LiTDI + 0.2 M LiNO3 + Li2S8 添加剂）：低溶解度抑制溶出，多硫化物添加剂补回厚正极（3 mg S cm−2）容量发挥
```

## P014

```
【P014】对照：MeCN2（(MeCN)2−LiTFSI, prepared from MeCN and LiTFSI in a mole ratio of 2:1；密度 1.47 g m…），其他：以纯溶剂化物 (MeCN)2−LiTFSI（MeCN:LiTFSI = 2:1，3.98 M，未提 LiNO₃）为对照研究加 TTE；另有常规参照 1 M LiTFSI DOL/TEGDME（非 DOL/DME，未提 LiNO₃）；梯度：TTE 体积比，以 (MeCN)2−LiTFSI 为基（用量梯度） MeCN2/TTE1:2（溶剂化物:TTE = 1:2） / MeCN2/TTE1:1（1:1） / MeCN2/TTE2:1（2:1） / MeCN2（不加 TTE（纯溶剂化物））（溶剂化由强到弱）；梯度：TTE 体积比，以 (MeCN)2.5−LiTFSI 为基（用量梯度） MeCN2.5/TTE1:2（溶剂化物:TTE = 1:2） / MeCN2.5/TTE1:1（1:1） / MeCN2.5/TTE2:1（2:1） / MeCN2.5（不加 TTE）（溶剂化由强到弱）；梯度：LiTFSI 浓度（MeCN 中，用量梯度） MeCN-0.46M（0.46 M） / MeCN-0.93M（0.93 M） / MeCN-1.85M（1.85 M） / MeCN-2.47M（2.47 M） / MeCN-3.08M（3.08 M） / MeCN2.5（3.70 M） / MeCN2（3.98 M）（溶剂化由强到弱）；另有：DOL/TEGDME、MeCN-1.7M；尺子🧮：本版未算
性质：Li⁺ 溶剂化（游离/配位 MeCN 的 Raman 峰面积比 c/d）：MeCN2/TTE1:2 本系列最高、MeCN2/TTE1:1 随 TTE 增加升高、MeCN2/TTE2:1 高于纯溶剂化物、MeCN2 最低（仍含少量游离 MeCN）、MeCN2.5 高于 (MeCN)2、MeCN2.5/TTE2:1 高于纯 (MeCN)2.5、MeCN2.5/TTE1:1 随 TTE 增加升高、MeCN2.5/TTE1:2 全部配方中最高（斜率大于 (MeCN)2 系列）（随 TTE 增加游离 MeCN 比例升高；(MeCN)2.5 系列高于 (MeCN)2 系列且随 T…）；Li⁺ 溶剂化（AIMD 第一溶剂化层配位数，2.7 Å 内）：MeCN2/TTE1:2 nLi−O ∼2，nLi−N ∼0.82，nLi−F ≈1.…、MeCN2/TTE1:1 nLi−O ∼2，nLi−N ∼1.33，nLi−F ≈0.…、MeCN2 nLi−O ≈2.1，nLi−N ≈1.85，总配位数 4、MeCN-1.7M nLi−O ≈1.7，nLi−N ≈2.3（LiTFSI 浓度升高：Li−N 降、Li−O 升；加 TTE：Li−N 降、出现 Li−F（TTE…）；Li⁺ 溶剂化（7Li NMR 化学位移）：MeCN2/TTE1:2 去屏蔽（实验位移量约 0.1 ppm 量级）、MeCN2/TTE1:1 去屏蔽、MeCN2/TTE2:1 较纯溶剂化物去屏蔽、MeCN2 浓度系列中最去屏蔽、MeCN-0.46M 稀区（约 ≤2 M）位移基本不随浓度变、MeCN-0.93M 稀区，基本不变、MeCN-1.85M 稀区，基本不变、MeCN-2.47M >2 M 起随浓度变化（向去屏蔽）…（LiTFSI 浓度 >2 M 后随浓度去屏蔽；加 TTE 也向去屏蔽方向移动（与用 MeCN 稀释方…）；Li⁺ 局部配位对称性（7Li 线宽与 T1）：MeCN2/TTE1:1 线宽仍宽（略变窄）、T1 仍短；变温 T1 最小值移向更低温…、MeCN2 线宽最宽、T1 最短；变温 T1 最小值 0.55 s（40…、MeCN-0.46M 线宽窄、T1 长、MeCN2.5/TTE1:1 线宽仍宽、T1 仍短（浓度升高：线宽变宽、T1 下降；加 TTE：线宽与 T1 变化小，变温 T1 最小值降低（作者判为配…）；Li⁺ 溶剂化（TFSI⁻ 配位，Raman 模式 b 位置，cm−1）：MeCN2/TTE1:1 746（加 TTE 不变）、MeCN2 746、MeCN-0.46M w（缺失或太弱）、MeCN-0.93M w、MeCN-1.85M w、MeCN-2.47M 742、MeCN-3.08M 744、MeCN2.5 746…（>2 M 出现配位 TFSI 并随浓度增强；加 TTE 后 TFSI 配位基本不变）；黏度：MeCN2/TTE1:1 8.6 cP、MeCN2 138 cP、DOL/TEGDME ∼3 cP（加 TTE（1:1）后大幅降低，接近常规电解液）；密度：MeCN2 1.47 g mL−1（仅一个值）；多硫化物溶剂化：MeCN2/TTE1:1 未报告、MeCN2 未报告、MeCN2.5/TTE1:1 未报告、DOL/TEGDME 未报告（未测；作者假设游离 MeCN 越多，多硫化物溶剂化能力越强（M0285））；多硫化物溶解度：MeCN2/TTE1:1 未报告、MeCN2 未报告、MeCN2.5/TTE1:1 未报告、DOL/TEGDME 未报告（未测；作者推断溶剂化物电解液中溶解度有限（M0291，推断））；离子电导率：MeCN2 未报告；离子迁移数：MeCN2 未报告；与 Li 金属的相容性（Li 浸泡变色）：MeCN2 干燥后不变色、MeCN2.5 干燥（<15 ppm 水）不变色；用未干燥盐配制（>50 p…（所有干燥电解液均不变色）
表现：
  ① Li‖S Swagelok 循环伏安（第 1 圈，0.1 mV s−1）｜硫载量 0.28−0.4 mg cm−2（S8）；E/S ∼13 g/L（S8 质量 : 电解液体积，原文写法） 原文为 g/L；倍率 CV 0.1 mV s−1，3.2–1.5 V，取第 1 圈：第一还原峰电位：MeCN2、MeCN2.5 相对 DOL/TEGDME 变坏（∼2.15 vs 2.4 V vs Li/Li+）；MeCN2.5 相对 MeCN2 差异小（∼2.15 vs ∼2.15 V vs Li/Li+）；MeCN2/TTE1:1 相对 MeCN2 差异小（∼2.05 vs ∼2.15 V vs Li/Li+）；MeCN2.5/TTE1:1 相对 MeCN2.5 差异小（∼2.05 vs ∼2.15 V vs Li/Li+）；MeCN2.5/TTE1:1 相对 MeCN2/TTE1:1 差异小（∼2.05 vs ∼2.05 V vs Li/Li+）；第二还原峰电位：MeCN2、MeCN2.5 相对 DOL/TEGDME 变坏（∼1.7 vs 2.05 V vs Li/Li+）；MeCN2.5 相对 MeCN2 差异小（∼1.7 vs ∼1.7 V vs Li/Li+）；MeCN2/TTE1:1 相对 MeCN2 变好（∼1.85 vs ∼1.7 V vs Li/Li+）；MeCN2.5/TTE1:1 相对 MeCN2.5 变好（∼1.85 vs ∼1.7 V vs Li/Li+）；MeCN2.5/TTE1:1 相对 MeCN2/TTE1:1 差异小（∼1.85 vs ∼1.85 V vs Li/Li+）；第一氧化峰电位：MeCN2、MeCN2.5 相对 DOL/TEGDME 差异小（∼2.45 vs 2.4 V vs Li/Li+）；第二氧化峰电位：MeCN2、MeCN2.5 相对 DOL/TEGDME 差异小（∼2.6 vs 2.5 V vs Li/Li+）（未报告：首圈容量、寿命或保持率、库仑效率、过电位）
  ② Li‖S 原位拉曼恒电位（2.8 → 1.8 V，MeCN 系列）｜硫载量 0.28−0.4 mg cm−2（推定：同实验部分 S@CMK-3 正极浇注）；E/S ∼13 g/L（推定：原文写 all cells 电解液约 0.03 mL，出现…；倍率 恒电位：2.8 V 阶跃至 1.8 V（MeCN 电解液第二还原峰电位），保持约…：S3•−拉曼峰达峰时间（多硫化物生成速率）：MeCN2/TTE1:1 相对 MeCN2 差异小（ca. 45 vs ca. 45 min）；MeCN2.5/TTE1:1 相对 MeCN2 变好（作者定性）；MeCN2.5/TTE1:1 相对 MeCN2/TTE1:1 变好（作者定性）；MeCN2、MeCN2/TTE1:1 相对 DOL/TEGDME 不判（ca. 45 vs ca. 20 min）（条件不同）；MeCN2.5/TTE1:1 相对 DOL/TEGDME 不判（作者定性）（条件不同）；S3•−峰强保持（占最大值比例）：MeCN2/TTE1:1 相对 MeCN2 差异小（80 vs 80 %）；MeCN2.5/TTE1:1 相对 MeCN2 差异小（作者定性）；MeCN2.5/TTE1:1 相对 MeCN2/TTE1:1 差异小（作者定性）；MeCN2、MeCN2/TTE1:1 相对 DOL/TEGDME 不判（80 vs ∼15 %）（条件不同）；MeCN2.5/TTE1:1 相对 DOL/TEGDME 不判（作者定性）（条件不同）；S3•−拉曼峰强（正极附近多硫化物生成量）：MeCN2.5/TTE1:1 相对 MeCN2/TTE1:1 不判（作者定性）（未报告：首圈容量、寿命或保持率、库仑效率、过电位）
  ③ Li‖S 原位拉曼恒电位（2.8 → 2.2 V，DOL/TEGDME）｜硫载量 0.28−0.4 mg cm−2（推定：同实验部分 S@CMK-3 正极浇注）；E/S ∼13 g/L（推定：原文写 all cells 电解液约 0.03 mL） 原…；倍率 恒电位：2.8 V 阶跃至 2.2 V（DOL/TEGDME 第二还原峰电位），…：无 A/B 比较（只测了一个配方）（未报告：首圈容量、寿命或保持率、库仑效率、过电位）
机制：
  强溶剂化一侧的短板〔多硫化物穿梭、正极反应〕：多硫化物生成动力学虽加快，但向本体电解液的扩散相比常规电解液大幅减少（M4）；1.8 V 下 S3•− 峰强持续，说明多硫化物消耗与扩散不显著；溶剂化物电解液（含或不含 TTE）中 S3•− 在正极附近比常规 DOL/TEGDME 更稳定（M9）；该电解液中多硫化物滞留在正极附近，可能源于溶解度有限或黏度较高（M15，推测）；TTE 1:1 电解液黏度（8.6 cP，引文）与扩散快的 DOL/TEGDME（3 cP，引文）相近，作者据此认为扩散减少的原因是溶剂化物中多硫化物溶解度有限（溶解度未测）（M16，推测）；MeCN 可能只在电解液/硫界面溶解多硫化物，从而把中间体留在电极表面附近（M17，推测）
  弱溶剂化一侧的短板〔多硫化物穿梭、正极反应〕：游离 MeCN 含量较高的电解液中硫还原时多硫化物生成更快，作者认为可能源于游离 MeCN 的溶剂化能力 → 正极反应动力学（M2，推测）；TTE 越多游离 MeCN 越多，可在正极溶解多硫化物，可能加快硫电还原动力学（全梯度说法；本篇 (MeCN)2 加 TTE 1:1 的达峰时间实测未变）（M3，推测）；前人研究认为 MeCN 溶剂化物中硫还原动力学受中间多硫化物溶解度差的阻碍，原因是 MeCN 与 Li⁺ 配位后不能充当多硫化物溶剂 → CV 峰偏移（M5，转述）；作者假设：游离 MeCN 的形成通过增强电解液对多硫化物的溶剂化能力影响硫电还原过程（M10，推测）；加 TTE 生成的游离 MeCN 使可溶中间体得以形成，从而促进还原（M12）；在游离 MeCN 含量最高的 (MeCN)x−LiTFSI:TTE 中观察到 S3•− 生成速率提高（M13）；硫还原动力学可能因游离 MeCN 而改善，但正极附近多硫化物的稳定性不受影响（动力学与滞留兼得）（M14）；游离 MeCN 可能通过增强局部溶剂化促进多硫化物生成动力学（结论段）（M24，推测）
  其他说法〔多硫化物穿梭、正极反应、电解液消耗、负极锂〕：Raman、NMR 与 AIMD 显示 TTE 以牺牲 MeCN 配位为代价与 Li⁺ 配位，游离 MeCN（良好的多硫化物溶剂）增多；只讲性质，未落到电池表现（M1）；CV 差异也可能来自高浓度（1 M → 近 4 M）导致 Li 活度不同及 MeCN 电解液黏度大得多（起点是浓度/黏度，非溶剂化）（M6，转述）；作者写的例外：加 TTE 使黏度从 138 降到 8.6 cP，本应加快硫还原、使还原峰正移，但第一还原峰反而负移（令人意外）（M7，推测）；黏度降低预期的效应在第二还原峰上出现：加 TTE 后第二还原峰正移（M8）；若无多硫化物溶剂化分子，硫还原将被迫走固-固转化而不形成可溶中间体（一般推理，未落到本篇测试）（M11，推测）；中间体留在电极附近可能减少活性物质损失、带来良好循环（本篇未做循环测试）（M18，推测）；游离 MeCN 可能影响倍率性能和 S8 利用率（未测）（M19，推测）；游离 MeCN 也可能影响负极 Li 沉积/溶解（未测；方向为游离 MeCN 多的一侧可能受损）（M20，推测）；游离 MeCN 在正极可能有益、在负极可能有害，二者难以拆开（作者点出的权衡，未测）（M21，推测）；作者写的对照例外：他文 tetraglyme−LiTFSI 溶剂化物中加氢氟醚会降低多硫化物溶解度，因 tetraglyme 螯合配位强、氢氟醚无法取代；故成溶剂化物的溶剂与稀释共溶剂的选择都重要（M22，转述）；TTE 在 (MeCN)2.5−LiTFSI 中更容易与 MeCN 交换，游离 MeCN 更多（只讲性质）（M23）；引言转述：(MeCN)2−LiTFSI 加 TTE 时 Li−S 电池容量高、循环稳定，纯溶剂化物严重衰减；TTE 被认为降黏度、提电导，并影响 Li 表面 SEI、硫还原路径；氟化醚可抑制穿梭、自放电（M25，转述）；转述：溶剂化物中 TFSI 优先分解形成无机 SEI，阻止游离 MeCN 在 Li 上分解（M26，转述）；即使 MeCN 可能不在负极分解，仍需考虑游离溶剂分子对正极硫反应路径的影响（M27，推测）
  作者主张：作者未用“折中/解耦”字样，内容接近解耦：调节成溶剂化物的溶剂与稀释共溶剂，使正极界面处发生部分溶剂介导的硫还原，同时保持正极附近活性物质电接触、防止溶出；最优配方 (MeCN)2.5−LiTFSI:TTE (1:1)：硫还原动力学接近常规电解液，同时保持溶剂化物中多硫化物在正极附近的高稳定性（仅原位拉曼依据，无循环测试）；因局部 Li⁺ 溶剂化结构对硫还原动力学影响强，建议调节溶剂化物溶剂与稀释共溶剂以获得有利的循环性能
```

## P039

```
【P039】对照：DOL:DME-0.3N（1 M LiTFSI + 0.3 M LiNO3 in 1,3-dioxolane:1,2-dimethoxyethane (DOL:DME)（比例原文未写）），常规醚基准（DOL/DME + LiTFSI + LiNO₃）：1 M LiTFSI + 0.3 M LiNO3 in DOL:DME（DOL:DME 比例原文未写）；Li‖S 测试只有新电解液一个配方，无对照；梯度：LiNO3 浓度（G2 中、不含 LiTFSI；用量梯度） G2-1N（1 M） / G2-4N（4 M）（溶剂化由强到弱）；另有：DOL:DME-0N、G2-0.3N、G2-T、G2-0.5T3N；尺子🧮：本版未算
性质：Li⁺ 溶剂化；多硫化物溶剂化：G2-0.3N G2 溶剂较高（作者定性）、DOL:DME-0.3N DOL:DME 较低（作者定性）（G2 溶剂高于 DOL:DME（作者定性，溶剂层面，未指明具体配方；此处挂同盐配方对））；多硫化物溶解度：G2-0.5T3N ~4 M Li2S8（以 S 计）、G2-T 低于 G2-0.5T3N（作者定性，无数值）（G2-0.5T3N 高于 G2-T（高浓度 NO₃⁻ 提高多硫化物溶解度））；离子电导率：G2-T 6.05 mS cm-1、G2-0.5T3N 1.41 mS cm-1（G2-0.5T3N 低于 G2-T）；黏度：G2-T 3.66 mPa s、G2-0.5T3N 34.6 mPa s（G2-0.5T3N 高于 G2-T）；密度：G2-T 1.125 g mL-1、G2-0.5T3N 1.159 g mL-1（G2-0.5T3N 略高于 G2-T）；LiNO3 溶解度：G2-4N G2 中可溶至 4 M、DOL:DME-0.3N 约 0.75 M（1 M LiTFSI in DOL:DME…（G2 溶剂中高于 DOL:DME）
表现：
  ① Cu‖Li 扣式库仑效率（0.4 mA cm-2，1 mAh cm-2）｜硫载量 不适用（Cu‖Li，无硫）；锂厚 250 μm（对电极）；倍率 0.4 mA cm-2 沉积至 1 mAh cm-2，0.4 mA cm-2 剥…；温度 30 °C；LiNO₃ 随配方变化（本篇变量：0 / 0.3 M / 1–4 M / 3 M）：寿命（循环圈数）：G2-0.5T3N 相对 DOL:DME-0.3N 变好（>200 vs <35 圈）；G2-4N 相对 G2-1N 变好（作者定性）；G2-0.3N 相对 DOL:DME-0.3N 变坏（作者定性）；库仑效率：DOL:DME-0.3N 相对 DOL:DME-0N 变好（作者定性）；G2-1N、G2-4N 相对 DOL:DME-0.3N 变坏（作者定性）；G2-0.3N 相对 DOL:DME-0.3N 差异小（作者定性）；G2-0.5T3N 相对 G2-T 变好（>99 vs ≈20 %）
  ② Cu‖Li 扣式高容量循环（0.6 mA cm-2，6 mAh cm-2）｜硫载量 不适用（Cu‖Li，无硫）；锂厚 250 μm（对电极）；倍率 0.6 mA cm-2（C/10）沉积至 6 mAh cm-2，0.6 mA c…；温度 30 °C；LiNO₃ 含 3 M：无 A/B 比较（只测了一个配方）
  ③ Li‖Li 对称电池（0.5 mA cm-2，5 mAh cm-2）｜硫载量 不适用（Li‖Li，无硫）；倍率 0.5 mA cm-2，5 mAh cm-2（C/10）；温度 30 °C；LiNO₃ 随配方变化（0 / 0.3 M / 3 M）：寿命（循环小时数）：DOL:DME-0N 相对 DOL:DME-0.3N 变坏（~500 vs ~1400 h）；G2-0.5T3N 相对 DOL:DME-0.3N 变好（>3000 vs ~1400 h）；过电位：DOL:DME-0N 相对 DOL:DME-0.3N 变坏（作者定性）
  ④ Li‖S 扣式（溶解多硫化物作活性物质）0.4 mA cm-2 循环｜硫载量 3.2 mg S（溶于 50 μL 电解液）/ 1.6 cm2 电极 ≈ 2.0…；E/S ≈15.6（反算：50 μL ÷ 3.2 mg S；硫全部在电解液中） µL m…；锂厚 400 μm；倍率 0.4 mA cm-2（200 mA g-1），约 C/7；1.9–2.7 V；温度 30 °C；LiNO₃ 含 3 M（作为主盐之一）：无 A/B 比较（只测了一个配方）（未报告：首圈容量、寿命或保持率、库仑效率、过电位）
  ⑤ Cu‖Li 软包 100 圈后残留物分析（0.4 mA cm-2，1 mAh cm-2）｜硫载量 不适用（Cu‖Li，无硫）；锂厚 80 μm（层压在 Cu 箔上）；倍率 0.4 mA cm-2 沉积至 1 mAh cm-2，剥离截止 1 V，100 …；温度 25 °C；LiNO₃ 随配方变化（0 / 3 M）：Cu 电极残留物面密度：G2-0.5T3N 相对 G2-T 变好（≈12 vs ≈29 mg cm-2）；死锂量（7Li NMR 金属/非金属 Li 峰面积比）：G2-0.5T3N 相对 G2-T 变好（作者定性）（未报告：首圈容量、寿命或保持率、库仑效率、过电位）
机制：
  其他说法〔多硫化物穿梭、正极反应、电解液消耗、负极锂〕：高浓度 LiNO3 使 SEI 含 Li2O，抑制电解液过度分解 → Li 沉积/剥离 CE 提高、循环寿命延长（M1，推测）；反复沉积/剥离时 LiNO3 在钝化新鲜锂表面的过程中以自限方式被消耗（M2）；每圈的小损失来自每次沉积/剥离对 LiNO3 的消耗，证据是锂的实用循环寿命与 LiNO3 浓度直接相关（LiNO3 越多寿命越长）（M3）；常规 DOL:DME 中 LiNO3 只是添加剂量，SEI 每圈形成与重建很快把添加剂耗尽，稳定 SEI 的作用有限 → 对照锂循环寿命短（M4）；LiTFSI 作共盐比溶剂选择更关键，归因于 TFSI⁻ 配位弱、离子缔合弱，使 Li⁺ 溶剂化/去溶剂化更容易 → 只含 LiNO3 的 G2 电解液 CE 低（M5，转述）；不含 LiNO3 的 1 M LiTFSI/G2 每圈只能剥离约 20% 的沉积锂，其余累积为死锂（M6）；死锂是沉积锂表面形成厚而绝缘的 SEI、与集流体失去接触的直接结果（M7，转述）；不含 LiNO3 的 DOL:DME Li‖Li 电池极化增大归因于两侧锂表面绝缘层累积（M8，转述）；硝酸根在碳上低于 1.9 V 被还原，而在锂上自限（Li2O 钝化），所以有锂负极时硝酸盐不被快速消耗；Li‖S 放电截止电压须 ≥1.9 V，否则硝酸盐会在碳表面全部被还原（M9）；XPS 显示含 LiNO3 电解液循环后表面 F、S 更少，S2p 与 N1s 谱表明这可能是 LiNO3 存在时 TFSI⁻ 分解更少（M10）；LixNOy 类阴离子物种因易溶于电解液，被认为对稳定锂金属的作用小于 Li2O（M11，推测）；综合 NMR、FTIR、XPS，作者提出 Li2O 是含 LiNO3 电解液在 Li-S 电池中性能改善的关键 SEI 组分（M12，推测）；以 Li2O 为主的 SEI 抑制 LiTFSI 与 G2 的还原，也抑制锂负极对可溶多硫化物的还原 → 阻止穿梭，溶解多硫化物 Li‖S 电池 CE 接近 100%、容量保持好（M13）；高浓度 LiNO3 两个作用：钝化锂负极使 CE >99% 维持更多圈；提高多硫化物溶解度，使充放电经液相而非固态 S↔Li2S 转化进行（M14）；G2-0.5T3N 中多硫化物溶解度高于 1 M LiTFSI/G2，被认为来自 LiNO3 较强的离子缔合（类比 LiCF3SO3）（M15，转述）；溶解多硫化物（catholyte）电池的优异表现只有在锂沉积/剥离 CE 极高的电解液中才可能（M16）；作者自写的局限：LiNO3 形成的 SEI 薄而稳定、可防止 G2 和 TFSI⁻ 过度分解，但每次沉积都会形成、剥离后残留，循环中持续累积（M17）
  作者主张：其他（非折中/解耦）：换用 G2 溶剂使 LiNO3 可高浓度溶解，高浓度 LiNO3 钝化锂负极并提高多硫化物溶解度，另加 LiTFSI 共盐提高离子电导率；最优配方 0.5 M LiTFSI + 3 M LiNO3 in G2；作者建议的后续方向：寻找不会被持续消耗的替代添加剂，并控制锂沉积形貌使 SEI 不必每圈重建
```

## P041

```
【P041】对照：无明确对照，其他：四种锂盐（LiTfO/LiFSI/LiTFSI/LiTDI）在 DOL/DME（1:1 vol.）中 1 M 与 3 M 并列比较，作者未设明确对照；LiNO₃ 是否加入电解液未报告；结果页以同浓度 LiTFSI 档作参照 B；梯度：阴离子种类（1 M，种类梯度） 1-TDI（LiTDI 1 M） / 1-TFSI（LiTFSI 1 M） / 1-FSI（LiFSI 1 M） / 1-TfO（LiTfO 1 M）（溶剂化由强到弱）；梯度：阴离子种类（3 M，种类梯度） 3-TFSI（LiTFSI 3 M） / 3-FSI（LiFSI 3 M） / 3-TfO（LiTfO 3 M）（溶剂化由强到弱）；梯度：LiTfO 浓度（用量梯度） 1-TfO（1 M） / 3-TfO（3 M） / 4-TfO（4 M）（溶剂化由强到弱）；梯度：LiFSI 浓度（用量梯度） 1-FSI（1 M） / 3-FSI（3 M） / 4-FSI（4 M）（溶剂化由强到弱）；梯度：LiTFSI 浓度（用量梯度） 1-TFSI（1 M） / 3-TFSI（3 M）（溶剂化由强到弱）；尺子🧮：本版未算
性质：Li⁺ 溶剂化（Li⁺–DME 相互作用强度，随阴离子）：1-TDI 最强、1-TFSI 次强、1-FSI 次弱、1-TfO 最弱（Li⁺–DME 相互作用 TfO⁻ < FSI⁻ < TFSI⁻ < TDI⁻）；Li⁺ 溶剂化结构（随盐浓度）：1-TDI 单一 DME 峰、1-TFSI 单一 DME 峰、1-FSI 单一 DME 峰、1-TfO 单一 DME 峰，溶剂化层与自由溶剂快速交换、3-TfO 出现低场 DME(2) 峰，聚集型 Li⁺-DME 溶剂化、3-FSI 出现低场 DME(2) 峰，聚集型溶剂化、3-TFSI 出现低场 DME(2) 峰；MD 显示溶剂稀缺、溶剂化壳重叠…、4-TfO DME 峰进一步低场，聚集结构更多…（盐浓度升高，聚集型 Li⁺ 溶剂化结构增多）；Li⁺–阴离子缔合（接触离子对，ranion*）：1-TDI 强于 TFSI⁻、与 TfO⁻ 相近、1-TFSI 介于 FSI⁻ 与 TDI⁻/TfO⁻ 之间、1-FSI 最弱（1 M 中解离度最高）、1-TfO 最强（σmeas/σD 最小；rTfO*、rLi* 最大）、3-TfO rTfO* 高于 1-TfO（随浓度升高）、3-FSI rFSI*≈1（与其他组分相互作用弱）、3-TFSI ranion* 与 1 M 相近或更低（1 M 下 TfO⁻ 最强、FSI⁻ 最弱；TfO⁻ 随浓度升高增强，其他阴离子相近或降低）；离子电导率（实测 σmeas）：1-TDI 6.2 × 10−3 S cm−1、1-TFSI 1.1 × 10−2 S cm−1、1-FSI 1.7 × 10−2 S cm−1、1-TfO 2.6 × 10−3 S cm−1（FSI⁻ > TFSI⁻ > TDI⁻ > TfO⁻）；离子解离度（σmeas/σD）：1-TDI 0.26、1-TFSI 0.26、1-FSI 0.34、1-TfO 0.06（FSI⁻ 最高，TfO⁻ 最低，TFSI⁻ 与 TDI⁻ 相同）；多硫化物溶剂化（阴离子与多硫化物的相互作用）：1-TDI 最弱（加 Li2S8 后 rLi* 升幅最大）、1-TFSI 弱（加 Li2S8 后 rLi* 升高）、1-FSI 弱（加 Li2S8 后 rLi* 升高）、1-TfO 最强（加 Li2S8 后 rTfO* 升高、rLi* 显著降…（TfO⁻ 最强，TDI⁻ 最弱；DME 不直接参与多硫化物解离）；阴离子迁移率（Danion/DDOL）：1-TDI 较低、1-TFSI 未报告（文字未排序，数值仅图）、1-FSI 较高、1-TfO 较低、3-FSI 较高（17O 峰强保留）、3-TfO 低（参与聚集团簇）、3-TFSI 低（参与聚集团簇）（FSI⁻ 迁移率高；TfO⁻、TDI⁻ 及 3 M TFSI⁻ 迁移率低）；多硫化物溶解度：1-TDI 受限（M0104 引他文 ref 4，本文未测）
表现：
  ① Li‖S 2320 扣式 0.2 C 循环（1.5–3 V）｜硫载量 ≈1 mg cm-2；锂厚 0.45 mm（推定：SI 材料表 Li 片规格）；倍率 0.2 C：首圈容量：1-TDI、1-FSI、1-TfO、3-TFSI 相对 1-TFSI 不判（仅图，未读）；3-FSI、3-TfO 相对 3-TFSI 不判（仅图，未读）；3-TfO 相对 1-TfO 不判（仅图，未读）；3-FSI 相对 1-FSI 不判（仅图，未读）；指定圈容量：1-TDI 相对 1-TFSI 变好（作者定性）；1-FSI、1-TfO 相对 1-TFSI 变坏（作者定性）；3-TfO 相对 3-TFSI 变坏（作者定性）；3-TfO 相对 1-TfO 不判（仅图，未读）；3-TFSI 相对 1-TFSI 不判（仅图，未读）；寿命（循环圈数）：3-FSI 相对 3-TFSI 变坏（作者定性）；3-FSI 相对 1-FSI 不判（仅图，未读）；衰减率：3-TfO 相对 1-TfO 变坏（作者定性）（未报告：库仑效率、过电位）
机制：
  强溶剂化一侧的短板〔多硫化物穿梭、正极反应〕：TfO⁻ 与多硫化物相互作用强（含 Li2S8 时 ranion* 高、rLi* 低）→ 正极活性物质大量流失 → 3-TfO 容量低（作者用 might）（M7，推测）；1-TfO 容量较低归因于其在含 Li2S8 的 1 M 溶液中 ranion* 较高（TfO⁻ 与 Li⁺/多硫化物缔合强）（M8）；高浓度 LiTfO 中 TfO⁻ 更偏好与多硫化物相互作用 → 正极活性物质流失加剧 → 容量衰减更快（M9）；TfO⁻ 虽迁移率低，但与多硫化物相互作用强 → 加速多硫化物从正极溶出，高 LiTfO 浓度时尤甚（M13）；低迁移率阴离子（与 Li⁺ 相互作用强）可优先与多硫化物相互作用 → 加剧有害的多硫化物溶出（M17，推测）
  其他说法〔多硫化物穿梭、正极反应、电解液消耗、负极锂〕：负极钝化层生成与阴离子迁移率有关，正极活性物质流失（多硫化物溶解）与阴离子对多硫化物的亲和力有关 → 两者共同决定循环表现（M1）；长期容量和第 33→100 圈衰减率强烈依赖阴离子迁移率（Danion/DDOL），TfO⁻ 电解液例外（M2）；阴离子迁移率越低越有利于 Li‖S 稳定循环（M3）；作者自写的例外：TfO⁻ 电解液迁移率低但性能差（M4）；第 100 圈容量随阴离子相互作用强度（ranion*）升高、即阴离子迁移率降低而升高（M5）；3-TfO 因阴离子与 Li⁺ 相互作用过强，第 100 圈容量显著低于按趋势的预期（M6）；3-FSI 电池第 34 圈突然失效，作者归因于 Li 负极上快速生成绝缘钝化层（与前人观察一致，SEM 见厚 SEI）（M10，与他文一致）；迁移率高、与其他组分相互作用弱的阴离子容易参与 Li 金属表面反应形成 SEI（3-FSI 33 圈 SEI 厚度≈3-TFSI 200 圈，阻抗显著增大，部分证据引自前文 ref 5）（M11，与他文一致）；FSI⁻ 迁移率高，可能增强其与 Li 负极表面的相互作用、加速有害 SEI 生成（M12，推测）；TDI⁻ 迁移率较低且与多硫化物相互作用弱 → 电池性能较好（M14）；阴离子同时影响 SEI 生成和多硫化物溶出，两者都是决定 Li‖S 性能的关键（M15）；高迁移率阴离子（与 Li⁺ 相互作用弱）在 Li/电解液界面浓度更高 → 盐分解增强 → 生成厚钝化 SEI（M16，推测）；DME 主要溶剂化锂盐、不直接参与多硫化物解离（与阴离子不同）；未落到电池表现（M18）
  作者主张：解耦（阴离子选择）：理想电解液的阴离子应同时迁移率低（减少负极上过度生成 SEI）、与多硫化物相互作用弱（减少多硫化物溶出）；本篇表现最好的是 LiTDI 体系（1-TDI）
```

## P095

```
【P095】对照：DOL-DME（dissolving 1 m LiTFSI in a (1:1 v/v) mixture of DOL and DME；LiNO3 was not used），不含 LiNO₃ 的自配对照：1 m LiTFSI DOL/DME（1:1 v/v），全文电解液均不加 LiNO₃；梯度：与 DOL 1:1（v/v）混合的共溶剂种类（种类梯度） DOL-DMA（DMA） / DOL-DMSO（DMSO） / DOL-MeIm（MeIm） / DOL-DME（DME）（溶剂化由强到弱）；尺子🧮：本版未算
性质：多硫化物溶解度：DOL-DMA ≥1.5 m Li2S6（室温完全溶解）、DOL-DMSO ≥1.5 m Li2S6（室温完全溶解）、DOL-MeIm ≥1.5 m Li2S6（室温完全溶解）、DOL-DME <1.5 m Li2S6（室温不能完全溶解 1.5 m；文中…（三种高 DN 溶剂高于 DOL–DME；三者之间未分高低）；多硫化物溶剂化（形态：S3•− 自由基相对含量，0.25 m 名义 Li2S6，UV–vis 618 nm）：DOL-DMA 最高（约为 DMSO、MeIm 的 5 倍，five tim…、DOL-DMSO 低于 DMA（约 DMA 的 1/5）、DOL-MeIm 低于 DMA（约 DMA 的 1/5）、DOL-DME 无可辨峰（DMA > DMSO ≈ MeIm > DOL–DME（无峰））；多硫化物溶剂化（形态：S6²⁻ 相对含量，0.25 m 名义 Li2S6，UV–vis 350/475 nm）：DOL-DMA 低于 DMSO、MeIm、DOL-DMSO 最高之一（比 DMA 高 10–30%）、DOL-MeIm 最高之一（比 DMA 高 10–30%）、DOL-DME 无 S6²⁻ 峰（偏向 S4²⁻，300、420 nm 峰更…（DMSO ≈ MeIm > DMA；DOL–DME 无 S6²⁻ 峰、偏向 S4²⁻）；多硫化物溶剂化（高浓度下 475 nm S6²⁻ 峰与 S3•− 峰强度比）：DOL-DMA 两者大致相等、DOL-DMSO S6²⁻ 峰约为 S3•− 的 6 倍（almost six…、DOL-MeIm S6²⁻ 峰约为 S3•− 的 6 倍（almost six…、DOL-DME 未报告（DMSO、MeIm 中高浓度下平衡偏向 S6²⁻，DMA 中 S3•− 仍大量存在；三种高 DN 溶…）；多硫化物溶剂化（低浓度 0.1×10⁻³ m 名义 Li2S6 目视 S3•− 蓝色）：DOL-DMA 有（蓝色）、DOL-DMSO 有（蓝色）、DOL-MeIm 未报告、DOL-DME 未报告（DMA、DMSO 低浓度下呈 S3•− 蓝色）；Li⁺ 溶剂化：DOL-DMA 未报告、DOL-DMSO 未报告、DOL-MeIm 未报告、DOL-DME 未报告；溶剂对锂金属的化学稳定性（纯溶剂浸锂）：DOL-DMA 严重不稳定：4.53、2.22、2.13、1.6、1.1、0…、DOL-DMSO 无新峰（作者推测生成不溶 SEI）；24 h 目视变化小、DOL-MeIm 最不稳定：7.6 ppm 峰消失，MeIm 被完全消耗；24…、DOL-DME DOL、DME 浸锂 24 h 目视变化小；NMR 结果正文…（不稳定程度 MeIm > DMA > DMSO；DOL、DME 目视变化小）；多硫化物在溶剂中的化学稳定性：DOL-DMA 稳定（无新峰）、DOL-DMSO 稳定（无新峰）、DOL-MeIm 稳定（无新峰）、DOL-DME 稳定（无新峰；原文 each of the solvents…（各溶剂均稳定）
表现：
  ① Li‖S 扣式 2 mg cm-2、E/S 20 首次放电（C/10，至 1.5 V）｜硫载量 2.0 ± 0.15 mg cm-2；E/S 20 µL mg⁻¹；倍率 C/10；LiNO₃ 不含：首圈容量：DOL-DMA、DOL-DMSO 相对 DOL-DME 变好（≈1250 vs 1100 mAh g-1）；DOL-MeIm 相对 DOL-DME 变坏（150 vs 1100 mAh g-1）；过电位：DOL-MeIm 相对 DOL-DME 变坏（作者定性）（未报告：寿命或保持率、库仑效率）
  ② Li‖S 扣式 6 mg cm-2、E/S 10 首次放电（C/10，至 1.4 V）｜硫载量 6.0 ± 0.2 mg cm-2；E/S 10 µL mg⁻¹；倍率 C/10；LiNO₃ 不含：首圈容量：DOL-DMA 相对 DOL-DME 变好（670 vs 540 mAh g-1）；DOL-DMSO 相对 DOL-DME 变好（570 vs 540 mAh g-1）；DOL-MeIm 相对 DOL-DME 变坏（470 vs 540 mAh g-1）；过电位：DOL-MeIm、DOL-DMA 相对 DOL-DME 变坏（作者定性）（未报告：寿命或保持率、库仑效率）
  ③ Li‖Li 对称扣式恒流循环与一次镀/剥锂后 EIS｜硫载量 不适用（Li‖Li）；E/S 不适用（Li‖Li）；LiNO₃ 不含：寿命（循环小时数）：DOL-DMA、DOL-MeIm 相对 DOL-DME 变坏（作者定性）；过电位：DOL-DMSO 相对 DOL-DME 变坏（150 vs ≈50 mV）；阻抗：DOL-DMA 相对 DOL-DME 变坏（315 vs ≈30 Ω）；DOL-MeIm 相对 DOL-DME 变坏（380 vs ≈30 Ω）；DOL-DMSO 相对 DOL-DME 变坏（70 vs ≈30 Ω）
机制：
  强溶剂化一侧的短板〔多硫化物穿梭、正极反应、负极锂〕：DMA 中 S3•− 更多 → 驱动更多 Li2S 析出 → 高载量放电曲线出现大的成核过电位后电压回升（M3）；高溶剂化电解液在高载量下可能大幅提高硫利用率，但多硫化物穿梭增加给长循环带来挑战（本文未测循环）（M19，推测）；文献中难溶电解液抑制多硫化物溶解 → 减少穿梭和活性物质损失 → 改善循环（M20，转述）；锂负极钝化保护层可屏蔽溶剂副反应，并减轻高溶剂化电解液中必然增加的多硫化物穿梭造成的活性物质损失（M22，推测）
  弱溶剂化一侧的短板〔正极反应〕：DMA（及 DMSO）溶解更多多硫化物且有 S3•− → 硫利用率提高 → 首次放电容量高于 DOL–DME（低、高载量）（M1）；高载量、低 E/S 下提高多硫化物溶解度可延长溶液介导放电段 → 提高硫利用率/比能量（M15）；溶解更多多硫化物与优先稳定 S3•− 并非完全相关的两个变量，但都提高溶液介导的利用率（M17）；限制多硫化物溶剂化 → 更依赖表面导电路径，绝缘且动力学受限（M21，转述）
  其他说法〔正极反应、电解液消耗、负极锂〕：高浓度（高载量贫液）下 DMSO 中 S3•− 减少 → 硫利用率提升消失 → 6 mg cm-2 首次放电容量低于 DMA（M2）；MeIm 首次放电容量很低（150、470 mAh g-1）→ 作者推测溶剂与电极之间发生大量不可逆副反应（M4，推测）；MeIm 第二平台过电位大（100、400 mV）→ 表明与锂金属负极严重不稳定（M5）；DMA 与锂金属不稳定可能掩盖了其因 S3•− 丰富而已经很高的硫利用率，使其未发挥全部潜力（M6，推测）；DMSO 浸锂后 NMR 无新峰 → 推测 DMSO 与锂反应生成不溶 SEI 产物（M7，推测）；DMSO 可能被锂金属断键生成甲次磺酸锂（引前人报道的机理）（M8，转述）；DMA 浸锂后出现大量新峰 → DMA 与锂接触严重不稳定（M9）；DMA 与锂接触生成二甲胺（文献报道），中心 C–N 单键不稳定；二甲胺挥发与副产物解释 NMR 变化（M10，转述）；MeIm 在所有溶剂中与锂金属最不稳定（多个新峰、7.6 ppm 峰消失）（M11）；锂金属与 MeIm 严重反应耗尽全部 MeIm；推测 C–N 单键是 DMA 与 MeIm 共同的锂不稳定点（M12，推测）；推测 MeIm 在 C–N 处反应可能开环，引发进一步副反应、生成大量分解产物（M13，推测）；各溶剂与溶解多硫化物 30 d 稳定 → 高溶剂化思路对多硫化物不受本征限制，改进需集中在保护锂金属负极（M14）；DMSO、MeIm 在浓多硫化物条件下 S3•− 减少 → 硫利用率提升不如 S3•− 丰富的 DMA（M16）；三种高 DN 电解液（相对 DOL–DME）与锂金属接触均本征不稳定、不受控分解（电化学与 NMR 证据）（M18）；S3•− 自由基被高 DN 溶剂的高给体性稳定，可在溶液中作氧化还原媒介（M23，转述）；高浓度下 S3•− 的强弱与 DN 或介电常数不直接相关，可能需要另一个指标描述自由基稳定化（M24，推测）
  作者主张：非折中/非解耦：采用高溶剂化（高 DN）电解液在高载量、低 E/S 下提高多硫化物溶解度和硫利用率，同时以锂负极钝化保护层应对溶剂与锂不稳定及穿梭；正文未定最优配方（DOL–DMA 利用率最高但与锂不稳定）；改进方向集中在保护锂金属负极；也可在无锂金属负极的全电池中测试，或做分子设计引入合适官能团以消除与锂的不稳定；实际应用中高溶剂化策略可能需要钝化的锂金属保护层，防止穿梭的可溶多硫化物与锂反应
```

## P109

```
【P109】对照：无明确对照，其他：LiClO4/环丁砜单一溶剂浓度梯度（0.1–2.8 M），无作者指定对照，电解液不含 LiNO₃；各项结果以 1.0 M 档为参照档；梯度：LiClO4 浓度（用量梯度） 0.1M（0.1 M） / 0.5M（0.5 M） / 1.0M（1.0 M） / 1.5M（1.5 M） / 2.0M（2.0 M） / 2.4M（2.4 M） / 2.8M（2.8 M）（溶剂化由强到弱）；尺子🧮：本版未算
性质：离子电导率：1.0M 约在此处最大（与首圈容量最大值位置一致，约 1 M；各档数值…（沿梯度先升后降（钟形，最大值约 1 M））；黏度（沿梯度升高（作者称随盐浓度呈指数升高；各档数值仅在 Fig. 6））；游离溶剂分子数（未进入支持盐 Li⁺ 溶剂化层的环丁砜，作者计算）：0.1M 10.3 M、0.5M 9.3 M、1.0M 8.1 M、1.5M 6.9 M、2.0M 5.7 M、2.4M 4.7 M、2.8M 3.9 M（沿梯度降低）；Li⁺ 溶剂化（各档差异小（作者称各浓度下 Li⁺ 溶剂化能几乎不变））；多硫化物溶剂化（电离解离程度/物种分布）（沿梯度离子态比例降低、分子态（及自由基态）比例升高（作者假设，未直接测））；未测：多硫化物溶解度
表现：
  ① Li‖S Swagelok 两电极电池 0.15C 恒流循环（LiClO4/环丁砜 7 档）｜硫载量 约 1.2 mg cm-2（面容量 2 mAh cm-2）；E/S 6.7 µL mg⁻¹ S；锂厚 120 µm（提取文本作“120 mm”，µ 符号疑似丢失）；倍率 充放电均 0.3 mA cm-2（0.15C，250 mA g(S)-1）；温度 30 °C；LiNO₃ 不含（电解液写明为 LiClO4 的环丁砜溶液，全文未提 LiNO₃）：高压平台放电容量：0.1M 相对 1.0M 变坏（315 vs 361 mAh g(S)-1）；0.5M 相对 1.0M 变坏（340 vs 361 mAh g(S)-1）；1.5M 相对 1.0M 差异小（363 vs 361 mAh g(S)-1）；2.0M 相对 1.0M 变坏（334 vs 361 mAh g(S)-1）；2.4M 相对 1.0M 变坏（336 vs 361 mAh g(S)-1）；2.8M 相对 1.0M 变坏（282 vs 361 mAh g(S)-1）；首圈容量：0.1M、0.5M、1.5M、2.0M、2.4M、2.8M 相对 1.0M 变坏（作者定性）；高压平台放电电压：0.1M、0.5M 相对 1.0M 变好（作者定性）；1.5M、2.0M、2.4M、2.8M 相对 1.0M 变坏（作者定性）；库仑效率：0.1M、0.5M 相对 1.0M 变坏（作者定性）；1.5M、2.0M、2.4M、2.8M 相对 1.0M 变好（作者定性）；衰减率：0.1M、0.5M、1.5M、2.0M、2.8M 相对 1.0M 不判（作者定性）；2.4M 相对 1.0M 变好（作者定性）；穿梭电流：0.1M、0.5M 相对 1.0M 变坏（作者定性）；1.5M、2.0M、2.4M、2.8M 相对 1.0M 变好（作者定性）；阻抗：0.5M 相对 1.0M 变坏（作者定性）；1.5M 相对 1.0M 变好（作者定性）；0.5M、1.5M、2.0M 相对 1.0M 差异小（作者定性）（未报告：过电位）
机制：
  强溶剂化一侧的短板〔正极反应〕：钟形曲线上升段（低浓度至约 1 M）低压平台放电电压与还原深度升高 → 作者据此认为低阶多硫化物（n≤4）反应活性随盐浓度升高而升高，低浓度档还原深度较低（M4）；盐浓度升高使多硫化物电离解离平衡向分子态移动，分子态反应活性高于离子态 → 低阶多硫化物反应活性升高；低浓度档多硫化物以离子态为主、还原深度较低（M5，推测）；第 2 圈直流内阻随放电深度和盐浓度的变化支持：盐浓度升高 → 多硫化物分子态比例增加，分子态电化学活性高于离子态（低浓度档内阻较高）（M9）；若碳表面被难溶的硫/Li₂S 钝化是容量衰减原因之一，则高浓度电解液中硫和 Li₂S 结晶受阻可解释衰减速率随盐浓度升高而降低（低浓度档衰减较快）（M10，推测）
  弱溶剂化一侧的短板〔正极反应〕：游离溶剂分子（未进入支持盐 Li⁺ 溶剂化层的环丁砜）随 LiClO4 浓度升高而减少 → 可溶剂化多硫化物中 Li⁺ 的溶剂不足 → 硫电化学还原深度（首圈放电容量）受限（M1）；盐浓度高于 2 M（2.4、2.8 M）时游离溶剂不足以溶剂化多硫化物 → 硫还原深度进一步降低（首圈容量低于 1.0 M 最优档）（M2）；盐浓度升高抑制高阶多硫化物均裂解离（高活性的中性/自由基态减少）→ 高压平台放电电压降低（M6，推测）
  其他说法〔多硫化物穿梭、正极反应、电解液消耗、负极锂〕：盐浓度超过约 1 M 后电解液黏度显著升高、传输性质下降 → 硫还原深度降低（容量—浓度钟形曲线下降段）；作者在 M0201 又认为电荷转移比传输更关键（M3，推测）；首圈容量—盐浓度曲线与离子电导率等温线的最大值位置一致（约 1 M）→ 离子传输与硫还原深度受同一因素（Li⁺ 迁移率和浓度）控制（M7）；作者认为多硫化物还原深度更多由电荷转移速率（受随盐浓度变化的多硫化物物种控制）决定，而非介质传输性质；作者自称为待验证的假设（M0209）（M8，推测）；盐浓度升高 → 电解液黏度升高 → 硫在两电极间迁移变慢 → 库仑效率升高（M11，推测）；第 3 圈自放电（穿梭）电流随电解液黏度升高而降低 → 库仑效率随盐浓度升高主要源于硫和多硫化物两极间迁移减慢（M12）；2.8 M 黏度高 → 前几圈正极中只有部分硫被还原 → 循环中放电容量逐步升高、库仑效率 >100%（M13，推测）；低、中浓度（0.5–1.5 M）电解液循环初期库仑效率下降，可能来自锂表面膜传输性质改善或锂分散使锂表面积增大；作者称原因需进一步实验确认（M0277）（M14，推测）；循环后段容量衰减主要来自锂电极上电解液分解与正极碳表面被难溶产物钝化（不针对浓度比较）（M15，转述）；电解液量有限时，循环一定圈数后容量骤降至近零（对应 0.5–2.0 M 衰减曲线后段的骤降，不针对浓度比较）（M16，转述）；各浓度下 Li⁺ 溶剂化能几乎不变 → 放电电压更多由电极过程动力学而非 Li⁺ 溶剂化热力学决定（原文未给溶剂化能数据）（M17）；盐浓度升高 → 黏度升高 → 含硫粒子（扩散+迁移）总迁移率降低（未直接落到电池表现）（M18）；作者总体看法：支持盐浓度通过改变多硫化物物种、缔合—解离平衡以及多硫化物和支持盐中 Li⁺ 的溶剂化，决定电池性能（M19，推测）
  作者主张：作者未提出折中或解耦主张；不同指标最优档不同：硫还原深度（首圈放电容量）1.0 M 最大、2.8 M 最小，循环中容量变化最小在 2.4 M，2.4 M 以上库仑效率接近 100%
```

## P149

```
【P149】对照：LS002（conventional electrolyte (1 m LiTFSI DOL/DME with 1 wt% LiNO3, denoted as LS002)…），常规醚基准（DOL/DME + LiTFSI + LiNO₃）：商购 LS002（1.0 m LiTFSI DOL:DME = 1:1 + 1 wt% LiNO₃）；TDE 的 LiNO₃ 仅约 0.025 m，两者 LiNO₃ 用量不同；电池测试多数同时配 CS 碳涂层隔膜；梯度：TTE 体积分数（用量梯度：向 2 m LiTFSI/DME 母液中加 TTE） 2m-DME（0%） / TDE（80%（TTE : 2 m LiTFSI/DME = 4:1））（溶剂化由强到弱）；另有：TDE-noLiNO3；尺子🧮：本版未算
性质：多硫化物溶解度：2m-DME 未报告、TDE 低（仅由透明变为极浅黄；Li₂S₆ 峰弱得多）、LS002 高（透明电池颜色随时间加深；UV–vis Li₂S₆ 峰强）（TDE 低于 LS002）；多硫化物溶剂化：2m-DME 未报告、TDE 较弱（作者说法）、LS002 较强（作者说法）（TDE 弱于 LS002（作者说法，无独立测量））；Li⁺ 溶剂化：2m-DME TFSI⁻ S=O 峰 1243.1 cm⁻¹（与 1 m …、TDE TFSI⁻ 峰 1244.8 cm⁻¹，接近 5 m LiT…、LS002 未报告（加 TTE 后 TFSI⁻ 进入 Li⁺ 溶剂化层（接触离子对）；作者称 DME、Li⁺、TFSI⁻…）；离子电导率：2m-DME 高于 TDE（数值仅图 2a）、TDE 0.990 mS cm-1、LS002 高于 TDE（数值仅图 2a）（TDE 略低于 LS002 与 2 m LiTFSI/DME（作者归因于盐浓度较低）；随 TTE 体…）；黏度：2m-DME 高于 TDE（数值仅图 1b）、TDE 1.091 mPa s、LS002 高于 TDE（数值仅图 1b）（TDE 低于 LS002 与 2 m LiTFSI/DME）；离子迁移数：2m-DME 未报告、TDE 0.4842、LS002 未报告（只测 TDE（各 TTE 比例的迁移数仅 Figure S1））；电化学稳定窗口：2m-DME 仅图 2b、TDE 分解起始 4.7 V vs Li/Li+、LS002 仅图 2b（只给 TDE 数值）；阻燃性：TDE 难点燃（不燃）、LS002 剧烈燃烧（TDE 不燃，LS002 易燃；TTE 体积比 ≥80% 时喷雾可扑灭燃烧纸卷）
表现：
  ① Li‖S 0.5 C 长循环（不配 CS 隔膜）｜硫载量 ≈1.2 mg cm-2（约 2 mAh cm-2）；倍率 0.5 C（≈1 mA cm-2）；温度 ambient temperature（原文未给数值）；LiNO₃ 均含：LS002 1 wt%；TDE 约 0.025 m：指定圈容量：TDE 相对 LS002 变坏（作者定性）；保持率：TDE 相对 LS002 变好（作者定性）；首圈容量：TDE 相对 LS002 不判（仅图，未读）（未报告：库仑效率、过电位）
  ② Li‖S 0.5 C 长循环（配 CS 碳涂层隔膜）｜硫载量 ≈1.2 mg cm-2（约 2 mAh cm-2）；倍率 0.5 C（≈1 mA cm-2）；温度 ambient temperature（原文未给数值）；LiNO₃ 均含：LS002 1 wt%；TDE 约 0.025 m：指定圈容量：TDE 相对 LS002 变坏（作者定性）；TDE 相对 LS002 变好（作者定性）；首圈容量：TDE 相对 LS002 不判（仅图，未读）；保持率：TDE 相对 LS002 变好（49.4 vs 23.7 %）（未报告：库仑效率、过电位）
  ③ Li‖S 循环伏安｜倍率 扫速 0.1 mV s-1；LiNO₃ 均含：LS002 1 wt%；TDE 约 0.025 m：过电位：TDE 相对 LS002 变好（作者定性）（未报告：首圈容量、寿命或保持率、库仑效率）
  ④ Li‖S 倍率（仅 TDE+CS）｜硫载量 1 mg cm-2；倍率 倍率阶梯至 4 C（6.7 mA cm-2），后回 0.5 C；LiNO₃ 含约 0.025 m（TDE）：无 A/B 比较（只测了一个配方）（未报告：首圈容量、寿命或保持率、库仑效率、过电位）
  ⑤ Li‖S 60 °C 0.1 C 循环（配 CS）｜硫载量 ≈1.2 mg cm-2；倍率 0.1 C；温度 60 °C；LiNO₃ 均含：LS002 1 wt%；TDE 约 0.025 m：首圈容量：TDE 相对 LS002 变坏（1557 vs 1671.5 mAh g-1）；指定圈容量：TDE 相对 LS002 变好（作者定性）（未报告：库仑效率、过电位）
  ⑥ Li‖S 高载硫 0.02 C 循环（配 CS）｜硫载量 over 4 mg cm-2（图注）；实验部分 ≈4 mg cm-2；倍率 0.02 C；温度 25 °C；LiNO₃ 均含：LS002 1 wt%；TDE 约 0.025 m：首圈容量：TDE 相对 LS002 差异小（1187 vs 1223.9 mAh g-1）；指定圈容量：TDE 相对 LS002 变好（作者定性）；库仑效率：TDE 相对 LS002 变好（>97 vs ≈80.6–≈93.8 %）（未报告：过电位）
  ⑦ Li‖S 自放电（充至 2.8 V 后静置 72 h，配 CS）｜LiNO₃ 均含：LS002 1 wt%；TDE 约 0.025 m：自放电率：TDE 相对 LS002 变好（作者定性）（未报告：首圈容量、寿命或保持率、库仑效率、过电位）
  ⑧ Li‖Li 2.5 mA cm-2 / 5 mAh cm-2｜硫载量 不适用（Li‖Li）；倍率 2.5 mA cm-2，5 mAh cm-2；LiNO₃ 均含：LS002 1 wt%；TDE 约 0.025 m：过电位：TDE 相对 LS002 不判（30 vs >50 mV）
  ⑨ Li‖Li 1.0 mA cm-2 / 1.0 mAh cm-2 长循环｜硫载量 不适用（Li‖Li）；倍率 1.0 mA cm-2，1.0 mAh cm-2；LiNO₃ 均含：LS002 1 wt%；TDE 约 0.025 m：寿命（循环小时数）：TDE 相对 LS002 不判（>2500 vs >2500 h）；过电位：TDE 相对 LS002 变好（作者定性）
  ⑩ Li‖Cu 0.1 mA cm-2 / 0.1 mAh cm-2｜硫载量 不适用（Li‖Cu）；倍率 0.1 mA cm-2，0.1 mAh cm-2；LiNO₃ 均含：LS002 1 wt%；TDE 约 0.025 m：库仑效率：TDE 相对 LS002 变好（作者定性）
  ⑪ Li‖Li TDE 含/不含 LiNO3（Figure S11）｜硫载量 不适用（Li‖Li）；LiNO₃ TDE 含约 0.025 m；TDE-noLiNO3 不含：过电位：TDE 相对 TDE-noLiNO3 不判（作者定性）（条件不同）
机制：
  强溶剂化一侧的短板〔多硫化物穿梭、电解液消耗、负极锂〕：多硫化物溶剂化较低同时带来好处：TDE 电池循环稳定性提高，900 圈容量几乎不变（M3）；LS002 中大量多硫化物溶出，过量部分穿过碳涂层到达锂负极 → 容量快速衰减（M7）；TDE 溶解多硫化物能力较弱，加上隔膜正极侧碳涂层，穿梭被进一步抑制（M8）；LS002 对多硫化物溶解度高 → 静置时溶出的多硫化物与锂负极自发反应、穿梭严重 → 自放电严重（开路电压 2.35 → 2.15 V）（M10，与他文一致）；TDE 多硫化物溶解度降低 → 自放电减轻（M11）；高温下常规电解液（LS002）与锂负极反应更强，电解液持续消耗、多硫化物穿梭严重 → 60 °C 容量骤降（M12）；TDE 与 CS 协同减少多硫化物穿梭，也是 60 °C 性能好的重要原因（M14）；TDE 对多硫化物溶解度较低 → 阻碍多硫化物扩散与穿梭 → 容量保持率更高（0.5 C 200 圈 83.6%）（M16）
  弱溶剂化一侧的短板〔正极反应〕：TDE 对多硫化物溶剂化能力较低 → 硫利用率降低 → 不配 CS 时放电容量低于 LS002（≈200 mAh g-1）（M2，与他文一致）；TDE 对多硫化物溶剂化能力有限、易饱和；CS 加速高阶→低阶多硫化物转化，避免 TDE 饱和，使其能持续溶剂化多硫化物，提高硫利用率（弱溶剂化一侧的容量短板可由隔膜补回）（M5）；LS002 溶出更多多硫化物、被 CS 碳层捕获 → 短期硫利用率显著提高 → 前 200 圈 LS002 容量略高于 TDE（M6）
  其他说法〔多硫化物穿梭、正极反应、电解液消耗、负极锂〕：TDE 对多硫化物溶出少（UV–vis Li₂S₆ 峰弱）→ 多硫化物穿梭少；未落到电池表现（M1）；TDE 配 CS 后容量明显高于单用 TDE，归因于 CS 隔膜加快多硫化物反应动力学（隔膜变量，非电解液）（M4，推测）；TDE 使锂负极形成无枝晶界面 → TDE 电池比 LS002 更稳定（M9）；TDE+CS 在 60 °C 稳定、容量高，归因于电极–电解液界面优化（M13）；高载硫电池中 LS002 的负极/电解液界面恶化 → 库仑效率低、容量快速衰减（M15）；TDE 形成刚柔兼具的 SEI 和无枝晶锂负极界面 → Li‖Li、Li‖Cu 循环稳定，60 °C 下界面仍稳定（M17）；TDE 的 Li‖Li 过电位始终低于 LS002 → TDE 电解液/电极界面阻抗较低（M18）；LS002 的 Li‖Cu 库仑效率波动并急剧下降 → LS002 对锂金属的还原稳定性差（M19）；LS002 中锂表面多孔破碎、比表面增大 → 界面反应增多、SEI 不稳定、电解液持续消耗（M20，推测）；LS002 中粗糙易剥落的锂表面易失去电接触 → 形成死锂 → 最终电池失效（M21）；TDE 分解生成富 LiF、含有机 O–C–O 的软硬兼具 SEI → 抑制锂形貌不稳定（与 SEM 一致）（M22，与他文一致）；TDE 无枝晶、致密沉积 → 减少死锂 → 锂负极长循环稳定性大幅提高（M23）；HOMO/LUMO 计算与锂浸泡 TTE 的 XPS 表明 TTE 参与 SEI 形成（M24）；TDE 中少量 LiNO3 在初期分解（还原为 LiNxOy、Li2O，可能生成 Li3N）→ 界面阻抗降低 → 初期过电位下降（M25，推测）
  作者主张：其他（作者未用折中/解耦说法；电解液 + 功能隔膜组合）：用 TTE 稀释的 TDE 降低多硫化物溶解、抑制穿梭并稳定锂负极，再用碳涂层 CS 隔膜加速多硫化物转化、补回硫利用率；最优：TDE（TTE : 2 m LiTFSI/DME = 4:1）+ CS 隔膜；折中（阻燃 vs 离子电导率，非溶剂化折中）：TTE 体积比 ≥80% 才能阻燃，但 TTE 越多电导率越低，故选 TTE : 2 m LiTFSI/DME = 4:1
```

## P163

```
【P163】对照：BE（6 M LiFSI in DME），其他：6 M LiFSI/DME 高浓度自配对照（BE），配方原文无 LiNO₃，非常规醚基准；梯度：TFTFE 稀释剂用量（用量梯度，往配好的 BE 中按体积比加 TFTFE） BE（0（纯 BE）） / HE-2（BE:TFTFE v/v 1:2） / HE-5（BE:TFTFE v/v 1:5）（溶剂化由强到弱）；另有：2M-LiFSI/DME；尺子🧮：本版未算
性质：Li⁺ 溶剂化（FSRS Raman 峰位）：BE FSI⁻ 峰 735 cm⁻¹（阴离子配对增强）；DME 峰…、HE-2 FSI⁻ 峰仍在 735 cm⁻¹；TFTFE 648、85…、HE-5 FSI⁻ 峰仍在 735 cm⁻¹；TFTFE 648、85…、2M-LiFSI/DME FSI⁻ S-N-S 伸缩 717 cm⁻¹；DME 峰 8…（2 M → 6 M（BE）FSI⁻–Li⁺ 配对增强；BE → HE-2 → HE-5 不变（TFT…）；Li⁺ 溶剂化（AIMD 第一配位层 Li–O 组成）：BE Li–O(DME) 41.18%，Li–O(FSI⁻) 58…、HE-2 Li–O(DME) 38.46%，Li–O(FSI⁻) 61…、HE-5 未报告（BE 与 HE-2 均以 FSI⁻ 配位为主，TFTFE 不进入第一配位层；加 TFTFE 后基本不…）；多硫化物溶解度：BE 可溶（加 S 与 Li₂S 化学计量摩尔比 5:1 后显黄色…、HE-2 未报告、HE-5 未报告（仅 BE 定性，沿梯度未测）；多硫化物溶剂化：BE 作者称 BE 在 12 M 前未饱和，自由 DME 分子可溶…、HE-2 未报告、HE-5 未报告（仅 BE 定性，沿梯度未测）；离子电导率：BE 11.53 mS cm⁻¹、HE-2 4.59 mS cm⁻¹、HE-5 2.41 mS cm⁻¹（沿梯度降低）；黏度：BE 107.72 mPa·s、HE-2 11.34 mPa·s、HE-5 6.20 mPa·s（沿梯度降低）；润湿性（接触角）：BE 润湿较差（作者定性）、HE-2 润湿较好（作者定性）、HE-5 未报告（HE-2 润湿优于 BE）；可燃性：BE 靠近火源即点燃并持续燃烧至烧尽、HE-2 明火持续 5 s（five consecutive seco…、HE-5 未报告（加 TFTFE 后可燃性降低）
表现：
  ① Li‖Cu 0.5 mA cm⁻² 沉积/剥离库仑效率｜硫载量 不适用（Li‖Cu）；倍率 0.5 mA cm-2，每圈沉积 1.0 mAh cm-2，剥离至 1.0 V；LiNO₃ 不含（BE、HE-2 配方原文均无 LiNO₃）：库仑效率：HE-2 相对 BE 变好（96.3 vs 93.7 %）；HE-2 相对 BE 变好（作者定性）；过电位：HE-2 相对 BE 变好（35 vs 54 mV）；HE-2 相对 BE 变好（27 vs 45 mV）
  ② Li‖Cu 2.0 mA cm⁻² 沉积/剥离库仑效率（仅 HE-2）｜硫载量 不适用（Li‖Cu）；倍率 2.0 mA cm-2，每圈沉积 1.0 mAh cm-2；LiNO₃ 不含（HE-2 配方原文无 LiNO₃）：无 A/B 比较（只测了一个配方）
  ③ Li‖Li 对称电池阶梯电流循环｜硫载量 不适用（Li‖Li）；倍率 0.5、1.0、2.0 mA cm-2 各 20 圈（1.0 mAh cm-2）…；LiNO₃ 不含（BE、HE-2 配方原文均无 LiNO₃）：过电位：HE-2 相对 BE 变好（15 vs 31 mV）；循环稳定性：HE-2 相对 BE 变好（作者定性）
  ④ S@PAN‖Li 扣式半电池 E/S 5 循环｜硫载量 2 mg cm-2；E/S 5 μL mg⁻¹；倍率 0.2 C（前 7 圈 0.1 C）；LiNO₃ 不含（BE、HE-2、HE-5 配方原文均无 LiNO₃）：首圈容量：HE-2 相对 BE 变好（1498 vs 952 mAh g-1（按 S））；HE-5 相对 BE 变坏（作者定性）；HE-5 相对 HE-2 变坏（作者定性）；放电电位：HE-2 相对 BE 变好（作者定性）；指定圈容量：HE-2 相对 BE 变好（603 vs 407 mAh g-1（按 S））；HE-2 相对 BE 变好（598 vs 386 mAh g-1（按 S））；HE-5 相对 BE 变坏（作者定性）；HE-5 相对 HE-2 变坏（作者定性）；保持率：HE-2 相对 BE 差异小（99.2 vs 94.8 %）
  ⑤ S@PAN‖Li 全电池 N/P 2、E/S 3 循环（仅 HE-2）｜硫载量 3 mg cm-2；E/S 3 μL mg⁻¹；倍率 0.05 C；LiNO₃ 不含（HE-2 配方原文无 LiNO₃）：无 A/B 比较（只测了一个配方）
  ⑥ S@PAN‖Li 全电池 N/P 2、E/S 2 循环（仅 HE-2）｜硫载量 3 mg cm-2；E/S 2 μL mg⁻¹；倍率 0.05 C；LiNO₃ 不含（HE-2 配方原文无 LiNO₃）：无 A/B 比较（只测了一个配方）
  ⑦ CMK-3/S‖Li E/S 5 循环（仅 HE-2）｜硫载量 2.0 mg cm-2；E/S 5 μL mg⁻¹；LiNO₃ 不含（HE-2 配方原文无 LiNO₃）：无 A/B 比较（只测了一个配方）
  ⑧ VS2/ZnS 包覆 Li2S@石墨烯 混合正极‖Li 全电池 N/P 2、E/S 2（仅 HE-2）｜E/S 2 μL mg⁻¹；LiNO₃ 不含（HE-2 配方原文无 LiNO₃）：无 A/B 比较（只测了一个配方）
机制：
  其他说法〔多硫化物穿梭、正极反应、电解液消耗、负极锂〕：Raman 中 TFTFE 特征峰在 HE-2、HE-5 中不位移 → TFTFE 只作稀释剂，不参与离子溶剂化（Li⁺ 溶剂化不随稀释变化）（M1）；AIMD：高浓度 LiFSI 使 Li⁺ 优先与 FSI⁻ 配位，HE-2 中 TFTFE 的氧不参与 Li⁺ 溶剂化（M2）；加 TFTFE 不改变盐的溶剂化结构，却显著影响正负两极的电化学表现（M3）；Li‖Li 对称电池中 HE-2 过电位更低、稳定性更好 → TFTFE 对锂金属表面有保护作用（M4）；RDF 显示两种电解液中 Li⁺ 都优先与 FSI⁻ 配位 → FSI⁻ 可能优先于 DME 在锂表面还原（推测）（M5，推测）；深度 XPS：HE-2 中 Li–N、N–SOx 信号到 10 nm 深仍在，BE 去掉 5 nm 即消失 → HE-2 中 FSI⁻ 在锂负极上优先还原（M6）；TFTFE LUMO 较低、优先脱氟生成 LiF；其快速分解产生的阴离子自由基又促使 FSI⁻ 还原 → 富 LiF SEI（引用 Balbuena 等的报道）（M7，与他文一致）；加 TFTFE 促成富 LiF 的 SEI → 锂负极 CE 达 99.4%（M8）；BE 中第 26 圈 CE 超过 100%：推测是此前圈次滞留的“死锂”重新与集流体接通（BE 锂沉积不可逆）（M9，推测）；BE 首圈放电容量低、锂嵌入电位低，可能是电极润湿差所致（BE 黏度高）（M10，推测）；加 TFTFE 改变电解液物性，更好润湿碳/硫复合正极 → 贫液下电解液吸收更好（M11）；HE-5 稀释过度：更多稀释剂分子使电解液中 Li⁺ 与硫的接触变差 → 硫正极循环反而不如 HE-2（推测；作者测得 Li⁺ 溶剂化不变，起点为过度稀释）（M12，推测）；SI：HE-5 初始及后续放电容量均显著低于 BE 和 HE-2，推测因过度稀释限制了 Li⁺ 与硫的接触（M13，推测）；TFTFE 不溶剂化 Li⁺ → 离子电导率由 BE 的 11.53 降到 HE-2 的 4.59 mS cm⁻¹（M14，与他文一致）；由电导率推断：HE-2、HE-5 中多硫化物的扩散和电迁移都应比 BE 小（M15，推测）；TFTFE 在空间上收窄离子的有效通道，降低 Li⁺ 和多硫化物的迁移能力（M16，推测）；因此稀释剂可能有助于抑制多硫化物穿梭（未在电池中测穿梭）（M17，推测）；BE 到 12 M 才饱和，自由 DME 可溶剂化多硫化物离子（BE 加 S/Li₂S 显黄色为证）→ 混合正极中可形成多硫化物、走固–液–固反应以提高放电电位（M18，与他文一致）；混合正极全电池第 14 圈后失效：贫液中多硫化物浓度高，驱动穿梭并耗干电解液，失效后隔膜干燥发黄为证（M19，与他文一致）；SI：第 14 圈的无规、过充氧化曲线可能是电解液干涸或多硫化物穿梭的征兆（M20，推测）
  作者主张：未明确归为折中或解耦：向 6 M LiFSI/DME 高浓度电解液加不配位稀释剂 TFTFE（Li⁺ 溶剂化结构不变），同时提高锂负极 CE 并在贫液下稳定硫正极循环；最优配方 HE-2（BE/TFTFE v/v 1:2），HE-5 过度稀释反而变差
```

## P211

```
【P211】对照：Control-RT（1.0 M LiTFSI and 0.2 M LiNO3 in DOL/DME (1:1, by vol)），常规醚基准（DOL/DME + LiTFSI + LiNO₃）：室温组对照为 1.0 M LiTFSI + 0.2 M LiNO3，DOL/DME 1:1；变温组另有对照 Control-LT（0.8 M LiTFSI + 0.2 M LiNO3，DOL/DME 85:15）；梯度：变温组阴/阳离子添加剂种类（种类梯度；LiTFSI 同时由 0.8 M 降到 0.5 M，总溶质浓度相同） NH4TFA-LT（0.5 M LiTFSI + 0.3 M NH4TFA） / LiTFA-LT（0.5 M LiTFSI + 0.3 M LiTFA） / Control-LT（0.8 M LiTFSI（无 TFA⁻ 添加））（溶剂化由强到弱）；另有：NH4TFA-RT；尺子🧮：本版未算
性质：多硫化物配位/团簇（Li2S4 溶液的 7Li NMR 化学位移，25 °C）：Control-RT 0.06 ppm、NH4TFA-RT 0.53 ppm（加 NH4TFA 后向低场移动；作者解读为 Li⁺ 与周围 Sx²⁻ 配位减弱）；多硫化物配位/团簇（Li2S4 溶液的 7Li NMR 化学位移，−50 °C）：Control-RT −0.33 ppm（峰强大幅下降）、NH4TFA-RT 0.07、0.03、0.02 ppm（多峰，与 LiBr 参…（降温后两者均向高场移动；含 NH4TFA 时出现多峰且仍位于纯 Li2S4 团簇的低场一侧；作者解读…）；NH4TFA 与多硫化物的原位反应（FTIR、目视）：NH4TFA-RT 与 Li2S6 反应生成 LiTFA 与二铵多硫化物（FTI…、Control-RT 无 NH4TFA，不适用（仅含 NH4TFA 的体系发生反应）；未测：Li⁺ 溶剂化、多硫化物溶剂化、多硫化物溶解度
表现：
  ① Li‖S 扣式 室温 C/10 100 圈循环（E/S 12）｜硫载量 3.4 mg cm-2；E/S 12 µL mg⁻¹；倍率 C/10；温度 室温（原文未写数值；第 60 圈起环境温度意外变化）；LiNO₃ 含 0.2 M：首圈容量：NH4TFA-RT 相对 Control-RT 不判（仅图，未读）；指定圈容量：NH4TFA-RT 相对 Control-RT 差异小（作者定性）；保持率：NH4TFA-RT 相对 Control-RT 差异小（作者定性）；过电位：NH4TFA-RT 相对 Control-RT 变好（作者定性）（未报告：库仑效率）
  ② Li‖S 软包 C/20 单圈（E/S 4.5）｜硫载量 NH4TFA-RT 4.8 mg cm-2；Control-RT 3.5 mg …；E/S 4.5 µL mg⁻¹；倍率 C/20；LiNO₃ 含 0.2 M：首圈容量：NH4TFA-RT 相对 Control-RT 不判（930 vs 250 mAh g-1）（条件不同）；过电位：NH4TFA-RT 相对 Control-RT 不判（作者定性）（条件不同）（未报告：寿命或保持率、库仑效率）
  ③ Li‖S 扣式 25 °C C/20 放电（变温组，E/S 13）｜硫载量 3.1 mg cm-2；E/S 13 µL mg⁻¹；倍率 C/20；温度 25 °C；LiNO₃ 含 0.2 M：指定圈容量：NH4TFA-LT 相对 Control-LT 变好（113 vs 100 相对值（Control-LT = 100））；LiTFA-LT 相对 Control-LT 差异小（103.7 vs 100 相对值（Control-LT = 100））；NH4TFA-LT 相对 LiTFA-LT 变好（109 vs 100 相对值（LiTFA-LT = 100））（未报告：首圈容量、库仑效率、过电位）
  ④ Li‖S 扣式 0 °C C/20 放电（变温组，E/S 13）｜硫载量 3.1 mg cm-2；E/S 13 µL mg⁻¹；倍率 C/20；温度 0 °C；LiNO₃ 含 0.2 M：指定圈容量：NH4TFA-LT 相对 Control-LT 变好（126 vs 100 相对值（Control-LT = 100））；LiTFA-LT 相对 Control-LT 变好（109.6 vs 100 相对值（Control-LT = 100））；NH4TFA-LT 相对 LiTFA-LT 变好（115 vs 100 相对值（LiTFA-LT = 100））（未报告：首圈容量、库仑效率、过电位）
  ⑤ Li‖S 扣式 −20 °C C/20 放电（变温组，E/S 13）｜硫载量 3.1 mg cm-2；E/S 13 µL mg⁻¹；倍率 C/20；温度 −20 °C；LiNO₃ 含 0.2 M：指定圈容量：NH4TFA-LT、LiTFA-LT 相对 Control-LT 变好（作者定性）；NH4TFA-LT 相对 LiTFA-LT 不判（作者定性）；Li2S 转化平台放电电位：NH4TFA-LT 相对 LiTFA-LT 变好（1.9 vs 1.7 V）；第二、第四放电平台电位：NH4TFA-LT 相对 LiTFA-LT 变坏（作者定性）（未报告：首圈容量、库仑效率、过电位）
机制：
  强溶剂化一侧的短板〔正极反应〕：作者自写的例外：NH4⁺ 是更软的 Lewis 酸、被 DOL/DME 溶剂化更有效，可能造成第二、第四还原平台的电位损失（M25，推测）
  弱溶剂化一侧的短板〔正极反应〕：加 NH4TFA（多硫化物配位环境改变）→ 放电动力学略好 → E/S 12 扣式第 50 圈放电过电位低约 40 mV（M1）；过电位差异主要出现在下平台 Li2S4→Li2S 转化（M2）；贫液软包中 NH4TFA 上、下平台容量与极化大幅改善 → 硫活性物质利用更完全（M3）；NH4TFA 提升溶液介导动力学，且主要改善出现在贫液条件（E/S 4.5 软包），E/S 12 扣式差异小（M4）；低 E/S 下性能分化可能反映 NH4TFA 改善了多硫化物配位环境（M5，推测）；贫液软包（Fig. 3d）的电化学行为与上述去团簇机制高度一致（M12）；团簇多硫化物的强 Li⁺–Sx²⁻ 键网络在低温或低 E/S 下阻碍放电与充电动力学（M18）；25 与 0 °C 的容量数据支持：NH4⁺ 比 Li⁺ 更易与多硫化物缔合，打破阻碍放电的 Li⁺–Sx²⁻ 团簇框架（M19）；−20 °C 对照完全没有下平台 → 向 Li2S 的转化严重受限（M20）；多硫化物团簇同样增加 Li⁺ 屏蔽、降低还原准平衡电位（M23，推测）；NH4⁺ 取代抑制团簇形成 → 提高 Li2S 转化电位（−20 °C 第三平台 1.9 V）（M24，推测）；添加剂在低温与贫液下效果分化，说明多硫化物配位环境主导电化学性能（M27）；结论：NH4TFA 与多硫化物原位转化为 LiTFA 与二铵多硫化物，抑制不利团簇、放大溶液介导动力学（M28）
  其他说法〔正极反应〕：作者称软包性能差异主要来自电解液性质，而非两颗电池硫载量的差别（M6）；FTIR 证实 NH4TFA 与溶解的多硫化物原位反应生成 LiTFA（及二铵多硫化物）（M7）；贫液软包中 0.2 M NH4TFA 几乎必然是限量反应物 → 溶液中是锂、二铵与锂-铵混合多硫化物共存（M8，推测）；DFT：NH4⁺ 对多硫化物的静电竞争力强于 Li⁺（M9）；锂多硫化物团簇与铵多硫化物团簇两种驱动力相互对抗，可能形成僵持，抑制团簇、保持有利的配位环境（M10，推测）；另一种可能：铵多硫化物团簇在没有 Li⁺ 参与时形成，从而减小对电荷转移动力学的不利影响（M11，推测）；25 °C 7Li NMR 低场位移与静电竞争增强一致：Li⁺ 与周围 Sx²⁻ 配位减弱（M13）；−50 °C 含 NH4TFA 时形成组成各异的锂-铵混合多硫化物团簇，而非纯锂多硫化物团簇（M14）；HSAB：硬酸 Li⁺ 更倾向与硬的 Sx²⁻ 配位而非较软的 DOL/DME 溶剂，导致低温或贫液下广泛团簇（M15，转述）；较软的 NH4⁺ 替代 Li⁺ 与溶剂偶极配位更有效，抵消构成团簇骨架的 Li⁺–Sx²⁻ 配位，体现为 25 °C 7Li NMR 低场移动（M16）；静电竞争增强使 Li⁺ 保持更解离的配位态，为提升溶液介导电化学动力学提供基础（M17）；NH4TFA 在 −20 °C 的四平台可能反映不同锂-铵混合多硫化物的分段放电（M21，推测）；通用说法：高 DN 溶剂屏蔽 Li⁺ 使阳离子络合物变软、与 S²⁻ 结合变弱，从而降低第二平台放电电位（M22，转述）；−20 °C 的非典型放电行为印证 NH4⁺ 使多硫化物配位环境偏离低温常见的锂多硫化物团簇（M26）；前作转述：强 Lewis 碱性 TFA⁻ 阴离子竞争 Li⁺，打破 Li⁺–Sx²⁻ 强结合网络（对应 LiTFA 一档的设想）（M29，转述）；前作转述：抑制多硫化物团簇有利于贫液或低温下的动力学与容量（M30，转述）
  作者主张：其他（非折中/解耦）：同时引入强结合阳离子 NH4⁺ 与阴离子 TFA⁻ 的双重静电竞争来抑制多硫化物团簇；最优配方：低温 NH4TFA-LT（0.5 M LiTFSI + 0.3 M NH4TFA + 0.2 M LiNO3，DOL/DME 85:15），室温/贫液 NH4TFA-RT；利用多硫化物本身的溶出（crossover）实现原位分子改造的添加剂思路
```

## P212

```
【P212】对照：无明确对照，其他：两种接近饱和的高浓度甘醇二甲醚电解液并列（DEGDME_HCE vs TREGDME_HCE），无常规醚基准，也无不含 LiNO₃ 的对照；梯度：溶剂种类与盐浓度（种类梯度；溶剂链长和 LiTFSI/LiNO3 浓度同时变） DEGDME_HCE（DEGDME，LiTFSI 与 LiNO3 各 1.5 mol kg_solvent-1） / TREGDME_HCE（TREGDME，LiTFSI 与 LiNO3 各 2 mol kg_solvent-1）（溶剂化由强到弱）；尺子🧮：本版未算
