Repository: zhuonanli08/Li-S_Electrolyte_Conflicts

File: output/云端_2026-10-26_Claude调试集53篇_一句话结论/一句话结论_Claude调试集53篇.md (part 2 of 7)
# Claude 调试集 53 篇：一句话结论（程序拼，方案 §5.7）
性质：Li⁺ 溶剂化：DEGDME_HCE 未报告、TREGDME_HCE 未报告；多硫化物溶剂化：DEGDME_HCE 未报告、TREGDME_HCE 未报告；多硫化物溶解度：DEGDME_HCE 未报告、TREGDME_HCE 未报告；离子电导率：DEGDME_HCE 3.3 × 10−3 S cm−1、TREGDME_HCE 8.9 × 10−4 S cm−1（TREGDME_HCE 低于 DEGDME_HCE）；黏度：DEGDME_HCE 0.94 g mL−1（原文写作 solvent visco…、TREGDME_HCE 0.98 g mL−1（同左）；M0043 另说 TREGD…（TREGDME_HCE 高于 DEGDME_HCE）；电化学稳定窗口：DEGDME_HCE 0−4.3 V、TREGDME_HCE 0−4.4 V（TREGDME_HCE 略宽）
表现：
  ① Li‖S:Sn 扣式 CV + EIS（0.1 mV s−1，1.8−2.8 V）｜硫载量 约 1.3 mg cm-2（S:Sn 80:20 复合物载量，电极面积 1.54…；倍率 CV 扫速 0.1 mV s−1，1.8−2.8 V；LiNO₃ 含：DEGDME_HCE 1.5 mol kg_solvent−1，TREGDM…：阻抗：TREGDME_HCE 相对 DEGDME_HCE 变坏（12.2 vs 11.3 Ω）；过电位：TREGDME_HCE 相对 DEGDME_HCE 变坏（作者定性）（未报告：首圈容量、寿命或保持率、库仑效率）
  ② Li‖S:Sn 扣式 C/5 25 °C 循环 50 圈｜硫载量 约 1.3 mg cm-2（S:Sn 80:20 复合物载量，电极面积 1.54…；倍率 C/5，1.9−2.8 V；温度 25 °C；LiNO₃ 含：DEGDME_HCE 1.5 mol kg_solvent−1，TREGDM…：指定圈容量：TREGDME_HCE 相对 DEGDME_HCE 变坏（≈340 vs ≈800 mAh gS−1）；保持率：TREGDME_HCE 相对 DEGDME_HCE 差异小（88 vs 92 %）；过电位：TREGDME_HCE 相对 DEGDME_HCE 变坏（作者定性）（未报告：首圈容量、库仑效率）
  ③ Li‖S:Sn 扣式 C/5 35 °C 循环 50 圈｜硫载量 约 1.3 mg cm-2（S:Sn 80:20 复合物载量，电极面积 1.54…；倍率 C/5，1.9−2.8 V；温度 35 °C；LiNO₃ 含：DEGDME_HCE 1.5 mol kg_solvent−1，TREGDM…：指定圈容量：TREGDME_HCE 相对 DEGDME_HCE 变坏（≈890 vs ≈1320 mAh gS−1）；保持率：TREGDME_HCE 相对 DEGDME_HCE 变坏（77 vs 90 %）（未报告：首圈容量、库仑效率、过电位）
  ④ Li‖S:Sn 扣式 1C 35 °C E/S 20 长循环 140 圈（仅 DEGDME_HCE）｜硫载量 约 1.3 mg cm-2（S:Sn 80:20 复合物载量，电极面积 1.54…；E/S 20 μL mg⁻¹；倍率 1C，1.6−2.8 V；温度 35 °C；LiNO₃ 含 1.5 mol kg_solvent−1（DEGDME_HCE 组分）：无 A/B 比较（只测了一个配方）（未报告：首圈容量、寿命或保持率、库仑效率、过电位）
  ⑤ Li‖LFP 扣式 CV + EIS（0.1 mV s−1，2.7−3.9 V）｜硫载量 不适用（LFP 正极，LFP 载量约 4.5 mg cm-2）；倍率 CV 扫速 0.1 mV s−1，2.7−3.9 V；LiNO₃ 含：DEGDME_HCE 1.5 mol kg_solvent−1，TREGDM…：过电位：TREGDME_HCE 相对 DEGDME_HCE 变坏（≈0.4 vs ≈0.3 V）；阻抗：TREGDME_HCE 相对 DEGDME_HCE 变好（79 vs 88 Ω）
  ⑥ Li‖LFP 扣式 C/5 25 °C 循环 50 圈（2.7−3.9 V，无低压还原步）｜硫载量 不适用（LFP 正极，LFP 载量约 4.5 mg cm-2）；倍率 C/5，2.7−3.9 V；温度 25 °C；LiNO₃ 含：DEGDME_HCE 1.5 mol kg_solvent−1，TREGDM…：首圈容量：TREGDME_HCE 相对 DEGDME_HCE 差异小（作者定性）；保持率：TREGDME_HCE 相对 DEGDME_HCE 变好（94 vs 63 %）；库仑效率：TREGDME_HCE 相对 DEGDME_HCE 差异小（作者定性）；过电位：TREGDME_HCE 相对 DEGDME_HCE 变好（作者定性）
  ⑦ Li‖LFP 扣式 C/5 25 °C 循环 50 圈（首圈 1.2−3.9 V 低压还原步）｜硫载量 不适用（LFP 正极，LFP 载量约 4.5 mg cm-2）；倍率 C/5，第 2 圈起 2.7−3.9 V；温度 25 °C；LiNO₃ 含：DEGDME_HCE 1.5 mol kg_solvent−1，TREGDM…：首圈容量：TREGDME_HCE 相对 DEGDME_HCE 差异小（作者定性）；保持率：TREGDME_HCE 相对 DEGDME_HCE 变好（97 vs 71 %）；库仑效率：TREGDME_HCE 相对 DEGDME_HCE 差异小（作者定性）
  ⑧ Li‖LFP 扣式 C/3 25 °C 循环 100 圈（首圈 1.2 V 还原步，仅 TREGDME_HCE）｜硫载量 不适用（LFP 正极，LFP 载量约 4.5 mg cm-2）；倍率 C/3，第 2 圈起 2.7−3.9 V；温度 25 °C；LiNO₃ 含 2 mol kg_solvent−1（TREGDME_HCE 组分）：无 A/B 比较（只测了一个配方）
机制：
  其他说法〔正极反应、负极锂〕：DEGDME_HCE 黏度较低、电导率较高 → 有利于 Li/S 电化学过程 → CV 峰极化更小、稳态阻抗略低（M1，推测）；高浓度电解液黏度高阻碍绝缘硫的反应动力学 → 25 °C 容量低、极化大；TREGDME_HCE 链更长、盐浓度更高、黏度更高，影响更重（M2，推测）；升温到 35 °C 降低电解液黏度、提高 Li⁺ 电导率 → 两种电解液容量都升高、极化都降低（温度比较，非配方比较）（M3，与他文一致）；DEGDME_HCE 中电荷转移动力学更快 → Li/S 电池容量与保持率优于 TREGDME_HCE（M4）；TREGDME_HCE 锂盐浓度更高 → 可能形成更合适的 SEI → Li‖LFP 50 圈保持率更高（作者引用自己 Li/O2 工作的类似结果）（M5，推测）；DEGDME_HCE 电化学稳定窗口较窄（0−4.3 V vs 0−4.4 V）可能是 Li‖LFP 表现较差的另一原因（M6，推测）；文献报道甘醇二甲醚中高浓度锂盐会使 SEI 成分不均、厚度小，可能稳定性一般（作者用来解释两种电解液 50 圈后极化都增大）（M7，转述）；DEGDME_HCE 在 Li‖LFP 中容量衰减和充放电末端斜坡可能来自 SEI 过度生长，也可能来自正极晶粒尺寸分布和表面能的变化（M8，推测）；首次放电延伸到 1.2 V 促进 LiNO3 进一步还原、巩固合适的 SEI → 缓解 Li‖LFP 的极化增长问题，TREGDME_HCE 尤其明显（M9）；本组前文 Li/O2 工作中三甘醇二甲醚电解液优于二甘醇二甲醚电解液，主要归因于锂金属上形成稳定 SEI（引言转述）（M10，转述）
  作者主张：其他（非折中/解耦）：按电池化学选电解液与工况——Li‖S 用 DEGDME_HCE 并升温到 35 °C 改善动力学；Li‖LFP 用 TREGDME_HCE 并在首圈加 1.2 V 低压还原步；通过调节醚链长度、盐种类与浓度、正极化学和工况（温度、电压限）实现高效锂金属电池
```

## P248

```
【P248】对照：HCE（high-concentration electrolyte (LiTFSI-DME/ DOL, the molar ratio of LiTFSI:DME:D…），不含 LiNO₃ 的自配对照：Li‖S 测试唯一对照为高浓度 HCE（LiTFSI:DME:DOL = 1:1.5:1.5，约 5.5 M），不是常规浓度；Li‖Cu 测试另有 1 M LiTFSI-DME/DOL（1:1 v:v）的 LCE；全文所有配方均不含 LiNO₃；梯度：盐浓度与稀释剂（用量梯度：LCE→HCE 提高 LiTFSI 与 DME/DOL 的摩尔比；HCE→LHCE 按每 mol LiTFSI 加 6 mol TME 稀释剂，两步改变的组分不同） LCE（1 M LiTFSI，DME:DOL = 1:1 v:v） / HCE（LiTFSI:DME:DOL = 1:1.5:1.5（约 5.5 M）） / LHCE（LiTFSI:DME:DOL:TME = 1:1.5:1.5:6（总盐浓度约 1.8 M，局部浓度 5.5 M））（溶剂化由强到弱）；尺子🧮：本版未算
性质：Li⁺ 溶剂化（Raman TFSI⁻ S–N–S 峰位）：LCE 742 cm-1、HCE 746 cm-1、LHCE 749 cm-1（沿梯度升高（与 Li⁺ 配位的 TFSI⁻ 增多，阴离子进入 Li⁺ 溶剂化层增多））；Li⁺ 溶剂化结构（离子对类型）：LCE SSIPs 为主，多数 DME、DOL 为游离溶剂、HCE 更多 DME、DOL 与 Li⁺ 配位，形成 CIPs 和 …、LHCE AGGs 比例更大（TME 进一步减少溶剂化层中的游离溶剂）（游离溶剂沿梯度减少，AGG 比例沿梯度增大）；Li⁺ 溶剂化（Raman DME、DOL 峰位）：LCE 游离溶剂特征峰仍在，位移很小、HCE DME 峰 850 → 875 cm-1；DOL 峰 941…、LHCE DME 峰 850 → 875 cm-1；DOL 峰 941…（HCE、LHCE 中 DME、DOL 与 Li⁺ 配位峰明显，LCE 以游离溶剂为主；HCE 与 L…）；多硫化物溶剂化：LCE 未报告、HCE 未报告、LHCE 未报告；多硫化物溶解度：LCE 未报告、HCE 未报告、LHCE 未报告（未测；作者称加 TME 后多硫化物溶解度更低（M0133），文中无溶解度测量）；离子电导率：LCE 未报告、HCE 作者称较低（未给测量）、LHCE 作者称较高（未给测量）（作者称 LHCE 高于 HCE；文中无电导率测量数据）；黏度：LCE 未报告、HCE 高（在隔膜上不能铺展）、LHCE 很低（在隔膜上迅速铺展）（LHCE 低于 HCE）；隔膜接触角 / 润湿性：LCE 未报告、HCE 接触角大，不能铺展、LHCE 接触角更小，迅速铺展并渗入隔膜和正极（LHCE 接触角小于 HCE）；氧化稳定性（LSV）：LCE 未报告、HCE 未报告、LHCE 4.5 V 以下稳定（只报告 LHCE）
表现：
  ① Li‖Cu 库仑效率与过电位（0.5 mA cm⁻²，1 mAh cm⁻²）｜硫载量 不适用（Li‖Cu）；E/S 不适用（Li‖Cu）；倍率 0.5 mA cm-2，1 mAh cm-2（按 Fig. 1 图注）；LiNO₃ 不含：库仑效率：LHCE 相对 HCE 变好（93.16 vs 82 %）；LCE 相对 HCE 变坏（76 vs 82 %）；LHCE 相对 HCE 变好（作者定性）；LCE 相对 HCE 变坏（作者定性）；过电位：LHCE 相对 HCE 变好（作者定性）；LCE 相对 HCE 不判（仅图，未读）
  ② Li‖Cu 有限锂累积容量损失（Cu 上预沉积 4 mAh cm⁻² Li，三倍过量锂）｜硫载量 不适用（Li‖Cu）；E/S 不适用（Li‖Cu）；锂厚 不适用（锂量为 Cu 上预沉积 4 mAh cm-2，三倍过量）；倍率 0.5 mA cm-2，1 mAh cm-2（推定，按 Fig. 1 图注及 4…；LiNO₃ 不含：寿命（循环圈数）：LHCE 相对 HCE 变好（>157 vs 78 圈）；LCE 相对 HCE 变坏（65 vs 78 圈）
  ③ Li‖S 0.5 C 400 圈循环｜硫载量 约 0.5 mg cm-2；倍率 0.5 C；LiNO₃ 不含：首圈容量：LHCE 相对 HCE 差异小（924.5 vs 953.7 mAh g-1）；指定圈容量：LHCE 相对 HCE 变好（554.68 vs 463.69 mAh g-1）；保持率：LHCE 相对 HCE 变好（60 vs 48.62 %）；库仑效率：LHCE 相对 HCE 变好（97.73 vs 96.52 %）；负极表面 Li₂S/Li₂S₂ 含量：LHCE 相对 HCE 变好（作者定性）（未报告：过电位）
  ④ Li‖Li 对称电池界面阻抗（1 圈与 100 圈后 EIS）｜硫载量 不适用（Li‖Li）；E/S 不适用（Li‖Li）；LiNO₃ 不含：阻抗：LHCE 相对 HCE 变好（作者定性）
机制：
  强溶剂化一侧的短板〔多硫化物穿梭、正极反应、负极锂〕：加 TME 后 Li⁺ 溶剂化层中游离溶剂减少 → 多硫化物溶解受抑制，同时形成更多阴离子衍生 SEI（摘要）（M1）；LHCE 中更多 TFSI⁻ 衍生的无机层加上 DME/DOL 衍生的有机外层构成坚固 SEI → 提升锂负极循环稳定性（M5）；提高浓度（LCE→HCE）明显提升锂金属可逆性，但 HCE 仍不能建立长循环稳定的锂负极（M6）；LHCE 总盐浓度 1.8 M 高于 LCE 的 1 M，可能有利于形成更坚固稳定的 SEI → 解释 LHCE 的 CE 高于 LCE（M7，推测）；LHCE 局部浓度 5.5 M，远高于 LCE（作为 LHCE 的 CE 高于 LCE 的第二个原因）（M8）；LiF 与低聚物组成的致密 SEI 抑制锂枝晶、适应沉积/剥离体积变化 → 提升 Li‖S 循环性能（M11，与他文一致）；溶剂化结构中游离溶剂减少抑制多硫化物溶解 → 穿梭被抑制（依据：LHCE 锂表面 Li₂S/Li₂S₂ 显著减少）（M12）；LCE 中锂沉积层疏松、分布不均且有碎屑状沉积 → 破坏锂的循环可逆性（M13）；HCE 的 Li‖Li 界面阻抗变化大，归因于 SEI 增厚（M17）；LHCE 的 Li‖Li 界面阻抗保持稳定，可能归因于稳定的 SEI（M18，推测）；加 TME 后电导率更高、多硫化物溶解度更低 → LHCE 活性物质利用率和容量保持率更高（电导率、溶解度文中均未测）（M21）；致密 SEI 存在时锂负极免受多硫化物持续侵蚀（LHCE 相对 HCE）（M22）
  其他说法〔多硫化物穿梭、正极反应、负极锂〕：引言通用说法：高浓度电解液中几乎所有溶剂都与 Li⁺ 配位、几乎没有游离溶剂 → 多硫化物溶解减少（对应本文 HCE 相对 LCE 这类比较）（M2，转述）；引言通用说法：高浓度电解液中锂盐更易与锂金属反应，形成富无机组分的致密 SEI，防止锂腐蚀（M3，转述）；引言通用说法：高浓度电解液黏度高、离子电导率较低、锂盐贵，限制应用（M4，转述）；加 TME 进一步减少 Li⁺ 溶剂化层中的游离溶剂，使 LHCE 中 AGG 比例更大（M9，与他文一致）；LHCE 的 SEI 由 TFSI⁻ 分解主导 → LiF 显著增多、Li₂CO₃ 消失（XPS）（M10）；LCE 的 SSIP（作者称弱的 Li⁺ 配位）导致 SEI 疏松 → 锂沉积形貌差（LCE 的 SEI 未做 XPS）（M14，推测）；提高浓度使配位结构更紧密、SEI 更致密 → HCE 中锂沉积比 LCE 更均匀致密（M15，推测）；加 TME 后形成以 AGG 为主的配位结构 → SEI 比 HCE 更坚固 → 锂均匀沉积（M16）；加稀释剂 TME 大幅降低黏度、不降低有效锂盐浓度、改善润湿 → 促进 Li‖S 电池中的离子传导（M19）；HCE 黏度更高、离子电导更低 → 活性物质利用率受影响 → 解释 HCE 的 Li‖S 容量持续衰减（电导率文中未测）（M20）
  作者主张：作者未用折中/解耦表述：局部高浓度设计——向高浓度 HCE 加入稀释剂 TME，保留阴离子主导、游离溶剂少的溶剂化结构（抑制多硫化物溶解、形成阴离子衍生 SEI），同时降低黏度、改善润湿；同时作用于正极穿梭和锂负极；最优配方 LHCE（LiTFSI:DME:DOL:TME = 1:1.5:1.5:6，总盐浓度约 1.8 M），不含 LiNO₃
```

## P271

```
【P271】对照：standard（1 m LiTFSI, 0.25 m LiNO3 in DME/DOL (1:1, v:v)），常规醚基准（DOL/DME + LiTFSI + LiNO₃）：1 m LiTFSI + 0.25 m LiNO₃ in DME/DOL 1:1 v:v（小写 m）；梯度：LiBr 替代 LiTFSI 的比例（用量梯度，仅两档，总锂盐 1 m 不变） TFSI/Br（0.5 m LiBr + 0.5 m LiTFSI（50% 替代）） / standard（1 m LiTFSI（0%））（溶剂化由强到弱）；尺子🧮：本版未算
性质：Li₂S 析出速率（operando XRD；Li₂S 111 峰强度对下平台放电电量之比 I/qd,l 及 dI/dq）：TFSI/Br I/qd,l 6.7 mAh⁻¹；下平台后半段 dI/dq …、standard I/qd,l 4.6 mAh⁻¹（TFSI/Br 高于 standard）；Li₂S 晶粒尺寸（XRD 111 峰半高宽 FWHM，放电时倒数第二次测量）：TFSI/Br FWHM 1.31(2)°（晶粒较小）、standard FWHM 1.22(1)°（TFSI/Br 晶粒较小（FWHM 较大））；Li₂S 衍射积分强度 I（放电末，归一化）：TFSI/Br 15.4(3) a.u.、standard 14.8(3) a.u.（TFSI/Br 略高）；多硫化物溶剂化（物种分布，作者推断）：TFSI/Br 作者推断 S₆²⁻、S₈²⁻ 更被稳定、多硫化物氧化态分布更…、standard 对照（TFSI/Br 推断较强（间接））；未测：Li⁺ 溶剂化、多硫化物溶解度
表现：
  ① Li‖S operando XRD 改装扣式 C/10（第 2 圈）｜硫载量 3.3 mgS cm−2；E/S 6 µL mgS⁻¹；锂厚 125 μm；倍率 C/10；LiNO₃ 含 0.25 m：下平台放电比容量：TFSI/Br 相对 standard 变坏（515 vs 724 mAh gS−1）；过电位：TFSI/Br 相对 standard 变坏（作者定性）；内阻（ICI 法 R）：TFSI/Br 相对 standard 变坏（作者定性）；扩散阻力系数（ICI 法 k）：TFSI/Br 相对 standard 变坏（作者定性）；充电末内阻 R 与扩散阻力系数 k 的上升：TFSI/Br 相对 standard 变好（作者定性）（未报告：首圈容量、寿命或保持率、库仑效率）
机制：
  强溶剂化一侧的短板〔正极反应〕：（M0179 后半句）LiBr 带来的多硫化物物种改变同时增大碳基体内外的离子电阻 → 下放电平台起始 R、k 升高（M5）；高给体数促进溶液介导的 Li₂S 生成这一优势（非包覆正极上已证实），在包覆型 S/C 电极中可能被抵消：短链多硫化物浓度高、Li₂S 析出快 → 孔内离子电阻增大、传输变差（M11，推测）；加入 LiBr 提高 Li₂S 析出速率 → 过电位剧增（同句对比：提高 E/S 降低析出速率 → 比容量降低）（M12）；LiBr 带来的高析出速率在包覆型碳基体中没有转化为高硫利用率（M13）
  弱溶剂化一侧的短板〔正极反应〕：纯 LiTFSI 电池充电末出现的 R、k 上升在 50% LiBr 电池中消失（M9）；充电末 R 不升与上放电平台更长，与文献中高给体性电解液稳定 S₆²⁻、S₈²⁻ 一致；LiBr 的效果整体符合多硫化物物种随给体数变化的规律（M10，与他文一致）；（引言转述）在开放/非包覆碳基体上，高给体数溶剂或阴离子使 Li₂S 颗粒更大、硫利用率更高——与本文包覆型碳的结果相反（M18，转述）
  其他说法〔正极反应、电解液消耗、负极锂〕：50% LiTFSI 换成 LiBr 显著改变 Li₂S 的形成，进而改变电阻曲线（未写方向）（M1）；LiBr 电池在下放电平台后半段 Li₂S 析出速率明显更高（观察）（M2）；LiBr 电池 dI/dq 持续上升（类似 C/20），提示多硫化物氧化态分布更均匀（M3）；（M0179 前半句）多硫化物分布更均匀可能源于主导多硫化物物种不同（引文 18、30）（M4，推测）；50% LiBr 电池中 Li₂S 晶粒更小（FWHM 更大）（M6）；作者自写例外：晶粒变小的趋势与非包覆碳基体（孔隙率、比表面积低得多）上的既有报道相反；本文用的是包覆型 KB 碳（M7）；正极孔结构会影响 Li₂S 析出过程（解释与文献结论相反的原因）（M8）；使用 LiBr 时电池产气更多（镀铝聚酰亚胺窗外鼓），推测产气发生在电解液/金属锂界面（M14，推测）；产气使内压升高，预计 LiBr 电池经聚酰亚胺窗损失更多电解液（M15，推测）；产气还可能使接触电阻随循环变差；电解液损失与接触电阻两者可能影响了 LiBr 电池第 3 圈以后的倍率性能（因此只用第 2 圈比较）（M16，推测）；（引言转述）高给体性下 Li⁺ 团簇变软，稳定不同的多硫化物物种，从而影响 Li₂S 析出（M17，转述）
  作者主张：折中：Li₂S 析出速率需取平衡——提高 E/S 使析出变慢会降低比容量，加 LiBr 使析出变快会使过电位剧增；须按目标（面容量或功率能力）取平衡，未给出最优配方
```

## P296

```
【P296】对照：standard-SL（LiTFSI : SL : HFE = 1 : 2 : 2 (mol)；Table 1：LiTFSI 1.00 mol、SL 2.00 mol、HFE 2.00…），其他：Watanabe 等报道的 SL 基局部高浓电解液 LiTFSI : SL : HFE = 1 : 2 : 2 (mol)（作者称 solvated state），无常规醚基准；是否含 LiNO₃ 原文未写；梯度：LiTFSI 浓度（用量梯度；SL : HFE 固定 2.00 : 1.26 mol） 0.5-SL（0.5 M（LiTFSI : SL = 0.191 : 2.00 mol）） / 1.0-SL（1.0 M（0.381 : 2.00）） / 1.5-SL（1.5 M（0.572 : 2.00）） / 2.0-SL（2.0 M（0.762 : 2.00）） / 2.5-SL（2.5 M（0.953 : 2.00））（溶剂化由强到弱）；尺子🧮：本版未算
性质：Li⁺ 溶剂化（Raman TFSI⁻ 峰位，反映 CIP/AGG）：0.5-SL 742 cm-1、1.0-SL 742 cm-1、1.5-SL 745 cm-1、2.0-SL 745 cm-1、2.5-SL 748 cm-1、standard-SL 745 cm-1（随 LiTFSI 浓度升高峰位移向高波数（作者：CIP/AGG 增多，即 Li⁺ 被溶剂分离的程度沿…）；Li⁺ 溶剂化（1.5-SL 改变 HFE 比例，Table S1 / Fig. S1）：1.5-SL 改变 HFE 量时 TFSI⁻ Raman 峰位不变、仅强度…（HFE 用量不改变离子配位状态（作者））；多硫化物溶出（电池内隔膜着色，非溶解度测量）：0.5-SL 隔膜深黄（大量硫化物）、1.5-SL 隔膜略黄（0.5-SL 多于 1.5-SL）；离子电导率：0.5-SL 194.6 mS/m、1.0-SL 188.1 mS/m、1.5-SL 124.8 mS/m、2.0-SL 63.1 mS/m、2.5-SL 28.2 mS/m、standard-SL 76.8 mS/m（沿梯度（0.5 → 2.5-SL）降低；1.5-SL 高于 standard-SL）；黏度：0.5-SL 21 mPa s、1.0-SL 36 mPa s、1.5-SL 60 mPa s、2.0-SL 132 mPa s、2.5-SL 204 mPa s、standard-SL 59 mPa s（沿梯度（0.5 → 2.5-SL）升高；1.5-SL 与 standard-SL 相当；2.5-SL…）；未测：多硫化物溶剂化
表现：
  ① Li‖AZC-S 两电极电池 0.1 C 恒流充放电循环（50 圈）｜硫载量 3.0 mg cm-2；倍率 0.1 C（167.2 mA g-1，按硫质量）；温度 25 °C：首圈容量：0.5-SL 相对 standard-SL 变好（1511 vs 1233 mAh g-1）；1.0-SL 相对 standard-SL 变好（1448 vs 1233 mAh g-1）；1.5-SL 相对 standard-SL 变好（1389 vs 1233 mAh g-1）；2.0-SL 相对 standard-SL 差异小（1289 vs 1233 mAh g-1）；2.5-SL 相对 standard-SL 差异小（1295 vs 1233 mAh g-1）；寿命（循环圈数）：0.5-SL 相对 standard-SL 变坏（作者定性）；1.0-SL、1.5-SL、2.0-SL、2.5-SL 相对 standard-SL 变好（作者定性）；库仑效率：1.5-SL 相对 1.0-SL 变好（100 vs 102 %）；2.0-SL 相对 1.5-SL 不判（99.5 vs 100 %）；2.5-SL 相对 2.0-SL 不判（98.8 vs 99.5 %）；指定圈容量：1.5-SL 相对 1.0-SL 差异小（作者定性）；2.0-SL 相对 1.5-SL 差异小（作者定性）；2.5-SL 相对 2.0-SL 差异小（作者定性）（未报告：过电位）
  ② Li‖AZC-S 电池循环伏安（0.1 mV s-1，前 3 圈）｜硫载量 3.0 mg cm-2（推定，同 2.2 节电极）；倍率 扫描速率 0.1 mV s-1；温度 25 °C：响应电流（CV 放电峰）：1.0-SL、1.5-SL、2.0-SL 相对 standard-SL 变好（作者定性）；2.5-SL 相对 standard-SL 差异小（作者定性）；过电位：1.0-SL、1.5-SL、2.0-SL 相对 standard-SL 变好（作者定性）；2.5-SL 相对 standard-SL 差异小（作者定性）（未报告：首圈容量、寿命或保持率、库仑效率）
机制：
  强溶剂化一侧的短板〔多硫化物穿梭〕：0.5-SL 盐浓度低（Li⁺ 溶剂化强、游离 SL 多）→ 放电曲线出现 2.1 V 平台，多硫化物溶解（M2）；稀的 0.5-SL 对多硫化物溶出抑制弱 → 第 2 圈容量快速降到 278 mAh g-1（M4，推测）；1.0-SL 50 圈平均库仑效率超过 100% → 多硫化物溶解抑制不足（M5）；Raman 峰位 ≥ 745 cm-1（CIP/AGG 增多，Li⁺ 溶剂化减弱）的电解液充分抑制多硫化物溶出，与循环和库仑效率结果一致（覆盖整条梯度：742 cm-1 的 0.5/1.0-SL 抑制不足）（M6）；0.5-SL 的 CV 放电宽峰、响应电流持续到 1 V → 第 1 圈起多硫化物溶解（M7）；1.0-SL 第 2 圈起 CV 峰变宽 → 多硫化物溶解，与库仑效率 > 100% 一致（M8）
  弱溶剂化一侧的短板〔多硫化物穿梭、正极反应〕：LiTFSI 浓度升高（Li⁺ 溶剂化减弱、游离 SL 减少）→ 更能抑制多硫化物溶解，但对微孔活性炭-硫复合正极“过度保护”，正极活性下降（M1）；盐浓度升高抑制多硫化物溶解，但黏度升高使润湿性和离子传输能力下降，可能降低 CV 响应电流（覆盖整条梯度）（M9，推测）；极高盐浓度（standard-SL、2.5-SL）可能因载硫微孔阻碍 Li⁺ 传输、高浓溶剂化电解液润湿性差而降低微孔碳-硫正极的响应电流（M10，推测）；standard-SL 中 AZC-S 电极循环寿命短，与其 CV 响应电流低、过电位高相关 → 反应活性低的问题（M11，推测）；低 HFE 条件下降低 LiTFSI : SL 比、增加游离 SL（以不溶解多硫化物为限，如 2.0/1.5/1.0-SL）→ 提高正极反应活性（M14）；降低电解液锂盐含量可提高反应活性和可逆性，并降低成本与密度（覆盖整条梯度）（M15，推测）
  其他说法〔多硫化物穿梭、正极反应、电解液消耗〕：1.0-SL 至 standard-SL 只有约 1.8 V 单一放电平台、无 2.2 V 平台 → 按固-固反应生成 Li2S/Li2S2、不经 Li2S8/Li2S6（微孔碳载硫的特征）（M3，与他文一致）；作者推测 standard-SL 的低响应电流和高过电位来自循环早期 HFE 等电解液组分分解造成的电极高电阻（M12，推测）；因 HFE 可能分解而减少 HFE 用量，但这使黏度升高、对本正极的润湿性下降（M13，推测）；SL 电解液配微孔碳-硫正极时，LiTFSI : SL 比比黏度、电导率更重要（1.5-SL 与 standard-SL 黏度相同、电导率更高，但寿命差别取决于盐比）（M16）；盐含量升高使黏度升高、电导率下降，可能因高黏度降低离子传输速率（M17，推测）；（引言转述）高浓电解液没有供多硫化物溶解的自由空间，物理上把多硫化物困在电解液中（M18，转述）
  作者主张：折中：在低 HFE 条件下降低 LiTFSI : SL 摩尔比、增加游离 SL，以“不溶解多硫化物”为限，提高正极反应活性；作者举例 2.0-、1.5-、1.0-SL；最优范围：LiTFSI : SL = (0.953–0.572) : 2.00（2.5-SL 至 1.5-SL）充分抑制多硫化物溶出；其中最少盐的 1.5-SL 比 standard-SL 循环稳定；降低盐含量还能为添加剂留出溶解空间（作者设想，未做实验）
```

## P337

```
【P337】对照：R-SEI（1 M LiTFSI in DOL/DME with a volume ratio of 1:1, and 2 wt% LiNO3（with neither L…），常规醚基准（DOL/DME + LiTFSI + LiNO₃）：标准电解液 1 M LiTFSI DOL/DME 1:1 + 2 wt% LiNO3，无缓释膜；梯度：TFTFE 共溶剂体积分数（用量梯度，无 LNO-SRF） R-SEI（0 vol%） / F-SEI（10 vol%（DOL/DME/TFTFE 4.5:4.5:1））（溶剂化由强到弱）；梯度：TFTFE 共溶剂体积分数（用量梯度，含 LNO-SRF） N-SEI（0 vol%） / FN-SEI（10 vol%（DOL/DME/TFTFE 4.5:4.5:1））（溶剂化由强到弱）；尺子🧮：本版未算
性质：LiNO3 从 LNO-SRF 的释放（浸泡后电解液 Li 元素含量）：N-SEI 浸泡 12、24、36、48、168 h 后 7.14、7.…、FN-SEI 同时间点 7.14、7.38、7.56、8.28、9.90 …（含 TFTFE 的电解液中各时间点 Li 含量较低或相同（释放较慢））；NO3⁻ 释放（UV-vis）：FN-SEI 205 nm 附近 NO3⁻ 吸光度随浸泡时间增加（随浸泡时间升高）；LiNO3 在 TFTFE 中的溶解度：F-SEI 未在电解液中测；纯 TFTFE 溶剂中仅加 0.01 M L…、FN-SEI 未在电解液中测；纯 TFTFE 溶剂中仅加 0.01 M L…（TFTFE 对 LiNO3 溶解度低）；Li⁺ 溶剂化（7Li NMR，LiNO3 浓度系列）：R-SEI 四种配置间未测；在 1 M LiTFSI-DOL/DME 中…（LiNO3 增多 → 7Li 化学位移降低（NO3⁻ 与 Li⁺ 相互作用更强））；交换电流密度 i0（界面性质）：R-SEI 0.22 mA cm-2、F-SEI 0.56 mA cm-2、N-SEI 0.91 mA cm-2、FN-SEI 1.58 mA cm-2（R-SEI < F-SEI < N-SEI < FN-SEI）；Li⁺ 穿过 SEI 的活化能（界面性质）：R-SEI 9.06 kJ mol-1、F-SEI 7.17 kJ mol-1、N-SEI 6.02 kJ mol-1、FN-SEI 4.46 kJ mol-1（R-SEI > F-SEI > N-SEI > FN-SEI）；SEI 表面 C 原子比（有机成分指标，XPS）：R-SEI 24.45%、F-SEI 16.91%、N-SEI 12.28%、FN-SEI 10.73%（R-SEI > F-SEI > N-SEI > FN-SEI）；未测：多硫化物溶剂化
表现：
  ① Li‖S 扣式 0.5 C 100 圈（两电池 LiNO3 总质量相等）｜硫载量 5.0 mg cm-2；锂厚 50 µm；倍率 0.5 C；LiNO₃ 两种电池 LiNO3 总质量相等（通过调整 LNO-SRF 中 LiNO3 载量…：保持率：FN-SEI 相对 R-SEI 变好（80.6 vs 61.3 %）；首圈容量：FN-SEI 相对 R-SEI 不判（仅图，未读）（未报告：库仑效率、过电位）
  ② Li‖S 扣式 0.1 C 长循环（S 5 mg cm-2、E/S 5、Li 50 µm）及穿梭电流｜硫载量 5 mg cm-2（8.36 mAh cm-2）；E/S 5 µL mgS⁻¹；锂厚 50 µm（10 mAh cm-2）；倍率 0.1 C；LiNO₃ 电解液含 2 wt%（两配方相同）；FN-SEI 另有 LNO-SRF 缓释（配…：首圈容量：FN-SEI 相对 R-SEI 差异小（作者定性）；寿命（循环圈数）：FN-SEI 相对 R-SEI 变好（250 vs ≈25 圈）；库仑效率：FN-SEI 相对 R-SEI 变好（作者定性）；过电位：FN-SEI 相对 R-SEI 变好（220 vs 360 mV）；穿梭电流：FN-SEI 相对 R-SEI 差异小（作者定性）；FN-SEI 相对 R-SEI 变好（作者定性）；负极活性锂含量：FN-SEI 相对 R-SEI 变好（91.2 vs 14.5 %）
  ③ Li‖Cu 平均库仑效率（Zhang 法，1 mA cm-2，1 mAh cm-2）｜硫载量 不适用（Li‖Cu）；倍率 1 mA cm-2，1 mAh cm-2；LiNO₃ 电解液含 2 wt%；N-SEI、FN-SEI 另有 LNO-SRF（配方变量）：库仑效率：FN-SEI 相对 R-SEI 变好（99.63 vs 98.46 %）；F-SEI 相对 R-SEI 不判（99.02 vs 98.46 %）；N-SEI 相对 R-SEI 不判（99.17 vs 98.46 %）；过电位：FN-SEI 相对 R-SEI 变好（作者定性）
  ④ Li‖Cu 长循环（1 mA cm-2，1 mAh cm-2）｜硫载量 不适用（Li‖Cu）；倍率 1 mA cm-2，1 mAh cm-2；LiNO₃ 电解液含 2 wt%；N-SEI、FN-SEI 另有 LNO-SRF（配方变量）：寿命（循环圈数）：F-SEI 相对 R-SEI 变好（98 vs 25 圈）；N-SEI 相对 R-SEI 变好（135 vs 25 圈）；FN-SEI 相对 R-SEI 变好（>400 vs 25 圈）
  ⑤ Li‖Li 对称电池（1.0 mA cm-2，1.0 mAh cm-2）｜硫载量 不适用（Li‖Li）；锂厚 原文前后不一：SI 写 50 µm，正文写 100 µm；倍率 1.0 mA cm-2，1.0 mAh cm-2；LiNO₃ 电解液含 2 wt%；N-SEI、FN-SEI 另有 LNO-SRF（配方变量）：寿命（循环小时数）：F-SEI 相对 R-SEI 变好（1054 vs 560 h）；N-SEI 相对 R-SEI 变好（1400 vs 560 h）；FN-SEI 相对 R-SEI 变好（2000 vs 560 h）；过电位：FN-SEI 相对 R-SEI 变好（作者定性）
  ⑥ Li‖S 软包（仅 FN-SEI，无对照）｜硫载量 6 mg cm-2（硫含量 64 wt%）；E/S 3 µL mgS⁻¹；锂厚 50 µm（10.3 mAh cm-2）；LiNO₃ 含 2 wt%（Table S1）：无 A/B 比较（只测了一个配方）（未报告：首圈容量、寿命或保持率、库仑效率、过电位）
机制：
  其他说法〔多硫化物穿梭、正极反应、电解液消耗、负极锂〕：LiNO3 在 SEI 反复破裂重建中逐渐耗尽；NO3⁻ 耗尽后 CE 和放电容量迅速恶化（引言背景，用于说明缓释的必要）（M1，转述）；直接提高 LiNO3 浓度（>0.5 M）会把正极活性硫转成无活性硫酸盐，并增加成本和黏度（引言背景）（M2，转述）；加 TFTFE 后浸泡液中 Li 含量各时间点较低 → TFTFE 进一步减慢 LNO-SRF 的 LiNO3 释放（M3）；LNO-SRF + TFTFE 组合使锂负极附近保持可观 NO3⁻ 浓度，LiNO3 可在长循环中持续作为牺牲添加剂（M4）；DFT：TFTFE 的 LUMO 低于 DME、DOL、TFSI⁻ → 形成的 SEI 应富 F（M5）；7Li NMR：LiNO3 越多 7Li 位移越低，因额外 NO3⁻ 与 Li⁺ 相互作用更强、进入溶剂化鞘（LiNO3 浓度系列，非四配置比较）（M6）；NO3⁻ 随 Li⁺ 去溶剂化在锂负极表面优先分解，负极表面 NO3⁻ 浓度决定 SEI 中 Li3N、LiNxOy 含量（M7）；SEI 无机成分越高越致密，机械性能、离子电导和绝缘性提高，可抑制穿梭并提高锂循环 CE（带引文的一般说法，本文 XPS 显示 FN-SEI 有机 C 最低）（M8，转述）；XPS：F-SEI、FN-SEI 中 F 原子浓度更高 → TFTFE 诱导形成富 F 的 SEI（M9）；LiF 机械强度高、与金属锂界面能高，因而能提高锂循环 CE（带引文）（M10，转述）；XPS：N-SEI、FN-SEI 中 N 含量更高 → LNO-SRF 帮助形成富 N 的 SEI（M11）；SEI 中 LiF（F-SEI）或 Li3N/LiNxOy（N-SEI）增加后锂沉积更均匀，枝晶和死锂部分受抑（N-SEI 同理）（M12）；FN-SEI 下锂表面致密光滑、无明显枝晶和死锂 → 富 F、N 的 SEI 能调控 Li⁺ 沉积、抑制枝晶（M13）；FN-SEI 的 Li‖Cu 成核与沉积过电位最低 → FN-SEI 的 Li⁺ 传导最高，与 EIS 一致（M14）；作者自写例外：单独使用 Li-Nafion 膜（不含 LiNO3 缓释作用）也能在一定程度上降低锂沉积/剥离极化（M15）；R-SEI、F-SEI、N-SEI 不能有效抑制大比表面积锂枝晶，副反应和每圈死锂导致 Li‖Cu CE 快速衰减（M16）；FN-SEI 中 LiF、Li3N、LiNxOy 含量更高，利于均匀锂沉积（M17）；LNO-SRF 能补充循环中电解液里消耗掉的 LiNO3（M18）；Li‖S 的 CV 氧化还原峰几乎相同 → FN-SEI 不影响正极氧化还原动力学（M19）；等 LiNO3 质量下缓释体系 100 圈保持率更高 → 缓释 LiNO3 比直接提高电解液 LiNO3 浓度更有效（M20）；25 圈后 FN-SEI 穿梭电流约为 R-SEI 的五分之一 → FN-SEI 循环中保持致密，持续抑制穿梭（M21）；R-SEI 约 25 圈后容量迅速下降并伴随 CE 剧烈波动，原因是严重枝晶生长和 LiNO3 耗尽（M22）；R-SEI 极化升至 360 mV（FN-SEI 220 mV），归因于 R-SEI 严重钝化（M23）；作者自写例外：Li-Nafion 膜本身也能在一定程度上延长 Li‖S 寿命（屏蔽多硫化物、PP 骨架调控 Li⁺ 通量），即 FN-SEI 的改善有一部分来自膜而非 LiNO3 缓释（M24）；XPS：FN-SEI 锂负极上 Li2S、Li2SOx 峰弱得多 → 锂负极与多硫化物副反应更少（M25）；25 圈后 R-SEI 锂负极活性锂仅 14.5%（严重副反应），FN-SEI 保留 91.2%（M26）；FN-SEI 屏蔽多硫化物、加速 Li⁺ 传输、抑制电子隧穿 → 提高锂负极 CE、抑制穿梭 → Li‖S 性能优异（M27）；LNO-SRF 持续释放 LiNO3、TFTFE 减慢释放速度 → 形成致密持久的富 F、N SEI（M28）
  作者主张：其他（非折中/解耦）：Li-Nafion 包覆 LiNO3 的缓释膜（LNO-SRF）+ 10 vol% 低 LiNO3 溶解度的氟化醚共溶剂 TFTFE 减慢释放，构建持久富 F、N SEI；最优 FN-SEI；等 LiNO3 质量下，缓释 LiNO3 优于直接提高电解液中 LiNO3 浓度
```

## P352

```
【P352】对照：DOL:DME-control（mixing DOL and 1,2-dimethoxyethane (DME) solvents in the 1:1 w/w ratio and disso…），其他：作者的 DOL:DME-control 属常规醚基准（DOL/DME 1:1 w/w + LiTFSI + LiNO3 各 1 mol kg⁻¹），但只在另一组条件（E/S 10 或 6 µL mg⁻¹、硫载量 2.2–2.3 或 5.2 mg cm⁻²）下单独测正极，未与 TE 系列同测；篇内比较只在 TE 梯度内进行（B = TE-5%）；梯度：DOL 质量分数（用量梯度） TE-5%（5 wt%） / TE-10%（10 wt%） / TE-15%（15 wt%）（溶剂化由强到弱）；尺子🧮：本版未算
性质：Li⁺ 溶剂化（离子对缔合程度）：TE-5% 离子对缔合较低、TE-10% 离子对缔合较高、TE-15% 离子对缔合较高（沿梯度（DOL 增多）离子对缔合升高（作者 'may suggest'））；多硫化物溶剂化：TE-5% 未报告、TE-10% 未报告、TE-15% 未报告；多硫化物溶解度：TE-5% 未报告、TE-10% 未报告、TE-15% 未报告；离子电导率（~25 °C）：TE-5% ≈1.5 × 10−3 S cm−1、TE-10% ≈1.5 × 10−3 S cm−1、TE-15% ≈1.5 × 10−3 S cm−1（各档相近）；离子电导率（~50 °C）：TE-5% 2 × 10−3 S cm−1、TE-10% 2 × 10−3 S cm−1、TE-15% 接近 3 × 10−3 S cm−1（TE-15% 最高，TE-5% 与 TE-10% 相近）；离子电导率（−3 °C）：TE-5% 8 × 10−4 S cm−1、TE-10% 6 × 10−4 S cm−1、TE-15% 7 × 10−4 S cm−1（有起伏（TE-5% 最高））；Li⁺ 迁移活化能 Ea：TE-5% 5.1 × 10−2 eV、TE-10% 7.6 × 10−2 eV、TE-15% 8.5 × 10−2 eV（沿梯度升高）；Li⁺ 迁移数 t+：TE-5% 0.55、TE-10% 0.53、TE-15% 0.50（沿梯度降低）；黏度：TE-5% 未实测、TE-10% 未实测、TE-15% 未实测（未实测；作者按纯溶剂文献黏度（TEGDME 3.3−3.7 mPa s，DOL 0.6 mPa s）…）；阳极稳定上限：TE-5% 4.41 V vs Li+/Li、TE-10% 4.38 V vs Li+/Li、TE-15% 4.37 V vs Li+/Li（沿梯度降低）；TEGDME 失重峰温度（TGA/DTG）：TE-5% 197 °C、TE-10% 210 °C、TE-15% 263 °C（沿梯度升高）
表现：
  ① Li‖S 扣式 倍率（仅 DOL:DME-control，E/S 10）｜硫载量 2.2 mg cm−2；E/S 10 µL mg⁻¹；倍率 C/10→C/8→C/5→C/3→C/2 每 5 圈递增，25 圈后回到 C/1…；LiNO₃ 含 1 mol kg⁻¹（按溶剂质量）：无 A/B 比较（只测了一个配方）（未报告：首圈容量、寿命或保持率、库仑效率、过电位）
  ② Li‖S 扣式 C/5 长循环（仅 DOL:DME-control，E/S 10）｜硫载量 2.2−2.3 mg cm−2；E/S 10 µL mg⁻¹；倍率 C/5；LiNO₃ 含 1 mol kg⁻¹（按溶剂质量）：无 A/B 比较（只测了一个配方）（未报告：首圈容量、寿命或保持率、库仑效率、过电位）
  ③ Li‖S 扣式 C/3 长循环（仅 DOL:DME-control，E/S 10）｜硫载量 2.2−2.3 mg cm−2；E/S 10 µL mg⁻¹；倍率 C/3；LiNO₃ 含 1 mol kg⁻¹（按溶剂质量）：无 A/B 比较（只测了一个配方）（未报告：首圈容量、寿命或保持率、库仑效率、过电位）
  ④ Li‖S 扣式 C/10 高载量（仅 DOL:DME-control，E/S 6）｜硫载量 5.2 mg cm−2；E/S 6 µL mg⁻¹；倍率 C/10；LiNO₃ 含 1 mol kg⁻¹（按溶剂质量）：无 A/B 比较（只测了一个配方）（未报告：首圈容量、寿命或保持率、库仑效率、过电位）
  ⑤ Li‖S 扣式 C/5 长循环（TE 梯度，E/S 15）｜硫载量 1.7−2.1 mg cm−2；E/S 15 µL mg⁻¹；倍率 C/5；LiNO₃ 含 1 mol kg⁻¹（按 TEGDME 质量）：首圈容量：TE-10% 相对 TE-5% 变好（220 vs 140 mAh g-1）；TE-15% 相对 TE-5% 变好（270 vs 140 mAh g-1）；指定圈容量：TE-10% 相对 TE-5% 变好（530 vs 360 mAh g-1）；TE-15% 相对 TE-5% 变好（570 vs 360 mAh g-1）；稳态容量：TE-10% 相对 TE-5% 不判（400–580 vs ≤420 mAh g-1）；TE-15% 相对 TE-5% 变好（500–550 vs ≤420 mAh g-1）；寿命（循环圈数）：TE-10% 相对 TE-5% 变好（130 vs 117 圈）；TE-15% 相对 TE-5% 不判（100（M0182）/110（M0192） vs 117 圈）；TE-15% 相对 TE-10% 变坏（作者定性）；库仑效率：TE-10%、TE-15% 相对 TE-5% 变好（>96 vs 82（失活时降至） %）；过电位：TE-10%、TE-15% 相对 TE-5% 变好（作者定性）；活化速度（初期容量增长速度）：TE-10%、TE-15% 相对 TE-5% 变坏（作者定性）；首圈低电压放电平台（液–固转化）：TE-10%、TE-15% 相对 TE-5% 变好（作者定性）
  ⑥ Li‖S 扣式 倍率（TE 梯度，E/S 15）｜硫载量 ∼2.0 mg cm−2；E/S 15 µL mg⁻¹；倍率 C/20→C/10→C/8→C/5→C/3→C/2 每 5 圈递增，30 圈后回…；LiNO₃ 含 1 mol kg⁻¹（按 TEGDME 质量）：倍率容量：TE-10% 相对 TE-5% 差异小（880 vs 900 mAh g-1）；TE-15% 相对 TE-5% 差异小（920 vs 900 mAh g-1）；TE-10% 相对 TE-5% 差异小（735 vs 760 mAh g-1）；TE-15% 相对 TE-5% 变好（810 vs 760 mAh g-1）；TE-10% 相对 TE-5% 变坏（610 vs 670 mAh g-1）；TE-15% 相对 TE-5% 变好（725 vs 670 mAh g-1）；TE-10% 相对 TE-5% 变好（≈500 vs 150 mAh g-1）；TE-15% 相对 TE-5% 变好（640 vs 150 mAh g-1）；TE-10%、TE-15% 相对 TE-5% 不判（仅图，未读）；TE-10%、TE-15% 相对 TE-5% 差异小（作者定性）（未报告：首圈容量、寿命或保持率、库仑效率、过电位）
  ⑦ Li‖Li 对称 静置老化 EIS（18 天）｜硫载量 不适用（Li‖Li）；倍率 静置无电流；EIS 500 kHz–100 mHz、10 mV，前 14 h 每…；LiNO₃ 含 1 mol kg⁻¹（按 TEGDME 质量）：阻抗：TE-10% 相对 TE-5% 差异小（84 vs 85 Ω（界面阻抗 Ri））；TE-15% 相对 TE-5% 变好（50 vs 85 Ω（界面阻抗 Ri））；TE-10% 相对 TE-5% 变好（129 vs 154 Ω（界面阻抗 Ri））；TE-15% 相对 TE-5% 变好（86 vs 154 Ω（界面阻抗 Ri））
  ⑧ Li‖Li 对称 沉积/剥离 0.1 mA cm−2｜硫载量 不适用（Li‖Li）；倍率 0.1 mA cm−2 恒流沉积/剥离（单次时长原文未写）；LiNO₃ 含 1 mol kg⁻¹（按 TEGDME 质量）：过电位：TE-10% 相对 TE-5% 差异小（作者定性）；TE-15% 相对 TE-5% 变坏（作者定性）；TE-10% 相对 TE-5% 变好（23 vs 27 mV）；TE-15% 相对 TE-5% 变好（20 vs 27 mV）；TE-10%、TE-15% 相对 TE-5% 差异小（∼30 vs ∼30 mV）
机制：
  其他说法〔正极反应、电解液消耗、负极锂〕：DOL 增多使电解液黏度降低（未实测）→ 可溶长链多硫化物向短链的液–固转化增强 → 首圈低电压放电平台从 TE-5% 缺失、TE-10% 部分出现到 TE-15% 出现（M1，与他文一致）；黏度降低原则上可加快硫电极润湿、促进电化学过程，但初始活化主要受 Ea 与 εw 控制（M2，推测）；活化速度可能与溶液的 Li⁺ 输运性质（受 Ea、εw 影响）密切相关（M3，推测）；TE-5% 到 TE-15% 活化逐渐变慢，作者用 Ea、εw 的变化解释（原句写 'decreases in Ea'，与 Fig. 1d 中 Ea 随 DOL 升高的数值方向相反，意为 TE-5% 的 Ea 更低）（M4）；TE-5% 共溶剂（DOL）含量低 → 放电容量最高只有 420 mAh g⁻¹、充放电过电位增大 → 第 117 圈后电化学过程突然失活（容量 <100 mAh g⁻¹）（M5）；长循环容量波动可能来自 TEGDME、DOL、生成的共溶剂与 Li2Sx 中间体之间随 TEGDME:DOL 比例变化的复杂相互作用（M6，推测）；TE-10% 容量波动最大而寿命最长，作者据此推测 10 wt% DOL 主要作用于多硫化物的溶剂化和形态（相对 TE-5% 与 TE-15%）（M7，推测）；TE-5% 和 TE-15% 主要影响反应动力学与成膜，尤其在循环后期（同篇 M0189 的成膜指 SEI）（M8，推测）；TE-5% 中甘醇二甲醚保证有效的 Li⁺ 交换、放电容量稳定，但溶液黏度过高 → 容量值和循环寿命都受限（M9）；TE-15% 黏度低 → 容量较高；但 DOL 持续消耗可能造成不规则、过度的 SEI → 循环寿命缩短（M10，推测）；TE-15% 中较多 DOL 降低黏度，但减慢 Li–S 活化速度（M11）；DOL 使 TE-15% 稳态容量较高，但 SEI 过度生长影响寿命，表现为约 110 圈后容量失活（同篇 M0182/M0217 写 100 圈）（M12）；TE-5% DOL 少 → 可能因 Ea、εw 带来更好的 Li⁺ 交换而活化快（原句写 'lower Ea and εw'，但 TE-5% 的 εw 为三者最高）；但黏度高 → 极化上升 → 容量受限、第 117 圈失效（M13，推测）；倍率测试表明 DOL 增多改善转化动力学；高倍率性能差，主要受电解液黏度影响（M14）；Li|Li 静置中 TE-5% 界面阻抗更高且更不稳定，其次 TE-10%、TE-15% → DOL 可能在静置时形成更有利的 SEI（M15，推测）；TE-15% 初期沉积/剥离过电位略高，可能因 DOL 环醚在锂表面反应成 SEI（DOL 含量最高）（M16，推测）；TE-15% 过电位下降更明显，可能因黏度较低促进 SEI 溶解（M17，推测）；DOL 增多因 DOL 开环在锂表面促进 SEI 形成而降低阳极稳定性，同时可能因黏度降低而降低 Li|Li 极化（M18，推测）；TGA 中 TEGDME 失重温度随 DOL 变化，归因于 DOL 增多改变溶剂化环境、可能形成共溶剂（未落到电池表现）（M19，推测）；Ea 随 DOL 增多升高，可能因 DOL 介电常数低于 TEGDME；TEGDME 链上氧多、能配位 Li⁺ 并促进离子对解离（未落到电池表现）（M20，推测）
  作者主张：折中：以 TEGDME 为主加少量 DOL（5/10/15 wt%），用 DOL 低黏度补 TEGDME 高黏度，用 TEGDME 补 DOL 易燃及对 Li2Sx 不稳定；折中：最优 TE-10%（TEGDME 与 DOL 最佳比例，寿命最长约 130 圈，容量在 400–580 mAh g⁻¹ 间波动）；折中：调节 DOL 共溶剂用量以平衡低可燃性、低毒性与性能
```

## P354

```
【P354】对照：3M-DME（3 M LiFSI/DME（LiFSI 加入 DME 搅拌过夜；Table 2 摩尔比 LiFSI/DME 1:2.2）），不含 LiNO₃ 的自配对照：3 M LiFSI/DME（高浓度单溶剂，非 DOL/DME 基准）；梯度：LiFSI 浓度（用量梯度，单溶剂 DME） 3M-DME（3 M） / 3.6M-DME（3.6 M） / 4M-DME（4 M）（溶剂化由强到弱）；另有：3M-DME/HFE；尺子🧮：本版未算
性质：离子电导率：3M-DME 6.75 mS cm-1、3.6M-DME 5.94 mS cm-1、4M-DME 5.10 mS cm-1、3M-DME/HFE 2.74 mS cm-1（沿浓度梯度降低；HFE 稀释后低于 3 M LiFSI/DME（四者中最低））；黏度：3M-DME 40.2 mPa s、3.6M-DME 49.9 mPa s、4M-DME 62.4 mPa s、3M-DME/HFE 31.3 mPa s（沿浓度梯度升高；HFE 稀释后低于 3 M LiFSI/DME（四者中最低））；Li⁺ 溶剂化（游离/未配位 DME 量）：3M-DME 含未配位 DME（LiFSI:DME 1:2.2）、3.6M-DME 几乎全部 DME 与 Li⁺ 配位（1:2）、4M-DME 几乎全部 DME 与 Li⁺ 配位（1:1.4）、3M-DME/HFE 游离 DME 减少（LiFSI:DME 1:1.2）（沿浓度梯度游离 DME 减少；HFE 稀释后游离 DME 少于 3 M LiFSI/DME）；多硫化物溶解度：3M-DME 深色（溶解多）、3.6M-DME 颜色变浅、4M-DME 颜色更浅、3M-DME/HFE Li2S8 深色变黄（作者归为 Li2Sx x = 1, 2…（沿浓度梯度降低（只有颜色排序）；HFE 稀释后低于 3 M LiFSI/DME）；多硫化物溶剂化：3M-DME 未报告、3.6M-DME 未报告、4M-DME 未报告、3M-DME/HFE 未报告；锂沉积形貌（循环 10 圈后 SEM）：3M-DME 结节状、3.6M-DME 更致密均匀、4M-DME 更致密均匀、3M-DME/HFE 致密均匀（沿浓度梯度更致密均匀；HFE 稀释后致密均匀）；锂负极 SEI 组成（XPS）：3M-DME SOx、LiF 峰较强、3M-DME/HFE SOx 峰较低、LiF 峰明显降低，F 约 0.7 at.%…（HFE 稀释后 FSI⁻ 分解产物（SOx、LiF）减少、SEI 更薄）
表现：
  ① Li‖S（Cmicro−meso−S）0.1 C 循环，浓度梯度｜硫载量 1.2 mg cm-2；锂厚 200 μm；倍率 0.1 C；LiNO₃ 不含（配方仅 LiFSI/DME，全文未用 LiNO₃）：保持率：3.6M-DME、4M-DME 相对 3M-DME 变坏（作者定性）；库仑效率：3.6M-DME、4M-DME 相对 3M-DME 变坏（作者定性）；指定圈容量：3.6M-DME、4M-DME 相对 3M-DME 不判（仅图，未读）（未报告：首圈容量、过电位）
  ② Li‖S（Cmicro−meso−S）0.02 C 循环，浓度梯度｜硫载量 1.2 mg cm-2；锂厚 200 μm；倍率 0.02 C；LiNO₃ 不含（配方仅 LiFSI/DME，全文未用 LiNO₃）：库仑效率：3.6M-DME、4M-DME 相对 3M-DME 变好（作者定性）；放电容量：3.6M-DME、4M-DME 相对 3M-DME 变好（作者定性）（未报告：首圈容量、寿命或保持率、过电位）
  ③ Li‖S（Cmicro−meso−S）循环 50 圈，HFE 稀释对比（Fig. 5b）｜硫载量 1.2 mg cm-2；锂厚 200 μm；LiNO₃ 不含（配方仅 LiFSI、DME、HFE，全文未用 LiNO₃）：指定圈容量：3M-DME/HFE 相对 3M-DME 变坏（1347.7 vs 1462.9 mA h g−1）；3M-DME/HFE 相对 3M-DME 变好（830.4 vs 732.3 mA h g−1）；保持率：3M-DME/HFE 相对 3M-DME 变好（61.6 vs 50.0 %）；库仑效率：3M-DME/HFE 相对 3M-DME 变好（98.5 vs 97.1 %）（未报告：首圈容量、过电位）
  ④ Li‖S（Cmicro−meso−S）倍率测试，HFE 稀释对比（Fig. 5c）｜硫载量 1.2 mg cm-2；锂厚 200 μm；倍率 不同倍率（倍率序列原文未写；摘要写到 2 C）；LiNO₃ 不含（配方仅 LiFSI、DME、HFE，全文未用 LiNO₃）：倍率容量：3M-DME/HFE 相对 3M-DME 变好（作者定性）（未报告：首圈容量、寿命或保持率、库仑效率、过电位）
  ⑤ Li‖S 高载量软包（Cmicro−meso−S，3D Al 集流体）循环（Fig. S10）｜硫载量 16.8 mg cm–2；E/S 7.2 µL mg⁻¹；LiNO₃ 不含（配方仅 LiFSI、DME、HFE，全文未用 LiNO₃）：过电位：3M-DME/HFE 相对 3M-DME 变好（作者定性）；寿命（循环圈数）：3M-DME/HFE 相对 3M-DME 变好（作者定性）（未报告：首圈容量、库仑效率）
机制：
  强溶剂化一侧的短板〔多硫化物穿梭、电解液消耗、负极锂〕：3 M LiFSI/DME 含未配位 DME（Li⁺ 溶剂化较强、游离溶剂多）→ 多硫化物溶解 → Cmicro−meso−S 电池容量衰减（M1）；转述他文：高浓电解液未配位 DME 少 → 多硫化物溶解受抑；作者据此预期 ≥3.6 M 可兼顾高能量密度和循环稳定（随后 Fig. 4b 结果相反，见 M0155）（M2，转述）；结论：HFE 稀释同时实现减少未配位 DME 抑制多硫化物溶解、降低黏度、锂沉积致密、FSI⁻ 分解受抑形成薄 SEI → 第 50 圈容量 830 mA h g−1、平均 CE 98.5%、倍率好（M19）
  其他说法〔多硫化物穿梭、正极反应、电解液消耗、负极锂〕：3.6、4 M 时几乎全部 DME 与 Li⁺ 配位 → 多硫化物溶解显著受抑 → 高电位平台消失（放电曲线形状改变）（M3）；高浓电解液黏度高、电导率低 → 正极电流分布不均（导致高浓档容量衰减）（M4）；正极电流分布不均又引起负极电流分布不均 → 库仑效率降低（高浓档 0.1 C 下 CE 更低）（M5）；作者写的例外：极低电流 0.02 C 下电流分布不均缓解 → 库仑效率随浓度升高而改善，3.6、4 M 放电容量高于 3 M（M6）；高浓 LiFSI/DME 改善锂沉积形貌、抑制多硫化物溶解，但高黏度在大电流下降低电池性能（M7）；HFE 稀释提高 DME 中局部 LiFSI 浓度、减少游离 DME → 多硫化物溶解受抑（放电无高电位平台）（M8）；HFE 介电常数低 → 长链 Li2Sx 溶解度显著降低 → 放电变为硫直接到 Li2Sx（x = 1, 2）的固-固反应（单一低电位平台）（M9）；浓度越高游离溶剂越少 → 加入的 Li2S8 不能稳定存在、被认为转为短链 Li2Sx（M10，推测）；HFE 稀释降低黏度 → 缓解电流分布不均 → 循环性能改善（保持率、CE 提高）（M11）；黏度降低 → DME/HFE 在大电流下性能更好（倍率）（M12）；高载量软包中 DME/HFE 表现更好归因于 HFE 稀释带来的低黏度（M13）；HFE 稀释后锂沉积致密均匀（高浓 LiFSI/DME 也如此）（M14）；HFE 稀释抑制锂负极上 FSI⁻ 分解 → DME/HFE 中 SEI 更薄（M15）；作者写的例外：文献报道 HFE 稀释高浓 LiFSI/DME 会促进 FSI⁻ 分解、富 LiF；本文结果相反，作者归因于本文 HFE 用量较低（M16，转述）；若 HFE 比例高（局部浓度高），与 Li⁺ 配位的 FSI⁻ 增多 → FSI⁻ 分解形成富 LiF 的 SEI（本文未测更高 HFE 比例）（M17，推测）；本文电解液 DME 比例高，阻止了明显的阴离子分解（M18，与他文一致）；转述他文：HFE 溶剂化 Li⁺ 能力最低之一，稀释可降低黏度并保持局部高浓度；HFE 抑制多硫化物与锂负极副反应、改善锂沉积形貌（M20，转述）
  作者主张：其他（作者未用折中/解耦表述）：适合锂负极与 Cmicro−meso−S 正极的电解液需要低黏度和高 LiFSI 浓度，用 HFE 稀释 3 M LiFSI/DME；最优 3 M LiFSI in DME/HFE（DME:HFE 1:1 vol）；DME/HFE 比例需适当：本文 HFE 比例较低、DME 比例高，FSI⁻ 分解受抑、SEI 薄（作者认为高 HFE 比例会富 LiF）
```

## P389

```
【P389】对照：DOL/DME（1.0 M LiTFSI and 2.0 wt.% LiNO3 dissolved in DOL/DME (1:1, by vol.)），常规醚基准（DOL/DME + LiTFSI + LiNO₃）；梯度：外层溶剂种类（种类梯度；DOL/DME/外层溶剂 = 37.5/37.5/25 by vol.，对照为 DOL/DME 1:1） DOL/DME（无外层溶剂（DOL/DME 1:1）） / HME-EPSE（HME 25 体积份） / DIPS-EPSE（DIPS 25 体积份） / HFE-EPSE（HFE 25 体积份） / DIPE-EPSE（DIPE 25 体积份）（溶剂化由强到弱）；尺子🧮：本版未算
性质：多硫化物溶剂化：DOL/DME S8²⁻ 周围两层溶剂壳：内层 DME 2.0 Å、DOL …、HME-EPSE 内层仍为 DME 2.0 Å、DOL 3.3 Å；HME 约…、DIPS-EPSE 未报告（未做 MD；作者称 HME-EPSE 结构与其他 E…、HFE-EPSE 未报告（未做 MD）、DIPE-EPSE 未报告（未做 MD）（加入 HME 后内层组成不变、HME 只进入外层；作者称 HME 溶剂化能力远弱于 DOL、DME）；多硫化物溶剂化（S8²⁻ 周围各组分配位数开始上升的距离）：DOL/DME Li⁺ 1.8 Å、DOL 3.3 Å、DME 1.8 Å、HME-EPSE Li⁺ 1.8 Å、DOL 3.5 Å、DME 1.8 Å、…（HME 在 6.0 Å 处才开始计入配位，远于 DOL、DME）；Li⁺ 溶剂化：DOL/DME 未报告、HME-EPSE 未报告；多硫化物溶解度：DOL/DME 未报告、HME-EPSE 未报告
表现：
  ① Li‖S 扣式倍率测试（4.4 mgS cm-2，E/S 6.6，0.1/0.2/0.3 C）｜硫载量 4.4 mgS cm-2；E/S 6.6 µL mgS⁻¹；锂厚 50 µm；倍率 0.1、0.2、0.3 C 各 5 圈（倍率测试）；温度 25 °C；LiNO₃ 含 2.0 wt%（DOL/DME、HME-EPSE；DIPS/HFE/DIPE…：倍率容量：HME-EPSE 相对 DOL/DME 差异小（1040 vs 1049 mAh g-1）；HME-EPSE 相对 DOL/DME 差异小（919 vs 942 mAh g-1）；HME-EPSE 相对 DOL/DME 变坏（869 vs 915 mAh g-1）；DIPS-EPSE 相对 DOL/DME 变坏（948 vs 1049 mAh g-1）；DIPS-EPSE 相对 DOL/DME 变坏（840 vs 942 mAh g-1）；DIPS-EPSE 相对 DOL/DME 变坏（777 vs 915 mAh g-1）；HFE-EPSE 相对 DOL/DME 变坏（929 vs 1049 mAh g-1）；HFE-EPSE、DIPE-EPSE 相对 DOL/DME 变坏（<800 vs 942 mAh g-1）；HFE-EPSE、DIPE-EPSE 相对 DOL/DME 变坏（<200 vs 915 mAh g-1）；DIPE-EPSE 相对 DOL/DME 变坏（753 vs 1049 mAh g-1）；过电位：DIPS-EPSE 相对 HME-EPSE 变坏（43.5 vs 24.5 mV）；DIPS-EPSE 相对 HME-EPSE 变坏（97.7 vs 24.5–75.7 mV）；DIPS-EPSE 相对 HME-EPSE 变坏（172.4 vs 75.7 mV）；HFE-EPSE 相对 HME-EPSE 变坏（101.3 vs 24.5 mV）；HFE-EPSE 相对 HME-EPSE 变坏（284.8 vs 24.5–75.7 mV）；HFE-EPSE、DIPE-EPSE 相对 HME-EPSE 变坏（作者定性）；DIPE-EPSE 相对 HME-EPSE 变坏（155.6 vs 24.5 mV）；DIPE-EPSE 相对 HME-EPSE 变坏（237.7 vs 24.5–75.7 mV）（未报告：首圈容量、寿命或保持率、库仑效率）
  ② Li‖S 扣式穿梭电流测试（温和条件，不含 LiNO3）｜硫载量 1.1 mgS cm-2；E/S >15 µL mgS⁻¹；锂厚 600 µm；倍率 恒电位测试：恒流充至 2.90 V 后以同一电流逐级放电至各电位再转恒电位（电流…；温度 25 °C；LiNO₃ 不含：穿梭电流：HME-EPSE 相对 DOL/DME 变好（0.055 vs 0.122 mA cm-2）（未报告：首圈容量、寿命或保持率、库仑效率、过电位）
  ③ Li‖S 扣式温和条件长循环（1.1 mgS cm-2，600 µm Li，0.5 C）｜硫载量 1.1 mgS cm-2；E/S >15 µL mgS⁻¹；锂厚 600 µm；倍率 0.5 C；温度 25 °C；LiNO₃ 含 2.0 wt%：寿命（循环圈数）：HME-EPSE 相对 DOL/DME 变好（280 vs <140 圈）；首圈容量：HME-EPSE 相对 DOL/DME 差异小（作者定性）；阻抗：HME-EPSE 相对 DOL/DME 变好（13.3 vs 14.2 Ω）（未报告：库仑效率、过电位）
  ④ Li‖S 扣式苛刻条件长循环（4.4 mgS cm-2，50 µm Li，E/S 6.6，0.1 C）｜硫载量 4.4 mgS cm-2；E/S 6.6 µL mgS⁻¹；锂厚 50 µm；倍率 0.1 C；温度 25 °C；LiNO₃ 含 2.0 wt%：寿命（循环圈数）：HME-EPSE 相对 DOL/DME 变好（113 vs 65 圈）；首圈容量：HME-EPSE 相对 DOL/DME 不判（≈1010 vs ≈1010 mAh g-1）；指定圈容量：HME-EPSE 相对 DOL/DME 变好（860 vs 652 mAh g-1）（未报告：库仑效率、过电位）
  ⑤ Li‖S 扣式超高载量长循环（9.9 mgS cm-2，50 µm Li，E/S 7.0，0.1 C）｜硫载量 9.9 mgS cm-2；E/S 7.0 µL mgS⁻¹；锂厚 50 µm；倍率 0.1 C；温度 25 °C；LiNO₃ 含 2.0 wt%：首圈容量：HME-EPSE 相对 DOL/DME 变坏（737 vs 826 mAh g-1）；指定圈容量：HME-EPSE 相对 DOL/DME 变好（482 vs 168 mAh g-1）；保持率：HME-EPSE 相对 DOL/DME 变好（65 vs 20 %）（未报告：库仑效率、过电位）
  ⑥ Li‖S 软包（2.7 Ah，仅 HME-EPSE，无对照）｜硫载量 7.6 mgS cm-2（单面）；E/S 3.0 g g⁻¹；锂厚 75 µm（单面）；倍率 0.025 C；温度 25 °C（推定：S0021 称 All the batteries 在 25 …；LiNO₃ 含 2.0 wt%：无 A/B 比较（只测了一个配方）（未报告：首圈容量、寿命或保持率、库仑效率、过电位）
机制：
  强溶剂化一侧的短板〔多硫化物穿梭、正极反应、电解液消耗、负极锂〕：转述：溶解的 LiPS 使正极固-液-固转化和高容量成为可能，但会经浓度梯度扩散到负极与锂发生副反应（穿梭），消耗活性锂、LiPS 与电解液而快速失效；LiPS 溶剂化结构决定其与锂负极的反应动力学（M1，转述）；转述 EPSE 原理：LiPS 被双层溶剂化壳包裹，内层强溶剂化溶剂（如 DME）保留正极固-液-固转化，外层弱溶剂化且对锂还原稳定的溶剂（DIPS、DIPE、HFE）从动力学上降低 LiPS 与锂负极的反应活性（M2，转述）；HME-EPSE 使穿梭电流峰值降低 55%（0.055 vs 0.122 mA cm-2）→ LiPS 穿梭效应明显减轻（M10）；LiPS 与锂的副反应会在 SEI 中形成含 S 组分；HME-EPSE 中循环后锂负极 SEI 的 S 原子含量低于 DOL/DME（含 S 物种种类相同）→ 副反应速率降低（M11，与他文一致）；SEI 中 S 原子含量降低意味着 HME-EPSE 中 LiPS 与锂负极的副反应减少（M12）；温和条件 100 圈后 HME-EPSE 阻抗与 DOL/DME 相近（13.3 vs 14.2 Ω）→ 副反应造成的非活性锂积累略有减少（M13，与他文一致）；DOL/DME 电池第 65 圈过充、第 69 圈衰减到 652 mAh g-1，原因是活性锂和电解液快速消耗（M14）；HME-EPSE 中循环后的锂负极更致密均匀，源于 LiPS 与锂负极反应减轻（M15）；苛刻条件下循环寿命和残余活性锂显著增加 → 证明 HME-EPSE 中 LiPS 与锂负极的反应被有效抑制（M16）；HME-EPSE 循环寿命延长（65 → 113 圈）源于 LiPS 与锂负极之间副反应被抑制（M17）
  弱溶剂化一侧的短板〔正极反应〕：转述：现有 EPSE 不可避免地损害硫转化动力学，高倍率下尤甚；约 0.1 C 时比容量降低超过 50 mAh g-1、第二放电平台极化增加 0.05–0.2 V（M3，转述）；外层换成 HFE（DIPE 同）后，0.2 C 时第二放电平台起始极化大 → 比容量骤降到 <800 mAh g-1（弱溶剂化外层 EPSE 的正极动力学短板）（M7）；0.3 C 时极化剧增使 DIPE-EPSE（HFE-EPSE 同）第二放电平台完全消失、比容量 <200 mAh g-1（M8）
  其他说法〔正极反应〕：HME-EPSE 中 S8²⁻ 内层溶剂壳仍由 DME、DOL 组成，保证 LiPS 的溶解与转化；HME 因溶剂化能力远弱于 DOL、DME 只位于外层（约 7.8 Å）（未直接落到电池表现）（M4，与他文一致）；HME-EPSE 0.1 C 比容量与常规醚电解液几乎相同 → 硫正极转化反应动力学基本保留（M5）；两种电解液 0.1 C 下均呈典型两个放电平台 → HME-EPSE 不影响硫正极的转化行为（M6，与他文一致）；DIPS-、HFE-、DIPE-EPSE 的 Li2S 成核过电位 ΔE 随倍率 0.1→0.2 C 显著增大，均高于 HME-EPSE → 正极动力学被严重抑制；作者未把与 HME-EPSE 的差别归因于溶剂化（M0131 称溶剂化结构相似）（M9）；作者自述例外：HME-EPSE 的 LiPS 溶剂化结构与其他 EPSE（DIPS、HFE、DIPE）相似，但倍率性能更好——溶剂化结构不能解释这一差别，原文未给原因（M18，与他文一致）
  作者主张：折中（作者原词 balance，原文未用解耦）：外层溶剂须弱溶剂化且对锂还原稳定；选 HME 作外层共溶剂构建 EPSE，在抑制 LiPS 与锂负极副反应的同时不牺牲正极转化动力学与倍率性能；最优配方 HME-EPSE（1.0 M LiTFSI + 2.0 wt% LiNO₃，DOL/DME/HME = 37.5/37.5/25 by vol.）；作者结论：HME 作共溶剂使正极倍率性能与锂负极保护兼顾；调控 EPSE 中 LiPS 溶剂化结构可同时调节正负极两侧反应动力学，实现性能平衡；作者示意图（Fig. 5）：DOL/DME 中 LiPS 与锂副反应严重；常见 EPSE 抑制副反应但牺牲比容量；HME-EPSE 抑制副反应且不牺牲比容量；软包（2.7 Ah，仅 HME-EPSE）：作者称兼顾正极转化动力学与锂负极保护，使软包同时获得较好循环寿命与高能量密度（与他文软包横向比较，非同条件对照）
```

## P394

```
【P394】对照：Base（The base electrolyte was prepared by mixing 1,3-dioxolane (DOL) and tetraethylen…），不含 LiNO₃ 的自配对照：DOL/TEGDME 1:1 (v/v) + 1 M LiTFSI，配方原句未列 LiNO₃；主溶剂为 TEGDME 而非 DME；另有：Hybrid；尺子🧮：本版未算
性质：离子电导率：Base 0.7 to 1 mS cm-1（10–70 °C）、Hybrid 1.1 to 2.45 mS cm-1（10–70 °C）（加 IL 后升高）；Li⁺ 溶剂化：Base 未报告、Hybrid 未报告；多硫化物溶剂化：Base 未报告、Hybrid 未报告；多硫化物溶解度：Base 较高（作者推断）、Hybrid 较低（作者推断）（加 IL 后降低（作者推断，未直接测））
表现：
  ① Li‖S CR2032 扣式室温静置 18 天（OCV 与体相电阻 Rbulk 随时间）｜倍率 不适用（静置，无电流）；温度 室温（原文 room temperature，未给数值）；LiNO₃ 不含（电解液配方原句未列 LiNO₃）：自放电率：Hybrid 相对 Base 变好（作者定性）；阻抗：Hybrid 相对 Base 变好（作者定性）（未报告：首圈容量、寿命或保持率、库仑效率、过电位）
  ② Li‖S 扣式 CV（扫速 0.1 mV s-1，第 1–2 圈）｜倍率 CV 扫速 0.1 mV s-1；LiNO₃ 不含（电解液配方原句未列 LiNO₃）：过电位：Hybrid 相对 Base 变好（0.08 vs 0.24 V）（未报告：首圈容量、寿命或保持率、库仑效率）
  ③ Li‖S CR2032 扣式 0.1 C 首圈恒流充放电（Fig. 6）｜倍率 0.1 C；温度 室温（原文 room temperature，未给数值）；LiNO₃ 不含（电解液配方原句未列 LiNO₃）：首圈容量：Hybrid 相对 Base 不判（仅图，未读）；过电位：Hybrid 相对 Base 变好（作者定性）（未报告：寿命或保持率、库仑效率）
  ④ Li‖S 扣式 0.1 C 首圈放电与充电过程中原位 EIS（Fig. 8、9）｜倍率 0.1 C；温度 室温（按实验部分 M0173 恒流循环通用条件，推定）；LiNO₃ 不含（电解液配方原句未列 LiNO₃）：阻抗：Hybrid 相对 Base 变好（作者定性）（未报告：首圈容量、寿命或保持率、库仑效率、过电位）
  ⑤ Li‖Li 对称扣式室温静置 EIS（界面电阻 RSEI 随天数）｜硫载量 不适用（Li‖Li）；倍率 不适用（静置，无电流）；温度 室温（原文 room temperature，未给数值）；LiNO₃ 不含（电解液配方原句未列 LiNO₃）：阻抗：Hybrid 相对 Base 变好（作者定性）
  ⑥ Li‖Li 对称扣式 0.1 mA cm-2、充放各 60 min 剥离/沉积｜硫载量 不适用（Li‖Li）；倍率 0.1 mA cm-2，充/放各 60 min；温度 室温（原文 room temperature，未给数值）；LiNO₃ 不含（电解液配方原句未列 LiNO₃）：过电位：Hybrid 相对 Base 变好（0.006 vs 0.013 V）
机制：
  强溶剂化一侧的短板〔多硫化物穿梭、负极锂〕：含 IL 的电解液比基础电解液（及文献中的 AMImTFSI）更能控制多硫化物溶解和自放电 → 静置自放电降低；句中引文是被比较的他文体系（M2）；Base 电池首圈放电中 Rct 上升，作者认为可能源于不溶多硫化物沉积在锂表面 → Base 一侧阻抗变差（M11，推测）；由 Base 的 Rct 上升推断：Base 中多硫化物溶解速率高于含 IL 电解液 → Base 首圈阻抗上升（此推断建立在 M0094 的推测上）（M12，与他文一致）
  弱溶剂化一侧的短板〔正极反应〕：据 DFT 结合能：[S222][TFSI] 能溶解正极表面 Li2S、Li2S2 沉淀 → 可提高活性硫利用率、减少容量衰减；本篇无长循环测试支持（M16，推测）
  其他说法〔多硫化物穿梭、正极反应、负极锂〕：加 IL 后 Li‖S 电池自第 7 天起 OCV 保持 2.58 V → 作者称正极形成稳定 CEI → 自放电降低（M1）；含 IL 电池静置第 12 天后 Rbulk 恒定 4.2 Ω → 作者称 CEI 有效控制了多硫化物溶解（M3）；含 IL 电池 CV 第 1、2 圈氧化还原峰重叠、ΔEp 0.08 V vs Base 0.24 V → 极化减小、可逆性高（M4，与他文一致）；含 IL 电池 CV 峰尖锐 → 作者称电池内反应动力学快（M5，与他文一致）；含 IL 电池首圈充放电曲线间 ΔE 小 → 反应动力学快于 Base 及哌啶、咪唑类离子液体体系（后者为他文对比对象）（M6）；作者在同篇写的例外：含 IL 电池首圈高电压平台较短，作者推测可能由强多硫化物穿梭引起、使电池不能充满（与其'抑制穿梭'的主结论相反）（M7，推测）；IL 的 TFSI⁻ 与 Li2S 强结合使 Li–S 键伸长 → 降低 Li2S 活化能 → 含 IL 电池充电过电位低于其放电过电位（DFT 证实强相互作用）；比较的是 Hybrid 自身充放电过电位，不是与 Base 比（M8，与他文一致）；Li‖Li 静置中 Base 界面电阻持续变化 → SEI 不稳定；含 IL 的第三天后界面电阻低且基本恒定（M9，与他文一致）；Li‖Li 剥离/沉积 200 h 后过电位仍恒定 → 剥离沉积速率稳定，归因于界面形成稳定 SEI（推定指含 IL 一组）（M10，与他文一致）；首圈后锂负极 FTIR 中 TFSI 相关峰增强、出现新 C–N、S–N 峰 → 支持 [S222][TFSI] 参与 SEI 形成（M13，与他文一致）；含 IL 时锂负极 FTIR 中 Li2S 峰基本消失 → 作者认为形成稳定 SEI 并有效控制多硫化物穿梭（M14，与他文一致）；DFT：长链 LiPS 通过 Li 键和超共轭效应与 [S222][TFSI] 分子相互作用（未落到电池表现）（M15）；首圈充放电原位 EIS 中含 IL 电池 Rct、Rbulk 稳定 → 作者称界面性质增强、多硫化物穿梭受抑制（M17）
  作者主张：未写明折中或解耦：作者主张需要一种既增强界面、又降低长链多硫化物溶解度的电解液添加剂（M0021），选 [S222][TFSI]；另据 DFT 称其可溶解正极表面 Li2S/Li2S2（M0156）；最优配方 Hybrid（IL : 基础电解液 1:3 v/v，仅一档，无用量梯度）
```

## P413

```
【P413】对照：DOL/DME（1 M LiTFSI and 0.1 M lithium nitrate (LiNO3) containing DOL:DME (1:1 vol%)；SI：eq…），常规醚基准（DOL/DME + LiTFSI + LiNO₃）：1 M LiTFSI + 0.1 M LiNO3 in DOL:DME 1:1；六种 IL 之间作者主要互相比较，只有 PP14-TFSI 文字上与纯 DOL:DME 比；梯度：离子液体种类（种类梯度，均为 25 vol% IL + 75 vol% 有机电解液） 25BMIM-MeSO4（[BMIM]-[MeSO4]（Li2S8 溶解度 182,635 mol/mol）） / 25BMIM-CF3SO3（[BMIM]-[CF3SO3]（847 mol/mol）） / 25BMIM-PF6（[BMIM]-[PF6]（1.29 mol/mol）） / 25DEME（[DEME]-[TFSI]（0.38 mol/mol）） / 25PP14（[PP14]-[TFSI]（0.20 mol/mol）） / 25TBMA（[TBMA]-[TFSI]（0.04 mol/mol））（溶剂化由强到弱）；梯度：PP14-TFSI 体积分数（用量梯度） DOL/DME（0 vol%） / 25PP14（25 vol%） / 50PP14（50 vol%）（溶剂化由强到弱）；梯度：DEME-TFSI 体积分数（用量梯度） DOL/DME（0 vol%） / 25DEME（25 vol%） / 50DEME（50 vol%）（溶剂化由强到弱）；尺子🧮：本版未算
性质：多硫化物溶解度：25BMIM-MeSO4 182,635 mol/mol（纯 IL）、25BMIM-CF3SO3 847 mol/mol（纯 IL）、25BMIM-PF6 1.29 mol/mol（纯 IL）、25DEME 0.38 mol/mol（纯 IL）、25PP14 0.20 mol/mol（纯 IL）、25TBMA 0.04 mol/mol（纯 IL）、DOL/DME 未报告（引言称 very high PS solubilit…（沿离子液体种类梯度降低（梯度即按此排序））；黏度：25BMIM-MeSO4 146 mPa·s（纯 IL）、25BMIM-CF3SO3 56 mPa·s（纯 IL）、25BMIM-PF6 223 mPa·s（纯 IL）、25DEME 54 mPa·s（纯 IL）、25PP14 65 mPa·s（纯 IL）、25TBMA 107 mPa·s（纯 IL）、DOL/DME 未报告（本文未测；文中引文献[19] 称 1 M 锂盐 DO…（BMIM-PF6 > BMIM-MeSO4 > TBMA-TFSI > PP14-TFSI > BM…）；Li⁺ 溶剂化：25BMIM-MeSO4 未报告、25BMIM-CF3SO3 未报告、25BMIM-PF6 未报告、25DEME 未报告、25PP14 未报告、25TBMA 未报告、DOL/DME 未报告；离子电导率：25BMIM-MeSO4 未报告、25BMIM-CF3SO3 未报告、25BMIM-PF6 未报告、25DEME 未报告、25PP14 未报告、25TBMA 未报告、DOL/DME 未报告；未测：多硫化物溶剂化
表现：
  ① Li‖S 扣式 0.1 C 循环（六种 IL 25 vol% 混合电解液 + 纯 DOL:DME；Fig. 3 为 50 圈，Fig. S6 为 100 圈）｜硫载量 ≈2 mg cm-2（approximately 2 mg/cm2）；E/S 13 mL g⁻¹；锂厚 170 µm；倍率 0.1 C；LiNO₃ 含 0.1 M（配在 DOL:DME 有机电解液中；IL 组再与 IL 按 75…：首圈容量：25PP14 相对 DOL/DME 变好（作者定性）；25DEME、25TBMA、25BMIM-PF6、25BMIM-CF3SO3、25BMIM-MeSO4 相对 DOL/DME 不判（仅图，未读）；指定圈容量：25PP14 相对 DOL/DME 差异小（作者定性）；25TBMA、25BMIM-PF6、25BMIM-CF3SO3、25BMIM-MeSO4 相对 25PP14 变坏（作者定性）；25DEME、25TBMA、25BMIM-PF6 相对 DOL/DME 不判（仅图，未读）（未报告：库仑效率、过电位）
  ② Li‖S 扣式 0.1 C 循环：IL 体积分数 0/25/50 vol%（PP14-TFSI、DEME-TFSI，Figure S5a）｜硫载量 ≈2 mg cm-2（approximately 2 mg/cm2）；E/S 13（推定） mL g⁻¹；锂厚 170 µm；倍率 0.1 C；LiNO₃ 含 0.1 M（配在 DOL:DME 有机电解液中）：首圈容量：25PP14、50PP14、25DEME、50DEME 相对 DOL/DME 不判（仅图，未读）；指定圈容量：25PP14、50PP14、25DEME、50DEME 相对 DOL/DME 不判（仅图，未读）（未报告：库仑效率、过电位）
机制：
  强溶剂化一侧的短板〔正极反应〕：BMIM-CF3SO3、BMIM-MeSO4 预测多硫化物溶解度高 → 循环中几乎零容量；说明低黏度虽必要，但低多硫化物溶解度更关键（M2）；BMIM-CF3SO3 黏度低却表现差，证明主要是多硫化物溶解度决定性能（高溶解度一侧变坏）（M3）；多硫化物溶解度极高时硫从正极流失 → 第 50 圈比容量低（Fig. 5 溶解度窗口的高端）（M4，转述）
  弱溶剂化一侧的短板〔正极反应〕：多硫化物溶解度极低时反应动力学迟缓 → 比容量低（Fig. 5 溶解度窗口的低端；与 M4 同一句，句子同时讲两侧）（M5，转述）
  其他说法〔多硫化物穿梭〕：高黏度（TBMA-TFSI、BMIM-PF6）可能限制多硫化物移动从而抑制穿梭，但也阻碍 Li⁺ 扩散 → 低溶解度但高黏度的 IL 循环表现中等，不如低溶解度且低黏度的 PP14-TFSI、DEME-TFSI（M1，推测）；常规 DOL/DME 溶剂多硫化物溶解度很高 → 穿梭速率过高（引言通用说法，用于说明加 IL 的动机）（M6，转述）；DOL:DME 黏度低，也使多硫化物在电池内扩散快（引言通用说法）（M7，转述）；限制电解液中多硫化物溶解度是减小穿梭效应的途径之一（摘要中的前提）（M8，转述）
  作者主张：折中：多硫化物溶解度既不能太低（动力学迟缓）也不能太高（硫流失），按 Fig. 5（本文 Fig. 3 数据 + 文献数据的第 50 圈容量）定窗口为 log 溶解度 −0.7 至 0.1 mol/mol（COSMO-RS 计算）；最优（实测六种中）：低溶解度且低黏度的 PP14-TFSI、DEME-TFSI（25 vol%）；只有 25 vol% PP14-TFSI 与常规电解液相当；作者声明电池实验不是为找最优 IL；筛选推荐（未做电池验证）：咪唑、吡啶阳离子配双酰亚胺、硼酸根阴离子的 IL
```

## P432

```
【P432】对照：DME:DOL（1 M LiTFSI in DME: DOL (1:1, v:v)；不含 LiNO3（低 DN 溶剂基参比电解液）），不含 LiNO₃ 的自配对照：DME:DOL 与 TMU:DOL 各自不加捕获剂作参比（DME 基各档对 DME:DOL、TMU 基各档对 TMU:DOL），所有电解液均不含 LiNO3；梯度：主溶剂种类（种类梯度：TMU vs DME，各与 DOL 1:1） TMU:DOL（TMU（high DN）） / DME:DOL（DME（low DN））（溶剂化由强到弱）；梯度：OCV 拉曼溶剂种类（种类梯度，仅性质测量，无电池测试） OCV-TMU（TMU） / OCV-TEGDME（TEGDME） / OCV-DME（DME） / OCV-TFEE（TFEE）（溶剂化由强到弱）；梯度：S3•− 捕获剂种类（添加剂种类梯度，DME:DOL 基；用量固定 0.78 mmol/ml） DME:DOL（无捕获剂） / DME:DOL+Emim（Emim） / DME:DOL+PotBN（PotBN） / DME:DOL+DMPO（DMPO） / DME:DOL+BmPyr（BmPyr）（溶剂化由强到弱）；梯度：S3•− 捕获剂种类（添加剂种类梯度，TMU:DOL 基；用量固定 0.78 mmol/ml） TMU:DOL（无捕获剂） / TMU:DOL+Emim（Emim） / TMU:DOL+PotBN（PotBN） / TMU:DOL+DMPO（DMPO） / TMU:DOL+BmPyr（BmPyr）（溶剂化由强到弱）；尺子🧮：本版未算
性质：多硫化物溶剂化（S3•− 稳定程度：OCV 下 532 cm−1 峰强）：OCV-TMU 最高、OCV-TEGDME 次之、OCV-DME 较低、OCV-TFEE 未检出（≫ 低）（TMU > TEGDME > DME (≫TFEE)，沿 Li⁺ 溶剂化减弱而降低）；Li⁺ 溶剂化（TFSI 74X cm−1 带位移，Li⁺–TFSI 接触离子对）：OCV-TFEE 位移最大（接触离子对最多）、OCV-DME 次之、OCV-TEGDME 最小（≈TMU）、OCV-TMU 最小（≈TEGDME；出现两个带）（向高频位移 TFEE > DME > TEGDME ≈ TMU，即 Li⁺ 溶剂化 TMU ≈ TE…）；多硫化物溶剂化（operando 电池中 S3•− 浓度/峰面积）：TMU:DOL 较高、DME:DOL 较低、DME:DOL+DMPO 升高（相对 DME:DOL，放电和充电开始时尤甚）、DME:DOL+PotBN 升高（相对 DME:DOL）、DME:DOL+Emim 降低（第一斜坡尤甚）、DME:DOL+BmPyr 降低、TMU:DOL+Emim 仅略低（第一放电平台和斜坡）、TMU:DOL+BmPyr 降至约 1/6…（TMU 基高于 DME 基；DMPO、PotBN 使 S3•− 升高，Emim、BmPyr 使之降低…）；多硫化物溶剂化（S3•− 浓度随 E/S）：DME:DOL 不同 E/S 下变化不大；E/S 11.6 和 18 时略低（低 E/S 时 S3•− 略低）；S3•− 离线捕获（Li2S6/DMA 溶液颜色）：DME:DOL+Emim Emim：蓝色变透明、DME:DOL+PotBN PotBN：变黄、DME:DOL+BmPyr BmPyr：变黄、DME:DOL+DMPO DMPO：浅蓝绿（可能遇水分解、捕获效果差）（Emim、PotBN、BmPyr 离线可捕获 S3•−，DMPO 效果较差）；离子电导率、黏度、迁移数、多硫化物溶解度：TMU:DOL 未报告、DME:DOL 未报告
表现：
  ① Li‖S 扣式 C/10 恒流循环（Fig. 5、S11–S13）｜硫载量 2.5 mgS/cm2（C/S 复合电极含 65% S）；E/S 24 μl/mgS；锂厚 125 μm（所购 Li 箔规格）；倍率 C/10；温度 room temperature（原文未给数值）；LiNO₃ 不含：放电容量：DME:DOL+Emim、DME:DOL+PotBN、DME:DOL+DMPO、DME:DOL+BmPyr 相对 DME:DOL 变坏（作者定性）；TMU:DOL+Emim 相对 TMU:DOL 变好（作者定性）；TMU:DOL+BmPyr 相对 TMU:DOL 变坏（作者定性）；库仑效率：DME:DOL+Emim 相对 DME:DOL 变好（作者定性）；TMU:DOL+Emim、TMU:DOL+DMPO、TMU:DOL+PotBN 相对 TMU:DOL 变好（作者定性）；寿命（循环圈数）：DME:DOL+BmPyr 相对 DME:DOL 变坏（作者定性）；TMU:DOL+BmPyr 相对 TMU:DOL 变坏（作者定性）；首圈容量：TMU:DOL+DMPO 相对 TMU:DOL 变好（作者定性）；过电位：TMU:DOL+BmPyr 相对 TMU:DOL 变坏（作者定性）
