Repository: zhuonanli08/Li-S_Electrolyte_Conflicts

File: output/云端_2026-10-26_Claude调试集53篇_一句话结论/一句话结论_Claude调试集53篇.md (part 3 of 7)
# Claude 调试集 53 篇：一句话结论（程序拼，方案 §5.7）
  ② Li‖S operando 拉曼电池 C/20 充放电（Fig. 3、4、S7–S10）｜硫载量 2.5 mgS/cm2（推定：与扣式电池同一批 C/S 电极，operando …；E/S 38–40 μl/mg；锂厚 125 μm 箔经刷去表面层并压平（压后厚度原文未写）；倍率 C/20；温度 room temperature（原文未给数值）；LiNO₃ 不含：放电容量：DME:DOL+Emim、DME:DOL+PotBN、DME:DOL+DMPO、DME:DOL+BmPyr 相对 DME:DOL 变坏（作者定性）；TMU:DOL+BmPyr 相对 TMU:DOL 变坏（作者定性）；穿梭效应：DME:DOL+BmPyr 相对 DME:DOL 变好（作者定性）；第一放电平台容量：TMU:DOL+Emim 相对 TMU:DOL 变坏（作者定性）（未报告：首圈容量、寿命或保持率、库仑效率、过电位）
机制：
  强溶剂化一侧的短板〔电解液消耗〕：（引言转述）S3•− 在高温下与 DOL 反应，可能是长循环容量衰减的原因（M24，转述）
  弱溶剂化一侧的短板〔正极反应〕：（引言转述）高 DN 溶剂通过稳定多种多硫化物、尤其 S3•− 促进氧化还原反应（M22，转述）；（引言转述）S3•− 是使单质硫和 Li2S 充分利用的关键物种；电解液稳定该自由基的能力诱导 Li2S 均相沉淀（M23，转述）；（文献综述转述）高 DN 溶剂中还原生成的硫物种与残余 S8/S8 2− 平衡生成更稳定的 S3•− 等中间体，推动 S8 完全消耗、防止 Li2S 过早沉淀（M27，转述）
  其他说法〔多硫化物穿梭、正极反应、电解液消耗、负极锂〕：Emim、BmPyr 捕获 S3•−（S3•− 峰面积降低）同时第一平台放电容量减少；TMU 基 S3•− 浓度更高，BmPyr 在其中作用更大（两种电解液均如此）（M1）；DMPO、PotBN 在 operando 中反使 S3•− 峰面积升高，与离线结果相反，作者认为二者在循环中发生不可逆电化学反应（M2，推测）；BmPyr 在 TMU 和 DME 基中都明显改变多硫化物生成（反应路径）（M3）；Emim 对多硫化物生成和 S3•− 浓度影响很小，TMU 基中尤其如此（M4）；BmPyr 电解液中 S3•− 峰强降低可能指示多硫化物生成走了不同路径（相互作用方式仍不清楚）（M5，推测）；TMU 基充电时出现 S3 2−（DME 基没有），可能因高 DN 溶剂稳定 S3 2− 和/或充电时生成大量 S3•−（M6，推测）；TMU 基加 BmPyr 后放电容量下降，可能因抑制了 S3•− + e− → S3 2−（式 1），阻碍 S3 2− 生成（M7，推测）；DME 基中机理不太清楚；作者认为少量 S3•− 可能促进 S3 2− 生成，BmPyr 捕获后第二平台缩短（M8，推测）；依赖 S3•− 生成的亚稳 S3 2− 可能是硫完全利用的重要中间体（M9，推测）；Emim 在 DME 基中降低容量、在 TMU 基中提高容量，效应随溶剂而变，不能直接归于捕获 S3•−，推断与 Emim 在电解液中的溶剂化或与其他多硫化物相互作用有关（M10，推测）；TMU 基中 DMPO 使 S3•− 浓度升高，可同时提高初始容量和库仑效率（M11）；BmPyr 捕获 S3•− 后容量下降、电压曲线明显改变，20–25 圈失效，同时多硫化物路径在第一斜坡起点和充电起点（对应 S3•− 生成处）明显不同（DME、TMU 基均如此）（M12）；结果与既往“稳定 S3•− 对活性物质完全利用重要”一致，但 DME 基 S3•− 浓度低，难以明确判断其对容量和稳定性的作用（M13，与他文一致）；BmPyr 使锂负极表面致密、厚度不变，稳定了锂负极，所以电池失效应归于多硫化物生成路径改变而非负极（M14）；DME 基加 Emim、PotBN、DMPO 后锂负极仍明显劣化，加 BmPyr 后表面只有少量小颗粒（约 100 圈后截面 SEM）（M15）；SEI 组成不应改变电池稳定性；BmPyr 可作锂金属负极的 SEI 添加剂（M16，推测）；所有电解液都不含 LiNO3，多硫化物穿梭影响大，因此对 DME 参比设容量上限（M17）；TMU 基 operando 电池因穿梭效应未能充满电（M18）；E/S 较低（11.6、18）时 S3•− 浓度略低，可能因电解液体积小、多硫化物浓度高（M19，推测）；各溶剂 S3•− 浓度差异可由 S3•− 来自 S6 2− 歧化解释，因此 Li2S6 溶解度是重要性质（M20，转述）；氟化醚 TFEE 的氟原子屏蔽氧原子、阻碍对 Li⁺ 的有效配位（Li⁺ 溶剂化弱，无 S3•−）（M21）；（引言转述）多数高 DN 溶剂（DMA、THF、DMSO）腐蚀锂（M25，转述）；（引言转述，作者写的例外）高 DN 溶剂 TMU 的 Li2S 沉积动力学好，且比其他高 DN 溶剂与锂金属负极更相容（M26，转述）
  作者主张：其他（非折中/解耦）：稳定 S3•− 可能是改进 Li–S 电池的途径（作者推测）；本文无最优电解液配方；其他：BmPyr 可作锂金属负极的 SEI 添加剂（作者推测；但同文 BmPyr 的 Li‖S 电池 20–25 圈失效）
```

## P455

```
【P455】对照：1M-LiTFSI（1 M LiTFSI and 0.25 M LiNO3 in DOL/DME 1:1 v/v（Fig. S8 写作 DOL/DME 50/50 vol）），常规醚基准（DOL/DME + LiTFSI + LiNO₃）；梯度：LiTFSI/LiNO3 盐浓度（用量梯度，DOL/DME 1:1；LiNO3 随之变化） 0.05M-LiTFSI（0.05 M LiTFSI + 0.025 M LiNO3） / 0.1M-LiTFSI（0.1 M LiTFSI + 0.075 M LiNO3） / 0.3M-LiTFSI（0.3 M LiTFSI + 0.075 M LiNO3） / 1M-LiTFSI（1 M LiTFSI + 0.25 M LiNO3）（溶剂化由强到弱）；梯度：LiTF 添加（用量梯度，0.05 M LiTFSI + 0.025 M LiNO3 基础上） 0.05M-LiTFSI（0 M LiTF） / 0.05M-LiTFSI+LiTF（0.015 M LiTF）（溶剂化由强到弱）；梯度：溶剂种类（种类梯度，均为 1 M LiTFSI + 0.25 M LiNO3） DMI（100% DMI） / HMPA（100% HMPA） / DMA（100% DMA） / 1M-LiTFSI（DOL/DME 50/50 vol）（溶剂化由强到弱）；另有：0.375M-LiNO3、0.55M-LiTFSI+LiTF、TEG-High、TEG-Low；尺子🧮：本版未算
性质：Li⁺ 扩散系数（多硫化物溶液，对应 [S] 原文未写）：0.05M-LiTFSI 7.2 × 10−10 m2/s（另一句写 7.23 × 1…、1M-LiTFSI 2.82 × 10−10 m2/s、0.05M-LiTFSI+LiTF 8.72 × 10−10 m2/s（降 Li⁺ 浓度后升高 2.56 倍；再加 LiTF 升高 1.2 倍）；Li⁺ 扩散系数（5 M 多硫化物溶液）：0.05M-LiTFSI 2.4 × 10−10 m2/s、1M-LiTFSI 1.25 × 10−10 m2/s、0.05M-LiTFSI+LiTF 2.55 × 10−10 m2/s（降 Li⁺ 浓度后升高；加 LiTF 仅升高 1.06 倍）；多硫化物溶解度：0.05M-LiTFSI 无沉淀，全部溶解、1M-LiTFSI 有沉淀、0.05M-LiTFSI+LiTF 有沉淀（0.05M-LiTFSI 最高；1M-LiTFSI 与加 LiTF 均出现沉淀（只有定性））；多硫化物溶剂化（多硫化物溶液冷却时对析出的稳定性）：TEG-High 冷却无放热峰（不析出）、TEG-Low 出现放热峰，突增，过饱和特征（析出）（高 Li⁺ 浓度下多硫化物溶液更稳定、冷却不析出）；未测：Li⁺ 溶剂化
表现：
  ① Li‖S 扣式 operando EIS 首次放电（0.05 C，间歇静置测阻抗）｜硫载量 3.5 ± 0.3 mg cm-2（各样品 3.32–3.89，Table S1…；E/S 2.5 µL mg⁻¹；锂厚 600 µm；倍率 0.05 C；温度 ambient conditions（原文未给数值）；LiNO₃ 含，随配方：1M-LiTFSI 0.25 M；0.3M-LiTFSI 0.075…：能量密度：0.3M-LiTFSI 相对 1M-LiTFSI 变好（2041–2164 vs 1462–1513 Wh kgs-1）；0.1M-LiTFSI 相对 1M-LiTFSI 变好（2108 vs 1462–1513 Wh kgs-1）；0.05M-LiTFSI+LiTF 相对 1M-LiTFSI 变好（1906 vs 1462–1513 Wh kgs-1）；0.375M-LiNO3 相对 1M-LiTFSI 变好（2024–2293 vs 1462–1513 Wh kgs-1）；阻抗：0.1M-LiTFSI 相对 1M-LiTFSI 变好（<500 vs >2000 ohm）；0.1M-LiTFSI 相对 1M-LiTFSI 变坏（≈100 vs ≈33 ohm）；0.1M-LiTFSI 相对 1M-LiTFSI 不判；过电位：0.1M-LiTFSI 相对 1M-LiTFSI 变好（作者定性）；放电曲线：0.375M-LiNO3 相对 1M-LiTFSI 变好（作者定性）；放电电压：0.375M-LiNO3 相对 0.05M-LiTFSI+LiTF 不判（作者定性）（条件不同）；首圈容量：0.375M-LiNO3 相对 0.05M-LiTFSI+LiTF 不判（作者定性）（条件不同）（未报告：寿命或保持率、库仑效率）
  ② Li‖S 扣式 0.05 C 恒流放电（不间歇测阻抗，Fig. 7）｜硫载量 ∼3.5 mg cm-2；E/S 2.5 µL mg⁻¹；锂厚 600 µm；倍率 0.05 C；温度 room temperature（原文未给数值）；LiNO₃ 含 0.025 M：过电位：0.05M-LiTFSI+LiTF 相对 0.05M-LiTFSI 变好（作者定性）；首圈容量：0.05M-LiTFSI+LiTF 相对 0.05M-LiTFSI 变坏（作者定性）（未报告：寿命或保持率、库仑效率）
  ③ Li‖S 扣式 10 圈循环（Fig. S14）｜硫载量 ~3.5 mg cm-2；E/S 2.5 µL mg⁻¹；锂厚 600 µm；LiNO₃ 含 0.025 M：无 A/B 比较（只测了一个配方）（未报告：首圈容量、寿命或保持率、库仑效率、过电位）
  ④ Li‖S 扣式倍率放电 0.05–0.2 C（E/S 3，正文称 Fig. S12）｜硫载量 3.5 mg cm-2；E/S 3 µL mg⁻¹；锂厚 600 µm；倍率 0.05 C 至 0.2 C；LiNO₃ 含 0.025 M：无 A/B 比较（只测了一个配方）（未报告：首圈容量、寿命或保持率、库仑效率、过电位）
  ⑤ Li‖S 阴极线性扫描伏安（LSV，Fig. S9）｜硫载量 3.5 mg cm-2；E/S 2.5 µL mg⁻¹；锂厚 600 µm；倍率 LSV 0.2 mV/s，OCV 至 1.65 V；LiNO₃ 含，随配方：1M-LiTFSI 0.25 M；另两配方 0.025 M：LSV 还原峰：0.05M-LiTFSI、0.05M-LiTFSI+LiTF 相对 1M-LiTFSI 变好（作者定性）；LSV 还原峰电流：0.05M-LiTFSI+LiTF 相对 0.05M-LiTFSI 变好（作者定性）（未报告：首圈容量、寿命或保持率、库仑效率、过电位）
  ⑥ Li‖S 扣式 0.05 C 首次放电，溶剂种类比较（Fig. S8）｜硫载量 ~3.5 mg cm-2；E/S 2.5 µL mg⁻¹；锂厚 600 µm；倍率 0.05 C；LiNO₃ 含 0.25 M：首次放电性能：DMI、HMPA、DMA 相对 1M-LiTFSI 变坏（作者定性）（未报告：首圈容量、寿命或保持率、库仑效率、过电位）
  ⑦ Li‖S 扣式 0.05 C 第 1、2 次放电（Fig. S13）｜硫载量 3.5 mg cm-2；锂厚 600 µm；倍率 0.05 C；LiNO₃ 含 0.27 M：无 A/B 比较（只测了一个配方）（未报告：首圈容量、寿命或保持率、库仑效率、过电位）
机制：
  强溶剂化一侧的短板〔正极反应〕：作者怀疑降低 Li⁺ 浓度使溶解的多硫化物浓度升高、黏度升高 → 0.1 M 电池 Re 峰值约为 1 M 的三倍（M2，推测）；溶剂、锂盐与多硫化物相互作用更强 → 放电中多硫化物团簇被不利地稳定（M9，推测）；强溶剂化溶剂与多硫化物和 Li⁺ 相互作用更强 → 可能不利于贫液电池，与用强极性溶剂提高多硫化物溶解度的常见看法相反（M10，推测）；例外：富液电池中强溶剂化溶剂已有人报道明显提升；本文认为贫液问题不只取决于溶解度，而取决于已有多硫化物浓度和聚集/团簇倾向（M11）；弱解离锂盐使大量 Li⁺ 与原阴离子配对、不能参与多硫化物团簇形成 → 可破坏团簇（夹在转述 Manthiram 等工作的句子之间，归属不确定）（M13，转述）；加 LiTF 后峰更清晰、峰电流更高，归因于游离 Li⁺ 不足限制稳定多硫化物聚集体形成 → 形成更多 RPSS（M17）；5 M 多硫化物下加 LiTF 对 Li⁺ 扩散提升很小 → LiTF 的主要作用不在 Li⁺ 传输而在促进 RPSS 形成（M20，推测）
  弱溶剂化一侧的短板〔正极反应〕：降低总 Li⁺ 浓度并加入高 DN 阴离子锂盐（LiTF）→ 促进 RPSS（可逆析出硫物种）形成（据 Rint-P2/Rint-P1 比值）→ 0.05 C 室温下放电能量密度提高、工作电压 >2.0 V（M1）；低 Li⁺ 浓度电池能避免电压持续下降，说明存在调节高多硫化物浓度的机制；1 M 电池第二平台电压持续下降（M3）；富 Li⁺（1 M）条件下还原过程动力学差 → LSV 不出现第二还原峰，与恒流放电一致（M15，推测）；Li⁺ 降到 0.05 M 后 LSV 出现两个清晰还原峰 → 硫还原为多硫化物、多硫化物还原为 Li2S/Li2S2 的能力更好（M16）
  其他说法〔多硫化物穿梭、正极反应、负极锂〕：Re 峰值与能量密度无明显相关 → 多硫化物溶解带来的高黏度不是性能的好的单一预测量（M4，推测）；Rint-P2/Rint-P1 越高的电池性能越好 → 固态硫物种（RPSS）析出可能缓解贫液放电时的高多硫化物浓度（M5，推测）；Rint-P2（相对 Rint-P1）不高的电池不能形成 RPSS，无法消除团簇/聚集/凝胶化造成的持续过电位（M6）；多硫化物团簇越稳定 → 过饱和度越高、越难析出成 RPSS（M7，推测）；DSC（TEGDME）中只有低 Li⁺ 浓度溶液冷却时析出多硫化物 → 高 Li⁺ 浓度使多硫化物溶液对析出更稳定（M8）；多硫化物团簇限制 RPSS 形成，放电过程中多硫化物浓度无法被调节（M12）；例外：他文（E/S 3.5）称降 Li⁺ 浓度有益；本文在 E/S <3.0 下观察到只降 Li⁺ 浓度仍有大过电位（M14）；加 LiTF 后 Li⁺ 扩散系数升高，与多硫化物团簇被打乱的看法一致（M18）；只降 Li⁺ 浓度使 Li⁺ 扩散大幅升高，但不能把放电电压提到 >2.0 V（M19）；低 Li⁺ 浓度电解液可能导致 Li⁺ 电导率降低（M21，推测）；LiNO3 用量低 → 锂金属钝化不足、抵御多硫化物穿梭差 → 循环性差（Fig. S14 只稳定 9 圈，LiTF 电池第 10 圈穿梭严重失效）（M22，推测）
  作者主张：其他（作者未用折中/解耦表述）：降低总 Li⁺ 浓度并加入弱解离、高 DN 阴离子锂盐（LiTF）以抑制多硫化物团簇、促进 RPSS；作者最优 0.05M-LiTFSI+LiTF（0.05 C、E/S 2.5 下电压 >2.0 V，仅限 0.05 C）；接近折中（展望）：亲硫表面 + 弱解离阴离子锂盐 + 适度降低 Li⁺ 浓度
```

## P482

```
【P482】对照：Conventional（Commercial Li-S electrolyte (1 M LiTFSI DOL/DME + 1wt% LiNO3)），常规醚基准（DOL/DME + LiTFSI + LiNO₃）：商用 1 M LiTFSI DOL/DME + 1 wt% LiNO₃（DOL/DME 比例原文未写）；LiFPB 组以 0.2 M LiFPB 替代部分 LiTFSI（共盐，总盐 1 M）；另有：LiFPB；尺子🧮：本版未算
性质：Li⁺ 溶剂化：Conventional 拉曼：LiTFSI-DME/DOL 中 DME、DOL、Li…、LiFPB 加入 LiFPB 后 DME、DOL、LiTFSI 拉曼位移…（差异小（作者：溶剂化结构未因 LiFPB 改变））；多硫化物溶剂化：Conventional 未报告、LiFPB 未报告；多硫化物溶解度：Conventional 未报告、LiFPB 未报告；盐与多硫化物的化学稳定性：Conventional 其中的盐 LiTFSI 与 Li2S6 混合搅拌 60 h：…、LiFPB 新增盐 LiFPB 与 Li2S6 混合搅拌 60 h：19…（LiFPB 盐比 LiTFSI 盐稳定（只记高低））；离子电导率：Conventional 未报告（文字无数值）、LiFPB 未报告（文字无数值；作者称在 Figure S22 评估了不…；黏度：Conventional 未报告、LiFPB 未报告（作者称配方选择考虑了黏度，无数值）
表现：
  ① Li‖S 扣式 1.2 mg cm-2 0.2 C 长循环（Fig. 5a）｜硫载量 1.2 mg cm-2；倍率 0.2 C；LiNO₃ 含 1 wt%：首圈容量：LiFPB 相对 Conventional 变好（1001.8 vs 935.9 mAh g-1）；指定圈容量：LiFPB 相对 Conventional 变好（758.5 vs 478.5 mAh g-1）；保持率：LiFPB 相对 Conventional 变好（75.7 vs 50.9 %）；库仑效率：LiFPB 相对 Conventional 变好（99.01 vs 97.62 %）；过电位：LiFPB 相对 Conventional 变好（作者定性）；Q2/Q1（第二/第一放电平台容量比）：LiFPB 相对 Conventional 变好（作者定性）
  ② Li‖S 扣式 1.2 mg cm-2 0.5 C 长循环（Figure S25）｜硫载量 1.2 mg cm-2；倍率 0.5 C；LiNO₃ 含 1 wt%：保持率：LiFPB 相对 Conventional 变好（73.6 vs 56.41 %）；库仑效率：LiFPB 相对 Conventional 变好（98.77 vs 97.88 %）；首圈容量：LiFPB 相对 Conventional 不判（仅图，未读）；Q2/Q1（第二/第一放电平台容量比）：LiFPB 相对 Conventional 变好（作者定性）（未报告：过电位）
  ③ Li‖S 扣式 3.1 mg cm-2 0.2 C 长循环（Fig. 5g）｜硫载量 3.1 mg cm-2；倍率 0.2 C；LiNO₃ 含 1 wt%：首圈容量：LiFPB 相对 Conventional 不判（仅图，未读）；指定圈容量：LiFPB 相对 Conventional 变好（688.1 vs 530.6 mAh g-1）；保持率：LiFPB 相对 Conventional 不判（仅图，未读）；库仑效率：LiFPB 相对 Conventional 变好（97.96 vs 96.71 %）；Q2/Q1（第二/第一放电平台容量比）：LiFPB 相对 Conventional 变好（作者定性）（未报告：过电位）
  ④ Li‖S 扣式倍率测试（Fig. 4g）｜硫载量 约 1.2 mg cm-2（推定：实验部分正极通用载量）；倍率 0.1、0.2、0.4、0.8、1.0 C 后回到 0.1 C；LiNO₃ 含 1 wt%：倍率容量：LiFPB 相对 Conventional 变好（作者定性）（未报告：首圈容量、寿命或保持率、库仑效率、过电位）
  ⑤ Ah 级 Li‖S 软包 0.1 C 循环（Fig. 6a）｜倍率 0.1 C；LiNO₃ 含 1 wt%：无 A/B 比较（只测了一个配方）（未报告：首圈容量、寿命或保持率、库仑效率、过电位）
  ⑥ Li‖Li 对称电池 0.5 mA cm-2 / 1 mAh cm-2 循环（Fig. 2a,b）｜硫载量 不适用（无硫正极）；E/S 不适用（无硫正极）；倍率 0.5 mA cm-2，1 mAh cm-2；LiNO₃ 含 1 wt%：过电位：LiFPB 相对 Conventional 变好（作者定性）；寿命（循环小时数）：LiFPB 相对 Conventional 变好（>500 vs 380 h）
  ⑦ Li‖Cu 0.5 mA cm-2 / 1 mAh cm-2 库仑效率循环（Fig. 2c,d,e）｜硫载量 不适用（无硫正极）；E/S 不适用（无硫正极）；倍率 0.5 mA cm-2 沉积 1 mAh cm-2，充电至 1 V；LiNO₃ 含 1 wt%：库仑效率：LiFPB 相对 Conventional 变好（>98.5 vs <65 %）；累计不可逆容量（锂损失）：LiFPB 相对 Conventional 变好（1.01 vs 14.89 mAh cm-2）
  ⑧ Li‖Cu Aurbach 法库仑效率（Fig. 2f）｜硫载量 不适用（无硫正极）；E/S 不适用（无硫正极）；倍率 0.5 mA cm-2：先沉积 5 mAh cm-2 并剥离至 1 V，再沉积 …；LiNO₃ 含 1 wt%：库仑效率：LiFPB 相对 Conventional 变好（99.59 vs 97.73 %）
  ⑨ Li‖Li Tafel 交换电流密度（Fig. 4a）｜硫载量 不适用（无硫正极）；E/S 不适用（无硫正极）；倍率 CV 扫描 0→0.1 V，0.2 mV s-1；LiNO₃ 含 1 wt%：交换电流密度：LiFPB 相对 Conventional 变好（1.001 vs 0.689 mA cm-2）
  ⑩ Li‖Li 室温 EIS（10 mV 直流极化前后，Fig. 4e）｜硫载量 不适用（无硫正极）；E/S 不适用（无硫正极）；倍率 10 mV 直流极化前后测 EIS，振幅 10 mV；温度 室温（原文未给数值）；LiNO₃ 含 1 wt%：阻抗：LiFPB 相对 Conventional 变好（作者定性）
  ⑪ Li‖S 原位 EIS（不同电压，Fig. 5e,f）｜硫载量 约 1.2 mg cm-2（推定：实验部分正极通用载量）；LiNO₃ 含 1 wt%：阻抗：LiFPB 相对 Conventional 变好（作者定性）（未报告：首圈容量、寿命或保持率、库仑效率、过电位）
  ⑫ Li‖S 多扫速 CV（Fig. 4c，Figure S15）｜硫载量 约 1.2 mg cm-2（推定：实验部分正极通用载量）；倍率 多个扫速（具体值原文未写）；LiNO₃ 含 1 wt%：氧化还原峰电流：LiFPB 相对 Conventional 变好（作者定性）（未报告：首圈容量、寿命或保持率、库仑效率、过电位）
  ⑬ Li‖Li 变温 EIS（Figure S19）｜硫载量 不适用（无硫正极）；E/S 不适用（无硫正极）；倍率 EIS（变温）；温度 多个温度（具体值原文未写）；LiNO₃ 含 1 wt%：阻抗：LiFPB 相对 Conventional 变好（作者定性）
机制：
  其他说法〔多硫化物穿梭、正极反应、电解液消耗、负极锂〕：LiTFSI 的 S=O 受多硫化物亲核进攻而分解（对照只含 LiTFSI；LiFPB 组仍含 0.8 M LiTFSI）→ 电解液盐被消耗；未落到电池表现（M1）；LiFPB 盐与 Li2S6 混合后 19F 峰不变 → 抗多硫化物亲核进攻、与多硫化物相容；未落到电池表现（M2）；LiFPB 低反应性可能来自高氟基团位阻和硼的低价态（+3）（M3，推测）；作者断言 LiFPB 大体积阴离子进入 Li⁺ 溶剂化鞘、形成稳固溶剂化结构 → 减少多硫化物与 Li⁺ 接触 → 缓解穿梭；本文无直接证据，且与本文拉曼'溶剂化结构未变'（M0115、S0114）相反，作者自相矛盾，故标本文推测（M4，推测）；拉曼显示加 LiFPB 后 DME、DOL、LiTFSI 位移无明显变化 → SEI 改性不是来自溶剂化结构改变（作者明确排除溶剂化路径）（M5）；SEI 改性可能通过 LiFPB 与电极表面的相互作用实现 → 形成更稳定、离子导电的 SEI（M6，推测）；FPB− 的 LUMO 低于 TFSI−（计算）→ 更易电化学还原、形成 SEI（M7）；高荷质比阴离子对电场不敏感、更能抵抗双电层排斥 → 可能提高阴离子还原概率、生成无机 SEI 组分（M8，推测）；原位红外：FPB− 在双电层内持续存在、强度波动小于 TFSI− → LiFPB 在双电层中保留率更高（M9）；LiFPB 使锂沉积均匀致密 → 减少 SEI 开裂引起的微短路、限制死锂（M10）；LiFPB 衍生的 B–O 结构作为亲电位点优先配位 TFSI− → 选择性固定阴离子、减轻电解液分解，形成稳固的负极界面（M11，与他文一致）；深度表征显示 LiFPB 电解液中界面处完整 TFSI− 保留更多 → 电解液分解被抑制（M12，与他文一致）；离子导电、机械稳固的 SEI 减少电极与电解液直接接触 → 副反应减少、电化学稳定（M13）；交换电流密度提高归因于高导电 SEI、锂离子扩散路径优化（M14）；LiFPB 形成的 SEI 促进 Li⁺ 在 SEI 内迁移 → 界面阻抗显著降低（M15，与他文一致）；稳定、离子导电的 SEI → 改善循环稳定性和氧化还原动力学 → 倍率性能提高（M16，与他文一致）；100 圈后平台电压升高、极化降低，归因于更好的导电网络和更低界面阻抗 → 减少容量损失、多硫化物沉积/溶解更均匀、抑制穿梭（M17）；原位 EIS/DRT 的改善（富 LiF/LiBxOy SEI）→ SEI 更稳定、穿梭缓解、硫利用率和循环稳定性提高（M18）；0.2 C、0.5 C 及高载量长循环中 Q2/Q1 更高 → 改性电解液中硫电极动力学增强（M19）；对照电解液中循环后锂严重腐蚀（裂纹、多孔），主要归因于锂与电解液中多硫化物持续反应（M20）；对照中锂表面劣化可能来自裂纹和孔隙造成的电流不均 → 锂沉积/剥离不规则 → Li-S 电池循环寿命降低（M21，推测）；加入 LiFPB 抑制穿梭并形成薄而均匀的 SEI → 副反应减少、锂沉积稳定 → Li-S 循环稳定性显著提高（本文未直接测穿梭电流）（M22）；LiFPB 在软包中通过形成稳固 SEI 缓解含多硫化物电解液对锂的腐蚀（软包无对照电池）（M23）；薄、离子导电、富 LiF/LiBxOy 的 SEI 抑制锂枝晶 → 软包循环稳定性提高（软包无对照电池）（M24）；LiFPB 作为共盐同时解决多硫化物穿梭和锂负极劣化两个问题（结论段总括）（M25）；LiFPB 促成富 LiF/LiBxOy 的稳固 SEI → 显著抑制电解液分解、锂沉积/剥离均匀（M26）；对照电解液中 Li-S 电池各扫速峰电流更低 → 离子和电子传输受阻 → 整体电化学性能受损（M27）；LiFPB 在锂界面生成硼酸锂（LiBxOy），作为 SEI 中快速锂离子导体 → 锂均匀沉积（M28，与他文一致）；对照 100 圈累计不可逆锂损失为 LiFPB 的 14.74 倍 → LiFPB 与锂金属负极界面相容性更好（本篇唯一直接量化活性锂损失的数据，在 Li‖Cu 而非 Li‖S 中）（M29）
  作者主张：其他（不属折中/解耦）：作者把 LiFPB 作为共盐（0.2 M LiFPB + 0.8 M LiTFSI，DOL/DME 1:1，1 wt% LiNO₃），称这是不同于 HCE/LHCE 的稳定锂界面路线、不改变溶剂化结构，靠阴离子高荷质比和低 LUMO 在锂负极形成富 LiF/LiBxOy 的 SEI；LiFPB 含量梯度中 0.2 M 长循环最优（梯度各档仅图）；作者对强/弱溶剂化路线的评价（引言，转述）：HCE、LHCE 能改善界面，但常损害硫利用率并压低放电平台，本文以共盐路线回避
```

## P525

```
【P525】对照：CE（Conventional electrolyte (CE), i.e., 1.0 M LiTFSI in 1,3-dioxolane (DOL)/ dimeth…），常规醚基准（DOL/DME + LiTFSI + LiNO₃）；梯度：MPE 体积分数（用量梯度；盐浓度不变，MPE 顶替部分 DOL/DME，DOL:DME 保持 1:1） CE（不含 MPE） / STE（40 vol%）（溶剂化由强到弱）；尺子🧮：本版未算
性质：Li⁺ 溶剂化：CE 较强、STE 较弱（MPE 的 Li⁺–溶剂 g(r) 峰最小；加 MPE…（STE 弱于 CE）；Li⁺ 溶剂化：CE 简化体系 0.2 M LiTFSI in DME：自由 DM…、STE 简化体系 0.2 M LiTFSI in DME/MPE (…（作者判加入 MPE 后 DME 溶剂活性显著降低、Li⁺–TFSI− 相互作用增强）；Li⁺ 溶剂化：CE 7Li 峰 −0.060 ppm（按位移方向推定对应 CE）、STE 7Li 峰 −0.035 ppm（按位移方向推定对应 STE…（加入 MPE 后 7Li 峰向低场移动（去屏蔽），作者归因于 Li⁺ 与溶剂整体结合能降低）；Li⁺ 去溶剂化能（实验）：CE 较高、STE 较低（STE 低于 CE）；多硫化物溶剂化：CE 未报告、STE S6 2− 周围内层以 DOL、DME 为主，MPE 主要处…（STE 形成封装型多硫化物溶剂化结构；CE 无对应比较数据）；多硫化物溶解度：CE 较高、STE 较低（加入 MPE 后 Li2S8、Li2S4 的 UV–v…（STE 低于 CE）；黏度：CE 较高、STE 较低（作者称 ultra-low viscosity）（STE 低于 CE）；电极接触角（润湿性）：CE 较大、STE 较小（STE 小于 CE）；还原稳定性（副反应电流）：CE 副反应电流较大、STE 副反应电流较小（含 MPE 的无盐电解液副反应电流低于对照）；Li⁺ 扩散系数：CE 较低、STE 较高（主还原峰和主氧化峰处）（STE 高于 CE）
表现：
  ① Li‖Cu 扣式循环（300 圈）｜LiNO₃ 含 2 wt%：库仑效率：STE 相对 CE 变好（作者定性）；过电位：STE 相对 CE 变好（作者定性）
  ② Li‖Li 对称 0.32 mA cm-2 / 0.32 mAh cm-2｜倍率 0.32 mA cm-2，0.32 mAh cm-2；LiNO₃ 含 2 wt%：过电位：STE 相对 CE 变好（作者定性）
  ③ Li‖Li 对称 1 mA cm-2 / 1 mAh cm-2｜倍率 1 mA cm-2，1 mAh cm-2；LiNO₃ 含 2 wt%：过电位：STE 相对 CE 变好（作者定性）
  ④ Li‖Li 对称倍率（不同电流密度）｜倍率 不同电流密度，最高写到 3 mA cm−2；LiNO₃ 含 2 wt%：过电位：STE 相对 CE 变好（作者定性）；短路（3 mA cm−2 时）：STE 相对 CE 变好（作者定性）
  ⑤ Li‖S 扣式倍率 0.2–5C｜硫载量 ~ 1.1 mg cm−2；倍率 0.2–5C；LiNO₃ 含 2 wt%：倍率容量：STE 相对 CE 变好（作者定性）
  ⑥ Li‖S 扣式 0.5 C 长循环｜硫载量 ~ 1.1 mg cm−2；倍率 0.5C；LiNO₃ 含 2 wt%：保持率：STE 相对 CE 变好（作者定性）；过电位：STE 相对 CE 变好（作者定性）；首圈容量：STE 相对 CE 不判（仅图，未读）
  ⑦ Li‖S 扣式 5C 长循环（E/S 15）｜硫载量 1.1 mg cm−2；E/S 15 μL mg−1；倍率 5C；LiNO₃ 含 2 wt%：保持率：STE 相对 CE 变好（作者定性）；首圈容量：STE 相对 CE 不判（仅图，未读）
  ⑧ Li‖S 软包（仅 STE）｜硫载量 5.2 mg cm−2；E/S 5.0 μL mg−1；锂厚 50 μm；LiNO₃ 含 2 wt%：无 A/B 比较（只测了一个配方）（未报告：首圈容量、寿命或保持率、库仑效率、过电位）
  ⑨ Li‖S 扣式 −30 °C 0.5C 循环（E/S 25）｜硫载量 1.1 mg cm−2；E/S 25 μL mg−1；倍率 0.5C；温度 −30 ◦C；LiNO₃ 含 2 wt%：指定圈容量：STE 相对 CE 变好（作者定性）；STE 相对 CE 不判（仅图，未读）；首圈容量：STE 相对 CE 不判（仅图，未读）
  ⑩ Li‖S 扣式 −30 °C 倍率｜硫载量 ~ 1.1 mg cm−2；倍率 不同电流密度，写到 1C、3C；温度 −30 ◦C；LiNO₃ 含 2 wt%：倍率容量：STE 相对 CE 变好（作者定性）
  ⑪ Li‖S 扣式原位 EIS（不同放电深度）｜硫载量 ~ 1.1 mg cm−2；LiNO₃ 含 2 wt%：阻抗：STE 相对 CE 变好（作者定性）
  ⑫ Li‖S 扣式 CV（0.1-0.5 mV s-1）｜硫载量 ~ 1.1 mg cm−2；倍率 扫速 0.1-0.5 mV s-1，电压窗口 1.7-2.8 V；LiNO₃ 含 2 wt%：过电位：STE 相对 CE 变好（作者定性）
  ⑬ Li2S 沉积实验（碳纸‖Li）｜硫载量 不适用（碳纸侧加 20 μL 含 0.2 M Li2S6 的电解液）；倍率 恒流放电至 2.06 V 后 2.05 V 恒压至电流低于 10−5 A；LiNO₃ 含 2 wt%：Li2S 沉积速率：STE 相对 CE 变好（作者定性）
机制：
  强溶剂化一侧的短板〔正极反应、电解液消耗、负极锂〕：加入 MPE 后 Li‖Cu 循环更稳定、过电位更小、300 圈库仑效率 98.5 % → 可逆性增强、电解液与锂的副反应被抑制（M10）；去溶剂化更快 → Li⁺ 扩散加快 → Li2S 沉积表现更好（M14）；去溶剂化动力学更好 → STE 电池在低温（−30 °C）下表现更好（M25）
  其他说法〔多硫化物穿梭、正极反应、电解液消耗、负极锂〕：立体化学调控使电解液 Li⁺ 溶剂化减弱 → 反应动力学加快；同时形成封装型多硫化物溶剂化结构 → 抑制多硫化物在负极的寄生反应（摘要总述，未落到具体测试）（M1）；MPE 分子体积小、位阻效应小 → 加快 Li⁺ 去溶剂化 → 提高反应动力学（设计依据，带引文）（M2，转述）；含 MPE 电解液黏度极低 → 电解液内离子传质加快 → 电池电化学过程整体效率提高（M3）；润湿性更好 → 界面动力学改善、维持同样动力学所需电解液更少 → 利于贫液条件（理论推论，带引文）（M4，转述）；MPE 的 LUMO 能级升高 → 暗示还原稳定性提高、与多硫化物和锂负极相容性更好（M5，推测）；还原稳定性测试：含 MPE 的无盐电解液副反应电流降低，印证 MPE 还原稳定性更好（M6）；加入弱溶剂化 MPE 后 DME 溶剂活性显著降低（Li⁺ 溶剂化减弱）→ LiNO3 和 LiTFSI 优先在锂表面还原（M7）；MPE 分布在多硫化物外层溶剂壳、内层为 DOL/DME → 多硫化物被抗还原溶剂壳封装 → 对锂负极反应活性降低（M8，与他文一致）；MPE 构成外层溶剂壳 → 多硫化物与锂的寄生反应在动力学上受阻 → 电极反应动力学提升、新鲜锂暴露减少（M9）；碳链缩短 → Li⁺ 接近多硫化物单体的位阻降低 → 硫转化加快（AIMD 自由能面）（M11）；CE 在 60 % 放电深度阻抗急剧升高 → 动力学慢导致多硫化物累积、溶液黏度升高 → 界面动力学恶化（M12，与他文一致）；尽管加入 MPE 改变了溶剂化结构，CV 仍是典型的固–液–固锂化/脱锂过程，不同于传统少溶剂化电解液的固相转化（作者自写的与弱溶剂化体系的区别）（M13，与他文一致）；Li⁺ 扩散快、Li2S 沉积快和 SRR 动力学快 → 倍率性能好，尤其高倍率（M15）；−30 °C 下 CE 第二放电平台倾斜变短 → 可能表明 Li⁺ 扩散和 SRR 慢使固–液–固转化受阻（M16，推测）；STE 中多硫化物溶解虽被抑制，但位阻降低为 Li⁺ 构建通向多硫化物的扩散通道，动力学仍优于 CE（作者自写的'溶解度低却动力学快'的解释）（M17）；CE 循环后正极粗大团聚，主要归因于电解液分解、副产物大量沉积（M18）；STE 副反应较少 → 电解液分解和沉积物形成最少，电池运行环境更稳定（M19）；LiF 富集 → 锂表面钝化、减轻多硫化物与锂负极的寄生反应、抑制死锂（LiF 作用为通用说法，带引文）（M20，转述）；Li3N 与 LiF 共存 → 形成致密光滑 SEI → 抑制锂负极腐蚀和消耗，与 Li‖Li、Li‖Cu 结果一致（M21）；不含 MPE 时循环后锂表面多硫化物桥硫、端硫信号强 → 穿梭效应造成锂负极严重腐蚀和污染（M22，与他文一致）；STE 电池锂表面几乎无桥硫、端硫信号 → 穿梭和多硫化物–锂副反应被有效抑制（M23）；结论：MPE 溶剂化弱、位阻低 → 多硫化物与锂负极的寄生反应显著减轻、SRR 动力学提升（M24）
  作者主张：作者未用折中或解耦表述：以弱溶剂化、低位阻的 MPE 部分取代 DOL/DME（STE），同时加快正极硫反应动力学并保持锂兼容性和 SEI 稳定，面向贫液；最优配方 STE（MPE 40 vol%）；MPE 加入量 40 vol% 按最佳动力学表现（Fig. S1，EIS）筛选；其他用量档未写
```

## P527

```
【P527】对照：DOL/DME（The control electrolyte was prepared by dissolving LiTFSI (1 M) in a 1:1 v/v mix…），常规醚基准（DOL/DME + LiTFSI + LiNO₃）；梯度：HMPA 体积分数（用量梯度；DOL 为余量） DOL/HMPA-10（10 vol%） / DOL/HMPA-8（8 vol%） / DOL/HMPA-6（6 vol%） / DOL/HMPA-4（4 vol%）（溶剂化由强到弱）；尺子🧮：本版未算
性质：离子电导率：DOL/HMPA-10 低于 DOL/HMPA-6（数值仅图 2c）、DOL/HMPA-8 低于 DOL/HMPA-6（数值仅图 2c）、DOL/HMPA-6 4.51 mS cm−1（梯度内最高）、DOL/HMPA-4 低于 DOL/HMPA-6（数值仅图 2c）、DOL/DME 低于 DOL/HMPA-6（作者定性）（沿 HMPA 用量先升后降，6 vol% 最高；DOL/HMPA-6 高于 DOL/DME（作者定性…）；Li⁺ 迁移数：DOL/HMPA-10 低于 DOL/HMPA-6（数值仅图 2d）、DOL/HMPA-8 低于 DOL/HMPA-6（数值仅图 2d）、DOL/HMPA-6 0.88（梯度内最高）、DOL/HMPA-4 低于 DOL/HMPA-6（数值仅图 2d）、DOL/DME 低于 DOL/HMPA-6（作者定性）（沿 HMPA 用量先升后降，6 vol% 最高；DOL/HMPA-6 高于 DOL/DME（作者定性…）；Li⁺ 传输活化能：DOL/HMPA-6 14.1 kJ mol−1、DOL/DME 19.3 kJ mol−1（DOL/HMPA-6 低于 DOL/DME）；Li⁺ 溶剂化（MD 中 Li⁺–O 平均距离）：DOL/HMPA-6 1.87 Å（Li⁺–O_HMPA）、DOL/DME 1.97 Å（Li⁺–O_DME）（DOL/HMPA-6 中 Li⁺–HMPA 距离更短、密度更高，作者称 Li⁺–HMPA 溶剂化结构…）；Li⁺ 溶剂化（自由溶剂分子）：DOL/HMPA-6 参与溶剂化的 HMPA 比例更高，自由 HMPA 较少、DOL/DME 自由 DME 较多（DOL/HMPA-6 自由强配位溶剂少于 DOL/DME）；Li⁺ 溶剂化结构（CIP + AGG 比例）：DOL/HMPA-6 83.7%、DOL/DME 78.5%（DOL/HMPA-6 中 CIP + AGG 比例高于 DOL/DME）；Li⁺–HMPA 配位（Raman）：DOL/HMPA-6 HMPA N−P−N 峰由 624.1 cm−1（无盐 HM…（加盐后峰位移，作者归因于 Li⁺ 与 HMPA 配位）；多硫化物溶解度：DOL/HMPA-6 较低（可视电池放电中仅轻微变色，且只在放电初期）、DOL/DME 较高（由无色变为黄绿色）（DOL/HMPA-6 低于 DOL/DME（定性））；多硫化物溶剂化：DOL/HMPA-6 未报告、DOL/DME 未报告；LiTFSI 在纯溶剂中的溶解度：DOL/HMPA-6 其中 HMPA 纯溶剂：ca. 0.6 M、DOL/DME 其中 DME 纯溶剂：ca. 5.8 M（HMPA 中约为 DME 中的十分之一）；黏度：DOL/HMPA-10 高于 DOL/HMPA-6（作者说法）、DOL/HMPA-8 高于 DOL/HMPA-6（作者说法）、DOL/HMPA-6 未报告数值（作者称过量 HMPA 使黏度升高（未给测量数据））；Li⁺ 扩散系数：DOL/HMPA-6 峰 C 2.66 × 10−8 cm2 s−1；峰 D 8.…、DOL/DME 峰 C 9.60 × 10−9 cm2 s−1；峰 D 3.…（DOL/HMPA-6 高于 DOL/DME（两个峰））
表现：
  ① Li‖S 扣式 0.1 C 恒流充放电｜倍率 0.1 C；LiNO₃ 含 2 wt%：比容量：DOL/HMPA-6 相对 DOL/DME 变好（1374.9 vs 1043.9 mAh g−1）；过电位：DOL/HMPA-6 相对 DOL/DME 变好（21 vs 34 mV）；DOL/HMPA-6 相对 DOL/DME 变好（60 vs 91 mV）；低/高放电平台容量比（2.12 V 与 2.29 V）：DOL/HMPA-6 相对 DOL/DME 变好（2.21 vs 2.06 无量纲）（未报告：首圈容量、寿命或保持率、库仑效率）
  ② Li‖S 扣式 倍率（0.1→2 C，再回 0.1 C）｜倍率 0.1 C 至 2 C 逐级，再回 0.1 C；LiNO₃ 含 2 wt%：倍率容量：DOL/HMPA-6 相对 DOL/DME 变好（606.4 vs 181.5 mAh g−1）；DOL/HMPA-6 相对 DOL/DME 变好（作者定性）（未报告：首圈容量、寿命或保持率、库仑效率、过电位）
  ③ Li‖S 扣式 0.2 C 长循环（0.1 C 活化 3 圈）｜倍率 0.2 C；LiNO₃ 含 2 wt%：首圈容量：DOL/HMPA-6 相对 DOL/DME 变好（1101.0 vs 882.4 mAh g−1）；指定圈容量：DOL/HMPA-6 相对 DOL/DME 不判（619.6 vs 295.6 mAh g−1）；保持率：DOL/HMPA-6 相对 DOL/DME 变好（作者定性）（未报告：库仑效率、过电位）
  ④ Li‖S 扣式 漏电流（恒电位 2.35 V）｜倍率 先在 1.7–2.7 V 充放电 1 圈（倍率未报告），放电至 1.7 V 后在…；LiNO₃ 含 2 wt%：穿梭电流：DOL/HMPA-6 相对 DOL/DME 变好（0.57 vs 1.4 mA g−1）（未报告：首圈容量、寿命或保持率、库仑效率、过电位）
  ⑤ Li‖S 扣式 EIS（循环前 / 0.1 C 循环 10 圈后）｜倍率 循环前；0.1 C 循环 10 圈后；LiNO₃ 含 2 wt%：阻抗：DOL/HMPA-6 相对 DOL/DME 变好（29.0 vs 55.5 Ω）；DOL/HMPA-6 相对 DOL/DME 变好（15.2 vs 34.7 Ω）；DOL/HMPA-6 相对 DOL/DME 变好（16.5 vs 22.2 Ω）（未报告：首圈容量、寿命或保持率、库仑效率、过电位）
  ⑥ Li‖S 可视电池放电｜LiNO₃ 含 2 wt%：比容量：DOL/HMPA-6 相对 DOL/DME 变好（966.6 vs 420.0 mAh g−1）（未报告：首圈容量、寿命或保持率、库仑效率、过电位）
  ⑦ Li‖S 扣式 CV（0.1 mV s−1）｜倍率 CV 扫速 0.1 mV s−1；LiNO₃ 含 2 wt%：氧化还原峰强度：DOL/HMPA-6 相对 DOL/DME 变好（作者定性）（未报告：首圈容量、寿命或保持率、库仑效率、过电位）
  ⑧ Li‖Li 对称电池 倍率（0.5/1/2/5 mA cm−2，1 mAh cm−2）｜倍率 0.5、1、2、5 mA cm−2，1 mAh cm−2；LiNO₃ 含 2 wt%：过电位：DOL/HMPA-6 相对 DOL/DME 变好（作者定性）
  ⑨ Li‖Li 对称电池 1 mA cm−2、1 mAh cm−2 循环｜倍率 1 mA cm−2，1 mAh cm−2；LiNO₃ 含 2 wt%：过电位：DOL/HMPA-6 相对 DOL/DME 变好（作者定性）
  ⑩ Li‖Li 对称电池 5 mA cm−2、1 mAh cm−2 循环｜倍率 5 mA cm−2，1 mAh cm−2；LiNO₃ 含 2 wt%：过电位：DOL/HMPA-6 相对 DOL/DME 变好（~0.06 vs ~0.25 V）
  ⑪ Li‖Li 对称电池 Tafel（LSV 0.1 mV s−1）｜倍率 LSV 0.1 mV s−1，0.2 V 至 −0.2 V；LiNO₃ 含 2 wt%：交换电流密度：DOL/HMPA-6 相对 DOL/DME 变好（0.22 vs 0.12 mA cm−2）
  ⑫ Li‖Li 对称电池 EIS（循环前 / 10 次沉积剥离后）｜倍率 循环前；10 次沉积/剥离后（电流密度未报告）；LiNO₃ 含 2 wt%：阻抗：DOL/HMPA-6 相对 DOL/DME 差异小（3.9 vs 4.0 Ω）；DOL/HMPA-6 相对 DOL/DME 变好（93.6 vs 138.0 Ω）；DOL/HMPA-6 相对 DOL/DME 变好（11.0 vs 17.4 Ω）；DOL/HMPA-6 相对 DOL/DME 变好（16.1 vs 23.9 Ω）
机制：
  弱溶剂化一侧的短板〔多硫化物穿梭、正极反应、负极锂〕：HMPA 形成的 Li⁺ 溶剂化结构使多硫化物溶解度降低、生成富 LiF 的 SEI，分别抑制穿梭和消除锂枝晶（M1）；DOL/HMPA-6 中 Li‖Li 极化电压降低并稳定，归因于锂表面形成稳定 SEI（M10）；DOL/HMPA-6 中形成的富 LiF SEI 使电解液/锂界面 Li⁺ 传输快、沉积剥离均匀、电极动力学快（据 Li‖Li 循环后阻抗更低）（M15）；Li‖S 电池循环后阻抗更低，可能来自硫正极多孔形貌和锂负极富 LiF SEI（M18，推测）；可视电池中 DOL/HMPA-6 几乎不变色，多硫化物穿梭显著被抑制，体现为器件性能明显提高（M19）；CV 峰更强说明 DOL/HMPA-6 中硫利用更好，归因于硫正极多孔形貌（M20）；DOL/HMPA-6 低/高平台容量比更接近 3，说明促进多硫化物向 Li2S 转化，带来更高比容量（M21）；Li2S 成核、分解过电位更低可能源于 DOL/HMPA-6 的 Li⁺ 溶剂化结构促进多硫化物与 Li2S 之间的转化（M22，推测）；0.2 C 循环稳定性显著提高归因于 HMPA 抑制多硫化物穿梭（M23）；HMPA 优先居于 Li⁺ 溶剂化内层，自由 HMPA 减少，有效抑制多硫化物穿梭（结论）（M24）；HMPA 促成 CIP 和 AGG，生成富 LiF SEI，阻止锂枝晶生长（结论）（M25）
  其他说法〔多硫化物穿梭、正极反应、电解液消耗、负极锂〕：LiTFSI 在 HMPA 中溶解度低（约为 DME 中的十分之一），按同离子效应推测 HMPA 基电解液中多硫化物溶解度降低（M2，推测）；HMPA 对 Li⁺ 亲和力高、居于溶剂化内层，自由 HMPA 减少，预期既抑制其溶解多硫化物的能力，又促进富 LiF SEI 和均匀锂沉积（M3，推测）；醚类对 Li⁺ 亲和力较 HMPA 低，溶剂难以定域在溶剂化层中，因而促进多硫化物溶解（M4，推测）；DOL/HMPA 电解液更优的 Li⁺ 传输性质（σ、tLi⁺）归因于 HMPA 形成的 Li⁺ 溶剂化结构（M5）；HMPA 用量超过 6 vol% 后过量 HMPA 使黏度升高，σ 和 tLi⁺ 下降，故 6 vol% 为最优（M6）；HMPA 电解液中溶剂化半径更小，推测 Li⁺ 传输更快、电导率更高（M7，推测）；DOL/HMPA-6 自由 HMPA 少、CIP 和 AGG 多，预期既抑制多硫化物穿梭又改善锂负极界面（M8，推测）；Li‖Li 电池中更小的极化和更大的交换电流密度归因于 DOL/HMPA-6 更高的 σ 和 tLi⁺（M9）；理论计算显示处于 CIP 和 AGG 中的 TFSI⁻ 易被还原为氟化物，促进 LiF 形成，而 DOL/HMPA-6 中 CIP、AGG 更多（M11）；DOL/HMPA-6 中锂表面平整致密，可能因富 LiF SEI 促进 Li⁺ 快速传输、锂均匀沉积（M12，推测）；致密均匀的富 LiF SEI 阻止锂与电解液的副反应及电解液消耗（M13）；DOL/DME 中疏松面条状锂形貌会引发新鲜锂表面与电解液的副反应、持续消耗电解液（M14，转述）；高 DN 的 HMPA 预期促进 Li2S 溶解、使 Li2S 均匀沉积，保持硫正极多孔形貌（M16，转述）；DOL/DME 中硫正极表面致密开裂，归因于二维 Li2S 沉积阻断导电骨架（M17）
  作者主张：解耦：增强电解液对 Li⁺ 的溶剂化能力（高 DN 的 HMPA 作共溶剂）同时抑制多硫化物溶解；最优配方 DOL/HMPA-6（HMPA 6 vol%，按 σ、tLi⁺ 最高选定）
```

## P548

```
【P548】对照：DME/DOL（1 M LiTFSi/0.2 M LiNO3/DME/DOL），常规醚基准（DOL/DME + LiTFSI + LiNO₃）：1 M LiTFSi/0.2 M LiNO3/DME/DOL（DME:DOL 比例原文未写），只出现在 0 °C、60 °C 电池测试；室温电池测试只有 2FPy 对 3FPy，无常规醚基准；梯度：溶剂种类 2FPy → 3FPy（种类梯度，按 Li⁺ 溶剂化） 2FPy（2FPy（[2FPy + Li]+ 相对丰度 55.1%）） / 3FPy（3FPy（[3FPy + Li]+ 相对丰度 9.6%））（溶剂化由强到弱）；梯度：溶剂种类 3FPy → 2FPy → DME/DOL（种类梯度，按多硫化物溶解度） 3FPy（2134 mM） / 2FPy（459.7 mM） / DME/DOL（451.5 mM）（溶剂化由强到弱）；另有：2.5M-2FPy、2.5M-3FPy；尺子🧮：本版未算
性质：Li⁺ 溶剂化：2FPy [2FPy + Li]+ 相对丰度 55.1%（[Py + …、3FPy [3FPy + Li]+ 相对丰度 9.6%（[Py + L…、DME/DOL 未报告（与 Li⁺ 作用 2FPy 强于 3FPy（4FPy 23.9% 居中；三种氟吡啶均弱于 Py））；多硫化物溶解度（不含 LiTFSI，ICP-OES）：2FPy 上清液 Li⁺ 浓度 459.7 mM、3FPy 上清液 Li⁺ 浓度 2134 mM、DME/DOL 上清液 Li⁺ 浓度 451.5 mM（3FPy > 2FPy > DME/DOL（Py 1834 mM 居第二；2FPy 与 DME/DO…）；多硫化物溶解度（加 1 M LiTFSI 后，HPLC）：2FPy 总峰面积 1101345（加盐前 4642333，显著降低）、3FPy 总峰面积 42323258（加盐前 48070971，略降）、DME/DOL 总峰面积 19754302（加盐前 8395621，升高）（加 1 M LiTFSI 后 3FPy > DME/DOL > 2FPy；LiTFSI 使 2FPy…）；多硫化物溶剂化（物种分布）：2FPy 无 [LiSn−] 多硫化物物种，仅低丰度 S3− 自由基，…、3FPy [LiSn−] 物种（S5 2−至 S9 2−）相对丰度很高…、DME/DOL 未报告（S3− 自由基相对丰度 Py > 3FPy > 2FPy；3FPy 偏向稳定长链多硫化物（作者推测））；与多硫化物的化学反应性（原文另测）：2FPy 与多硫化物反应（亲核取代，生成 Py-S−、Py-S2 −）、3FPy 室温下不与多硫化物反应、DME/DOL 未报告（2FPy 反应、3FPy 稳定）；S8 溶解度（原文另测）：2FPy 12.47 mM、3FPy 21.38 mM、DME/DOL 未报告（只引文献给出 DME 单溶剂 9.96 mM）（3FPy > 2FPy）；LiNO₃ 溶解度（作者定性）：2FPy 低（LiNO3 only slightly dissolve…、3FPy 未报告（配方可溶入 0.2 M）、DME/DOL 未报告（2FPy 中低（作者定性））
表现：
  ① Li‖S 扣式 室温 0.05 C 循环｜硫载量 约 1.6 mg cm-2（理论面载量）；E/S 约 5（8 μL 电解液） 原文未写单位；倍率 0.05 C；温度 室温（原文 room temperature，未给数值）；LiNO₃ 含：3FPy 为 0.2 M；2FPy 为饱和（原文称仅微溶，浓度未报告）：保持率：3FPy 相对 2FPy 不判（作者定性）（条件不同）；首圈容量：3FPy 相对 2FPy 不判（仅图，未读）（条件不同）（未报告：库仑效率、过电位）
  ② Li‖S 扣式 室温 倍率测试｜硫载量 约 1.6 mg cm-2（理论面载量）；E/S 约 5（8 μL 电解液） 原文未写单位；倍率 第 1–10 圈 0.02 C、11–20 圈 0.04 C、21–30 圈 0…；温度 室温（原文 room temperature，未给数值）；LiNO₃ 含：3FPy 为 0.2 M；2FPy 为饱和（原文称仅微溶，浓度未报告）：倍率容量：3FPy 相对 2FPy 不判（作者定性）（条件不同）（未报告：首圈容量、寿命或保持率、库仑效率、过电位）
  ③ Li‖S 扣式 60 °C 0.05 C 循环（不含 LiNO₃）｜硫载量 约 1.6 mg cm-2（理论面载量）；E/S 约 5（8 μL 电解液） 原文未写单位；倍率 0.05 C；温度 60 °C；LiNO₃ 不含：穿梭效应：2.5M-3FPy 相对 2.5M-2FPy 差异小（作者定性）（未报告：首圈容量、寿命或保持率、库仑效率、过电位）
  ④ Li‖S 扣式 60 °C 0.05 C 循环（含 LiNO₃）｜硫载量 约 1.6 mg cm-2（理论面载量）；E/S 约 5（8 μL 电解液） 原文未写单位；倍率 0.05 C；温度 60 °C；LiNO₃ 含：3FPy、DME/DOL 为 0.2 M；2FPy 为饱和（原文称仅微溶，浓…：穿梭效应（过充）：3FPy 相对 2FPy 不判（作者定性）（条件不同）（未报告：首圈容量、寿命或保持率、库仑效率、过电位）
  ⑤ Li‖S 扣式 0 °C 0.05 C 循环｜硫载量 约 1.6 mg cm-2（理论面载量）；E/S 约 5（8 μL 电解液） 原文未写单位；倍率 0.05 C；温度 0 °C；LiNO₃ 含：3FPy、DME/DOL 为 0.2 M；2FPy 为饱和（原文称仅微溶，浓…：指定圈容量：3FPy 相对 DME/DOL 变坏（300 vs >750 mAh g-1）；2FPy 相对 DME/DOL 不判（550 vs >750 mAh g-1）（条件不同）；3FPy 相对 2FPy 不判（300 vs 550 mAh g-1）（条件不同）（未报告：首圈容量、库仑效率、过电位）
机制：
  其他说法〔多硫化物穿梭、正极反应、电解液消耗、负极锂〕：CID 显示 Li⁺ 与 2FPy 的作用强于 4FPy、3FPy，作者推测源于 2FPy 独有的邻位氟作用（只解释 Li⁺ 溶剂化本身，未落到电池表现）（M1，推测）；他文按计算 DN 预测 3FPy 与 Li⁺ 作用更强（DN 29.7 对 15.8 kcal mol−1），本文 CID 结果相反（[2FPy + Li]+ 55.1% 对 [3FPy + Li]+ 9.6%），DN 不能单独判断 Li⁺ 溶剂化（M2）；转述 Choi 等：按计算 DN，把 3FPy 中多硫化物溶解度高归因于其 DN 高（相对 2FPy、4FPy）（M3，转述）；转述 Choi 等：3FPy 电解液中多硫化物溶解度高、SEI 中 LiF 含量高，是其在无 LiNO₃、贫液、高硫载量下循环好的关键（本篇未复测该条件）（M0013 只讲 3FPy 本身、未与任何配方比较；按规程“B 一般是对照”，B 填本篇对照 DME/DOL）（M4，转述）；作者自写的例外：加 LiTFSI 使 2FPy、3FPy 中多硫化物溶解度降低，却使 Py、DME/DOL 中升高，原因不明，说明只用 DN 解释溶剂化有局限（M5）；与 2FPy 相比，3FPy 电池放电高平台（硫还原为长链多硫化物）延长、低平台（长链还原为短链及硫化物）缩短，硫的氧化还原行为不同（M6）；3FPy 电池充电曲线约 2.4 V 出现第二平台，是在 DMA、DMSO 等电子对给体（EPD）电解液中循环的典型特征（M7，与他文一致）；转述：DMSO 等 EPD 溶剂稳定 S3− 自由基使放电出现第二平台；Choi 等用 UV-vis 证实 Py、3FPy 电解液中有 S3− 自由基（作者用以解释 3FPy 的平台特征）（M8，转述）；2FPy 电池循环中逐渐出现 2.4–2.6 V 小放电平台，作者参照有机二硫化物研究推测其来自循环中 2FPy 与多硫化物持续反应生成的有机硫物种（溶剂被消耗）（M9，推测）；因 3FPy 的反应性不同及间位氟的吸电子效应，3FPy 不与多硫化物反应、保持稳定（电池曲线、质谱、HPLC 佐证）（M10）；60 °C 下在 3FPy 电解液中加入 LiNO₃ 显著减轻穿梭，但容量保持率仍欠佳（对照为不含 LiNO₃ 的 2.5 M LiTFSi/3FPy，跨 T3、T4，LiTFSI 浓度同时不同）（M11）；LiNO₃ 在 2FPy 中溶解度低，限制了其稳定作用，即使饱和 LiNO₃，2FPy 电池在 60 °C 仍严重过充（穿梭表现）（M12）；上述高温结果说明即使在氟吡啶电解液中，LiNO₃ 稳定锂负极 SEI 的作用也至关重要（M13）
  作者主张：作者主张：3FPy 不与多硫化物反应且多硫化物溶解度高，在室温是有前景的 Li−S 电解液；未提折中或解耦；适用条件限制：高温下必须加 LiNO₃ 才能抑制穿梭；低温下 3FPy 电池表现不如标准 DME/DOL 电解液
```

## P564

```
【P564】对照：1.0M LiTFSI（1.0 M lithium bis(trifluoromethanesulfony)imide (LiTFSI) and 0.3 M lithium nitra…），常规醚基准（DOL/DME + LiTFSI + LiNO₃）：作者称 blank electrolyte，1.0 M LiTFSI + 0.3 M LiNO3，DOL/DME 1:1；梯度：LiTFSI 浓度（用量梯度） 0.2M LiTFSI（0.2 M） / 0.5M LiTFSI（0.5 M） / 0.8M LiTFSI（0.8 M） / 1.0M LiTFSI（1.0 M）（溶剂化由强到弱）；梯度：0.8 M LiTFSI 基础上加 0.2 M LiBr（种类梯度） 0.8M LiTFSI/0.2M LiBr（加 0.2 M LiBr） / 0.8M LiTFSI（不加）（溶剂化由强到弱）；尺子🧮：本版未算
性质：S8（单质硫）溶解度：0.2M LiTFSI 4.3 mg mL−1、0.5M LiTFSI 4.0 mg mL−1、0.8M LiTFSI 3.7 mg mL−1、1.0M LiTFSI 1.0 mg mL−1、0.8M LiTFSI/0.2M LiBr 3.65 mg mL−1（随 LiTFSI 浓度降低而升高；0.8→1.0 M 骤降（非线性）；0.8 M LiTFSI 加 …）；多硫化物生成速率（S 与 Li2S 歧化反应初期 Li2Sx 生成）：0.8M LiTFSI 高于 1.0 M LiTFSI（0–16 h，颜色更深、S4…、1.0M LiTFSI 低于 0.8 M LiTFSI（0–16 h）、0.8M LiTFSI/0.2M LiBr 高于 0.8 M LiTFSI（颜色更深、S4 2− 峰更强…（0.8 M LiTFSI/0.2 M LiBr > 0.8 M LiTFSI > 1.0 M LiT…）；多硫化物溶解度（Li2Sx 长时间浓度）：0.8M LiTFSI 16 h 后低于 1.0 M LiTFSI、1.0M LiTFSI 16 h 后高于 0.8 M LiTFSI、0.8M LiTFSI/0.2M LiBr 随反应时间延长高于 1.0 M LiTFSI（16 h 后 1.0 M LiTFSI > 0.8 M LiTFSI；0.8 M LiTFSI/0.…）；离子电导率：0.2M LiTFSI 14.2 mS m−1、0.5M LiTFSI 9.2 mS m−1、0.8M LiTFSI 6.8 mS m−1、1.0M LiTFSI 3.3 mS m−1、0.8M LiTFSI/0.2M LiBr 未报告（随 LiTFSI 浓度降低而升高（照原文数值；作者文字却说低浓度使电导率下降，见 gaps））；Li⁺ 溶剂化（阴离子对 DOL 的极化，DFT 静电势/Mulliken）：1.0M LiTFSI LiTFSI–DOL 溶剂化结构中 DOL 强极化（O 价电…、0.8M LiTFSI/0.2M LiBr LiBr–DOL 溶剂化结构中 DOL 弱极化（O 价电荷 …（LiTFSI 对 DOL 极化强于 LiBr）；未测：多硫化物溶剂化
表现：
  ① Li‖S 扣式 CV 0.05 mV s−1（E/S 5）｜硫载量 4.25 mg cm-2（推定：S0027 中 E/S 5 对应的载量）；E/S 5 μL mg⁻¹；锂厚 450 μm；倍率 CV 扫速 0.05 mV s−1；温度 室温（room temperature）；LiNO₃ 含 0.3 M：过电位：0.8M LiTFSI 相对 1.0M LiTFSI 变好（154 vs 230 mV）；0.8M LiTFSI 相对 1.0M LiTFSI 变好（424 vs 506 mV）；S8 活化率（Sact）：0.8M LiTFSI 相对 1.0M LiTFSI 变好（50 vs 41.7 %）；S8 利用率（Suti）：0.8M LiTFSI 相对 1.0M LiTFSI 变好（50 vs 40 %）；反应速率（CV，作者定性）：0.5M LiTFSI、0.2M LiTFSI 相对 1.0M LiTFSI 变好（作者定性）；0.5M LiTFSI、0.2M LiTFSI 相对 0.8M LiTFSI 变坏（作者定性）；CV 曲线（反应程度，作者定性）：0.8M LiTFSI/0.2M LiBr 相对 0.8M LiTFSI 差异小（作者定性）（未报告：首圈容量、寿命或保持率、库仑效率）
  ② Li‖S 扣式 CV 0.1 mV s−1（E/S 5）｜硫载量 4.25 mg cm-2（推定：S0027 中 E/S 5 对应的载量）；E/S 5（推定：与 0.05 mV s−1 CV 同组电池） μL mg⁻¹；锂厚 450 μm；倍率 CV 扫速 0.1 mV s−1；温度 室温（room temperature）；LiNO₃ 含 0.3 M：Tafel 斜率：0.8M LiTFSI 相对 1.0M LiTFSI 变好（238 vs 700 mV dec-1）；活化能（相对值）：0.8M LiTFSI 相对 1.0M LiTFSI 变好（作者定性）；0.8M LiTFSI/0.2M LiBr 相对 0.8M LiTFSI 变好（作者定性）；S8 活化率（Sact）：0.8M LiTFSI 相对 1.0M LiTFSI 变好（45 vs 32 %）；S8 利用率（Suti）：0.8M LiTFSI 相对 1.0M LiTFSI 变好（23 vs 13 %）；CV 还原峰电流（Pc2）：0.8M LiTFSI/0.2M LiBr 相对 0.8M LiTFSI 变好（4.86 vs 3.12 mA）（未报告：首圈容量、寿命或保持率、库仑效率、过电位）
  ③ Li‖S 扣式 CV 0.15 mV s−1（E/S 5）｜硫载量 4.25 mg cm-2（推定：S0027 中 E/S 5 对应的载量）；E/S 5（推定：与 0.05 mV s−1 CV 同组电池） μL mg⁻¹；锂厚 450 μm；倍率 CV 扫速 0.15 mV s−1；温度 室温（room temperature）；LiNO₃ 含 0.3 M：CV 还原峰电流（Pc1）：0.8M LiTFSI 相对 1.0M LiTFSI 变好（1.91 vs 1.21 mA）；反应速率（CV 还原峰个数，作者定性）：0.8M LiTFSI/0.2M LiBr 相对 0.8M LiTFSI 变好（作者定性）（未报告：首圈容量、寿命或保持率、库仑效率、过电位）
  ④ Li‖S 原位 Raman 电池 1 C 放电/充电｜硫载量 1.0 mg cm-2；倍率 1 C；LiNO₃ 含 0.3 M（推定：本篇电解液配方均含 0.3 M LiNO3）：指定圈容量：0.8M LiTFSI 相对 1.0M LiTFSI 变好（928 vs 746 mAh g-1）；过电位：0.8M LiTFSI 相对 1.0M LiTFSI 变好（作者定性）（未报告：首圈容量、库仑效率）
  ⑤ Li‖S 扣式倍率测试（E/S 10）｜硫载量 5.0 mg cm-2（正文 M0240；图 5a 图注写 4.61 mg cm…；E/S 10 μL mg⁻¹；锂厚 450 μm；倍率 0.05、0.1、0.2、0.5 C 阶梯；温度 室温（room temperature）；LiNO₃ 含 0.3 M：倍率容量：0.8M LiTFSI/0.2M LiBr、0.8M LiTFSI/0.2M LiBr、0.8M LiTFSI/0.2M LiBr、0.8M LiTFSI/0.2M LiBr 相对 1.0M LiTFSI 变好（作者定性）；过电位：0.8M LiTFSI/0.2M LiBr 相对 1.0M LiTFSI 变好（作者定性）（未报告：首圈容量、寿命或保持率、库仑效率）
  ⑥ Li‖S 扣式 0.5 C 循环（S 2.18 mg cm−2，E/S 10）｜硫载量 2.18 mg cm-2；E/S 10 μL mg⁻¹；锂厚 450 μm；倍率 0.5 C；温度 室温（room temperature）；LiNO₃ 含 0.3 M：指定圈容量：0.8M LiTFSI/0.2M LiBr 相对 1.0M LiTFSI 变好（作者定性）；寿命（循环圈数）：0.8M LiTFSI/0.2M LiBr 相对 1.0M LiTFSI 变好（作者定性）；过电位：0.8M LiTFSI/0.2M LiBr 相对 1.0M LiTFSI 变好（作者定性）（未报告：首圈容量、库仑效率）
  ⑦ Li‖S 扣式 0.2 C 循环（S 4.25 mg cm−2，E/S 5）｜硫载量 4.25 mg cm-2；E/S 5 μL mg⁻¹；锂厚 450 μm；倍率 0.2 C；温度 室温（room temperature）；LiNO₃ 含 0.3 M：指定圈容量：0.8M LiTFSI/0.2M LiBr 相对 1.0M LiTFSI 变好（1456 vs 1251 mAh g-1）；0.8M LiTFSI/0.2M LiBr 相对 1.0M LiTFSI 不判（仅图，未读）；首圈容量：0.8M LiTFSI/0.2M LiBr 相对 1.0M LiTFSI 变好（1104 vs 219 mAh g-1）（未报告：库仑效率、过电位）
  ⑧ Li‖S 扣式 0.1 C 循环（S 6.2 mg cm−2，E/S 3）｜硫载量 6.2 mg cm-2（S0027 写 6.21，结论 M0269 写 6.25…；E/S 3 μL mg⁻¹；锂厚 450 μm；倍率 0.1 C；温度 室温（room temperature）；LiNO₃ 含 0.3 M：首圈容量：0.8M LiTFSI/0.2M LiBr 相对 1.0M LiTFSI 变好（作者定性）；寿命（循环圈数）：0.8M LiTFSI/0.2M LiBr 相对 1.0M LiTFSI 不判（仅图，未读）（未报告：库仑效率、过电位）
  ⑨ Li‖S 软包 10.77 Ah 0.1 C（E/S 3）｜硫载量 4.6 mg cm-2（单面）；E/S 3 μL mg⁻¹；倍率 0.1 C；LiNO₃ 含 0.3 M（推定：本篇电解液配方均含 0.3 M LiNO3）：无 A/B 比较（只测了一个配方）（未报告：首圈容量、寿命或保持率、库仑效率、过电位）
  ⑩ Li‖Li 对称电池长循环｜LiNO₃ 含 0.3 M（推定：本篇电解液配方均含 0.3 M LiNO3）：无 A/B 比较（只测了一个配方）
机制：
  弱溶剂化一侧的短板〔正极反应〕：0.8 M LiTFSI 相对 1.0 M：S8 溶解增加 → 正极硫还原反应速率提高 → CV 峰电位差减小、Sact/Suti 升高（M1）；0.8 M LiTFSI 相对 1.0 M：S8→Li2S8 活化能降低 37.24 kJ mol−1，作者归因于 S8 溶解加速反应（原句写 decreased amount of unpolarized ether，与 M0148 的 increased 相反）（M2）；0.15 mV s−1 时 0.8 M LiTFSI 第二还原峰不明显、Sact/Suti 很低，作者推测因 0.8 M 中 Li2Sx 量有限 → 引出加 LiBr（M5，推测）；1.0 M LiTFSI（未极化醚少）中因 S/Li2S 绝缘，走常规固–液–固路径，长程电子转移受限（M7）；0.8 M LiTFSI 中未极化醚增多、S8 溶解度提高 → 构建液–液–固反应路径，长程电子转移增强（M8）；原位 Raman：1 M LiTFSI 放电到 1.86 V 仍有 Li2Sx → 还原反应速率低、S 未完全还原（M9）；原位 Raman：0.8 M LiTFSI 在 1.91 V Li2Sx 峰完全消失 → 反应速率大幅提高、S 完全还原（同测试放电容量 928 vs 746）（M10）；提高 S8 溶解度（增加未极化醚）使固–液–固转为液–液–固路径、Li2S 由二维成膜变为三维生长，S8 利用率提高；与降盐浓度诱导连续成核的文献一致（M11，与他文一致）；S8 溶解度提高加快反应；LiBr 缔合离子对稳定 Li2Sx，在不牺牲 S8 溶解的前提下进一步加快反应（M13）；0.8 M LiTFSI/0.2 M LiBr 各倍率极化电压远低于 1 M LiTFSI → 反应速率大幅提高（M15）；1 M LiTFSI 在 0.5 C 第二放电平台消失 → 反应速率低（M16）
  其他说法〔正极反应、负极锂〕：LiTFSI 降到 0.5、0.2 M 时反应速率提高幅度低于 0.8 M，作者归因于电导率变化（但所给电导率数值随浓度降低反而升高）（M3）；作者组前作：高硫载量、低 E/S 下 S↔Li2S 转化速率由第一步 S8→Li2S8 的 S8 活化控制（M4，转述）；1.0 M LiTFSI 的 Li2Sx 溶解度高于 0.8 M，作者推测因更多 Li⁺ 形成 Li3S6+ 阳离子或极化醚分子促进 Li2Sx 溶解（M6，推测）；LiTFSI 强极化 DOL 使其成为 S8 的不良溶剂，LiBr 只弱极化 DOL，DOL 仍是 S8 良溶剂（解释性质，不落到电池表现）（M12）；DFT：LiBr–DOL 溶剂化结构通过偶极作用稳定 Li2S4，确认 LiBr 对 Li2Sx 的稳定作用（不落到电池表现）（M14）；软包循环中容量下降，作者推测因低电解液量的苛刻条件下锂金属腐蚀（无对照）；无对照，B 填同一配方（M17，推测）；Li‖Li 对称电池可稳定循环，作者据此称 LiBr 对锂金属电极循环无明显影响（无不含 LiBr 的对照）；B 为作者隐含比较的不含 LiBr 配方，未实测（M18）；作者自写的例外：电池循环后锂金属电极有损伤（Figure S34，6 mg cm−2、E/S 3、0.1 C 五圈后），今后需更关注锂保护（M19）
  作者主张：解耦（作者原意：同时调控 S8 与 Li2Sx 溶解度——降 LiTFSI 至 0.8 M 保 S8 溶解，加 0.2 M LiBr 缔合离子对稳定/提高 Li2Sx；不是 Li⁺ 侧/多硫化物侧的经典表述）；最优 0.8 M LiTFSI/0.2 M LiBr（DOL/DME 1:1，0.3 M LiNO3）
```

## P591

```
【P591】对照：1M（A commercial electrolyte (1 m LiTFSI with 3 wt.% LiNO3 in DOL/DME, v:v = 1:1) wa…），常规醚基准（DOL/DME + LiTFSI + LiNO₃）：1M 为商用 1 m LiTFSI + 3 wt.% LiNO₃ DOL/DME；另以 0.2（0.2 m LiTFSI 空白）作添加剂的对照，Se0.01Te0.01（1 m LiTFSI + 2 wt.% LiNO₃ + 各 0.01 m 添加剂，取自前作）只在 Fig. S15 对比；梯度：LiTFSI 浓度（用量梯度） 0.2（0.2 m） / 1M（1 m）（溶剂化由强到弱）；梯度：有机硒/碲添加剂种类与配比（种类梯度，LiTFSI 0.2 m 固定，添加剂总量 0.2 m；0.2 为无添加剂空白） Se0.15Te0.05（0.15 m DPDSe + 0.05 m DPDTe） / 0.2（无添加剂） / 0.2Se（0.2 m DPDSe） / 0.2Te（0.2 m DPDTe）（溶剂化由强到弱）；另有：Se0.01Te0.01；尺子🧮：本版未算
性质：多硫化物溶解度：0.2 高于 1M（数值仅图 Fig. 1d）、1M 五种中最低（残渣浅黄色；随浓度降低溶解度显著升高）、0.2Se Li₂S₈、Li₂S₆ 相对稳定，Li₂S₄ 有下降趋势（数…、0.2Te Li₂S₈、Li₂S₆ 相对稳定，Li₂S₄ 下降更明显（数…、Se0.15Te0.05 Li₂S₄、Li₂S₆、Li₂S₈ 饱和溶液中均最高（数值仅…（低浓度（0.2 系列）高于 1M；添加剂系列中 Se0.15Te0.05 最高，Li₂S₄ 溶解度 …）；多硫化物溶解（UV-vis 280 nm 峰强）：0.2 低于 Se0.15Te0.05、1M 低于 Se0.15Te0.05、Se0.15Te0.05 280 nm 峰强显著高于其他四种、0.2Se 低于 Se0.15Te0.05、0.2Te 低于 Se0.15Te0.05（Se0.15Te0.05 最高；其余四种之间排序原文未写）；多硫化物溶剂化：0.2 作者推断：低浓度下自由溶剂分子增多，多硫化物溶剂化能力增强、1M 作者推断：盐浓度高、自由溶剂分子少，多硫化物溶剂化能力较弱、0.2Se Li₂S₈ 中出现 S₈⁻（187 cm-1）和 Se-S …、0.2Te Li₂S₈ 中出现 S₈²⁻（253 cm-1）和 Te-S…、Se0.15Te0.05 保留 0.2Se、0.2Te 两者的特征信号；Li₂S₄ 中…（低浓度较 1M 增强（作者推断，无直接测量）；添加剂与多硫化物形成 Se-S/Te-S 键，无高低排…）；Li⁺ 溶剂化：0.2 未报告、1M 未报告、0.2Se Se-Se 峰（213、313 cm-1）相对无盐 0.2S…、0.2Te C-Te-Te 带（172 cm-1）相对 0.2Te-N …、Se0.15Te0.05 Se-Se 与 C-Te-Te 信号均消失，1H NMR 显…（只有定性配位形式，无强弱排序；742 cm-1 Li⁺-TFSI⁻ 峰各配方间的变化原文未写）；离子电导率：0.2 低于 Se0.15Te0.05（数值仅图 Fig. 1g）、1M 11.82 mS cm-1、0.2Se 低于 Se0.15Te0.05（数值仅图 Fig. 1g）、0.2Te 低于 Se0.15Te0.05（数值仅图 Fig. 1g）、Se0.15Te0.05 3.58 mS cm-1（电阻率 275 Ω·cm）（1M 最高；0.2 m 系列中 Se0.15Te0.05 最高）；接触角（润湿性）：0.2 基准、1M 未报告、0.2Se 低于 0.2、0.2Te 高于 0.2（DPDTe 过量）、Se0.15Te0.05 低于 0.2；加 Li₂S₈ 后五者中最小（Se0.15Te0.05 最小，0.2Te 增大）；黏度：0.2 未报告、1M 未报告、0.2Se 未报告、0.2Te 未报告（作者文字称 DPDTe 过量显著提高黏度，未见实测）、Se0.15Te0.05 未报告；Li⁺ 扩散系数：0.2 低于 Se0.15Te0.05、1M 低于 Se0.15Te0.05、Se0.15Te0.05 CV Ip–v^0.5 斜率五者中最大；GITT 整体 lo…、0.2Se 低于 Se0.15Te0.05、0.2Te 低于 Se0.15Te0.05（Se0.15Te0.05 最高；其余四种排序原文未写）；多硫化物氧化还原动力学（Li₂S₈ 对称电池 CV）：0.2 电流响应较小、1M 两对氧化还原峰；峰间距较宽、Se0.15Te0.05 电流响应最高、峰间距最窄、0.2Se 峰电流明显高于 0.2；峰间距较宽、0.2Te 峰电流明显高于 0.2；峰间距较宽（Se0.15Te0.05 > 0.2Se、0.2Te > 0.2（峰电流））；离子迁移数：0.2 未报告、1M 未报告、0.2Se 未报告、0.2Te 未报告、Se0.15Te0.05 未报告
表现：
  ① Li‖S CR2016 扣式 0.5 C 循环（Fig. 5a–c，2.3 mg cm-2）｜硫载量 约 2.3 mg cm-2；E/S 约 7.7（原文按正极侧 20 µL 计；另在锂片上加 10 µL，每只共 30…；倍率 0.5 C；温度 室温（原文 room temperature）；LiNO₃ 含 3 wt.%：指定圈容量：Se0.15Te0.05 相对 1M 变好（作者定性）；Se0.15Te0.05 相对 0.2 变好（作者定性）；Se0.15Te0.05 相对 0.2Se 变好（作者定性）；Se0.15Te0.05 相对 0.2Te 变好（作者定性）；Se0.15Te0.05、0.2、0.2Se、0.2Te 相对 1M 不判（仅图，未读）；过电位：Se0.15Te0.05 相对 0.2Se 变坏（作者定性）；首圈容量：Se0.15Te0.05、0.2、0.2Se、0.2Te 相对 1M 不判（仅图，未读）（未报告：库仑效率）
  ② Li‖S CR2016 扣式 1 C 充放电（Fig. S12）｜硫载量 约 2.3 mg cm-2（推定，按常规电池）；E/S 约 7.7（推定，按常规电池） µL mg⁻¹；倍率 1 C；温度 室温（原文 room temperature）；LiNO₃ 含 3 wt.%：过电位：Se0.15Te0.05 相对 1M 变好（作者定性）；Se0.15Te0.05 相对 0.2 变好（作者定性）；Se0.15Te0.05 相对 0.2Se 变好（作者定性）；Se0.15Te0.05 相对 0.2Te 变好（作者定性）（未报告：首圈容量、寿命或保持率、库仑效率）
  ③ Li‖S CR2016 扣式倍率测试（Fig. 5d、5e）｜硫载量 约 2.3 mg cm-2（推定，按常规电池）；E/S 约 7.7（推定，按常规电池） µL mg⁻¹；倍率 多倍率阶梯（原文只写到最高 2 C、最后回到 0.5 C；完整倍率序列原文未写）；温度 室温（原文 room temperature）；LiNO₃ 含 3 wt.%：倍率容量：Se0.15Te0.05 相对 1M 变好（作者定性）；Se0.15Te0.05 相对 0.2 变好（作者定性）；Se0.15Te0.05 相对 0.2Se 变好（作者定性）；Se0.15Te0.05 相对 0.2Te 变好（作者定性）；0.2、0.2Se、0.2Te 相对 1M 不判（仅图，未读）（未报告：首圈容量、寿命或保持率、库仑效率、过电位）
  ④ Li‖S 扣式高载量 0.5 C 循环（Fig. 5f，仅 Se0.15Te0.05）｜硫载量 约 4.4 mg cm-2；E/S 4.1 µL mg⁻¹；倍率 0.5 C；温度 室温（原文 room temperature）；LiNO₃ 含 3 wt.%：无 A/B 比较（只测了一个配方）（未报告：首圈容量、寿命或保持率、库仑效率、过电位）
  ⑤ Li‖S 软包 0.5 C 循环（Fig. 5g，仅 Se0.15Te0.05）｜硫载量 2.7 mg cm-2；E/S 5.7 µL mg⁻¹；倍率 0.5 C；温度 室温（原文 room temperature）；LiNO₃ 含 3 wt.%：无 A/B 比较（只测了一个配方）（未报告：首圈容量、寿命或保持率、库仑效率、过电位）
  ⑥ Li‖S 扣式 0.5 C：Se0.15Te0.05 对 Se0.01Te0.01（Fig. S15a、S15c）｜硫载量 约 2.3 mg cm-2（推定，按常规电池）；E/S 约 7.7（推定，按常规电池） µL mg⁻¹；倍率 0.5 C；温度 室温（原文 room temperature）；LiNO₃ 条件不同：Se0.15Te0.05 含 3 wt.%，Se0.01Te0.01 …：首圈容量：Se0.15Te0.05 相对 Se0.01Te0.01 不判（1103 vs 745 mAh g-1）（条件不同）；保持率：Se0.15Te0.05 相对 Se0.01Te0.01 不判（作者定性）（条件不同）（未报告：库仑效率、过电位）
  ⑦ Li‖S 扣式倍率：Se0.15Te0.05 对 Se0.01Te0.01（Fig. S15b）｜硫载量 约 2.3 mg cm-2（推定，按常规电池）；E/S 约 7.7（推定，按常规电池） µL mg⁻¹；倍率 多倍率阶梯（倍率序列原文未写）；温度 室温（原文 room temperature）；LiNO₃ 条件不同：Se0.15Te0.05 含 3 wt.%，Se0.01Te0.01 …：倍率容量：Se0.15Te0.05 相对 Se0.01Te0.01 不判（作者定性）（条件不同）（未报告：首圈容量、寿命或保持率、库仑效率、过电位）
  ⑧ Li₂S 恒电位沉积测试（Fig. 4a–e）｜倍率 恒电位放电（电位与前置恒流放电条件原文未写）；温度 室温（原文 room temperature）；LiNO₃ 含 3 wt.%（各电解液配方自带）：Li₂S 沉积容量：0.2 相对 1M 变好（603.63 vs 395.46 mAh gs-1）；0.2Se 相对 1M 变好（669.56 vs 395.46 mAh gs-1）；0.2Te 相对 1M 变好（471.96 vs 395.46 mAh gs-1）；Se0.15Te0.05 相对 1M 变好（695.98 vs 395.46 mAh gs-1）
  ⑨ Li‖S 扣式 EIS（Fig. 3b）｜硫载量 约 2.3 mg cm-2（推定，按常规电池）；E/S 约 7.7（推定，按常规电池） µL mg⁻¹；倍率 不适用（EIS，0.01 Hz–100 kHz；电池状态/循环圈数原文未写）；温度 室温（原文 room temperature）；LiNO₃ 含 3 wt.%：阻抗：Se0.15Te0.05 相对 1M 变好（作者定性）；Se0.15Te0.05、Se0.15Te0.05 相对 0.2 变好（作者定性）；Se0.15Te0.05、Se0.15Te0.05 相对 0.2Se 变好（作者定性）；Se0.15Te0.05、Se0.15Te0.05 相对 0.2Te 变好（作者定性）；Se0.15Te0.05 相对 1M 变坏（作者定性）（未报告：首圈容量、寿命或保持率、库仑效率、过电位）
机制：
  弱溶剂化一侧的短板〔正极反应〕：低浓度条件使更多硫参与反应：0.2 m 的 Se0.15Te0.05 首圈容量 1103 高于 1 m 的 Se0.01Te0.01（745），作者归因于低浓度（溶解度高）→ 溶剂化较弱（高浓度）一侧容量不足（M3）；降低浓度后 0.2 能溶解更多多硫化物，正极表面只沉积适量 Li₂S（1M 为不均匀块状沉积）→ Li₂S 沉积容量 0.2 高于 1M（M4）；（引言转述）低浓度电解液成本低、黏度低、副反应少、界面动力学好，并促进硫溶解、提高活性物质利用率（M5，转述）
  其他说法〔多硫化物穿梭、正极反应、负极锂〕：降低锂盐浓度（1 m → 0.2 m）→ 自由溶剂分子增多 → 多硫化物溶剂化能力增强、溶解度显著升高（未落到电池表现）（M1）；低浓度下多硫化物溶解度高 → 活性物质可及性提高 → 体系离子电导率更高、多硫化物转化动力学增强（摘要，未落到具体测试）（M2）；Se、Te 与 Li⁺ 配位、重构溶剂化环境 → 促进多硫化物溶解（Fig. 1a 设计思路）（M6）；自发形成的 Se-Te 键提供双活性位点锚定多硫化物并催化其快速转化，作者称以此化解高溶解度与快动力学的权衡（M7）；DPDSe、DPDTe 可能对 Li⁺ 有溶剂化作用，因而在加入新溶质后仍保持高多硫化物溶解度（M8，推测）；DPDTe 过量时分子间作用和位阻使黏度显著升高 → 可用于 Li⁺ 溶剂化的自由溶剂减少 → 短链 Li₂S₄ 溶解度被抑制（黏度未实测）（M9）；SeTe 混合带来交换效应，可能产生 1+1>2 的溶剂化效应，使 Se0.15Te0.05 溶解度最高（M10，推测）；Se、Te 比 DOL 氧原子给电子能力强、原子半径大，可能更有效稳定引发聚合的 Li⁺，抑制 DOL 开环聚合（蒸干实验）（M11，推测）；1M 离子电导率（11.82 mS cm-1）远高于 0.2 m 低浓度体系，原因是锂盐浓度高（M12）；DPDSe、DPDTe 可能减弱 Li⁺ 周围的螯合、利于 Li⁺ 迁移 → Se0.15Te0.05 电导率高于 0.2、0.2Se、0.2Te（M13，推测）；适当比例的 DPDSe/DPDTe 降低接触角、充分覆盖电极表面和孔道 → 增大电极/电解液有效传质界面、提高传质速率（M14）；DPDSe 中 Se 优先与 Li⁺ 配位，使 Se-Se 键电子云偏移、键强减弱，促进接触离子对（CIP）形成（M15）；DPDTe 中 Te 原子半径大，与 Li⁺ 强配位使 C-Te-Te 键角畸变，促进阴阳离子聚集体（AGG）形成（M16）；DPDSe 与 DPDTe 混合后 Se-Se、Te-Te 键断裂、形成新的 Se-Te 键（DPDSe-Te）（M17）；Raman 显示 Se、Te 添加剂都能有效催化 Li₂S₈ 转化（出现 Se-S、Te-S 键和新的多硫离子峰）（M18）；0.2Te 在三种多硫化物体系中都有明显 C-Te-Te 带，说明 0.2 m DPDTe 过量 → 混合体系中应降低 DPDTe 比例（M19）；加硫粉的 Se0.15Te0.05 无新峰，说明添加剂对多硫化物转化的催化只在电化学驱动下发生（M20）；按比例混合避免添加剂过剩，双活性位点与各阶段多硫化物作用 → 增强对多硫化物的吸附、提高活性物质利用率、促进多硫化物间转化动力学（M21）；对称电池中 0.2 电流响应小、1M/0.2Se/0.2Te 峰间距宽，归因于电导率差和反应动力学慢（M22）；0.5 C 下 Se0.15Te0.05 表观极化略大于 0.2Se，作者解释为其可逆容量更高、反应更深入到后期 Li₂S₂/Li₂S 沉积和传质受限阶段（作者写的例外）（M23）；Se0.15Te0.05 的 Rct 更小 → DPDSe 与 DPDTe 更有效地增强多硫化物转化的电荷转移（M24）；Li‖S 电池 CV 中 Se0.15Te0.05 氧化/还原峰电流最强 → 促进硫、多硫化物、Li₂S₂/Li₂S 之间的快速可逆转化（M25）；Se、Te 双活性位点协同使多硫化物可控扩散 → 保证活性物质利用、增强 Li₂S 成核/活化/转化效率（GITT logD 整体较高）（M26）；Se0.15Te0.05 扩散系数在 60–70% 段略降，可能是 Se、Te 在催化中同时促进副反应、短时间内吸附大量多硫化物（作者写的例外）（M27，推测）；按最优比例加入 DPDSe 和 DPDTe，DPDSe-Te 双活性位点协同催化 → Li₂S 沉积容量和电流响应高于 0.2Se（M28）；Se0.15Te0.05 改善反应动力学、增强与多硫化物作用、提高硫利用率，利于高容量放电（Li₂S 沉积形貌与容量）（M29）；Se0.15Te0.05 有效催化 Li₂S 氧化（溶解后沉积层明显溶解、CNT 纤维重新可见）（M30）；Se0.15Te0.05 使更多多硫化物参与反应 → 硫利用率和容量提高，第 100 圈电压平台更稳定（M31）；低浓度下 DPDSe-Te 协同提高电催化活性 → 充放电反应提前发生，1 C 下极化电压差更小（原句 anode and cathode reactions 指阳极/阴极反应，非锂负极）（M32）；无硫电极对称电池中 Se0.15Te0.05 本身只贡献 70.4 mAh g-1，远低于电池容量 → 性能主要来自添加剂对多硫化物转化的协同催化，而非添加剂自身容量（M33）；Se0.15Te0.05 配比使 DPDSe、DPDTe 双活性位点协同催化最大化，是获得最佳动力学性能的关键比例（对 Se0.01Te0.01）（M34）；0.5 C 循环 100 圈后 1M 正极表面被大块沉积物覆盖堵塞，Se0.15Te0.05 正极 CNT 纤维仍清晰、钝化层明显减少 → 催化稳定性好、保持正极结构和活性表面（M35）；（转述）多硫化物在锂负极表面聚集和还原是锂负极腐蚀劣化的关键因素（M36，转述）；0.5 C 循环 100 圈后 Se0.15Te0.05 的锂负极较平整、损伤明显减轻，其他电池锂负极有裂纹和沟槽 → 添加剂高效催化多硫化物，显著减少多硫化物对锂负极的腐蚀（M37）
  作者主张：其他（不属折中或解耦定义）：先把 LiTFSI 降到 0.2 m 以提高多硫化物溶解度和活性物质利用率，再加 DPDSe/DPDTe 协同添加剂催化转化，作者称以此化解“高溶解度与快动力学”的矛盾；最优配方 Se0.15Te0.05（0.15 m DPDSe + 0.05 m DPDTe）；作者自述：用低盐电解液 + Se/Te 添加剂兼顾高硫利用率与循环稳定性，并承认 Se0.15Te0.05 后期库仑效率下降，因此认为高载量下约 100 圈稳定循环已有意义；混合比例要降低 DPDTe：0.2 m DPDTe 过量、提高黏度并降低 Li₂S₄ 溶解度，按比例混合（0.15:0.05）避免未参与反应的添加剂过剩
```

## P620

```
【P620】对照：ELDD（The baseline electrolyte (denoted as ELDD) consisted of 1.0 M lithium bis(triflu…），不含 LiNO₃ 的自配对照：1.0 M LiTFSI 溶于 DME/DOL（1:1 v/v），配方原文未加 LiNO₃；梯度：溶剂种类（种类梯度，仅两档：DME/DOL → C14） ELDD（DME/DOL（1:1 v/v）） / ELC14（C14）（溶剂化由强到弱）；尺子🧮：本版未算
