Repository: zhuonanli08/Li-S_Electrolyte_Conflicts

File: output/云端_2026-10-26_Claude调试集53篇_一句话结论/一句话结论_Claude调试集53篇.md (part 4 of 7)
# Claude 调试集 53 篇：一句话结论（程序拼，方案 §5.7）
性质：Li⁺ 溶剂化：ELDD 较强（DME 配位 Li+ 后 IR 出现 1080、114…、ELC14 较弱（C14 配位时构象几乎不变、较难转为 cis 构象，作…（ELDD > ELC14）；多硫化物溶剂化：ELDD 较强（Li2Sx/DME 的 IR 中配位 DME 的 ~1…、ELC14 较弱（Li2Sx/C14 的 IR 谱几乎不随 Li2Sx …（ELDD > ELC14）；多硫化物离子化（S K-edge XANES 2470.3 eV 前边峰，作者归为 Li 缺陷）：ELDD 50% 与 100% DOD 出现，100% DOD 强于 …、ELC14 充放电全程未出现（ELDD 有、ELC14 无）；多硫化物溶解度：ELDD 高（Li2Sx/DME 为透明红棕色溶液）、ELC14 低（Li2Sx/C14 为黄色悬浊液，sparingly s…（ELDD > ELC14）；离子电导率：ELDD 1.277 S m−1、ELC14 0.111 S m−1（ELC14 比 ELDD 低一个数量级以上）；黏度：ELDD 较低、ELC14 较高（ELC14 高于 ELDD）；离子迁移数（tLi+）：ELDD 未报告（Table S1 未在文本中；原文另引 DME 体系…、ELC14 0.599；电解液密度：ELDD 较低、ELC14 较高（低于碳酸酯类与高浓电解液；C14 溶剂密度 1.16 …（ELC14 高于 ELDD）
表现：
  ① Li‖S 两电极半电池 0.1 C 恒流充放电循环（Fig. 2、Figure S3(a)）｜硫载量 1.15 mg cm-2；倍率 0.1 C；LiNO₃ 不含（ELDD、ELC14 配方原文只列 LiTFSI 与溶剂）：寿命（循环圈数）：ELC14 相对 ELDD 变好（作者定性）；库仑效率：ELC14 相对 ELDD 变好（作者定性）（未报告：首圈容量、过电位）
  ② Li‖S 首圈充放电 ex-situ 取样电池（Fig. 5–8：FE-SEM/EDX、XPS、S K-edge XANES）｜硫载量 1.15 mg cm-2；LiNO₃ 不含（ELDD、ELC14 配方原文只列 LiTFSI 与溶剂）：首圈容量：ELC14 相对 ELDD 变坏（1000 vs 1200 mAh g-1）；负极表面硫沉积（XPS GCIB 深度剖析）：ELC14 相对 ELDD 变好（作者定性）；正极硫保留（EDX S/C 峰强比）：ELC14 相对 ELDD 变好（作者定性）；充电末正极硫物种（XPS S 2p、S K-edge XANES）：ELC14 相对 ELDD 变好（作者定性）（未报告：寿命或保持率、库仑效率、过电位）
机制：
  强溶剂化一侧的短板〔多硫化物穿梭、正极反应、负极锂〕：ELDD 首圈充电约 2.3 V 平台不终止，作者归因于充电生成的 Li2Sx 迁移到负极表面的穿梭效应 → T1 无法正常循环、库仑效率差（M1，与他文一致）；ELC14 充放电高度可逆 → 作者推断 Li2Sx 溶出被有效抑制（M2）；C14 与 Li+ 配位倾向低 → 推断 C14 受位阻或电子效应难与 Li2Sx 配位 → 阻止多硫化物溶出（解释 T1 中 ELC14 可逆、ELDD 穿梭）（M5，推测）；ELC14 正极充电末硫保留更多 → C14 抑制了充电后期长链 Li2Sx 的溶出（M18）；ELDD 充电至 2000 mAh g−1 后仍残留 Li2S/Li2Sx，作者归因于多硫化物持续迁移的穿梭效应阻止充电反应完成（M20）；ELC14 中穿梭被有效抑制，充电时活性硫高效回收（充电末谱接近 15% DOD）（M21）；ELDD 锂负极表面累积并向体相渗入大量来自多硫化物的硫，作者称是严重穿梭的直接证据（M22）；负极界面差异证明弱溶剂化 C14 将多硫化物限制在正极区，阻止其穿越并沉积到锂金属表面（M23）；结论：C14 因表面电荷离域与位阻抑制 Li2Sx 离子化和溶解，从而使 Li-S 电池稳定可逆运行（M27）
  弱溶剂化一侧的短板〔正极反应〕：C14 对多硫化物的强热力学限域迫使氧化还原走缓慢的未溶解固相转化（弱溶剂化一侧的动力学短板）（M11）；ELC14 50 圈内的容量衰减可能来自未溶解中间体的动力学限制加持续少量副反应（M12，推测）
  其他说法〔多硫化物穿梭、正极反应、电解液消耗〕：已有报道：溶剂分子与 Li2Sx 中 Li+ 配位引起离子化并溶出到电解液（引文转述）（M3，转述）；DME 以 tgt、tgg、tgg' 构象与 Li+ 配位，促进 Li2Sx 解离（接续上句引文的机理说明，本文未测这些构象）（M4，转述）；ELDD dQ/dV 还原峰宽且起伏 → 多硫化物溶出使电极附近多种中间态共存、电化学反应复杂重叠（M6）；ELC14 dQ/dV 峰更尖 → 弱溶剂化 C14 抑制多硫化物溶出，使反应以较均一的单一反应在特定电位进行（M7）；ELC14 离子电导率低一个数量级、黏度高，但倍率性能仍较好，作者归因于高 Li+ 迁移数 0.599（倍率测试只有 ELC14，无对照）（M8）；弱溶剂化 C14 体系的高 tLi+ 补偿了低离子电导率，使氧化还原反应均匀、在较大电流下保持电化学活性（M9）；作者自写的例外：ELC14 库仑效率约 106%（>100%），表明充电时仍有少量副反应，如残余穿梭或电解液氧化分解（M10，推测）；Li2Sx/DME 的 IR 变化表明 DME 醚氧与多硫化物中 Li+ 配位，促进其溶解（M13）；C14 缺乏与 Li2Sx 的配位，阻止多硫化物溶剂化及随后的溶解，与悬浊液目视结果一致（M14）；C14 对 Li2Sx 溶剂化能力低于 DME 的两个原因：-CF3 位阻使其难以采取 cis 构象；-CF3 吸电子使分子表面电荷离域（M15）；ELDD 正极在 50% DOD 出现约 50 nm 颗粒，EDX 富 S、O，作者认为是 LiTFSI 盐分解产物（M16）；ELC14 正极在 50% DOD 保持近原始形貌，表明其界面对电解液分解更稳定（M17）；ELDD 100% DOD 仍有未反应中间体，这种不完全转化可能是其容量（~1200 mAh g−1）低于理论值的原因（与理论值比，不与 ELC14 比）（M19，推测）；ELDD 中强配位的 DME 强烈溶剂化 Li+，被认为从正极固态 Li2S4 中抽出 Li+、形成 Li 空位（XANES 前边峰来源）（M24，推测）；C14 不能抽出 Li+ 形成空位，使多硫化物保持未溶解的固态（XANES 无前边峰）（M25）；PFY 中 Li2Sx/S8 峰比低于 TEY → C-S 颗粒体相仍有未反应硫，反应在表面更易进行，解释两者实际容量（ELDD 1200、ELC14 1000 mAh g−1）均低于理论值；作者未解释 ELC14 低于 ELDD 的原因（M26）；作者称抑制多硫化物溶出即消除持续电解液消耗的主因（本文在富液条件下测试，未测电解液消耗）（M28，推测）
  作者主张：折中（作者称单分子内平衡）：在 DME 骨架末端只引入一个 -CF3 得到 C14，同时满足能溶解 1.0 M LiTFSI 的溶剂化能力、表面电荷离域以抑制多硫化物离子化、104 °C 沸点可真空注液；最优配方 ELC14；不依赖高盐浓度、以较低密度的弱溶剂化电解液抑制多硫化物溶出，作为走向高能量密度 Li-S 电池的概念性途径（未在贫液下验证）；推广主张：以电荷离域为目标设计氟化醚、抑制溶剂诱导的多硫化物离子化是通用的电解液设计策略
```

## P624

```
【P624】对照：Control（原文电池测试只写 control / without DMTMSA；SI 定义了 blank electrolyte 与 LiFSI electrolyte 两…），常规醚基准（DOL/DME + LiTFSI + LiNO₃）：原文称 control / without DMTMSA，未写是 blank electrolyte（1.0 M LiTFSI + 0.3 M LiNO3）还是 LiFSI electrolyte（0.5 M LiTFSI + 0.5 M LiFSI + 0.3 M LiNO3）；DMTMSA 电解液为 LiFSI electrolyte 的溶剂中加 10 vol% DMTMSA；梯度：DMTMSA 体积分数（用量梯度） Control（0%） / DMTMSA（10%） / DMTMSA20（20%）（溶剂化由强到弱）；另有：Blank、LiFSI、Control-noLiNO3、DMTMSA-noLiNO3、CP-Control、CP-DMTMSA、DMTFA10；尺子🧮：本版未算
性质：Li⁺ 溶剂化：Control 较强（DOL/DME 配位）、DMTMSA 减弱、DMTMSA20 进一步减弱（沿梯度减弱（DMTMSA 对 Li⁺ 溶剂化能力弱于 DOL、DME，并把 DOL/DME 推离 L…）；多硫化物溶解度（长链 Li2S8）：Control 较高（Li2S8 完全溶解）、DMTMSA 降低超过 50%（加 DMTMSA 后瓶底出现沉淀）（加 DMTMSA 降低）；多硫化物溶解度（短链 Li2S4）：Control 较低、DMTMSA 提高一个数量级（饱和溶液颜色更深）（加 DMTMSA 升高）；多硫化物溶剂化：Control DOL/DME（DME）与 Li2S8 作用较强、与 Li2…、DMTMSA 与 Li2S8 作用较弱、与 Li2S4 作用较强（Li2S…（长链 Li2S8 的溶剂化：加 DMTMSA 减弱；短链 Li2S4 的溶剂化：加 DMTMSA 增…）；Li2S 溶解度：Control 极低（DOL/DME）、DMTMSA 高（加 DMTMSA 升高）；离子电导率：Control 较高、DMTMSA 降低（作者称仍保持较高）（加 DMTMSA 降低）；锂离子迁移数：Control 较低、DMTMSA 升高（加 DMTMSA 升高）；Li2Sn 扩散系数（CV Randles–Sevcik 斜率）：Control 较低、DMTMSA 提高（第二还原段尤其明显）（加 DMTMSA 升高）
表现：
  ① Li‖S 扣式 −20 °C 0.05 C 长循环｜锂厚 450 μm（SI 通用说明）；倍率 0.05 C；温度 −20 °C；LiNO₃ 含 0.3 M：指定圈容量：DMTMSA 相对 Control 变好（700 vs 200 mAh g-1）；过电位：DMTMSA 相对 Control 变好（作者定性）（未报告：首圈容量、库仑效率）
  ② Li‖S 扣式 4 mg cm-2、E/S 5 长循环（DMTMSA 0.2 C / 对照 0.1 C）｜硫载量 4 mg cm-2；E/S 5 μL mg⁻¹；锂厚 450 μm（SI 通用说明）；倍率 DMTMSA 0.2 C；对照 0.1 C（条件不同，不判；图注写 0.2/0.…；温度 室温（SI 通用说明，未给数值）；LiNO₃ 含 0.3 M：首圈容量：DMTMSA 相对 Control 不判（1006.2 vs 775.5 mAh g-1）（条件不同）；指定圈容量：DMTMSA 相对 Control 不判（>843.5 vs 691.1 mAh g-1）（条件不同）（未报告：库仑效率、过电位）
  ③ Li‖S 扣式 倍率（仅 DMTMSA）｜锂厚 450 μm（SI 通用说明）；倍率 0.3、0.4、0.5 C 等多倍率；温度 室温（SI 通用说明，未给数值）；LiNO₃ 含 0.3 M：无 A/B 比较（只测了一个配方）（未报告：首圈容量、寿命或保持率、库仑效率、过电位）
  ④ 3 Ah 级 Li‖S 软包 0.05 C（仅 DMTMSA）｜硫载量 4 mg cm-2；E/S 3 mL g⁻¹；倍率 0.05 C；LiNO₃ 含 0.3 M：无 A/B 比较（只测了一个配方）（未报告：首圈容量、寿命或保持率、库仑效率、过电位）
  ⑤ Li‖S 扣式 无 LiNO3 穿梭电流｜锂厚 450 μm（SI 通用说明）；倍率 恒流充至 2.90 V 后逐级恒压放电至 2.60–2.20 V，取稳态电流；LiNO₃ 不含：穿梭电流：DMTMSA-noLiNO3 相对 Control-noLiNO3 变好（作者定性）（未报告：首圈容量、寿命或保持率、库仑效率、过电位）
  ⑥ Li‖S 扣式 无 LiNO3 恒流充放电｜锂厚 450 μm（SI 通用说明）；温度 室温（SI 通用说明，未给数值）；LiNO₃ 不含：充电完成情况（过充）：DMTMSA-noLiNO3 相对 Control-noLiNO3 变好（作者定性）；首圈容量：DMTMSA-noLiNO3 相对 Control-noLiNO3 变好（作者定性）（未报告：寿命或保持率、库仑效率、过电位）
  ⑦ Li‖S 扣式 循环后拆解（正极活性物质残留、锂负极质量损失）｜锂厚 450 μm（SI 通用说明）：正极活性物质残留量：DMTMSA 相对 Control 变好（作者定性）；锂负极质量损失率：DMTMSA 相对 Control 变好（作者定性）（未报告：首圈容量、寿命或保持率、库仑效率、过电位）
  ⑧ Li‖S 扣式 CV（0.4 mV/s，多扫速 0.1–0.4 mV/s）｜锂厚 450 μm（SI 通用说明）；倍率 扫速 0.4 mV/s（多扫速 0.1~0.4 mV s−1）；LiNO₃ 含 0.3 M：过电位：DMTMSA 相对 Control 变好（作者定性）；峰电流：DMTMSA 相对 Control 变好（作者定性）（未报告：首圈容量、寿命或保持率、库仑效率）
  ⑨ Li2S6 对称电池 CV（碳纸电极，50 mV/s）｜硫载量 不适用（电解液含相同浓度 Li2S6，浓度原文未写）；倍率 扫速 50 mV/s：响应电流：DMTMSA 相对 Control 变好（作者定性）
  ⑩ Li‖S 扣式 PITT 放电｜锂厚 450 μm（SI 通用说明）；倍率 PITT（参数未报告）；LiNO₃ 含 0.3 M：过电位：DMTMSA 相对 Control 变好（作者定性）；响应电流：DMTMSA 相对 Control 变好（作者定性）（未报告：首圈容量、寿命或保持率、库仑效率）
  ⑪ Li‖S 扣式 EIS/DRT（开路电压）｜锂厚 450 μm（SI 通用说明）；倍率 EIS 100 kHz–0.01 Hz，振幅 10 mV，开路电压；LiNO₃ 含 0.3 M：阻抗：DMTMSA、DMTMSA 相对 Control 变好（作者定性）；DMTMSA 相对 Control 变坏（作者定性）（未报告：首圈容量、寿命或保持率、库仑效率、过电位）
  ⑫ Li‖S 扣式 变温 EIS（35~60 °C）｜锂厚 450 μm（SI 通用说明）；倍率 EIS 100 kHz–0.01 Hz，振幅 10 mV；温度 35~60 °C 变温；LiNO₃ 含 0.3 M：SEI 离子传输活化能：DMTMSA 相对 Control 变好（43.6 vs 46.24 kJ/mol）；电荷转移活化能：DMTMSA 相对 Control 变好（40.49 vs 44.28 kJ/mol）（未报告：首圈容量、寿命或保持率、库仑效率、过电位）
  ⑬ Li‖S 扣式 GITT（15 min 脉冲 + 2 h 静置）｜锂厚 450 μm（SI 通用说明）；倍率 15 min 充/放电脉冲后静置 2 h（电流未报告）；LiNO₃ 含 0.3 M：过电位：DMTMSA、DMTMSA、DMTMSA 相对 Control 变好（作者定性）；DMTMSA 相对 Control 差异小（作者定性）（未报告：首圈容量、寿命或保持率、库仑效率）
  ⑭ Li‖碳纸 Li2S8 阴极液 恒压 Li2S 沉积｜硫载量 不适用（20 μL 阴极液，100 mmol/L Li2S8）；倍率 0.05 C 预放电至 2.07 V 后 2.02 V 恒压（SI）；图注写 2…；温度 25 °C；LiNO₃ 阴极液未写含 LiNO3；负极侧 10 μL blank electrolyte…：Li2S 沉积容量：CP-DMTMSA 相对 CP-Control 变好（345.3 vs 207.6 mAh g-1）
  ⑮ Li‖S 原位拉曼电池 0.5 C 放电｜硫载量 1.0 mg cm-2；倍率 0.5 C；LiNO₃ 含 0.3 M：放电容量：DMTMSA 相对 Control 变好（作者定性）；过电位：DMTMSA 相对 Control 变好（作者定性）（未报告：首圈容量、寿命或保持率、库仑效率）
  ⑯ Li‖Li 对称电池 1 mA cm-2 / 1 mAh cm-2（DMTMSA vs 酰胺类比溶剂）｜倍率 1 mA cm-2，1 mAh cm-2（第 30、60 h 切换 0.1、0.…：寿命（循环小时数）：DMTMSA 相对 DMTFA10 变好（>400 vs ≈200 h）
  ⑰ Li‖Cu 库仑效率循环：寿命（循环圈数）：DMTMSA 相对 Control 变好（>400 vs <100 圈）；库仑效率：DMTMSA 相对 Control 变好（作者定性）
机制：
  强溶剂化一侧的短板〔多硫化物穿梭、正极反应、负极锂〕：长链 Li2Sn 溶解度降低抑制穿梭；溶解度提高的 Li2S4 内源介导加速还原，长链 Li2Sn 不易累积（对照因溶长链多而穿梭）（M6）；穿梭被抑制 → 活性物质损失减少、锂负极免受多硫化物腐蚀 → 长循环稳定（M8）；DMTMSA 电池负极表面硫含量显著更低 → 抑制 Li2Sn 穿梭、保护负极免受腐蚀（M10）；电导率虽降，但 DMTMSA 弱配位溶剂化结构提高锂离子迁移数、利于 Li⁺ 传输（M16）；溶剂化结构优化 → Li⁺ 去溶剂化更容易、形成富无机 SEI → 促进离子传输（M17）；梯度低端：DMTMSA 含量较低时未发挥最大效果（Figure S31 倍率对比）（M24）
  弱溶剂化一侧的短板〔正极反应〕：DMTMSA 提高 Li2S4 溶解度，利于其内源氧化还原介导作用（对照 Li2S4 溶解低、介导弱）（M7）；DMTMSA 调控 Li2S4 溶解与分散，促进其作为内源氧化还原介体的反应活性 → 动力学改善（M13，与他文一致）；DMTMSA 组 Li2Sn 扩散系数提高（尤其第二还原段），佐证 Li2S4 溶解与分散增强（M14）；GITT：DOD 0.3 后 DMTMSA 极化显著低于对照，体现 Li2S4 溶解与分散增强及 Li2S 三维生长（M18）；对照中 Li2S 溶解度极低 → 原位沉积不迁移并阻碍后续 Li2S4 还原 → 二维沉积（M20）；作者自写的例外（梯度高端）：DMTMSA 过多时 Li2S8 溶解度过低，转化转向准固相（M25）；液相介导路径被过度抑制，对电池性能不利（因此存在适中最优浓度）（M26）
  其他说法〔多硫化物穿梭、正极反应、电解液消耗、负极锂〕：通用说法：强溶剂化电解液分散短链多硫化物、改善动力学；弱溶剂化电解液把长链多硫化物限制在正极侧、防穿梭（M1，转述）；通用说法：固定溶剂化力无法匹配所有 Li2Sn——强溶剂化加剧穿梭，弱溶剂化加剧反应动力学迟缓（M2，转述）；作者概念：低电荷密度 Sn2−（长链）只轻微极化 DMTMSA → 弱离子–偶极作用、少溶；高电荷密度 Sn2−（短链）→ 强作用、高溶（M3，与他文一致）；DMTMSA 与 Li⁺ 作用弱于 DOL/DME，S8²⁻ 的增强不足以补偿 → Li2S8 溶解度与分散度降低（M4）；DMTMSA 与 Li⁺ 及 S4²⁻ 的偶极–离子作用显著增强 → Li2S4 溶解度与分散度提高（M5）；无 LiNO3 时 DMTMSA 电池首次放电平台延长 → Li2S8 利用率提高 → 容量显著增加（M9）；DMTMSA 与 TFSI⁻ LUMO 更低 → 在锂负极优先分解 → 形成稳定 SEI（M11）；对照 SEI 无机成分少、DOL/DME 分解产生的有机物多，不能阻止电解液分解（M12）；离子电导率下降导致欧姆电阻升高（M15）；DMTMSA 中 Li2S 三维沉积，避免正极活性位点被快速大面积覆盖 → 活化极化缓慢增加（M19）；DFT：DOL/DME 中 Li2S4 生成较难、Li2S2 自由能过低难转为 Li2S → 影响硫利用率并减慢充电氧化（M21）；原位拉曼：DMTMSA 电池 2.00 V 时 Li2Sx 几乎完全转化为 Li2S → 放电比容量更高（M22）；反应动力学增强使 DMTMSA 电池在 −20 °C 稳定循环（M23）；–CF3 强吸电子使 DMTMSA 氧原子电荷密度降低 → 难与 Li⁺ 配位，提高与锂金属负极的相容性（M27）
  作者主张：解耦（作者称自适应溶剂化/静电力匹配）：用高极化溶剂 DMTMSA 同时降低长链 Li2Sn 溶解度、提高短链 Li2Sn 溶解度，兼顾抑制穿梭与动力学；最优配方 10 vol% DMTMSA（DOL/DME/DMTMSA 4.5:4.5:1）；折中：DMTMSA 含量存在适中最优值（低含量效果不足，过高则 Li2S8 溶解度过低、转向准固相转化）；作者称该策略同时解决穿梭与动力学迟缓问题
```

## S05

```
【S05】对照：DOL/DME（1.0 M LiTFSI in DOL/DME (1:1, by vol.)（SI；正文写作 1.0 m LiTFSI）；苛刻条件扣电与 Li‖Cu/Li‖Li…），常规醚基准（DOL/DME + LiTFSI + LiNO₃）：苛刻条件扣电（T3–T5）及 Li‖Cu/Li‖Li（T6、T7）两组均含 2.0 wt% LiNO₃；温和条件扣电（T1、T2）两组均不含 LiNO₃（该部分相当于不含 LiNO₃ 的自配对照）；另有：HFE-EPSE；尺子🧮：本版未算
性质：多硫化物溶剂化（MD 溶剂分布）：DOL/DME 内层（shell 1）为 DME，距 S8²⁻ 中心 4.4…、HFE-EPSE 内层仍为 DME（4.4 Å），与 DOL/DME 相似；H…（多硫化物内层溶剂壳基本不变，外层加入 HFE（作者：HFE 只影响外层并包裹 S8²⁻ 与内层））；多硫化物溶剂化（拉曼）：DOL/DME 多硫化物（392、448、510 cm−1）、DME（845…、HFE-EPSE 上述信号与 DOL/DME 几乎重叠（内层溶剂壳不变（作者解读））；Li⁺ 溶剂化（含多硫化物溶液的 7Li NMR）：DOL/DME 7Li 化学位移 3.20 ppm、HFE-EPSE 7Li 化学位移 3.20 ppm（不变（作者：HFE 几乎不与 Li⁺ 作用，不改变多硫化物内层溶剂壳））；多硫化物溶解度：DOL/DME 未报告、HFE-EPSE 未报告（未测；作者称 HFE-EPSE 中仍有大量强溶剂化自由溶剂、多硫化物溶解度可保持（原句带引文 [27…）；溶剂还原稳定性（CV）：DOL/DME 所含溶剂单测：DME 还原电流起始 1.2 V、峰电流 0.…、HFE-EPSE 在 DOL、DME 之外另含 HFE：HFE 还原电流仅 0…（还原电流 DME > DOL > HFE）；离子电导率：DOL/DME 未报告、HFE-EPSE 未报告；黏度：DOL/DME 未报告、HFE-EPSE 未报告；离子迁移数：DOL/DME 未报告、HFE-EPSE 未报告
表现：
  ① Li‖S 扣式 温和条件 无 LiNO₃ 循环｜硫载量 1.3 mg cm−2；锂厚 600 μm；LiNO₃ 不含：首圈容量：HFE-EPSE 相对 DOL/DME 差异小（1001 vs 969 mAh g−1）；保持率：HFE-EPSE 相对 DOL/DME 变好（66 vs 62 %）；库仑效率：HFE-EPSE 相对 DOL/DME 变好（70.4 vs 56.2 %）；过电位：HFE-EPSE 相对 DOL/DME 差异小（作者定性）
  ② Li‖S 扣式 温和条件 无 LiNO₃ 穿梭电流测试（恒电位）｜硫载量 1.3 mg cm−2；锂厚 600 μm；倍率 恒流充电至 2.9 V 后逐级恒电位放电：2.90、2.60、2.45、2.43…；LiNO₃ 不含：穿梭电流：HFE-EPSE 相对 DOL/DME 变好（作者定性）（未报告：首圈容量、寿命或保持率、库仑效率、过电位）
  ③ Li‖S 扣式 苛刻条件 4.4 mg cm−2 0.1 C 长循环（含 40 圈后拆解分析）｜硫载量 4.4 mg cm−2；E/S 6.0 μL mgS−1；锂厚 50 μm；倍率 0.1 C；LiNO₃ 含 2.0 wt%：首圈容量：HFE-EPSE 相对 DOL/DME 差异小（914 vs 957 mAh g−1）；指定圈容量：HFE-EPSE 相对 DOL/DME 差异小（作者定性）；寿命（循环圈数）：HFE-EPSE 相对 DOL/DME 变好（135 vs 54 圈）；放电中值电压：HFE-EPSE 相对 DOL/DME 不判（>2.06 vs 2.0 V）；过电位：HFE-EPSE 相对 DOL/DME 差异小（作者定性）；HFE-EPSE 相对 DOL/DME 变好（作者定性）；残余活性锂：HFE-EPSE 相对 DOL/DME 变好（7.3 vs 6.1 mAh cm−2）；阻抗：HFE-EPSE 相对 DOL/DME 变好（15.3 vs 20.2 Ω）（未报告：库仑效率）
  ④ Li‖S 扣式 苛刻条件 6.6 mg cm−2 0.1 C 循环｜硫载量 6.6 mg cm−2；E/S 6.9 μL mgS−1；锂厚 50 μm；倍率 0.1 C；LiNO₃ 含 2.0 wt%：首圈容量：HFE-EPSE 相对 DOL/DME 差异小（1100 vs 1123 mAh g−1）；保持率：HFE-EPSE 相对 DOL/DME 不判（74 vs 52 %）；寿命（循环圈数）：HFE-EPSE 相对 DOL/DME 变好（作者定性）；过电位：HFE-EPSE 相对 DOL/DME 不判（作者定性）（未报告：库仑效率）
  ⑤ Li‖S 扣式 倍率测试（仅 HFE-EPSE）｜硫载量 4.1 mg cm−2；E/S 6.4 μL mgS−1；锂厚 50 μm；倍率 0.1、0.2、0.3、0.4、0.5 C 逐级；LiNO₃ 含（推定 2.0 wt%：原文称高载量正极 + 超薄锂扣电电解液加 LiNO3，…：无 A/B 比较（只测了一个配方）（未报告：首圈容量、寿命或保持率、库仑效率、过电位）
  ⑥ Li‖Cu 库仑效率｜硫载量 不适用（Li‖Cu）；锂厚 600 μm；倍率 1.0 mA cm−2，1.0 mAh cm−2；LiNO₃ 含 2 wt%：库仑效率：HFE-EPSE 相对 DOL/DME 变好（94.2 vs 87.4 %）
  ⑦ Li‖Li 对称电池｜硫载量 不适用（Li‖Li）；锂厚 50 μm；倍率 1.0 mA cm−2，1.0 mAh cm−2；LiNO₃ 含 2 wt%：过电位：HFE-EPSE 相对 DOL/DME 变好（13 vs 61 mV）
  ⑧ Li‖S 软包 2.4 Ah 级（仅 HFE-EPSE）｜硫载量 7.2 mg cm−2（每面）；E/S 3.5 g gS−1；锂厚 75 μm（每面）；倍率 0.05 C：无 A/B 比较（只测了一个配方）（未报告：首圈容量、寿命或保持率、库仑效率、过电位）
机制：
  强溶剂化一侧的短板〔多硫化物穿梭、负极锂〕：（转述）实用条件下多硫化物在锂负极上持续的寄生反应导致锂负极快速衰减、寿命受限；降低多硫化物浓度是直接的抑制途径，少溶剂化电解液可大幅降低多硫化物溶解度（A、B 填全梯度仅为格式要求：原句泛指少溶剂化电解液，非本篇两配方比较）（M1，转述）；（转述本组前作）同一多硫化物浓度下，EPSE 中多硫化物与锂负极的反应动力学比常规醚电解液低——即不靠降低溶解度（A、B 填全梯度仅为格式要求：原句比较前作 EPSE 与常规醚电解液）（M4，转述）；HFE 只分布在多硫化物外层溶剂壳 → 预期减少多硫化物与锂负极的接触（M6，推测）；HFE-EPSE 库仑效率升高 → 多硫化物穿梭显著减少（M8）；常规电解液中 DOL、DME 不能包裹中心多硫化物 → 多硫化物在锂负极上发生严重副反应（M9）；HFE-EPSE 能有效包裹中心多硫化物 → 减少多硫化物的寄生反应（M10）；HFE-EPSE 放电中值电压更高更稳 → 电池内阻降低、死锂累积减轻（M11）；DOL/DME 极化增大 → 活性锂库存不足 → 寿命短且能量密度降低（M12）；循环 40 圈后 HFE-EPSE 中锂负极表面 S 含量在各溅射深度均低于 DOL/DME → 多硫化物寄生反应被抑制（M13）；HFE-EPSE 循环后阻抗更低 → 死锂累积减轻（原句附引文支持阻抗与死锂的关联）（M15，与他文一致）；DOL/DME 中锂沉积不均匀、有裂纹和枝晶 → 多硫化物与工作中的锂负极副反应严重（M16）；工作电池中 HFE-EPSE 抑制了多硫化物与锂负极的副反应（拆解分析的总结句）（M17）
  弱溶剂化一侧的短板〔正极反应〕：（转述）少溶剂化电解液中多硫化物供应不足 → 硫氧化还原反应迟缓 → 失去高能量密度优势（A、B 填全梯度仅为格式要求：原句泛指少溶剂化电解液，非本篇两配方比较）（M2，转述）
  其他说法〔正极反应、负极锂〕：（转述本组前作 EPSE 概念）多硫化物内层由强溶剂化溶剂组成，用于溶解多硫化物并促进硫氧化还原反应（A、B 填全梯度仅为格式要求：原句讲 EPSE 概念，非本篇两配方比较）（M3，转述）；HFE-EPSE 中仍有大量强溶剂化自由溶剂 → 多硫化物溶解度和正极正常转化可保持（原句带引文，本文未测溶解度）（M5，转述）；两种电解液充放电曲线几乎重叠 → 加 HFE 后正极多硫化物转化动力学仍令人满意（弱溶剂化一侧未见正极短板）（M7）；两种电解液中 SEI 的含 F（LiF、CF）和含 N（LiNxOy）物种相近（作者未进一步解释）（M14）；Li‖Cu、Li‖Li 中 HFE-EPSE 锂剥离/沉积均匀性提高（这两种电池不含多硫化物，作者未说明改善来源）（M18）；软包在 HFE-EPSE 中循环保持两个放电平台 → 固-液-固硫氧化还原反应得以保持（仅 HFE-EPSE，无对照）（A、B 填全梯度仅为格式要求：软包只有 HFE-EPSE，无对照）（M19）；HFE 还原稳定性高 → 包裹结构在反复循环中稳定保持（M20）；温和条件（低载量、厚锂，每圈只用 <4% 锂）掩盖锂负极问题、夸大负极保护策略的效果（A、B 填全梯度仅为格式要求：原句讲测试条件，非配方比较）（M21，转述）；更低的 N/P（6.6 mg cm−2 vs 4.4 mg cm−2 正极）对应更高的锂利用率 → 寄生反应更严重，可用来检验 HFE-EPSE 的效果（A、B 填全梯度仅为格式要求：原句比较两种测试条件，非配方比较）（M22）
  作者主张：解耦（作者称 EPSE，多硫化物内外层分工）：内层保留强溶剂化溶剂（DME）以溶解多硫化物、维持硫转化，外层加入弱溶剂化 HFE 包裹多硫化物、抑制其与锂负极的副反应；Li⁺/多硫化物内层不变，并非'降低 Li⁺ 侧溶剂化'的解耦。最优（唯一）配方 HFE-EPSE：1.0 M LiTFSI in DOL/DME/HFE (2:2:1, by vol.)；外层溶剂的溶剂化能力越弱越好：HFE 因大位阻氟代烃链和吸电子 CF2 而溶剂化能力弱于前作的 DIPS、DIPE，作者称其为更优的外层溶剂（前作差异是推测出发点）；作者推测：HFE-EPSE 可与正极电催化等氧化还原促进剂兼容，以进一步提升转化动力学
```

## S06

```
【S06】对照：DME9LiFSI（(DME)9LiFSI；实验部分：电解液按锂盐与溶剂摩尔比 1:9 至 1:1.6 配制），其他：DME/LiFSI 盐浓度梯度，以高 DN 的 (DME)9LiFSI 作比较端（作者未称对照）；LiNO₃ 全文未报告；无 DOL/DME 常规基准电池；梯度：DME:LiFSI 摩尔比（用量梯度；后两档另加 HFE 构成局部高浓） DME9LiFSI（DME:LiFSI 9:1，无 HFE） / DME3LiFSI-HFE（DME:LiFSI 3:1，加 HFE（体积比 2:1）） / DME1.6LiFSI-HFE（DME:LiFSI 1.6:1，加 HFE（体积比 2:1））（溶剂化由强到弱）；梯度：盐种类（种类梯度；DME:盐 1.6:1 + HFE） DME1.6LiTFSI-HFE（LiTFSI） / DME1.6LiFSI-HFE（LiFSI）（溶剂化由强到弱）；梯度：DME:LiFSI 摩尔比（用量梯度，无 HFE，仅性质测试） DME9LiFSI（9:1） / DME3LiFSI（3:1） / DME1.6LiFSI（1.6:1）（溶剂化由强到弱）；梯度：加 HFE（用量梯度：不加 → 加，仅性质测试） DME1.6LiFSI（不加 HFE） / DME1.6LiFSI-HFE（加 HFE（体积比 2:1））（溶剂化由强到弱）；另有：DME9LiTFSI、DME1.6LiTFSI、1M LiTFSI/DOL+DME、1M LiTFSI/DME、DME；尺子🧮：本版未算
性质：Li⁺ 溶剂化（Raman：DME 与 Li⁺ 配位/自由比例）：DME9LiFSI LiFSI 系列中配位 DME/自由 DME 比最低（自由 …、DME3LiFSI 1138 cm−1 自由 DME 峰消失，大部分 DME 与…、DME1.6LiFSI 谱图与 DME3LiFSI 相同，无法区分、DME1.6LiTFSI 仍有大量自由 DME（LiFSI 浓度升高，配位 DME/自由 DME 比快速升高；同比例下 LiTFSI 电解液自由 D…）；电解液整体溶剂化能力（作者自建 DN）：DME9LiFSI 18.3、DME3LiFSI-HFE 14.9、DME1.6LiFSI-HFE 13.9、DME 20（已知 DN，用于标定 λ = 10.1）、DME1.6LiFSI 15、DME1.6LiTFSI-HFE 15.9（LiFSI 浓度升高 DN 降低；加 HFE 再降低（15 → 13.9）；同浓度下 LiTFSI …）；多硫化物溶解度（Li2S8，蒸发法）：DME > 31.2 MS（31.2 MS 时析出物为 S8 而非 …（未做配方间比较（只测纯 DME））；多硫化物溶解（放电过程原位观察，定性）：DME9LiFSI Stage I 多硫化物显著溶解（金黄色）；Stage II…、DME3LiFSI-HFE Li2S8/Li2S6 溶解被抑制但仍明显（浅色，颜色持续到…、DME1.6LiFSI-HFE 全程透明；原位 Raman 无多硫化物信号、DME1.6LiTFSI-HFE 多硫化物大量溶解（Figure S17）、DME9LiTFSI Stage II 有类似团簇网络、1M LiTFSI/DOL+DME Stage II 有类似团簇网络（LiFSI 梯度中随 DN 降低而减少：DME9LiFSI > DME3LiFSI-HFE > DM…）；黏度（Li2S8/DME 溶液随多硫化物浓度）：DME 6.24 MS 时 4.3 mPa s；31.2 MS 时 …（多硫化物浓度升高，黏度从 6.24 到 31.2 MS 升高约 3 个数量级，62.4 MS 凝胶化）；离子电导率（Li2S8/DME 溶液随多硫化物浓度）：DME 6.24 MS 时 3.88 mS cm−1；62.4 MS…（多硫化物浓度升高，电导率降低）；高多硫化物浓度凝胶化（62.4 MS Li2S8，对应 E/S 0.5 µL mg−1）：DME 凝胶，弹性模量 66.35 MPa、黏性模量 20.29 M…、1M LiTFSI/DME 同样呈弹性体特征（Figure S9）（未做配方间排序）；S8 → Li2S8 还原峰电位（dQ/dV，作者用作溶剂化能力指标）：DME9LiFSI 2.29 V、DME3LiFSI-HFE 2.19 V、DME1.6LiFSI-HFE 2.16 V、DME1.6LiTFSI-HFE 2.22 V（溶剂化能力越高还原峰电位越高：DME9LiFSI > DME1.6LiTFSI-HFE > DME3…）；注液后正极表面 S8 颗粒：DME9LiFSI 大量白色 S8 晶粒（约 101 µm）、DME3LiFSI-HFE S8 颗粒尺寸和数量减少、DME1.6LiFSI-HFE S8 颗粒尺寸和数量减少、DME9LiTFSI 有类似白色颗粒、1M LiTFSI/DOL+DME 有类似白色颗粒（溶剂化能力降低，S8 颗粒减少）；未测：多硫化物溶剂化
表现：
  ① Li‖S 扣式 E/S 2 放电/充电（Figure 6d–g）｜硫载量 5 mg cm−2；E/S 2 µL mg⁻¹；锂厚 200 µm；温度 30 °C：首圈容量：DME1.6LiFSI-HFE 相对 DME9LiFSI 变好（1600 vs 300 mAh g−1）；过电位：DME1.6LiFSI-HFE 相对 DME9LiFSI 变好（作者定性）；穿梭（充电过程）：DME1.6LiFSI-HFE 相对 DME3LiFSI-HFE 变好（作者定性）（未报告：寿命或保持率、库仑效率）
  ② Li‖S 扣式贫液高载量放电（含 DME1.6LiTFSI-HFE，Figure S20a；条件推定同 T1）｜硫载量 5 mg cm−2（推定）；E/S 2（推定） µL mg⁻¹；锂厚 200 µm；温度 30 °C：首圈容量：DME1.6LiTFSI-HFE 相对 DME9LiFSI 变坏（作者定性）；DME1.6LiFSI-HFE 相对 DME1.6LiTFSI-HFE 变好（作者定性）（未报告：寿命或保持率、库仑效率、过电位）
  ③ Li‖S 扣式 E/S 1 放电/充电（Figure S19）｜硫载量 5 mg cm−2；E/S 1 µL mg⁻¹；锂厚 200 µm；温度 30 °C（实验部分；M0058 写 room temperature）：无 A/B 比较（只测了一个配方）（未报告：首圈容量、寿命或保持率、库仑效率、过电位）
  ④ Li‖S 扣式 E/S 5 倍率（Figure 6h、S21a）｜硫载量 5 mg cm−2；E/S 5 µL mg⁻¹；锂厚 200 µm；倍率 多倍率（原文只写到 0.5C）；温度 30 °C：无 A/B 比较（只测了一个配方）（未报告：首圈容量、寿命或保持率、库仑效率、过电位）
  ⑤ Li‖S 扣式 E/S 5、0.1C 循环（Figure S21b）｜硫载量 5 mg cm−2；E/S 5 µL mg⁻¹；锂厚 200 µm；倍率 0.1 C；温度 30 °C：无 A/B 比较（只测了一个配方）（未报告：首圈容量、寿命或保持率、库仑效率、过电位）
  ⑥ Li‖S 扣式 E/S 2 循环（Figure 6i）｜硫载量 5 mg cm−2；E/S 2 µL mg⁻¹；锂厚 200 µm；温度 30 °C：无 A/B 比较（只测了一个配方）（未报告：首圈容量、寿命或保持率、库仑效率、过电位）
  ⑦ Li‖S 软包 2.3 Ah，E/S 1 循环（Figure 7d、7e）｜硫载量 7 mg cm−2（单面）；E/S 1 µL mg⁻¹；锂厚 200 µm（每片，共 5 片；N/P 约 2，1× 锂过量）；倍率 0.1 C；温度 30 °C：无 A/B 比较（只测了一个配方）（未报告：首圈容量、寿命或保持率、库仑效率、过电位）
机制：
  强溶剂化一侧的短板〔多硫化物穿梭、正极反应〕：高 DN 电解液在贫液下多硫化物浓度过高、电解液凝胶，Sα− 被卡住无法扩散到导电炭获取电子进行氧化还原 → 这是贫液高 DN 电池的典型失效模式（低硫利用率）（M2）；DME1.6LiFSI-HFE 无极化说明 DME9LiFSI 的极化增大与多硫化物溶解及随之的电解液凝胶密切相关 → T1 首圈容量 DME9LiFSI 低（M5）；全梯度示意：高溶解的 DME9LiFSI 严重凝胶；溶解降低的 DME3LiFSI-HFE 不凝胶但穿梭严重；溶解很少的 DME1.6LiFSI-HFE 既不凝胶也不穿梭（M6）；DME3LiFSI-HFE 中溶解的多硫化物造成严重正极到负极穿梭（充电过程可见）（M7，与他文一致）；DME3LiFSI-HFE 中溶解的多硫化物虽未达凝胶点，但使电解液不均匀，放电曲线异常（M8）；降低电解液溶剂化能力可推迟凝胶、有利于贫液下的硫利用率（全梯度）（M9）；LiTFSI 不能降低 DME 的溶剂化能力，多硫化物与 Li⁺ 溶剂化结构络合，贫液下不能实现高硫利用率（相对 LiFSI 版）（M11）
  弱溶剂化一侧的短板〔正极反应〕：作者自写的例外：DME1.6LiTFSI-HFE（DN 15.9）硫利用率甚至低于 DME9LiFSI（DN 18.3），作者归因于电解液中严重的多硫化物网络（Figure S17 溶解大）；按 DN 排序是较弱者变坏（M10）
  其他说法〔多硫化物穿梭、正极反应、电解液消耗、负极锂〕：引言通用说法：多硫化物溶解促进局部硫迁移、加快正极动力学，但同时引起正负极间的全局硫迁移，造成活性物质损失和穿梭（M1，转述）；作者推测：高 Li2Sn 浓度引发电解液凝胶、Sn2− 迁移率骤降，是贫液 Li-S 电池极化极高的原因（依据为 1 M LiTFSI/DME 不同 E/S 与 Li2S8/DME 溶液实验，不是配方比较）（M3，推测）；作者结论：贫液下电解液易凝胶，应为 Li-S 电池极化增大的原因（依据为 1 M LiTFSI/DME 在 E/S 2 与 5 下放电后正极 SEM/EDS/XPS 对比，属 E/S 比较）（M4）；DME3LiFSI-HFE 中颜色持续，溶解的 S8 2−/S6 2− 难以扩散回正极，作者推测与高浓电解液复杂溶剂化结构有关（毛细管电池观察，未落到电池表现）（M12，推测）；溶剂化能力降低使第一放电平台电压低于 DME9LiFSI（毛细管电池观察）（M13）；电解液对 S8 的溶剂化能增大反应总自由能变，按 Nernst 方程使 S8 还原电位升高 → 溶剂化越强 S8 还原峰越高（2.29/2.19/2.16 V）（M14，与他文一致）；按法拉第定律估算：多硫化物溶解度仅 0.1 MS 即可支撑 0.5C、0.5 MS 可支撑 2C 以上（E/S 1 下），即低溶解度不限制正极反应速率（计算，非电池实测）（M15）；DME1.6LiFSI-HFE 在 E/S 2 下只能正常工作 20 圈，作者推测为负极侧电解液耗尽（单一配方，无对比）（M16，推测）；贫液下负极消耗电解液导致严重容量衰减（作者按面容量与电解液量估算，单一配方）（M17）；软包失效后拆解：锂负极严重粉化、比表面增大，加剧电解液消耗（单一配方）（M18）；软包循环后负极生成大量孔隙、消耗大量电解液，增大锂负极侧极化导致电池失效（单一配方）（M19）
  作者主张：单向降低溶剂化（不是折中也不是解耦）：把多硫化物溶解度压到 0.1–0.5 MS（作者称最优约 0.5 MS，足以支撑局部硫迁移且远离凝胶点）；高浓电解液的溶剂化能力必须压到足够低；最优配方 (DME)1.6LiFSI-HFE（DN 13.9）；用 S8 还原峰电位判溶剂化能力：贫液下电池可工作的还原电位上限约 2.16–2.19 V，超过则溶剂化过强、不能有效抑制多硫化物溶解；作者展望：寿命短板在锂负极的电解液消耗，需靠电解液优化或锂负极保护缓解
```

## S09

```
【S09】对照：DDN（The conventional 1 M LiTFSI DOL/DME with 1wt% LiNO3 was used as the control elec…），其他：60 °C Li‖S 循环与贫液、软包、日历老化的对照为 DDN（1 M LiTFSI DOL/DME + 1 wt% LiNO3，常规醚基准）；室温 Li‖S、60 °C 首放和 Li‖Cu 的参照为不含 LiNO₃ 的 DD；梯度：溶剂种类：醚骨架氟化程度（种类梯度，单溶剂 + 1.2 M LiTFSI；DD 为 1 M LiTFSI DOL/DME，F6DEE 为饱和 <1.2 M） DD（DOL/DME（~1,100 mM [S]）） / DEE（DEE（~200 mM [S]）） / F3DEE（F3DEE（排序介于 DEE 与 F4DEE，原文未给数）） / F4DEE（F4DEE（140 mM [S]）） / F4DMB（F4DMB（70 mM [S]）） / F5DEE（F5DEE（<50 mM [S]）） / F6DEE（F6DEE（37 mM [S]））（溶剂化由强到弱）；尺子🧮：本版未算
性质：多硫化物溶解度：DD ~1,100 mM [S]（引自文献 10）、DEE ~200 mM [S]、F3DEE 未给数值（排序介于 DEE 与 F4DEE 之间）、F4DEE 140 mM [S]、F4DMB 70 mM [S]、F5DEE <50 mM [S]、F6DEE 37 mM [S]（DD > DEE > F3DEE > F4DEE > F4DMB > F5DEE > F6DEE（氟…）；多硫化物溶剂化：DD 未报告（文字未给）、DEE 未报告（文字未给）、F3DEE 最强（大团簇频率最低）、F4DEE 次之、F4DMB 再次、F5DEE 最弱（大团簇频率最高）、F6DEE 未报告（Li2S6 大团簇出现频率 F3DEE < F4DEE < F4DMB < F5DEE，即多硫化物溶…）；Li⁺ 溶剂化：DD 未报告（引言引文献称 DME 五元环螯合 Li⁺）、DEE 未报告、F3DEE 较强（作者设计说法）、F4DEE 较弱于 F3DEE、F4DMB 未报告、F5DEE 较弱于 F4DEE、F6DEE 最弱（LiTFSI 溶不到 1.2 M，poor solva…（DEE 骨架上氟原子越多溶剂化越弱（作者说法，本文未测））；离子电导率：DD 最高、DEE 第 2、F3DEE 第 3（≅ F4DEE）、F4DEE 第 3（≅ F3DEE）、F4DMB 第 6、F5DEE 第 5、F6DEE 最低（DD > DEE > F3DEE ≅ F4DEE > F5DEE > F4DMB > F6DEE）；S8 溶解度：DD 仅图（SI Fig. 17），未读、F4DMB 仅图（SI Fig. 17），未读
表现：
  ① Li‖S 扣式 室温 富液 E/S 15（0.05 C 首放 + 0.2 C 50 圈循环）｜硫载量 1.2–2.8 mg cm-2（S 含量 63 wt%）；E/S 15 µL mg⁻¹；倍率 0.2 C（首放数据为 0.05 C）；温度 RT（室温，未给具体数值）；LiNO₃ 不含（DD 与氟化醚电解液均不含）：首圈容量：F4DEE 相对 DD 变好（作者定性）；F4DEE 相对 DEE 变好（1160 vs 634 mAh g-1）；F5DEE 相对 F4DEE 变坏（441 vs 1160 mAh g-1）；DEE、F3DEE、F4DMB、F5DEE 相对 DD 不判（仅图，未读）；平均放电容量：F4DEE 相对 DD 变好（作者定性）；DEE、F3DEE、F4DMB、F5DEE 相对 DD 不判（仅图，未读）；保持率：F4DMB、F5DEE 相对 F3DEE 变好（作者定性）；F4DMB、F5DEE 相对 F4DEE 变好（作者定性）（未报告：库仑效率、过电位）
  ② Li‖S 扣式 60 °C 富液 E/S 15（0.05 C 首放 + 0.2 C 50 圈循环）｜硫载量 1.2–1.5 mg cm-2（S 含量 63%）；E/S 15 µL mg⁻¹；倍率 0.2 C（首放数据为 0.05 C）；温度 60 °C；LiNO₃ 仅对照 DDN 含 1 wt%；DD 与氟化醚电解液不含：首圈容量：F4DMB 相对 DD 变好（作者定性）；F6DEE 相对 DD 变坏（842 vs >1,200 mAh g-1）；F4DMB 相对 F6DEE 变好（1563 vs 842 mAh g-1）；DEE 相对 DD 不判（>1,200 vs >1,200 mAh g-1）；F4DMB、F6DEE 相对 DDN 不判（仅图，未读）；寿命（循环圈数）：DD、DEE 相对 F4DMB 变坏（作者定性）；平均放电容量：F4DMB 相对 DDN 变好（1050 vs 647 mAh g-1）；F5DEE 相对 DDN 差异小（679 vs 647 mAh g-1）；F5DEE 相对 F4DMB 变坏（679 vs 1050 mAh g-1）；F3DEE、F4DEE、F6DEE 相对 DDN 不判（仅图，未读）；库仑效率：F3DEE、F4DEE、F4DMB、F5DEE、F6DEE 相对 DDN 变好（作者定性）；过电位：F6DEE 相对 F4DMB 变坏（作者定性）
  ③ Li‖Cu Aurbach 库仑效率 60 °C｜硫载量 不适用（Li‖Cu）；倍率 0.5 mA cm-2，循环 1 mAh cm-2 × 10 圈（5 mAh c…；温度 60 °C；LiNO₃ 不含（DD 为 1 M LiTFSI DOL/DME）：库仑效率：DEE 相对 DD 变坏（95.43 vs 96.93 %）；F3DEE 相对 DD 变坏（90.83 vs 96.93 %）；F4DEE 相对 DD 变好（98.17 vs 96.93 %）；F4DMB 相对 DD 变好（98.21 vs 96.93 %）；F5DEE 相对 DD 变好（98.03 vs 96.93 %）；F6DEE 相对 DD 变好（97.08 vs 96.93 %）
  ④ Li‖Cu 沉积/剥离 60 °C，电解液预先饱和 LiPSs｜硫载量 不适用（Li‖Cu）；倍率 0.5 mA cm-2，1 mAh cm-2（推定，按方法部分 Li‖Cu 半电…；温度 60 °C；LiNO₃ 不含：库仑效率：F4DMB 相对 DD 变好（作者定性）；寿命（循环圈数）：F4DMB 相对 DD 变好（作者定性）
  ⑤ Li‖S 扣式 60 °C 贫液 E/S 5（S 含量 63%，0.2 C 50 圈）｜硫载量 1–2 mg cm-2（方法部分通用值，推定）；E/S 5 µL mg⁻¹；倍率 0.2 C；温度 60 °C；LiNO₃ 仅对照 DDN 含 1 wt%；F4DMB 不含：保持率：F4DMB 相对 DDN 变好（92.9 vs 75.3 %）；库仑效率：F4DMB 相对 DDN 变好（99.58 vs 92.07 %）；首圈容量：F4DMB 相对 DDN 不判（仅图，未读）（未报告：过电位）
  ⑥ Li‖S 扣式 60 °C 贫液 E/S 5 + 高 S 含量 67.5%（S@Ni/碳花，0.2 C 150 圈）｜E/S 5 µL mg⁻¹；倍率 0.2 C；温度 60 °C；LiNO₃ 仅对照 DDN 含 1 wt%；F4DMB 不含：寿命（循环圈数）：F4DMB 相对 DDN 变好（作者定性）；库仑效率：F4DMB 相对 DDN 变好（99.89 vs 70.6 %）；首圈容量：F4DMB 相对 DDN 不判（仅图，未读）（未报告：过电位）
  ⑦ Li‖S 扣式 高载量 5.3 mg cm-2、E/S 7、40 µm 锂（仅 F4DMB）｜硫载量 5.3 mg cm-2；E/S 7 µL mg⁻¹；锂厚 40 µm（约 8 mAh cm-2）；倍率 0.1 C（20 圈；首放 0.05 C）；温度 60 °C；LiNO₃ 不含：无 A/B 比较（只测了一个配方）（未报告：首圈容量、寿命或保持率、库仑效率、过电位）
  ⑧ Li‖S 软包 S 4 mg cm-2、40 µm 锂、0.05 C、60 °C｜硫载量 4 mg cm-2（约 6.7 mAh cm-2）；锂厚 40 µm（约 8 mAh cm-2）；倍率 0.05 C；温度 60 °C；LiNO₃ 仅对照 DDN 含 1 wt%；F4DMB 不含：指定圈容量：F4DMB 相对 DDN 变好（1175 vs 977.4 mAh g-1）；库仑效率：F4DMB 相对 DDN 变好（95.3 vs 87.7 %）（未报告：首圈容量、过电位）
  ⑨ Li‖S 日历老化：E/S 5，第 5 圈满电室温搁置 30 d｜E/S 5 µL mg⁻¹；倍率 0.1 C；温度 循环 60 °C，搁置 RT；LiNO₃ 仅对照 DDN 含 1 wt%；F4DMB 不含：容量变化（搁置 30 d）：F4DMB 相对 DDN 变好（6.0 vs -7.4 %）（未报告：首圈容量、寿命或保持率、库仑效率、过电位）
  ⑩ Li‖S 日历老化：E/S 15，满电室温搁置 30 d｜E/S 15 µL mg⁻¹；倍率 0.1 C（推定，同 E/S 5 日历老化协议）；温度 循环 60 °C，搁置 RT（推定）；LiNO₃ 仅对照 DDN 含 1 wt%；F4DMB 不含：容量变化（搁置 30 d）：F4DMB 相对 DDN 变好（4.3 vs -16 %）（未报告：首圈容量、寿命或保持率、库仑效率、过电位）
  ⑪ Li‖S 自放电：E/S 15，第 5 圈满电搁置 2 d、第 9 圈再搁置 7 d｜E/S 15 µL mg⁻¹；倍率 0.1 C；温度 循环 60 °C，搁置 RT；LiNO₃ 仅对照 DDN 含 1 wt%；F4DMB 不含：容量变化（搁置 2 d、7 d）：F4DMB 相对 DDN 变好（作者定性）（未报告：首圈容量、寿命或保持率、库仑效率、过电位）
机制：
  强溶剂化一侧的短板〔多硫化物穿梭、电解液消耗、负极锂〕：常规 DOL/DME 中多硫化物溶解度高 → 扩散到负极与锂反应（穿梭）→ 容量快速衰减、库仑效率低、自放电严重（M1，转述）；超高/高溶解度电解液穿梭严重且对锂负极不稳定（M2，转述）；超高/高溶解度电解液（DMI、DOL/DME）性能受穿梭限制：容量衰减快、CE 低（M5，转述）；DEE（溶解度 ~200 mM [S]）首放仅 634、充电 2,001 mAh g−1 超理论值 → 严重穿梭（M9）；F4DMB、F5DEE 比 F3DEE、F4DEE 循环更稳，说明溶解度降低显著减少穿梭（M10）；60 °C 下 DD、DEE（≥200 mM [S]）首放高但因严重穿梭首放后充不到截止电压（M11）；溶解度降低抑制多硫化物生成、减少穿梭（第一平台电压降低、第二平台升高）——高溶解度一侧受穿梭限制（M12）；DDN 多硫化物溶解度高 → 穿梭显著 → 平均容量低（647 mAh g−1）（M14）；库仑效率随溶解度降低而升高，因穿梭被抑制（全梯度）（M16）；贫液下 DDN 多硫化物大量溶解、穿梭 → 50 圈内容量快速衰减、平均 CE 92.07%（M20）；得益于适中溶解度，F4DMB 在 67.5% S、贫液下稳定循环 150 圈、平均 CE 99.89%（M21）；DDN（溶解度高一个数量级）贫液高 S 下 30 圈内失效，源于充电时 Li⁺ 传导失效或内短路，通常由贫液下电解液消耗和/或黏度升高引起（M22，转述）；DDN 中 S/LiPSs 持续溶解、按浓度梯度迁移到负极并与锂反应（自放电机制示意）（M23）；这种穿梭导致上平台丢失、容量显著下降（M24，转述）；F4DMB 对 S 与 LiPSs 的溶解度都受控 → 抑制搁置期 S/LiPSs 溶解迁移 → 自放电减小（M25）；DDN 电池搁置 30 d 平均容量损失 7.4%，源于严重自放电（第一放电平台缩短）（M27）
  弱溶剂化一侧的短板〔多硫化物穿梭、正极反应〕：降低多硫化物溶解度可减少穿梭导致的容量衰减，但多硫化物浓度低会牺牲 Li–S 转化动力学、放不出全部容量（M3，转述）；以往少溶剂化电解液溶解度 <50 mM [S] → Li–S 转化迟缓（需 ≥55 °C）、硫利用率低（M4，转述）；低/超低溶解度电解液受固-固 S–Li2S 转化的高电子/离子传递阻力限制 → 容量利用率低、寿命短（M6，转述）；溶解度低于阈值（F6DEE）时多硫化物供给不足 → 转化迟缓 → 过电位高、容量利用率低（与 M12 同一句，句子同时讲两侧）（M13）；F5DEE 溶解度低（<50 mM [S]）→ Li–S 转化迟缓 → 平均容量低（679 mAh g−1）（M15）
  其他说法〔正极反应、负极锂〕：多硫化物溶解度与电解液对 Li⁺ 的溶剂化能力相关（M7，转述）；DME 以五元环螯合 Li⁺，增强多硫化物阴阳离子分离 → 多硫化物溶解度高（M8，转述）；适中溶解度增强 Li–S 动力学 → F4DMB 倍率性能好（无对照）（M17）；F3DEE 锂 CE 最低（90.83%），可能因溶剂本身反应活性高（M18，推测）；F4DMB 中锂沉积无枝晶、SEI 富含阴离子衍生 LiF/Li2O → 锂沉积/剥离效率高，有利于高 S 含量、贫液下稳定循环；DD 中锂枝晶、SEI 缺阴离子衍生物（M19）；F4DMB 搁置期形成少量 Li2S，促进后续放电 Li2S 成核 → 容量略有恢复（M26）；F4DMB 电池容量恢复 6.0%，因搁置期 Li2S 晶种促进后续 Li2S 成核（第二平台延长）（M28）
  作者主张：折中：适中多硫化物溶解度（50–200 mM [S]）既保证足够多硫化物介导 S/Li2S 转化、又不致明显穿梭；在 37–1,100 mM [S] 范围内 50–200 mM 最好（作者假设 + 本文结论）；最优：室温 F4DEE（140 mM [S]），60 °C F4DMB（70 mM [S]），两者在减少穿梭与快速动力学之间取得平衡；性能归因于溶解度的精细调节；做法：单溶剂、单盐、常规浓度（1.2 M LiTFSI）+ 醚骨架选择性氟化调溶解度（S6MILE），不用高浓度或稀释剂；容量与溶解度呈非线性关系，与“溶解度越低越好”的既有观念相反
```

## S10

```
【S10】对照：LiTFSI（0.8 m LiTFSI in the base electrolyte (0.2 m LiNO3 + 0.2 m LiTFSI in DOL/DME 1:1)…），常规醚基准（DOL/DME + LiTFSI + LiNO₃）：基础液 0.2 m LiTFSI + 0.2 m LiNO₃ 再加 0.8 m LiTFSI；单位为小写 m；梯度：盐阴离子种类（种类梯度：基础液中各加 0.8 m LiX） LiSCN（SCN⁻） / LiBr（Br⁻） / LiTFSI（TFSI⁻）（溶剂化由强到弱）；尺子🧮：本版未算
性质：Li⁺ 溶剂化：DME 配位数（MD）：LiSCN 0.21、LiBr 0.35、LiTFSI 1.73（LiTFSI 最高、LiBr 次之、LiSCN 最低（沿梯度 LiSCN→LiBr→LiTFSI 升…）；Li⁺ 溶剂化：阴离子配位数（MD）：LiSCN SCN⁻ 1.75、LiBr Br⁻ 1.88、LiTFSI TFSI⁻ 0.59（LiBr、LiSCN 远高于 LiTFSI）；多硫化物溶解度（UV-vis）：LiSCN 最高（400–800 nm 全范围吸光度最高）、LiBr S8²⁻、S6²⁻、S3•⁻ 吸光度高（与 LiSCN 同为…、LiTFSI 以 S4²⁻ 为主，S3•⁻ 不是主要物种（LiSCN 最高；LiBr、LiSCN 的 S8²⁻、S6²⁻、S3•⁻ 吸光度高于 LiTFSI）；多硫化物溶解度（Raman）：LiSCN 弱碱性（S8²⁻、S7²⁻、S3•⁻）与强碱性（S4²⁻、S…、LiBr 弱于 LiSCN、LiTFSI 弱于 LiSCN（LiSCN 最高）；Li2S 溶解度：LiSCN 10 mM、LiBr 8 mM、LiTFSI 4 mM（沿梯度（LiSCN→LiBr→LiTFSI）降低）；多硫化物溶剂化：SCN⁻ 与多硫化物阴离子直接作用：LiSCN 13C NMR 加 Li2S4 后 SCN⁻ 碳峰向低场移动…、LiBr 未报告、LiTFSI 未报告（只测 LiSCN：加多硫化物后 SCN⁻ 环境改变）；多硫化物物种分布：S4²⁻/S3•⁻ 吸光度比（UV-vis）：LiSCN 8.5、LiBr 8.0、LiTFSI 未报告（LiSCN 略高于 LiBr）；Li2S 沉积 tmax（计时电流法，钝化快慢）：LiSCN 735 s、LiBr 645 s、LiTFSI 228 s（LiSCN 最长、LiBr 次之、LiTFSI 最短）；Li2S 核横向生长速率 N0kg²（CA 拟合）：LiSCN 3.81×10−11 s−2、LiBr 5.06×10−11 s−2、LiTFSI 1.44×10−10 s−2（LiSCN 最低、LiBr 次之、LiTFSI 最高）
表现：
  ① Li‖S 扣式 0.05 C 首次放电（CNF/Li2S8 正极）｜硫载量 2 mgs cm−2；E/S 20 原文未写单位；倍率 0.05 C；LiNO₃ 含 0.2 m：首圈容量：LiSCN 相对 LiTFSI 变好（1636 vs 1290 mAh g-1）；LiBr 相对 LiTFSI 变好（1522 vs 1290 mAh g-1）；LiSCN 相对 LiBr 变好（1636 vs 1522 mAh g-1）（未报告：寿命或保持率、库仑效率、过电位）
  ② Li‖S 扣式 0.4 C 放电（CNF/Li2S8 正极）｜硫载量 2 mgs cm−2（推定，按 Fig. 2a 同组条件）；E/S 20（推定，按 Fig. 2a 同组条件） 原文未写单位；倍率 0.4 C；LiNO₃ 含 0.2 m：首圈容量：LiSCN 相对 LiTFSI 变好（1349 vs 895 mAh g-1）；LiBr 相对 LiTFSI 变好（977 vs 895 mAh g-1）；LiSCN 相对 LiBr 变好（1349 vs 977 mAh g-1）（未报告：寿命或保持率、库仑效率、过电位）
  ③ Li‖Li 对称电池 1 mA cm−2 / 1 mAh cm−2｜硫载量 不适用（Li‖Li）；E/S 不适用（电解液 20 μl）；锂厚 40 μm（M0108、M0219；M0218 另写 Li 箔 150 μm，原…；倍率 1 mA cm−2 / 1 mAh cm−2；LiNO₃ 含 0.2 m：寿命（累计循环容量）：LiBr 相对 LiTFSI 变坏（40 vs >110 mAh cm-2（累计））；LiSCN 相对 LiTFSI 变好（作者定性）；LiSCN 相对 LiBr 变好（作者定性）；阻抗：LiBr 相对 LiTFSI 变坏（作者定性）；LiSCN 相对 LiTFSI 变好（作者定性）
  ④ Li‖S 扣式 E/S 5、3 mgs cm−2、0.2 C/0.1 C 长循环｜硫载量 3 mgs cm−2；E/S 5 μl mg−1；倍率 0.2 C / 0.1 C（放/充）；LiNO₃ 含 0.2 m：首圈容量：LiSCN、LiBr 相对 LiTFSI 变好（作者定性）；LiSCN 相对 LiBr 变好（1365.8 vs 1264.5 mAh g-1）；寿命（循环圈数）：LiBr 相对 LiTFSI 变坏（21 vs ≥50 圈）；保持率：LiSCN 相对 LiTFSI 变好（作者定性）；LiSCN 相对 LiBr 变好（作者定性）（未报告：库仑效率、过电位）
  ⑤ Li‖S 扣式 E/S 8、3 mgs cm−2、0.3 C/0.2 C 长循环｜硫载量 3 mgs cm−2；E/S 8 μl mg−1；倍率 0.3 C / 0.2 C（放/充）；LiNO₃ 含 0.2 m：首圈容量：LiSCN 相对 LiBr 变好（≈1093 vs ≈860 mAh g-1）；LiSCN、LiBr 相对 LiTFSI 不判（仅图，未读）；寿命（循环圈数）：LiSCN 相对 LiTFSI 变好（作者定性）；LiSCN 相对 LiBr 变好（作者定性）；LiBr 相对 LiTFSI 不判（仅图，未读）（未报告：库仑效率、过电位）
  ⑥ Li‖S 扣式 E/S 10、3.8 mgs cm−2、0.4 C/0.2 C 长循环｜硫载量 3.8 mgs cm−2；E/S 10 μl mg−1；倍率 0.4 C / 0.2 C（放/充）；LiNO₃ 含 0.2 m：寿命（循环圈数）：LiSCN 相对 LiBr 变好（100 vs 67 圈）；LiBr 相对 LiTFSI 不判（仅图，未读）；首圈容量：LiSCN 相对 LiBr 变好（作者定性）；LiSCN 相对 LiTFSI 变好（作者定性）；LiBr 相对 LiTFSI 不判（仅图，未读）；保持率：LiSCN 相对 LiTFSI 变好（作者定性）；下平台/上平台容量比：LiSCN 相对 LiBr 变好（2.4 vs 2.11 无量纲）（未报告：库仑效率、过电位）
  ⑦ Li‖S 6 层叠片软包 E/S 4、0.09 C（仅 LiSCN）｜硫载量 3.17 mgs cm−2（图注；SI 写 3.2 mgs cm−2）；E/S 4 μl mg−1；锂厚 40 μm；倍率 0.09 C / 0.09 C；LiNO₃ 含 0.2 m：无 A/B 比较（只测了一个配方）（未报告：首圈容量、寿命或保持率、库仑效率、过电位）
机制：
  强溶剂化一侧的短板〔正极反应、电解液消耗、负极锂〕：（引言转述）高 DN 的 Br⁻ 最能抑制正极钝化，但与锂金属的相容性不如低 DN 阴离子（M9，转述）；LiTFSI 中 Li⁺ 主要由 DME 配位 → DME 还原分解更显著（XPS 有机组分峰最大）（M11）；SCN⁻ 配位的 Li⁺ 溶剂化结构促成富 Li3N 的 SEI → 锂金属可逆性提高 → 对称电池与全电池循环更稳（M13）
  弱溶剂化一侧的短板〔正极反应〕：SCN⁻ 强配位 Li⁺ 且与多硫化物直接作用 → 多硫化物溶解度升高 → 溶液介导的 3D Li2S 沉积增强（抑制正极钝化）→ 放电容量高于 LiTFSI（M1）；SCN⁻ 的 DN 低于 Br⁻，却更能延缓钝化 → 作者归于 SCN⁻ 的电子受体性促成 3D Li2S 形貌 → LiSCN 容量高于 LiBr（M2）；LiSCN 中软、硬碱性多硫化物溶解度升高 → 溶液相硫还原增强 → 正极钝化大幅延缓（M3）；SCN⁻ 稳定 S3²⁻ 等短链多硫化物 → 溶液中生成 S²⁻、提供溶液介导 Li2S 沉积的额外化学路径 → 3D Li2S 形貌增强（上平台容量超理论值的推测解释）（M4，推测）；LiTFSI 在 E/S 5、3 mgs cm−2 下硫利用率仅 53%，作者归于硫正极钝化（M5）；LiTFSI 自第 50 圈起下平台缩短、容量下降 → 作者判为正极钝化随循环加重（LiTFSI 的长循环衰减归于正极侧）（M6）；高放电电流（2.54 mA cm−2）下 LiTFSI 无下平台，作者归于严重正极钝化（M7）；倍率从 0.2 C/0.1 C 提到 0.3 C/0.2 C 时 LiSCN 容量降幅最小 → 作者认为印证 LiSCN 解决正极钝化（M8）
  其他说法〔电解液消耗、负极锂〕：参与 Li⁺ 溶剂化层的分子在沉积时更易富集于锂表面、被还原分解的概率随之增大（三种电解液 SEI 差异的共同解释）（M10，推测）；Br⁻ 同样因进入溶剂化层而富集于锂界面，但不形成稳定、导离子的 SEI（M12，推测）；XPS 见 SCN⁻ 参与 SEI、Li3N 峰更强 → 作者提出高导离子的富 Li3N SEI 是 LiSCN 循环稳定性提高原因的一种设想（M14，推测）；阻抗、SEM、XPS 共同表明 SCN⁻ 参与 SEI 形成 → 锂沉积均匀 → 溶剂分解减少（M15）；LiBr 的 Rint、Rohm 随循环明显增大 → 电解液大量分解、分解产物在锂表面堆积（M16）；LiBr 的多孔锂沉积使电解液分解随循环加剧 → 形成高阻多孔层 → 极化骤增（M17）；LiBr 全电池第 21 圈短路，作者推测为枝晶锂生长与锂表面电解液过度分解所致（M18，推测）；E/S 从 5 提到 8 时 LiBr 循环稳定性提高三倍，作者归于锂可逆性差带来的问题被缓解（同一配方跨测试比较）（M19）
  作者主张：单一盐阴离子同时作用两极：SCN⁻ 的 Janus 特性（N、S 给电子配位 Li⁺，C 受电子与多硫化物作用）既抑制正极钝化又形成富 Li3N SEI 稳定锂负极；最优 LiSCN（0.8 m LiSCN 加入 0.2 m LiTFSI + 0.2 m LiNO₃ 的 DOL/DME 1:1 基础液）；作者未用折中/解耦字样
```

## S11

```
【S11】对照：HFE0（DOL/DME (1:1, by vol.)；1.0 M LiTFSI；2 wt.% LiNO3（without HFE，denoted strong）），常规醚基准（DOL/DME + LiTFSI + LiNO₃）：不含 HFE 的 DOL/DME（1:1）+ 1.0 M LiTFSI + 2 wt% LiNO₃；T1、T2 负极动力学测试中各配方均不含 LiNO₃；梯度：HFE 体积分数（用量梯度） HFE0（0%） / HFE10（10%） / HFE20（20%） / HFE30（30%）（溶剂化由强到弱）；另有：medium；尺子🧮：本版未算
性质：多硫化物溶解度：HFE0 4.3 M[S]、HFE10 2.9 M[S]、HFE20 2.6 M[S]、HFE30 1.8 M[S]（沿梯度降低）；多硫化物溶剂化能力（作者命名）：HFE0 strong、HFE10 mid-strong、HFE20 mid-weak、HFE30 weak（沿梯度减弱）；多硫化物溶剂化（S₈²⁻ 周围 8.0 Å 处 HFE/DME 数密度比）：HFE0 0、HFE10 0.12、HFE20 0.31、HFE30 0.69（沿梯度升高）；多硫化物溶剂化（S₈²⁻ 内层 / 外层配位数）：HFE0 内层 DME 配位数各档相同；外层 DME 配位数最高、无 …、HFE10 内层相同；外层 DME 配位数降低、HFE 配位数升高、HFE20 内层相同；外层 DME 配位数进一步降低、HFE 升高、HFE30 内层相同；外层 DME 配位数最低、HFE 配位数最高（内层不变；外层 DME 配位数沿梯度降低、HFE 配位数沿梯度升高（HFE 只出现在外层））；Li⁺ 溶剂化（7Li NMR 化学位移）：HFE0 相近、HFE10 相近、HFE20 相近、HFE30 相近（各档差异小）
表现：
  ① Li‖S 扣式 无 LiNO₃ 穿梭电流（恒压台阶）｜硫载量 1.3 mg cm-2；锂厚 600 μm；倍率 恒流充至 2.90 V（电流未报告）后逐级放至 2.40、2.39、2.38、2…；温度 室温（原文未给数值）；LiNO₃ 不含：穿梭电流：HFE10、HFE20、HFE30 相对 HFE0 变好（作者定性）（未报告：首圈容量、寿命或保持率、库仑效率、过电位）
  ② Li‖S 扣式 无 LiNO₃ 0.1 C 循环（库仑效率与 5 圈后负极分析）｜硫载量 1.3 mg cm-2；锂厚 600 μm；倍率 0.1 C；温度 室温（原文未给数值）；LiNO₃ 不含：库仑效率：HFE10 相对 HFE0 变好（45.4 vs 38.2 %）；HFE20 相对 HFE0 变好（67.1 vs 38.2 %）；HFE30 相对 HFE0 变好（81.8 vs 38.2 %）；SEI 中 S 含量（XPS）：HFE10 相对 HFE0 变好（2.79 vs 4.18 %）；HFE20 相对 HFE0 变好（1.74 vs 4.18 %）；HFE30 相对 HFE0 变好（1.41 vs 4.18 %）（未报告：首圈容量、寿命或保持率、过电位）
  ③ Li‖Li₂S₈ 电池 CV（0.5 mV s⁻¹）｜锂厚 600 μm；倍率 CV 扫速 0.5 mV s-1，1.70–2.80 V；LiNO₃ 含 2 wt%（推定：S0006 在上述含 LiNO₃ 电解液中配 Li₂S₈）：CV 还原峰 R1 电位：HFE10 相对 HFE0 差异小（2.01 vs 2.02 V）；HFE20 相对 HFE0 差异小（1.97 vs 2.02 V）；HFE30 相对 HFE0 变坏（1.78 vs 2.02 V）；CV 还原峰 R2 电位：HFE10 相对 HFE0 差异小（2.25 vs 2.3 V）；HFE20 相对 HFE0 变坏（2.18 vs 2.3 V）；HFE30 相对 HFE0 变坏（2.16 vs 2.3 V）；CV 氧化峰 O 电位：HFE10 相对 HFE0 差异小（2.47 vs 2.45 V）；HFE20 相对 HFE0 差异小（2.5 vs 2.45 V）；HFE30 相对 HFE0 差异小（2.53 vs 2.45 V）；CV 峰电流（R1）：HFE30 相对 HFE0 变坏（0.35 vs 0.75 mA cm-2）；CV 峰电流（R2）：HFE30 相对 HFE0 变坏（0.38 vs 1.5 mA cm-2）
  ④ Li₂S₆ 对称电池 EIS｜锂厚 不含锂电极；倍率 EIS，开路电压，振幅 10 mV，100 kHz–0.1 Hz；LiNO₃ 含 2 wt%（推定：S0006 在上述含 LiNO₃ 电解液中配 Li₂S₆）：阻抗：HFE10、HFE20、HFE30 相对 HFE0 变坏（作者定性）
  ⑤ Li‖Li₂S₈ 电池 Li₂S 恒电位成核（2.05 V）｜锂厚 600 μm（推定：S0023 写 The Li | Li2S8 cells，即…；倍率 0.117 mA 恒流放电至 2.06 V，再 2.05 V 恒压；LiNO₃ 含 2 wt%（推定：S0006 在上述含 LiNO₃ 电解液中配 Li₂S₈）：Li₂S 沉积容量：HFE10 相对 HFE0 变坏（98 vs 161 mAh g-1）；HFE20 相对 HFE0 变坏（89 vs 161 mAh g-1）；HFE30 相对 HFE0 变坏（71 vs 161 mAh g-1）
  ⑥ Li‖S 扣式 0.1 C GITT 极化解耦｜硫载量 4.3 mg cm-2；E/S 6.1（推定：与全电池同为 35 μL 电解液、4.3 mg cm-2 正极，E…；锂厚 50 μm；倍率 0.1 C 脉冲（每步放电 10 min、静置 2 h），1.70–2.60 V；LiNO₃ 含 2 wt%（S0005 配方；GITT 部分未另写）：过电位：HFE30 相对 HFE0 变坏（223 vs 38 mV）；HFE30 相对 HFE0 变坏（81 vs 55 mV）；HFE10、HFE20、HFE30 相对 HFE0 变坏（作者定性）；欧姆极化：HFE10 相对 HFE0 变坏（3.5 vs 2.2 mV）；HFE20 相对 HFE0 变好（1.4 vs 2.2 mV）；HFE30 相对 HFE0 变坏（3.9 vs 2.2 mV）（未报告：首圈容量、寿命或保持率、库仑效率）
  ⑦ Li‖S 扣式 倍率（0.1–0.5 C）｜硫载量 4.3 mg cm-2；E/S 6.1 μL mg⁻¹；锂厚 50 μm；倍率 0.1、0.2、0.3、0.4、0.5 C 阶梯；LiNO₃ 含 2 wt%（S0005 配方；全电池部分未另写）：倍率容量：HFE30 相对 HFE0 变坏（956 vs 1040 mAh g-1）；HFE30 相对 HFE0 变坏（<243 vs 874 mAh g-1）；HFE10、HFE20 相对 HFE0 变坏（作者定性）；过电位：HFE10、HFE20 相对 HFE0 差异小（作者定性）；HFE30、HFE10、HFE20、HFE30 相对 HFE0 变坏（作者定性）（未报告：首圈容量、寿命或保持率、库仑效率）
  ⑧ Li‖S 扣式 0.1 C 长循环｜硫载量 4.3 mg cm-2；E/S 6.1 μL mg⁻¹；锂厚 50 μm；倍率 0.1 C；LiNO₃ 含 2 wt%（S0005 配方；全电池部分未另写）：首圈容量：HFE10 相对 HFE0 变坏（889 vs 1013 mAh g-1）；HFE20 相对 HFE0 变坏（887 vs 1013 mAh g-1）；HFE30 相对 HFE0 变坏（778 vs 1013 mAh g-1）；寿命（循环圈数）：HFE10、HFE20 相对 HFE0 变好（作者定性）；HFE30 相对 HFE0 不判（仅图，未读）；保持率：HFE10 相对 HFE0 不判（66.5 vs 63.7 %）；HFE20 相对 HFE0 不判（78.5 vs 63.7 %）；指定圈容量：HFE10、HFE20、HFE30 相对 HFE0 不判（仅图，未读）；库仑效率：HFE10 相对 HFE0 变好（65 vs 38 圈）；HFE20 相对 HFE0 变好（106 vs 38 圈）；HFE30 相对 HFE0 变好（作者定性）；过电位：HFE10、HFE20、HFE30 相对 HFE0 变坏（作者定性）；HFE10、HFE20 相对 HFE0 变好（作者定性）
  ⑨ Li‖S 软包 0.05 C 循环｜硫载量 7.4 mg cm-2（单面）；E/S 3.5 g gS⁻¹；锂厚 75 μm（单面）；倍率 0.05 C；LiNO₃ 含 2 wt%（S0005 配方；软包部分未另写）：寿命（循环圈数）：medium 相对 HFE0 变好（30 vs 19 圈）；HFE30 相对 HFE0 变坏（作者定性）；首圈容量：medium、HFE30 相对 HFE0 不判（仅图，未读）；指定圈容量：medium 相对 HFE0 不判（仅图，未读）（未报告：库仑效率、过电位）
机制：
  强溶剂化一侧的短板〔多硫化物穿梭、正极反应、负极锂〕：多硫化物溶剂化能力减弱（HFE 增多）→ 多硫化物与锂的副反应减弱、负极动力学降低 → 无 LiNO₃ 电池穿梭电流逐级下降（M1）；多硫化物溶剂化能力减弱 → 多硫化物负极动力学（与锂反应）降低 → 无 LiNO₃ 电池首圈库仑效率升高（M2）；溶剂化能力减弱 → 5 圈后沉积锂更致密光滑（strong 疏松多孔、有枝晶）（M3）；SEI 中 S 含量随溶剂化能力减弱降低 → 多硫化物与锂的反应（负极动力学）受抑（M4）；弱溶剂化结构抑制多硫化物与锂的副反应 → 提高锂负极稳定性（M6）；strong 保持率低源于快负极动力学导致的锂与多硫化物严重副反应（M17）；mid-strong、mid-weak 第 40 圈第二放电平台稳定，归因于负极动力学受抑且正极动力学不受限（对比 strong 第二平台倾斜）（M19）；strong 第 40 圈大极化归因于快多硫化物负极动力学造成锂负极失效：有限锂库存快速耗尽、非活性锂累积（M20）；strong 软包第 20 圈第二平台倾斜且短，归因于快多硫化物负极动力学破坏锂负极（M23）
  弱溶剂化一侧的短板〔正极反应〕：多硫化物溶剂化能力减弱 → CV 峰位移、电压极化增大、氧化还原动力学变慢（M7）；多硫化物溶剂化能力减弱 → Rct 增大 → 液–液转化动力学变慢（M8）；多硫化物溶剂化能力减弱 → Li₂S 沉积容量降低 → 液–固转化（Li₂S 沉积）受抑（M9）；溶剂化能力减弱 → 液–液与液–固转化的正极动力学都变慢（M10）；溶剂化能力减弱时浓差极化只轻微增加 → 传质限制较小（弱侧短板主要不是传质）（M11）；weak 的巨大活化极化出现在一二平台过渡区，可能源于 Li₂S 成核与沉积受阻（M12，推测）；活化极化占总极化比例从 strong 到 weak 大幅升高 → 活化极化增大是正极动力学迟缓的决定因素（M13）；强溶剂化结构促进正极动力学；弱溶剂化结构使正极动力学迟缓、相转化过程活化极化严重（M14）；weak 扣式电池 0.1 C 放电一二平台过渡区出现电压凹陷，归因于大的活化极化（M15）；倍率性能证明强溶剂化结构正极动力学快（strong 倍率最好，溶剂化减弱各倍率容量依次降低）（M16）；weak 首圈容量最低、30 圈后容量骤降，归因于正极动力学迟缓（M18）；weak 第 40 圈放电容量很低、无第二平台，归因于正极动力学迟缓带来的大极化（M21）；weak 软包第 2 圈只有一个短放电平台，归因于正极动力学受阻（M22）
  其他说法〔多硫化物穿梭、正极反应、负极锂〕：HFE 不参与 SEI 形成（F 含量相近、HFE 还原稳定），电极动力学差异主要归因于溶剂化结构不同（排除稀释剂自身成膜）（M5）；（引言转述）正极动力学快 → 高容量与高保持率，慢 → 极化与容量快速衰减；溶解的多硫化物扩散到负极与锂反应，负极动力学快 → 副反应与锂库存耗尽；正负极动力学影响相互矛盾（M24，转述）；（引言转述）HCE、LHCE 等弱溶剂化电解液减少自由溶剂、抑制负极动力学、延长寿命，但正极动力学迟缓限制高能量密度（M25，转述）；各溶剂化结构平衡电压相近 → 热力学不变，差异来自动力学（作者自述的不变项）（M26）；欧姆电阻很低、欧姆极化变化可忽略（排除电导率因素）（M27）
  作者主张：折中：适中溶剂化能力（medium solvating power）电解液得到的溶剂化结构平衡正极与负极动力学，提高循环性能；设计原则：降低多硫化物负极动力学而不严重损害正极动力学（引言，带引文）；扣式最优：HFE20（mid-weak），146 圈、保持率 78.5%，作者归因于正负极动力学平衡；软包：medium 溶剂化结构（原文未写对应哪一档 HFE 含量）寿命 30 圈、初始能量密度 338 Wh kg-1；作者称只有 medium 正负极动力学都适中，平衡策略被验证有效
```

## S15

```
【S15】对照：LiTFSI（mixed solvents of DME/DOL/DIPS (1:0.75:0.25, molar ratio) with 1.0 mol L−1 LiTFS…），其他：对照为同一弱溶剂化溶剂体系（DME/DOL/DIPS 1:0.75:0.25 摩尔比）+ 1.0 mol L−1 LiTFSI + 5.0 wt.% LiNO3，与 LiFSI 电解液只差主盐；全文无 DOL/DME 常规醚基准，也无强溶剂化对照；梯度：Li2S8 硫浓度（用量梯度） LiTFSI（0 M[S]） / Li2S8-1M[S]（1 M[S]） / Li2S8-2M[S]（2 M[S]） / Li2S8-4M[S]（4 M[S]） / Li2S8-6M[S]（6 M[S]）（溶剂化由强到弱）；另有：LiFSI；尺子🧮：本版未算
性质：Li⁺ 溶剂化：LiTFSI 未报告、LiFSI 未报告；多硫化物溶剂化：LiTFSI 未报告、LiFSI 未报告；多硫化物溶解度：LiTFSI 未报告、LiFSI 未报告；离子电导率：LiTFSI 未报告、LiFSI 未报告；黏度：LiTFSI 未报告、LiFSI 未报告；离子迁移数：LiTFSI 未报告、LiFSI 未报告；Li2S 成核阶段界面电荷转移活化能：Li2S8-2M[S] 150 kJ mol−1（反算：193 − 43）、Li2S8-4M[S] 未报告（仅 Fig. 2c Arrhenius 图）、Li2S8-6M[S] 193 kJ mol−1（随硫浓度升高而升高（2 → 6 M[S] 高 43 kJ mol−1；M0045 称约 29 %））；Li2S 成核尺寸（成核阶段）：Li2S8-2M[S] 184 nm（半球状）、Li2S8-4M[S] 未报告（仅 Fig. 3b / Figure S25；针状）、Li2S8-6M[S] 63 nm（针状）（随硫浓度升高而减小；形貌由半球状变为针状）；Li2S 沉积层厚度（放电结束）：Li2S8-2M[S] 262 nm、Li2S8-4M[S] 226 nm、Li2S8-6M[S] 187 nm（随硫浓度升高而减薄）
表现：
  ① Li‖S 扣式 GITT，E/S 12 µL mg−1（仅 LiTFSI 电解液）｜硫载量 4.0 mgS cm−2；E/S 12 µL mg⁻¹；锂厚 50 µm；倍率 GITT：0.1 C 恒流 6.0 min + 静置 60.0 min 交替；LiNO₃ 含 5.0 wt.%：无 A/B 比较（只测了一个配方）（未报告：首圈容量、寿命或保持率、库仑效率、过电位）
  ② Li‖S 扣式 GITT，E/S 8 µL mg−1（仅 LiTFSI 电解液）｜硫载量 4.0 mgS cm−2；E/S 8 µL mg⁻¹；锂厚 50 µm；倍率 GITT：0.1 C 恒流 6.0 min + 静置 60.0 min 交替；LiNO₃ 含 5.0 wt.%：无 A/B 比较（只测了一个配方）（未报告：首圈容量、寿命或保持率、库仑效率、过电位）
  ③ Li‖S 扣式 GITT，E/S 6 µL mg−1（仅 LiTFSI 电解液）｜硫载量 4.0 mgS cm−2；E/S 6 µL mg⁻¹；锂厚 50 µm；倍率 GITT：0.1 C 恒流 6.0 min + 静置 60.0 min 交替；LiNO₃ 含 5.0 wt.%：无 A/B 比较（只测了一个配方）（未报告：首圈容量、寿命或保持率、库仑效率、过电位）
  ④ Li‖S 扣式 GITT，E/S 5 µL mg−1（仅 LiTFSI 电解液）｜硫载量 4.0 mgS cm−2；E/S 5 µL mg⁻¹；锂厚 50 µm；倍率 GITT：0.1 C 恒流 6.0 min + 静置 60.0 min 交替；LiNO₃ 含 5.0 wt.%：无 A/B 比较（只测了一个配方）（未报告：首圈容量、寿命或保持率、库仑效率、过电位）
  ⑤ Li‖S 扣式 GITT，E/S 4.5 µL mg−1（仅 LiTFSI 电解液）｜硫载量 4.0 mgS cm−2；E/S 4.5 µL mg⁻¹；锂厚 50 µm；倍率 GITT：0.1 C 恒流 6.0 min + 静置 60.0 min 交替；LiNO₃ 含 5.0 wt.%：无 A/B 比较（只测了一个配方）（未报告：首圈容量、寿命或保持率、库仑效率、过电位）
  ⑥ Li‖Li 对称电池，0/1/4 M[S] 电解液，负极动力学极化｜硫载量 不适用（Li‖Li 对称电池）；锂厚 50 µm；倍率 0.72 mA cm−2，3.60 mAh cm−2（对应 Li‖S 扣式 0.…；LiNO₃ 含 5.0 wt.%（基础电解液）：过电位：Li2S8-1M[S]、Li2S8-4M[S] 相对 LiTFSI 不判（<16 vs <16 mV）
  ⑦ Li‖Li2S8 扣式（碳纸）恒电位放电，Li2S 沉积容量｜锂厚 600 µm；倍率 PITT：2.30、2.25、2.20、2.15 V 各 10.0 h，2.10…；LiNO₃ 含 5.0 wt.%（基础电解液）：沉积容量：Li2S8-4M[S] 相对 Li2S8-2M[S] 变坏（97 vs 124 mAh g−1）；Li2S8-6M[S] 相对 Li2S8-2M[S] 变坏（73 vs 124 mAh g−1）
  ⑧ Li‖S 扣式倍率测试，4.0 mgS cm−2，E/S 4.5 µL mg−1｜硫载量 4.0 mgS cm−2；E/S 4.5 µL mg⁻¹；锂厚 50 µm（原文：其余配置与前述弱溶剂化 Li‖S 电池相同）；倍率 0.1、0.2、0.3、0.2、0.1 C 各 3 圈（倍率测试），1.70–2…；LiNO₃ 含 5.0 wt.%：倍率容量：LiFSI 相对 LiTFSI 变好（980 vs 800 mAh g−1）；LiFSI 相对 LiTFSI 变好（作者定性）；最大可循环倍率：LiFSI 相对 LiTFSI 变好（0.3 vs 0.1 C）；中值电压：LiFSI 相对 LiTFSI 变好（作者定性）（未报告：首圈容量、寿命或保持率、库仑效率、过电位）
  ⑨ Li‖S 扣式长循环，4.0 mgS cm−2，E/S 5 µL mg−1，0.2 C｜硫载量 4.0 mgS cm−2；E/S 5 µL mg⁻¹；锂厚 50 µm（推定：按 1.2.3 节同组 Li‖S 电池配置）；倍率 0.2 C，1.70–2.60 V；LiNO₃ 含 5.0 wt.%：首圈容量：LiFSI 相对 LiTFSI 变好（作者定性）；寿命（循环圈数）：LiFSI 相对 LiTFSI 变好（作者定性）（未报告：库仑效率、过电位）
  ⑩ Li‖S 扣式高载量倍率 + 0.1 C 循环，7.0 mgS cm−2，E/S 5 µL mg−1｜硫载量 7.0 mgS cm−2；E/S 5 µL mg⁻¹；锂厚 50 µm（推定：按 1.2.3 节同组 Li‖S 电池配置）；倍率 0.1、0.15、0.2、0.25 C 各 3 圈，随后 0.1 C 循环，1.…；LiNO₃ 含 5.0 wt.%：最大可循环倍率：LiFSI 相对 LiTFSI 变好（0.25 vs 0.15 C）；寿命（循环圈数）：LiFSI 相对 LiTFSI 变好（15 vs 1 圈）；首圈容量：LiFSI 相对 LiTFSI 不判（仅图，未读）（未报告：库仑效率、过电位）
  ⑪ 3 Ah Li‖S 软包倍率测试，E/S 2.8 g g−1｜硫载量 7.8 mgS cm−2（单面）；E/S 2.8 gele gS⁻¹；锂厚 75 µm（单面，锂箔辊压在铜箔两面）；倍率 放电 0.05、0.08、0.1、0.15 C 各 2 圈，充电 0.025 C；LiNO₃ 含 5.0 wt.%：倍率容量：LiFSI 相对 LiTFSI 变好（作者定性）；LiFSI 相对 LiTFSI 变好（1099 vs <200 mAh g−1）；LiFSI 相对 LiTFSI 变好（1080 vs <200 mAh g−1）；LiFSI 相对 LiTFSI 变好（939 vs <200 mAh g−1）（未报告：首圈容量、寿命或保持率、库仑效率、过电位）
  ⑫ 5 Ah Li‖S 软包首圈放电，E/S 2.5 g g−1，0.05 C｜硫载量 7.9 mgS cm−2（单面）；E/S 2.5 gele gS⁻¹；锂厚 75 µm（单面）；倍率 0.05 C 放电（充电倍率未报告）；LiNO₃ 含 5.0 wt.%：首圈容量：LiFSI 相对 LiTFSI 变好（1150 vs 295 mAh g−1）（未报告：寿命或保持率、库仑效率、过电位）
  ⑬ 8 Ah Li‖S 软包循环，E/S 2.8 g g−1，0.025 C（仅 LiFSI）｜硫载量 7.5 mgS cm−2（单面）；E/S 2.8 gele gS⁻¹；锂厚 75 µm（单面）；倍率 0.025 C；LiNO₃ 含 5.0 wt.%：无 A/B 比较（只测了一个配方）（未报告：首圈容量、寿命或保持率、库仑效率、过电位）
机制：
  强溶剂化一侧的短板〔多硫化物穿梭、正极反应、负极锂〕：（转述）弱溶剂化电解液可抑制穿梭、提高循环稳定性——强溶剂化一侧的短板是穿梭与循环稳定性（句子被脚注切断，挂 M0020 与 M0025）（本句是引言背景，不比较本篇配方；A、B 均填本篇弱溶剂化电解液 LiTFSI 只为满足格式）（M4，转述）；（转述）富液条件下 LiPS 被充分溶剂化，弱溶剂化电解液保护锂负极而不损害硫转化动力学——富液时弱侧无动力学短板，强侧短板在负极（本句是引言背景，不比较本篇配方；A、B 均填本篇弱溶剂化电解液 LiTFSI 只为满足格式）（M5，转述）
  弱溶剂化一侧的短板〔正极反应、负极锂〕：（通用说法）弱溶剂化电解液抑制负极腐蚀、延长寿命，但贫液下正极容量严重衰减——弱溶剂化一侧的短板是贫液下的正极容量；同句也说强溶剂化一侧的短板是负极腐蚀。本篇无强溶剂化对照，此句未在本文直接比较（本句是引言背景，不比较本篇配方；A、B 均填本篇弱溶剂化电解液 LiTFSI 只为满足格式）（M1，转述）；（转述）低 DN 共溶剂使电解液溶剂化能力更低，贫液下硫转化动力学急剧变差、电池快速失效——弱溶剂化一侧的短板（本句是引言背景，不比较本篇配方；A、B 均填本篇弱溶剂化电解液 LiTFSI 只为满足格式）（M7，转述）；贫液下弱溶剂化 Li‖S 电池的主要问题是放电过程、尤其 Li2S 成核阶段的动力学迟缓（E/S 6 → 4.5 µL mg−1 时成核阶段极化急升，充电过程基本不受影响）（本句比较的是 E/S 或电解液用量，只涉及一个配方；A、B 均填 LiTFSI 只为满足格式）（M10）；Li‖Li 对称电池显示负极极化占比很小，贫液弱溶剂化 Li‖S 电池的高动力学极化来自正极动力学迟缓（本句比较的是 E/S 或电解液用量，只涉及一个配方；A、B 均填 LiTFSI 只为满足格式）（M11）；活化极化是主要动力学极化，正极界面电荷转移动力学是贫液弱溶剂化 Li‖S 电池的关键限制因素（本句比较的是 E/S 或电解液用量，只涉及一个配方；A、B 均填 LiTFSI 只为满足格式）（M13）；贫液下表面反应控制的 Li2S 成核与生长 → 导电表面快速覆盖、Li2S 沉积提前终止、浓差极化增大 → 弱溶剂化 Li‖S 电池放电容量衰减（M18）；结论：表面反应控制的 Li2S 沉积动力学是贫液弱溶剂化 Li‖S 电池放电容量衰减的根源（本句比较的是 E/S 或电解液用量，只涉及一个配方；A、B 均填 LiTFSI 只为满足格式）（M19）
