Repository: zhuonanli08/Li-S_Electrolyte_Conflicts

File: output/云端_2026-10-26_Claude调试集53篇_一句话结论/一句话结论_Claude调试集53篇.md (part 5 of 7)
# Claude 调试集 53 篇：一句话结论（程序拼，方案 §5.7）
  其他说法〔多硫化物穿梭、正极反应、负极锂〕：（转述）溶解的多硫化物与锂金属反应、持续腐蚀锂负极，即穿梭效应（本句是引言背景，不比较本篇配方；A、B 均填本篇弱溶剂化电解液 LiTFSI 只为满足格式）（M2，转述）；（转述）多硫化物腐蚀锂负极不可逆消耗活性锂库存，并在锂表面生成低价硫物种，导致锂沉积不均、大量死锂（本句是引言背景，不比较本篇配方；A、B 均填本篇弱溶剂化电解液 LiTFSI 只为满足格式）（M3，转述）；（转述）贫液下多硫化物浓度高甚至饱和，硫转化动力学迟缓，放电容量、极化和倍率响应变差（本句是引言背景，不比较本篇配方；A、B 均填本篇弱溶剂化电解液 LiTFSI 只为满足格式）（M6，转述）；E/S 降低（12 → 4.5 µL mg−1）对弱溶剂化 Li‖S 电池的热力学电压影响很小，问题在动力学而非热力学（单一配方，条件梯度）（本句比较的是 E/S 或电解液用量，只涉及一个配方；A、B 均填 LiTFSI 只为满足格式）（M8）；例外：E/S 从 12 降到 6 µL mg−1 时 Li2S 成核阶段放电极化基本不变（约 100 mV），作者认为此富液范围内电解液足以支持正极反应顺利进行（本句比较的是 E/S 或电解液用量，只涉及一个配方；A、B 均填 LiTFSI 只为满足格式）（M9）；硫浓度升高使 Li2S 成核阶段界面电荷转移活化能升高，按 Arrhenius 关系反应速率常数在贫液下呈指数下降（M12）；硫浓度升高 → Li2S 成核反应速率降低 → 成核由扩散控制的三维半球状变为表面反应控制的二维针状（M14）；表面反应控制下只有少量多硫化物能被电化学还原，在导电表面形成小的 Li2S 核，稳定小核需要更大的动力学极化（M15）；高硫浓度下表面反应控制程度更高、Li2S 二维沉积，沉积层变薄（M16）；沉积层越薄，绝缘 Li2S 越快覆盖导电表面、阻断后续反应（作者随后以恒电位放电验证：沉积容量随硫浓度升高而降低）（M17）；（转述）锂盐阴离子可与多硫化物配位，预期能加速贫液弱溶剂化电解液中的硫转化动力学——作者据此设计 LiFSI 电解液（M20，转述）；LiFSI 电解液加速贫液弱溶剂化电池的界面电荷转移动力学（依据 E/S 4.5 倍率测试与中值电压）。侧别记其他：起点为主盐换成 LiFSI，本文未测、也未说两电解液哪个 LiPS 溶剂化更强（M21）；LiTFSI 电解液在高电流密度下不能保证硫转化动力学顺畅，0.2 C 下电池立即失效（M22）；3 Ah 软包中 LiTFSI 在 0.05 C 快速失效、更高倍率容量 <200 mAh g−1，作者归因于动力学迟缓；5 Ah 软包 LiFSI 首圈容量比 LiTFSI 高 855 mAh g−1（M23）；LiFSI 电解液加速贫液弱溶剂化电池的硫转化动力学，作者称由此兼得高能量密度和长循环寿命（长循环只有 LiFSI 单侧数据，LiTFSI 均很快失效）（M24）；溶剂化结构调控（LiFSI 电解液）加速 Li2S 沉积动力学、提升电池性能。侧别记其他：本文未测、也未说两电解液哪个 LiPS 溶剂化更强（M25）
  作者主张：作者主张：贫液弱溶剂化 Li‖S 电池的主要限制是 Li2S 成核阶段正极界面电荷转移（表面反应控制的 Li2S 沉积），应通过调控 LiPS 溶剂化结构加速硫转化动力学；做法是保留 DIPS 弱溶剂化溶剂体系、把主盐大部分换成 LiFSI（盐阴离子与 LiPS 配位）。作者未用“折中/解耦”二词；不属适中溶剂化（折中），做法为溶剂不变、在多硫化物侧用阴离子补偿动力学，AI 判断更接近解耦；最优配方：LiFSI 电解液 = DME/DOL/DIPS（1:0.75:0.25 摩尔比）+ 0.8 mol L−1 LiFSI + 0.2 mol L−1 LiTFSI + 5.0 wt.% LiNO3；E/S 5 µL mg−1、0.2 C 下 984 mAh g−1、50 圈
```

## S16

```
【S16】对照：DD（0.5 M LiTFSI and 0.8 M LiNO3 in the DOL/DME mixed solvent (1:1, v/v, denoted as …），常规醚基准（DOL/DME + LiTFSI + LiNO₃）：DD = 0.5 M LiTFSI + 0.8 M LiNO3，DOL/DME 1:1 v/v（LiNO3 用量偏高、LiTFSI 偏低）；高 DN 共溶剂按 8 vol% 加入 DD；梯度：HMPA 体积分数（用量梯度，基础电解液 DD：0.5 M LiTFSI + 0.8 M LiNO3） DD_HMPA-20%（20%） / DD_HMPA-15%（15%） / DD_HMPA-12%（12%） / DD_HMPA-10%（10%） / DD_HMPA（8%） / DD_HMPA-5%（5%） / DD_HMPA-4%（4%） / DD_HMPA-2%（2%） / DD（0%）（溶剂化由强到弱）；梯度：HMPA 体积分数（用量梯度，图 S19 另一套溶质：1 M LiTFSI + 0.4 M LiNO3） HMPA-10%_1M（10%） / HMPA-8%_1M（8%） / HMPA-6%_1M（6%）（溶剂化由强到弱）；梯度：高 DN 共溶剂种类（种类梯度，均为 8 vol% 加入 DD） DD_HMPA（HMPA） / DD_DMSO（DMSO） / DD_DMF（DMF） / DD_TPPO（TPPO） / DD（无共溶剂）（溶剂化由强到弱）；尺子🧮：本版未算
性质：Li⁺ 溶剂化（7Li NMR）：DD_HMPA 向低场移动更多、DD_HMPA-2% 相对 DD 向低场移动、DD 基准（随 HMPA 体积比 2%→8% 逐渐向低场移动，表示 HMPA 参与 Li⁺ 溶剂化）；Li⁺ 溶剂化（Raman）：DD_HMPA-20% DME C–O–C 移回低波数，更多 HMPA 取代 DME…、DD_HMPA-10% 同上、DD_HMPA-5% HMPA N–P–N 相对纯溶剂移向高波数、DD DME C–O–C 加盐后 845 → 870 cm-1（参…（HMPA 增加时 N–P–N 由 629 移到 643 cm-1；到 20% 时 HMPA 取代部分…）；Li⁺ 溶剂化结构（AIMD）：DD_HMPA 第一溶剂化层约 0.5 个 HMPA O + 约 2.5 个…、DD 第一溶剂化层约 4.5 个溶剂 O（89% DME、11% …（加 HMPA 后 HMPA 进入并限域于第一溶剂化层，TFSI⁻ 参与增多）；溶剂–溶剂相互作用（1H NMR）：DD_HMPA 1H 约 3.0 ppm 相对纯 HMPA 向低场移动（HM…、DD_TPPO 向低场移动（氢键）、DD_DMF 向高场移动、DD_DMSO 向高场移动（磷酰胺类（HMPA、TPPO）与 DME/DOL 形成氢键；DMF、DMSO 相反）；多硫化物物种（[S3]•⁻ 自由基，随 HMPA 比例）：DD_HMPA 最深，617 nm [S3]•⁻ 峰明显、DD_HMPA-4% 更深、DD_HMPA-2% 蓝色、DD 黄色，以未解离 Sx²⁻ 为主，无 [S3]•⁻（随 HMPA 体积分数增加溶液变蓝变深，[S3]•⁻ 增多）；[S3]•⁻ 自由基稳定性（静置）：DD_HMPA 1 h 较高；24 h 仍最高、仍呈蓝色、DD 低于所有含高 DN 共溶剂者、DD_DMSO 1 h 较高；24 h 几乎消失、DD_TPPO 1 h 较低；24 h 几乎消失、DD_DMF 1 h 较低；24 h 几乎消失（刚溶解时各高 DN 溶剂自由基浓度相近；24 h 后 DD_HMPA 保留最多）；放电过程中 [S3]•⁻（原位）：DD_HMPA 放电中生成更多 [S3]•⁻，第 II 阶段浓度长时间保持、DD 未检测到自由基（DD_HMPA 多于 DD）；多硫化物溶剂化：DD_HMPA 未报告、DD 未报告；多硫化物溶解度：DD_HMPA 未报告、DD 未报告；Li2S 成核/生长速率（Ak2）：DD_HMPA 适中、DD 约为高 DN 共溶剂电解液的 5–6 倍、DD_DMSO 几乎为零（DD 最快，DD_HMPA 适中，DD_DMSO 最慢）；Li2S 沉积模式：DD_HMPA 3DP 与 3DI 混合，小颗粒、DD 2DI 与 3DP 混合，平整 Li2S 层、DD_DMF 接近 3DI，大 Li2S 岛、DD_TPPO 接近 3DI，大 Li2S 岛、DD_DMSO 极少 Li2S 颗粒（加入高 DN 共溶剂后由二维向三维沉积转变）；溶剂与锂金属接触反应（浸泡 7 天）：DD_HMPA-15% 反应随 HMPA 比例增强、DD_HMPA-10% 锂片边缘变黑、DD_HMPA 无可见反应、DD_TPPO 无可见反应、DD_DMF 锂逐渐溶解、DD_DMSO 锂片边缘变黑（纯 HMPA、纯 TPPO 与锂剧烈反应；8% 混入 DD 后无可见反应；HMPA 比例增大后反应加…）；黏度：DD_HMPA 未报告、DD 未报告、DD_TPPO 高（作者定性）（只给出 DD_TPPO 黏度高）；离子电导率：DD_HMPA 未报告、DD 未报告
表现：
  ① Li‖S 扣式 3.2 mg cm-2、E/S 10、0.1 C 长循环（100 圈）｜硫载量 3.2 mg cm-2；E/S 10 µL mg⁻¹；倍率 0.1 C；温度 25 °C；LiNO₃ 含 0.8 M：首圈容量：DD_HMPA 相对 DD 变好（作者定性）；DD_DMSO、DD_TPPO、DD_DMF 相对 DD 不判（仅图，未读）；指定圈容量：DD_HMPA 相对 DD 变好（作者定性）；DD_HMPA 相对 DD_TPPO 变好（作者定性）；DD_HMPA 相对 DD_DMF 变好（作者定性）；DD_HMPA 相对 DD_DMSO 变好（作者定性）；过电位：DD_HMPA 相对 DD 变好（作者定性）（未报告：库仑效率）
  ② Li‖S 扣式倍率测试（0.1–3.0 C）｜倍率 0.1、0.2、0.5、1.0、2.0、2.5、3.0 C 逐级；LiNO₃ 含 0.8 M：倍率容量：DD_HMPA 相对 DD 变好（作者定性）；DD_TPPO、DD_DMF、DD_DMSO 相对 DD_HMPA 变坏（作者定性）；DD_DMF 相对 DD_DMSO 差异小（作者定性）（未报告：首圈容量、寿命或保持率、库仑效率、过电位）
  ③ Li‖S 扣式 3.5 mg cm-2、E/S 5.0、0.05 C 长循环（70 圈）｜硫载量 3.5 mg cm-2；E/S 5.0 µL mg⁻¹；倍率 0.05 C（正文与图 5 图注为 0.05 C；图 S22 图注写 0.1 C…；温度 25 °C；LiNO₃ 含 0.8 M：首圈容量：DD_DMSO 相对 DD_HMPA 变坏（作者定性）；DD_TPPO、DD_DMF 相对 DD_HMPA 不判（仅图，未读）；过电位：DD_DMSO、DD_DMSO、DD_TPPO、DD_DMF 相对 DD_HMPA 变坏（作者定性）；指定圈容量：DD_DMSO 相对 DD_HMPA 不判（仅图，未读）（未报告：库仑效率）
  ④ Li‖S 扣式 5.5 mg cm-2、E/S 4.0、0.1 C 长循环（65 圈）｜硫载量 5.5 mg cm-2；E/S 4.0 µL mg⁻¹；倍率 0.1 C；温度 25 °C；LiNO₃ 含 0.8 M：首圈容量：DD_HMPA 相对 DD 变好（作者定性）；保持率：DD_HMPA 相对 DD 变好（作者定性）；过电位：DD_HMPA 相对 DD 变好（作者定性）（未报告：库仑效率）
  ⑤ Li‖S 软包 2.71 Ah、E/S 4.0、0.1 C｜硫载量 4.6 mg cm-2（单面；双面 9.2 mg cm-2）；E/S 4.0 µL mg⁻¹；锂厚 125 µm（双面）；倍率 0.1 C；温度 25 °C；LiNO₃ 含 0.8 M：首圈容量：DD_HMPA 相对 DD 变好（作者定性）；保持率：DD_HMPA 相对 DD 变好（作者定性）（未报告：库仑效率、过电位）
  ⑥ Li‖Cu 0.5 mA cm-2、1.0 mAh cm-2 库仑效率｜倍率 0.5 mA cm-2，1.0 mAh cm-2；LiNO₃ 含 0.8 M：库仑效率：DD_HMPA、DD_TPPO 相对 DD 变好（>98.7 vs 98.4 %）；DD_DMSO 相对 DD 变坏（95.0 vs 98.4 %）；DD_DMF 相对 DD 变坏（30–60 vs 98.4 %）；寿命（循环圈数）：DD_HMPA、DD_TPPO 相对 DD 变好（400 vs 280 圈）；DD_DMSO 相对 DD 变坏（120 vs 280 圈）；过电位：DD_HMPA、DD_TPPO 相对 DD 变好（作者定性）；DD_DMSO、DD_DMF 相对 DD 变坏（作者定性）
  ⑦ Li‖Li 对称电池 1 mA cm-2、1 mAh cm-2｜倍率 1 mA cm-2，1 mAh cm-2；LiNO₃ 含 0.8 M：寿命（循环小时数）：DD_HMPA 相对 DD 变好（500 vs 130 h）；DD_HMPA-10% 相对 DD_HMPA 变坏（作者定性）；DD_HMPA-12% 相对 DD_HMPA-10% 变坏（作者定性）；DD_HMPA-15% 相对 DD_HMPA-12% 变坏（作者定性）
  ⑧ Li‖Cu 库仑效率（HMPA 比例，图 S10d；条件推定同 T6）｜倍率 0.5 mA cm-2，1.0 mAh cm-2（推定）；LiNO₃ 含 0.8 M：库仑效率：DD_HMPA-10% 相对 DD_HMPA 变坏（作者定性）；DD_HMPA-12% 相对 DD_HMPA-10% 变坏（作者定性）；DD_HMPA-15% 相对 DD_HMPA-12% 变坏（作者定性）
  ⑨ Li‖Li2S 正极扣式（碳纸负载 Li2S，0.05 C 充至 4.0 V 活化）｜硫载量 15 µL × 50 mg mL-1 Li2S 悬浊液滴于 10 mm 碳纸；LiNO₃ 含 0.8 M：指定圈容量：DD_HMPA 相对 DD 变好（作者定性）；DD_HMPA 相对 DD_DMSO 变好（作者定性）；DD_HMPA 相对 DD_DMF 变好（作者定性）；DD_HMPA 相对 DD_TPPO 变好（作者定性）
  ⑩ Li‖Li2S6 恒电位沉积（Li2S 成核，2.02 V）｜硫载量 20 µL Li2S6 catholyte（浓度未报告）；倍率 0.05 C 预放电至 2.07 V，再 2.02 V 恒压至电流低于 10−5…；温度 25 °C；LiNO₃ 含 0.8 M：Li2S 沉积容量：DD_HMPA 相对 DD 变好（618 vs 353 mAh g-1）；DD_DMF 相对 DD 变好（402 vs 353 mAh g-1）；DD_TPPO 相对 DD 变好（518 vs 353 mAh g-1）；DD_DMSO 相对 DD 变坏（201 vs 353 mAh g-1）
  ⑪ Li‖S 扣式长循环，HMPA 比例 6/8/10%（图 S19a，1 M LiTFSI + 0.4 M LiNO3）｜LiNO₃ 含 0.4 M：保持率：HMPA-10%_1M 相对 HMPA-6%_1M 变好（作者定性）；HMPA-10%_1M 相对 HMPA-8%_1M 变好（作者定性）；首圈容量：HMPA-10%_1M 相对 HMPA-6%_1M 不判（仅图，未读）（未报告：库仑效率、过电位）
  ⑫ Li‖S 扣式倍率，HMPA 比例 6/8/10%（图 S19b，1 M LiTFSI + 0.4 M LiNO3）｜倍率 0.2、0.5、1.0、2.0、2.5、3.0 C 逐级后回 0.2 C（取自图…；LiNO₃ 含 0.4 M：倍率容量：HMPA-10%_1M 相对 HMPA-6%_1M 变坏（作者定性）；HMPA-10%_1M 相对 HMPA-8%_1M 变坏（作者定性）（未报告：首圈容量、寿命或保持率、库仑效率、过电位）
机制：
  强溶剂化一侧的短板〔正极反应、负极锂〕：溶剂给电子能力（DN）越高，与锂负极反应越强 → 界面不稳定 → 高 DN 溶剂 HSE 电池寿命缩短（引言转述）（M1，转述）；DMSO 对 Li2S 溶剂化强 → Li2S 成核动力学势垒大 → Li2S 沉积容量很小（201 mAh g-1），颗粒极少（M12，与他文一致）；HMPA 比例更高（>8%）时 Li‖Li 寿命变短、Li‖Cu 库仑效率降低，可能是核壳结构无法维持（M21，推测）；HMPA 比例增加后可能不再完全限域在第一溶剂化鞘，进入第二鞘层或体相 → 加速与锂电极反应 → 锂负极电化学性能差（M22，推测）；HMPA 体积分数过高可能造成去溶剂化势垒或电极界面不稳定（图 S19）（M24，推测）；HMPA 高给电子性导致去溶剂化困难 → 高倍率硫利用率差（10% 档 2.5 C 仅 130 mAh g-1）（M26，推测）；DD_DMSO 中 Li2S 溶解度更高，可能使 Li2S 成核生长势垒更大 → 第二平台电位更低（M35，推测）
  弱溶剂化一侧的短板〔正极反应、负极锂〕：常规醚 MSE 在贫液下多硫化物溶解度低、反应性差，高浓度多硫化物使传输与反应动力学变差，Li2S 过早钝化电极 → 硫利用率低（引言转述）（M2，转述）；高 DN 溶剂 HSE 提高多硫化物（及 Li2S）溶解度并促进 [S3]•⁻ 生成，加快长短链转化（引言转述）（M3，转述）；HMPA 限域 → 抑制与锂负极的接触反应、提高锂沉积效率（M5）；[S3]•⁻ 存在时间延长 → 增强对 SRR 的氧化还原介导 → 提高贫液下硫利用率（M8，推测）；DD_HMPA 中 Li2S 呈 3DP/3DI 混合沉积，受体相扩散控制，HMPA 促进快速溶液介导的 SRR（M9）；[S3]•⁻ 可能与已沉积的 Li2S 化学反应生成可溶短链 Sx²⁻ → 防止电极被 Li2S 过早覆盖钝化（M10，推测）；DD 中 Li2S 成核速率是高 DN 共溶剂电解液的 5–6 倍 → 绝缘 Li2S 迅速覆盖电极，阻碍继续沉积（M11）；核壳溶剂化结构 → 形成富无机（LiF、Li3N）SEI → 锂沉积/剥离长期稳定（M20）；DD_HMPA 首圈极化更低，与 CV、EIS 一致 → SRR 动力学被促进（M23）；HMPA 增至 10% 时容量保持率改善，可能因自由基反应路径更活跃、正极钝化推迟（M25，推测）；DD_HMPA 显著提高 Li2S 正极利用率 → 自由基在充电中作介导促进 Li2S 转化（M28）；高载量贫液下 DD 放电过电位高、循环差，原因是反应迟缓和电极过早钝化（第二平台随循环消失）（M30）；DD 在高载量贫液下无法放电，说明转化为 Li2S 困难；DD_HMPA 依靠长寿命 [S3]•⁻ 介导 SRR（M31）；HMPA 即使体积分数较低也能长时间稳定三硫自由基 → 溶液调控的反应路径与三维岛状 Li2S → 低 E/S 下高硫利用率（M36）
  其他说法〔多硫化物穿梭、正极反应、电解液消耗、负极锂〕：磷酰胺与 DOL/DME 的分子间氢键把 HMPA 埋在 Li⁺ 第一溶剂化层 → 与锂直接接触反应被抑制（对比 DMF、DMSO 混合溶剂明显腐蚀锂）（M4）；（HSAB 假设）高 DN 溶剂与 Li⁺ 结合更强 → 溶剂–Li⁺ 变成更软的酸 → 与软碱 [S3]•⁻ 结合更强（稳定自由基）（M6，推测）；HMPA 与 Li⁺ 结合最强 → 降低 Li⁺ 酸性 → 形成稳定 HMPA–Li[S3]• 络合物，稳定 [S3]•⁻（M7，推测）；高 DN 共溶剂中：DD_DMSO 的 Ak2 几乎为零（高 Li2S 溶解度带来成核势垒），DD_HMPA 成核与生长速率适中 → 三维小颗粒形貌、电极钝化受抑（作者自己写的“过强”例外）（M13）；DD_DMF、DD_TPPO 中 Li2S 接近 3DI 快速成核生长，形成大岛，阻碍体相扩散和继续沉积（M14）；DMF 与锂金属强烈反应 → DD_DMF 的 Li‖Cu 库仑效率极低（30%–60%）（M15）；DD 中死锂积累 → 界面阻抗与过电位随循环增大；DD_HMPA、DD_TPPO 沉积锂更平整、颗粒更大 → 稳定性延长、过电位降低（M16）；DD_DMSO、DD_DMF 中出现絮状或块状锂，源于不受控的界面反应 → 过电位大（M17）；DD_HMPA 中 SEI 有机 C–O 成分减少（DOL/DME 分解被抑制），部分归因于第一溶剂化层 TFSI⁻ 参与增多（M18，推测）；DD_DMF、DD_DMSO 在锂表面生成大量 C–N、砜/亚砜成分，表明与锂剧烈反应 → 推测不利于锂硫电池长期稳定（M19，推测）；DD_HMPA 电池未出现过充增加和明显锂枝晶 → 快速自由基介导 SRR 有效抑制了多硫化物穿梭（作者称强溶剂化下穿梭未加重）（M27）；其他 HSE 循环 60 圈后第二平台极化高，归因于锂负极劣化和 Li2S 过早钝化正极表面（M29）；DD_TPPO 黏度高 → 高电流密度下容量很低（M32）；DD_HMPA 倍率优势归因于自由基长期稳定和锂负极稳定（相对 DD_DMF、DD_DMSO）（M33）；TPPO 位阻大，可能妨碍形成络合物，削弱其稳定自由基的能力（M34，推测）；DD 中 NO3⁻ 提高 Li2S 溶解度使沉积呈 2DI/3DP 混合、形成平整 Li2S 层，后续生长受表面传质控制并被绝缘 Li2S 层阻碍（M37，与他文一致）
  作者主张：其他（核壳溶剂化结构）：在 DOL/DME 常规醚电解液中加入少量高 DN 磷酰胺共溶剂 HMPA，靠氢键把 HMPA 限域在 Li⁺ 第一溶剂化层，同时促进 SRR（稳定 [S3]•⁻）并保护锂负极；作者未用折中/解耦字样（AI 判读：多硫化物侧增强、锂侧靠限域屏蔽，接近解耦思路）；最优配方 DD_HMPA（8 vol% HMPA，正文默认）；HMPA 过多则核壳结构失效、锂负极变差、去溶剂化困难，倍率下降
```

## S18

```
【S18】对照：DOL/DME（DOL/DME (v/v = 1:1) + 1.0 mol L−1 LiTFSI；电池测试另加 2 wt.% LiNO3（光谱与 Li2S6 对称电池用溶液不含…），常规醚基准（DOL/DME + LiTFSI + LiNO₃）：1.0 M LiTFSI DOL/DME (1:1) + 2 wt% LiNO3（0% WSS）；梯度：DIPS 含量（用量梯度） DOL/DME（0%） / DIPS10（10%） / DIPS20（20%） / DIPS30（30%） / DIPS35（35%） / DIPS40（40%）（溶剂化由强到弱）；梯度：DIPE 含量（用量梯度） DOL/DME（0%） / DIPE10（10%） / DIPE20（20%） / DIPE30（30%） / DIPE35（35%） / DIPE40（40%）（溶剂化由强到弱）；梯度：HME 含量（用量梯度） DOL/DME（0%） / HME20（20%） / HME35（35%） / HME40（40%）（溶剂化由强到弱）；另有：DIPS-pouch；尺子🧮：本版未算
性质：电解液溶剂化能力（供体数 DN）：DOL/DME 16.6 kcal mol−1、DIPS20 16.5 kcal mol−1、DIPS40 15.6 kcal mol−1（沿 WSS 含量降低，两段式：约 20% 前缓降、之后快降（DIPE、HME 同趋势，数值仅在 Fi…）；Li⁺ 溶剂化（WSS 是否进入 Li⁺ 内层，拉曼）：DIPE10 未出现配位 DIPE 峰（795.3 cm−1 不变）、DIPE20 未出现配位 DIPE 峰（原文：至 20% 前 795.3 …、DIPE30 出现 791.4 cm−1 配位 DIPE 峰（原文：高于 …、DIPE40 出现 791.4 cm−1 配位 DIPE 峰（原文：高于 …（WSS 含量超过约 20% 后 WSS 直接配位 Li⁺（DIPS、HME 同）；配位 WSS 增多…）；多硫化物溶剂化（7Li NMR 位移 δLi）：DIPE10 比 0% 增 0.01 ppm、DIPE30 比 20% 增 0.05 ppm（δLi 沿 WSS 含量增大（下场移，作者解释为 LiPS 中 Li 核周围电子密度降低），两段式：…）；多硫化物溶剂化（LiPS 被 WSS 配位的比例，拉曼 δ(SSSS) 分峰）：DIPS10 0（原文：10% 以下保持为零）、DIPS20 5.67%、DIPS40 18.7%（沿 WSS 含量升高，两段式（DIPE、HME 同趋势））；多硫化物溶解度
表现：
  ① Li‖S 扣式 0.1 C 恒流充放电（600 μm Li，PP 隔膜；Fig. 1C、S3）｜硫载量 4.0 mgS cm-2；锂厚 600 μm；倍率 0.1 C；LiNO₃ 含 2 wt%：库仑效率：DIPS40、DIPE40、HME40 相对 DOL/DME 变好（≈99 vs ≈91 %）；放电最低电压（UDis-lowest，越低表示正极极化越大）：DIPS40、DIPE40、HME40 相对 DOL/DME 变坏（<1.80 vs ≈2.05 V）（未报告：首圈容量、寿命或保持率、过电位）
  ② Li‖S 扣式 GITT–EIS 极化分解（PP 隔膜，无电催化剂；Fig. 2D、6A）｜硫载量 4.0 mgS cm-2；锂厚 600 μm（推定：SI 1.4.2 节恒流/GITT 测试用扣式电池）；倍率 0.1 C（每步 15 min，弛豫 60 min）；LiNO₃ 含 2 wt%：过电位：DIPE20 相对 DOL/DME 变坏（50.1 vs 22.8 mV）；DIPE40 相对 DOL/DME 变坏（314 vs 22.8 mV）（未报告：首圈容量、寿命或保持率、库仑效率）
  ③ Li‖S 扣式 GITT–EIS（TiN 隔膜电催化剂；Fig. 6A、S56）｜硫载量 4.0 mgS cm-2；锂厚 600 μm（推定：SI 1.4.2 节恒流/GITT 测试用扣式电池）；倍率 0.1 C（每步 15 min，弛豫 60 min）；LiNO₃ 含 2 wt%：无 A/B 比较（只测了一个配方）（未报告：首圈容量、寿命或保持率、库仑效率、过电位）
  ④ Li2S6 对称电池 EIS/DRT（0–40 °C 变温）｜硫载量 不适用（硫以 1.0 mol[S] L-1 Li2S6 溶液加入，40 μL）；锂厚 不适用（无锂电极）；倍率 开路电压下 EIS，振幅 10 mV，0.1 Hz–10 kHz；温度 0、10、20、25、30、40 °C（Rct 对比为室温）；LiNO₃ 不含（推定：S0026 用 Li2S6-added solutions，S001…：阻抗：DIPS40 相对 DOL/DME 变坏（248 vs 93.4 Ω）；电荷转移活化能（Eact）：DIPS20、DIPS40 相对 DOL/DME 变坏（作者定性）
  ⑤ Li‖S 扣式 0.1 C 长循环（50 μm Li，PP 隔膜，无电催化剂；Fig. 6B/6C、S57、S58）｜硫载量 4.0 mgS cm-2；锂厚 50 μm；倍率 0.1 C；LiNO₃ 含 2 wt%：无 A/B 比较（只测了一个配方）（未报告：首圈容量、寿命或保持率、库仑效率、过电位）
  ⑥ Li‖S 扣式 0.1 C 长循环（50 μm Li，TiN 隔膜电催化剂；Fig. 6B/6C、S57、S58）｜硫载量 4.0 mgS cm-2；锂厚 50 μm；倍率 0.1 C；LiNO₃ 含 2 wt%：无 A/B 比较（只测了一个配方）（未报告：首圈容量、寿命或保持率、库仑效率、过电位）
  ⑦ Li‖S 软包 2 Ah 级（TiN 正极，E/S 3.8 g g−1）｜硫载量 7.4 mgS cm-2（单面）；E/S 3.8 g g⁻¹；锂厚 75 μm（单面）；倍率 100 mA gS-1；LiNO₃ 含 5.0 wt%：无 A/B 比较（只测了一个配方）（未报告：首圈容量、寿命或保持率、库仑效率、过电位）
  ⑧ Li‖S 软包 5 Ah 级（TiN 正极，E/S 2.8 g g−1）｜硫载量 7.6 mgS cm-2（单面）；E/S 2.8 g g⁻¹；锂厚 75 μm（单面）；倍率 25 mA gS-1；LiNO₃ 含 5.0 wt%：无 A/B 比较（只测了一个配方）（未报告：首圈容量、寿命或保持率、库仑效率、过电位）
  ⑨ Li‖S 软包 10 Ah 级（TiN 正极，E/S 2.6 g g−1，轻质 Cu 集流体）｜硫载量 8.2 mgS cm-2（单面）；E/S 2.6 g g⁻¹；锂厚 75 μm（单面）；倍率 20 mA gS-1；LiNO₃ 含 5.0 wt%：无 A/B 比较（只测了一个配方）（未报告：首圈容量、寿命或保持率、库仑效率、过电位）
  ⑩ Li‖S 软包 10 Ah 级（TiN 正极，E/S 2.3 g g−1）｜硫载量 8.2 mgS cm-2（单面；原文：其余组装参数同 T9）；E/S 2.3 g g⁻¹；锂厚 75 μm（单面；原文：其余组装参数同 T9）；倍率 10 mA gS-1；LiNO₃ 含 5.0 wt%：无 A/B 比较（只测了一个配方）（未报告：首圈容量、寿命或保持率、库仑效率、过电位）
机制：
  强溶剂化一侧的短板〔负极锂〕：（引言转述）DOL/DME 强溶剂化电解液中 LiPS 与锂负极的副反应导致循环稳定性差；以往研究称加弱溶剂化溶剂可减轻 LiPS 对锂的腐蚀、提高循环稳定性（M1，转述）；三种 WSS 构成的弱溶剂化电解液都表现出负极受保护（与以往文献一致）（M4，与他文一致）；WSS 含量 0→40%，CE 约 91%→99%，作者解释为负极副反应减轻（强溶剂化一侧负极副反应多）（M7）；高 WSS 含量、低 ESP 的电解液可能通过抑制负极副反应延长循环寿命（本文未与 DOL/DME 同条件测长循环）（M16，推测）
  弱溶剂化一侧的短板〔正极反应〕：（引言转述）弱溶剂化电解液必然拖慢 LiPS 正极转化动力学，导致极化增大、放电容量降低、软包能量密度低（M2，转述）；（引言转述）现有认识把上述两难归因于 LiPS 溶解度降低；本文认为溶剂化结构与动力学的直接关联尚未建立（M3，转述）；三种 WSS 构成的弱溶剂化电解液都表现出正极变差（与以往文献一致）（M5，与他文一致）；WSS 含量 0→40%，UDis-lowest 约 2.05 V→<1.80 V，作者解释为正极氧化还原动力学变差（M8）；放电过程热力学电位几乎不变，UDis-lowest 快速下降来自动力学迟缓而非热力学（M9）；活化极化占主导：弱溶剂化电解液中限制 LiPS 转化动力学的是电荷转移，而不是传质或电子/离子传导（M10）；WSS 一旦进入 LiPS 内层溶剂化壳，LiPS 均相反应电荷转移动力学本征变慢（Li2S6 对称电池 Rct、Eact 升高）（M13）；总结：WSS 直接配位 LiPS 使 ESP 显著降低，降低 LiPS 本征反应活性、阻碍正极电荷转移、使正极活化极化急剧增大（M15）；高 WSS 含量电解液正极活化极化过大，导致正极快速失效（M17）；35% DIPS 无电催化剂的电池仅 15 圈即因正极失效而失效（对比为同一电解液有/无 TiN）（M18）
  其他说法〔正极反应、负极锂〕：（方法前提，转述）0.1 C 小倍率下负极极化可忽略，因此 UDis-lowest 下降归于正极（M6，转述）；拉曼新峰表明超过转折点后 WSS 直接配位 Li⁺，ESP 的两段式变化来自微观溶剂化结构变化（未落到电池表现）（M11）；第二阶段 SSS 不足以完全配位 LiPS，WSS 进入 LiPS 内层溶剂化壳直接配位，引起 ESP 两段式变化并影响 LiPS 动力学（未落到具体测试）（M12）；（DFT）WSS 配位提高速控步电荷转移能垒，阻碍 LiPS 氧化还原、增大多相反应计算过电位（未落到电池测试）（M14）；电催化剂显著降低 ηact 而 ηcon 几乎不变，说明其只加速弱溶剂化电解液中的电荷转移（35% DIPS：ηact 98.1→20.0 mV）（M19）
  作者主张：解耦（电极侧补偿，不在电解液内部）：保留高 WSS 含量弱溶剂化电解液抑制负极副反应，把 WSS 配位造成的活化极化用正极界面电催化剂（TiN）降到可接受水平；作者称电催化剂调控电荷转移独立于 LiPS 溶剂化结构；最优（扣式）：35% DIPS + TiN 隔膜，1269 mAh g−1、稳定 160 圈以上；无电催化剂 15 圈失效；35% DIPE 8→120 圈、35% HME 24→114 圈；实用软包用 DIPS 电解液 + TiN 正极；作者主张正极动力学有保障时弱溶剂化电解液可同时延长寿命、提高能量密度，提出“溶剂化–界面协同调控”
```

## S19

```
【S19】对照：E-DD（1.0 M LiTFSI and 0.4 M LiNO3 were dissolved in the mixed solvents of DOL/DME (1:…），常规醚基准（DOL/DME + LiTFSI + LiNO₃）：1 M LiTFSI + 0.4 M LiNO3 in DOL/DME 1:1；梯度：高 DN 共溶剂种类（种类梯度，含无共溶剂的常规醚对照；含 LiNO3） E-PDD（DMPU/DOL/DME 2:4:4 by vol.） / E-EDD（DMEU/DOL/DME 2:4:4 by vol.） / E-DD（DOL/DME 1:1 by vol.（无高 DN 共溶剂））（溶剂化由强到弱）；梯度：高 DN 共溶剂种类（种类梯度，无 LiNO3 体系，用于 Raman 与穿梭电流测试） LiTFSI-PDD（DMPU/DOL/DME 2:4:4 by vol.） / LiTFSI-EDD（DMEU/DOL/DME 2:4:4 by vol.） / LiTFSI-DD（DOL/DME 1:1 by vol.）（溶剂化由强到弱）；尺子🧮：本版未算
性质：Li⁺ 溶剂化：LiTFSI-PDD DMPU C=O 峰 1630→1651 cm−1 上移，D…、LiTFSI-EDD DMEU C=O 峰与 DME C−O 峰均上移：DMEU、…、LiTFSI-DD DOL、DME 振动峰明显上移：DOL/DME 与 Li⁺ …（Li⁺–共溶剂作用 DMPU 强于 DMEU（只记高低））；多硫化物溶剂化：E-PDD DMPU 主导 Li2S6 内层（7Li 上场位移、17O …、E-EDD DMEU/DME 主导 Li2S6 内层（NMR、MD）、E-DD DME/DOL 主导 Li2S6 内层（MD）；作者称溶剂化…（Li2S6 中 Li⁺–溶剂作用 PDD > EDD；DD 为 DOL/DME 配位（只记高低））；多硫化物溶解度：E-PDD 高（20 mM Li2S6 溶液澄清、深蓝）、E-EDD 高（20 mM Li2S6 溶液澄清、深蓝）、E-DD 低（20 mM 溶液浑浊、暗黄）（PDD≈EDD > DD（溶解度极限数值只在 Figure S1a 图上，未读））；Li₂S 溶解度：E-PDD 0.55 mM、E-EDD 0.25 mM、E-DD 不溶（作者定性 insoluble）（PDD > EDD > DD）；S₃•⁻ 自由基：E-PDD 有（UV-vis 618 nm 峰；Raman 强度略高于 …、E-EDD 有（618 nm 峰）、E-DD 无（PDD ≥ EDD > DD）；离子电导率：E-PDD 11.3 mS cm−1、E-EDD 10.3 mS cm−1、E-DD 8.5 mS cm−1（PDD > EDD > DD）；交换电流密度（Tafel）：E-PDD 0.52 mA cm−2、E-EDD 0.42 mA cm−2、E-DD 0.12 mA cm−2（PDD > EDD > DD）
表现：
  ① Li‖Li 对称 1 mA cm−2 / 1 mAh cm−2 循环｜硫载量 不适用（Li‖Li）；E/S 不适用（每个电池电解液 40 μL）；倍率 1 mA cm−2，1 mAh cm−2；LiNO₃ 含 0.4 M：寿命（循环小时数）：E-PDD 相对 E-DD 变好（>1400 vs ≈1000 h）；E-EDD 相对 E-DD 变坏（≈800 vs ≈1000 h）；E-PDD 相对 E-EDD 变好（>1400 vs ≈800 h）
  ② Li‖Li2S6 扣式 0.1 C 循环｜硫载量 ~1.4 mgS cm−2；E/S 19 μL mgS−1；倍率 0.1 C；LiNO₃ 含 0.4 M：首圈容量：E-PDD 相对 E-DD 变好（1403 vs 964 mAh g−1）；E-EDD 相对 E-DD 变好（1164 vs 964 mAh g−1）；E-PDD 相对 E-EDD 变好（1403 vs 1164 mAh g−1）；低平台容量：E-PDD 相对 E-DD 变好（937 vs 577 mAh g−1）；E-EDD 相对 E-DD 变好（785 vs 577 mAh g−1）；E-PDD 相对 E-EDD 变好（937 vs 785 mAh g−1）；寿命（循环圈数）：E-PDD 相对 E-DD 变好（≥135 vs <130 圈）；E-PDD 相对 E-EDD 变好（≥135 vs <130 圈）；E-EDD 相对 E-DD 不判（仅图，未读）；穿梭常数：E-PDD 相对 E-DD 变好（0.039 vs 0.128 h−1）；E-EDD 相对 E-DD 变好（0.079 vs 0.128 h−1）；E-PDD 相对 E-EDD 变好（0.039 vs 0.079 h−1）
  ③ Li‖Li2S6 扣式 0.3 C 循环｜硫载量 ~1.4 mgS cm−2（推定，同 Li2S6 正极）；E/S 19（推定） μL mgS−1；倍率 0.3 C；LiNO₃ 含 0.4 M：首圈容量：E-PDD 相对 E-DD 不判（仅图，未读）；指定圈容量：E-PDD 相对 E-DD 不判（仅图，未读）
  ④ Li‖Li2S6 扣式倍率（0.1–1 C）｜硫载量 ~1.4 mgS cm−2（推定，同 Li2S6 正极）；E/S 19（推定） μL mgS−1；倍率 0.1、0.2、0.3、0.5、1 C 逐级；LiNO₃ 含 0.4 M：倍率容量：E-PDD 相对 E-DD 变好（作者定性）；E-PDD 相对 E-EDD 变好（作者定性）；E-EDD 相对 E-DD 不判（仅图，未读）；过电位：E-PDD 相对 E-DD 变好（作者定性）；低平台容量：E-PDD 相对 E-DD 变好（作者定性）
  ⑤ Li‖Li2S6 扣式 0.5 C 循环｜硫载量 ~1.4 mgS cm−2（推定，同 Li2S6 正极）；E/S 19（推定） μL mgS−1；倍率 0.5 C；LiNO₃ 含 0.4 M：首圈容量：E-PDD、E-EDD 相对 E-DD 不判（仅图，未读）；保持率：E-PDD、E-EDD 相对 E-DD 不判（仅图，未读）
  ⑥ Li‖Li2S6 扣式 1 C 循环｜硫载量 ~1.4 mgS cm−2（推定，同 Li2S6 正极）；E/S 19（推定） μL mgS−1；倍率 1 C；LiNO₃ 含 0.4 M：首圈容量：E-PDD 相对 E-DD 变好（作者定性）；E-PDD 相对 E-EDD 变好（作者定性）；E-EDD 相对 E-DD 不判（仅图，未读）；保持率：E-PDD 相对 E-DD 变好（作者定性）；E-PDD 相对 E-EDD 变好（作者定性）；E-EDD 相对 E-DD 不判（仅图，未读）
  ⑦ Li‖S 扣式 2.1 mg cm−2、E/S 12.8、0.1 C 循环｜硫载量 2.1 mg cm−2；E/S 12.8 μL mgS−1；倍率 0.1 C；LiNO₃ 含 0.4 M：首圈容量：E-PDD 相对 E-DD 变好（作者定性）；E-PDD 相对 E-EDD 变好（作者定性）；E-EDD 相对 E-DD 不判（仅图，未读）；指定圈容量：E-PDD 相对 E-DD 变好（作者定性）；E-PDD 相对 E-EDD 变好（作者定性）；E-EDD 相对 E-DD 不判（仅图，未读）；过电位：E-PDD 相对 E-DD 变好（作者定性）（未报告：库仑效率）
  ⑧ Li‖S 扣式 4.4 mg cm−2、E/S 5.0、0.1 C 循环｜硫载量 4.4 mg cm−2；E/S 5.0 μL mg−1；倍率 0.1 C；LiNO₃ 含 0.4 M：保持率：E-PDD 相对 E-DD 变好（82 vs 23 %）；首圈容量：E-PDD 相对 E-DD 不判（仅图，未读）（未报告：库仑效率、过电位）
  ⑨ Li‖S 扣式 8.2 mg cm−2、E/S 3.8、0.05 C 循环（仅 E-PDD）｜硫载量 8.2 mg cm−2；E/S 3.8 μL mgS−1；倍率 0.05 C；LiNO₃ 含 0.4 M：无 A/B 比较（只测了一个配方）（未报告：首圈容量、寿命或保持率、库仑效率、过电位）
  ⑩ Li‖S 单层软包 4.6 mg cm−2、E/S 4.4（仅 E-PDD）｜硫载量 4.6 mg cm−2；E/S 4.4 μL mg−1；锂厚 50 μm；倍率 0.18 mA cm−2；LiNO₃ 含 0.4 M：无 A/B 比较（只测了一个配方）（未报告：首圈容量、寿命或保持率、库仑效率、过电位）
  ⑪ Li‖Li2S8 恒电位 Li2S 沉积｜倍率 0.112 mA 放电至 2.12 V，再 2.05 V 恒电位至电流 < 0.…；LiNO₃ 原文前后不一：S0023 写 Li2S8 溶于含 1 M LiTFSI 的 DD…：Li₂S 沉积容量：E-PDD 相对 E-DD 变好（543 vs 365 mAh g−1）；E-EDD 相对 E-DD 变好（408 vs 365 mAh g−1）；E-PDD 相对 E-EDD 变好（543 vs 408 mAh g−1）
  ⑫ Li‖Li2S8 Li2S 溶解（2.35 V 恒电位 20 h）｜倍率 放电至 1.7 V，0.112 mA 充电至 2.35 V，再 2.35 V 恒…；LiNO₃ 原文前后不一：S0023 未提 LiNO3，S0092 写 0.4 M LiNO…：Li₂S 溶解容量：E-PDD 相对 E-DD 变好（作者定性）；E-PDD 相对 E-EDD 变好（作者定性）
  ⑬ Li‖Li2S6 恒电位穿梭电流（无 LiNO3）｜硫载量 ~1.4 mgS cm−2（推定，同 Li2S6 正极）；E/S 19（推定） μL mgS−1；倍率 恒流充电至 2.9 V 后逐级恒电位 2.90–2.20 V；LiNO₃ 不含：穿梭电流：LiTFSI-PDD 相对 LiTFSI-DD 变好（0.017 vs 0.036 mA cm−2）；LiTFSI-EDD 相对 LiTFSI-DD 变好（0.022 vs 0.036 mA cm−2）；LiTFSI-PDD 相对 LiTFSI-EDD 变好（0.017 vs 0.022 mA cm−2）
  ⑭ Li‖Li2S6 分阶段 EIS/SEM｜硫载量 ~1.4 mgS cm−2（推定，同 Li2S6 正极）；E/S 19（推定） μL mgS−1；LiNO₃ 含 0.4 M：阻抗：E-PDD 相对 E-EDD 变好（作者定性）；E-EDD 相对 E-DD 变好（作者定性）
机制：
  强溶剂化一侧的短板〔正极反应、负极锂〕：（引言）高 DN 溶剂给电子能力强、与锂反应性高 → 消耗有限锂源 → 寿命缩短（M4，转述）；（转述前人 DMEU 工作）DMEU 高给电子性仍易与锂反应，电池寿命仅几十圈（M5，转述）；DMEU 增强多硫化物溶剂化、引出 S3•− 路径 → 动力学改善、Li2S 三维沉积；但自由 DMEU 反应性高 → 锂兼容性差（同一句内的权衡）（M7）
  弱溶剂化一侧的短板〔多硫化物穿梭、正极反应、负极锂〕：（引言）DOL/DME 类多硫化物溶解度低 → 贫液下短链多硫化物提前析出、Li2S 钝化 → 容量低；穿梭多硫化物与锂副反应缩短寿命（M1，转述）；（引言）少溶剂化电解液抑制多硫化物溶剂化与穿梭、延长寿命，但牺牲正极动力学 → 极化大、倍率差、容量低（M2，转述）；（引言）高 DN 溶剂引出 S3•− 歧化路径、Li2S 三维沉积 → 转化快、容量高（M3，转述）；DOL/DME 给电子性与偶极矩低 → 对多硫化物中等溶剂化、溶解度低 → 硫转化慢、Li2S 二维沉积（M6）；DMPU 的 DN 与偶极矩更高 → DMPU 主导 Li⁺ 内层 → 进一步促进转化动力学，同时自由 DMPU 少 → 减轻与锂副反应（M8）；MD：PDD 中 S6 2− 周围为 Li⁺ 与 DMPU（DMPU 主导内层），预期促进多硫化物转化；EDD 为 DMEU/DME 主导，动力学改善有限（M10，推测）；EDD 中只有部分 DMEU 进入溶剂化层 → 自由 DMEU 与锂发生副反应（M11）；E-EDD 中未配位的 DMEU 在沉积/剥离时自发与锂反应 → 加速死锂生成、沉积不均（M17）；多数 DMPU 与 Li⁺ 强配位形成 DMPU 主导内层 → 自由 DMPU 少 → 动力学上减轻与锂副反应（M19）；E-PDD 的 DMPU 主导内层诱导 Li2S 三维沉积（M20）；E-EDD、E-DD 在 130 圈内失效，归因于溶剂/多硫化物与锂的严重副反应（M21）；首圈容量差主要来自低平台（937/785/577）；可能因强溶剂化电解液中多硫化物溶解度高、生成 S3•− → Li2S 三维电沉积 → 容量更高（全梯度）（M22，推测）；穿梭常数与穿梭电流证实 E-PDD 中 DMPU 主导的多硫化物内层限制多硫化物向锂负极扩散、使硫转化有效（M23）；E-PDD 既促进多硫化物转化和 Li2S 沉积调控（高容量、高硫利用），又抑制与锂副反应、锂沉积均匀 → 高容量且循环稳定（M24）；Li‖S（2.1 mg cm−2）100 圈后 E-PDD 极化更低 → 硫氧化还原动力学更好（M25）；E-DD（4.4 mg cm−2、E/S 5.0）容量快速衰减（80 圈 23%）可归因于穿梭多硫化物与锂的副反应及 Li2S 提前钝化（M26，推测）；E-PDD 中 Li2S 沉积符合 3DI 模型：DMPU 引出 S3•− 路径加快转化，且 Li2S 溶解度高（0.55 mM）→ 达饱和时瞬间形成大量成核位点（M27）；三维多孔 Li2S 沉积可防止正极钝化、保持电子离子迁移 → 硫利用率与容量提高（M28，推测）；E-EDD 也有 S3•− 路径，但 Li2S 溶解度较低（0.25 mM）→ 渐进析出、3DP 模型、颗粒不均 → 容量居中（M29）；E-DD 多硫化物溶解度很低 → 过早成核（2DI）→ 致密绝缘 Li2S 膜钝化表面 → 阻碍转化 → 容量很低（M30）；高 DN 电解液中 Li2S 核与多硫化物亲和强、扩散能垒低 → 后续 Li2S 优先沉积在先成核上 → 三维多孔生长（M31，转述）；E-PDD Li2S 溶解容量高（956 mAh g−1）→ DMPU 带来的三维多孔 Li2S 有利于固态 Li2S 可逆转化为液态多硫化物（M32）；E-PDD 完全放电后形成大颗粒多孔 Li2S，电子离子迁移得以保持 → 阻抗仍较低（M33）；E-EDD 渐进成核 → Li2S 不均匀覆盖碳纤维 → 一定程度阻碍电子离子传输 → 阻抗居中（M34）；E-DD 多硫化物溶解度低 → Li2S 过早成核、形成致密膜状钝化层 → 阻碍多硫化物继续还原 → 容量低（M35）；E-DD 充满电后碳纤维上硫沉积很少，提示活性硫严重损失、利用率低（M36，推测）；平均穿梭电流 PDD 最小：(i) DMPU 生成 S3•− 加快多硫化物转为 Li2S，多硫化物来不及到隔膜；(ii) DMPU 内层 + DOL/DME 外层形成包裹结构，可限制多硫化物随机迁移（M37，推测）；（结论）DMPU 强配位 Li⁺ 形成主导内层 → 调控多硫化物溶剂化、引出 S3•− 自由基路径和 Li2S 三维沉积 → 贫液下硫动力学与利用率提高（M38）
  其他说法〔负极锂〕：按软硬酸碱理论，DMPU 与 Li⁺ 强配位使其软酸性更高 → S3•− 更稳定（PDD 的 S3•− Raman 峰略强）（M9，与他文一致）；E-EDD 对称电池 800 h 后过电位骤升：DMEU 溶剂与锂持续副反应 → 副产物和死锂累积（M12）；E-DD 不含腐蚀性 DMEU → 对称电池寿命延长到约 1000 h（M13）；循环 400 h 后 E-EDD、E-DD 锂表面开裂、苔藓状，E-PDD 平整 → DMPU 溶剂锂兼容性更好（M14）；E-PDD 交换电流密度高，得益于 Li⁺ 传输快 → 消除 Li⁺ 局部聚集、抑制枝晶（M15，与他文一致）；E-PDD 离子电导率更高 → 可降低浓差极化、加快传质 → 交换电流密度更高（M16，推测）；DFT ΔG：六元环 DMPU 环张力小 → 本征热力学稳定 → 与锂反应性低于 DMEU（原文把 −3.1 eV 写成低于 −3.7 eV，措辞与数值不符）（M18）；（结论）DMPU 限域于内层减少与锂接触（动力学），六元环环张力小降低反应性（热力学）→ 锂沉积剥离 1400 h；兼含溶剂化起点与溶剂本身起点（M39）
  作者主张：其他（非折中、非解耦）：保留高 DN 强溶剂化，要求溶剂强配位 Li⁺ 并限域于内层（减少自由溶剂接触锂），且溶剂本身对锂热力学稳定 → 选六元环 DMPU；最优 E-PDD；作者强调其“高 DN 溶剂主导内层”策略不同于用弱溶剂化共溶剂调外层的包裹策略：改变溶解–析出化学以加快正极动力学，同时减少自由高 DN 溶剂以改善锂兼容性；调节溶剂环结构可同时改善硫氧化还原动力学与锂兼容性（最优 E-PDD）
```

## S20

```
【S20】对照：DOL/DME（1.0 M LiTFSI and 2.0 wt.% LiNO3 dissolved in DOL/DME (1:1, by vol.)），常规醚基准（DOL/DME + LiTFSI + LiNO₃）：1.0 M LiTFSI + 2.0 wt.% LiNO3 in DOL/DME 1:1；最优配方的 LiTFSI 浓度（0.4 M）和 LiNO3 用量（0.4 M）都与对照不同；梯度：CPME 体积分数（用量梯度） DME（0 vol%） / CPME/DME（40 vol%）（溶剂化由强到弱）；尺子🧮：本版未算
性质：Li⁺ 溶剂化：DME FTIR：TFSI− 746.4 cm−1、NO3− 105…、CPME/DME FTIR：TFSI− 748.3 cm−1、NO3− 105…、DOL/DME 未报告（沿 CPME 梯度 Li⁺ 与溶剂配位减弱、与阴离子配位增强（Li⁺ 溶剂化变弱））；多硫化物溶剂化：CPME/DME MD：只有 DME 进入第一溶剂化层，CPME 在 4.5 …、DOL/DME MD：DOL 与 DME 都进入 Li2S8 第一溶剂化层（…（溶剂对多硫化物的配位能力 DME > DOL > CPME；CPME 不参与多硫化物溶剂化，CPME…）；多硫化物溶解度：CPME/DME 下相 3.42 mol L−1、上相 0.26 mol L−…、DOL/DME 2.17 mol L−1（以 S 计，饱和 Li2S8）（CPME/DME 没有出现整体溶解度明显下降，而是相分离：下相高于 DOL/DME、上相远低于 DO…）；多硫化物溶解后的相行为：CPME/DME 溶解饱和 Li2S8 后液-液相分离（上相浅红、下相砖红），…、DOL/DME 溶解饱和 Li2S8 前后均为单一液相；可视电池放电全程颜色…（CPME/DME 在长链多硫化物存在时相分离，DOL/DME 不分相）；离子电导率：DME 5.50 mS cm−1（推定：CPME ≤40 vol% …、CPME/DME 2.89 mS cm−1（推定：同上，下端）、DOL/DME 未报告（溶解多硫化物前）（沿 CPME 梯度降低）；黏度：DME 0.99∼1.10 mPa s 范围内（各档归属原文未写）、CPME/DME 0.99∼1.10 mPa s 范围内（各档归属原文未写）；离子电导率（饱和多硫化物溶解后）：CPME/DME 较高（作者定性）、DOL/DME 较低（作者定性）（饱和 LiPSs 溶解后 CPME/DME 高于 DOL/DME（作者定性，Figure S10））；黏度（饱和多硫化物溶解后）：CPME/DME 较低（作者定性）、DOL/DME 较高（作者定性）（饱和 LiPSs 溶解后 CPME/DME 低于 DOL/DME（作者定性，Figure S10））；盐溶解（解离）能力：DME 澄清、CPME/DME 澄清（40 vol%）；CPME 超过 50 vol% 时盐…（沿 CPME 增加降低（作者））；电解液密度：CPME/DME 1.00 g mL−1、DOL/DME 1.26 g mL−1（CPME/DME 低于 DOL/DME）；溶剂还原稳定性（纯溶剂 CV）：CPME/DME CPME 还原电流约低十倍、无明显还原峰；DME 4.4 μ…、DOL/DME DME 还原电流 4.4 μA cm−2、DOL 2.2 μ…（纯溶剂对 Li 的稳定性 CPME > DOL > DME）
表现：
  ① Li‖S 扣式倍率性能（温和条件）｜硫载量 1.1 mg cm−2；E/S 60（推定：SI 温和条件 S0040；倍率图注 S0076 只写锂厚与载量） …；锂厚 400 μm；倍率 0.1C、0.2C、0.4C、0.6C、0.8C、1C，再回 0.1C；LiNO₃ 含（两种电解液均含 LiNO3，用量随配方不同）：倍率容量：CPME/DME 相对 DOL/DME 变好（作者定性）（未报告：首圈容量、寿命或保持率、库仑效率、过电位）
  ② Li‖S 扣式 0.2C 长循环（温和条件）｜硫载量 1.1 mg cm−2；E/S 60 µL mg⁻¹；锂厚 400 μm；倍率 0.2C；LiNO₃ 含（两种电解液均含 LiNO3，用量随配方不同）：保持率：CPME/DME 相对 DOL/DME 变好（86.9 vs 66.8 %）；库仑效率：CPME/DME 相对 DOL/DME 变好（99.9 vs 98.1 %）；首圈容量：CPME/DME 相对 DOL/DME 变好（作者定性）；过电位：CPME/DME 相对 DOL/DME 变好（16.6 vs 32.8 mV）；阻抗：CPME/DME 相对 DOL/DME 变好（作者定性）
  ③ Li‖S 扣式 0.5C 长循环（温和条件）｜硫载量 1.1 mg cm−2；E/S 60 µL mg⁻¹；锂厚 400 μm；倍率 0.5C；LiNO₃ 含（两种电解液均含 LiNO3，用量随配方不同）：保持率：CPME/DME 相对 DOL/DME 不判（仅图，未读）；首圈容量：CPME/DME 相对 DOL/DME 不判（仅图，未读）（未报告：库仑效率、过电位）
  ④ Li‖S 扣式 0.1C 长循环（高载量、薄锂、少液）｜硫载量 4.3 mg cm−2（正文 M0093）；SI 写 4.1 mgS cm−2（…；E/S 7（正文 M0093、图注 S0080）；SI 实验部分 S0042 写 6，原…；锂厚 50 μm；倍率 0.1C；温度 25 °C；LiNO₃ 含（两种电解液均含 LiNO3，用量随配方不同）：首圈容量：CPME/DME 相对 DOL/DME 变好（848.6 vs 799.9 mA h g−1）；保持率：CPME/DME 相对 DOL/DME 变好（98.0 vs 66.6 %）；指定圈容量：CPME/DME 相对 DOL/DME 变好（832.0 vs 532.7 mA h g−1）；过电位：CPME/DME 相对 DOL/DME 变好（作者定性）（未报告：库仑效率）
  ⑤ Li‖Cu 沉积/剥离可逆性｜硫载量 不适用（Li‖Cu）；倍率 0.5 mA cm−2，1.0 mA h cm−2；LiNO₃ 含（两种电解液均含 LiNO3，用量随配方不同）：寿命（循环圈数）：CPME/DME 相对 DOL/DME 变好（>100 vs 40 圈）
  ⑥ Li‖S 扣式穿梭电流（去掉 LiNO3，温和条件）｜硫载量 1.1 mg cm−2；E/S 60 µL mg⁻¹；锂厚 400 μm；倍率 先充满电，再在 2.90 V 至 2.20 V 的多个恒电位下计时电流；LiNO₃ 不含（为放大穿梭，两种电解液都去掉 LiNO3）：穿梭电流：CPME/DME 相对 DOL/DME 变好（<0.05 vs 0.26 mA cm−2）（未报告：首圈容量、寿命或保持率、库仑效率、过电位）
  ⑦ Li‖S 单层软包 0.05C 循环｜硫载量 4.3 mg cm−2；E/S 6（正文 M0027、M0162、M0182）；SI S0057 写 7.5，原…；锂厚 50 μm；倍率 0.05C；温度 25 °C；LiNO₃ 含（两种电解液均含 LiNO3，用量随配方不同）：首圈容量：CPME/DME 相对 DOL/DME 不判（仅图，未读）；寿命（循环圈数）：CPME/DME 相对 DOL/DME 变好（>170 vs <100 圈）；库仑效率：CPME/DME 相对 DOL/DME 变好（>98 vs <90 %）；过电位：CPME/DME 相对 DOL/DME 变好（作者定性）
  ⑧ Li‖S 1.8 Ah 多层软包 0.05C 循环｜硫载量 6.2 mg cm−2（每面）；E/S 3 µL mg⁻¹；锂厚 50 μm（每面）；倍率 0.05C；温度 25 °C；LiNO₃ 含（两种电解液均含 LiNO3，用量随配方不同）：首圈容量：CPME/DME 相对 DOL/DME 差异小（作者定性）；能量密度：CPME/DME 相对 DOL/DME 变好（作者定性）；寿命（循环圈数）：CPME/DME 相对 DOL/DME 不判（>50 vs 6 圈）（未报告：库仑效率、过电位）
  ⑨ Li‖S 扣式循环：CPME 含量梯度｜LiNO₃ 含（各档均 0.4 M）：保持率：CPME/DME 相对 DME 变好（作者定性）；首圈容量：CPME/DME 相对 DME 不判（仅图，未读）（未报告：库仑效率、过电位）
机制：
  强溶剂化一侧的短板〔多硫化物穿梭、正极反应、负极锂〕：CPME 相物理阻隔多硫化物向负极扩散 → 穿梭电流降低、与锂的副反应动力学减弱（M3）；引入 CPME 重构溶剂化微环境 → 电解液/锂金属界面副反应显著减少 → 保障长循环稳定性（M9）；结论：负极侧弱溶剂化 CPME 相物理阻隔多硫化物扩散并诱导富无机 SEI → 锂沉积均匀、界面稳定 → 实用条件下电池表现优异（M13）；引言通用说法：高多硫化物溶解度电解液中液相转化快、正极动力学好，但多硫化物向负极扩散加剧，引发双重危害（SEI 增厚、活性物质耗损、枝晶）（M18，转述）
  弱溶剂化一侧的短板〔多硫化物穿梭、正极反应〕：CPME/DME 动态相分离结构 → Li2S 成核电位差小（16.6 vs 32.8 mV）、多硫化物转化动力学快 → 活化后首圈第二平台容量更高（M1）；正极侧 DME 富集相调控多硫化物氧化还原路径 → 促进 Li2S 快速成核沉积（动力学优化的来源）（M2）；结论：正极侧强溶剂化的 DME 富集相维持高效硫氧化还原动力学（M12）；引言通用说法：低多硫化物溶解度电解液虽抑制穿梭，但液相反应过慢、转化不完全，形成致密 Li2S 钝化层，容量快速衰减（M19，转述）；作者评前人均相封装电解液（EPSE、HFE-EPSE）：均相电解液中多硫化物溶解度被削弱，必然降低硫正极转化动力学，长循环中部分硫位点钝化（同在 M0018 一行）（M20，转述）
  其他说法〔多硫化物穿梭、电解液消耗、负极锂〕：加入 CPME 抑制多硫化物对 SEI 的化学腐蚀 → 锂沉积均匀、界面稳定（SEM 形貌对比）（M4）；XPS：CPME 相物理阻隔多硫化物迁移到负极及其分解 → 形成贫硫、稳定的 SEI（M5，与他文一致）；CPME/DME 中 TFSI− 主导的 Li⁺ 溶剂化 → 富无机（含 F）SEI，高离子电导、力学稳定 → 抑制枝晶和多硫化物副反应（M6，与他文一致）；DOL/DME 的 SEI 有机成分高，来自溶剂持续还原分解 → 加速电解液不可逆消耗（M7）；CPME/DME 抑制溶剂分解途径 → SEI 以无机盐为主、结构稳定（M8）；可视电池中 CPME/DME 相分离使负极侧颜色变化小 → 证明抑制多硫化物穿梭（M10）；可视电池放电后 DOL/DME 中锂明显变黑、CPME/DME 中保持金属光泽 → CPME/DME 抑制锂电极腐蚀（M11）；1.8 Ah 软包初始容量相近，但 CPME/DME 电解液密度低 20%（1.00 vs 1.26 g mL−1）→ 整包能量密度更高（M14）；CPME/DME 总阻抗更低，与其形成更均匀导电的 SEI、以及溶解多硫化物后黏度低、电导率高相关（M15）；DOL/DME 放电极化快速增大，表明活性物质消耗和电极界面恶化（原句未指明哪一极）（M16）；CPME/DME 极化增长较慢，提示副反应减少（同一行另有一句：CPME/DME 在高载量、薄锂下极化略增、库仑效率和容量略降）（M17，推测）；作者自写的限制：深放电时可溶多硫化物浓度降低，电解液恢复均相（相分离只在长链多硫化物阶段存在）（M21）；作者自写的限制：大规模应用中，长期循环和储存时溶剂消耗、重力、E/S 和温度可能导致相分离失效（仅指 CPME/DME 本身）（M22，推测）
  作者主张：解耦（空间分区）：利用溶剂化差异让多硫化物溶解时自发相分离，正极侧 DME 富集强溶剂化区维持硫转化动力学，负极侧 CPME 弱溶剂化区阻隔穿梭、形成稳定 SEI；作者称解决了硫动力学与负极保护的矛盾；最优配方 CPME/DME（4:6 v/v）+ 0.4 M LiTFSI + 0.4 M LiNO3；梯度内最优（折中）：CPME/DME = 4:6 (v/v) 兼顾 DME 主导的溶剂化能力与 CPME 调控的界面稳定性；CPME 超过 50 vol% 盐过饱和变浑浊，故限制在 50 vol% 以下
```

## S21

```
【S21】对照：0DTL（1 mol L−1 LiTFSI was dissolved in the mixture solution of DME/THF = 95/5 (v/v)；表…），不含 LiNO₃ 的自配对照：0DTL（1 M LiTFSI，DME/THF=95/5 v/v，作者称常规醚电解液 CE）；另有 DOL/DME（1:1）作补充对照（Fig. S20a 不含 LiNO₃，Fig. S19、S20b 含 1 wt% LiNO₃）；含 LiNO₃ 时 0DTL 与 60DTL 同加 1 wt% LiNO₃ 另比（Fig. S23）；梯度：DTL 体积分数（用量梯度；LiTFSI 1 M、THF 5% 固定，DTL 顶替 DME） 0DTL（0%） / 50DTL（50%） / 60DTL（60%） / 70DTL（70%） / 80DTL（80%）（溶剂化由强到弱）；另有：DOL/DME；尺子🧮：本版未算
性质：多硫化物溶解度（Li₂S₆，按硫原子计）：0DTL >4000 mmol L−1、50DTL 305 mmol L−1、60DTL 247 mmol L−1、70DTL 101 mmol L−1、80DTL 未报告（沿梯度降低（纯 DTL 中完全不溶））；Li⁺ 溶剂化（7Li NMR，1 mol L−1 LiTFSI）：0DTL 7Li 位移最高端（Li⁺–TFSI⁻ 配位最弱）、50DTL 位移最低区间（50–60%）、60DTL 位移最低区间（50–60%）、70DTL >60% 时位移回升（原文未逐档写）、80DTL >60% 时位移回升（原文未逐档写）（Li⁺–TFSI⁻ 配位随 DTL 增加增强，7Li 位移降低，50–60% 最低；>60% 时配位…）；Li⁺ 溶剂化（Raman 自由 DME）：0DTL 自由 DME 峰（847 cm−1）最强、50DTL 介于其间（随 DTL 增加单调减弱）、60DTL 介于其间（随 DTL 增加单调减弱）、70DTL 介于其间（随 DTL 增加单调减弱）、80DTL 自由 DME 峰最弱（DTL 0→80% 时自由 DME 减少、配位 DME 比例增加（单调））；多硫化物溶剂化：0DTL Li₂S₄ 以单分子存在，溶剂化层（2.5 Å）内只有 DM…、60DTL Li₂S₄ 与 TFSI⁻ 聚集成簇；Li(Li₂S₄)─O…（DTL 增加时多硫化物由 DME/THF 溶剂化的游离分子转为与 TFSI⁻ 配位的簇状态（多硫化物…）；离子电导率：0DTL 未报告、50DTL 未报告、60DTL 未报告、70DTL 作者称因配位溶剂减少而急剧下降（未给测量值）、80DTL 作者称 DTL >60% 时更低（未给测量值）（作者定性：DTL >60% 时降低）；Li⁺ 扩散系数（电池 CV，Randles–Sevcik 拟合）：0DTL R1 6.51 × 10−9、R2 4.33 × 10−9、…、60DTL R1 1.12 × 10−8、R2 1.98 × 10−8、…（60DTL 高于 0DTL（三个峰均如此））；电解液密度：60DTL 1.1 g cm−3（仅报告 60DTL）
表现：
  ① Li‖S 扣式 0.1 C 恒流充放电（Fig. 4a；梯度见 Fig. S13/S14）｜硫载量 1.2 mg cm-2（约）；E/S 14.6 µL mg⁻¹；锂厚 1.0 mm（按锂片规格 Ф15.6 × 1.0 mm 推定）；倍率 0.1 C；LiNO₃ 不含（S0008：除特别说明外不加；DOL/DME 在 Fig. S13 中按此…：首圈容量：60DTL 相对 0DTL 变好（1371 vs 1002 mAh g-1）；50DTL、70DTL、80DTL 相对 0DTL 不判（仅图，未读）；60DTL 相对 50DTL 变好（作者定性）；60DTL 相对 70DTL 变好（作者定性）；60DTL 相对 80DTL 变好（作者定性）；60DTL 相对 DOL/DME 变好（作者定性）；过电位：60DTL 相对 0DTL 变好（116 vs 173 mV）；50DTL、70DTL、80DTL 相对 0DTL 不判（仅图，未读）；60DTL 相对 50DTL 变好（作者定性）；60DTL 相对 70DTL 变好（作者定性）；60DTL 相对 80DTL 变好（作者定性）；60DTL 相对 DOL/DME 变好（作者定性）；库仑效率：60DTL 相对 0DTL 变好（99.6 vs 76.3 %）；50DTL、70DTL、80DTL 相对 0DTL 不判（仅图，未读）；Q2/Q1（两放电平台容量比）：60DTL 相对 0DTL 不判（2.86 vs 2.27 无量纲）（未报告：寿命或保持率）
  ② Li‖S 扣式倍率性能 0.1–5 C（Fig. 5a）｜硫载量 1.2 mg cm-2（约）；E/S 14.6 µL mg⁻¹；锂厚 1.0 mm（按锂片规格 Ф15.6 × 1.0 mm 推定）；倍率 0.1、0.2、0.5、1、2、3、5 C 逐级，再回 0.1 C；LiNO₃ 不含（S0008 推定）：倍率容量：60DTL 相对 0DTL 变好（1371 vs 1116 mAh g-1）；60DTL 相对 0DTL 变好（1164 vs 787 mAh g-1）；60DTL 相对 0DTL 变好（1078 vs 707 mAh g-1）；60DTL 相对 0DTL 变好（998 vs 624 mAh g-1）；60DTL 相对 0DTL 变好（914 vs 569 mAh g-1）；60DTL 相对 0DTL 变好（841 vs 510 mAh g-1）；60DTL 相对 0DTL 变好（702 vs 302 mAh g-1）；60DTL 相对 0DTL 变好（作者定性）；50DTL、70DTL、80DTL 相对 0DTL 不判（仅图，未读）；过电位：60DTL 相对 0DTL 变好（作者定性）（未报告：首圈容量、寿命或保持率、库仑效率）
  ③ Li‖S 扣式倍率性能 60DTL vs DOL/DME（Fig. S19）｜硫载量 1.2 mg cm-2（约）；E/S 14.6 µL mg⁻¹；锂厚 1.0 mm（按锂片规格 Ф15.6 × 1.0 mm 推定）；倍率 不同倍率（原文未逐一写）；LiNO₃ 条件不同：DOL/DME 含 1 wt%；60DTL 原文未写，按 S0008 …：倍率容量：60DTL 相对 DOL/DME 不判（作者定性）（条件不同）；过电位：60DTL 相对 DOL/DME 不判（作者定性）（条件不同）（未报告：首圈容量、寿命或保持率、库仑效率）
  ④ Li‖S 扣式 1 C 长循环，不含 LiNO₃（Fig. 5d；Fig. S20a）｜硫载量 1.2 mg cm-2（约）；E/S 14.6 µL mg⁻¹；锂厚 1.0 mm（按锂片规格 Ф15.6 × 1.0 mm 推定）；倍率 1 C；LiNO₃ 不含：保持率：60DTL 相对 0DTL 变好（90.6 vs 12.2 %）；首圈容量：60DTL 相对 0DTL 不判（仅图，未读）；60DTL 相对 DOL/DME 不判（仅图，未读）；指定圈容量：60DTL 相对 DOL/DME 不判（640 vs 230 mAh g-1）；放电容量（作者笼统说法）：60DTL 相对 DOL/DME 变好（作者定性）；循环稳定性（作者笼统说法）：60DTL 相对 DOL/DME 变好（作者定性）（未报告：库仑效率、过电位）
  ⑤ Li‖S 扣式 0.5 C 循环后的阻抗（Fig. 5g,h）｜硫载量 1.2 mg cm-2（约）；E/S 14.6 µL mg⁻¹；锂厚 1.0 mm（按锂片规格 Ф15.6 × 1.0 mm 推定）；倍率 0.5 C；LiNO₃ 不含（S0008 推定）：阻抗：60DTL 相对 0DTL 变好（作者定性）（未报告：首圈容量、寿命或保持率、库仑效率、过电位）
  ⑥ Li‖S 扣式放电过程不同放电深度的阻抗（Fig. S21/S22）｜硫载量 1.2 mg cm-2（约）；E/S 14.6 µL mg⁻¹；锂厚 1.0 mm（按锂片规格 Ф15.6 × 1.0 mm 推定）；LiNO₃ 不含（S0008 推定）：阻抗（电荷转移电阻 Rct）：60DTL 相对 0DTL 变好（作者定性）；阻抗（界面电阻 RSEI）：60DTL 相对 0DTL 变好（作者定性）（未报告：首圈容量、寿命或保持率、库仑效率、过电位）
  ⑦ Li‖S 扣式 1 C 长循环，含 1 wt% LiNO₃（Fig. S23；Fig. S20b）｜硫载量 1.2 mg cm-2（约）；E/S 14.6 µL mg⁻¹；锂厚 1.0 mm（按锂片规格 Ф15.6 × 1.0 mm 推定）；倍率 1 C；LiNO₃ 含 1 wt%（各电解液均加）：衰减率：60DTL 相对 0DTL 变好（29.86 vs 50.65 %）；放电容量（作者笼统说法）：60DTL 相对 0DTL 变好（作者定性）；首圈容量：60DTL 相对 0DTL 不判（仅图，未读）；60DTL 相对 DOL/DME 不判（仅图，未读）；循环性能（作者笼统说法）：60DTL 相对 DOL/DME 变好（作者定性）（未报告：库仑效率、过电位）
  ⑧ Li‖S 扣式高载量 E/S 5.0，0.1 C 循环（Fig. S24；Fig. 5j）｜硫载量 原文未写 0DTL 对比所用载量（60DTL 另测 3.0、5.3、7.0 mg…；E/S 5.0 µL mg⁻¹；锂厚 1.0 mm（按锂片规格 Ф15.6 × 1.0 mm 推定）；倍率 0.1 C（推定，按 Fig. 5j 同组电池）；LiNO₃ 含 1 wt%（推定：S0036 称贫液下对照无法循环故两种电解液都加 1 wt…：寿命（循环圈数）：60DTL 相对 0DTL 变好（≥100 vs 75 圈）；指定圈容量：60DTL 相对 0DTL 不判（714 vs 699 mAh g-1）；首圈容量：60DTL 相对 0DTL 不判（仅图，未读）（未报告：库仑效率、过电位）
  ⑨ Li‖S 扣式贫液 E/S <4.0，40 °C（Fig. S25）｜硫载量 60DTL 4.1 mg cm−2（表 S6）；0DTL 未报告；E/S 60DTL 3.7；0DTL 3.3（条件不同） µL mg⁻¹；锂厚 1.0 mm（按锂片规格 Ф15.6 × 1.0 mm 推定）；倍率 0.1 C（S0156）；表 S6 写 0.05C，前后不一；温度 40 °C；LiNO₃ 含 1 wt%（推定，S0036）：寿命（循环圈数）：60DTL 相对 0DTL 不判（≥50 vs 8 圈）（条件不同）；面积容量：60DTL 相对 0DTL 不判（4 vs — mAh cm-2）（条件不同）（未报告：首圈容量、库仑效率、过电位）
  ⑩ Li‖Li 对称电池 1 mA cm−2 / 1 mAh cm−2（Fig. S27、S29）｜硫载量 不适用（Li‖Li）；E/S 不适用（电解液 40 μL）；锂厚 1.0 mm（按锂片规格 Ф15.6 × 1.0 mm 推定）；倍率 1 mA cm−2，1 mAh cm−2；LiNO₃ 不含（S0008 推定）：寿命（循环小时数）：60DTL 相对 0DTL 变好（800 vs 500 h）；阻抗：60DTL 相对 0DTL 变好（作者定性）
  ⑪ Li‖Li 对称电池，电解液含饱和 Li₂S₆（Fig. 6a）｜硫载量 不适用（Li‖Li；电解液含饱和 Li₂S₆）；E/S 不适用（电解液 40 μL）；锂厚 1.0 mm（按锂片规格 Ф15.6 × 1.0 mm 推定）；倍率 1 mA cm−2，1 mAh cm−2；LiNO₃ 不含（S0008 推定）：过电位：60DTL 相对 0DTL 变好（作者定性）
  ⑫ Li‖S 扣式静置 100 h 自放电（Fig. 4g,h）｜硫载量 1.2 mg cm-2（约）；E/S 14.6 µL mg⁻¹；锂厚 1.0 mm（按锂片规格 Ф15.6 × 1.0 mm 推定）；LiNO₃ 不含（S0008 推定）：自放电率：60DTL 相对 0DTL 变好（4.5 vs 51.8 %）；静置开路电压衰减：60DTL 相对 0DTL 变好（作者定性）（未报告：首圈容量、寿命或保持率、库仑效率、过电位）
  ⑬ Li‖S 扣式穿梭电流测试（Fig. 4i）｜硫载量 1.2 mg cm-2（约）；E/S 14.6 µL mg⁻¹；锂厚 1.0 mm（按锂片规格 Ф15.6 × 1.0 mm 推定）；倍率 0.1 C 放电至 2.20 V 后恒压 2.18 V；LiNO₃ 不含（S0008 推定）：穿梭电流：60DTL 相对 0DTL 变好（0.6 vs 2.1 μA）（未报告：首圈容量、寿命或保持率、库仑效率、过电位）
  ⑭ Li‖S 扣式 CV 0.1 mV s−1 与 Tafel（Fig. 4b,c）｜硫载量 1.2 mg cm-2（约）；E/S 14.6 µL mg⁻¹；锂厚 1.0 mm（按锂片规格 Ф15.6 × 1.0 mm 推定）；倍率 CV 0.1 mV s−1；LiNO₃ 不含（S0008 推定）：CV 第二还原峰 R2 峰电位：60DTL 相对 0DTL 差异小（2.05 vs 1.96 V）；CV 氧化峰 O1 峰电流：60DTL 相对 0DTL 变好（5.05 vs 2.67 A g−1）；Tafel 斜率（R2）：60DTL 相对 0DTL 变好（63.96 vs 95.15 mV dec−1）（未报告：首圈容量、寿命或保持率、库仑效率、过电位）
  ⑮ Li‖Li₂S₆ 电池 CV 0.1 mV s−1（Fig. 3a、S11）｜硫载量 不适用（Li₂S₆ 20 mmol L−1 溶于电解液；S0010 写 10 m…；E/S 不适用（电解液 40 μl）；锂厚 1.0 mm（按锂片规格 Ф15.6 × 1.0 mm 推定）；倍率 CV 0.1 mV s−1；LiNO₃ 不含（S0008 推定）：CV 第二还原峰峰电位：60DTL 相对 0DTL 差异小（2.012 vs 1.971 V）；CV 第二还原峰起始电位：70DTL 相对 0DTL 差异小（2.072 vs 2.022 V）；CV 第二还原峰峰电流：70DTL 相对 60DTL 变坏（作者定性）
  ⑯ Li‖Li₂S₆ 电池恒电位 Li₂S 沉积（Fig. 3f、S12）｜硫载量 不适用（Li₂S₆ 溶于电解液）；E/S 不适用（电解液 40 μl）；锂厚 1.0 mm（按锂片规格 Ф15.6 × 1.0 mm 推定）；倍率 0.1 C 恒流放电至 2.15 V 后恒电位；恒电位值正文写 2.08 V，S…；LiNO₃ 不含（S0008 推定）：Li₂S 沉积容量：60DTL、50DTL、70DTL 相对 0DTL 变好（作者定性）；60DTL 相对 50DTL 变好（作者定性）；60DTL 相对 70DTL 变好（作者定性）
机制：
  强溶剂化一侧的短板〔多硫化物穿梭、正极反应、负极锂〕：DTL 增加（0→70%）使多硫化物成簇、被活化 → Li₂S 沉积的起始与峰电位提前，Li₂S 沉积加速（正极反应变快）（M1）；簇状多硫化物使 Li₂S 呈 3D 沉积；3D 沉积能释放更高容量、避免绝缘 Li₂S 覆盖电极导致放电提前结束（转述通用说法）（M6，转述）；60DTL 第二平台容量更高、电压更高，说明 Li₂S₄→Li₂S 还原被有效促进（首圈容量提高）（M8）；60DTL 有效抑制穿梭效应 → 库仑效率由 76.3% 提高到 99.6%（M9）；Li₂S 分解过程显著加速归因于产物沉积形貌的调控（3D Li₂S）（M10）；多硫化物穿梭造成活性物质持续损失，导致严重自放电（通用说法）（M12，转述）；60DTL 有效抑制穿梭效应，自放电也随之减轻（穿梭电流 2.1→0.6 μA、静置容量损失 51.8%→4.5%）（M13）；0DTL 在 5 C 回到 0.1 C 时因累积多硫化物引起严重穿梭而无法工作（M14）；极化拟合斜率更小说明 CPE 电池反应动力学快于 DOL/DME（LiNO3 条件不同）（M15）；0DTL 因严重穿梭效应容量快速衰减（1 C 200 圈保持率 12.2% vs 90.6%）（M16）；0DTL 循环 200 圈后阻抗明显增大，因严重穿梭和反应动力学迟缓使多硫化物在电解液中累积（M17）；60DTL 放电全程 Rct 更小，说明硫还原反应动力学更快（M18）；0DTL 放电后期（>65% DOD）RSEI 快速增大，因绝缘 Li₂S 覆盖导电正极；60DTL 调控 Li₂S 3D 沉积、防止产物覆盖（M19）；E/S 5.0 时 0DTL 只释放 699 mAh g−1、75 圈后因严重穿梭失效（原句跨页被切断，后半句在 M0216 末尾）（M20）；E/S <4.0 时 0DTL 中多硫化物浓度高 → 严重穿梭，同时黏度剧增、离子电导率下降 → 8 圈后失效（A、B 的 E/S 不同）（M21）；0DTL 含 Li₂S₆ 的对称电池因多硫化物与锂持续副反应，镀/剥锂过电位随循环明显增大（M23）；60DTL 降低多硫化物溶解、抑制与锂的副反应 → 对称电池保持小过电位、稳定循环 400 h（M24）；CPE 电解液既稳定锂金属，又通过降低多硫化物溶解度和形成簇状物种抑制多硫化物与锂的副反应（M26）；多硫化物溶解度被精细调控 → 穿梭显著抑制、锂负极有效稳定（结论段，对应循环稳定性提高）（M27）；簇状多硫化物作为新的活性物种改变反应机理，增强 Li₂S 沉积并实现 3D 沉积（对应容量与倍率提高）（M28）；随 DTL 增加 Li₂S 沉积峰出现并逐渐提前，Li₂S 沉积动力学逐渐加快（0DTL 因过电位大无法沉积）（M32）
  弱溶剂化一侧的短板〔正极反应〕：例外：DTL 增至 70% 时配位溶剂减少导致离子电导率急剧下降，反而阻碍转化反应（第二还原峰峰电流显著下降）（M2）；DTL >60% 时离子电导率和多硫化物溶解度过低，可能损害电极反应动力学（容量与过电位不如 60DTL）（M3，推测）；70DTL、80DTL 首次放电过电位大，可能是多硫化物溶解度过低导致反应动力学迟缓；首圈后活化可显著降低过电位（M4，推测）
  其他说法〔正极反应、负极锂〕：70DTL、80DTL 的 Q2/Q1 超过理论值 3，可能因多硫化物溶解度低使部分短链多硫化物过早沉积在电极上（M5，推测）；多硫化物溶解度降低与活性物种状态改变，使硫反应介于液相与准固相之间 → 第一放电平台电压由 2.35 降到 2.2 V、倾斜区容量明显减少（M7）；60DTL 电池中 Li⁺ 扩散加快，也促进硫物种的氧化还原反应（M11）；DTL 作为低 DN、低介电常数的不配位溶剂对锂金属化学稳定（锂片在纯 DTL 中浸泡 1 个月仍光亮）（M22）；锂表面固相 Li₂S₂/Li₂S 含量大幅降低（XPS），说明多硫化物与锂的副反应被抑制（M25，与他文一致）；DTL 增加使 Li⁺–TFSI⁻ 配位增强；DTL >60% 时配位溶剂不足、破坏 Li⁺ 配位环境，7Li 位移回升（性质层面，未落到电池表现）（M29）；CPE 中 Li₂S₄ 中心 S─S 键被拉长，提示簇状多硫化物反应活性更强（M30）；引言转述：弱溶剂化电解液与局部高浓电解液能抑制多硫化物溶解、实现准固相机理，但反应动力学严重受限（M31，转述）
  作者主张：折中：用不配位溶剂 DTL 部分替代 DME（低盐浓度 1 M、低密度），使多硫化物形成簇状物种，反应机理介于传统溶解机理与准固相机理之间，兼顾抑制溶解与动力学；梯度最优 60DTL（容量最高、过电位最低），>60% 时离子电导率与溶解度过低反而变差
```

## S23

```
【S23】对照：BL（1 M LiTFSI and 0.2 M LiNO3, dissolved in a 1:1 mixture of DOL and DME），常规醚基准（DOL/DME + LiTFSI + LiNO₃）；梯度：1200ET 体积分数（用量梯度） BL（0%） / BL+5%（5%） / BL+10%（10%） / BL+20%（20%） / BL+50%（50%）（溶剂化由强到弱）；尺子🧮：本版未算
性质：Li⁺ 溶剂化（Raman CIP/AGG 占比）：BL 11.98%、BL+50% 24.5%（沿梯度升高（Li⁺ 与阴离子配位增多、溶剂化变弱）；中间档只在 Fig. 1b）；Li⁺ 溶剂化（7Li NMR 相对 BL 的位移，不含 Li2S6）：BL 0（参比）、BL+10% +0.0034 ppm、BL+20% +0.0074 ppm、BL+50% +0.0251 ppm（沿梯度向低场位移增大（去屏蔽，阴离子配位增多））；Li⁺ 溶剂化（7Li NMR 相对 BL 的位移，含 0.5 M Li2S6）：BL 0（参比）、BL+10% +0.0032 ppm、BL+20% +0.0043 ppm、BL+50% +0.0072 ppm（沿梯度单调增大但幅度减小）；Li⁺ 溶剂化（7Li NMR 相对 BL 的位移，含 0.25 M Li2S6）：BL 0（参比）、BL+10% +0.0099 ppm、BL+20% +0.0203 ppm、BL+50% +0.0125 ppm（非单调：BL+50% 低于 BL+20%；作者文字称 BL+50% 小于 BL+10% 和 BL+2…）；多硫化物溶剂化：BL 参比、BL+10% 弱于 BL、BL+20% 弱于 BL、BL+50% 弱于 BL（最弱）（随 1200ET 增加，Li⁺ 与 TFSI⁻、多硫化物阴离子缔合增强，自由溶剂化的多硫化物减少）；多硫化物溶解度：BL 较高（饱和 Li2S6 吸收峰持续升高）、BL+20% 较低（稳态吸光度低于 BL）、BL+50% 作者推测 0.25 M Li2S6 下析出或成胶体（沿梯度降低）；多硫化物跨膜扩散（H 型池）：BL 较快、BL+20% 明显较慢（BL+20% 低于 BL）；离子电导率：BL+50% 明显降低（随 CIP/AGG 增多而降低，BL+50% 尤甚；数值只在图 S8）；氧化稳定性（LSV）：BL 起始即持续氧化，3.2 与 3.7 V 尖峰、BL+20% 至 3.6 V 无明显氧化峰（BL+20% 高于 BL）；多硫化物扩散（Randles–Sevcik R2 峰斜率绝对值）：BL 5.76、BL+10% 5.35、BL+20% 5.11、BL+50% 4.77（沿梯度降低；R1 与 O 峰斜率基本不变）；电荷转移活化能：BL 50.96 kJ mol-1、BL+10% 51.71 kJ mol-1、BL+20% 51.80 kJ mol-1、BL+50% 52.30 kJ mol-1（沿梯度略升高）
表现：
  ① Li‖S GITT（C/20 脉冲 15 min + 静置 6 h）｜硫载量 3.8 mg cm-2；E/S 8 µL mg⁻¹；锂厚 600 μm（推定：SI 扣式电池用 600 μm 锂片）；倍率 C/20 放/充 15 min，静置 6 h；温度 RT（图 S9/S10 标注 @RT；正文 M0165 称 25 °C 为 RT…；LiNO₃ 含 0.2 M：过电位：BL+10% 相对 BL 变坏（133 vs 119 mV）；BL+20% 相对 BL 变坏（160 vs 119 mV）；BL+50% 相对 BL 变坏（214 vs 119 mV）；BL+10%、BL+20%、BL+50% 相对 BL 差异小（作者定性）；欧姆+活化极化：BL+10%、BL+20% 相对 BL 变坏（45 vs 37 mV）；BL+50% 相对 BL 变坏（73 vs 37 mV）；浓差极化：BL+50% 相对 BL 变坏（141 vs 82 mV）；BL+10% 相对 BL 变坏（88 vs 82 mV）；BL+20% 相对 BL 变坏（115 vs 82 mV）（未报告：首圈容量、寿命或保持率、库仑效率）
  ② Li‖Li 对称 0.5 mA cm-2 / 0.5 mAh cm-2（不含 Li2S6）｜硫载量 不适用（Li‖Li）；倍率 0.5 mA cm-2，0.5 mAh cm-2；LiNO₃ 含 0.2 M：过电位：BL+20% 相对 BL 变好（作者定性）；BL+20% 相对 BL 变好（42 vs 46 mV）；阻抗：BL+20% 相对 BL 变好（作者定性）；BL+20% 相对 BL 差异小（作者定性）
  ③ Li‖Li 对称 0.5 mA cm-2 / 0.5 mAh cm-2（含 Li2S6）｜硫载量 不适用（Li‖Li）；倍率 0.5 mA cm-2，0.5 mAh cm-2；LiNO₃ 含 0.2 M：过电位：BL+20% 相对 BL 变好（10 vs 13 mV）；BL+20% 相对 BL 变好（≈9–10 vs ≈12–13 mV）；阻抗：BL+20% 相对 BL 变好（作者定性）
  ④ Li‖Li 对称 1 mA cm-2 / 1 mAh cm-2（含 Li2S6）｜硫载量 不适用（Li‖Li）；倍率 1 mA cm-2，1 mAh cm-2；温度 RT（图 S19 标注 @RT）；LiNO₃ 含 0.2 M：过电位：BL+20% 相对 BL 变好（23 vs 36 mV）；BL+20% 相对 BL 变好（51 vs 148 mV）；阻抗：BL+20% 相对 BL 变好（作者定性）
  ⑤ Li‖Cu 0.5 mA cm-2 / 0.5 mAh cm-2 长循环（不含 Li2S6）｜硫载量 不适用（Li‖Cu）；倍率 0.5 mA cm-2，0.5 mAh cm-2，150 圈；LiNO₃ 含 0.2 M：过电位：BL+20% 相对 BL 变好（21–37 vs 61–65 mV）；BL+20% 相对 BL 差异小（作者定性）；寿命（循环小时数）：BL+20% 相对 BL 变好（≈180 vs ≈163 h）；寿命（循环圈数）：BL+20% 相对 BL 变好（≈133 vs ≈95 圈）
  ⑥ Li‖Cu 平均库仑效率（改进协议，0.5 mA cm-2，不含 Li2S6）｜硫载量 不适用（Li‖Cu）；倍率 0.5 mA cm-2 镀锂 5 h 后 15 圈 1 h 镀/1 h 剥（0.…；LiNO₃ 含 0.2 M：库仑效率：BL+20% 相对 BL 变好（97.9 vs 97.57 %）
  ⑦ Li‖Cu 0.5 mA cm-2 / 0.5 mAh cm-2 长循环（含 Li2S6）｜硫载量 不适用（Li‖Cu）；倍率 0.5 mA cm-2，0.5 mAh cm-2，150 圈；LiNO₃ 含 0.2 M：过电位：BL+20% 相对 BL 变好（12 vs 16 mV）；BL+20% 相对 BL 变好（10 vs 13 mV）；寿命（循环小时数）：BL+20% 相对 BL 变好（273 vs 258 h）；寿命（循环圈数）：BL+20% 相对 BL 变好（≈142 vs ≈129 圈）
  ⑧ Li‖Cu 平均库仑效率（改进协议，0.5 mA cm-2，含 Li2S6）｜硫载量 不适用（Li‖Cu）；倍率 0.5 mA cm-2 镀锂 5 h 后 15 圈 1 h 镀/1 h 剥（0.…；LiNO₃ 含 0.2 M：库仑效率：BL+20% 相对 BL 变好（98.27 vs 98.06 %）
  ⑨ Li‖Cu 1 mA cm-2 / 1 mAh cm-2 长循环（含 Li2S6）｜硫载量 不适用（Li‖Cu）；倍率 1 mA cm-2，1 mAh cm-2；温度 RT（图 S22 标注 @RT）；LiNO₃ 含 0.2 M：寿命（循环小时数）：BL+20% 相对 BL 变好（作者定性）
  ⑩ Li‖Cu 平均库仑效率（改进协议，1 mA cm-2，含 Li2S6）｜硫载量 不适用（Li‖Cu）；倍率 1 mA cm-2 镀锂 5 h 后 15 圈 1 h 镀/1 h 剥（1 mA…；LiNO₃ 含 0.2 M：库仑效率：BL+20% 相对 BL 变好（97.51 vs 97.4 %）
  ⑪ Li‖S 扣式穿梭电流测试（不含 LiNO3）｜硫载量 约 4 mg cm-2（推定：SI 正极制备）；锂厚 600 μm（推定：SI 扣式电池用 600 μm 锂片）；倍率 先恒流放电至 2.10 V，再 2.15–2.40 V 阶梯恒电位取稳态电流；LiNO₃ 不含（穿梭电流测试电解液按同法配制但不加 0.2 M LiNO3）：穿梭电流：BL+20% 相对 BL 变好（作者定性）；BL+10%、BL+50% 相对 BL 不判（仅图，未读）（未报告：首圈容量、寿命或保持率、库仑效率、过电位）
  ⑫ Li‖S 单层软包（SLP）C/3 长循环｜硫载量 3.7 mg cm-2；E/S 6 µL mg⁻¹；锂厚 40 μm（双面 Li/Cu，每面 40 μm）；倍率 C/3；LiNO₃ 含 0.2 M：寿命（循环圈数）：BL+20% 相对 BL 变好（>200 vs 168 圈）；首圈容量：BL+20% 相对 BL 变坏（作者定性）；过电位：BL+20%、BL+20% 相对 BL 变坏（作者定性）；BL+20% 相对 BL 变坏（28.5 vs 17.1 mV）；保持率：BL+20% 相对 BL 变好（作者定性）；容量曲线交叉圈数：BL+20% 相对 BL 不判（仅图，未读）（未报告：库仑效率）
  ⑬ Li‖S 倍率测试（1 C = 1000 mAh g-1 改进协议）｜倍率 C/30、C/10、C/7、C/5、C/4、C/3、C/2、回 C/5；LiNO₃ 含 0.2 M：倍率容量：BL+20% 相对 BL 变好（>600 vs <500 mAh g-1）；BL+20% 相对 BL 变好（766 vs 652 mAh g-1）（未报告：首圈容量、寿命或保持率、库仑效率、过电位）
  ⑭ Li‖S 多层软包（MLP，Ah 级）C/3 循环｜硫载量 3.5 mg cm-2；E/S 4 µL mg⁻¹；锂厚 40 μm；倍率 C/3；LiNO₃ 含 0.2 M：衰减率：BL+20% 相对 BL 变好（作者定性）；首圈容量：BL+20% 相对 BL 不判（仅图，未读）（未报告：库仑效率、过电位）
机制：
