Repository: zhuonanli08/Li-S_Electrolyte_Conflicts

File: output/云端_2026-10-26_Claude调试集53篇_一句话结论/一句话结论_Claude调试集53篇.md (part 6 of 7)
# Claude 调试集 53 篇：一句话结论（程序拼，方案 §5.7）
  强溶剂化一侧的短板〔多硫化物穿梭、正极反应、负极锂〕：加入 1200ET 使 Li⁺ 溶剂化变弱（Li⁺–阴离子、Li⁺–多硫化物配位增强）→ 多硫化物溶解度降低、促进 SEI 重构（M1）；作者自写的例外：1200ET 初期稳定锂界面（BL 极化更高），但长循环后锂表面恶化、SEI 退化，两者过电位收敛（46 vs 42 mV）（M11）；不含多硫化物时加入 1200ET 也显著改善锂表面保持（M12）；提出：初始循环中 Li2S6 部分还原形成含硫 SEI；CIP/AGG 主导（溶剂化较弱）时 Li2S6 阴离子与 TFSI⁻ 的反应更有利（M16，推测）；20% 1200ET 改变溶剂化结构，促进 Li2S6 与盐阴离子优先还原 → 形成导 Li⁺ 且稳定的 SEI，抑制锂表面副反应（穿梭电流测量支持）（M17）；多硫化物溶解度降低可能促进稳定 SEI 形成（以 Li‖Li、Li‖Cu 结果佐证）（M18，推测）；BL 初始容量较高、过电位较小，随后容量逐渐衰减、过电位持续升高，反映界面逐步退化与阻性物种累积（M22）；随循环形成更稳定、导离子的 SEI → BL+20% 过电位下降、容量回升并超过 BL（M24）；BL 第 100 圈 dQ/dV 峰分裂，显示正极结构劣化、硫利用率受损（M26）；BL+20% 极化略增的代价被正极与超薄锂负极长期完整性的改善所抵偿（M27）；优化的溶剂化结构比 BL 更有效抑制锂退化 → 容量保持更好（M28）；1200ET 调节多硫化物溶剂化与界面化学；多硫化物经穿梭到负极，与盐阴离子作用参与 SEI 形成（M29）；富 LiF + 含硫物种的复合 SEI 兼具力学韧性和高离子电导 → 软包条件下延长寿命（M30）
  弱溶剂化一侧的短板〔正极反应、负极锂〕：溶剂化过弱会降低 Li⁺ 迁移、减慢硫还原动力学 → 极化增大（M4）；通用说法：弱溶剂化共溶剂提高锂金属稳定性但抑制正极多硫化物氧化还原动力学，导致极化增大、放电容量与能量密度下降（M5，转述）；1200ET 增加 → 多硫化物反应动力学变慢、溶解度降低 → 5–30% DoD 热力学放电电压下降、过电位升高（M6）；1200ET 对活化极化（多硫化物转化动力学）影响小，浓差极化（多硫化物扩散）是总极化增大的主因，>20% 时尤甚（M7）；50% 时多硫化物溶解度与迁移率降低 → 浓差与活化极化都明显增大，硫还原动力学和传质明显变慢（M9）；界面稳定与反应动力学之间有内在权衡：1200ET 越多越能抑制多硫化物溶解，但动力学与传输限制也越大（M10）；弱溶剂化环境下初期形成新生 SEI、界面重构 → BL+20% 初始过电位较大、初始容量低于 BL（M23）；150 圈前 BL 极化更低（17.1 vs 28.5 mV），反映传质受限较少（M25）
  其他说法〔多硫化物穿梭、正极反应、电解液消耗、负极锂〕：弱溶剂化共溶剂越多，Li⁺–溶剂作用越弱、离子对与大聚集体越多 → 多硫化物溶解度降低（只到性质）（M2）；1200ET 过高（50%）时极弱溶剂化环境可能使多硫化物析出或成胶体（只到性质）（M3，推测）；≤20% 时 1200ET 调节传质但不明显妨碍界面电荷转移动力学，与 TTE 等高氟共溶剂不同（作者的“不付代价”说法）（M8）；无严重死锂、Li⁺ 传输路径曲折度低，可能来自 1200ET 分解形成的富 LiF SEI（起点为溶剂分解）（M13，推测）；通用说法：长链多硫化物对锂金属有害，引发副反应、形成不均匀 SEI（本文随后提出相反观察）（M14，转述）；Li2S6 不只是引发副反应，还参与初始锂成核、形成更均匀稳固且 Li⁺ 传输更好的 SEI（比较的是含/不含 Li2S6，不是配方之间）（M15）；operando Raman：BL+20% 长链多硫化物峰出现更晚（DoD 21% vs 8%）→ 溶剂化更弱、硫还原动力学更慢（未落到电池表现）（M19）；深循环中 SEI 继续生长致密，局部溶剂耗尽促成更均匀稳定的界面（两种电解液均如此）（M20，推测）；作者自写的例外：深循环阶段两种电解液的负极 L1–L3 都有持续穿梭带来的多硫化物累积（M21）；CIP/AGG 增多虽有利于稳定 SEI、降低去溶剂化能垒，但同时降低本体离子电导率，BL+50% 尤甚（M31，与他文一致）；弱溶剂化电解液缓解电流分布梯度带来的反应不均，使锂表面 SEI 化学均匀稳定（XANES，未落到电池表现）（M32）
  作者主张：折中：20% 1200ET 是抑制多硫化物溶解与动力学/传输限制之间的最优平衡；最优配方 BL+20%；折中（低用量非配位共溶剂）：少量 1200ET 即可把 Li⁺ 溶剂化推向非配位、无需大量取代 DME，因而基本保持硫还原动力学（作者称与需高比例的 TTE 等不同）；把多硫化物当作 SEI 构筑者：在优化溶剂化下形成导电、韧性好的含硫复合 SEI
```

## S24

```
【S24】对照：DOL/DME（The 1M ether electrolyte was prepared by adding lithium bis(trifluoromethane sul…），其他：1M LiTFSI DOL/DME（作者称 baseline、highly solvating），全文未提 LiNO₃（配制句只列 LiTFSI、DOL、DME），DOL:DME 比例原文未写；另有 G2-0.8LiTFSI/TTE 作稀溶剂化对照；梯度：电解液溶剂化类型（种类梯度） DOL/DME（highly solvating：1M LiTFSI DOL/DME） / MAN（moderately solvating：1M LiTFSI MAN） / G2-0.8LiTFSI（sparingly solvating：LiTFSI:G2 0.8:1 摩尔比 + TTE（1:2 v/v））（溶剂化由强到弱）；尺子🧮：本版未算
性质：离子电导率（原文 Li+ conductivity）：DOL/DME 12.6 mS cm-1（M0032）；12.7 mS cm…、MAN 11.7 mS cm-1、G2-0.8LiTFSI 0.27 mS cm-1（DOL/DME 与 MAN 相近（MAN 略低），G2-0.8LiTFSI 低约两个数量级）；Li2S6 饱和后的离子电导率：DOL/DME 5.7 mS cm-1（由 12.7 降至）、MAN 11.7 mS cm-1（保持）、G2-0.8LiTFSI 未报告（DOL/DME 饱和 Li2S6 后显著下降，MAN 基本不变）；多硫化物溶解度：DOL/DME MAN 的 6 倍（原文：MAN 只有 DOL/DME 的 …、MAN 3 mol L-1（以 S1/3 计）、G2-0.8LiTFSI 未报告（DOL/DME > MAN）；多硫化物溶剂化（作者分类）：DOL/DME 强（highly solvating）、MAN 中等（moderately solvating）、G2-0.8LiTFSI 弱（sparingly solvating）（沿梯度由强到弱）；放电中多硫化物溶出（原位 Raman 隔膜处 LPS 信号强度）：DOL/DME 强（high-intensity LPSs signals）、MAN 弱得多（much lower）、G2-0.8LiTFSI 未报告（DOL/DME > MAN）；接触角（电解液在 S 正极上）：DOL/DME 28°、MAN 26°、G2-0.8LiTFSI 未报告（两者相近）；Li2S6 饱和后接触角（电解液在 S 正极上）：DOL/DME 85°、MAN 26°、G2-0.8LiTFSI 未报告（DOL/DME 饱和后显著增大，MAN 不变）；氧化稳定性（LSV 起始氧化分解电位）：DOL/DME 未报告、MAN ≈4.0 V vs Li/Li+、G2-0.8LiTFSI 未报告（只测 MAN）；Li⁺ 溶剂化：DOL/DME 未报告、MAN 未报告、G2-0.8LiTFSI 未报告
表现：
  ① Li‖S 扣式 首圈放电曲线（Fig. 3a）｜硫载量 4 mg cm-2（推定：实验部分统一涂布载量 M0131，Fig. 3 未写明…；温度 25 °C：放电平台电压：MAN 相对 DOL/DME 差异小（2.23 vs 2.28 V）；MAN 相对 DOL/DME 差异小（2.14 vs 2.09 V）（未报告：首圈容量、寿命或保持率、库仑效率、过电位）
  ② Li‖S 扣式 GITT（Fig. 3c）｜硫载量 4 mg cm-2（推定：实验部分统一涂布载量 M0131）；倍率 167 mA g-1 脉冲 20 min，静置 2 h；温度 25 °C（推定：M0173 恒流充放电测试温度）：过电位：MAN 相对 DOL/DME 变好（作者定性）；G2-0.8LiTFSI 相对 DOL/DME 变坏（作者定性）（未报告：首圈容量、寿命或保持率、库仑效率）
  ③ Li‖S 扣式 倍率（Fig. 3d）｜硫载量 4 mg cm-2（推定：实验部分统一涂布载量 M0131）；倍率 阶梯倍率（原文写到 1C、5C，完整倍率序列未写）；温度 25 °C：倍率容量：MAN 相对 DOL/DME 变好（416 vs 187 mAh g-1）；G2-0.8LiTFSI 相对 DOL/DME 变坏（作者定性）；MAN、G2-0.8LiTFSI 相对 DOL/DME 不判（仅图，未读）（未报告：首圈容量、寿命或保持率、库仑效率、过电位）
  ④ Li‖S 扣式 E/S 10 放电容量（Fig. 5a/5b）｜硫载量 4 mg cm-2（推定：实验部分统一涂布载量 M0131）；E/S 10 µL mg⁻¹；温度 25 °C：放电容量：MAN 相对 DOL/DME 不判（仅图，未读）（未报告：首圈容量、寿命或保持率、库仑效率、过电位）
  ⑤ Li‖S 扣式 E/S 5 放电容量（Fig. 5a/5b）｜硫载量 4 mg cm-2（推定：实验部分统一涂布载量 M0131）；E/S 5 µL mg⁻¹；温度 25 °C：放电容量：MAN 相对 DOL/DME 不判（仅图，未读）；MAN 相对 DOL/DME 不判（1043 vs 1147.5 mAh g-1）（条件不同）（未报告：首圈容量、寿命或保持率、库仑效率、过电位）
  ⑥ Li‖S 扣式 E/S 3 放电容量（Fig. 5a/5b）｜硫载量 4 mg cm-2（推定：实验部分统一涂布载量 M0131）；E/S 3 µL mg⁻¹；温度 25 °C：放电容量：MAN 相对 DOL/DME 变好（作者定性）（未报告：首圈容量、寿命或保持率、库仑效率、过电位）
  ⑦ Li‖S 扣式 E/S 2 放电容量（Fig. 5a/5b）｜硫载量 4 mg cm-2（推定：实验部分统一涂布载量 M0131）；E/S 2 µL mg⁻¹；温度 25 °C：放电容量：MAN 相对 DOL/DME 变好（作者定性）（未报告：首圈容量、寿命或保持率、库仑效率、过电位）
  ⑧ Li‖S 扣式 正极孔隙率 80% 放电容量（Fig. 5c/5d）｜硫载量 4 mg cm-2（推定：实验部分统一涂布载量 M0131）；温度 25 °C：放电容量：MAN 相对 DOL/DME 不判（仅图，未读）（未报告：首圈容量、寿命或保持率、库仑效率、过电位）
  ⑨ Li‖S 扣式 正极孔隙率 72% 放电容量（Fig. 5c/5d）｜硫载量 4 mg cm-2（推定：实验部分统一涂布载量 M0131）；温度 25 °C：放电容量：MAN 相对 DOL/DME 不判（仅图，未读）（未报告：首圈容量、寿命或保持率、库仑效率、过电位）
  ⑩ Li‖S 扣式 正极孔隙率 63% 放电容量（Fig. 5c/5d）｜硫载量 4 mg cm-2（推定：实验部分统一涂布载量 M0131）；温度 25 °C：放电容量：MAN 相对 DOL/DME 变好（作者定性）（未报告：首圈容量、寿命或保持率、库仑效率、过电位）
  ⑪ Li‖S 扣式 正极孔隙率 52% 放电容量（Fig. 5c/5d）｜硫载量 4 mg cm-2（推定：实验部分统一涂布载量 M0131）；温度 25 °C：放电容量：MAN 相对 DOL/DME 变好（作者定性）（未报告：首圈容量、寿命或保持率、库仑效率、过电位）
  ⑫ Li‖S 扣式 低孔隙率高载量长循环（Fig. 5g，仅 MAN）｜硫载量 4 mg cm-2；温度 25 °C：无 A/B 比较（只测了一个配方）（未报告：首圈容量、寿命或保持率、库仑效率、过电位）
  ⑬ Li‖S Ah 级软包（Fig. 5h、Fig. S9、S10，仅 MAN）｜硫载量 7.4 mg cm-2；E/S 2 µL mg⁻¹；锂厚 100 µm；倍率 33.5 mA g-1（另有更高电流密度，数值原文被图注截断）；温度 25 °C：无 A/B 比较（只测了一个配方）（未报告：首圈容量、寿命或保持率、库仑效率、过电位）
机制：
  强溶剂化一侧的短板〔正极反应〕：强溶剂化 DOL/DME 中硫转化时形成高 LPS 含量的 catholyte → 离子电导率显著下降、润湿性变差（MAN 则不出现）→ 落到贫液、致密正极下 DOL/DME 容量低（M1）；MAN 中固/溶混合转化带来快转化动力学，并避免 DOL/DME 中形成的高 LPS 含量 catholyte；后者在贫液和局部贫液（致密正极）下动力学上阻碍转化（M2）；（引言，转述本组前作）贫醚电解液下高 LPS 比例 catholyte 使 Li⁺ 电导率显著下降、润湿性变差 → S 正极转化动力学迟缓；致密正极在常规醚电解液中因局部低 E/S 失效（M3，转述）；（SI，转述前作）低 E/S 下贫电解液溶解大量 LPS 变成凝胶状 catholyte，Li⁺ 电导率大降、对正极和隔膜润湿性恶化 → 电池失效（M4，转述）；（SI，DOL/DME）致密正极孔体积有限、吸液少，形成局部低 E/S → 正极劣化、电池失效（M5）；得益于 MAN 中独特的硫转化机制，致密 S 正极也能在局部贫液下工作（M6）；MAN 低 LPS 溶解加上高介电常数 → S 转化中保持快 Li⁺ 传导和良好润湿 → 奠定贫液运行基础（M8）；（承 M0106：高 ε、低 DN 提供充足自由 Li⁺ 并适度抑制 LPS 溶解）S 正极在 MAN 中同时进行固 S→溶剂化 LPS 与固 S→固态 LPS 的混合转化，大幅减少氧化还原中电解液参与，保证贫液下完全转化（M9）；固/溶混合转化路径使电解液在转化中保持高离子电导率和良好润湿 → 电池表现不再依赖电解液用量（M10）；GITT：MAN 在第一放电平台的过电位甚至低于 DOL/DME → 转化动力学更有利（M11）；溶解步骤需要高 E/S（通常 >5 μL mg⁻¹）才能完全溶解 LPS 中间体 → 整体能量密度大幅降低（通用说法，配 SI 计算）（M19，转述）
  弱溶剂化一侧的短板〔正极反应〕：稀溶剂化 G2-0.8LiTFSI 整个放电过程过电位高，归因于缓慢的固相转化路径和低 Li⁺ 电导率（作者用 unsurprisingly，即与预期一致）（M14，与他文一致）；DOL/DME 借溶剂化 LPS 的介导实现快氧化还原（公认说法），本文 GITT 也显示其过电位低（相对 G2）（M15，与他文一致）；溶解-沉积路径中溶剂化 LPS 作为介体促进氧化还原 → 动力学快（通用说法）（M16，转述）；稀溶剂化电解液中固态 S → 固态 LPS 的转化缺少溶剂化 LPS 介导，动力学慢（通用说法）（M17，转述）；稀溶剂化电解液动力学迟缓导致循环性差、倍率差（引 [42]）；且高盐含量成本高（M18，转述）
  其他说法〔正极反应〕：LPS 溶解度降低减轻了放电中 LPS 溶解对电解液溶剂化结构和物性的破坏（M7）；GITT 显示三种电解液中 MAN 的转化动力学最快（中间档最优，强、弱两端都较慢）（M12）；Fig. 3 的结果（放电曲线、CV、GITT、倍率）表明 MAN 改变了 S 正极的转化机制并实现快转化动力学（倍率 MAN > DOL/DME > G2，中间档最优）（M13）；原位 Raman（正极表面 + 隔膜处电解液）证明 MAN 中 S 同时转化为溶剂化 LPS 和固态 LPS（固/溶混合转化），不同于 DOL/DME 的溶解-沉积（M20）
  作者主张：折中：中等溶剂化（moderately solvating，对 LPS 的溶剂化能力低于高溶剂化、高于稀溶剂化）电解液诱导固/溶混合转化，兼得稀溶剂化的贫液运行和溶剂化电解液的快转化动力学；最优配方 1M LiTFSI MAN；选溶剂原则：高相对介电常数保 Li⁺ 电导率、低供体数降 LPS 溶解（腈类）；MAN 的甲氧基降低极化、比 AN 与锂金属相容性好
```

## S25

```
【S25】对照：DOL/DME（1 M LiTFSI and 0.2 M LiNO3 in DOL and DME (v/v = 1: 1)），常规醚基准（DOL/DME + LiTFSI + LiNO₃）；梯度：30 vol% 单氧醚共溶剂种类（种类梯度，含无共溶剂的 DOL/DME 基准） DOL/DME（无共溶剂（DOL:DME = 1:1）） / MSE-CPME（30 vol% CPME） / MSE-TAME（30 vol% TAME） / MSE-SBME（30 vol% SBME） / MSE-MtBE（30 vol% MtBE）（溶剂化由强到弱）；尺子🧮：本版未算
性质：Li⁺ 溶剂化（7Li NMR 化学位移）：DOL/DME −1.19 ppm、MSE-CPME 较 DOL/DME 向低场移，幅度小于 MtBE、SBME、MSE-TAME 较 DOL/DME 向低场移，幅度小于 MtBE、SBME、MSE-SBME 较 DOL/DME 向低场移，幅度较大、MSE-MtBE 较 DOL/DME 向低场移，幅度较大（所有 MSE 较 DOL/DME 向低场移（Li⁺–溶剂作用减弱）；MtBE、SBME 位移更大（与…）；Li⁺ 溶剂化（Raman TFSI⁻ S–N–S 峰位，CIP/AGG）：DOL/DME 741.6 cm−1、MSE-CPME 742.5–743.1 cm−1（四种 MSE 合写范围）、MSE-TAME 742.5–743.1 cm−1（四种 MSE 合写范围）、MSE-SBME 742.5–743.1 cm−1（四种 MSE 合写范围）、MSE-MtBE 742.5–743.1 cm−1（四种 MSE 合写范围）（MSE 蓝移，CIP/AGG 增多（阴离子配对增多））；Li⁺ 溶剂化（MD 第一溶剂化层 DME 配位数）：DOL/DME 最高、MSE-CPME 低于 DOL/DME、MSE-TAME 低于 DOL/DME、MSE-SBME 低于 DOL/DME、MSE-MtBE 最低（MSE 中 DME 配位数降低，MtBE 最低）；Li⁺–阴离子配对（19F NMR TFSI⁻ 位移）：DOL/DME −80.17 ppm、MSE-CPME 向高场移、MSE-TAME 向高场移、MSE-SBME 向高场移、MSE-MtBE 向高场移，幅度在 MSE 中最小（MSE 中 TFSI⁻ 向高场移（Li⁺–阴离子配对增强、阴离子–溶剂作用减弱）；MtBE 位移最小…）；TFSI⁻ 扩散系数（19F DOSY）：DOL/DME 5.01 × 10−10 m2 s−1、MSE-MtBE 4.37 × 10−10 m2 s−1（MSE-MtBE 略低）；离子簇（SAXS ∼0.6 Å−1 肩峰，CIP/AGG）：DOL/DME 较低、MSE-MtBE 较高；0.05–0.4 Å−1 区间强度也更高（更大尺度团簇…（MSE-MtBE 中 CIP/AGG 更多）；多硫化物溶剂化（7Li NMR，Li₂S₆ 溶液）：DOL/DME 0.17 ppm、MSE-CPME 未向低场移（作者写 except CPME）、MSE-TAME 向低场移，幅度小于 MtBE、MSE-SBME 向低场移，幅度小于 MtBE、MSE-MtBE 0.28 ppm（MtBE 低场位移最大（Li⁺–溶剂作用减弱、Li⁺–S6²⁻ 配对增多）；CPME 例外）；多硫化物溶剂化（AIMD Li⁺–S6²⁻ 配对）：DOL/DME Li⁺ 主要被 DME、DOL 溶剂化，S6²⁻ 与 Li⁺…、MSE-MtBE Li⁺–S6²⁻ 配对倾向增加，Li⁺–S6²⁻ 复合体内层…（MSE-MtBE 多硫化物离子配对更多）；多硫化物溶解度：DOL/DME 较高、MSE-CPME 低于 DOL/DME、MSE-TAME 低于 DOL/DME、MSE-SBME 低于 DOL/DME、MSE-MtBE 低于 DOL/DME（MSE 低于 DOL/DME（无数值））；Li⁺ 扩散系数（7Li DOSY，Li₂S₆ 溶液）：DOL/DME 4.47 × 10−10 m2 s−1、MSE-MtBE 5.62 × 10−10 m2 s−1（MSE-MtBE 较高）；DME 扩散系数（1H DOSY，Li₂S₆ 溶液）：DOL/DME 1.26 × 10−9 m2 s−1、MSE-MtBE 1.91 × 10−9 m2 s−1（MSE-MtBE 较高）；离子电导率：DOL/DME 较高（数值仅在 Fig. S21）、MSE-MtBE 较低（数值仅在 Fig. S21）（MSE-MtBE 低于 DOL/DME）；电解液密度：DOL/DME 1.16 g cm−3、MSE-CPME 低于 DOL/DME（未给数）、MSE-TAME 低于 DOL/DME（未给数）、MSE-SBME 低于 DOL/DME（未给数）、MSE-MtBE 1.04 g cm−3（MSE 低于 DOL/DME）；对正极的润湿性（液滴铺展）：DOL/DME 较慢、MSE-MtBE 25 ms 内铺展更远（润湿更快）（MSE-MtBE 润湿更快）；溶剂–溶剂相互作用（1H NMR DME/DOL 峰位）：MSE-CPME 小于 MtBE、MSE-TAME 小于 MtBE、MSE-SBME 小于 MtBE、MSE-MtBE DME、DOL 峰低场位移最大（MtBE 降低 DME、DOL 电子密度的能力最强）；黏度、离子迁移数：DOL/DME 未报告、MSE-MtBE 未报告
表现：
  ① Li‖Li 对称电池 LSV Tafel（交换电流密度）｜硫载量 不适用（Li‖Li）；LiNO₃ 含 0.2 M：交换电流密度：MSE-CPME、MSE-TAME、MSE-SBME、MSE-MtBE 相对 DOL/DME 变好（作者定性）
  ② Li‖Li 对称电池变温 EIS/DRT（新鲜电池，Rct 与活化能）｜硫载量 不适用（Li‖Li）；倍率 不适用（EIS，1 MHz–0.05 Hz）；温度 变温（具体温度未报告）；LiNO₃ 含 0.2 M：阻抗：MSE-CPME、MSE-TAME、MSE-SBME、MSE-MtBE 相对 DOL/DME 变好（作者定性）；去溶剂化活化能：MSE-CPME、MSE-TAME、MSE-SBME 相对 DOL/DME 差异小（作者定性）；MSE-MtBE 相对 DOL/DME 变好（作者定性）
  ③ Li‖Ni Aurbach 法库仑效率｜硫载量 不适用（Li‖Ni）；LiNO₃ 含 0.2 M：库仑效率：MSE-MtBE 相对 DOL/DME 变好（99.5 vs 98.0 %）；MSE-CPME、MSE-TAME、MSE-SBME 相对 MSE-MtBE 变坏（作者定性）
  ④ Li‖Li 对称电池 1 mA cm−2 长循环｜硫载量 不适用（Li‖Li）；倍率 1 mA cm−2（单次沉积容量未报告）；LiNO₃ 含 0.2 M：寿命（循环小时数）：MSE-MtBE 相对 DOL/DME 变好（>600 vs 400 h）；过电位：MSE-MtBE 相对 DOL/DME 变好（作者定性）
  ⑤ Li‖S 穿梭电流测试（放电中 2.25 V 恒压）｜倍率 恒压 2.25 V（放电中）；LiNO₃ 含 0.2 M：穿梭电流：MSE-MtBE 相对 DOL/DME 变好（≈0.013 vs ≈0.047 mA）（未报告：首圈容量、寿命或保持率、库仑效率、过电位）
  ⑥ Li‖S GITT-EIS 极化分解（C/10）｜倍率 C/10（放电 15 min + 弛豫 75 min；弛豫 3 min 后测 E…；LiNO₃ 含 0.2 M：过电位：MSE-MtBE 相对 DOL/DME 变坏（2.81 vs 2.1 mV）；MSE-MtBE 相对 DOL/DME 变坏（19.5 vs 10.4 mV）；MSE-MtBE 相对 DOL/DME 变好（44.7 vs 47.4 mV）；MSE-MtBE 相对 DOL/DME 变坏（作者定性）；MSE-MtBE 相对 DOL/DME 变好（作者定性）（未报告：首圈容量、寿命或保持率、库仑效率）
  ⑦ Li₂S₈ 恒电位（2.08 V）Li₂S 成核与沉积｜倍率 恒电位 2.08 V；LiNO₃ 含 0.2 M（按配方）：Li₂S 沉积容量：MSE-MtBE 相对 DOL/DME 变好（232 vs 161 mA h g−1）；成核峰响应时间：MSE-MtBE 相对 DOL/DME 差异小（作者定性）
  ⑧ Li₂S₆ 对称电池变温 EIS/DRT（0–50 °C）｜硫载量 不适用（电解液含 0.1 M Li₂S₆）；倍率 不适用（EIS，1 MHz–0.05 Hz）；温度 0–50 °C 变温；LiNO₃ 含 0.2 M：阻抗：MSE-MtBE 相对 DOL/DME 变坏（作者定性）；电荷转移活化能：MSE-MtBE 相对 DOL/DME 变好（作者定性）
  ⑨ Li₂S₆ 对称电池 CV（5 mV s−1，5 圈）｜硫载量 不适用（电解液含 0.1 M Li₂S₆）；倍率 扫速 5 mV s−1，−1 至 1 V；LiNO₃ 含 0.2 M：CV 响应电流：MSE-MtBE 相对 DOL/DME 不判（作者定性）；CV 可逆性：MSE-MtBE 相对 DOL/DME 变好（作者定性）
  ⑩ Li‖S 扣式 2.2 mg cm−2 C/3 长循环（200 圈，21 °C）｜硫载量 2.2 mg cm−2；倍率 C/3；温度 21 °C；LiNO₃ 含 0.2 M：首圈容量：MSE-MtBE 相对 DOL/DME 差异小（945 vs 905.6 mA h g−1）；指定圈容量：MSE-MtBE 相对 DOL/DME 变好（711 vs 537 mA h g−1）；保持率：MSE-MtBE 相对 DOL/DME 变好（75.2 vs 59.3 %）（未报告：库仑效率、过电位）
  ⑪ Li‖S 扣式 3.7 mg cm−2、E/S 10、C/5 长循环（180 圈，21 °C）｜硫载量 3.7 mg cm−2；E/S 10 μL mgS−1；倍率 C/5；温度 21 °C；LiNO₃ 含 0.2 M：首圈容量：MSE-MtBE 相对 DOL/DME 变好（894 vs 809.2 mA h g−1）；指定圈容量：MSE-MtBE 相对 DOL/DME 变好（710 vs 458 mA h g−1）；保持率：MSE-MtBE 相对 DOL/DME 变好（79.4 vs 56.6 %）（未报告：库仑效率、过电位）
  ⑫ Li‖S 扣式 3.6 mg cm−2、C/10 长循环（140 圈，仅 MSE-MtBE）｜硫载量 3.6 mg cm−2；E/S 10（推定：M0176 对 3.5–3.7 mg cm−2 组的说明） μL m…；倍率 C/10；温度 21 °C；LiNO₃ 含 0.2 M：无 A/B 比较（只测了一个配方）（未报告：首圈容量、寿命或保持率、库仑效率、过电位）
  ⑬ Li‖S 扣式 3.5 mg cm−2、E/S 10 倍率测试（C/10–C/2 后回 C/5，21 °C）｜硫载量 3.5 mg cm−2；E/S 10 μL mgS−1；倍率 0.1C、0.2C、0.3C、0.4C、0.5C 阶梯后回 0.2C；温度 21 °C；LiNO₃ 含 0.2 M：倍率容量：MSE-MtBE 相对 DOL/DME 变好（781 vs 700 mA h g−1）；MSE-MtBE 相对 DOL/DME 变好（≈850 vs <700 mA h g−1）；MSE-MtBE 相对 DOL/DME 变好（作者定性）；过电位：MSE-MtBE 相对 DOL/DME 差异小（作者定性）；MSE-MtBE 相对 DOL/DME 变坏（作者定性）（未报告：首圈容量、寿命或保持率、库仑效率）
  ⑭ Li‖S 扣式 3.6 mg cm−2、E/S 10、C/5、45 °C 长循环（90 圈）｜硫载量 3.6 mg cm−2；E/S 10 μL mgS−1；倍率 C/5；温度 45 °C；LiNO₃ 含 0.2 M：首圈容量：MSE-MtBE 相对 DOL/DME 不判（仅图，未读）；指定圈容量：MSE-MtBE 相对 DOL/DME 变好（799 vs 627 mA h g−1）；库仑效率：MSE-MtBE 相对 DOL/DME 变好（94.6 vs 89.4 %）；MSE-MtBE 相对 DOL/DME 变好（79.7 vs 38.5 %）；MSE-CPME、MSE-SBME、MSE-TAME 相对 MSE-MtBE 变坏（作者定性）；MSE-CPME、MSE-SBME、MSE-TAME 相对 DOL/DME 不判（仅图，未读）（未报告：过电位）
  ⑮ Li‖S 软包 3.5 mg cm−2、E/S 5.5、C/10（70 圈，仅 MSE-MtBE）｜硫载量 3.5 mg cm−2；E/S 5.5 μL mgS−1；倍率 C/10；LiNO₃ 含 0.2 M：无 A/B 比较（只测了一个配方）（未报告：首圈容量、寿命或保持率、库仑效率、过电位）
  ⑯ Li‖S 软包 4.6 mg cm−2、E/S 4.5、C/20（20 圈，仅 MSE-MtBE）｜硫载量 4.6 mg cm−2；E/S 4.5 μL mgS−1；倍率 C/20；温度 21 °C（Table S2）；LiNO₃ 含 0.2 M：无 A/B 比较（只测了一个配方）（未报告：首圈容量、寿命或保持率、库仑效率、过电位）
机制：
  强溶剂化一侧的短板〔多硫化物穿梭、正极反应、负极锂〕：MSE 中 Li⁺–溶剂作用减弱 → Li‖Li 的 Rct 显著降低、去溶剂化更容易 → 锂负极反应动力学更快（M1）；MtBE 活化能最小：通过溶剂–溶剂作用同时减少 Li⁺–DME 配对的数量和强度（M3）；MSE-MtBE 削弱过强的 Li⁺–溶剂结合、促进阳离子–阴离子接触 → 去溶剂化能垒降低 → 负极表现更好（M4）；MSE 降低 Li⁺ 去溶剂化能垒、在负极形成富无机 SEI → 锂沉积/剥离可逆性更好（M5）；MSE-MtBE 形成更稳定（富 LiF）SEI → 提高锂金属负极稳定性（M6）；MSE-MtBE 多硫化物溶解度降低、溶剂化结构被调节 → 预期穿梭被抑制 → 影响循环性（M8，推测）；MSE-MtBE 穿梭电流稳定在约 0.013 mA，证明其抑制穿梭（M9）；MSE-MtBE 中多硫化物移动更容易、去溶剂化能更低 → 浓差极化峰值较低（M12，推测）；MSE-MtBE 的 Li2S 沉积容量更高 → 实际 Li‖S 电池放电容量和活性物质利用率更高（M14）；Li₂S₆ 对称电池 CV 中 MSE-MtBE 电流略低但更可逆 → 副反应更少、转化过程更稳定（M17）；2.2 mg cm−2 C/3 循环中容量和保持率提高，可能得益于多硫化物溶解减少和溶剂化调节（M20，推测）；加入 MtBE 提高容量和循环性，可能归因于其对正负两极的共同影响（M21，推测）；45 °C 下 DOL/DME 化成圈充不到 2.8 V，可能因多硫化物溶解度更高、迁移更快及与锂反应更快导致严重穿梭（M22，推测）；45 °C 下 MSE-MtBE 平均 CE 94.6% 且稳定，说明穿梭和副反应被有效抑制（M23）；四种 MSE 在 45 °C 的 CE 顺序与 7Li NMR 位移顺序一致：Li⁺ 溶剂化越弱 CE 越高（MtBE 最高、CPME 最低），溶剂化结构与循环表现相关（M24）
  弱溶剂化一侧的短板〔正极反应〕：MSE-MtBE 中多硫化物浓度降低 → 成核位点更少 → Li2S/Li2S2 成核点活化极化更大（M11，推测）；作者自写的例外：等多硫化物浓度下成核速率不受影响，但高载量、低 E/S 的实用电池中成核会因多硫化物溶解度差异受影响（M15，推测）
  其他说法〔多硫化物穿梭、正极反应、电解液消耗、负极锂〕：即使在 MSE 中，去溶剂化主能垒仍来自 Li⁺–DME 解离；强结合 DME 的数量影响指前因子与总 Rct（解释活化能相近而 Rct 不同）（M2）；DOL/DME 循环后锂负极 SEI 中还原态硫更多 → 更多多硫化物穿梭到负极（M7）；MSE-MtBE 的欧姆极化略大，原因是离子电导率差异（M10）；放电末段 MSE-MtBE 浓差极化显著更低，归因于润湿性更好、电极内沉积可能更均匀（M13，推测）；Li₂S₆ 对称电池中 MSE-MtBE 电荷转移（可能对应去溶剂化）能垒更低，但总体反应更慢，可能因电导率更低（M16，推测）；MSE 中多硫化物溶解度更低、溶剂化被调节 → 充电时硫两步沉积（先 β-S8 后 α-S8）（M18，推测）；β→α 两步沉积机制可能是 MSE 在减少多硫化物溶解的同时保持足够充电动力学的关键（M19，推测）；DOL/DME 正极充电态残留更多还原态硫（失活物质），MSE-MtBE 保留更多单质硫 → 穿梭减轻、硫转化更完全（与本文 operando XRD 一致）（M25）；DOL/DME 正极表面氧化态硫可能来自基准电解液更强溶剂化能力导致的正负极串扰（M26，推测）；MSE-MtBE 使多硫化物溶剂化转向更多离子配对，可能直接影响多硫化物迁移和转化（M27，推测）；加 MtBE 后 DME 与 Li⁺ 扩散系数更高，可能来自溶剂–Li⁺ 结合整体减弱及 MtBE 低黏度，促进电池内传质（M28，推测）；DOL/DME 正极上更强的氧化态硫信号可能来自电解液组分分解及其与硫物种的反应（M29，推测）
  作者主张：折中：适中溶剂化电解液（MSE），在 DOL/DME 中加 30 vol% 低密度、低黏度、非氟化单氧醚共溶剂，兼顾多硫化物抑制、锂金属稳定和氧化还原动力学；最优配方 MSE-MtBE：阳离子–阴离子、阴离子–溶剂、溶剂–溶剂相互作用的最佳平衡；MSE-MtBE 同时（i）削弱 Li⁺–溶剂配对、增强 Li⁺–阴离子缔合，（ii）减少多硫化物溶解、改善润湿和传质
```

## S28

```
【S28】对照：DD（1 M LiTFSI and 0.2 M LiNO3 in DME:DOL (1:1 by volume; denoted as DD)；Raman 显示 DM…），常规醚基准（DOL/DME + LiTFSI + LiNO₃）：1 M LiTFSI + 0.2 M LiNO3 in DME:DOL 1:1（体积）；穿梭电流测试中各电解液均不含 LiNO3；梯度：二元溶剂组合（种类梯度；摩尔比 1:4:6 不变，换溶剂） DMSO/CSA（S/M-S） / DMSO/DME（S/M） / DMSO/MeTHF（S/W） / DMSO/TTE（S/N） / CSA/DME（M-S/M） / CSA/MeTHF（M-S/W） / CSA/TTE（M-S/N） / DME/MeTHF（M/W） / DME/TTE（M/N） / MeTHF/TTE（W/N）（溶剂化由强到弱）；梯度：CSA 用量（用量梯度；LiTFSI: CSA: MeTHF = 1:x:6） CSA6（x = 6） / CSA4（x = 4） / CSA2（x = 2） / CSA0（x = 0）（溶剂化由强到弱）；另有：TFBA/DOL；尺子🧮：本版未算
性质：Li⁺ 溶剂化（二元配方 Raman）：DMSO/CSA 竞争配位：DMSO 强配位（C−S−C 显著蓝移），CSA …、DMSO/DME 只有一种溶剂配位、另一种游离、DMSO/MeTHF 只有一种溶剂配位、另一种游离、DMSO/TTE 只有一种溶剂配位、另一种游离、CSA/DME 竞争配位、CSA/MeTHF 只有一种溶剂配位、另一种游离、CSA/TTE 只有一种溶剂配位、另一种游离、DME/MeTHF 竞争配位…（溶剂强度序 DMSO > CSA > DME > MeTHF > TTE（作者称各二元体系特征峰位移…）；Li⁺ 溶剂化（CSA 用量梯度）：CSA0 MeTHF 与 Li⁺ 配位、CSA2 CSA 强配位（N−S−N 706.1 cm−1，纯 CSA…、CSA4 N−S−N 峰位基本不变，大部分 CSA 进入溶剂化层；Me…、CSA6 N−S−N 红移至 702.8 cm−1，出现游离 CSA；…（随 CSA 增多 7Li NMR 向高场位移（屏蔽增强），Li⁺ 溶剂化增强）；多硫化物溶剂化：CSA/MeTHF 梯度溶剂化：CSA 占 S6²⁻ 内层、MeTHF 在外层；…、DD DME、DOL 都进入 S6²⁻ 溶剂化层（单溶剂 17O …（CSA/MeTHF 中 Li2S6 的 Li⁺ 屏蔽强于 DD（CSA 配位强于 DME））；多硫化物溶解度：CSA/MeTHF 10 mM Li2Sx（x = 2, 4, 6, 8）均匀深…、DD 10 mM Li2Sx 可见沉淀，溶解度低；组分单溶剂 [S…（CSA/MeTHF 高于 DD（注：作者另处称 DD 为 moderate LiPSs solubi…）；多硫化物溶液离子电导率：CSA/MeTHF 较高、DD 较低（0.1 M Li2Sx 在 CSA:MeTHF 中高于 DME:DOL）；离子电导率：DMSO/CSA 2.57 mS cm−1、DMSO/DME 9.40 mS cm−1、DMSO/MeTHF 9.44 mS cm−1、DMSO/TTE 2.56 mS cm−1、CSA/DME 6.17 mS cm−1、CSA/MeTHF 3.60 mS cm−1、CSA/TTE 1.42 mS cm−1、DME/MeTHF 6.39 mS cm−1…（含 TTE 的配方最低；CSA/MeTHF（3.60）低于 DD（7.93））；黏度：DMSO/CSA 7.64 mPa s、DMSO/DME 1.76 mPa s、DMSO/MeTHF 2.23 mPa s、DMSO/TTE 5.33 mPa s、CSA/DME 2.23 mPa s、CSA/MeTHF 3.15 mPa s、CSA/TTE 5.44 mPa s、DME/MeTHF 1.08 mPa s…（CSA/MeTHF（3.15）高于 DD（1.25））；密度：DMSO/CSA 1.23 g cm−3、DMSO/DME 1.09 g cm−3、DMSO/MeTHF 1.09 g cm−3、DMSO/TTE 1.50 g cm−3、CSA/DME 1.11 g cm−3、CSA/MeTHF 1.12 g cm−3、CSA/TTE 1.47 g cm−3、DME/MeTHF 1.01 g cm−3…（含 TTE 的配方最高）；Li⁺ 扩散系数（7Li DOSY）：CSA/MeTHF 3.1 × 10−10 m2 s−1、DD 6.3 × 10−10 m2 s−1（CSA/MeTHF 低于 DD（不到一半））；Li2S6 溶剂化半径（DLS）：CSA/MeTHF 7.5 nm、DD 4.2 nm（CSA/MeTHF 大于 DD（作者称团聚程度更高））；Li2S6 扩散系数（Stokes–Einstein）：CSA/MeTHF 2.3 × 10−11 m2 s−1、DD 8.9 × 10−11 m2 s−1（CSA/MeTHF 低于 DD）；Li⁺ 扩散系数（CV，Randles–Sevcik）：CSA/MeTHF 较高、DD 较低（CSA/MeTHF 高于 DD）
表现：
  ① Li‖Li 对称电池 0.5 mA cm−2 / 0.5 mAh cm−2（筛选参数 1、2）｜硫载量 不适用（Li‖Li）；倍率 0.5 mA cm−2，0.5 mAh cm−2；LiNO₃ 随配方：非 TTE 配方含（LiTFSI:LiNO3 摩尔比 1:0.2），DD…：过电位：DMSO/CSA 相对 DD 变坏（1575 vs 10 mV）；DMSO/DME 相对 DD 变坏（70 vs 10 mV）；DMSO/MeTHF 相对 DD 变坏（78 vs 10 mV）；DMSO/TTE 相对 DD 变坏（81 vs 10 mV）；CSA/DME 相对 DD 变坏（72 vs 10 mV）；CSA/MeTHF 相对 DD 变坏（32 vs 10 mV）；CSA/TTE 相对 DD 变坏（1561 vs 10 mV）；DME/MeTHF 相对 DD 变坏（12 vs 10 mV）；DME/TTE 相对 DD 变坏（28 vs 10 mV）；MeTHF/TTE 相对 DD 变坏（39 vs 10 mV）；寿命（循环小时数）：DMSO/CSA 相对 DD 变坏（206 vs 1200 h）；DMSO/DME 相对 DD 变坏（540 vs 1200 h）；DMSO/MeTHF 相对 DD 变坏（508 vs 1200 h）；DMSO/TTE 相对 DD 变坏（480 vs 1200 h）；CSA/DME 相对 DD 变坏（572 vs 1200 h）；CSA/MeTHF 相对 DD 差异小（1200 vs 1200 h）；CSA/TTE 相对 DD 变坏（434 vs 1200 h）；DME/MeTHF 相对 DD 变好（1700 vs 1200 h）；DME/TTE 相对 DD 变好（1443 vs 1200 h）；MeTHF/TTE 相对 DD 差异小（1217 vs 1200 h）；TFBA/DOL 相对 DD 不判（>1000 vs 1200 h）
  ② Li‖Li2S6 扣式 恒电位穿梭电流（筛选参数 3）｜硫载量 约 1.4 mg cm−2（推定：SI 的 Li2S6 正极统一制备）；倍率 先恒流充电至 2.9 V，再逐级恒电位 2.90–2.20 V 各保持 1 h；LiNO₃ 不含（各电位步在电解液不含 LiNO3 下进行）：穿梭电流：DMSO/CSA 相对 DD 变坏（52 vs 42 μA cm−2）；DMSO/DME 相对 DD 变好（18 vs 42 μA cm−2）；DMSO/MeTHF 相对 DD 变好（12 vs 42 μA cm−2）；DMSO/TTE 相对 DD 变好（8 vs 42 μA cm−2）；CSA/DME 相对 DD 变坏（54 vs 42 μA cm−2）；CSA/MeTHF 相对 DD 变好（5 vs 42 μA cm−2）；CSA/TTE、DME/TTE、MeTHF/TTE 相对 DD 变好（1 vs 42 μA cm−2）；DME/MeTHF 相对 DD 变好（17 vs 42 μA cm−2）
  ③ Li‖S 扣式 0.2 C 筛选（ΔVnuc、Li2S 沉积容量、100 圈平均容量与平均 CE；筛选参数 4–7）｜倍率 0.2 C；LiNO₃ 随配方：非 TTE 配方含（LiTFSI:LiNO3 摩尔比 1:0.2），DD…：过电位：DMSO/CSA 相对 DD 变好（11 vs 42 mV）；DMSO/DME 相对 DD 变好（12 vs 42 mV）；DMSO/MeTHF 相对 DD 变好（29 vs 42 mV）；DMSO/TTE 相对 DD 变好（32 vs 42 mV）；CSA/DME 相对 DD 变好（30 vs 42 mV）；CSA/MeTHF 相对 DD 变好（15 vs 42 mV）；CSA/TTE 相对 DD 变坏（142 vs 42 mV）；DME/MeTHF 相对 DD 变好（25 vs 42 mV）；DME/TTE 相对 DD 变坏（148 vs 42 mV）；MeTHF/TTE 相对 DD 不判（/ vs 42 mV）；Li2S 沉积容量：DMSO/CSA 相对 DD 差异小（588 vs 570 mAh g−1）；DMSO/DME 相对 DD 变好（623 vs 570 mAh g−1）；DMSO/MeTHF 相对 DD 差异小（585 vs 570 mAh g−1）；DMSO/TTE 相对 DD 变坏（333 vs 570 mAh g−1）；CSA/DME 相对 DD 变好（626 vs 570 mAh g−1）；CSA/MeTHF 相对 DD 变好（699 vs 570 mAh g−1）；CSA/TTE 相对 DD 变好（695 vs 570 mAh g−1）；DME/MeTHF 相对 DD 变坏（531 vs 570 mAh g−1）；DME/TTE 相对 DD 变坏（494 vs 570 mAh g−1）；MeTHF/TTE 相对 DD 变坏（0 vs 570 mAh g−1）；库仑效率：DMSO/CSA 相对 DD 不判（86.2 vs 98.9 %）；DMSO/DME 相对 DD 不判（39.2 vs 98.9 %）；DMSO/MeTHF 相对 DD 不判（89.5 vs 98.9 %）；DMSO/TTE 相对 DD 不判（87.2 vs 98.9 %）；CSA/DME 相对 DD 不判（91.5 vs 98.9 %）；CSA/MeTHF 相对 DD 变好（99.9 vs 98.9 %）；CSA/TTE 相对 DD 不判（98.8 vs 98.9 %）；DME/MeTHF 相对 DD 不判（99.1 vs 98.9 %）；DME/TTE 相对 DD 不判（99.3 vs 98.9 %）；MeTHF/TTE 相对 DD 不判（98.6 vs 98.9 %）；平均放电容量：DMSO/CSA 相对 DD 变坏（505 vs 754 mAh g−1）；DMSO/DME 相对 DD 变坏（513 vs 754 mAh g−1）；DMSO/MeTHF 相对 DD 变坏（510 vs 754 mAh g−1）；DMSO/TTE 相对 DD 变坏（445 vs 754 mAh g−1）；CSA/DME 相对 DD 差异小（731 vs 754 mAh g−1）；CSA/MeTHF 相对 DD 变好（913 vs 754 mAh g−1）；CSA/TTE 相对 DD 变坏（666 vs 754 mAh g−1）；DME/MeTHF 相对 DD 差异小（737 vs 754 mAh g−1）；DME/TTE 相对 DD 变坏（478 vs 754 mAh g−1）；MeTHF/TTE 相对 DD 变坏（460 vs 754 mAh g−1）（未报告：首圈容量、寿命或保持率）
  ④ Li‖S 扣式 1.1 mg cm−2 / E/S 16.7 / 0.2 C 300 圈｜硫载量 1.1 mg cm−2；E/S 16.7 μL mg−1；倍率 0.2 C；LiNO₃ 含：CSA/MeTHF 摩尔比 LiTFSI:LiNO3 = 1:0.2；DD …：首圈容量：CSA/MeTHF 相对 DD 不判（仅图，未读）；保持率：CSA/MeTHF 相对 DD 不判（仅图，未读）（未报告：库仑效率、过电位）
  ⑤ Li‖S 扣式 3.0 mg cm−2 / E/S 7.4 / 0.1 C 130 圈｜硫载量 3.0 mg cm−2；E/S 7.4 μL mg−1；倍率 0.1 C；LiNO₃ 含：CSA/MeTHF 摩尔比 LiTFSI:LiNO3 = 1:0.2；DD …：首圈容量：CSA/MeTHF 相对 DD 不判（仅图，未读）；保持率：CSA/MeTHF 相对 DD 不判（仅图，未读）；过电位：CSA/MeTHF、CSA/MeTHF 相对 DD 变好（作者定性）（未报告：库仑效率）
  ⑥ Li‖S 扣式 6.3 mg cm−2 / E/S 4.2 / 0.05 C 50 圈（仅 CSA/MeTHF）｜硫载量 6.3 mg cm−2；E/S 4.2 μL mg−1；倍率 0.05 C；LiNO₃ 含（摩尔比 LiTFSI:LiNO3 = 1:0.2）：无 A/B 比较（只测了一个配方）（未报告：首圈容量、寿命或保持率、库仑效率、过电位）
  ⑦ Li‖S 扣式 8.6 mg cm−2 / E/S 3.6 / 0.05 C 30 圈（仅 CSA/MeTHF）｜硫载量 8.6 mg cm−2；E/S 3.6 μL mg−1；倍率 0.05 C；LiNO₃ 含（摩尔比 LiTFSI:LiNO3 = 1:0.2）：无 A/B 比较（只测了一个配方）（未报告：首圈容量、寿命或保持率、库仑效率、过电位）
  ⑧ 3 Ah 级 Li‖S 软包 0.03 C（仅 CSA/MeTHF）｜硫载量 8.2 mg cm−2（单面）；E/S 2.9 原文两处单位不同：SI 1.8 节写 ge gS−1；锂厚 75 μm（单面，双面锂辊压于铜箔）；倍率 0.03 C；LiNO₃ 含（摩尔比 LiTFSI:LiNO3 = 1:0.2）：无 A/B 比较（只测了一个配方）（未报告：首圈容量、寿命或保持率、库仑效率、过电位）
  ⑨ Li‖S 扣式 2.3 mg cm−2 / E/S 7.7 / 0.2 C 100 圈（仅 TFBA/DOL）｜硫载量 2.3 mg cm−2；E/S 7.7 μL mg−1；倍率 0.2 C；LiNO₃ 含（摩尔比 LiTFSI:LiNO3 = 1:0.2）：无 A/B 比较（只测了一个配方）（未报告：首圈容量、寿命或保持率、库仑效率、过电位）
  ⑩ Li‖Li2S6 扣式 0.1 C 60 圈（CSA 用量梯度）｜硫载量 约 1.4 mg cm−2（推定：SI 的 Li2S6 正极统一制备）；倍率 0.1 C：首圈容量：CSA4 相对 CSA2 变好（1274 vs 1181 mAh g−1）；CSA6 相对 CSA2 变好（1305 vs 1181 mAh g−1）；保持率：CSA4 相对 CSA2 变好（93 vs 84 %）；CSA6 相对 CSA2 变坏（72 vs 84 %）；库仑效率：CSA4 相对 CSA2 变好（99.4 vs 98.4 %）；CSA6 相对 CSA2 变坏（86.6 vs 98.4 %）
  ⑪ Li‖Li2S6 扣式 0.2 C 循环（Figure S43；循环后正负极 SEM/XPS）｜硫载量 约 1.4 mg cm−2（推定：SI 的 Li2S6 正极统一制备）；倍率 0.2 C；LiNO₃ 含：CSA/MeTHF 摩尔比 LiTFSI:LiNO3 = 1:0.2；DD …：首圈容量：CSA/MeTHF 相对 DD 不判（仅图，未读）；指定圈容量：CSA/MeTHF 相对 DD 不判（仅图，未读）
  ⑫ Li‖Li2S6 扣式 0.1 C 不同荷电态 EIS/DRT｜硫载量 1.4 mg cm−2；倍率 0.1 C；LiNO₃ 含：CSA/MeTHF 摩尔比 LiTFSI:LiNO3 = 1:0.2；DD …：阻抗：CSA/MeTHF 相对 DD 变好（作者定性）
  ⑬ Li‖Li2S8 扣式 2.05 V 恒电位 Li2S 沉积｜倍率 0.112 mA 恒流放电至 2.14 V，再 2.05 V 恒电位至电流 < …：Li2S 沉积容量：CSA/MeTHF 相对 DD 变好（550 vs 292 mAh g−1）
  ⑭ Li‖Li2S8 扣式 2.35 V 恒电位 Li2S 溶解｜倍率 0.112 mA 放电至 1.7 V，充电至 2.35 V 后 2.35 V 恒…：Li2S 溶解容量：CSA/MeTHF 相对 DD 变好（691 vs 186 mAh g−1）
  ⑮ Li‖S 扣式 CV 1.7–2.8 V，0.05–0.3 mV s−1｜倍率 CV 扫速 0.05–0.3 mV s−1，1.7–2.8 V；LiNO₃ 含：CSA/MeTHF 摩尔比 LiTFSI:LiNO3 = 1:0.2；DD …：过电位：CSA/MeTHF 相对 DD 变好（作者定性）；峰电流：CSA/MeTHF 相对 DD 变好（作者定性）；Tafel 斜率：CSA/MeTHF 相对 DD 变好（作者定性）（未报告：首圈容量、寿命或保持率、库仑效率）
  ⑯ Li‖S 扣式 GITT 4.5 mg cm−2 / E/S 4 / 0.05 C｜硫载量 4.5 mg cm−2；E/S 4 μL mg−1；倍率 0.05 C 脉冲 20 min，静置 1 h（60 min），1.7–2.8 …；LiNO₃ 含：CSA/MeTHF 摩尔比 LiTFSI:LiNO3 = 1:0.2；DD …：过电位：CSA/MeTHF 相对 DD 变好（作者定性）（未报告：首圈容量、寿命或保持率、库仑效率）
机制：
  强溶剂化一侧的短板〔多硫化物穿梭、正极反应、负极锂〕：（引言，通用）醚类溶剂多硫化物溶解度高 → 硫转化动力学有利，但引起穿梭 → 活性物质快速损失、锂负极腐蚀（M1，转述）；（引言，通用）高 DN 溶剂溶解多硫化物但加剧穿梭（M4，转述）；（文献）反溶剂形成的包覆型溶剂化结构可抑制多硫化物穿梭；本文 S/N、M-S/W、M-S/N、M/N、W/N 平均穿梭电流 < 10 μA cm−2（M11，转述）；（文献）强溶剂化溶剂调节多硫化物溶剂化 → 三维 Li2S 沉积、额外转化路径，但常加剧多硫化物对锂负极的腐蚀（M14，转述）；CSA 过量（1:6:6，出现游离 CSA、溶剂化更强）→ 多硫化物穿梭严重 → 30 圈后快速衰减、过早失效（M28）
  弱溶剂化一侧的短板〔多硫化物穿梭、正极反应、电解液消耗、负极锂〕：（引言，通用）弱溶剂化溶剂（碳酸酯、单氧醚、氢氟醚）→ 硫氧化还原不完全、正极表面易形成钝化层（M2，转述）；（引言，通用）抑制穿梭常以牺牲转化动力学或界面稳定性为代价；高 DN 溶剂提高多硫化物溶解度带来快速转化（M3，转述）；（引言，通用）低 DN 溶剂抑制溶解但牺牲硫转化动力学（M5，转述）；（引言，通用）低介电常数溶剂使多硫化物成接触离子对/团聚体，限制扩散但损害氧化还原活性（M6，转述）；溶剂化能力增强加快硫物种转化动力学（ΔVnuc 低、Li2S 沉积容量高）（M12）；（作者前作）多硫化物溶解度适中的 DD 先形成二维 Li2S 沉积 → 硫利用率低、锂负极腐蚀严重（M13，转述）；（文献）低多硫化物溶解度溶剂形成少溶剂化结构，减轻锂负极腐蚀，但导致二维 Li2S 沉积、转化迟缓（M15，转述）；CSA 占内层、MeTHF 包外层的梯度溶剂化结构可有效抑制多硫化物穿梭（M16，推测）；（作者假设）CSA–MeTHF 相互作用诱导 Li2S6 团簇，除抑制穿梭、减少副反应稳定锂负极外，还影响反应动力学、促进三维 Li2S 沉积（M17，推测）；CSA/MeTHF 的内层溶剂化鞘使 Li2S 三维沉积（M18）；梯度多硫化物溶剂化结构的 CSA/MeTHF 显著加快多硫化物转化动力学（CV）（M19）；DD 多硫化物溶解度有限 → Li2S 在碳纤维上二维膜状生长 → SoC iii–v 阻抗增大（M20）；过早致密钝化阻碍后续多硫化物还原 → 硫利用率低、转化迟缓（DD）（M21）；CSA/MeTHF 使正极三维多孔 Li2S 沉积、锂负极表面光滑并富含保护性高价硫物种 → 锂负极相容性好（M22）；DD 在正极形成致密二维 Li2S 膜，锂负极呈苔藓状、以腐蚀性低价硫物种为主 → 多硫化物引起的锂负极严重劣化（M23）；DD 在放电深度 25% 后活化极化主导 → 受界面化学控制的转化动力学迟缓（M24）；（DD）转化动力学既受多硫化物最大浓度限制，也受漫长的液–固转化过程限制（M25）；CSA/MeTHF 诱导稳定的界面化学，维持以浓差为主的快速转化（尤其短链多硫化物）（M26，与他文一致）；DD 的电流–时间曲线符合二维瞬时成核（表面吸附原子控制生长）→ Li2S 沉积过早终止、电极表面迅速钝化（M29，与他文一致）；CSA/MeTHF 中三维岛状 Li2S 形貌可能减轻正极钝化、利于离子传输 → 抑制穿梭、提高硫利用率（M30，推测）；DD 中连续膜状 Li2S → 碳纤维过早钝化、硫利用率低（M31）；CSA/MeTHF 的 CV 法 Li⁺ 扩散系数更高 → 扩散控制过程快、氧化还原动力学增强（M32）；DD 循环后锂负极疏松苔藓状，源于穿梭多硫化物对锂的腐蚀（M34）；CSA/MeTHF 循环锂负极高价硫（SO4²⁻、SO3²⁻）比例高，可能来自 CSA 或 TFSI⁻ 分解；DD 以低价硫为主，锂负极腐蚀严重（M35，推测）
  其他说法〔多硫化物穿梭、正极反应、负极锂〕：强溶剂化的 DMSO 伴随本征腐蚀（溶剂本身腐蚀锂）→ 含 DMSO 配方 Li‖Li 寿命短（M7）；中强溶剂化的 CSA 兼顾强给电子能力与对锂金属的相容性（M8）；非溶剂化的 TTE 使离子电导率低、黏度高，可能加剧锂枝晶 → 含 TTE 配方极化大、寿命短（M9，推测）；穿梭电流直接反映多硫化物与锂负极腐蚀反应造成的活性物质损失（作为筛选参数的依据）（M10，转述）；CSA/MeTHF 循环平均 CE 达 99.8%，说明多硫化物穿梭被有效抑制（同测试未给 DD 的 CE）（M27）；（文献解释）CSA/MeTHF 正极富 SO3²⁻ 的正极界面相改善离子传导、提高转化可逆性；DD 正极残留多硫化物源于过早形成的二维 Li2S 层（M33，转述）
  作者主张：折中：中强溶剂化 CSA + 弱溶剂化 MeTHF 组合，形成梯度溶剂化结构（CSA 内层、MeTHF 外层），抑制穿梭并提高锂负极相容性；最优 CSA/MeTHF（LiTFSI:CSA:MeTHF:LiNO3 = 1:4:6:0.2），作者称优于其他全部配方；CSA 用量最优 LiTFSI:CSA:MeTHF = 1:4:6（1:2:6 容量低，1:6:6 穿梭严重），作者称独特溶剂化结构可同时稳定锂负极并加快转化；溶剂筛选准则：以介电常数 εr 与给体数 DN 为双描述符把 75 种溶剂分区，并用七个电化学参数评价二元电解液；准则推广：新合成 TFBA（M-S 区）与 DOL（W 区）按 M-S/W 组合，形成梯度溶剂化结构 TFBA/DOL，作者称抑制穿梭
```

## S32

```
【S32】对照：E-baseline（1 m LiTFSI in DME/DOL at 1:1 volume ratio with 2 wt.% LiNO3），常规醚基准（DOL/DME + LiTFSI + LiNO₃）；梯度：LiTFSI 浓度（用量梯度；溶剂 DME/2-MeTHF/TFEO 2:1:1 与 2 wt% LiNO3 固定） 0.6M-DMFN（0.6 m） / 0.8M-DMFN（0.8 m） / 1.0M-DMFN（1.0 m） / 1.2M-DMFN（1.2 m）（溶剂化由强到弱）；梯度：溶剂体系（种类梯度；LiTFSI 1 m、2 wt% LiNO3 相同） E-baseline（DME/DOL 1:1 by vol） / 1.0M-DMFN（DME/2-MeTHF/TFEO 2:1:1 by vol）（溶剂化由强到弱）；尺子🧮：本版未算
性质：离子电导率：0.6M-DMFN 6–7 mS cm−1（25 °C，作者对 DMFN 的概括…、0.8M-DMFN 6–7 mS cm−1（25 °C，作者对 DMFN 的概括…、1.0M-DMFN 6.77 mS cm−1（DMFN 中最高）、1.2M-DMFN 6–7 mS cm−1（25 °C，作者对 DMFN 的概括…、E-baseline 高于 DMFN（作者：DMFN 约为其一半）（DMFN 低于 E-baseline（约一半）；DMFN 内 1.0 m 最高，作者称各档电导率几乎…）；黏度：0.6M-DMFN 与 E-baseline 几乎重合、0.8M-DMFN 高于 0.6M-DMFN（随盐浓度升高）、1.0M-DMFN 高于 0.8M-DMFN（随盐浓度升高）、1.2M-DMFN DMFN 中最高（随盐浓度升高）、E-baseline 最低（与 0.6M-DMFN 几乎重合）（DMFN 内沿梯度（0.6→1.2 m）升高；E-baseline 与 0.6M-DMFN 几乎相同）；Li⁺ 溶剂化：0.6M-DMFN CIP/AGG 比例高于 E-baseline（Raman；…、0.8M-DMFN CIP/AGG 随 LiTFSI 浓度升高而增强（Raman…、1.0M-DMFN CIP/AGG 随浓度升高而增强（Raman）；CMD：Li…、1.2M-DMFN CIP/AGG 最强（Raman，随浓度升高）、E-baseline 溶剂分离离子对（SSIP）比例最高（Raman）；CMD：L…（SSIP 比例 E-baseline 高于 DMFN；DMFN 内沿梯度（0.6→1.2 m）CIP…）；多硫化物溶解度（Li2S6 着色与 UV-vis，定性）：0.6M-DMFN 低于 E-baseline（浅绿棕色）、0.8M-DMFN 低于 E-baseline，颜色浅于 0.6M-DMFN、1.0M-DMFN 低于 E-baseline，颜色浅于 0.8M-DMFN、1.2M-DMFN DMFN 中颜色最浅、E-baseline 最高（深棕色；UV-vis 中 S 相关峰最强）（E-baseline 高于全部 DMFN；DMFN 内沿梯度（0.6→1.2）降低（着色））；多硫化物溶解度（元素分析：Li2S6 饱和电解液总 S 含量）：0.6M-DMFN S 12.499 wt%、0.8M-DMFN S 10.012 wt%、1.0M-DMFN S 12.281 wt%、1.2M-DMFN S 13.486 wt%、E-baseline S 15.472 wt%（E-baseline 最高；DMFN 内先降后升，0.8 最低（作者：原因不明））；多硫化物溶解度（无盐溶剂混合物中 Li2S6 最大浓度）：0.6M-DMFN 0.38 M（其溶剂 DME-2MeTHF-TFEO 2:1…、0.8M-DMFN 0.38 M（其溶剂 DME-2MeTHF-TFEO 2:1…、1.0M-DMFN 0.38 M（其溶剂 DME-2MeTHF-TFEO 2:1…、1.2M-DMFN 0.38 M（其溶剂 DME-2MeTHF-TFEO 2:1…、E-baseline 0.83 M（其溶剂 DME-DOL 1:1，无盐）（E-baseline 所用溶剂高于 DMFN 所用溶剂）；多硫化物溶剂化（CMD 模拟 Li2S6 团簇）：0.6M-DMFN Li2S6 团簇较大且更紧密（120、180 个时 r = …、0.8M-DMFN Li2S6 团簇较大且更紧密（120、180 个时 r = …、1.0M-DMFN Li2S6 团簇较大且更紧密（120、180 个时 r = …、1.2M-DMFN Li2S6 团簇较大且更紧密（120、180 个时 r = …、E-baseline Li2S6 团簇较小；180 个 Li2S6 时仍未饱和、可…（DMFN 对 Li2S6 的溶解与相互作用弱于 E-baseline；60 个 Li2S6 时各电解…）；正极 S8 浸泡溶出：1.0M-DMFN 7 个月无颜色变化、E-baseline 3 天即见淡黄色，一周后变深黄（S 溶出至饱和）（E-baseline 溶出 S8，1.0M-DMFN 未见溶出）
表现：
  ① Li‖Cu 扣式 平均 Li 库仑效率（改进 Aurbach 法）｜硫载量 不适用（Li‖Cu）；E/S 不适用（Li‖Cu，电解液 75 μL）；锂厚 250 μm（推定：扣式电池所用锂箔）；温度 25 °C；LiNO₃ 含 2 wt%：库仑效率：1.0M-DMFN 相对 E-baseline 变好（99.66 vs 99.19 %）；0.6M-DMFN、0.8M-DMFN、1.2M-DMFN 相对 E-baseline 变好（作者定性）；1.0M-DMFN 相对 0.6M-DMFN 变好（作者定性）；1.0M-DMFN 相对 0.8M-DMFN 变好（作者定性）；1.0M-DMFN 相对 1.2M-DMFN 变好（作者定性）
  ② Li‖S 扣式 C/20 化成第 1 圈｜硫载量 4 mg cm-2（正文写面容量 4 mAh cm−2）；E/S 8 μL mg⁻¹-S；锂厚 250 μm；倍率 C/20（化成圈本身，1.8–2.8 V）；温度 25 °C；LiNO₃ 含 2 wt%：第一放电平台容量：0.6M-DMFN、0.8M-DMFN、1.0M-DMFN、1.2M-DMFN 相对 E-baseline 变坏（作者定性）；0.8M-DMFN 相对 0.6M-DMFN 变坏（作者定性）；1.0M-DMFN 相对 0.8M-DMFN 变坏（作者定性）；1.2M-DMFN 相对 1.0M-DMFN 变坏（作者定性）（未报告：首圈容量、寿命或保持率、库仑效率、过电位）
  ③ Li‖S 扣式 充电倍率测试｜硫载量 4 mg cm-2（正文写面容量 4 mAh cm−2）；E/S 8 μL mg⁻¹-S；锂厚 250 μm；倍率 充电倍率逐级提高（C/10 起，经 C/5 至 1C）；放电倍率未报告；温度 25 °C；LiNO₃ 含 2 wt%：倍率容量：0.6M-DMFN、0.8M-DMFN、1.0M-DMFN、1.2M-DMFN 相对 E-baseline 差异小（作者定性）（未报告：首圈容量、寿命或保持率、库仑效率、过电位）
  ④ Li‖S 扣式 放电倍率测试｜硫载量 4 mg cm-2（正文写面容量 4 mAh cm−2）；E/S 8 μL mg⁻¹-S；锂厚 250 μm；倍率 放电倍率逐级提高（含 C/3、C/2、1C）；充电倍率未报告；温度 25 °C；LiNO₃ 含 2 wt%：倍率容量：0.6M-DMFN、0.8M-DMFN、1.0M-DMFN、1.2M-DMFN 相对 E-baseline 差异小（作者定性）；0.6M-DMFN 相对 E-baseline 变好（作者定性）；0.8M-DMFN、1.0M-DMFN、1.2M-DMFN 相对 E-baseline 不判（作者定性）（未报告：首圈容量、寿命或保持率、库仑效率、过电位）
  ⑤ Li‖S 扣式 C/5 长循环（300 圈；含 100 圈拆解）｜硫载量 4 mg cm-2（正文写面容量 4 mAh cm−2）；E/S 8 μL mg⁻¹-S；锂厚 250 μm；倍率 C/5 充放电（1.7–2.8 V）；温度 25 °C；LiNO₃ 含 2 wt%：首圈容量：0.6M-DMFN、0.8M-DMFN、1.0M-DMFN、1.2M-DMFN 相对 E-baseline 变坏（作者定性）；保持率：0.6M-DMFN、0.8M-DMFN、1.0M-DMFN、1.2M-DMFN 相对 E-baseline 变好（作者定性）；1.0M-DMFN 相对 0.6M-DMFN 变好（作者定性）；1.0M-DMFN 相对 0.8M-DMFN 变好（作者定性）；1.0M-DMFN 相对 1.2M-DMFN 变好（作者定性）；库仑效率：0.6M-DMFN、0.8M-DMFN、1.0M-DMFN、1.2M-DMFN 相对 E-baseline 变好（作者定性）；过电位：0.6M-DMFN、0.8M-DMFN、1.0M-DMFN、1.2M-DMFN 相对 E-baseline 变好（作者定性）；寿命（循环圈数）：1.0M-DMFN 相对 E-baseline 变好（300 vs 150 cycles）；比容量：0.8M-DMFN 相对 0.6M-DMFN 变好（作者定性）；0.8M-DMFN 相对 1.0M-DMFN 变好（作者定性）；0.8M-DMFN 相对 1.2M-DMFN 变好（作者定性）；活性硫不可逆损失：1.0M-DMFN 相对 E-baseline 变好（23.1 vs 45.3 %）；金属锂（Li0）不可逆消耗：1.0M-DMFN 相对 E-baseline 变好（作者定性）
  ⑥ Li‖S 扣式 C/10 长循环｜硫载量 4 mg cm-2（正文写面容量 4 mAh cm−2）；E/S 8 μL mg⁻¹-S；锂厚 250 μm；倍率 C/10 充放电（1.7–2.8 V）；温度 25 °C；LiNO₃ 含 2 wt%：首圈容量：0.6M-DMFN、0.8M-DMFN、1.0M-DMFN、1.2M-DMFN 相对 E-baseline 不判（仅图，未读）；指定圈容量：0.6M-DMFN、0.8M-DMFN、1.0M-DMFN、1.2M-DMFN 相对 E-baseline 不判（仅图，未读）（未报告：库仑效率、过电位）
  ⑦ Li‖S 扣式 自放电/日历（28 个一周静置间隔）｜硫载量 4 mg cm-2（正文写面容量 4 mAh cm−2）；E/S 8 μL mg⁻¹-S；锂厚 250 μm；倍率 C/10（充电至 2.8 V，静置 168 h，再放电至 1.7 V；重复 28…；温度 25 °C；LiNO₃ 含 2 wt%：自放电率：0.6M-DMFN、0.8M-DMFN、1.0M-DMFN、1.2M-DMFN 相对 E-baseline 变好（≈8 vs 34.2 %）；保持率：0.6M-DMFN、0.8M-DMFN、1.0M-DMFN、1.2M-DMFN 相对 E-baseline 变好（作者定性）；静置电压稳定性：0.6M-DMFN、0.8M-DMFN、1.0M-DMFN、1.2M-DMFN 相对 E-baseline 变好（作者定性）；首圈容量：0.6M-DMFN、0.8M-DMFN、1.0M-DMFN、1.2M-DMFN 相对 E-baseline 不判（仅图，未读）（未报告：库仑效率、过电位）
  ⑧ Li‖S 1 Ah 软包 C/10 循环｜硫载量 4 mg cm-2；E/S 5.2（原文 ~5.2） μL；锂厚 100 μm；倍率 C/10 充放电（1.7–2.6 V）；温度 25 °C；LiNO₃ 含 2 wt%：能量密度：0.8M-DMFN 相对 E-baseline 变坏（290 vs 310 Wh kg-1）；首圈容量：0.8M-DMFN 相对 E-baseline 变坏（作者定性）；0.8M-DMFN 相对 E-baseline 不判（仅图，未读）；保持率：0.8M-DMFN 相对 E-baseline 变好（作者定性）；过电位：0.8M-DMFN 相对 E-baseline 变好（作者定性）；库仑效率：0.8M-DMFN 相对 E-baseline 变好（作者定性）
机制：
  强溶剂化一侧的短板〔多硫化物穿梭、正极反应、电解液消耗、负极锂〕：引言转述（高溶剂化电解液 HSE，以 DME/DOL + LiTFSI + LiNO3 为例）：多硫化物溶解度高、Li–S 反应动力学快，但加剧穿梭、锂金属不稳定、循环寿命短（HSE 与 SSE 两类，非本文配方）（M1，转述）；S 正极会持续溶出 S 与多硫化物、迁移到锂负极反应，造成活性物质不可逆损失、电解液耗竭、锂负极钝化失活；E-baseline 因溶解度高、与 S/多硫化物反应活性高，此现象普遍（引文 [24]）（M16，转述）；静置后 E-baseline 放电曲线 2.4–2.1 V 平台（Li2S8→Li2S6）消失，归因于 Li2S8 在 E-baseline 中溶解度高（M17）；DMFN 抑制多硫化物溶解度、并在 S 与 Li 电极上形成更牢固的钝化层 → 更有效缓解 S/多硫化物穿梭 → 抑制储存/日历老化中的自放电（引文 [45,46]）（M18，与他文一致）；HUGs：1.0M-DMFN 中用于生成 SEI、Li2S、Li2S2 的 Li0 不可逆消耗更低，Li0 保留更好（M19）；在 HSE（E-baseline）中 S 主要转为多硫化物并持续溶解 → 持续副反应、S 从电极加速流失 → CE 差、电池加速衰减（M20）；1.0M-DMFN 的 Li CE 更高、长循环更稳，归因于多硫化物穿梭被抑制 → 锂沉积形貌改善、腐蚀减少（M21）；结论：DMFN 限制多硫化物溶解度 → 显著提高长循环性与日历性能（M30）；日历测试（DMFN 28 周仅损失 5.9%，E-baseline 初期损失大且再损失 23.5%）表明 DMFN 显著抑制多硫化物穿梭（M31）
  弱溶剂化一侧的短板〔多硫化物穿梭、正极反应〕：引言转述（低溶剂化电解液 SSE：HCE、LHCE、大分子溶剂、离子液体）：降低多硫化物溶解度、抑制穿梭和副反应，但黏度高或电导率低、多硫化物转化差，使容量和循环性下降（非本文配方）（M2，转述）；适中溶剂化的 DMFN 使电解液中长链多硫化物减少 → 电池总容量降低（化成首圈第一平台容量下降）（M8）
  其他说法〔多硫化物穿梭、正极反应、电解液消耗、负极锂〕：DFT 局部软度：DOL 最高 → TFEO、2-MeTHF、DME 与多硫化物的反应活性低于 DOL（溶剂层面，未落到电池表现）（M3）；文献转述：2-MeTHF 可改善锂负极循环与可逆性；TFEO 作为不配位稀释剂形成富 F 的 SEI、改善与锂负极相容性；TFEO 沸点高可能提高热稳定性（M4，转述）；DMFN 离子电导率约为 E-baseline 一半，主因 2-MeTHF 与 TFEO 溶剂化能力低（作者称这正是降低多硫化物溶解度所需）（M5）；TFEO 作为稀释剂使 DMFN 带有类 LHCE 性质，低浓度 DMFN 中 CIP/AGG 比例升高（M6）；DMFN 的 Li 库仑效率高于 E-baseline，归因于文献报道对锂金属稳定的共溶剂 2-MeTHF 与 TFEO（M7，与他文一致）；放电时长链→短链多硫化物转化是限速步骤，造成大过电位、高倍率（≥ C/2）提前到截止电压；E-baseline 在 C/3 第二平台起点的电压凹陷反映短链生成的动力学问题（M9）；DMFN 电导率低、黏度高 → 初始几圈放电容量低于 E-baseline（M10）；DMFN 平均 Li CE 高、多硫化物溶解度低 → 电解液与锂的副反应少、正极活性硫损失少、多硫化物从正极到负极的串扰大幅减少（同句前半见上一条；未落到具体电池表现）（M11）；DMFN 电导率仍较高（≈6–7 mS cm−1），综合上述因素，放电倍率 ≤ C/3 时充放电倍率性能与 E-baseline 相近（M12）；E-baseline 黏度低、对正极润湿更好 → 初始容量更高；DMFN 循环稳定性与 CE 显著更好（M13）；E-baseline 250 圈内极化显著增长、过充、100 圈后容量快速衰减，作者归于 E-baseline 与 S、Li 两电极的高反应活性（M14）；1 Ah 软包：0.8M-DMFN 循环稳定性好于 E-baseline；E-baseline 40 圈后过电位大，因副反应带来额外充电容量、库仑效率低，最终失效（M15）；XPS：1.0M-DMFN 锂负极 SEI 含氟物种更多（归于 TFEO，引文 [40,48]）、多硫化物信号更弱、TFSI⁻ 分解产物更多，形成更牢固的富阴离子 SEI（M22，与他文一致）；1.0M-DMFN 锂负极上多硫化物信号更弱，佐证 DMFN 中多硫化物溶解与穿梭减少（M23）；DMFN 锂负极 N–S 峰更强，说明 TFSI⁻ 分解形成更无机的 SEI，保护锂负极免受腐蚀（M24）；1.0M-DMFN 锂负极形貌与化学环境表明：DMFN 与锂负极相容性好、多硫化物迁移和寄生反应减少、穿梭被抑制 → 锂负极腐蚀与失活减轻（M25）；XPS：DMFN 循环后正极形成更无机的 CEI、LiNO3 还原较少；E-baseline 正极 CEI 偏有机、不稳定（M26）；E-baseline 循环后正极 C–C 峰强、S 信号弱，可能来自裸露碳基底与 S 颗粒剥离，佐证 E-baseline 中多硫化物溶解与迁移加剧（M27，推测）；1.0M-DMFN 循环后正极形貌、结构完整性与 CEI 改善，显示 MSE 能减少过度的多硫化物溶解、缓解穿梭（M28）；DMFN 循环后保留 α-S8，可能意味着 S8 可逆性增强或正极长期稳定性与结构保持改善（作者称需原位测量确认）（M29，推测）；摘要：最优 MSE 形成牢固钝化层、增强 S 与 Li 电极结构完整性 → 抑制寄生副反应与自放电（M32）；CMD：DMFN 用弱溶剂化 2-MeTHF 与不配位 TFEO，降低多硫化物溶解度及与多硫化物的相互作用（相对 DOL/DME 基准）（M33）
  作者主张：折中（适中溶剂化 MSE）：高溶剂化 DME + 弱溶剂化 2-MeTHF + 不配位稀释剂 TFEO 三元溶剂，把多硫化物溶解度调到适中，同时避开低溶解度与高溶解度两端的问题；设计思路借鉴锂金属电池的局部高浓度电解液（LHCE）：三元溶剂体系（高溶剂化溶剂 + 弱溶剂化溶剂 + 不配位稀释剂）；最优：作者称 LiTFSI 最佳浓度在 0.8–1.0 m 之间（0.8M-DMFN 容量最高，C/5 下 1.0M-DMFN 循环稳定性最好）；结论称优化配方为 1.0M-DMFN
```

## S33

```
【S33】对照：DME（0.75 m LiFSI and 0.4 m LiNO3 in DME（对照；作者称 LiFSI 与 LiNO3 为双盐）），其他：对照为 0.75 m LiFSI + 0.4 m LiNO₃ 的单一 DME 电解液（含 LiNO₃，非 DOL/DME + LiTFSI 常规基准）；DOL/DME 常规基准只用于失效分析，未与 DME-FE 同条件比较；梯度：氟化醚共溶剂种类（种类梯度；DME:FE 摩尔比固定 18.5:3.8，对照 DME 不含 FE 且盐用量写法不同） DME（无 FE（对照）） / DME-ETFE（ETFE（4 个 F）） / DME-BTFE（BTFE（6 个 F）） / DME-TFTFE（TFTFE（7 个 F）） / DME-TFOFE（TFOFE（12 个 F））（溶剂化由强到弱）；另有：DME/DOL；尺子🧮：本版未算
性质：Li⁺ 溶剂化（7Li NMR 上移）：DME 最强（上移最小）、DME-ETFE 次强、DME-BTFE 居中、DME-TFTFE 较弱、DME-TFOFE 最弱（上移最大）（沿梯度减弱）；Li⁺ 溶剂化层阴离子配位（Raman FSI⁻ CIP 比例）：DME 最低、DME-ETFE 较低、DME-BTFE 居中、DME-TFTFE 较高、DME-TFOFE 最高（沿梯度升高（随 Li⁺ 溶剂化减弱而升高；加 FE 均蓝移））；Li⁺ 溶剂化层配位数（MD）：DME DME 配位最多、阴离子配位最少、DME-ETFE 介于其间、DME-BTFE 介于其间、DME-TFTFE 介于其间、DME-TFOFE DME 配位最少、阴离子（FSI⁻、NO3⁻）配位最多（沿梯度 DME 配位减少、阴离子配位增加；FE 很少进入第一溶剂化层）；离子电导率：DME 最高、DME-ETFE 次高（≈DME-BTFE）、DME-BTFE 次高（≈DME-ETFE）、DME-TFTFE 较低、DME-TFOFE 最低（沿梯度降低）；离子电导率（含 0.5 M Li2S4，滤去未溶物）：DME 相近、DME-ETFE 相近、DME-BTFE 相近、DME-TFTFE 相近、DME-TFOFE 原文未述（DME、ETFE、BTFE、TFTFE 四者相近（DME 溶多硫化物最多，电导率降得最多））；Li⁺ 扩散系数：DME 最高、DME-ETFE 较高、DME-BTFE 居中、DME-TFTFE 较低、DME-TFOFE 最低（沿梯度降低（原文只说与溶剂化能力正相关，各档排序据此写））；多硫化物溶剂化（加 Li2S4 后 7Li 去屏蔽位移）：DME 0.09 ppm、DME-ETFE ≈0.02 ppm、DME-BTFE ≈0.02 ppm、DME-TFTFE ≈0.02 ppm、DME-TFOFE 0.0079 ppm（沿梯度减小（多硫化物阴离子进入 Li⁺ 溶剂化层减少））；多硫化物溶解度（Li2S4 最大溶解度）：DME 最高、DME-ETFE 次高、DME-BTFE 居中、DME-TFTFE 较低、DME-TFOFE 最低（有黄色沉淀）（沿梯度降低）；多硫化物物种分布（Raman）：DME 高电荷密度二价阴离子（S4 2−、S3 2−）较多、DME-TFOFE 低电荷密度单价阴离子（S7 −、S4 −、S3 −）较多（溶剂化减弱时单价阴离子比例升高（只测 DME 与 DME-TFOFE））；放电至 2.1 V 后电解液 S4 2− 吸光度（UV-vis）：DME 最高（为 DME-TFOFE 的四倍）、DME-ETFE 次高、DME-BTFE 居中、DME-TFTFE 较低、DME-TFOFE 最低（沿梯度降低）；电解液密度：DME 0.904 g mL-1、DME-TFTFE 1.017 g mL-1（DME-TFTFE 高于 DME）
表现：
  ① Li‖S 扣式 E/S 5、0.15 C 失效分析（仅 DOL/DME 基准）｜硫载量 3.8 mgs cm−2（推定：实验部分 Li‖S 扣式统一电极）；E/S 5 µL mgS⁻¹；锂厚 40 µm；倍率 0.15 C 充放电；LiNO₃ 含 0.2 m：无 A/B 比较（只测了一个配方）（未报告：首圈容量、寿命或保持率、库仑效率、过电位）
  ② Li‖S 扣式 E/S 5、0.15 C 长循环（Fig. 3c 首圈放电 + Fig. 4b 循环）｜硫载量 3.8 mgs cm−2；E/S 5 µL mgS⁻¹；锂厚 40 µm；倍率 0.15 C；LiNO₃ 含（DME：0.4 m；DME-FE：LiFSI:LiNO3 摩尔比 1.9:1…：首圈容量：DME-ETFE、DME-BTFE、DME-TFTFE 相对 DME 差异小（作者定性）；DME-TFOFE 相对 DME 变坏（作者定性）；过电位：DME-ETFE、DME-BTFE、DME-TFTFE、DME-TFOFE 相对 DME 变坏（作者定性）；第二平台前容量：DME-TFOFE 相对 DME 变坏（166 vs ≈240 mAh gs−1）；寿命（循环圈数）：DME-ETFE 相对 DME 变坏（32 vs 36 圈）；DME-BTFE 相对 DME 变好（131 vs 36 圈）；DME-TFTFE 相对 DME 变好（154 vs 36 圈）；DME-TFOFE 相对 DME 变坏（31 vs 36 圈）（未报告：库仑效率）
  ③ Li‖S 扣式 E/S 5 循环 36 圈后剖析（剩余锂、剩余电解液）｜硫载量 3.8 mgs cm−2；E/S 5 µL mgS⁻¹；锂厚 40 µm；倍率 0.15 C（推定：与长循环同组电池，剖析段原文未写倍率）；LiNO₃ 含（DME：0.4 m；DME-FE：LiFSI:LiNO3 摩尔比 1.9:1…：剩余活性锂容量：DME-ETFE 相对 DME 变坏（3.5 vs 5.1 mAh cm−2）；DME-BTFE 相对 DME 变好（5.4 vs 5.1 mAh cm−2）；DME-TFTFE 相对 DME 变好（7.2 vs 5.1 mAh cm−2）；DME 保留率：DME-ETFE 相对 DME 变坏（52 vs 56 %）；DME-BTFE 相对 DME 变好（68 vs 56 %）；DME-TFTFE 相对 DME 变好（70 vs 56 %）；FSI⁻ 保留率：DME-ETFE 相对 DME 变坏（34 vs 68 %）；DME-BTFE 相对 DME 变坏（45 vs 68 %）；DME-TFTFE 相对 DME 变好（73 vs 68 %）；剩余溶剂总量：DME-ETFE 相对 DME 变坏（作者定性）；DME-BTFE、DME-TFTFE 相对 DME 变好（作者定性）（未报告：首圈容量、寿命或保持率、库仑效率、过电位）
  ④ Li‖Ni 非对称电池 Aurbach 法库仑效率｜硫载量 不适用（Li‖Ni）；锂厚 40 µm；倍率 1 mA cm−2；先沉积 1 mAh cm−2，再以 0.2 mAh cm−2…；LiNO₃ 含（DME：0.4 m；DME-FE：LiFSI:LiNO3 摩尔比 1.9:1…：库仑效率：DME-ETFE 相对 DME 不判（95.31 vs 95.42 %）；DME-BTFE 相对 DME 变好（96.19 vs 95.42 %）；DME-TFTFE 相对 DME 变好（96.81 vs 95.42 %）；DME-TFOFE 相对 DME 变好（97.18 vs 95.42 %）
  ⑤ Li‖Ni 非对称电池 0.2 mA cm−2 循环 100 圈平均库仑效率｜硫载量 不适用（Li‖Ni）；锂厚 40 µm（推定：实验部分 Li‖Ni 用锂箔）；倍率 0.2 mA cm−2，0.2 mAh cm−2；LiNO₃ 含（DME：0.4 m；DME-FE：LiFSI:LiNO3 摩尔比 1.9:1…：库仑效率：DME-ETFE、DME-BTFE、DME-TFTFE、DME-TFOFE 相对 DME 变好（作者定性）
  ⑥ Li‖S 扣式 95% 充电态开路穿梭电流｜硫载量 3.8 mgs cm−2（推定：实验部分 Li‖S 扣式统一电极）；E/S 5（推定） µL mgS⁻¹；锂厚 40 µm（推定）；LiNO₃ 含（DME：0.4 m；DME-FE：LiFSI:LiNO3 摩尔比 1.9:1…：穿梭电流：DME-ETFE、DME-BTFE、DME-TFTFE、DME-TFOFE 相对 DME 变好（作者定性）；DME-TFOFE 相对 DME-TFTFE 变坏（作者定性）（未报告：首圈容量、寿命或保持率、库仑效率、过电位）
  ⑦ Li‖S 扣式 operando GEIS 放电｜硫载量 3.8 mgs cm−2（推定）；E/S 5（推定） µL mgS⁻¹；锂厚 40 µm（推定）；LiNO₃ 含（DME：0.4 m；DME-FE：LiFSI:LiNO3 摩尔比 1.9:1…：阻抗：DME-TFOFE 相对 DME 变坏（作者定性）（未报告：首圈容量、寿命或保持率、库仑效率、过电位）
  ⑧ Li‖S 双片（bi-cell）软包 E/S 3.5、0.1 C 循环｜硫载量 2.5 mgs cm−2（双面涂覆正极）；E/S 3.5 µL mgS⁻¹；锂厚 40 µm；倍率 0.1 C 充放电；LiNO₃ 含（DME：0.4 m；DME-FE：LiFSI:LiNO3 摩尔比 1.9:1…：寿命（循环圈数）：DME-TFTFE 相对 DME 变好（135 vs 108 圈）；放电容量：DME-TFTFE 相对 DME 差异小（87.0 vs 84.6 mAh）；能量密度：DME-TFTFE 相对 DME 差异小（290 vs 295 Wh kg-1）（未报告：首圈容量、库仑效率、过电位）
  ⑨ Li‖S 0.5 Ah 叠片软包 E/S 2.0、0.05 C 循环｜硫载量 2.5 mgs cm−2（双面涂覆正极）；E/S 2.0 µL mgS⁻¹；倍率 0.05 C 充放电；LiNO₃ 含（DME：0.4 m；DME-FE：LiFSI:LiNO3 摩尔比 1.9:1…：寿命（循环圈数）：DME-TFTFE 相对 DME 变好（80 vs <13.3 圈）；放电容量：DME-TFTFE 相对 DME 变坏（429 vs 457 mAh）；能量密度：DME-TFTFE 相对 DME 变坏（405 vs 450 Wh kg-1）（未报告：首圈容量、库仑效率、过电位）
机制：
  强溶剂化一侧的短板〔多硫化物穿梭、正极反应、电解液消耗、负极锂〕：Li⁺ 溶剂化能力降低 → 锂沉积更致密均匀 → 锂可逆性提高（全梯度）（M6）；比较强、适中溶剂化电解液循环后的剩余电解液 → 电解液耗竭是贫液 Li‖S 失效的根本原因（M8）；溶剂化结构改变 → SEI 结构与锂形貌改变 → 缓解电解液耗竭（M9）；DME-FE 多硫化物溶解度低于 DME → 穿梭电流降低（M16）；Li⁺ 溶剂化层阴离子配位增加 → 锂负极稳定性（库仑效率）提高，与前人 LiFSI + 弱溶剂化溶剂结果一致（M23，与他文一致）；除 DME-TFOFE 外，电池寿命与锂负极可逆性强相关 → 锂可逆性是贫液 Li‖S 循环稳定的决定因素（M25）；DME 电解液中 DME 优先进入 Li⁺ 溶剂化层 → 促进 DME 还原分解 → SEI 富有机组分（M28，推测）；适中溶剂化电解液中阴离子进入溶剂化层 → 可能促进阴离子还原 → 富无机 SEI（M29，推测）；加 FE 后 SEI 碳含量降低 25% 以上（TFTFE 最低）→ DME 分解被明显抑制（M30）；DME-FE 的 SEI 中多硫化物和 Li2S 信号显著低于 DME → 适中溶剂化电解液抑制多硫化物对锂的腐蚀（M32）；适中溶剂化电解液 → 形成富无机 SEI、减轻锂腐蚀（M33）；DME-BTFE、DME-TFTFE 锂表面与截面形貌更均匀，与其循环稳定性好一致（M34）；锂沉积不均匀会加剧电解液分解 → BTFE、TFTFE 带来的均匀锂形貌有利于锂负极可逆性（M35）；DME-TFTFE 锂沉积更均匀 → 锂腐蚀少 → FSI⁻ 保留率更高（M39）；DME-TFTFE 均匀锂沉积减少锂暴露面积 → DME、FSI⁻、FE 分解都更少（M40）；DME 电解液大量损失 → 第 36 圈下平台畸变（DME-ETFE 下平台消失），而 BTFE、TFTFE 放电曲线几乎不变（M43）；DME-TFTFE 有效缓解电解液耗竭（失效根本原因）→ 叠片软包稳定运行（M44）；通过 DME–FE 相互作用调控溶剂化结构 → 防止锂腐蚀导致的电解液耗竭，同时保持多硫化物快速氧化还原（M45）
  弱溶剂化一侧的短板〔多硫化物穿梭、正极反应、电解液消耗、负极锂〕：溶剂化能力降低不利于多硫化物液相还原反应（全梯度）（M7）；DME-TFOFE 多硫化物溶剂化能力低 → 首圈放电容量小 20%、放电过电位大 0.8 V（M15）；例外：DME-TFOFE 溶解度最低但穿梭电流略高于适中电解液，归因于其稳定低电荷密度、低 LUMO 的单价多硫化物阴离子（M17）；单价多硫化物阴离子更易在锂负极被还原（二价阴离子较难）（M18，推测）；DME-TFOFE 中多硫化物在正极和隔膜聚集 → 极化大、氧化受阻 → 充电末不生成 S8（operando XRD，0.1 C）（M20）；DME-TFOFE 多硫化物溶剂化能力低 → 氧化还原动力学迟缓 → 过电位大（M21）；弱溶剂化电解液使多硫化物严重聚集、堵塞正极孔 → 贫液下过电位高、放电容量低（M22）；例外：DME-TFOFE 锂可逆性最高但循环差 → 溶剂化弱时硫正极可逆性决定循环稳定性（M24）；DME 中循环初期放电容量略升，可能因多硫化物溶出碳结构、在碳外表面反应（M26，推测）；适中溶剂化电解液中反应可能局限在碳内表面 → 没有容量上升（M27，推测）；DME-ETFE、DME-BTFE 阴离子配位增加（FSI⁻ LUMO 降低）→ FSI⁻ 优先分解 → FSI⁻ 保留率低于 DME（M38）
  其他说法〔正极反应、电解液消耗、负极锂〕：DOL/DME 基准失效后负极剩余可逆锂仍大于电池放电容量 → 容量不受锂库存限制（与前人一致），但 46 圈损失 21% 锂说明负极明显退化（M1，与他文一致）；基准电解液循环中主要分解的是溶剂（DME、DOL）而非 TFSI⁻ 阴离子（M2）；多孔锂层要吸占一部分液体电解液 → 剩余电解液不足以稳定运行（M3）；失效电池换新电解液后恢复 → 溶剂耗竭是容量衰减的原因（M4）；锂负极变粗糙、电解液被困在多孔层 → 电解液分解加剧（M5，推测）；设计思路：强溶剂化主溶剂优先配位 Li⁺ → 多硫化物溶解度升高、锂腐蚀加剧（M10，转述）；设计思路：共溶剂削弱主溶剂溶剂化 → 阴离子配位增加 → 多硫化物溶解度降低、锂负极稳定性提高（M11，转述）；设计思路：多硫化物溶解度过低可能阻碍正极氧化还原 → 适中溶剂化可能带来长寿命（M12，转述）；适中溶剂化电解液首圈容量与 DME 相近、过电位略高，归因于含 Li2S4 时各电解液离子电导率相近（M13）；DME 中 Li2S4 溶解度最高 → 可能因黏度升高 → 离子电导率降得最多（M14，推测）；溶剂化减弱 → Li2S 提前析出 → 固相转化取代液相转化占优（operando XRD，0.1 C）（M19）；例外：DME-ETFE 的 SEI F 含量异常高，归因于 ETFE 不对称结构导致还原稳定性低（M31，转述）；例外：DME-ETFE 剩余锂异常少，归因于 ETFE 对锂的化学腐蚀（M36，推测）；循环中的容量下降与电解液耗竭直接相关（M37）；例外：ETFE 共溶剂 36 圈后几乎耗尽，还原稳定性差（M41）；剩余溶剂量 DME-ETFE < DME < DME-BTFE < DME-TFTFE，与寿命顺序强相关（非单调随溶剂化，ETFE 例外）（M42）
  作者主张：折中：适中溶剂化电解液平衡多硫化物穿梭与氧化还原动力学、平衡硫正极动力学与锂负极可逆性；用氟化醚共溶剂细调溶剂化能力；最优配方 DME-TFTFE（适中溶剂化）：多硫化物溶解度适当 + 阴离子衍生 SEI，E/S 5 下寿命超过 150 圈；适中溶剂化电解液在贫液 Li‖S 中性能最优（强溶剂化伤锂负极、弱溶剂化伤液相还原）
```

## S37

```
