Repository: zhuonanli08/Li-S_Electrolyte_Conflicts

File: output/云端_2026-10-26_Claude调试集53篇_一句话结论/一句话结论_Claude调试集53篇.md (part 7 of 7)
# Claude 调试集 53 篇：一句话结论（程序拼，方案 §5.7）
【S37】对照：无明确对照，其他：九种醚基电解液（LiTFSI，除 2 M、4 M DME 外均 1 M）按 Li⁺ 溶剂化自由能并列比较，无明确对照、无常规醚基准；全部不含 LiNO₃（M0165）。结果中以 1 M LiTFSI DME 作强溶剂化代表端；梯度：Li⁺ 溶剂化自由能（混合梯度：溶剂种类 + 盐浓度 + TTE 比例） G4（1 M LiTFSI G4） / DME（1 M LiTFSI DME） / 2 M DME（2 M LiTFSI DME） / THF（1 M LiTFSI THF） / DOL-DME（1 M LiTFSI DOL-DME） / DME-TTE 6:4（1 M LiTFSI DME-TTE 6:4） / DME-TTE 1:1（1 M LiTFSI DME-TTE 1:1） / DME-TTE 4:6（1 M LiTFSI DME-TTE 4:6） / 4 M DME（4 M LiTFSI DME）（溶剂化由强到弱）；梯度：LiTFSI 浓度（用量梯度，溶剂 DME） DME（1 M） / 2 M DME（2 M） / 4 M DME（4 M）（溶剂化由强到弱）；梯度：DME:TTE 比例（用量梯度，TTE 为稀释剂） DME（DME 单一溶剂） / DME-TTE 6:4（6:4） / DME-TTE 1:1（1:1 (vol)） / DME-TTE 4:6（4:6） / DME-TTE 1:4（1:4）（溶剂化由强到弱）；梯度：溶剂种类（种类梯度，LiTFSI 1 M） G4 / DME / THF / DOL-DME（溶剂化由强到弱）；另有：MTBE、DMSO、DME w/ LiPS、THF w/ LiPS、DOL-DME w/ LiPS、DME-TTE 6:4 w/ LiPS、DME-TTE 1:1 w/ LiPS、DME-TTE 4:6 w/ LiPS、4 M DME w/ LiPS；尺子🧮：本版未算
性质：Li⁺ 溶剂化（溶剂化自由能）：G4 最强（排序第 1）、DME 排序第 2、2 M DME 排序第 3、THF 排序第 4（仅图标签顺序）、DOL-DME 排序第 5、DME-TTE 6:4 排序第 6、DME-TTE 1:1 排序第 7、DME-TTE 4:6 排序第 8…（盐浓度升高、TTE 增多、溶剂由 G4→DME→DOL 时溶剂化变弱（数值只在 Fig. 1b，范围…）；多硫化物溶解度（Li2S6 饱和溶解度）：G4 未列入（多硫化物物种不同，出现 S3•− 自由基峰）、DME 随溶剂化变弱降低（数值仅 Fig. 3b）（随 Li⁺ 溶剂化变弱降低）；多硫化物溶剂化（Li2S6 溶解常数 −ln Ksp 与物种）：G4 强溶剂化下出现 S3•− 自由基阴离子、DME −ln(Ksp) 与溶剂化自由能线性相关，R2 = 0.97…（溶剂化越弱，−ln(Ksp) 越大（Ksp 越小））；Li⁺ 溶剂化结构（未聚集 Li⁺ 比例）：DME 较高、DME-TTE 1:1 较低（DME > DME-TTE 1:1）；Li⁺ 自扩散系数（及 Li/甲苯扩散比）：DME 较高（Li/Tol 比也较高）、DME-TTE 1:1 较低（DME > DME-TTE 1:1（扣除黏度差后仍成立））；放电平台电压（C/20）：DME 第一平台较高、第二平台较低、DME-TTE 1:1 第一平台较低、第二平台较高、DMSO 强溶剂化端，同一相关性可延伸（Supplementary F…（溶剂化变弱：第一平台降低、第二平台升高；平均电压与溶剂化弱相关）；SEI 组成（XPS 元素比）：DME 有机成分相对多、DME-TTE 1:1 更富无机、F 和 S 更高、DME w/ LiPS S 相对更高、DME-TTE 1:1 w/ LiPS S 相对更高（加 TTE → F、S 升高；加 LiPS → S 升高）
表现：
  ① Li‖S 2032 扣式 C/5 循环（含 C/20、C/10 化成段）｜硫载量 1–2 mg cm−2（正极含 S 63 wt%）；E/S 15 原文写 mg μL−1；锂厚 ~500 μm；倍率 C/5（335 mA g−1）；电压 1.7–2.8 V；LiNO₃ 不含：首圈容量：4 M DME 相对 DME 变好（作者定性）；DME-TTE 1:4 相对 DME-TTE 4:6 变坏（作者定性）；MTBE 相对 DME 变坏（作者定性）；库仑效率：4 M DME 相对 DME 变好（作者定性）；保持率：4 M DME 相对 DME 不判（仅图，未读）；过电位：4 M DME 相对 DME 变坏（作者定性）
  ② Li‖Cu/薄锂 改进 Aurbach 法库仑效率（有无饱和 LiPS）｜硫载量 不适用（无硫正极）；锂厚 工作电极 Cu 上薄锂 20 μm；对电极锂厚未报告；倍率 0.5 mA cm−2，循环 1 mAh cm−2 共 10 圈（先沉积 5 m…；LiNO₃ 不含：库仑效率：4 M DME 相对 DME 变好（作者定性）；DME-TTE 4:6 相对 DME-TTE 6:4 变好（作者定性）；DME-TTE 4:6 w/ LiPS 相对 DME-TTE 6:4 w/ LiPS 变好（作者定性）；THF w/ LiPS 相对 THF 变坏（作者定性）；DOL-DME w/ LiPS 相对 DOL-DME 变坏（作者定性）；DME-TTE 6:4 w/ LiPS 相对 DME-TTE 6:4 变坏（作者定性）；DME-TTE 1:1 w/ LiPS 相对 DME-TTE 1:1 变坏（作者定性）；DME-TTE 4:6 w/ LiPS 相对 DME-TTE 4:6 变坏（作者定性）；4 M DME w/ LiPS 相对 4 M DME 变坏（作者定性）
机制：
  强溶剂化一侧的短板〔多硫化物穿梭、负极锂〕：LiPS 溶解度高（强溶剂化）→ 循环 CE 和首圈容量变差（作者总述，未写过程）（M3）；弱溶剂化、LiPS 溶解度低 → 向金属锂的穿梭减轻 → Li‖S 电池 CE 升高；强溶剂化一侧 CE 低归因于穿梭（M4，与他文一致）；强溶剂化下溶解 LiPS 多 → LiPS 与金属锂反应生成富锂 LiPS，活性硫以不溶 Li2S/Li2S2 沉积在负极或自放电损失 → 首圈放电容量降低（M5，推测）；摘要总述：弱溶剂化 → 第一平台低、第二平台高、LiPS 溶解度低，Li‖S 全电池和锂金属负极循环性更好（与 M0121 保持率中间达峰不一致）（M13）；1 M G4、1 M DME、2 M DME 溶剂化较强，在锂金属负极上不稳定 → 改进 Aurbach 法 Li CE 过低无法测出（M14）；不含 LiPS 时 Li‖Cu CE 随溶剂化变弱升高（M15，与他文一致）
  弱溶剂化一侧的短板〔正极反应、负极锂〕：弱溶剂化虽提高 CE 和首圈容量，但损害动力学（正极反应）→ 过电位升高（M6）；弱溶剂化下作为氧化还原媒介的溶解 LiPS 浓度不足 → 电荷转移变慢 → 第二平台过电位升高（M7，推测）；动力学也影响循环稳定性：容量保持率不随溶剂化变弱单调升高，而在溶剂化能 −10 至 −12 kJ mol−1 达峰（最优在梯度中间）（M8，与他文一致）；溶剂化进一步变弱、LiPS 溶解度进一步被抑制时，动力学效应占主导，放电容量随溶剂化变弱下降（DME-TTE 1:4、MTBE）（M9，与他文一致）；过弱溶剂化电解液因动力学迟缓只给出极小容量（Supplementary Fig. 1：DME-TTE 1:4、MTBE）（M10）；弱溶剂化 → Li‖S 全电池 CE 和锂金属 CE 更好，但内阻变差（作者讨论部分的权衡总述）（M12）
  其他说法〔多硫化物穿梭、正极反应、电解液消耗、负极锂〕：弱溶剂化使溶解态 LiPS 自由能升高（Li⁺ 溶剂化变弱）→ Li+S→LiPS 自由能差变小、LiPS→Li2S 自由能差变大（正极反应热力学）→ 第一平台电压降低、第二平台电压升高（M1）；强溶剂化的 DME 解离 Li⁺ 更有效，未聚集 Li⁺ 比例高于 DME-TTE 1:1（MD，0.1 M Li2S6 简化体系）；只到溶剂化结构，未落到电池表现（M2）；作者自写的例外：溶剂化能不是唯一因素，分子结构和形成不同钝化层的反应路径也重要（M11，转述）；文献称 LiPS 与 LiNO₃ 协同稳定锂金属负极（本篇结果与之相反）（M16，转述）；不含 LiNO₃ 时饱和 LiPS 对锂负极没有稳定作用甚至有害 → 六种电解液加饱和 LiPS 后 Li CE 整体降约 3%（M17，推测）；1 M DME 不含 LiPS 时沉积锂呈岛状、比表面积小，与较高 CE 相符；加 LiPS 后锂铺满表面（M18）；LiPS 促进锂成核多于生长 → 小核多、比表面积和副反应增加 → CE 降低（M19，推测）；文献提出电解液溶剂化能决定 Li–电解液界面的锂表面能，从而影响锂形貌（M20，转述）；LiPS 可能改变溶剂化能，使高比表面积锂形貌更有利 → CE 降低（备选机制）（M21，推测）；加 TTE 后 SEI 更富无机成分、F 和 S 含量更高（只到界面化学，未落到具体电池表现）（M22，与他文一致）；加 LiPS 后 SEI 富硫，可能来自 LiPS 分解（只到界面化学）（M23，推测）；通用说法：锂金属–电解液界面副反应导致电解液干涸、阻抗累积，需要更多过量锂和电解液，降低能量密度（M24，转述）；通用说法：溶解的 LiPS 穿梭到负极，造成容量衰减、电解液干涸和自放电，LiPS 溶解度受电解液强烈影响（M25，转述）；作者写的例外：LiNO₃ 和 DOL 在锂金属界面发生特有反应、显著改变 SEI，可在不牺牲其他指标下改善某一指标（打破溶剂化权衡的已有例子）（M26，转述）
  作者主张：折中：调节溶剂化强度以平衡电化学稳定性（CE、首圈容量）与动力学；容量保持率在溶剂化能 −10 至 −12 kJ mol−1 达峰，最优在梯度中间（对应哪几档原文未写，需 Fig. 1b 读图）；作者指出溶剂化存在一般性权衡，未来方向是寻找能打破权衡、同时兼顾电化学稳定性与动力学的新电解液化学（未提出具体配方）；作者认为本文的溶剂化–性质关系可指导高性能锂硫电解液设计（未给出最优配方）
```

## S39

```
【S39】对照：DOL/DME（1.0 M LiTFSI DOL/DME (1:1 v/v)；Li‖S 电池另加 0.2 M LiNO₃，Li‖CP 另加 0.1 M LiNO₃ + 0.1 …），常规醚基准（DOL/DME + LiTFSI + LiNO₃）：Li‖S 电池中为 1.0 M LiTFSI DOL/DME 1:1 + 0.2 M LiNO₃；Li‖Cu 测试原文未写 LiNO₃；梯度：Li⁺ 溶剂化六溶剂（种类梯度，1.0 M LiTFSI） DME / DOL/DME（DOL/DME 1:1 v/v） / DOL / F4DEE / DOL/F4DEE（DOL/F4DEE 4:1 v/v） / DOL/TTE（DOL/TTE 4:1 v/v）（溶剂化由强到弱）；梯度：共溶剂种类（种类梯度） DOL/DME（DOL/DME 1:1 v/v） / DOL/F4DEE（DOL/F4DEE 4:1 v/v） / DOL/TTE（DOL/TTE 4:1 v/v）（溶剂化由强到弱）；梯度：LiTFSI 浓度（用量梯度，DOL/DME 1:1，只测电导率） DOL/DME-0.1M LiTFSI（0.1 M） / DOL/DME-0.5M LiTFSI（0.5 M） / DOL/DME（1.0 M） / DOL/DME-3.0M LiTFSI（3.0 M）（溶剂化由强到弱）；梯度：Li₂S₆ 浓度（用量梯度，DOL/DME 阴极液；非溶剂化梯度） DOL/DME-0.4M Li2S6（0.4 M） / DOL/DME-0.2M Li2S6（0.2 M） / DOL/DME-0.1M Li2S6（0.1 M）（溶剂化由强到弱）；梯度：LiNO₃ 浓度（用量梯度，DOL/F4DEE；非溶剂化梯度） DOL/F4DEE-0.1M LiNO3（0.1 M） / DOL/F4DEE-0.2M LiNO3（0.2 M） / DOL/F4DEE-0.36M LiNO3（0.36 M）（溶剂化由强到弱）；尺子🧮：本版未算
性质：LiTFSI 溶解度（纯溶剂）：DME 低于 F4DEE（数值仅图 1a）、DOL 低于 F4DEE（数值仅图 1a）、F4DEE ∼6.2 M（F4DEE > DME、DOL；TTE 几乎不溶）；Li⁺ 溶剂化（19F NMR、拉曼）：DME 最强、DOL/DME 次强、DOL 中（≈F4DEE）、F4DEE 中（≈DOL）、DOL/F4DEE 中等（moderate，阴离子主导；排序句未列）、DOL/TTE 最弱（DME > DOL/DME > DOL ≈ F4DEE > DOL/TTE；DOL/F4DEE 作者…）；Li⁺ 溶剂化（MD：TFSI⁻ 配位数、溶剂是否进入溶剂化层）：DOL/DME 强（DME 大量进入 Li⁺ 溶剂化层）、DOL/F4DEE 中等（F4DEE 部分进入；TFSI⁻ 配位多于 DOL/D…、DOL/TTE 弱（TTE 被排斥在溶剂化层外）（DOL/DME > DOL/F4DEE > DOL/TTE）；多硫化物溶解度（Li₂S₆ 饱和溶解度）：DME 2.5 M、DOL/DME 1.0 M、DOL 0.41 M、F4DEE 0.024 M、DOL/F4DEE 0.38 M、DOL/TTE 0.22 M（DOL/DME > DOL/F4DEE > DOL/TTE；纯溶剂 DME > DOL > F4DE…）；多硫化物溶剂化（UV-vis、MD 团簇）：DOL/DME 强、DOL/F4DEE 弱（无 LiS3• 自由基 600 nm 峰、多硫化物吸收峰…、DOL/TTE 弱于 DOL/DME（DOL/DME 强；DOL/F4DEE、DOL/TTE 弱；F4DEE 与 TTE 之间原文未排序）；离子电导率（1.0 M LiTFSI）：DME 仅图 S9b、DOL/DME 高于 DOL/F4DEE（S0155：superior Li…、DOL 仅图 S9b、F4DEE 六者最低（作者归因黏度高）、DOL/F4DEE 3.6 mS cm−1、DOL/TTE 仅图 S9b（大体随 Li⁺ 溶剂化增强而升高；全部 > 1.0 mS cm−1）；离子电导率随 LiTFSI 浓度（DOL/DME 1:1）：DOL/DME 仅图 S9a（作者选为最优浓度）、DOL/DME-0.1M LiTFSI 仅图 S9a、DOL/DME-0.5M LiTFSI 仅图 S9a、DOL/DME-3.0M LiTFSI 低于峰值（作者：接近溶解度极限时降低）（火山形：低浓度时随浓度升高，3.0 M 时降低）；锂金属化学腐蚀损失率（TGC，0.1 M Li₂S₆ 溶液浸泡 25 天）：DOL/DME 仅图 S18b、DOL/F4DEE 仅图 S18b、DOL/TTE 仅图 S18b（多硫化物溶剂化越弱，锂损失率越低（作者称益处相对小））
表现：
  ① Li‖Cu 扣式 Aurbach 法库仑效率（六种溶剂）｜硫载量 不适用（Li‖Cu）；E/S 不适用（Li‖Cu）；锂厚 200 μm（Li 片规格，冲成直径 12.7 mm）；倍率 0.5 mA cm-2；循环容量 1 mAh cm-2：库仑效率：DOL/F4DEE 相对 DOL/DME 变好（作者定性）；DME、DOL、F4DEE、DOL/TTE 相对 DOL/DME 不判（仅图，未读）；DOL/TTE 相对 DOL/F4DEE 变坏（作者定性）
  ② Li‖Cu 扣式长循环库仑效率｜硫载量 不适用（Li‖Cu）；E/S 不适用（Li‖Cu）；锂厚 200 μm（Li 片规格）；倍率 0.5 mA cm-2；1.0 mAh cm-2：库仑效率：DOL/F4DEE 相对 DOL/DME 变好（作者定性）；DOL/TTE 相对 DOL/DME 不判（作者定性）；DOL/F4DEE 相对 DOL/TTE 变好（93.3 vs 92.23 %）
  ③ Li‖碳纸 扣式 GITT（0.1 M Li₂S₆ 阴极液）｜硫载量 不适用（无硫正极；活性物质为 0.1 M Li₂S₆ 阴极液）；锂厚 200 μm（推定：S0009 所购 Li 片规格，原文未写该电池锂厚）；倍率 GITT：0.12 mA cm-2 恒流 6 min + 静置 30 min；先…；LiNO₃ 含 0.1 M：放电分段容量（stage II）：DOL/F4DEE 相对 DOL/DME 变坏（500 vs 900 mAh g-1）；DOL/TTE 相对 DOL/DME 变坏（400 vs 900 mAh g-1）；放电分段容量（stage III）：DOL/F4DEE、DOL/TTE 相对 DOL/DME 差异小（作者定性）；首圈容量：DOL/F4DEE 相对 DOL/DME 变坏（作者定性）；充电分段容量（stage IV）：DOL/F4DEE、DOL/TTE 相对 DOL/DME 变坏（作者定性）；充电分段容量（stage V）：DOL/F4DEE、DOL/TTE 相对 DOL/DME 差异小（作者定性）；过电位：DOL/F4DEE、DOL/TTE、DOL/F4DEE、DOL/TTE 相对 DOL/DME 差异小（作者定性）；指定圈容量：DOL/F4DEE、DOL/TTE 相对 DOL/DME 变坏（作者定性）
  ④ Li‖碳纸 扣式 GITT（DOL/DME 阴极液 Li₂S₆ 浓度梯度）｜硫载量 不适用（无硫正极；活性物质为 Li₂S₆ 阴极液）；锂厚 200 μm（推定：S0009 所购 Li 片规格）；倍率 GITT：0.12 mA cm-2 恒流 6 min + 静置 30 min，放…；LiNO₃ 含 0.1 M：过电位：DOL/DME-0.4M Li2S6 相对 DOL/DME-0.1M Li2S6 变好（177.7 vs 314.7 mV）；DOL/DME-0.2M Li2S6 相对 DOL/DME-0.1M Li2S6 变好（246.7 vs 314.7 mV）；首圈容量：DOL/DME-0.4M Li2S6、DOL/DME-0.2M Li2S6 相对 DOL/DME-0.1M Li2S6 变坏（作者定性）
  ⑤ Li‖C/S 扣式 GITT｜硫载量 3.5 mgS cm-2（正极含硫 62.2 wt%）；E/S 10 μL mg-1；锂厚 200 μm（推定：S0009 所购 Li 片规格）；倍率 GITT：0.42 mA cm-2 恒流 6 min + 静置 30 min，其…；LiNO₃ 含 0.2 M（S0011 Li‖S 电池电解液）：首圈容量：DOL/F4DEE、DOL/TTE 相对 DOL/DME 变坏（作者定性）；过电位：DOL/F4DEE、DOL/TTE 相对 DOL/DME 变坏（作者定性）；DOL/TTE 相对 DOL/F4DEE 变坏（作者定性）
  ⑥ Li‖S 扣式 0.1 C 长循环（含 100 圈后 EIS）｜硫载量 3.5 mg cm-2；E/S 10 μL mg-1；锂厚 200 μm（推定：S0009 所购 Li 片规格，原文未写该电池锂厚）；倍率 0.1 C，1.6–2.6 V；LiNO₃ 含 0.2 M：寿命（循环圈数）：DOL/F4DEE 相对 DOL/DME 变好（>180 vs 55 圈）；DOL/TTE 相对 DOL/DME 不判（仅图，未读）；首圈容量：DOL/F4DEE 相对 DOL/DME 不判（仅图，未读）；DOL/TTE 相对 DOL/DME 变坏（作者定性）；两线交叉圈数：DOL/F4DEE 相对 DOL/DME 不判（仅图，未读）；过电位：DOL/TTE 相对 DOL/DME 变坏（作者定性）；阻抗：DOL/F4DEE、DOL/TTE、DOL/F4DEE、DOL/TTE 相对 DOL/DME 变好（作者定性）；DOL/TTE 相对 DOL/DME 变坏（作者定性）；DOL/F4DEE 相对 DOL/DME 不判（作者定性）（未报告：库仑效率）
  ⑦ Li‖S 扣式 高硫载量 4.4 mg cm-2（仅 DOL/F4DEE）｜硫载量 4.4 mg cm-2；LiNO₃ 含 0.2 M（推定：S0011 Li‖S 电池电解液）：无 A/B 比较（只测了一个配方）（未报告：首圈容量、寿命或保持率、库仑效率、过电位）
  ⑧ Li‖S 扣式 E/S 7 μL mg-1（仅 DOL/F4DEE）｜E/S 7 μL mg-1；LiNO₃ 含 0.2 M（推定：S0011 Li‖S 电池电解液）：无 A/B 比较（只测了一个配方）（未报告：首圈容量、寿命或保持率、库仑效率、过电位）
  ⑨ Li‖S 单层软包（仅 DOL/F4DEE）｜硫载量 3.5 mgS cm-2（推定：same S cathodes，S0041 平均…；E/S 8 μL mgS-1；锂厚 50 μm；倍率 0.1 C，1.6–2.6 V（same cycling protocol）；LiNO₃ 含 0.2 M（推定：S0011 Li‖S 电池电解液）：无 A/B 比较（只测了一个配方）（未报告：首圈容量、寿命或保持率、库仑效率、过电位）
  ⑩ Li‖S 扣式 LiNO₃ 用量筛选（DOL/F4DEE）｜硫载量 ~3.5 mg cm-2；E/S 10 μL mg-1；锂厚 200 μm（推定：S0009 所购 Li 片规格）；倍率 0.1 C，1.6–2.6 V；LiNO₃ 0.1 / 0.2 / 0.36 M（本测试变量，记在配方里）：容量表现：DOL/F4DEE-0.1M LiNO3、DOL/F4DEE-0.36M LiNO3 相对 DOL/F4DEE-0.2M LiNO3 变坏（作者定性）；寿命（循环圈数）：DOL/F4DEE-0.1M LiNO3、DOL/F4DEE-0.36M LiNO3 相对 DOL/F4DEE-0.2M LiNO3 变坏（作者定性）（未报告：首圈容量、库仑效率、过电位）
机制：
  强溶剂化一侧的短板〔多硫化物穿梭、正极反应、电解液消耗、负极锂〕：引言转述：常规 DOL/DME 醚类 Li⁺ 与多硫化物溶剂化强，利于电导率，但多硫化物穿梭严重、锂负极副反应多，限制循环寿命；加非溶剂化氟醚可抑制溶解、形成富氟 SEI（M3，转述）；DOL/F4DEE 的中等 Li⁺ 溶剂化提高锂沉积/剥离稳定性（M5）；Li‖Cu Aurbach 测试中 Li⁺ 溶剂化越弱，库仑效率总体越高（M6）；中等 Li⁺ 溶剂化使锂沉积致密块状、厚度较小，减少锂与电解液接触面积、抑制副反应，从而 CE 高；与已有研究一致（M7，与他文一致）；富 LiF SEI 使锂沉积致密，是获得高沉积/剥离 CE 的关键（M9，与他文一致）；中等多硫化物溶解度限制电解液中腐蚀性多硫化物浓度，提高锂负极循环性（句中带引文 36，本文未直接测）（M10，转述）；DOL/DME stage IV 生成更多多硫化物但 stage V 容量相同，说明强多硫化物溶剂化下液-固氧化（LiPS → S8）不利（M22）；DOL/DME 充电末仍保留大量长链多硫化物（与前人一致），这些未转化多硫化物多方面损害电池表现（M23，与他文一致）；未转化长链多硫化物导致下一圈容量损失（M24）；穿梭的多硫化物引发锂寄生腐蚀，影响锂负极循环性（M25）；转述：LiPS → S8 氧化迟缓加速 LiNO₃ 不可逆消耗，而 LiNO₃ 对 SEI 形成和催化多硫化物氧化关键，不利长循环（本文未测 LiNO₃ 消耗）（M26，转述）；弱多硫化物溶剂化抑制腐蚀性长链多硫化物生成、提高硫可逆性 → 循环寿命延长（M29）；DOL/DME 的强 Li⁺ 与强多硫化物溶剂化 → 硫可逆性差、锂负极严重退化 → 55 圈后容量快速衰减（M38）；DOL/DME 衰减对应长链多硫化物腐蚀和 SEI 差导致的低 CE 两方面（M39）；DOL/F4DEE 靠中等 Li⁺ 溶剂化和弱多硫化物溶剂化稳定锂负极，靠中等溶解度维持正极动力学（M41）；DOL/F4DEE、DOL/TTE 的 RSEI 小于 DOL/DME，说明减弱 Li⁺ 与多硫化物溶剂化有利锂负极（M43）；DOL/DME 的 Rbulk 急剧增大（作者推测可能来自电解液干涸），进一步说明其锂循环性差（M44，推测）
  弱溶剂化一侧的短板〔正极反应〕：引言转述：稀溶剂化（氟醚）电解液大幅抑制 Li⁺ 与多硫化物溶解和溶剂化，极端时转为需升温的迟缓准固态硫转化，且高黏度使高载量正极润湿差（M4，转述）；弱多硫化物溶剂化下链缩短更依赖短链液-固还原（stage III）而非长链液-液还原（stage II），stage II 容量低（M16）；转述：弱多硫化物溶剂化使歧化平衡偏向短链，stage II 还原容量较低（M17，转述）；各电解液容量差异主要来自多硫化物转化热力学而非动力学（M19）；强多硫化物溶剂化促进固-液氧化（stage IV 容量 DOL/DME 最高）（M21）；DOL/F4DEE 的弱多硫化物溶剂化显著影响多硫化物转化，造成容量与循环寿命之间的权衡（M27）；DOL/F4DEE 液-液还原（stage II）受限、固-液氧化（stage IV）迟缓 → 容量较低，靠 stage III/V 部分补回（M28）；多硫化物溶解度越高 → 可溶多硫化物浓度越高 → 浓差极化 ηcon 越小 → 还原越快；DOL/F4DEE 中等溶解度足以维持正极动力学（M32，与他文一致）；Li‖C/S GITT 中 DOL/DME 放电容量最高，反映强多硫化物溶剂化促进液-液转化（M33）；DOL/F4DEE 多硫化物溶解度高于 DOL/TTE，因而氧化还原动力学优于 DOL/TTE（M34）；DOL/TTE 多硫化物溶解度低 → 第二放电平台压低、比容量降低（M37）；DOL/TTE 多硫化物溶解度低 → 活性物质利用差，容量活化与过电位恢复缓慢（M40）；DOL/F4DEE 与 DOL/DME 因多硫化物溶解度优势 Rct 较小（DOL/TTE 较大）（M42）；第二次 GITT 放电 stage II 容量保持 DOL/DME > DOL/F4DEE > DOL/TTE，说明强多硫化物溶剂化利于液-液还原（M47）
  其他说法〔正极反应、负极锂〕：作者总框架（Li⁺ 侧）：Li⁺ 溶解度与溶剂化主要决定离子电导率和锂负极沉积/剥离可逆性（M1）；作者总框架（多硫化物侧）：多硫化物溶剂化决定 S8/LiPS/Li2S 转化热力学，多硫化物溶解度决定氧化还原动力学（M2）；Li⁺ 溶剂化层中 TFSI⁻ 与 F4DEE 增多 → 形成富 LiF 的 SEI（XPS）（M8）；弱多硫化物溶剂化也抑制锂金属上的寄生腐蚀反应（Note S4 浸泡试验）（M11）；TGC：多硫化物溶剂化越弱，锂浸泡损失率越低；作者自注此益处相对小（M12）；DOL/DME 电导率更高但锂循环性更差，说明体相电导率不是锂稳定性差异的主因（M13）；三种电解液锂沉积/剥离过电位都低于 20 mV，界面动力学影响可忽略（M14）；Li⁺ 与锂负极对整体动力学的影响一般可忽略，与文献一致（M15，与他文一致）；三种电解液充电过电位相近，多硫化物溶剂化与氧化动力学无关（M18）；本文结果与通常认为弱多硫化物溶剂化电解液动力学差的观点不同（作者自称与他文相反）（M20）；Li‖CP 中比容量随多硫化物浓度升高而降低，作者推测因碳纸表面活性位点有限（本篇自写的例外）（M30，推测）；多硫化物浓度越高 GITT 过电位越小，氧化还原动力学越快（M31）；GITT 过电位分解表明浓差极化主导整体氧化还原动力学（M35）；DOL/F4DEE 与 DOL/DME 一样有两个清晰放电平台，作者称因中等溶解度而硫利用充分（与 M0148 权衡说法不一致）（M36）；E/S 10 时硫全转为 Li₂S₆ 的最大浓度 0.52 M，高于 DOL/F4DEE、DOL/TTE 的溶解度 → 中等溶解度限制可溶多硫化物浓度（M45）；转述：LiTFSI 浓度过高削弱 Li⁺ 溶剂化、阻碍传输，并通过同离子效应抑制多硫化物溶解、降低硫利用率，故选 1.0 M（M46，转述）
  作者主张：解耦（作者原词 decoupling）兼折中：Li⁺ 侧取中等溶剂化（富 LiF SEI、稳定锂负极），多硫化物侧弱溶剂化 + 中等溶解度（抑制长链多硫化物、保持足够正极动力学）；最优配方 DOL/F4DEE（1.0 M LiTFSI，DOL/F4DEE 4:1 v/v，0.2 M LiNO₃）；作者自认 DOL/F4DEE 部分牺牲比容量换取循环寿命（容量—寿命权衡）；LiTFSI 浓度优化为 1.0 M（平衡 Li⁺ 浓度与溶剂化对电导率的影响）；LiNO₃ 用量优化为 0.2 M（容量和寿命优于 0.1 M、0.36 M）
```

## S40

```
【S40】对照：无明确对照，其他：五种电解液（SL/G3 溶剂 × LiTFSI/LiTF/LiClO4 盐）并列比较，无常规醚基准，作者未指定对照；均未提 LiNO₃；梯度：溶剂种类（种类梯度，盐 1 M LiTFSI 固定） SL-LiTFSI（sulfolane） / G3-LiTFSI（triglyme）（溶剂化由强到弱）；梯度：溶剂种类（种类梯度，盐 1 M LiTF 固定） SL-LiTF（sulfolane） / G3-LiTF（triglyme）（溶剂化由强到弱）；梯度：锂盐种类（种类梯度，溶剂 sulfolane 固定） SL-LiTFSI（LiTFSI） / SL-LiTF（LiTF） / SL-LiClO4（LiClO4）（溶剂化由强到弱）；梯度：锂盐种类（种类梯度，溶剂 triglyme 固定） G3-LiTFSI（LiTFSI） / G3-LiTF（LiTF）（溶剂化由强到弱）；另有：SL-LiTF-PS、G3-LiTF-PS；尺子🧮：本版未算
性质：Li⁺ 溶剂化：SL-LiTFSI 未报告、G3-LiTFSI 未报告、SL-LiTF 未报告、SL-LiClO4 未报告、G3-LiTF 未报告；多硫化物溶剂化：SL-LiTFSI 未报告、G3-LiTFSI 未报告、SL-LiTF 未报告、SL-LiClO4 未报告、G3-LiTF 未报告；多硫化物溶解度：SL-LiTFSI 未报告、G3-LiTFSI 未报告、SL-LiTF 未报告、SL-LiClO4 未报告、G3-LiTF 未报告；离子电导率 / 黏度：SL-LiTFSI 未报告、G3-LiTFSI 未报告、SL-LiTF 未报告、SL-LiClO4 未报告、G3-LiTF 未报告；电解液电阻 R1（电池内 EIS 拟合，循环前第 0 圈）：SL-LiTFSI 8.9、G3-LiTFSI 6.7、SL-LiTF 14.7、SL-LiClO4 9.8、G3-LiTF 27.77（第 0 圈 G3-LiTF 最高、G3-LiTFSI 最低；作者概括：含 LiTF 的两种最高，含 …）
表现：
  ① Li‖S 扣式 0.1 C 恒流循环，E/S 23 mL g-1｜硫载量 1.2 mg cm-2（图注；实验部分写 1.1–1.3 mg cm−2）；E/S 23 mL g⁻¹；锂厚 170 μm；倍率 0.1 C：库仑效率：G3-LiTFSI 相对 SL-LiTFSI 变坏（作者定性）；G3-LiTF 相对 SL-LiTF 变坏（作者定性）；指定圈容量：SL-LiClO4 相对 SL-LiTFSI 变坏（作者定性）；循环性能（作者原词 cycling performance）：G3-LiTF 相对 G3-LiTFSI 不判（作者定性）（未报告：首圈容量、过电位）
  ② Li‖S 扣式 0.1 C 恒流循环，E/S 16 mL g-1｜硫载量 1.2 mg cm-2（图注；实验部分写 1.1–1.3 mg cm−2）；E/S 16 mL g⁻¹；锂厚 170 μm；倍率 0.1 C：库仑效率：G3-LiTFSI 相对 SL-LiTFSI 变坏（作者定性）；G3-LiTF 相对 SL-LiTF 变坏（作者定性）；指定圈容量：SL-LiClO4 相对 SL-LiTFSI 不判（作者定性）；循环性能（作者原词 cycling performance）：G3-LiTF 相对 G3-LiTFSI 不判（作者定性）（未报告：首圈容量、过电位）
  ③ Li‖S 扣式 0.1 C 恒流循环，E/S 9 mL g-1｜硫载量 1.2 mg cm-2（图注；实验部分写 1.1–1.3 mg cm−2）；E/S 9 mL g⁻¹；锂厚 170 μm；倍率 0.1 C：库仑效率：G3-LiTFSI 相对 SL-LiTFSI 变坏（作者定性）；G3-LiTF 相对 SL-LiTF 变坏（作者定性）；指定圈容量：SL-LiClO4 相对 SL-LiTFSI 变坏（作者定性）；循环性能（作者原词 cycling performance）：G3-LiTF 相对 G3-LiTFSI 不判（作者定性）（未报告：首圈容量、过电位）
  ④ Li‖S 扣式 0.1 C 恒流循环，E/S 6 mL g-1｜硫载量 1.2 mg cm-2（图注；实验部分写 1.1–1.3 mg cm−2）；E/S 6 mL g⁻¹；锂厚 170 μm；倍率 0.1 C：指定圈容量：G3-LiTF、SL-LiClO4 相对 SL-LiTFSI 变坏（作者定性）；G3-LiTF 相对 SL-LiTFSI 不判（作者定性）；保持率：G3-LiTF 相对 SL-LiTFSI 变好（作者定性）；库仑效率：G3-LiTF 相对 SL-LiTF 变坏（作者定性）；G3-LiTFSI 相对 SL-LiTFSI 变坏（作者定性）；循环性能（作者原词 cycling performance）：G3-LiTFSI 相对 SL-LiTFSI 变坏（作者定性）；硫利用率（高压段容量 / 418 mAh g−1）：G3-LiTFSI 相对 SL-LiTFSI 变坏（作者定性）；容量比（低压段 / 高压段容量）：G3-LiTFSI 相对 SL-LiTFSI 变好（作者定性）（未报告：首圈容量、过电位）
  ⑤ Li‖S 扣式 前 10 圈分段 EIS，E/S 6 mL g-1｜硫载量 1.1–1.3 mg cm−2；E/S 6 mL g⁻¹；锂厚 170 μm；倍率 0.1 C（推定，与恒流循环同；EIS 段未单独写倍率）：阻抗：G3-LiTFSI 相对 SL-LiTFSI 变坏（277.1 vs 201.0 原文表未写单位）；G3-LiTF 相对 SL-LiTF 变好（266.2 vs 296.5 原文表未写单位）；SL-LiTF 相对 SL-LiTFSI 变坏（296.5 vs 201.0 原文表未写单位）；SL-LiClO4 相对 SL-LiTFSI 变好（143.2 vs 201.0 原文表未写单位）；G3-LiTFSI 相对 SL-LiTFSI 变坏（44.9 vs 23.5 原文表未写单位）（未报告：首圈容量、寿命或保持率、库仑效率、过电位）
  ⑥ Li‖S 扣式 CV，E/S 9 mL g-1｜硫载量 1.1–1.3 mg cm−2；E/S 9 mL g⁻¹；锂厚 170 μm；倍率 扫速 0.1 mV s−1（CV，1.5–3.0 V）：CV 还原峰高（作者原词 reduction peaks）：G3-LiTFSI 相对 SL-LiTFSI 变坏（作者定性）（未报告：首圈容量、寿命或保持率、库仑效率、过电位）
  ⑦ Li‖S 扣式 CV，E/S 6 mL g-1｜硫载量 1.1–1.3 mg cm−2；E/S 6 mL g⁻¹；锂厚 170 μm；倍率 扫速 0.1 mV s−1（CV，1.5–3.0 V）：CV 峰形 / 反应动力学（作者原词 reaction kinetics，CV peaks distorted）：G3-LiTF 相对 SL-LiTF 变坏（作者定性）（未报告：首圈容量、寿命或保持率、库仑效率、过电位）
  ⑧ Li‖Li 对称电池循环（多硫化物饱和电解液）｜硫载量 不适用（Li‖Li）；E/S 不适用；电解液量 20 µL cm-2（原文抽取为 20 l cm-2）；倍率 0.2 mA cm-2，沉积/剥离容量 1.0 mAh cm-2；温度 30 °C：循环稳定性（作者原词 cycling performance，支持 SEI 更稳定）：G3-LiTF-PS 相对 SL-LiTF-PS 变坏（作者定性）
  ⑨ Li‖Li 对称电池静置阻抗（多硫化物饱和电解液）｜硫载量 不适用（Li‖Li）；E/S 不适用；电解液量 20 µL cm-2（原文抽取为 20 l cm-2）；倍率 不适用（等温静置；EIS 1 MHz – 10 mHz，正弦幅值 0.5 mA）；温度 30 °C：界面稳定性（作者依据 Nyquist 图随静置时间演化）：G3-LiTF-PS 相对 SL-LiTF-PS 变坏（作者定性）
机制：
  其他说法〔多硫化物穿梭、正极反应、负极锂〕：LiTFSI 本身的循环稳定性和倍率能力 → SL-LiTFSI、G3-LiTFSI 在几乎所有 E/S 下循环性能优于其他盐（M1，推测）；LiTFSI 可能提高黏度、降低离子电导率，低 E/S 下加重多硫化物穿梭 → E/S 6 时 G3-LiTFSI 表现差（M2，推测）；环丁砜的电化学稳定性、高介电常数和给体数 → E/S 6 下 SL-LiTFSI 循环优于 G3-LiTFSI（M3，推测）；glyme 基各 E/S 下 CE 更低且噪声大，作者据此判 glyme 基穿梭量大（M4）；高 E/S 下 SL 基电解液中长链多硫化物生成受阻（首圈第一平台不清楚）→ SL 基首圈容量随 E/S 升高而下降（M5，与他文一致）；含 LiTF 的两种电解液电阻 R1 最高，作者推测 LiTF 显著增大黏度，可能因此 G3-LiTF 在 E/S 6 前几圈容量低（M6，推测）；含 LiTFSI 的电解液几乎各圈 R1 最低，盐种类显著影响电解液电阻（与 M2 中“LiTFSI 提高黏度”的转述相反，作者未调和）（M7）；SL 基电解液电荷转移电阻更低 → 电荷转移动力学更好（M8）；SL-LiClO4 的 Li2S 膜电阻最低，可能与其中多硫化物溶解动力学有关（M9，推测）；SL-LiTFSI、SL-LiTF 电池总阻抗低，支持它们在 E/S 6 前几圈容量占优（M10）；作者自写例外：总阻抗随电解液的变化不足以解释循环表现，SL-LiClO4 循环最差却总阻抗最低（M11）；电解液组成通过影响硫电极形貌、多硫化物穿梭和电导率而决定电池阻抗（M12，推测）；E/S 9 时 SL 基还原峰略高 → 动力学略有利（M13）；低 E/S 下 SL 基反应动力学更好、多硫化物转化更快，glyme 基 CV 峰畸变（M14，推测）；硫利用率随圈数下降，可能来自穿梭造成的活性物质损失、电极表面钝化或副反应（M15，推测）；glyme 基容量比高于 SL 基 → 长链多硫化物进一步还原为短链的可能性更高（M16）；E/S 6 循环 10 圈后，SL 基中锂表面比 G3 基更平整致密（M17）；作者自写例外：SL 基锂表面仍有局部降解，提示沉积不均匀（M18）；G3 基中锂负极呈苔藓状、高孔隙，表明锂沉积/剥离不稳定（M19，与他文一致）；含 LiTFSI 的电解液可能导致锂表面不均匀，短链 glyme 中更甚（M20，转述）；G3 基锂表面硫富集更明显 → 多硫化物迁到负极并与锂反应（M21）；SEM 与 EDS 均显示 SL 基比 G3 基的锂界面更稳定（M22，与他文一致）；多硫化物饱和电解液的 Li‖Li 静置阻抗和循环支持 SL 基形成更稳定 SEI，SL 基有前景（M23）；不同性质的电解液受 E/S 变化影响不同：SL-LiTFSI 不受 E/S 影响，其余受影响（M24）
  作者主张：未提折中或解耦；作者推荐 1 M LiTFSI in sulfolane（SL-LiTFSI）用于贫液（最低 E/S 6 mL g−1）
```

## S44

```
【S44】对照：DME/DOL（a 0.5 M LiTFSI and 0.5 M LiNO3 solution in a 1:1 vol mixture of DME and DOL），常规醚基准（DOL/DME + LiTFSI + LiNO₃）：0.5 M LiTFSI + 0.5 M LiNO₃ in DME/DOL 1:1 vol；DOL/OCTO 不含 LiNO₃；另有：DOL/OCTO；尺子🧮：本版未算
性质：多硫化物溶解度：DME/DOL 可配成 6 M Li2S6（饱和限更高）、DOL/OCTO 不能溶解高于 0.5 M Li2S6（DOL/OCTO 低于 DME/DOL）；Li⁺ 溶剂化：DME/DOL 未报告、DOL/OCTO 未报告；多硫化物溶剂化：DME/DOL 未报告、DOL/OCTO 未报告；离子电导率：DME/DOL 7.1 mS cm−1、DOL/OCTO 1.4 mS cm−1（DOL/OCTO 低于 DME/DOL）；多硫化物饱和后离子电导率：DME/DOL 约 1 mS cm−1（6 M Li2S6 饱和）、DOL/OCTO 约 1 mS cm−1（0.5 M Li2S6 饱和）（两者相近；DME/DOL 相对未加多硫化物时下降更明显）；正极润湿性（接触角）：DME/DOL 在 KB-0.3rGO 电极上接触角低于 KB 电极（数值仅…、DOL/OCTO 在 KB-0.3rGO 电极上接触角低于 KB 电极，降幅更…（含 rGO 电极上两者接触角均下降，DOL/OCTO 降幅更大；两电解液在同一电极上的直接高低原文未…）；低电位电化学稳定性：DME/DOL 稳定至 0.5 V、DOL/OCTO 稳定至 0.5 V（两者相同）；黏度：DME/DOL 未报告、DOL/OCTO 未报告；离子迁移数：DME/DOL 未报告、DOL/OCTO 未报告
表现：
  ① Li‖S 扣式 C/10 长循环（KB-0.3rGO 高载硫）｜硫载量 4.5 mgS cm−2；E/S 7 µL mg⁻¹；锂厚 500 µm；倍率 C/10；LiNO₃ DME/DOL 含 0.5 M（配方组分）；DOL/OCTO 不含（配方未列 L…：首圈容量：DOL/OCTO 相对 DME/DOL 变好（≈1200 vs 1062 mAh g-1）；寿命（循环圈数）：DOL/OCTO 相对 DME/DOL 变好（>100 vs ≈30 圈）；库仑效率：DOL/OCTO 相对 DME/DOL 不判（96.3 vs 99.6 %）；过电位：DOL/OCTO 相对 DME/DOL 变坏（作者定性）；DOL/OCTO 相对 DME/DOL 变好（作者定性）
  ② Li‖S 扣式 C/5 短循环（拆解分析用，KB-0.3rGO 中载硫）｜硫载量 2.3 mgS cm−2；E/S 7 µL mg⁻¹；锂厚 500 µm；倍率 C/5（M0242、S0011；Fig. 7 图注 M0283 写 C/10，原…；LiNO₃ DME/DOL 含 0.5 M（配方组分）；DOL/OCTO 不含（配方未列 L…：电化学表现（作者原词 electrochemical behavior，未分指标）：DOL/OCTO 相对 DME/DOL 差异小（作者定性）；首圈容量：DOL/OCTO 相对 DME/DOL 不判（仅图，未读）（未报告：寿命或保持率、库仑效率、过电位）
  ③ Li‖S 扣式自放电（KB-0.3rGO，C/20，静置 3/5/7 天）｜硫载量 ~2.5 mgS cm−2；E/S 7 µL mg⁻¹；锂厚 500 µm；倍率 C/20；LiNO₃ DME/DOL 含 0.5 M（配方组分）；DOL/OCTO 不含（配方未列 L…：首圈容量：DOL/OCTO 相对 DME/DOL 变好（1333.3 vs 1246.0 mAh g-1）；DOL/OCTO 相对 DME/DOL 变好（1319.2 vs 1230.5 mAh g-1）；DOL/OCTO 相对 DME/DOL 变好（1281.9 vs 1185.1 mAh g-1）；自放电率：DOL/OCTO 相对 DME/DOL 变坏（13.1 vs 3.8 %）；DOL/OCTO 相对 DME/DOL 变坏（15.9 vs 3.8 %）；DOL/OCTO 相对 DME/DOL 变坏（17.9 vs 5.3 %）；不可逆容量损失（自放电后）：DOL/OCTO 相对 DME/DOL 变坏（4.0 vs 3.5 %）；DOL/OCTO 相对 DME/DOL 变坏（2.7 vs 1.1 %）；DOL/OCTO 相对 DME/DOL 变坏（3.1 vs 1.1 %）（未报告：寿命或保持率、库仑效率、过电位）
  ④ 单层软包 C/10 循环（KB-0.3rGO，DOL/OCTO 用 3.0–1.2 V 窗口）｜硫载量 2.7 mgS cm−2（实验部分写 around 3 mgS cm−2）；E/S 7 µL mg⁻¹；锂厚 500 µm；倍率 C/10；LiNO₃ DME/DOL 含 0.5 M（配方组分）；DOL/OCTO 不含（配方未列 L…：寿命（循环圈数）：DOL/OCTO 相对 DME/DOL 变好（17 vs 6 圈）；首圈容量：DOL/OCTO 相对 DME/DOL 不判（仅图，未读）（未报告：库仑效率、过电位）
  ⑤ 单层软包 C/10 循环（KB-0.3rGO，DOL/OCTO 用 2.7–1.4 V 窗口）｜硫载量 2.7 mgS cm−2（实验部分写 around 3 mgS cm−2）；E/S 7 µL mg⁻¹；锂厚 500 µm；倍率 C/10；LiNO₃ DME/DOL 含 0.5 M（配方组分）；DOL/OCTO 不含（配方未列 L…：寿命（循环圈数）：DOL/OCTO 相对 DME/DOL 变好（>60 vs 6 圈）；首圈容量：DOL/OCTO 相对 DME/DOL 不判（仅图，未读）（未报告：库仑效率、过电位）
机制：
  强溶剂化一侧的短板〔多硫化物穿梭、电解液消耗、负极锂〕：DME/DOL 中多硫化物溶解度高，加上高载硫，使 KB-0.3rGO 电池循环仅约 30 圈（M2）；（转述通用说法）LiNO₃ 在锂负极形成 LixNOy SEI，LiNO₃ 耗尽后锂暴露被腐蚀导致失效——作者用来解释 DME/DOL 电池的衰减（M3，转述）；DME/DOL 多硫化物溶解能力大是缺点，DOL/OCTO 多硫化物溶解有限有利于电池稳定性（M10）；DOL/OCTO 对电极相容性好（润湿）且穿梭减弱，因此放电容量更高、循环更稳定（M11）；前几圈 DOL/OCTO 过电位较高；33 圈后 DME/DOL 因 LiNO₃ 耗尽、锂失去保护而过电位上升，DOL/OCTO 第 1 与第 100 圈过电位几乎不变，说明穿梭被有效抑制（M16）；DME/DOL 电池拆解：隔膜因多硫化物溶解呈浅黄色，锂负极表面明显受损（M17）；DME/DOL 电池正极无明显退化，锂负极呈苔藓状、沉积不均；可能有多硫化物与负极反应造成的腐蚀，最终可能导致电池早期失效（M18，推测）；DOL/OCTO 电池锂沉积平滑均匀，正极与 DME/DOL 电池同样无明显退化（M19）；SSE 盐浓度更高、多硫化物溶解度更低、稀释剂的性质共同形成均匀富氟 SEI，锂沉积/剥离更好（富氟 SEI 本文未测）（M20）；DOL/OCTO 电池隔膜呈灰白色，说明穿梭比 DME/DOL 明显减弱（M21）；DME/DOL 软包拆解显示锂沉积不均、出现苔藓锂（M22）；DOL/OCTO 对锂负极保护优于 DME/DOL（循环更长），但库仑效率不稳说明仍需更好的 SEI（M23）；结论：DOL/OCTO 带来的改善归因于润湿性提高和多硫化物溶解被部分抑制（M25）
  其他说法〔多硫化物穿梭、正极反应、负极锂〕：（设计假设）KB-rGO 正极与低多硫化物溶解的 DOL/OCTO 结合，可将多硫化物限制在正极内，提高硫利用、减少活性物质损失、延长循环（M1，推测）；（通用说法）正极硫含量越高，负极受压越大、电池衰减越快（M4，转述）；（转述 Wang et al.）OCTO 氟化度高、溶剂化能力弱，使阳离子-阴离子聚集体比例增加、多硫化物溶解能力低（M5，转述）；（转述）DME 等高给体数脂肪醚因路易斯碱性提高多硫化物溶解度，不利于抑制穿梭（M6，转述）；DOL/OCTO 仍有少量多硫化物溶解，可能因 DOL 部分溶解多硫化物，这在一定程度上有利于加速其转化反应（M7，推测）；OCTO 阻碍多硫化物溶解，DOL 与 OCTO 组合既有望抑制穿梭又能加速氧化还原动力学（M8）；（通用说法）SSE 中锂离子迁移受限，离子电导率低是这类电解液的固有特点（M9，转述）；DOL/OCTO 为弱溶剂化而非完全不溶，电压曲线仍为两平台，平台间电位阱显示有多硫化物存在且随循环增强（M12）；（转述）OCTO 等氢氟醚给体能力低，多硫化物溶解度低但不可忽略（M13，转述）；（转述其他 SSE 报道）SSE 促进中/短链 Li2S4 形成，而 DME/DOL 利于长链 Li2S8、Li2S6，从而改变放电反应路径（M14，转述）；两电解液电压曲线不同，暂归因于上述反应路径差异，作者说需进一步分析确认（M15，推测）；（本篇自写的例外）DOL/OCTO 软包锂负极低倍下平滑，但深入观察有晶须状锂沉积，锂负极仍需改进（M24）
  作者主张：折中：DOL 部分溶解多硫化物以利转化动力学，OCTO 稀释剂抑制多硫化物溶解与穿梭；最优配方 DOL/OCTO（与 KB-0.3rGO 正极搭配）；需开发与 KB-rGO 正极和锂负极相容、同时抑制多硫化物溶解的电解液；正极–电解液协同：KB-rGO 正极提高硫活化与机械完整性，配合多硫化物溶解度低的 DOL/OCTO；后续可在电解液中加入添加剂盐以加强锂负极保护
```

## S51

```
【S51】对照：1M（1 M LiTFSI in AMImTFSI（作者称 AMImTFSI 为 solvent；引言说离子液体与多硫化物相互作用弱，M0027）；不含添加剂），其他：离子液体 AMImTFSI 中 LiTFSI 浓度梯度（1/2/3 M，均不含 LiNO₃ 与添加剂），以最低浓度 1 M 为对照；常规醚电解液（DOL:DME + 1 M LiTFSI + 1% LiNO₃）只出现在循环后锂片空气暴露照片中，无电池表现数据；梯度：LiTFSI 浓度（用量梯度） 1M（1 M） / 2M（2 M） / 3M（3 M）（溶剂化由强到弱）；另有：AMImTFSI、DOL/DME；尺子🧮：本版未算
性质：Li⁺ 溶剂化：1M 未报告、2M 未报告、3M 未报告；多硫化物溶剂化：1M 未报告、2M 未报告、3M 未报告；多硫化物溶解度：1M 明显红色，大量多硫化物生成、2M 明显红色，大量多硫化物生成、3M 颜色变化很小，UV-vis 无多硫化物峰（3 M 明显降低；1 M 与 2 M 均高，未区分）；黏度：1M 76.0 mPa·s、2M 236.4 mPa·s、3M 664.0 mPa·s、AMImTFSI 30.1 mPa·s（沿盐浓度升高）；离子电导率：1M 最高（三者都在 10−3 S cm−1 量级）、2M 低于 1 M，与 3 M 很接近、3M 低于 1 M，与 2 M 很接近（1 M 最高，2 M 与 3 M 接近且较低）；VFT 拟合参数 A（载流子数相关）与 B（离子传输活化能相关）：1M A = 146E-3 S cm-1 K-0.5，B = 10…、2M A = 12.1E-3 S cm-1 K-0.5，B = 7…、3M A = 2.5E-3 S cm-1 K-0.5，B = 22…（A、B 均沿盐浓度降低）
表现：
  ① Li‖S 扣式组装后静置 30 天 OCV 监测（自放电）｜硫载量 ∼1 mg cm−2；倍率 不施加电流（静置 30 d）；LiNO₃ 不含：开路电压保持率：2M 相对 1M 差异小（96.4 vs 92.7 %）；3M 相对 1M 差异小（96.8 vs 92.7 %）；3M 相对 2M 差异小（96.8 vs 96.4 %）；开路电压下降：2M 相对 1M 变好（0.1 vs 0.21 V）；3M 相对 1M 变好（0.09 vs 0.21 V）；3M 相对 2M 变好（0.09 vs 0.1 V）（未报告：首圈容量、寿命或保持率、库仑效率、过电位）
  ② Li‖S 扣式 0.05 C 循环 50 圈｜硫载量 ∼1 mg cm−2；倍率 0.05 C，1.6−2.8 V；LiNO₃ 不含：首圈容量：2M、3M 相对 1M 变好（作者定性）；3M 相对 2M 变坏（作者定性）；保持率：2M、3M 相对 1M 变好（作者定性）；3M 相对 2M 变好（作者定性）；库仑效率：3M 相对 1M 变好（作者定性）；2M 相对 1M 不判（作者定性）；过电位：3M 相对 1M 变坏（作者定性）；3M 相对 2M 变坏（作者定性）
  ③ Li‖S 扣式 0.1 C 循环 100 圈（仅 3 M）｜硫载量 ∼1 mg cm−2；倍率 0.1 C；LiNO₃ 不含：无 A/B 比较（只测了一个配方）（未报告：首圈容量、寿命或保持率、库仑效率、过电位）
  ④ Li‖Li 对称电池静置 30 天阻抗监测｜硫载量 不适用（Li‖Li）；倍率 静置 30 d 期间测 EIS；LiNO₃ 不含：阻抗：2M、3M 相对 1M 变好（作者定性）
机制：
  强溶剂化一侧的短板〔多硫化物穿梭、正极反应、电解液消耗、负极锂〕：多硫化物溶解受抑制 → 预期活性物质损失减少、循环稳定性提高（M6，推测）；据 OCV、黏度和多硫化物溶解实验，3 M 循环稳定性提高归因于多硫化物被有效抑制（M8）；增大盐浓度一方面因多硫化物溶解被抑制 → 自放电降低、循环稳定性和库仑效率提高（双刃剑的一面）（M11）；正极表面膜是盐浓度升高时 OCV 保持率更高、循环性能更好的另一原因（M17）；高浓度下 TFSI 阴离子分解和 AMIm 阳离子聚合在硫正极上形成表面膜 → 抑制多硫化物向电解液扩散（两个效应之一）（M19）；Li‖Li 静置阻抗：盐浓度越高锂表面形成的 SEI 越稳定（M25）；OCV 变化随盐浓度升高减小 → 增大盐浓度抑制自放电，与黏度和多硫化物溶解实验一致（M28）
  弱溶剂化一侧的短板〔正极反应〕：3 M 电压滞后最大（0.51 V）→ 极化大、氧化还原动力学降低（支持 M9 的推测）（M10）；增大盐浓度另一方面因极化增大 → 首圈容量下降（双刃剑的另一面；与 2 M 首圈最高、1 M 最低的描述只在 2 M → 3 M 段一致）（M12）
  其他说法〔多硫化物穿梭、正极反应、电解液消耗、负极锂〕：按 Stokes-Einstein 关系，盐浓度升高使黏度升高 → 多硫化物扩散受抑制（理论预期）（M1，推测）；按同离子效应，盐浓度升高降低多硫化物溶解度（M2，转述）；多硫化物溶解度和扩散预期都降低 → 增大离子液体中盐浓度似乎对锂硫电池有利（结果前的预期）（M3，推测）；VFT 参数 A、B 随盐浓度降低 → 载流子数减少 → 高浓度电解液离子电导率较低（M4）；增大盐浓度因黏度升高、扩散降低和同离子效应有效抑制多硫化物溶解与扩散（M5）；盐浓度升高使载流子迁移率和数量下降、离子电导率降低，可能影响离子传输（M7，推测）；3 M 首圈容量只是中等，可能因黏度升高、离子电导率降低使反应动力学变慢（M9，推测）；DFT：盐浓度升高 HOMO 上移 → 正极上更易氧化、形成保护膜（M13，推测）；DFT：盐浓度升高 LUMO 上移 → 负极上更难被还原（M14）；高浓度下溶剂分子高度配位 → 锂表面副反应减少 → 形成更稳定的 SEI（作者假设，引文支撑，随后用表征验证）（M15，推测）；正极表面膜（前人也报道过）被认为是保护层，阻挡硫物种从正极扩散，减少活性物质损失和穿梭（M16，转述）；XPS：盐浓度升高 TFSI 阴离子更易分解，与 DFT 的 HOMO 升高一致（M18）；高浓度下黏度升高和离子效应使多硫化物难以溶解、扩散（两个效应之二）→ 循环稳定性提高（M20）；1 M 中锂负极表面粗糙、出现苔藓锂，可能因锂沉积/溶出不均匀（M21，推测）；盐浓度升高锂负极表面更平整致密 → 形成均匀 SEI（M22）；锂负极 XPS 只在 1 M 中检出多硫化物 → 增大盐浓度有效抑制多硫化物穿梭（M23）；富 LiF 的 SEI 改善锂负极均匀性与稳定性（文献已证）→ 解释 3 M 中锂表面均匀致密（M24，与他文一致）；结论：硫正极一侧，黏度升高和正极保护膜形成使多硫化物溶解被有效抑制（M26）；结论：锂负极一侧形成更均匀、致密、耐久的 SEI，锂负极稳定（M27）
  作者主张：折中：增大盐浓度是双刃剑，需在循环性与容量之间平衡；作者主推 3 M LiTFSI in AMImTFSI（自放电低、循环性与库仑效率好）；用离子液体作溶剂的高浓度电解液，兼顾抑制多硫化物溶解与保护锂负极
```

## S53

```
【S53】对照：DD15（1.5 M LiTFSi/DME/DOL (1:1)（多硫化物溶液处写 1:1；电池图注写 1.5 M LiTFSi/DME/DOL，未写比例）），不含 LiNO₃ 的自配对照：主比较为 1.5 M LiTFSI/DME/DOL 无 LiNO₃（DD15）对 1.5 M LiTFSI/SL；60 °C 另有含 0.5 M LiNO₃ 的 1.0 M LiTFSI/DME/DOL（DDN）对 SLN；梯度：溶剂种类 DME/DOL → SL（种类梯度；1.5 M LiTFSI，无 LiNO₃） DD15（DME/DOL (1:1)） / SL15（SL）（溶剂化由强到弱）；梯度：溶剂种类 DME/DOL → SL（种类梯度；1.0 M LiTFSI + 0.5 M LiNO₃） DDN（DME/DOL (1:1)） / SLN（SL）（溶剂化由强到弱）；梯度：SL 比例（用量梯度；1.5 M LiTFSI；仅测黏度，无电池） DD15（DME/DOL（无 SL）） / DDSL15（DME-DOL:Sulfolane = 2:1） / SL15（SL（单一溶剂））（溶剂化由强到弱）；梯度：LiTFSI 浓度（用量梯度；DME/DOL；仅测黏度，无电池） DD15（1.5 M） / DD25（2.5 M） / DD35（3.5 M）（溶剂化由强到弱）；尺子🧮：本版未算
性质：Li⁺ 溶剂化：DD15 未报告、SL15 未报告；多硫化物溶剂化：DD15 未报告、SL15 未报告；多硫化物溶解度：DD15 未报告、SL15 未报告（作者转述 SL 介电常数高、多硫化物溶解度高，本文未…；黏度（0 °C）：DD15 4.98 mPa·s、SL15 169.05 mPa·s、DDN 4.20 mPa·s、SLN 151.05 mPa·s、DDSL15 17.20 mPa·s、DD25 25.17 mPa·s、DD35 547.10 mPa·s（SL 电解液远高于 DME/DOL 电解液；含 SL 2:1 混合居中；DME/DOL 随 LiTF…）；黏度（30 °C）：DD15 2.41 mPa·s、SL15 51.00 mPa·s、DDN 1.93 mPa·s、SLN 43.55 mPa·s、DDSL15 6.64 mPa·s、DD25 8.52 mPa·s、DD35 68.80 mPa·s（SL 电解液远高于 DME/DOL 电解液；DME/DOL 随 LiTFSI 浓度升高而升高；加 L…）；黏度（60 °C）：DD15 1.54 mPa·s、SL15 19.55 mPa·s、DDN 1.33 mPa·s（a：超出扭矩正常量程）、SLN 15.90 mPa·s、DDSL15 3.05 mPa·s、DD25 4.20 mPa·s、DD35 21.10 mPa·s（SL 电解液远高于 DME/DOL 电解液；SLN 低于 SL15；随温度升高各电解液黏度降低）；Li 金属与多硫化物的反应性（室温 4 天，HPLC）：DD15 较高：S3²⁻、S4²⁻ 峰增加，S6²⁻、S7²⁻、S8²…、SL15 较低：谱图与原溶液相近，仅 S8 峰明显变化（SL 电解液低于 DME/DOL 电解液）；Li 金属与多硫化物的反应性（60 °C 4 天，HPLC）：DD15 很高：Li 与长链多硫化物剧烈反应，仅剩低丰度 S3²⁻ 和…、SL15 显著反应，但稳定性优于 DD15、DDN 大幅降低（LiNO₃）、SLN 大幅降低（LiNO₃）（DD15 > SL15 > 含 LiNO₃ 的 DDN、SLN（作者定性））；离子电导率：DD15 未报告、SL15 未报告
表现：
  ① Li‖S 扣式 室温 0.05 C 循环（无 LiNO₃）｜硫载量 约 1.5 mg cm-2（理论面载量）；倍率 0.05 C；温度 室温（约 25 °C）；LiNO₃ 不含：穿梭效应：SL15 相对 DD15 变好（作者定性）（未报告：首圈容量、寿命或保持率、库仑效率、过电位）
  ② Li‖S 扣式 60 °C 0.05 C 循环（无 LiNO₃）｜硫载量 约 1.5 mg cm-2（理论面载量）；倍率 0.05 C；温度 60 °C；LiNO₃ 不含：穿梭效应：SL15 相对 DD15 变好（作者定性）；寿命（循环圈数）：SL15 相对 DD15 变好（作者定性）（未报告：首圈容量、库仑效率、过电位）
  ③ Li‖S 扣式 60 °C 0.05 C 循环（含 0.5 M LiNO₃）｜硫载量 约 1.5 mg cm-2（理论面载量）；倍率 0.05 C；温度 60 °C；LiNO₃ 含 0.5 M：穿梭效应：SLN 相对 DDN 差异小（作者定性）（未报告：首圈容量、寿命或保持率、库仑效率、过电位）
  ④ Li‖S 扣式 60 °C 0.05 C 循环：LiNO₃ 有无对比（与 T2、T3 同一批电池）｜硫载量 约 1.5 mg cm-2（理论面载量）；倍率 0.05 C；温度 60 °C；LiNO₃ 按配方不同：SLN、DDN 含 0.5 M；SL15、DD15 不含（LiNO₃…：穿梭效应：SLN 相对 SL15 变好（作者定性）；DDN 相对 DD15 变好（作者定性）（未报告：首圈容量、寿命或保持率、库仑效率、过电位）
机制：
  其他说法〔多硫化物穿梭、负极锂〕：SL 电解液黏度远高于 DME/DOL → 可能在动力学上减慢传质 → 无 LiNO₃ 时也抑制多硫化物穿梭；DME/DOL 黏度低、传质快 → 无 LiNO₃ 时促进穿梭（M1，推测）；结论部分：SL 电解液黏度很高，可能在动力学上减慢多硫化物在正极与锂负极间的扩散 → 抑制穿梭（作者称“一个可能原因”）（M2，推测）；HPLC：室温下 SL 电解液中的多硫化物与锂金属反应性低于 DME/DOL 电解液（M3）；电池循环与 HPLC 共同表明：无 LiNO₃ 时 SL 电解液中的穿梭被最小化（M4）；60 °C 无 LiNO₃ 的 DME/DOL 中锂金属与长链多硫化物剧烈反应（M5）；60 °C DME/DOL 中长链多硫化物被锂还原生成的可溶短、中链多硫化物回到正极 → 严重穿梭（Fig. 1C）（M6）；60 °C 无 LiNO₃ 时 SL 中的锂也与长链多硫化物显著反应，但稳定性优于 DME/DOL → 60 °C 下 SL 电池穿梭也较轻（M7）；转述：DME/DOL 中抑制穿梭靠 LiNO₃ 还原分解在锂负极形成 SEI；以往 XPS 将 SL 电解液中锂负极上的 SEI 与此机制联系（M8，转述）；作者认为以往 SL 电解液中锂金属的 XPS 分析不确定，不能排除其他因素也有助于抑制穿梭（引出黏度解释）（M9，推测）；转述他文 [23]：SL/DME 二元溶剂中 SL:DME 体积比降到 7:3 时出现穿梭并损害性能（M10，转述）；通用说法：穿梭源于锂金属与长链多硫化物在热力学上有利的反应，不可避免，只能靠动力学手段缓解（M11，转述）；作者自写的例外：60 °C 下 SLN 黏度低于 SL15，但 SL15 穿梭反而更明显 → 可能因有无 LiNO₃ 时锂表面 SEI 组成不同（黏度解释不能单独说明）（M12，推测）；HPLC：LiNO₃ 大幅降低锂金属与多硫化物的反应性，60 °C 下也如此（Fig. 2D、2H）（M13）；锂负极表面 SEI 组成的差异也可能有助于 SL 电解液抑制穿梭（M14，推测）；高温在热力学和动力学上都有利于穿梭 → 无 LiNO₃ 的 SL 电池 60 °C 穿梭严重；只有加 LiNO₃ 才能有效缓解（M15）
  作者主张：作者结论：SL 电解液虽有优势（室温无 LiNO₃ 也抑制穿梭），但与 DME/DOL 一样只是“compromised solution”（妥协方案）；未提出折中（适中溶剂化）或解耦设计，无最优配方；作者主张：高温下 SL 电解液必须加 LiNO₃ 才能有效缓解穿梭
```
