Repository: zhuonanli08/Li-S_Electrolyte_Conflicts

File: output/云端_2026-10-25_千问调试集53篇/设置对比/Max_关思考/raw/S39_r2.txt
{"paper_id":"S39","doi":"10.1021/acsenergylett.5c02200","formulations":[{"id":"DOL/DME","name":"DOL/DME (1:1, v/v)","components":[{"name":"DOL","role":"溶剂化溶剂","amount":"1","unit":"v/v"},{"name":"DME","role":"溶剂化溶剂","amount":"1","unit":"v/v"},{"name":"LiTFSI","role":"盐","amount":1.0,"unit":"M"}],"raw_formula":"DOL/DME (1:1, v/v) with 1.0 M LiTFSI","evidence_ids":["M0038","S0010","S0011"]},{"id":"DOL/F4DEE","name":"DOL/F4DEE (8:2, v/v)","components":[{"name":"DOL","role":"溶剂化溶剂","amount":"8","unit":"v/v"},{"name":"F4DEE","role":"弱或非溶剂化溶剂","amount":"2","unit":"v/v"},{"name":"LiTFSI","role":"盐","amount":1.0,"unit":"M"}],"raw_formula":"DOL/F4DEE (8:2, v/v) with 1.0 M LiTFSI","evidence_ids":["M0038","S0010","S0011"]},{"id":"DOL/TTE","name":"DOL/TTE (8:2, v/v)","components":[{"name":"DOL","role":"溶剂化溶剂","amount":"8","unit":"v/v"},{"name":"TTE","role":"弱或非溶剂化溶剂","amount":"2","unit":"v/v"},{"name":"LiTFSI","role":"盐","amount":1.0,"unit":"M"}],"raw_formula":"DOL/TTE (8:2, v/v) with 1.0 M LiTFSI","evidence_ids":["M0038","S0010","S0011"]},{"id":"DME","name":"DME","components":[{"name":"DME","role":"溶剂化溶剂","amount":"纯溶剂","unit":""},{"name":"LiTFSI","role":"盐","amount":1.0,"unit":"M"}],"raw_formula":"DME with 1.0 M LiTFSI","evidence_ids":["M0038"]},{"id":"DOL","name":"DOL","components":[{"name":"DOL","role":"溶剂化溶剂","amount":"纯溶剂","unit":""},{"name":"LiTFSI","role":"盐","amount":1.0,"unit":"M"}],"raw_formula":"DOL with 1.0 M LiTFSI","evidence_ids":["M0038"]},{"id":"F4DEE","name":"F4DEE","components":[{"name":"F4DEE","role":"弱或非溶剂化溶剂","amount":"纯溶剂","unit":""},{"name":"LiTFSI","role":"盐","amount":1.0,"unit":"M"}],"raw_formula":"F4DEE with 1.0 M LiTFSI","evidence_ids":["M0038"]}],"control_id":"DOL/DME","control_type":"常规醚基准（DOL/DME + LiTFSI + LiNO3）：正文性质测试用不含LiNO3的1.0 M LiTFSI，电池循环测试加0.2 M LiNO3","gradients":[{"name":"共溶剂种类（种类梯度）","order":["DOL/DME","DOL/F4DEE","DOL/TTE"],"values":["DOL/DME (1:1 v/v)","DOL/F4DEE (8:2 v/v)","DOL/TTE (8:2 v/v)"],"solvation_axis":"按 Li+ 溶剂化由强到弱；依据：作者 19F NMR 位移排序 DOL/TTE < DOL ≈ F4DEE < DOL/DME < DME","evidence_ids":["M0039"]},{"name":"Li2S6浓度（用量梯度）","order":["0.4 M","0.2 M","0.1 M"],"values":["0.4 M","0.2 M","0.1 M"],"solvation_axis":"按多硫化物浓度由高到低排","evidence_ids":["M0127"]}],"properties":[{"name":"Li+溶剂化","values":{"DOL/TTE":"最弱","DOL":"中等","F4DEE":"中等","DOL/F4DEE":"中等","DOL/DME":"较强","DME":"最强"},"direction":"DOL/TTE < DOL ≈ F4DEE < DOL/DME < DME","method":"19F NMR、Raman光谱、MD模拟","system":"1.0 M LiTFSI在各溶剂中","evidence_ids":["M0039","M0040","M0041"]},{"name":"多硫化物溶剂化","values":{"DOL/DME":"强","DOL/F4DEE":"弱","DOL/TTE":"弱"},"direction":"DOL/F4DEE和DOL/TTE弱于DOL/DME","method":"UV-vis光谱、MD模拟（S6 2-数密度分布）","system":"0.5 mM Li2S6（UV-vis）、0.1 M Li2S6（MD）在各溶剂中","evidence_ids":["M0051","M0052","M0053"]},{"name":"多硫化物溶解度","values":{"DME":"2.5 M","DOL":"0.41 M","F4DEE":"0.024 M","TTE":"几乎不溶","DOL/DME":"1.0 M","DOL/F4DEE":"0.38 M","DOL/TTE":"0.22 M"},"direction":"DOL/DME > DOL/F4DEE > DOL/TTE","method":"Li2S6溶解实验","system":"饱和及0.1 M Li2S6在各溶剂中","evidence_ids":["M0047","M0049"]},{"name":"离子电导率","values":{"DOL/F4DEE":"3.6 mS cm-1"},"direction":"所有测试电解液均 > 1.0 mS cm-1","method":"未报告具体方法","system":"1.0 M LiTFSI在各溶剂中","evidence_ids":["M0068","S0119"]}],"tests":[{"id":"S39-T1","name":"Li||Cu Aurbach法库仑效率","cell":"Li||Cu 扣式","conditions":{"sulfur_loading":"不适用","ES":"不适用","ES_unit":"不适用","Li_thickness":"200 μm","rate":"0.5 mA cm-2","formation":"0.5 mA cm-2 10 h 沉积 + 同条件锂库沉积","temperature":"未报告","LiNO3":"不含","one_C":"不适用"},"formulations":["DME","DOL/DME","DOL","F4DEE","DOL/F4DEE","DOL/TTE"],"evidence_ids":["M0070","S0015","S0016","S0017","S0018","S0019"],"results":[{"id":"S39-T1-R1","metric":"库仑效率","A":"DOL/F4DEE","B":"DOL/DME","value_A":98.25,"value_B":null,"unit":"%","point":"Aurbach法","basis":"qualitative","direction_text":"变好","same_conditions":true,"evidence_ids":["M0071"],"reason":"正文仅给出DOL/F4DEE最高CE 98.25%，其余配方数值在图上未读；作者定性为最高"},{"id":"S39-T1-R2","metric":"库仑效率","A":"DOL/TTE","B":"DOL/DME","value_A":null,"value_B":null,"unit":"%","point":"Aurbach法","basis":"qualitative","direction_text":"变好","same_conditions":true,"evidence_ids":["M0070"],"reason":"作者定性：较弱Li+溶剂化的电解液一般给出更高CE"}]},{"id":"S39-T2","name":"Li||Cu长循环剥离/沉积","cell":"Li||Cu 扣式","conditions":{"sulfur_loading":"不适用","ES":"不适用","ES_unit":"不适用","Li_thickness":"200 μm","rate":"0.5 mA cm-2","formation":"未报告","temperature":"未报告","LiNO3":"不含","one_C":"不适用"},"formulations":["DOL/DME","DOL/F4DEE","DOL/TTE"],"evidence_ids":["M0073","S0131"],"results":[{"id":"S39-T2-R1","metric":"库仑效率","A":"DOL/F4DEE","B":"DOL/DME","value_A":93.30,"value_B":null,"unit":"%","point":"平均CE","basis":"figure_only","direction_text":"不判","same_conditions":true,"evidence_ids":[],"reason":"DOL/DME在40圈内roll-over，DOL/F4DEE平均CE 93.30%来自图S12标注，未在正文文字中给出对照数值"}]},{"id":"S39-T3","name":"Li||CP GITT放电（0.1 M Li2S6）","cell":"Li||碳纸(CP) 扣式","conditions":{"sulfur_loading":"不适用（碳纸+0.1 M Li2S6阴极液）","ES":"不适用","ES_unit":"不适用","Li_thickness":"200 μm","rate":"0.12 mA cm-2脉冲，6 min放电+30 min静置","formation":"无","temperature":"未报告","LiNO3":"含 0.1 M","one_C":"不适用"},"formulations":["DOL/DME","DOL/F4DEE","DOL/TTE"],"evidence_ids":["M0089","S0043","S0044","S0045","S0046"],"results":[{"id":"S39-T3-R1","metric":"指定圈容量","A":"DOL/F4DEE","B":"DOL/DME","value_A":500,"value_B":900,"unit":"mAh g-1","point":"stage II（~2.1 V平台）首次GITT放电","basis":"numeric","direction_text":"变坏","same_conditions":true,"evidence_ids":["M0094"],"reason":"DOL/F4DEE stage II容量低于DOL/DME"},{"id":"S39-T3-R2","metric":"指定圈容量","A":"DOL/TTE","B":"DOL/DME","value_A":400,"value_B":900,"unit":"mAh g-1","point":"stage II（~2.1 V平台）首次GITT放电","basis":"numeric","direction_text":"变坏","same_conditions":true,"evidence_ids":["M0094"],"reason":"DOL/TTE stage II容量最低"},{"id":"S39-T3-R3","metric":"指定圈容量","A":"DOL/F4DEE","B":"DOL/DME","value_A":650,"value_B":650,"unit":"mAh g-1","point":"stage III（~1.8 V平台）首次GITT放电","basis":"numeric","direction_text":"差异小","same_conditions":true,"evidence_ids":["M0095"],"reason":"三者均约650 mAh g-1，|650-650|/650=0%<5%"},{"id":"S39-T3-R4","metric":"过电位","A":"DOL/F4DEE","B":"DOL/DME","value_A":null,"value_B":null,"unit":"","point":"GITT放电各阶段","basis":"qualitative","direction_text":"差异小","same_conditions":true,"evidence_ids":["M0097"],"reason":"作者定性：不同LiPS溶剂化下过电位相似"}]},{"id":"S39-T4","name":"Li||CP GITT充电（0.1 M Li2S6）","cell":"Li||碳纸(CP) 扣式","conditions":{"sulfur_loading":"不适用（碳纸+0.1 M Li2S6阴极液）","ES":"不适用","ES_unit":"不适用","Li_thickness":"200 μm","rate":"0.12 mA cm-2脉冲，6 min充电+30 min静置","formation":"先GITT放电至1.6 V","temperature":"未报告","LiNO3":"含 0.1 M","one_C":"不适用"},"formulations":["DOL/DME","DOL/F4DEE","DOL/TTE"],"evidence_ids":["M0099","S0043","S0044","S0045","S0046"],"results":[{"id":"S39-T4-R1","metric":"指定圈容量","A":"DOL/DME","B":"DOL/F4DEE","value_A":null,"value_B":null,"unit":"","point":"stage IV（~2.25 V平台）首次GITT充电","basis":"qualitative","direction_text":"变好","same_conditions":true,"evidence_ids":["M0109"],"reason":"作者定性：DOL/DME在stage IV比容量最高"},{"id":"S39-T4-R2","metric":"指定圈容量","A":"DOL/F4DEE","B":"DOL/DME","value_A":null,"value_B":null,"unit":"","point":"stage V（~2.35 V平台）首次GITT充电","basis":"qualitative","direction_text":"差异小","same_conditions":true,"evidence_ids":["M0110"],"reason":"作者定性：三种电解液stage V比容量几乎相同"},{"id":"S39-T4-R3","metric":"过电位","A":"DOL/F4DEE","B":"DOL/DME","value_A":null,"value_B":null,"unit":"","point":"GITT充电","basis":"qualitative","direction_text":"差异小","same_conditions":true,"evidence_ids":["M0100"],"reason":"作者定性：三种电解液过电位相似"}]},{"id":"S39-T5","name":"Li||CP GITT放电（不同Li2S6浓度）","cell":"Li||碳纸(CP) 扣式","conditions":{"sulfur_loading":"不适用","ES":"不适用","ES_unit":"不适用","Li_thickness":"200 μm","rate":"0.12 mA cm-2脉冲","formation":"无","temperature":"未报告","LiNO3":"含 0.1 M","one_C":"不适用"},"formulations":["DOL/DME","DOL/F4DEE","DOL/TTE"],"evidence_ids":["M0120","S0043","S0044","S0045"],"results":[{"id":"S39-T5-R1","metric":"过电位","A":"全梯度","B":"全梯度","value_A":null,"value_B":null,"unit":"","point":"GITT放电70% DOD","basis":"qualitative","direction_text":"变好","same_conditions":true,"evidence_ids":["M0122"],"reason":"作者定性：较高LiPS浓度的电池始终表现出更小的GITT过电位"}]},{"id":"S39-T6","name":"Li||C/S GITT放电","cell":"Li||C/S 扣式","conditions":{"sulfur_loading":"3.5 mg cm-2","ES":"10","ES_unit":"μL mg-1（体积基）","Li_thickness":"200 μm","rate":"0.42 mA cm-2脉冲，6 min放电+30 min静置","formation":"无","temperature":"未报告","LiNO3":"含 0.2 M","one_C":"1200 mA g-1"},"formulations":["DOL/DME","DOL/F4DEE","DOL/TTE"],"evidence_ids":["M0137","S0041","S0047","S0048","S0049","S0050","S0011"],"results":[{"id":"S39-T6-R1","metric":"首圈容量","A":"DOL/DME","B":"DOL/F4DEE","value_A":null,"value_B":null,"unit":"","point":"GITT放电总容量","basis":"qualitative","direction_text":"变好","same_conditions":true,"evidence_ids":["M0139"],"reason":"作者定性：DOL/DME给出最高放电容量"},{"id":"S39-T6-R2","metric":"过电位","A":"DOL/F4DEE","B":"DOL/TTE","value_A":null,"value_B":null,"unit":"","point":"GITT放电","basis":"qualitative","direction_text":"变好","same_conditions":true,"evidence_ids":["M0141"],"reason":"作者定性：DOL/F4DEE因更高LiPS溶解度在LiPS氧化还原动力学上优于DOL/TTE"},{"id":"S39-T6-R3","metric":"过电位","A":"DOL/TTE","B":"DOL/DME","value_A":null,"value_B":null,"unit":"","point":"GITT放电","basis":"qualitative","direction_text":"变坏","same_conditions":true,"evidence_ids":["M0140"],"reason":"作者定性：随LiPS溶解度降低观察到更高GITT过电位"}]},{"id":"S39-T7","name":"Li||S 扣式 0.1 C 长循环","cell":"Li||S 扣式","conditions":{"sulfur_loading":"3.5 mg cm-2","ES":"10","ES_unit":"μL mg-1（体积基）","Li_thickness":"200 μm","rate":"0.1 C","formation":"0.05 C 2圈","temperature":"未报告","LiNO3":"含 0.2 M","one_C":"1200 mA g-1"},"formulations":["DOL/DME","DOL/F4DEE","DOL/TTE"],"evidence_ids":["M0145","M0148","S0041","S0047","S0050","S0011","S0251"],"results":[{"id":"S39-T7-R1","metric":"寿命（循环圈数）","A":"DOL/F4DEE","B":"DOL/DME","value_A":180,"value_B":55,"unit":"圈","point":"0.1 C长循环至快速衰减","basis":"numeric","direction_text":"变好","same_conditions":true,"evidence_ids":["M0149","M0159"],"reason":"DOL/DME 55圈后快速衰减，DOL/F4DEE超过180圈；|180-55|/180=69.4%>5%"},{"id":"S39-T7-R2","metric":"寿命（循环圈数）","A":"DOL/TTE","B":"DOL/DME","value_A":null,"value_B":55,"unit":"圈","point":"0.1 C长循环","basis":"qualitative","direction_text":"变好","same_conditions":true,"evidence_ids":["M0149","M0157"],"reason":"DOL/DME 55圈失效，DOL/TTE持续循环但容量激活缓慢，寿命长于DOL/DME"},{"id":"S39-T7-R3","metric":"首圈容量","A":"DOL/F4DEE","B":"DOL/DME","value_A":null,"value_B":null,"unit":"","point":"0.1 C化成后第1圈","basis":"figure_only","direction_text":"不判","same_conditions":true,"evidence_ids":[],"reason":"正文仅定性说DOL/DME最高（GITT），0.1 C循环首圈容量仅在图5d和图S32上，需读图"},{"id":"S39-T7-R4","metric":"库仑效率","A":"DOL/F4DEE","B":"DOL/DME","value_A":null,"value_B":null,"unit":"","point":"0.1 C长循环","basis":"figure_only","direction_text":"不判","same_conditions":true,"evidence_ids":[],"reason":"正文未给数值，仅在图S32上"}]},{"id":"S39-T8","name":"Li||S 扣式 EIS（100圈后）","cell":"Li||S 扣式","conditions":{"sulfur_loading":"3.5 mg cm-2","ES":"10","ES_unit":"μL mg-1（体积基）","Li_thickness":"200 μm","rate":"0.1 C（测前循环条件）","formation":"0.05 C 2圈","temperature":"未报告","LiNO3":"含 0.2 M","one_C":"1200 mA g-1"},"formulations":["DOL/DME","DOL/F4DEE","DOL/TTE"],"evidence_ids":["M0160","S0051","S0041","S0047","S0050"],"results":[{"id":"S39-T8-R1","metric":"阻抗","A":"DOL/F4DEE","B":"DOL/DME","value_A":null,"value_B":null,"unit":"","point":"Rct（电荷转移电阻）100圈后","basis":"qualitative","direction_text":"差异小","same_conditions":true,"evidence_ids":["M0161"],"reason":"作者定性：DOL/F4DEE和DOL/DME因LiPS溶解度优势具有较小Rct"},{"id":"S39-T8-R2","metric":"阻抗","A":"DOL/F4DEE","B":"DOL/DME","value_A":null,"value_B":null,"unit":"","point":"RSEI（SEI电阻）100圈后","basis":"qualitative","direction_text":"变好","same_conditions":true,"evidence_ids":["M0162"],"reason":"作者定性：DOL/F4DEE和DOL/TTE的RSEI小于DOL/DME"},{"id":"S39-T8-R3","metric":"阻抗","A":"DOL/DME","B":"DOL/F4DEE","value_A":null,"value_B":null,"unit":"","point":"Rbulk（体相电阻）100圈后","basis":"qualitative","direction_text":"变坏","same_conditions":true,"evidence_ids":["M0163"],"reason":"作者定性：DOL/DME中Rbulk急剧增加"}]},{"id":"S39-T9","name":"Li||S 单层软包 0.1 C 长循环","cell":"Li||S 单层软包","conditions":{"sulfur_loading":"3.5 mg cm-2","ES":"8","ES_unit":"μL mg-1（体积基）","Li_thickness":"50 μm","rate":"0.1 C","formation":"0.05 C 2圈","temperature":"未报告","LiNO3":"含 0.2 M","one_C":"1200 mA g-1"},"formulations":["DOL/F4DEE"],"evidence_ids":["S0052","S0053","S0054","S0055","S0056","S0050","S0041","S0011"],"results":[{"id":"S39-T9-R1","metric":"寿命（循环圈数）","A":"DOL/F4DEE","B":"DOL/F4DEE","value_A":null,"value_B":null,"unit":"","point":"0.1 C长循环","basis":"figure_only","direction_text":"不判","same_conditions":true,"evidence_ids":[],"reason":"软包仅测了DOL/F4DEE一个配方，无对照可比较"}}]}],"mechanisms":[{"id":"S39-M1","summary":"Li+溶解度和溶剂化主要决定电解液离子电导率和锂负极剥离/沉积的可逆性","A":"全梯度","B":"全梯度","property":"Li+溶剂化和溶解度","categories":["负极锂"],"source_type":"本文结论","evidence_ids":["M0003"],"test_ids":[],"side":"其他"},{"id":"S39-M2","summary":"LiPS溶剂化控制S8、LiPS和Li2S相互转化的热力学，而LiPS溶解度决定其氧化还原动力学","A":"全梯度","B":"全梯度","property":"多硫化物溶剂化和溶解度","categories":["正极反应"],"source_type":"本文结论","evidence_ids":["M0004"],"test_ids":["S39-T3","S39-T4","S39-T5","S39-T6"],"side":"其他"},{"id":"S39-M3","summary":"采用F4DEE共溶剂，具有低LiPS溶解度但中等Li+溶剂化，增强锂负极稳定性同时维持足够硫正极动力学，延长循环寿命","A":"DOL/F4DEE","B":"DOL/DME","property":"Li+溶剂化中等、多硫化物溶解度低","categories":["负极锂","正极反应"],"source_type":"本文结论","evidence_ids":["M0005"],"test_ids":["S39-T7"],"side":"其他"},{"id":"S39-M4","summary":"常规醚类电解液高LiPS溶解度和强溶剂化导致严重穿梭效应和锂负极副反应，限制循环寿命","A":"DOL/DME","B":"DOL/F4DEE","property":"多硫化物溶解度高、多硫化物溶剂化强","categories":["多硫化物穿梭","负极锂"],"source_type":"转述他文或通用说法","evidence_ids":["M0011"],"test_ids":[],"side":"强侧"},{"id":"S39-M5","summary":"DOL/F4DEE中的中等Li+溶剂化有效调控锂剥离/沉积，提高负极稳定性","A":"DOL/F4DEE","B":"DOL/DME","property":"Li+溶剂化中等","categories":["负极锂"],"source_type":"本文结论","evidence_ids":["M0022"],"test_ids":["S39-T1","S39-T7"],"side":"强侧"},{"id":"S39-M6","summary":"弱LiPS溶剂化热力学上有利于短链LiPS，促进充电时LiPS向S8的氧化转化，增强硫正极可逆性并保护锂负极免受腐蚀性长链LiPS侵蚀","A":"DOL/F4DEE","B":"DOL/DME","property":"多硫化物溶剂化弱","categories":["正极反应","多硫化物穿梭","负极锂"],"source_type":"本文结论","evidence_ids":["M0023","M0024"],"test_ids":["S39-T3","S39-T4","S39-T7"],"side":"强侧"},{"id":"S39-M7","summary":"小Li-S氧化还原过电位与高LiPS溶解度相关，因为促进了LiPS扩散；DOL/F4DEE的中等LiPS溶解度支持快速硫氧化还原动力学","A":"DOL/F4DEE","B":"DOL/TTE","property":"多硫化物溶解度中等","categories":["正极反应"],"source_type":"本文结论","evidence_ids":["M0025","M0026"],"test_ids":["S39-T5","S39-T6","S39-T7"],"side":"弱侧"},{"id":"S39-M8","summary":"较弱Li+溶剂化的电解液通常给出更高CE，DOL/F4DEE给出最高CE 98.25%","A":"DOL/F4DEE","B":"DOL/DME","property":"Li+溶剂化中等（较弱）","categories":["负极锂"],"source_type":"本文结论","evidence_ids":["M0070","M0071"],"test_ids":["S39-T1"],"side":"强侧"},{"id":"S39-M9","summary":"DOL/F4DEE中富TFSI-阴离子和F4DEE的Li+溶剂化层产生富LiF SEI，实现致密锂沉积形貌，对高CE起关键作用","A":"DOL/F4DEE","B":"DOL/DME","property":"Li+溶剂化结构（阴离子主导）","categories":["负极锂"],"source_type":"本文结论","evidence_ids":["M0077","M0078"],"test_ids":["S39-T1"],"side":"强侧"},{"id":"S39-M10","summary":"DOL/F4DEE中中等LiPS溶解度通过限制电解液中腐蚀性LiPS浓度来增强锂负极循环性","A":"DOL/F4DEE","B":"DOL/DME","property":"多硫化物溶解度中等","categories":["负极锂","多硫化物穿梭"],"source_type":"本文结论","evidence_ids":["M0078"],"test_ids":["S39-T7"],"side":"强侧"},{"id":"S39-M11","summary":"弱LiPS溶剂化也抑制锂金属上的寄生腐蚀反应","A":"DOL/F4DEE","B":"DOL/DME","property":"多硫化物溶剂化弱","categories":["负极锂","多硫化物穿梭"],"source_type":"本文结论","evidence_ids":["M0086"],"test_ids":[],"side":"强侧"},{"id":"S39-M12","summary":"弱LiPS溶剂化使链缩短过程更依赖短链LiPS（液-固）还原而非长链LiPS（液-液）还原，牺牲部分stage II容量但保护锂负极免受更具腐蚀性的长链LiPS侵蚀","A":"DOL/F4DEE","B":"DOL/DME","property":"多硫化物溶剂化弱","categories":["正极反应","负极锂","多硫化物穿梭"],"source_type":"本文结论（与他文一致）","evidence_ids":["M0096","M0097"],"test_ids":["S39-T3"],"side":"强侧"},{"id":"S39-M13","summary":"强LiPS溶剂化促进固-液氧化（stage IV），但使液-固氧化（stage V）变得不利，导致充电末期DOL/DME中保留显著浓度的长链LiPS","A":"DOL/DME","B":"DOL/F4DEE","property":"多硫化物溶剂化强","categories":["正极反应"],"source_type":"本文结论","evidence_ids":["M0109","M0111","M0112"],"test_ids":["S39-T4"],"side":"强侧"},{"id":"S39-M14","summary":"未转化的长链LiPS导致下一圈容量损失，穿梭的LiPS触发寄生腐蚀反应影响锂负极循环性，且延迟的LiPS-S8氧化加速LiNO3不可逆消耗","A":"DOL/DME","B":"DOL/F4DEE","property":"多硫化物溶剂化强导致长链LiPS残留","categories":["正极反应","多硫化物穿梭","负极锂","电解液消耗"],"source_type":"本文结论（与他文一致）","evidence_ids":["M0113","M0114","M0115"],"test_ids":["S39-T7"],"side":"强侧"},{"id":"S39-M15","summary":"DOL/F4DEE中弱LiPS溶剂化虽部分牺牲比容量，但抑制腐蚀性长链LiPS形成并提升硫活性材料可逆性，导致容量与循环寿命之间的权衡","A":"DOL/F4DEE","B":"DOL/DME","property":"多硫化物溶剂化弱","categories":["正极反应","多硫化物穿梭","负极锂"],"source_type":"本文结论","evidence_ids":["M0116","M0117","M0118"],"test_ids":["S39-T3","S39-T7"],"side":"强侧"},{"id":"S39-M16","summary":"浓度极化eta_con主导总过电位，更高LiPS浓度（由更大溶解度实现）抑制eta_con从而加速LiPS还原","A":"全梯度","B":"全梯度","property":"多硫化物溶解度","categories":["正极反应"],"source_type":"本文结论（与他文一致）","evidence_ids":["M0126","M0136"],"test_ids":["S39-T5","S39-T6"],"side":"其他"},{"id":"S39-M17","summary":"DOL/DME中强Li+溶剂化和强LiPS溶剂化引发差的硫可逆性和严重锂负极退化，导致仅55圈后快速容量衰减，对应长链LiPS腐蚀和低CE（差Li SEI）的解耦影响","A":"DOL/DME","B":"DOL/F4DEE","property":"Li+溶剂化强、多硫化物溶剂化强","categories":["正极反应","多硫化物穿梭","负极锂"],"source_type":"本文结论","evidence_ids":["M0149","M0150"],"test_ids":["S39-T7"],"side":"强侧"},{"id":"S39-M18","summary":"DOL/TTE因低LiPS溶解度持续遭受差的硫活性材料利用率，表现为缓慢容量激活和过电位恢复","A":"DOL/TTE","B":"DOL/F4DEE","property":"多硫化物溶解度低","categories":["正极反应"],"source_type":"本文结论","evidence_ids":["M0157"],"test_ids":["S39-T7"],"side":"弱侧"},{"id":"S39-M19","summary":"DOL/F4DEE通过中等Li+溶剂化和弱LiPS溶剂化稳定锂负极，同时因中等LiPS溶解度维持足够正极动力学，延长循环寿命超过180圈","A":"DOL/F4DEE","B":"DOL/DME","property":"Li+溶剂化中等、多硫化物溶剂化弱、多硫化物溶解度中等","categories":["负极锂","正极反应"],"source_type":"本文结论","evidence_ids":["M0158","M0159"],"test_ids":["S39-T7"],"side":"其他"},{"id":"S39-M20","summary":"弱LiPS溶剂化可以抑制锂负极化学腐蚀，尽管其益处相对较小","A":"DOL/F4DEE","B":"DOL/DME","property":"多硫化物溶剂化弱","categories":["负极锂","多硫化物穿梭"],"source_type":"本文结论","evidence_ids":["S0177","S0178"],"test_ids":[],"side":"强侧"}],"design_claims":[{"summary":"解耦：通过部分氟化甘醇二甲醚（F4DEE）共溶剂策略，将Li+和LiPS的溶剂化与溶解度效应解耦。F4DEE提供高LiTFSI溶解度、中等Li+溶剂化、中等LiPS溶解度和弱LiPS溶剂化，兼顾锂负极稳定性和硫正极动力学。最优配方：DOL/F4DEE (8:2 v/v) + 1.0 M LiTFSI + 0.2 M LiNO3","evidence_ids":["M0002","M0005","M0054","M0166","M0171"]}],"figure_requests":[{"test_id":"S39-T7","figure":"Fig. 5d","part":"main","metric":"首圈容量","A":"DOL/F4DEE","B":"DOL/DME","target_point":"化成后0.1 C第1圈","anchor_quote_ids":[],"reason":"Li||S循环类测试缺同一测试容量侧：正文仅定性说DOL/DME最高（GITT），0.1 C循环首圈容量只在图上；无锚点"},{"test_id":"S39-T7","figure":"Figure S32","part":"si","metric":"库仑效率","A":"DOL/F4DEE","B":"DOL/DME","target_point":"0.1 C长循环","anchor_quote_ids":[],"reason":"Li||S循环类测试缺同一测试容量侧：正文未给CE数值，仅在图上；无锚点"},{"test_id":"S39-T7","figure":"Figure S33","part":"si","metric":"指定圈容量","A":"DOL/TTE","B":"DOL/DME","target_point":"0.1 C第3、5、7、10圈","anchor_quote_ids":[],"reason":"梯度上只在图里有数的档：正文定性描述DOL/TTE缓慢容量激活，具体数值在图上；无锚点"}],"gaps":["S39-T1 未报告温度","S39-T3 未报告温度","S39-T7 未报告温度","S39-T7 首圈容量和库仑效率正文未给数值，仅在图上","S39-T9 仅测DOL/F4DEE一个配方，无对照"],"source_review":{"main":true,"si":true,"notes":"通读正文与SI；未读任何既有提取结果。正文349句、SI 355句全部阅读。配方比例正文写8:2、SI写4:1，两者等价（均为DOL 80 vol%）。LiNO3用量：Li||CP GITT用0.1 M，Li||S电池用0.2 M（SI Note S2优化结果）。"}}
