Repository: zhuonanli08/Li-S_Electrolyte_Conflicts

File: output/云端_2026-10-27_同步冲突_本机草稿备份/S21_本机未完成.json
{
  "paper_id": "S21",
  "doi": "10.1002/aenm.202500802",
  "formulations": [
    {"id": "0DTL", "name": "0DTL electrolyte（CE，conventional ether electrolyte）",
     "components": [
       {"name": "LiTFSI", "role": "盐", "amount": 1, "unit": "M"},
       {"name": "DME", "role": "溶剂化溶剂", "amount": 95, "unit": "v/v（DME/THF=95/5）"},
       {"name": "THF", "role": "溶剂化溶剂", "amount": 5, "unit": "v/v（DME/THF=95/5）"}
     ],
     "raw_formula": "1M LiTFSI in DME/THF=95/5(v/v)", "evidence_ids": ["S0195", "M0032"]},
    {"id": "50DTL", "name": "50DTL",
     "components": [
       {"name": "LiTFSI", "role": "盐", "amount": 1, "unit": "M"},
       {"name": "DME", "role": "溶剂化溶剂", "amount": 45, "unit": "v/v/v（DME/THF/DTL=45/5/50）"},
       {"name": "THF", "role": "溶剂化溶剂", "amount": 5, "unit": "v/v/v（DME/THF/DTL=45/5/50）"},
       {"name": "DTL（1,2-dimethylbenzene）", "role": "弱或非溶剂化溶剂", "amount": 50, "unit": "v/v/v（DME/THF/DTL=45/5/50）"}
     ],
     "raw_formula": "1M LiTFSI in DME/THF/DTL=45/5/50(v/v/v)", "evidence_ids": ["S0195"]},
    {"id": "60DTL", "name": "60DTL electrolyte（CPE，clustered polysulfide electrolyte）",
     "components": [
       {"name": "LiTFSI", "role": "盐", "amount": 1, "unit": "M"},
       {"name": "DME", "role": "溶剂化溶剂", "amount": 35, "unit": "v/v/v（DME/THF/DTL=35/5/60）"},
       {"name": "THF", "role": "溶剂化溶剂", "amount": 5, "unit": "v/v/v（DME/THF/DTL=35/5/60）"},
       {"name": "DTL（1,2-dimethylbenzene）", "role": "弱或非溶剂化溶剂", "amount": 60, "unit": "v/v/v（DME/THF/DTL=35/5/60）"}
     ],
     "raw_formula": "1M LiTFSI in DME/THF/DTL=35/5/60(v/v/v)", "evidence_ids": ["S0195", "M0032"]},
    {"id": "70DTL", "name": "70DTL",
     "components": [
       {"name": "LiTFSI", "role": "盐", "amount": 1, "unit": "M"},
       {"name": "DME", "role": "溶剂化溶剂", "amount": 25, "unit": "v/v/v（DME/THF/DTL=25/5/70）"},
       {"name": "THF", "role": "溶剂化溶剂", "amount": 5, "unit": "v/v/v（DME/THF/DTL=25/5/70）"},
       {"name": "DTL（1,2-dimethylbenzene）", "role": "弱或非溶剂化溶剂", "amount": 70, "unit": "v/v/v（DME/THF/DTL=25/5/70）"}
     ],
     "raw_formula": "1M LiTFSI in DME/THF/DTL=25/5/70(v/v/v)", "evidence_ids": ["S0195"]},
    {"id": "80DTL", "name": "80DTL",
     "components": [
       {"name": "LiTFSI", "role": "盐", "amount": 1, "unit": "M"},
       {"name": "DME", "role": "溶剂化溶剂", "amount": 15, "unit": "v/v/v（DME/THF/DTL=15/5/80）"},
       {"name": "THF", "role": "溶剂化溶剂", "amount": 5, "unit": "v/v/v（DME/THF/DTL=15/5/80）"},
       {"name": "DTL（1,2-dimethylbenzene）", "role": "弱或非溶剂化溶剂", "amount": 80, "unit": "v/v/v（DME/THF/DTL=15/5/80）"}
     ],
     "raw_formula": "1M LiTFSI in DME/THF/DTL=15/5/80(v/v/v)", "evidence_ids": ["S0195"]},
    {"id": "DOL/DME", "name": "DOL/DME electrolyte（traditional electrolyte）",
     "components": [
       {"name": "LiTFSI", "role": "盐", "amount": 1, "unit": "M"},
       {"name": "DOL", "role": "溶剂化溶剂", "amount": 1, "unit": "v/v（DOL/DME=1/1）"},
       {"name": "DME", "role": "溶剂化溶剂", "amount": 1, "unit": "v/v（DOL/DME=1/1）"}
     ],
     "raw_formula": "1 mol L−1 LiTFSI in DOL/DME (DOL/DME = 1/1, v/v)；购入的传统电解液为 1M LiTFSI in DME and DOL (1:1 v/v) with 1wt% LiNO3（LiNO₃ 按测试条件另记）",
     "evidence_ids": ["M0185", "S0001", "S0124"]}
  ],
  "control_id": "0DTL",
  "control_type": "不含 LiNO₃ 的自配对照：0DTL（1 M LiTFSI，DME/THF=95/5）；另有 DOL/DME 1:1 对照（倍率对比与部分循环测试含 1 wt% LiNO₃）",
  "gradients": [
    {"name": "DTL 体积分数（用量梯度；盐固定 1 M，DTL 顶替 DME）",
     "order": ["0DTL", "50DTL", "60DTL", "70DTL", "80DTL"],
     "values": ["0%", "50%", "60%", "70%", "80%"],
     "solvation_axis": "按 Li⁺ 溶剂化由强到弱（配位溶剂 DME 比例递减、DTL 为非配位溶剂）；依据：作者 DN/ESP 判 DTL 不配位、Raman 自由 DME 随 DTL 增加减少；注意 7Li NMR 位移非单调（50–60% 最低）",
     "evidence_ids": ["S0195", "M0027", "M0043", "M0046"]}
  ],
  "properties": [
    {"name": "多硫化物溶解度",
     "values": {"0DTL": ">4000 mmol L−1（硫原子）", "50DTL": "305 mmol L−1", "60DTL": "247 mmol L−1", "70DTL": "101 mmol L−1", "80DTL": "未报告"},
     "direction": "沿梯度降低",
     "method": "UV-vis（饱和液稀释 20 倍，以 2 mmol L−1 Li2S6/DME 为标样）",
     "system": "饱和 Li2S6 溶液：由 0.4 mol L−1 Li2S6/DME 溶液按各配方溶剂比例混配、搅拌 24 h 后过滤；是否含 1 M LiTFSI 原文未写明；纯 DTL 完全不溶",
     "evidence_ids": ["M0040", "S0195", "S0019", "S0020", "M0036"]},
    {"name": "Li⁺ 溶剂化（7Li NMR 化学位移）",
     "values": {"0DTL": "位移较高", "50DTL": "位移最低（50–60%）", "60DTL": "位移最低（50–60%）", "70DTL": "位移回升（>60%）", "80DTL": "位移回升（>60%）"},
     "direction": "随 DTL 增加先降后升，50–60% 最低；作者解释为 Li⁺–TFSI⁻ 配位增强，>60% 时配位溶剂不足、配位环境被破坏",
     "method": "7Li NMR",
     "system": "1 mol L−1 LiTFSI 的各电解液，不含多硫化物（另测以 Li2S6 为唯一锂盐的体系也随 DTL 增加位移降低）",
     "evidence_ids": ["M0044", "M0046", "M0048", "M0049"]},
    {"name": "Li⁺ 溶剂化（Raman 自由 DME 峰）",
     "values": {"0DTL": "自由 DME 峰最强", "50DTL": "随 DTL 增加减弱（无数值）", "60DTL": "随 DTL 增加减弱（无数值）", "70DTL": "随 DTL 增加减弱（无数值）", "80DTL": "最弱"},
     "direction": "847 cm−1 自由 DME 峰随 DTL 0%→80% 减弱（自由 DME 减少、配位 DME 增加）",
     "method": "Raman",
     "system": "1 mol L−1 LiTFSI 的各电解液，不含多硫化物",
     "evidence_ids": ["M0043"]},
    {"name": "多硫化物溶剂化（存在状态）",
     "values": {"0DTL": "Li2S4 以自由中性分子存在，溶剂化层内只有 DME 或 THF；Li(Li2S4)–O(TFSI) 配位数 0；加多硫化物后 19F 峰几乎不移", "60DTL": "Li2S4 在 TFSI⁻ 介导下聚集成簇；Li(Li2S4)–O(TFSI) 配位数 0.72；19F 位移增加 ≈0.2 ppm"},
     "direction": "60DTL 中多硫化物由溶剂溶剂化的自由分子转为与 TFSI⁻ 成簇",
     "method": "MLMD（M3GNet 势）、19F/7Li NMR、UV-vis、Raman",
     "system": "MD：120 LiTFSI + 30 Li2S4 + 溶剂盒子；NMR：1 mol L−1 LiTFSI + 20 mmol L−1 Li2S4 或 Li2S6（低浓度，非饱和）",
     "evidence_ids": ["M0062", "M0063", "M0066", "M0067"]},
    {"name": "离子电导率",
     "values": {"0DTL": "未报告", "50DTL": "未报告", "60DTL": "未报告", "70DTL": "急剧降低（作者文字，无数值）", "80DTL": "较低（作者文字，无数值）"},
     "direction": "作者称 DTL >60% 时降低（配位溶剂减少）",
     "method": "未报告",
     "system": "未报告",
     "evidence_ids": ["M0107", "S0135"]},
    {"name": "Li⁺ 扩散系数（电池内，Randles–Sevcik）",
     "values": {"0DTL": "R1 6.51 × 10−9、R2 4.33 × 10−9、O1 2.65 × 10−8 cm2 s−1", "60DTL": "R1 1.12 × 10−8、R2 1.98 × 10−8、O1 3.58 × 10−8 cm2 s−1"},
     "direction": "60DTL 高于 0DTL",
     "method": "CV 变扫速（0.1–0.5 mV s−1）Ip–v1/2 拟合",
     "system": "Li‖S 电池（非简化溶液）",
     "evidence_ids": ["M0164"]}
  ],
  "tests": [
    {"id": "S21-T1", "name": "Li‖S 扣式 0.1 C 首两圈充放电（DTL 梯度）", "cell": "Li‖S 扣式（CR2025）",
     "conditions": {"sulfur_loading": "≈1.2 mg cm-2（每片约 2.4 mg 硫）", "ES": "14.6", "ES_unit": "µL mg⁻¹（体积基）",
       "Li_thickness": "1.0 mm（推定：购入锂片规格 Ф15.6 × 1.0 mm）", "rate": "0.1 C",
       "formation": "未报告（S0039 的 0.1 C 2 圈活化针对高倍率测试）", "temperature": "未报告",
       "LiNO3": "不含（S0008：除特别说明不加）", "one_C": "未报告",
       "electrolyte_volume": "35 µL", "voltage_window": "1.2–3.2 V", "cathode": "rGO/S 或 KB/S（S0031 写 rGO/S；Table S4/S5 写 Ketjen black）"},
     "formulations": ["0DTL", "50DTL", "60DTL", "70DTL", "80DTL"],
     "evidence_ids": ["S0029", "S0032", "S0005", "S0031", "S0037", "S0008", "S0123"],
     "results": [
       {"id": "S21-T1-R1", "metric": "首圈容量", "A": "60DTL", "B": "0DTL", "value_A": 1371, "value_B": 1002, "unit": "mAh g-1", "point": "0.1 C 首圈放电（initial specific capacity）", "basis": "numeric", "direction_text": "变好", "same_conditions": true, "evidence_ids": ["M0136"], "reason": "正文给出两数"},
       {"id": "S21-T1-R2", "metric": "过电位", "A": "60DTL", "B": "0DTL", "value_A": 116, "value_B": 173, "unit": "mV", "point": "0.1 C，原文未写圈数", "basis": "numeric", "direction_text": "变好", "same_conditions": true, "evidence_ids": ["M0136"], "reason": "正文给出两数"},
       {"id": "S21-T1-R3", "metric": "库仑效率", "A": "60DTL", "B": "0DTL", "value_A": 99.6, "value_B": 76.3, "unit": "%", "point": "0.1 C，原文未写圈数（Fig. S14a 为 initial CE）", "basis": "numeric", "direction_text": "变好", "same_conditions": true, "evidence_ids": ["M0137"], "reason": "作者称升高（归因于穿梭被抑制）；差 23.3 个百分点"},
       {"id": "S21-T1-R4", "metric": "首圈容量", "A": "50DTL", "B": "0DTL", "value_A": null, "value_B": null, "unit": "mAh g-1", "point": "0.1 C 首圈放电（Fig. S14b）", "basis": "figure_only", "direction_text": "不判", "same_conditions": true, "evidence_ids": [], "reason": "梯度档只在图上；作者只说 60DTL 放电容量最高（M0141）"},
       {"id": "S21-T1-R5", "metric": "首圈容量", "A": "70DTL", "B": "0DTL", "value_A": null, "value_B": null, "unit": "mAh g-1", "point": "0.1 C 首圈放电（Fig. S14b）", "basis": "figure_only", "direction_text": "不判", "same_conditions": true, "evidence_ids": [], "reason": "梯度档只在图上"},
       {"id": "S21-T1-R6", "metric": "首圈容量", "A": "80DTL", "B": "0DTL", "value_A": null, "value_B": null, "unit": "mAh g-1", "point": "0.1 C 首圈放电（Fig. S14b）", "basis": "figure_only", "direction_text": "不判", "same_conditions": true, "evidence_ids": [], "reason": "梯度档只在图上"},
       {"id": "S21-T1-R7", "metric": "过电位", "A": "50DTL", "B": "0DTL", "value_A": null, "value_B": null, "unit": "mV", "point": "0.1 C 第 2 圈（S0126：第 1 圈为 70/80DTL 活化）", "basis": "figure_only", "direction_text": "不判", "same_conditions": true, "evidence_ids": [], "reason": "梯度档只在图上（Fig. S14c）；作者称 60DTL 过电位最低（M0141）"},
       {"id": "S21-T1-R8", "metric": "过电位", "A": "70DTL", "B": "0DTL", "value_A": null, "value_B": null, "unit": "mV", "point": "0.1 C 第 2 圈（S0126）", "basis": "figure_only", "direction_text": "不判", "same_conditions": true, "evidence_ids": [], "reason": "梯度档只在图上（Fig. S14c）"},
       {"id": "S21-T1-R9", "metric": "过电位", "A": "80DTL", "B": "0DTL", "value_A": null, "value_B": null, "unit": "mV", "point": "0.1 C 第 2 圈（S0126）", "basis": "figure_only", "direction_text": "不判", "same_conditions": true, "evidence_ids": [], "reason": "梯度档只在图上（Fig. S14c）"},
       {"id": "S21-T1-R10", "metric": "库仑效率", "A": "50DTL", "B": "0DTL", "value_A": null, "value_B": null, "unit": "%", "point": "0.1 C 首圈（Fig. S14a initial CE）", "basis": "figure_only", "direction_text": "不判", "same_conditions": true, "evidence_ids": [], "reason": "梯度档只在图上"},
       {"id": "S21-T1-R11", "metric": "库仑效率", "A": "70DTL", "B": "0DTL", "value_A": null, "value_B": null, "unit": "%", "point": "0.1 C 首圈（Fig. S14a initial CE）", "basis": "figure_only", "direction_text": "不判", "same_conditions": true, "evidence_ids": [], "reason": "梯度档只在图上"},
       {"id": "S21-T1-R12", "metric": "库仑效率", "A": "80DTL", "B": "0DTL", "value_A": null, "value_B": null, "unit": "%", "point": "0.1 C 首圈（Fig. S14a initial CE）", "basis": "figure_only", "direction_text": "不判", "same_conditions": true, "evidence_ids": [], "reason": "梯度档只在图上"}
     ]},
    {"id": "S21-T2", "name": "Li‖S 扣式 静置 100 h 自放电", "cell": "Li‖S 扣式（CR2025）",
     "conditions": {"sulfur_loading": "≈1.2 mg cm-2", "ES": "14.6", "ES_unit": "µL mg⁻¹（体积基）",
       "Li_thickness": "1.0 mm（推定：购入锂片规格）", "rate": "未报告", "formation": "未报告", "temperature": "未报告",
       "LiNO3": "不含（S0008 默认）", "one_C": "未报告", "rest": "静置 100 h", "electrolyte_volume": "35 µL"},
     "formulations": ["0DTL", "60DTL"],
     "evidence_ids": ["S0029", "S0032", "S0005", "S0008", "M0168"],
     "results": [
       {"id": "S21-T2-R1", "metric": "自放电率", "A": "60DTL", "B": "0DTL", "value_A": 4.5, "value_B": 51.8, "unit": "%", "point": "静置 100 h 前后放电容量损失", "basis": "numeric", "direction_text": "变好", "same_conditions": true, "evidence_ids": ["M0171", "M0172"], "reason": "容量损失越小越好"},
       {"id": "S21-T2-R2", "metric": "指定圈容量", "A": "60DTL", "B": "0DTL", "value_A": 1165, "value_B": 460, "unit": "mAh g-1", "point": "静置 100 h 后放电", "basis": "numeric", "direction_text": "变好", "same_conditions": true, "evidence_ids": ["M0171", "M0172"], "reason": "0DTL 静置前 955；60DTL 静置前未直接给出"}
     ]},
    {"id": "S21-T3", "name": "Li‖S 扣式 穿梭电流", "cell": "Li‖S 扣式（CR2025）",
     "conditions": {"sulfur_loading": "≈1.2 mg cm-2", "ES": "14.6", "ES_unit": "µL mg⁻¹（体积基）",
       "Li_thickness": "1.0 mm（推定：购入锂片规格）", "rate": "0.1 C 放电至 2.20 V 后 2.18 V 恒压", "formation": "未报告", "temperature": "未报告",
       "LiNO3": "不含（S0008 默认）", "one_C": "未报告", "electrolyte_volume": "35 µL"},
     "formulations": ["0DTL", "60DTL"],
     "evidence_ids": ["S0029", "S0032", "S0005", "S0008", "M0174"],
     "results": [
       {"id": "S21-T3-R1", "metric": "穿梭电流", "A": "60DTL", "B": "0DTL", "value_A": 0.6, "value_B": 2.1, "unit": "μA", "point": "2.18 V 恒压稳定电流", "basis": "numeric", "direction_text": "变好", "same_conditions": true, "evidence_ids": ["M0174"], "reason": "越小越好"}
     ]},
    {"id": "S21-T4", "name": "Li‖S 扣式 倍率 0.1–5 C（DTL 梯度）", "cell": "Li‖S 扣式（CR2025）",
     "conditions": {"sulfur_loading": "≈1.2 mg cm-2", "ES": "14.6", "ES_unit": "µL mg⁻¹（体积基）",
       "Li_thickness": "1.0 mm（推定：购入锂片规格）", "rate": "0.1、0.2、0.5、1、2、3、5 C 阶梯", "formation": "未报告", "temperature": "未报告",
       "LiNO3": "不含（S0008 默认）", "one_C": "未报告", "electrolyte_volume": "35 µL", "voltage_window": "1.2–3.2 V"},
     "formulations": ["0DTL", "50DTL", "60DTL", "70DTL", "80DTL"],
     "evidence_ids": ["S0029", "S0032", "S0005", "S0008", "S0037", "M0179"],
     "results": [
       {"id": "S21-T4-R1", "metric": "倍率容量", "A": "60DTL", "B": "0DTL", "value_A": 1371, "value_B": 1116, "unit": "mAh g-1", "point": "0.1 C 段", "basis": "numeric", "direction_text": "变好", "same_conditions": true, "evidence_ids": ["M0179", "M0180"], "reason": ""},
       {"id": "S21-T4-R2", "metric": "倍率容量", "A": "60DTL", "B": "0DTL", "value_A": 1164, "value_B": 787, "unit": "mAh g-1", "point": "0.2 C 段", "basis": "numeric", "direction_text": "变好", "same_conditions": true, "evidence_ids": ["M0179", "M0180"], "reason": ""},
       {"id": "S21-T4-R3", "metric": "倍率容量", "A": "60DTL", "B": "0DTL", "value_A": 1078, "value_B": 707, "unit": "mAh g-1", "point": "0.5 C 段", "basis": "numeric", "direction_text": "变好", "same_conditions": true, "evidence_ids": ["M0179", "M0180"], "reason": ""},
       {"id": "S21-T4-R4", "metric": "倍率容量", "A": "60DTL", "B": "0DTL", "value_A": 998, "value_B": 624, "unit": "mAh g-1", "point": "1 C 段", "basis": "numeric", "direction_text": "变好", "same_conditions": true, "evidence_ids": ["M0179", "M0180"], "reason": ""},
       {"id": "S21-T4-R5", "metric": "倍率容量", "A": "60DTL", "B": "0DTL", "value_A": 914, "value_B": 569, "unit": "mAh g-1", "point": "2 C 段", "basis": "numeric", "direction_text": "变好", "same_conditions": true, "evidence_ids": ["M0179", "M0180"], "reason": ""},
       {"id": "S21-T4-R6", "metric": "倍率容量", "A": "60DTL", "B": "0DTL", "value_A": 841, "value_B": 510, "unit": "mAh g-1", "point": "3 C 段", "basis": "numeric", "direction_text": "变好", "same_conditions": true, "evidence_ids": ["M0179", "M0180"], "reason": ""},
       {"id": "S21-T4-R7", "metric": "倍率容量", "A": "60DTL", "B": "0DTL", "value_A": 702, "value_B": 302, "unit": "mAh g-1", "point": "5 C 段", "basis": "numeric", "direction_text": "变好", "same_conditions": true, "evidence_ids": ["M0179", "M0180"], "reason": "回到 0.1 C 时 0DTL 因穿梭无法工作（M0181）"},
       {"id": "S21-T4-R8", "metric": "倍率容量", "A": "50DTL", "B": "0DTL", "value_A": null, "value_B": null, "unit": "mAh g-1", "point": "0.1–5 C 各段", "basis": "figure_only", "direction_text": "不判", "same_conditions": true, "evidence_ids": [], "reason": "Fig. 5a 为 different electrolytes，含哪些档原文未写；作者只说 60DTL 倍率最好（M0178）"},
       {"id": "S21-T4-R9", "metric": "倍率容量", "A": "70DTL", "B": "0DTL", "value_A": null, "value_B": null, "unit": "mAh g-1", "point": "0.1–5 C 各段", "basis": "figure_only", "direction_text": "不判", "same_conditions": true, "evidence_ids": [], "reason": "同上，只在图上"},
       {"id": "S21-T4-R10", "metric": "倍率容量", "A": "80DTL", "B": "0DTL", "value_A": null, "value_B": null, "unit": "mAh g-1", "point": "0.1–5 C 各段", "basis": "figure_only", "direction_text": "不判", "same_conditions": true, "evidence_ids": [], "reason": "同上，只在图上"}
     ]},
__CONT__

File: output/云端_2026-10-27_同步冲突_本机草稿备份/S37_本机未完成.json
{
  "paper_id": "S37",
  "doi": "10.1038/s41467-023-44527-x",
  "formulations": [
    {"id": "G4", "name": "1 M LiTFSI G4", "components": [{"name": "LiTFSI", "role": "盐", "amount": 1, "unit": "M"}, {"name": "G4（四乙二醇二甲醚）", "role": "溶剂化溶剂", "amount": "单一溶剂", "unit": "无"}], "raw_formula": "1 M LiTFSI G4", "evidence_ids": ["M0136", "M0055"]},
    {"id": "DME", "name": "1 M LiTFSI DME", "components": [{"name": "LiTFSI", "role": "盐", "amount": 1, "unit": "M"}, {"name": "DME", "role": "溶剂化溶剂", "amount": "单一溶剂", "unit": "无"}], "raw_formula": "1 M LiTFSI DME", "evidence_ids": ["M0061", "M0136"]},
    {"id": "2 M DME", "name": "2 M LiTFSI DME", "components": [{"name": "LiTFSI", "role": "盐", "amount": 2, "unit": "M"}, {"name": "DME", "role": "溶剂化溶剂", "amount": "单一溶剂", "unit": "无"}], "raw_formula": "2 M LiTFSI DME", "evidence_ids": ["M0136", "M0055"]},
    {"id": "THF", "name": "THF（LiTFSI, 1 M unless otherwise noted）", "components": [{"name": "LiTFSI", "role": "盐", "amount": 1, "unit": "M"}, {"name": "THF", "role": "溶剂化溶剂", "amount": "单一溶剂", "unit": "无"}], "raw_formula": "THF；Fig. 1b 注：LiTFSI, 1 M unless otherwise noted", "evidence_ids": ["M0055"]},
    {"id": "DOL-DME", "name": "DOL-DME（LiTFSI, 1 M unless otherwise noted）", "components": [{"name": "LiTFSI", "role": "盐", "amount": 1, "unit": "M"}, {"name": "DOL", "role": "溶剂化溶剂", "amount": "未报告", "unit": "未报告（DOL:DME 比例原文未写）"}, {"name": "DME", "role": "溶剂化溶剂", "amount": "未报告", "unit": "未报告（DOL:DME 比例原文未写）"}], "raw_formula": "DOL-DME；Fig. 1b 注：LiTFSI, 1 M unless otherwise noted", "evidence_ids": ["M0055"]},
    {"id": "DME-TTE 6:4", "name": "DME-TTE 6:4（LiTFSI, 1 M）", "components": [{"name": "LiTFSI", "role": "盐", "amount": 1, "unit": "M"}, {"name": "DME", "role": "溶剂化溶剂", "amount": 6, "unit": "比值份（原文未写体积/摩尔基准；同系列 1:1 写明 vol）"}, {"name": "TTE", "role": "弱或非溶剂化溶剂", "amount": 4, "unit": "比值份（原文未写体积/摩尔基准；同系列 1:1 写明 vol）"}], "raw_formula": "DME-TTE 6:4；Fig. 1b 注：LiTFSI, 1 M unless otherwise noted", "evidence_ids": ["M0055", "M0049"]},
    {"id": "DME-TTE 1:1", "name": "1 M LiTFSI DME-TTE (1:1 vol)", "components": [{"name": "LiTFSI", "role": "盐", "amount": 1, "unit": "M"}, {"name": "DME", "role": "溶剂化溶剂", "amount": "1:1", "unit": "v/v"}, {"name": "TTE", "role": "弱或非溶剂化溶剂", "amount": "1:1", "unit": "v/v"}], "raw_formula": "1 M LiTFSI DME-TTE (1:1 vol)", "evidence_ids": ["M0061", "M0049"]},
    {"id": "DME-TTE 4:6", "name": "DME-TTE 4:6（LiTFSI, 1 M）", "components": [{"name": "LiTFSI", "role": "盐", "amount": 1, "unit": "M"}, {"name": "DME", "role": "溶剂化溶剂", "amount": 4, "unit": "比值份（原文未写体积/摩尔基准；同系列 1:1 写明 vol）"}, {"name": "TTE", "role": "弱或非溶剂化溶剂", "amount": 6, "unit": "比值份（原文未写体积/摩尔基准；同系列 1:1 写明 vol）"}], "raw_formula": "DME-TTE 4:6；Fig. 1b 注：LiTFSI, 1 M unless otherwise noted", "evidence_ids": ["M0055", "M0049"]},
    {"id": "4 M DME", "name": "4 M LiTFSI DME", "components": [{"name": "LiTFSI", "role": "盐", "amount": 4, "unit": "M"}, {"name": "DME", "role": "溶剂化溶剂", "amount": "单一溶剂", "unit": "无"}], "raw_formula": "4 M DME；Fig. 1b 注：LiTFSI", "evidence_ids": ["M0055"]},
    {"id": "DME-TTE 1:4", "name": "DME-TTE 1:4（Supplementary Fig. 1）", "components": [{"name": "未报告（盐未写）", "role": "盐", "amount": "未报告", "unit": "未报告"}, {"name": "DME", "role": "溶剂化溶剂", "amount": 1, "unit": "比值份（基准未写）"}, {"name": "TTE", "role": "弱或非溶剂化溶剂", "amount": 4, "unit": "比值份（基准未写）"}], "raw_formula": "DME-TTE 1:4（weakly solvating electrolytes，盐与浓度原文未写）", "evidence_ids": ["S0006"]},
    {"id": "MTBE", "name": "MTBE（Supplementary Fig. 1）", "components": [{"name": "未报告（盐未写）", "role": "盐", "amount": "未报告", "unit": "未报告"}, {"name": "MTBE", "role": "弱或非溶剂化溶剂", "amount": "单一溶剂", "unit": "无"}], "raw_formula": "MTBE（weakly solvating electrolytes，盐与浓度原文未写）", "evidence_ids": ["S0006"]},
    {"id": "DMSO", "name": "1 M LiTFSI DMSO", "components": [{"name": "LiTFSI", "role": "盐", "amount": 1, "unit": "M"}, {"name": "DMSO", "role": "溶剂化溶剂", "amount": "单一溶剂", "unit": "无"}], "raw_formula": "1 M LiTFSI in DMSO", "evidence_ids": ["S0008", "M0068"]},
    {"id": "DME w/ LiPS", "name": "1 M LiTFSI DME w/ LiPS", "components": [{"name": "LiTFSI", "role": "盐", "amount": 1, "unit": "M"}, {"name": "DME", "role": "溶剂化溶剂", "amount": "单一溶剂", "unit": "无"}, {"name": "Li2S6（LiPS）", "role": "添加剂", "amount": "饱和", "unit": "saturated"}], "raw_formula": "1 M LiTFSI DME w/ LiPS（electrolyte is saturated with LiPS）", "evidence_ids": ["M0183", "M0134", "M0127"]},
    {"id": "THF w/ LiPS", "name": "THF saturated w/ LiPS", "components": [{"name": "LiTFSI", "role": "盐", "amount": 1, "unit": "M"}, {"name": "THF", "role": "溶剂化溶剂", "amount": "单一溶剂", "unit": "无"}, {"name": "Li2S6（LiPS）", "role": "添加剂", "amount": "饱和", "unit": "saturated"}], "raw_formula": "THF, Saturated w/ LiPS（Fig. 4a）", "evidence_ids": ["M0183", "M0134", "M0127"]},
    {"id": "DOL-DME w/ LiPS", "name": "DOL-DME saturated w/ LiPS", "components": [{"name": "LiTFSI", "role": "盐", "amount": 1, "unit": "M"}, {"name": "DOL", "role": "溶剂化溶剂", "amount": "未报告", "unit": "未报告"}, {"name": "DME", "role": "溶剂化溶剂", "amount": "未报告", "unit": "未报告"}, {"name": "Li2S6（LiPS）", "role": "添加剂", "amount": "饱和", "unit": "saturated"}], "raw_formula": "DOL-DME, Saturated w/ LiPS（Fig. 4a）", "evidence_ids": ["M0183", "M0134", "M0127"]},
    {"id": "DME-TTE 6:4 w/ LiPS", "name": "DME-TTE 6:4 saturated w/ LiPS", "components": [{"name": "LiTFSI", "role": "盐", "amount": 1, "unit": "M"}, {"name": "DME", "role": "溶剂化溶剂", "amount": 6, "unit": "比值份（基准未写）"}, {"name": "TTE", "role": "弱或非溶剂化溶剂", "amount": 4, "unit": "比值份（基准未写）"}, {"name": "Li2S6（LiPS）", "role": "添加剂", "amount": "饱和", "unit": "saturated"}], "raw_formula": "DME-TTE 6:4, Saturated w/ LiPS（Fig. 4a）", "evidence_ids": ["M0183", "M0134", "M0127"]},
    {"id": "DME-TTE 1:1 w/ LiPS", "name": "1 M LiTFSI DME-TTE 1:1 w/ LiPS", "components": [{"name": "LiTFSI", "role": "盐", "amount": 1, "unit": "M"}, {"name": "DME", "role": "溶剂化溶剂", "amount": "1:1", "unit": "v/v"}, {"name": "TTE", "role": "弱或非溶剂化溶剂", "amount": "1:1", "unit": "v/v"}, {"name": "Li2S6（LiPS）", "role": "添加剂", "amount": "饱和", "unit": "saturated"}], "raw_formula": "1 M LiTFSI DME-TTE 1:1 w/ LiPS", "evidence_ids": ["M0183", "M0134", "M0127"]},
    {"id": "DME-TTE 4:6 w/ LiPS", "name": "DME-TTE 4:6 saturated w/ LiPS", "components": [{"name": "LiTFSI", "role": "盐", "amount": 1, "unit": "M"}, {"name": "DME", "role": "溶剂化溶剂", "amount": 4, "unit": "比值份（基准未写）"}, {"name": "TTE", "role": "弱或非溶剂化溶剂", "amount": 6, "unit": "比值份（基准未写）"}, {"name": "Li2S6（LiPS）", "role": "添加剂", "amount": "饱和", "unit": "saturated"}], "raw_formula": "DME-TTE 4:6, Saturated w/ LiPS（Fig. 4a）", "evidence_ids": ["M0183", "M0134", "M0127"]},
    {"id": "4 M DME w/ LiPS", "name": "4 M DME saturated w/ LiPS", "components": [{"name": "LiTFSI", "role": "盐", "amount": 4, "unit": "M"}, {"name": "DME", "role": "溶剂化溶剂", "amount": "单一溶剂", "unit": "无"}, {"name": "Li2S6（LiPS）", "role": "添加剂", "amount": "饱和", "unit": "saturated"}], "raw_formula": "4 M DME, Saturated w/ LiPS（Fig. 4a）", "evidence_ids": ["M0183", "M0134", "M0127"]}
  ],
  "control_id": null,
  "control_type": "其他：九种醚基电解液（LiTFSI，除 2 M、4 M DME 外均 1 M）按 Li⁺ 溶剂化自由能并列比较，无明确对照、无常规醚基准；全部不含 LiNO₃（M0165）。结果中以 1 M LiTFSI DME 作强溶剂化代表端",
  "gradients": [
    {"name": "Li⁺ 溶剂化自由能（混合梯度：溶剂种类 + 盐浓度 + TTE 比例）", "order": ["G4", "DME", "2 M DME", "THF", "DOL-DME", "DME-TTE 6:4", "DME-TTE 1:1", "DME-TTE 4:6", "4 M DME"], "values": ["1 M LiTFSI G4", "1 M LiTFSI DME", "2 M LiTFSI DME", "1 M LiTFSI THF", "1 M LiTFSI DOL-DME", "1 M LiTFSI DME-TTE 6:4", "1 M LiTFSI DME-TTE 1:1", "1 M LiTFSI DME-TTE 4:6", "4 M LiTFSI DME"], "solvation_axis": "按 Li⁺ 溶剂化由强到弱；依据：电位法测的 Li⁺ 溶剂化自由能（Fig. 1b，数值只在图上，未读）；全序取 Fig. 1b 标签顺序（推定），其中盐浓度、TTE 比例、DOL<DME<G4 三组相对顺序有正文（M0046、M0048、M0051）；THF 的位置只来自图标签顺序", "evidence_ids": ["M0045", "M0046", "M0048", "M0051", "M0055"]},
    {"name": "LiTFSI 浓度（用量梯度，溶剂 DME）", "order": ["DME", "2 M DME", "4 M DME"], "values": ["1 M", "2 M", "4 M"], "solvation_axis": "按 Li⁺ 溶剂化由强到弱；依据：作者电位法溶剂化自由能，浓度升高溶剂化变弱（M0046）", "evidence_ids": ["M0046", "M0055"]},
    {"name": "DME:TTE 比例（用量梯度，TTE 为稀释剂）", "order": ["DME", "DME-TTE 6:4", "DME-TTE 1:1", "DME-TTE 4:6", "DME-TTE 1:4"], "values": ["DME 单一溶剂", "6:4", "1:1 (vol)", "4:6", "1:4"], "solvation_axis": "按 Li⁺ 溶剂化由强到弱；依据：作者电位法溶剂化自由能，TTE 越多溶剂化越弱（M0048）；DME-TTE 1:4 未测溶剂化能，按 TTE 更多推定最弱（作者称 excessively weak solvation，S0006）", "evidence_ids": ["M0048", "M0050", "S0006"]},
    {"name": "溶剂种类（种类梯度，LiTFSI 1 M）", "order": ["G4", "DME", "THF", "DOL-DME"], "values": ["G4", "DME", "THF", "DOL-DME"], "solvation_axis": "按 Li⁺ 溶剂化由强到弱；依据：作者电位法溶剂化自由能，溶剂溶剂化强度 DOL<DME<G4（M0051）；THF 位置只来自 Fig. 1b 标签顺序（推定）", "evidence_ids": ["M0051", "M0055"]}
  ],
  "properties": [
    {"name": "Li⁺ 溶剂化（溶剂化自由能）", "values": {"G4": "最强（排序第 1）", "DME": "排序第 2", "2 M DME": "排序第 3", "THF": "排序第 4（仅图标签顺序）", "DOL-DME": "排序第 5", "DME-TTE 6:4": "排序第 6", "DME-TTE 1:1": "排序第 7", "DME-TTE 4:6": "排序第 8", "4 M DME": "最弱（排序第 9）"}, "direction": "盐浓度升高、TTE 增多、溶剂由 G4→DME→DOL 时溶剂化变弱（数值只在 Fig. 1b，范围约 −25 至 0 kJ mol−1 轴，未读）", "method": "电位法：Li 金属对称电极、两侧不同电解液的 H 型电池，测开路电压换算 ΔG = −nFE；参比电解液 1 M LiFSI DEC，盐桥 3 M LiTFSI DOL-DME", "system": "电池用电解液本身（不含 LiPS、不含 LiNO₃），有限浓度下含浓度效应", "evidence_ids": ["M0046", "M0048", "M0051", "M0055", "M0180", "M0181"]},
    {"name": "多硫化物溶解度（Li2S6 饱和溶解度）", "values": {"DME": "随溶剂化变弱降低（数值仅 Fig. 3b）", "G4": "未列入（多硫化物物种不同，出现 S3•− 自由基峰）"}, "direction": "随 Li⁺ 溶剂化变弱降低", "method": "UV-Vis 定量；按 2 M Li2S6（假设全溶）加入，静置 7 天后 0.22 μm 滤膜过滤取饱和液", "system": "Li2S6 加入各电解液的饱和溶液（静置平衡，非电池内）", "evidence_ids": ["M0097", "M0098", "M0099", "M0163", "M0164"]},
    {"name": "多硫化物溶剂化（Li2S6 溶解常数 −ln Ksp 与物种）", "values": {"DME": "−ln(Ksp) 与溶剂化自由能线性相关，R2 = 0.97（按 Li2S6 → Li+ + LiS6− 解离模式拟合最好）", "G4": "强溶剂化下出现 S3•− 自由基阴离子"}, "direction": "溶剂化越弱，−ln(Ksp) 越大（Ksp 越小）", "method": "由饱和溶解度按不同解离模式算 Ksp，与 Li⁺ 溶剂化自由能作线性拟合；作者假设 Li⁺ 溶剂化能与各物种溶剂化能同比例", "system": "Li2S6 饱和溶液", "evidence_ids": ["M0128", "M0107", "M0108", "M0104", "M0099"]},
    {"name": "Li⁺ 溶剂化结构（未聚集 Li⁺ 比例）", "values": {"DME": "较高", "DME-TTE 1:1": "较低"}, "direction": "DME > DME-TTE 1:1", "method": "分子动力学（Gromacs，OPLS-AA）", "system": "0.1 M Li2S6 溶于 DME 或 DME-TTE 1:1（模拟体系不含 LiTFSI，与电池电解液不同）", "evidence_ids": ["M0085", "M0196"]},
    {"name": "Li⁺ 自扩散系数（及 Li/甲苯扩散比）", "values": {"DME": "较高（Li/Tol 比也较高）", "DME-TTE 1:1": "较低"}, "direction": "DME > DME-TTE 1:1（扣除黏度差后仍成立）", "method": "7Li 脉冲场梯度 DOSY-NMR，25 °C，10% 甲苯作内标反映黏度", "system": "0.1 M Li2S6 溶于 DME 或 DME-TTE 1:1（不含 LiTFSI，与电池电解液不同）", "evidence_ids": ["M0087", "M0088", "M0187", "M0188", "M0190"]},
    {"name": "放电平台电压（C/20）", "values": {"DME": "第一平台较高、第二平台较低", "DME-TTE 1:1": "第一平台较低、第二平台较高", "DMSO": "强溶剂化端，同一相关性可延伸（Supplementary Fig. 3）"}, "direction": "溶剂化变弱：第一平台降低、第二平台升高；平均电压与溶剂化弱相关", "method": "Li‖S 扣式 C/20 放电曲线取各平台起止点平均电压", "system": "Li‖S 扣式电池（同 S37-T1 协议）", "evidence_ids": ["M0064", "M0067", "M0068", "M0069", "M0174"]},
    {"name": "SEI 组成（XPS 元素比）", "values": {"DME": "有机成分相对多", "DME-TTE 1:1": "更富无机、F 和 S 更高", "DME w/ LiPS": "S 相对更高", "DME-TTE 1:1 w/ LiPS": "S 相对更高"}, "direction": "加 TTE → F、S 升高；加 LiPS → S 升高", "method": "XPS（不溅射），Li‖Cu 在 0.5 mA cm−2 沉积 1 mAh cm−2 Li 后取样", "system": "Cu 上沉积 Li 的 SEI", "evidence_ids": ["M0148", "M0149", "M0176", "M0179"]}
  ],
  "tests": [
    {
      "id": "S37-T1",
      "name": "Li‖S 2032 扣式 C/5 循环（含 C/20、C/10 化成段）",
      "cell": "Li‖S 2032 扣式",
      "conditions": {
        "sulfur_loading": "1–2 mg cm−2（正极含 S 63 wt%）",
        "ES": "15",
        "ES_unit": "原文写 mg μL−1（照抄；体积基/质量基表述不明，常规写法应为 μL mg−1）",
        "Li_thickness": "~500 μm",
        "rate": "C/5（335 mA g−1）；电压 1.7–2.8 V",
        "formation": "C/20 2 圈，再 C/10 3 圈",
        "temperature": "未报告（空调房间，无环境箱）",
        "LiNO3": "不含",
        "one_C": "1675 mAh g−1（C/5 = 335 mA g−1）",
        "separator": "Celgard 2325",
        "N_P": "29.9–59.8",
        "electrolyte_volume": "未报告"
      },
      "formulations": ["G4", "DME", "2 M DME", "THF", "DOL-DME", "DME-TTE 6:4", "DME-TTE 1:1", "DME-TTE 4:6", "4 M DME", "DME-TTE 1:4", "MTBE"],
      "evidence_ids": ["M0169", "M0170", "M0171", "M0172", "M0173", "M0165", "S0018"],
      "results": [
        {"id": "S37-T1-R1", "metric": "首圈容量", "A": "4 M DME", "B": "DME", "value_A": null, "value_B": null, "unit": "mAh g-1", "point": "作者 initial discharge capacity（原文未写取值圈和倍率，推定 C/20 首圈）", "basis": "qualitative", "direction_text": "变好", "same_conditions": true, "evidence_ids": ["M0128", "M0153"], "reason": "作者对全梯度的相关性定性（Fig. 3e：随溶剂化变弱升高；Supplementary Fig. 9 两个平台容量也随之升高）；以最弱 4 M DME 对强溶剂化 DME 代表两端，各档数值只在图上；G4 是否在 Fig. 3e 中原文未写"},
        {"id": "S37-T1-R2", "metric": "库仑效率", "A": "4 M DME", "B": "DME", "value_A": null, "value_B": null, "unit": "%", "point": "150 圈平均 CE", "basis": "qualitative", "direction_text": "变好", "same_conditions": true, "evidence_ids": ["M0128", "M0112"], "reason": "作者对全梯度的相关性定性（Fig. 3d：随溶剂化变弱升高）；两端代表，各档数值只在图上"},
        {"id": "S37-T1-R3", "metric": "保持率", "A": "4 M DME", "B": "DME", "value_A": null, "value_B": null, "unit": "%", "point": "0.2 C 循环保持率（口径原文未写）", "basis": "figure_only", "direction_text": "不判", "same_conditions": true, "evidence_ids": ["M0121", "S0018"], "reason": "作者称保持率不随溶剂化变弱单调升高，而在溶剂化能 −10 至 −12 kJ mol−1 之间达峰；哪几档落在峰区需 Fig. 1b + Supplementary Fig. 11 读图，两端方向文字未给"},
        {"id": "S37-T1-R4", "metric": "过电位", "A": "4 M DME", "B": "DME", "value_A": null, "value_B": null, "unit": "V", "point": "第二平台过电位（0.2C 与 0.05C 平台电压差）", "basis": "qualitative", "direction_text": "变坏", "same_conditions": true, "evidence_ids": ["M0119", "S0017"], "reason": "作者对全梯度的定性：第二平台过电位随溶剂化变弱升高（Supplementary Fig. 10）；两端代表"},
        {"id": "S37-T1-R5", "metric": "首圈容量", "A": "DME-TTE 1:4", "B": "DME-TTE 4:6", "value_A": null, "value_B": null, "unit": "mAh g-1", "point": "放电容量（原文未写圈数）", "basis": "qualitative", "direction_text": "变坏", "same_conditions": true, "evidence_ids": ["M0122", "S0006"], "reason": "作者：溶剂化进一步变弱时动力学主导，放电容量随溶剂化变弱下降，过弱溶剂化只给极小容量（Supplementary Fig. 1）；Supplementary Fig. 1 的电池条件原文未写，推定同 T1 协议"},
        {"id": "S37-T1-R6", "metric": "首圈容量", "A": "MTBE", "B": "DME", "value_A": null, "value_B": null, "unit": "mAh g-1", "point": "放电容量（原文未写圈数）", "basis": "qualitative", "direction_text": "变坏", "same_conditions": true, "evidence_ids": ["S0006", "M0044"], "reason": "作者：弱（sparingly）溶剂化电解液室温下动力学受限过重，容量极小（Supplementary Fig. 1b MTBE）；条件推定同 T1；MTBE 溶剂化能未测"}
      ]
    },
    {
      "id": "S37-T2",
      "name": "Li‖Cu/薄锂 改进 Aurbach 法库仑效率（有无饱和 LiPS）",
      "cell": "Li‖Cu/薄锂（Cu 上 20 μm Li）扣式",
      "conditions": {
        "sulfur_loading": "不适用（无硫正极）",
        "ES": "未报告",
        "ES_unit": "未报告",
        "Li_thickness": "工作电极 Cu 上薄锂 20 μm；对电极锂厚未报告",
        "rate": "0.5 mA cm−2，循环 1 mAh cm−2 共 10 圈（先沉积 5 mAh cm−2 Li 作储锂）",
        "formation": "0.5 mA cm−2 沉积 5 mAh cm−2 Li 后剥离至 1 V",
        "temperature": "未报告",
        "LiNO3": "不含",
        "one_C": "不适用"
      },
      "formulations": ["G4", "DME", "2 M DME", "THF", "DOL-DME", "DME-TTE 6:4", "DME-TTE 1:1", "DME-TTE 4:6", "4 M DME", "DME w/ LiPS", "THF w/ LiPS", "DOL-DME w/ LiPS", "DME-TTE 6:4 w/ LiPS", "DME-TTE 1:1 w/ LiPS", "DME-TTE 4:6 w/ LiPS", "4 M DME w/ LiPS"],
      "evidence_ids": ["M0132", "M0175", "M0165", "M0127"],
      "results": [
        {"id": "S37-T2-R1", "metric": "库仑效率", "A": "4 M DME", "B": "DME", "value_A": null, "value_B": null, "unit": "%", "point": "改进 Aurbach 法 Li CE（不含 LiPS）", "basis": "qualitative", "direction_text": "变好", "same_conditions": true, "evidence_ids": ["M0132", "M0133"], "reason": "作者：1 M G4、1 M DME、2 M DME 溶剂化较强、CE 过低无法测出未画入图；不含 LiPS 时 CE 随溶剂化变弱升高（Fig. 4b）；4 M DME 有可测 CE"},
        {"id": "S37-T2-R2", "metric": "库仑效率", "A": "DME-TTE 4:6", "B": "DME-TTE 6:4", "value_A": null, "value_B": null, "unit": "%", "point": "改进 Aurbach 法 Li CE（不含 LiPS）", "basis": "qualitative", "direction_text": "变好", "same_conditions": true, "evidence_ids": ["M0133"], "reason": "作者全梯度趋势（Fig. 4b，随溶剂化变弱升高）用于 TTE 梯度两端；TTE 多者溶剂化弱（M0048）；逐档数值只在图上"},
        {"id": "S37-T2-R3", "metric": "库仑效率", "A": "DME-TTE 4:6 w/ LiPS", "B": "DME-TTE 6:4 w/ LiPS", "value_A": null, "value_B": null, "unit": "%", "point": "改进 Aurbach 法 Li CE（饱和 LiPS）", "basis": "qualitative", "direction_text": "变好", "same_conditions": true, "evidence_ids": ["M0134"], "reason": "作者：加饱和 LiPS 后趋势相似（Fig. 4c）；逐档数值只在图上"},
        {"id": "S37-T2-R4", "metric": "库仑效率", "A": "THF w/ LiPS", "B": "THF", "value_A": null, "value_B": null, "unit": "%", "point": "改进 Aurbach 法 Li CE", "basis": "qualitative", "direction_text": "变坏", "same_conditions": true, "evidence_ids": ["M0134"], "reason": "作者总体说法：饱和 LiPS 使 CE 整体降低约 3%；逐档以 Fig. 4a 为准"},
        {"id": "S37-T2-R5", "metric": "库仑效率", "A": "DOL-DME w/ LiPS", "B": "DOL-DME", "value_A": null, "value_B": null, "unit": "%", "point": "改进 Aurbach 法 Li CE", "basis": "qualitative", "direction_text": "变坏", "same_conditions": true, "evidence_ids": ["M0134"], "reason": "作者总体说法：饱和 LiPS 使 CE 整体降低约 3%；逐档以 Fig. 4a 为准"},
        {"id": "S37-T2-R6", "metric": "库仑效率", "A": "DME-TTE 6:4 w/ LiPS", "B": "DME-TTE 6:4", "value_A": null, "value_B": null, "unit": "%", "point": "改进 Aurbach 法 Li CE", "basis": "qualitative", "direction_text": "变坏", "same_conditions": true, "evidence_ids": ["M0134"], "reason": "作者总体说法：饱和 LiPS 使 CE 整体降低约 3%；逐档以 Fig. 4a 为准"},
        {"id": "S37-T2-R7", "metric": "库仑效率", "A": "DME-TTE 1:1 w/ LiPS", "B": "DME-TTE 1:1", "value_A": null, "value_B": null, "unit": "%", "point": "改进 Aurbach 法 Li CE", "basis": "qualitative", "direction_text": "变坏", "same_conditions": true, "evidence_ids": ["M0134"], "reason": "作者总体说法：饱和 LiPS 使 CE 整体降低约 3%；逐档以 Fig. 4a 为准"},
        {"id": "S37-T2-R8", "metric": "库仑效率", "A": "DME-TTE 4:6 w/ LiPS", "B": "DME-TTE 4:6", "value_A": null, "value_B": null, "unit": "%", "point": "改进 Aurbach 法 Li CE", "basis": "qualitative", "direction_text": "变坏", "same_conditions": true, "evidence_ids": ["M0134"], "reason": "作者总体说法：饱和 LiPS 使 CE 整体降低约 3%；逐档以 Fig. 4a 为准"},
        {"id": "S37-T2-R9", "metric": "库仑效率", "A": "4 M DME w/ LiPS", "B": "4 M DME", "value_A": null, "value_B": null, "unit": "%", "point": "改进 Aurbach 法 Li CE", "basis": "qualitative", "direction_text": "变坏", "same_conditions": true, "evidence_ids": ["M0134"], "reason": "作者总体说法：饱和 LiPS 使 CE 整体降低约 3%；逐档以 Fig. 4a 为准"}
      ]
    }
  ],
  "mechanisms": [
    {"id": "S37-M1", "summary": "Li⁺/LiPS 溶剂化自由能决定 Li+S→LiPS 与 LiPS→Li2S 的自由能变 → 溶剂化强则第一平台高、第二平台低，弱则相反（热力学，不判好坏）", "A": "全梯度", "B": "全梯度", "property": "LiPS 溶剂化（作者用 Li⁺ 溶剂化自由能代表）变强/变弱", "categories": ["正极反应"], "source_type": "本文结论", "evidence_ids": ["M0080"], "test_ids": ["S37-T1"], "side": "其他"},
    {"id": "S37-M2", "summary": "强溶剂化稳定溶解态 LiPS、降低其自由能，弱溶剂化则相反（第一、二平台电压差异的来源）", "A": "全梯度", "B": "全梯度", "property": "LiPS 溶剂化强弱", "categories": ["正极反应"], "source_type": "本文结论", "evidence_ids": ["M0074"], "test_ids": ["S37-T1"], "side": "其他"},
    {"id": "S37-M3", "summary": "DME 强溶剂化有效解离 Li⁺，未聚集 Li⁺ 比例高于 DME-TTE 1:1（MD），Li⁺ 自扩散也更快", "A": "DME", "B": "DME-TTE 1:1", "property": "Li⁺ 溶剂化变弱（加 TTE）→ 未聚集 Li⁺ 减少", "categories": [], "source_type": "本文结论", "evidence_ids": ["M0085"], "test_ids": [], "side": "其他"},
    {"id": "S37-M4", "summary": "LiPS 溶解度越高，循环 CE 和初始容量越低（溶解度高 → CE、初始容量变差）", "A": "全梯度", "B": "全梯度", "property": "多硫化物溶解度升高（溶剂化变强）", "categories": [], "source_type": "本文结论", "evidence_ids": ["M0029"], "test_ids": ["S37-T1"], "side": "强侧"},
    {"id": "S37-M5", "summary": "弱溶剂化、低 LiPS 溶解度电解液 CE 高，归因于多硫化物向锂金属穿梭随溶解度降低而缓解", "A": "全梯度", "B": "全梯度", "property": "多硫化物溶解度随 Li⁺ 溶剂化变弱降低", "categories": ["多硫化物穿梭", "负极锂"], "source_type": "本文结论（与他文一致）", "evidence_ids": ["M0113"], "test_ids": ["S37-T1"], "side": "强侧"},
    {"id": "S37-M6", "summary": "强溶剂化时初始放电容量低：多硫化物与锂金属反应生成富锂 LiPS，活性 S 以不溶 Li2S/Li2S2 形式留在负极或自放电损失", "A": "全梯度", "B": "全梯度", "property": "多硫化物溶解度高（溶剂化强）", "categories": ["多硫化物穿梭", "负极锂"], "source_type": "本文推测", "evidence_ids": ["M0116"], "test_ids": ["S37-T1"], "side": "强侧"},
    {"id": "S37-M7", "summary": "弱溶剂化虽改善 CE 和初始容量，但损害动力学：第二平台过电位随溶剂化变弱升高", "A": "全梯度", "B": "全梯度", "property": "Li⁺ 溶剂化变弱", "categories": ["正极反应"], "source_type": "本文结论", "evidence_ids": ["M0118", "M0119"], "test_ids": ["S37-T1"], "side": "弱侧"},
    {"id": "S37-M8", "summary": "弱溶剂化下过电位升高可能因作为氧化还原介体的 LiPS 浓度不足，电荷转移反应变慢", "A": "全梯度", "B": "全梯度", "property": "多硫化物溶解度降低（溶剂化变弱）", "categories": ["正极反应"], "source_type": "本文推测", "evidence_ids": ["M0120"], "test_ids": ["S37-T1"], "side": "弱侧"},
    {"id": "S37-M9", "summary": "动力学也影响循环稳定性：保持率不随溶剂化变弱单调升高，而在 −10 至 −12 kJ mol−1 达峰（与近期文献一致）", "A": "全梯度", "B": "全梯度", "property": "Li⁺ 溶剂化自由能", "categories": [], "source_type": "本文结论（与他文一致）", "evidence_ids": ["M0121"], "test_ids": ["S37-T1"], "side": "弱侧"},
    {"id": "S37-M10", "summary": "溶剂化再减弱、LiPS 溶解度再被抑制时动力学主导，放电容量随溶剂化变弱下降（DME-TTE 1:4、MTBE）", "A": "DME-TTE 1:4", "B": "DME-TTE 4:6", "property": "Li⁺ 溶剂化过弱、多硫化物溶解度过低", "categories": [], "source_type": "本文结论（与他文一致）", "evidence_ids": ["M0122"], "test_ids": ["S37-T1"], "side": "弱侧"},
    {"id": "S37-M11", "summary": "SI 图注：过弱溶剂化因动力学迟缓只给极小容量", "A": "全梯度", "B": "全梯度", "property": "Li⁺ 溶剂化过弱", "categories": [], "source_type": "本文结论", "evidence_ids": ["S0006"], "test_ids": ["S37-T1"], "side": "弱侧"},
    {"id": "S37-M12", "summary": "弱溶剂化虽利于全电池和锂金属 CE，但不利于电池内阻（作者讨论部分的总结）", "A": "全梯度", "B": "全梯度", "property": "Li⁺ 溶剂化变弱", "categories": ["负极锂"], "source_type": "本文结论", "evidence_ids": ["M0155"], "test_ids": ["S37-T1"], "side": "弱侧"},
    {"id": "S37-M13", "summary": "作者例外/限定：溶剂化能不是唯一因素，分子结构和形成不同钝化层的反应路径也重要", "A": "全梯度", "B": "全梯度", "property": "溶剂化能以外的分子结构因素", "categories": [], "source_type": "转述他文或通用说法", "evidence_ids": ["M0124"], "test_ids": [], "side": "其他"},
    {"id": "S37-M14", "summary": "溶剂化更弱 → 锂金属 CE 更高；LiPS 总体降低 CE", "A": "全梯度", "B": "全梯度", "property": "Li⁺ 溶剂化变弱；加入 LiPS", "categories": ["负极锂"], "source_type": "本文结论", "evidence_ids": ["M0154"], "test_ids": ["S37-T2"], "side": "强侧"},
    {"id": "S37-M15", "summary": "不含 LiNO₃ 时 LiPS 对锂负极无稳定作用、甚至有害（与文献中 LiPS 与 LiNO₃ 协同稳定锂负极相反）", "A": "DME-TTE 1:1 w/ LiPS", "B": "DME-TTE 1:1", "property": "加入饱和 LiPS（非溶剂化变量）", "categories": ["负极锂"], "source_type": "本文推测", "evidence_ids": ["M0135", "M0136"], "test_ids": ["S37-T2"], "side": "其他"},
    {"id": "S37-M16", "summary": "SEM：1 M DME 不含 LiPS 时 Li 成岛状、留裸 Cu，比表面积小，与 CE 更高相符；含 LiPS 时 Li 覆盖全表面", "A": "DME w/ LiPS", "B": "DME", "property": "加入饱和 LiPS → Li 沉积形貌比表面积增大", "categories": ["负极锂"], "source_type": "本文结论", "evidence_ids": ["M0139"], "test_ids": ["S37-T2"], "side": "其他"},
    {"id": "S37-M17", "summary": "可能机制：LiPS 促进 Li 成核而非生长，形成小核、比表面积和副反应增加", "A": "DME w/ LiPS", "B": "DME", "property": "加入饱和 LiPS", "categories": ["负极锂"], "source_type": "本文推测", "evidence_ids": ["M0142"], "test_ids": ["S37-T2"], "side": "其他"},
    {"id": "S37-M18", "summary": "替代机制：LiPS 改变溶剂化能，使高比表面积的 Li 形貌更有利（基于文献中溶剂化能决定 Li 表面能的说法）", "A": "DME w/ LiPS", "B": "DME", "property": "加入 LiPS 改变 Li⁺ 溶剂化能", "categories": ["负极锂"], "source_type": "本文推测", "evidence_ids": ["M0146"], "test_ids": ["S37-T2"], "side": "其他"},
    {"id": "S37-M19", "summary": "文献：电解液溶剂化能决定 Li-电解液界面表面能，从而影响 Li 形貌", "A": "全梯度", "B": "全梯度", "property": "Li⁺ 溶剂化能", "categories": ["负极锂"], "source_type": "转述他文或通用说法", "evidence_ids": ["M0145"], "test_ids": [], "side": "其他"},
    {"id": "S37-M20", "summary": "锂金属-电解液界面副反应导致电解液干涸、阻抗增长，需要更多过量锂和电解液", "A": "全梯度", "B": "全梯度", "property": "锂金属界面副反应（非溶剂化起点）", "categories": ["负极锂", "电解液消耗"], "source_type": "转述他文或通用说法", "evidence_ids": ["M0126"], "test_ids": [], "side": "其他"},
    {"id": "S37-M21", "summary": "引言：溶解的 LiPS 会穿越到负极，造成容量衰减、电解液干涸和自放电，溶解度受电解液强烈影响", "A": "全梯度", "B": "全梯度", "property": "多硫化物溶解度高", "categories": ["多硫化物穿梭", "负极锂", "电解液消耗"], "source_type": "转述他文或通用说法", "evidence_ids": ["M0015"], "test_ids": [], "side": "强侧"},
    {"id": "S37-M22", "summary": "摘要：溶剂化更弱 → 第一平台低、第二平台高、LiPS 溶解度低、Li-S 全电池和锂金属负极循环性更好（与 M9 保持率中间达峰的说法不完全一致）", "A": "全梯度", "B": "全梯度", "property": "Li⁺ 溶剂化变弱", "categories": ["负极锂"], "source_type": "本文结论", "evidence_ids": ["M0005"], "test_ids": ["S37-T1", "S37-T2"], "side": "强侧"},
    {"id": "S37-M23", "summary": "加氟化弱溶剂化溶剂或提高浓度可调溶剂化能，在过度副反应与动力学迟缓之间取平衡（转述）", "A": "全梯度", "B": "全梯度", "property": "Li⁺ 溶剂化强弱", "categories": [], "source_type": "转述他文或通用说法", "evidence_ids": ["M0043"], "test_ids": [], "side": "其他"}
  ],
  "design_claims": [
    {"summary": "折中：调节溶剂化强度以平衡电化学稳定性与动力学；保持率在溶剂化能 −10 至 −12 kJ mol−1 之间达峰（最优档未点名，需读图对应）", "evidence_ids": ["M0123", "M0121"]},
    {"summary": "打破权衡：一般权衡之外，某些分子/化学（如 LiNO₃、DOL，在锂界面独特反应改变 SEI）可改善一项指标而不牺牲其他；寻找此类化学是未来方向（作者未给本篇配方）", "evidence_ids": ["M0157", "M0158", "M0159"]}
  ],
  "figure_requests": [
    {"test_id": "S37-T1", "figure": "Fig. 3e", "part": "main", "metric": "首圈容量", "A": "4 M DME", "B": "DME", "target_point": "各档 initial discharge capacity（散点对溶剂化能）", "anchor_quote_ids": [], "reason": "梯度上只在图里有数的档（全部各档）；无锚点（正文无数值），按规则读数不可用"},
    {"test_id": "S37-T1", "figure": "Fig. 3d", "part": "main", "metric": "库仑效率", "A": "4 M DME", "B": "DME", "target_point": "各档 150 圈平均 CE", "anchor_quote_ids": [], "reason": "梯度上只在图里有数的档；无锚点"},
    {"test_id": "S37-T1", "figure": "Supplementary Fig. 11", "part": "si", "metric": "保持率", "A": "4 M DME", "B": "DME", "target_point": "0.2 C 长循环各档首圈与末圈容量", "anchor_quote_ids": [], "reason": "Li‖S 循环类测试缺同一测试容量侧/寿命，且梯度各档只在图上（作者只说峰在 −10 至 −12 kJ mol−1）；无锚点"},
    {"test_id": "S37-T2", "figure": "Fig. 4a", "part": "main", "metric": "库仑效率", "A": "DME-TTE 4:6", "B": "DME-TTE 6:4", "target_point": "各档有无 LiPS 的 Li CE", "anchor_quote_ids": [], "reason": "梯度上只在图里有数的档（含有无 LiPS 两组）；作者只给整体约 3% 的差，无单档锚点"}
  ],
  "gaps": [
    "全篇电池结果没有正文数值，方向全部是作者对全梯度的定性相关描述，逐档值只在图上",
    "Li⁺ 溶剂化自由能各档数值只在 Fig. 1b；全梯度排序（尤其 THF 位置）取图标签顺序（推定）",
    "DOL-DME 的 DOL:DME 比例原文未写；DME-TTE 6:4、4:6 未写体积/摩尔基准（仅 1:1 写明 vol）",
    "DME-TTE 1:4、MTBE（Supplementary Fig. 1）的盐、浓度和电池条件原文未写，推定同 T1",
    "E/S 单位原文写 mg μL−1（正文 M0134 也同），照抄未改",
    "温度未报告（空调房间无环境箱）；电解液体积未报告",
    "S37-T1 未报告寿命（循环圈数）；保持率口径未写；初始放电容量取值圈未写",
    "离子电导率、黏度、迁移数未报告（仅 DOSY 甲苯扩散间接反映黏度，体系为 0.1 M Li2S6 无 LiTFSI）",
    "多硫化物溶解度不含 G4（物种不同）；G4 是否在 Fig. 3d/3e 原文未写",
    "S37-T2 中 G4、DME、2 M DME（含/不含 LiPS）CE 过低未画；G4、2 M DME 加 LiPS 版本未单列配方",
    "作者说法前后不一：摘要称弱溶剂化循环性更好（M0005），正文称保持率在中间达峰（M0121）；M0139 称 1 M DME 不含 LiPS 'higher CE'，但 M0132 称 1 M DME CE 过低无法测",
    "DMSO 只出现在 Supplementary Fig. 3 电压曲线，条件未写",
    "N/P 设计值 29.9–59.8（原文给范围）"
  ],
  "source_review": {
    "main": true,
    "si": true,
    "notes": "通读正文与 SI（SI 文本只有 15 个补充图注，无补充正文或表）；未读任何既有提取结果。参考文献列表略读。"
  }
}
