Repository: zhuonanli08/Li-S_Electrolyte_Conflicts

File: output/云端_2026-10-25_组会图_跨文献v4表样/说明.md
# 组会图：跨文献比较的形式（v4 表样 4 篇演示）

生成：`python scripts/step11a_cross_paper_figs_v4.py`（云端，2026-10-25）。
数据只读 `output/论断式提取表样_v4_2026-10-24/`（Excel 的“明细-配方”“明细-方向”和四篇 JSON），没有新增提取。

> 只有 4 篇挑选出的表样（S11、S21、S33、S39），**只演示全部提完后用什么形式做跨文献比较，不是结论**。AI 辅助提取，用户尚未逐项人工确认。

## 一条主线

```
每篇每个测试先判方向（篇内，只作数据）
   ├─ 图1 尺子总览 ─────── 各篇“强/弱”放到同一把尺子上可比吗？最优落在哪一段？
   ├─ 图2 条件—方向地图 ── 作者最优相对对照的优势在什么条件下出现、在什么条件下变坏？（Q1）
   ├─ 图3a 机制在尺子上 ── 尺子同一段、同一过程，说法一致还是相反？（Q2，§8.3a）
   └─ 图3b 两侧短板 ────── 哪些论文说了、哪些论文测了？（共识 / 矛盾 / 常说没测）
```

## 尺子怎么算（方案 §5.7）

每个主盐 Li⁺ 分到的配位溶剂分子数 = 配位溶剂的物质的量 ÷ 主盐的物质的量。

- mol/L 配方按“溶剂体积 ≈ 溶液体积”粗算：1 L 电解液里各配位溶剂的体积 × 密度 ÷ 分子量，加起来，再除以盐的摩尔浓度。
- 稀释剂（不配位，如 TTE、邻二甲苯）和 LiNO₃ 不计；配位能力不明的溶剂（S33 四种氟化醚、S39 F4DEE）放不上尺子；单位小写 m（S33 对照）不换算。
- 例：S11 对照 1 M LiTFSI、DOL/DME 1:1（体积）：DOL 500 mL × 1.06 g/mL ÷ 74.08 = 7.15 mol；DME 500 mL × 0.867 ÷ 90.12 = 4.81 mol；(7.15 + 4.81) ÷ 1.0 = **12.0**。加 30% TTE 后 DOL、DME 各 350 mL → 5.01 + 3.37 = **8.4**。
- 尺子只代表 Li⁺ 一侧，多硫化物一侧看实测溶解度。

## 每张图的口径

| 图 | 数据 | 口径 |
|---|---|---|
| 图1 | 明细-配方的尺子列；JSON 性质里的多硫化物溶解度 | 放不上尺子的配方列在右栏并写原因 |
| 图2 | 明细-方向里“作者最优 vs 主对照”的表现行；JSON 测试的 E/S、LiNO₃ | 同一测试、同一指标大类的多个取值点合成一个点（全同向）。阻抗（循环后）与过电位分开。S11 软包只有 medium vs E0（medium 对应哪档原文未写）。S21 T3（对比商品 DOL/DME）对照不同，未画 |
| 图3a | JSON 机制（A/B、性质、过程大类及方向、原句来源） | 每条说法翻成“往溶剂化变弱的方向”；强弱只按 Li⁺ 溶剂化 / 多硫化物溶剂化 / 溶解度判，都没写时按本篇梯度顺序；“全梯度”说法画整条梯度。红框 = 尺子同段、同一过程；再按 §8.3a 看溶剂化种类是否相同 |
| 图3b | 同上 + 各篇“机理测量”和直接测过程的测试 | 侧别：变弱后该过程变好 → 强的一侧的短板；变坏 → 弱的一侧的短板。“测”把测量对应到过程大类是 **Claude 的归类，待确认**。S33 M2（ETFE 自身腐蚀锂）不属溶剂化强弱，未列 |

## 四篇里看到的（只是演示形式下的苗头）

1. **图1**：S11 的最弱档（8.4）还在 S21 对照（9.8）附近，“弱溶剂化”的档位名不能跨篇比；能放上尺子的两个最优点位置不同（S11 9.6、S21 4.0），两篇的稀释剂、LiNO₃、测试条件也都不同。
2. **图2**：首圈容量 / 能量、倍率、过电位三行里，含 LiNO₃ 的测试中作者最优配方没有一次比对照好；这三行变好的点只来自 S21 不含 LiNO₃（对照也不含）的测试。同一测试内的权衡出现在 E/S 2.0、5、6.1。
3. **图3a**：三个红框中两个因“说的是不同的溶剂化”不算共识；S11 vs S21 正极反应方向相反，但溶剂化种类不同、S21 在重叠段无中间档 → 不判；S11 vs S39 M3（都说多硫化物溶剂化）是候选矛盾，测法不同（恒电位 Li₂S 沉积 vs 溶液正极 GITT）。
4. **图3b**：强溶剂化一侧短板说在负极锂，4 篇都说，在失效电池里定量剩余活性锂的只有 S33；正极反应两侧都被说成短板，与“最优在中间”一致。

## 改图

参数（颜色、尺寸、最优/对照配方、尺子横轴范围）写在脚本开头。
