Repository: zhuonanli08/Li-S_Electrolyte_Conflicts

File: output/协同候选_313篇_v2_2026-11-07/协同候选.json (part 1 of 2)
{
 "候选": [
  {
   "论文": "P111",
   "性能": "每圈衰减率",
   "测试": "T1",
   "测试名": "1000圈长期循环",
   "改动": "LiNO3 增加",
   "交叉设计": "",
   "剂量系列": "方向相反",
   "成员": [
    {
     "编号": "PC00264",
     "底子": "C-0.1",
     "改后": "C-0.5",
     "测试名": "1000圈长期循环",
     "值（底子）": 0.0596,
     "值（改后）": 0.0406,
     "倍数（变好方向）": 1.466,
     "票": "好",
     "特殊组分": []
    },
    {
     "编号": "PC00265",
     "底子": "C-0.1",
     "改后": "C-1.0",
     "测试名": "1000圈长期循环",
     "值（底子）": 0.0596,
     "值（改后）": 0.0671,
     "倍数（变好方向）": 0.888,
     "票": "差",
     "特殊组分": []
    },
    {
     "编号": "PC00266",
     "底子": "C-0.5",
     "改后": "C-1.0",
     "测试名": "1000圈长期循环",
     "值（底子）": 0.0406,
     "值（改后）": 0.0671,
     "倍数（变好方向）": 0.606,
     "票": "差",
     "特殊组分": []
    }
   ],
   "发现": [
    {
     "类型": "剂量系列",
     "关系": "方向相反",
     "成员": [
      "PC00264",
      "PC00265"
     ],
     "底子差在": ""
    },
    {
     "类型": "剂量系列",
     "关系": "方向相反",
     "成员": [
      "PC00264",
      "PC00266"
     ],
     "底子差在": "LiNO3 0.1 M → 0.5 M"
    }
   ],
   "底子差在": [],
   "特殊组分": [],
   "剂量序列": [
    "0.1 M：C-0.1 0.0596",
    "0.5 M：C-0.5 0.0406",
    "1 M：C-1.0 0.0671"
   ],
   "形状": "中间最好",
   "最佳用量": 0.5,
   "单位": "M",
   "组分": "LiNO3",
   "结果": "剂量依赖·待定（反对的多数去掉特殊组分后站不住）",
   "为什么": [
    "与多数相反：LiNO₃ 浓度 → 每圈衰减率（多数变好 69%；去掉特殊组分后没有共识，这条多数站不住）"
   ],
   "编号": "SY01"
  },
  {
   "论文": "P112",
   "性能": "Li‖Cu CE",
   "测试": "T2",
   "测试名": "Li-Cu沉积/剥离效率",
   "改动": "LiTFSI 增加",
   "交叉设计": "方向相反",
   "剂量系列": "",
   "成员": [
    {
     "编号": "PC00274",
     "底子": "1 M LiTFSI DOL/DME",
     "改后": "4 M LiTFSI DOL/DME",
     "测试名": "Li-Cu沉积/剥离效率",
     "值（底子）": 80.0,
     "值（改后）": 95.3,
     "倍数（变好方向）": 4.255,
     "票": "好",
     "特殊组分": []
    },
    {
     "编号": "PC00279",
     "底子": "1 M LiTFSI DOL/DME +0.5 M LiNO3",
     "改后": "4 M LiTFSI DOL/DME +0.5 M LiNO3",
     "测试名": "Li-Cu沉积/剥离效率",
     "值（底子）": 98.1,
     "值（改后）": 98.0,
     "倍数（变好方向）": 0.95,
     "票": "差",
     "特殊组分": []
    }
   ],
   "发现": [
    {
     "类型": "交叉设计",
     "关系": "方向相反",
     "成员": [
      "PC00274",
      "PC00279"
     ],
     "底子差在": "加入 LiNO3（0.5 M）"
    }
   ],
   "底子差在": [
    "加入 LiNO3（0.5 M）"
   ],
   "特殊组分": [],
   "结果": "协同作用候选",
   "编号": "SY02"
  },
  {
   "论文": "P121",
   "性能": "每圈衰减率",
   "测试": "T15",
   "测试名": "Celgard倍率与第6/40圈保持率",
   "改动": "LiNO3 增加；LiTFSI 减少",
   "交叉设计": "",
   "剂量系列": "方向相反",
   "成员": [
    {
     "编号": "PC00287",
     "底子": "LiTFSI",
     "改后": "LiTFSI/LiNO3",
     "测试名": "Celgard倍率与第6/40圈保持率",
     "值（底子）": 0.4324,
     "值（改后）": 0.0118,
     "倍数（变好方向）": 36.765,
     "票": "好",
     "特殊组分": []
    },
    {
     "编号": "PC00288",
     "底子": "LiTFSI",
     "改后": "LiNO3",
     "测试名": "Celgard倍率与第6/40圈保持率",
     "值（底子）": 0.4324,
     "值（改后）": 0.3353,
     "倍数（变好方向）": 1.289,
     "票": "好",
     "特殊组分": []
    },
    {
     "编号": "PC00291",
     "底子": "LiTFSI/LiNO3",
     "改后": "LiNO3",
     "测试名": "Celgard倍率与第6/40圈保持率",
     "值（底子）": 0.0118,
     "值（改后）": 0.3353,
     "倍数（变好方向）": 0.035,
     "票": "差",
     "特殊组分": []
    }
   ],
   "发现": [
    {
     "类型": "剂量系列",
     "关系": "方向相反",
     "成员": [
      "PC00287",
      "PC00291"
     ],
     "底子差在": "LiTFSI 1.5 M → 1.1 M；加入 LiNO3（0.4 M）"
    },
    {
     "类型": "剂量系列",
     "关系": "方向相反",
     "成员": [
      "PC00288",
      "PC00291"
     ],
     "底子差在": "LiTFSI 1.5 M → 1.1 M；加入 LiNO3（0.4 M）"
    }
   ],
   "底子差在": [],
   "特殊组分": [],
   "结果": "剂量依赖·待定（反对的多数去掉特殊组分后站不住）",
   "为什么": [
    "与多数相反：LiNO₃ 浓度 → 每圈衰减率（多数变好 69%；去掉特殊组分后没有共识，这条多数站不住）"
   ],
   "编号": "SY03"
  },
  {
   "论文": "P140",
   "性能": "每圈衰减率",
   "测试": "T17",
   "测试名": "高载量full LSB 0.1 C",
   "改动": "LiHFDF 增加；LiTFSI 减少",
   "交叉设计": "",
   "剂量系列": "方向相反",
   "成员": [
    {
     "编号": "PC00400",
     "底子": "LiTFSI",
     "改后": "LiHFDF",
     "测试名": "高载量full LSB 0.1 C",
     "值（底子）": 1.975,
     "值（改后）": 0.4455,
     "倍数（变好方向）": 4.435,
     "票": "好",
     "特殊组分": []
    },
    {
     "编号": "PC00403",
     "底子": "LiHFDF-0.2",
     "改后": "LiHFDF",
     "测试名": "高载量full LSB 0.1 C",
     "值（底子）": 0.275,
     "值（改后）": 0.4455,
     "倍数（变好方向）": 0.617,
     "票": "差",
     "特殊组分": []
    }
   ],
   "发现": [
    {
     "类型": "剂量系列",
     "关系": "方向相反",
     "成员": [
      "PC00400",
      "PC00403"
     ],
     "底子差在": "LiTFSI 1.0 m → 1 m；加入 LiHFDF（0.2 m）"
    }
   ],
   "底子差在": [],
   "特殊组分": [],
   "结果": "剂量依赖·不算张力（作者找最佳用量）",
   "为什么": [],
   "编号": "SY04"
  },
  {
   "论文": "P156",
   "性能": "首圈容量",
   "测试": "T_gradient",
   "测试名": "S2含量梯度初始容量",
   "改动": "DMTS 增加",
   "交叉设计": "",
   "剂量系列": "方向相反",
   "成员": [
    {
     "编号": "PC00445",
     "底子": "conventional DME/DOL",
     "改后": "10 vol% DMTS",
     "测试名": "S2含量梯度初始容量",
     "值（底子）": 1018.6,
     "值（改后）": 1131.4,
     "倍数（变好方向）": 1.111,
     "票": "好",
     "特殊组分": [
      "DMTS"
     ]
    },
    {
     "编号": "PC00446",
     "底子": "conventional DME/DOL",
     "改后": "20 vol% DMTS",
     "测试名": "S2含量梯度初始容量",
     "值（底子）": 1018.6,
     "值（改后）": 1297.9,
     "倍数（变好方向）": 1.274,
     "票": "好",
     "特殊组分": [
      "DMTS"
     ]
    },
    {
     "编号": "PC00447",
     "底子": "conventional DME/DOL",
     "改后": "30 vol% DMTS",
     "测试名": "S2含量梯度初始容量",
     "值（底子）": 1018.6,
     "值（改后）": 1493.5,
     "倍数（变好方向）": 1.466,
     "票": "好",
     "特殊组分": [
      "DMTS"
     ]
    },
    {
     "编号": "PC00448",
     "底子": "conventional DME/DOL",
     "改后": "40 vol% DMTS",
     "测试名": "S2含量梯度初始容量",
     "值（底子）": 1018.6,
     "值（改后）": 1361.1,
     "倍数（变好方向）": 1.336,
     "票": "好",
     "特殊组分": [
      "DMTS"
     ]
    },
    {
     "编号": "PC00451",
     "底子": "10 vol% DMTS",
     "改后": "20 vol% DMTS",
     "测试名": "S2含量梯度初始容量",
     "值（底子）": 1131.4,
     "值（改后）": 1297.9,
     "倍数（变好方向）": 1.147,
     "票": "好",
     "特殊组分": [
      "DMTS"
     ]
    },
    {
     "编号": "PC00452",
     "底子": "10 vol% DMTS",
     "改后": "30 vol% DMTS",
     "测试名": "S2含量梯度初始容量",
     "值（底子）": 1131.4,
     "值（改后）": 1493.5,
     "倍数（变好方向）": 1.32,
     "票": "好",
     "特殊组分": [
      "DMTS"
     ]
    },
    {
     "编号": "PC00453",
     "底子": "10 vol% DMTS",
     "改后": "40 vol% DMTS",
     "测试名": "S2含量梯度初始容量",
     "值（底子）": 1131.4,
     "值（改后）": 1361.1,
     "倍数（变好方向）": 1.203,
     "票": "好",
     "特殊组分": [
      "DMTS"
     ]
    },
    {
     "编号": "PC00456",
     "底子": "20 vol% DMTS",
     "改后": "30 vol% DMTS",
     "测试名": "S2含量梯度初始容量",
     "值（底子）": 1297.9,
     "值（改后）": 1493.5,
     "倍数（变好方向）": 1.151,
     "票": "好",
     "特殊组分": [
      "DMTS"
     ]
    },
    {
     "编号": "PC00457",
     "底子": "20 vol% DMTS",
     "改后": "40 vol% DMTS",
     "测试名": "S2含量梯度初始容量",
     "值（底子）": 1297.9,
     "值（改后）": 1361.1,
     "倍数（变好方向）": 1.049,
     "票": "近",
     "特殊组分": [
      "DMTS"
     ]
    },
    {
     "编号": "PC00460",
     "底子": "30 vol% DMTS",
     "改后": "40 vol% DMTS",
     "测试名": "S2含量梯度初始容量",
     "值（底子）": 1493.5,
     "值（改后）": 1361.1,
     "倍数（变好方向）": 0.911,
     "票": "差",
     "特殊组分": [
      "DMTS"
     ]
    }
   ],
   "发现": [
    {
     "类型": "剂量系列",
     "关系": "一边有效一边相近",
     "成员": [
      "PC00445",
      "PC00457"
     ],
     "底子差在": "加入 DMTS（20 vol%）"
    },
    {
     "类型": "剂量系列",
     "关系": "方向相反",
     "成员": [
      "PC00445",
      "PC00460"
     ],
     "底子差在": "加入 DMTS（30 vol%）"
    },
    {
     "类型": "剂量系列",
     "关系": "一边有效一边相近",
     "成员": [
      "PC00446",
      "PC00457"
     ],
     "底子差在": "加入 DMTS（20 vol%）"
    },
    {
     "类型": "剂量系列",
     "关系": "方向相反",
     "成员": [
      "PC00446",
      "PC00460"
     ],
     "底子差在": "加入 DMTS（30 vol%）"
    },
    {
     "类型": "剂量系列",
     "关系": "一边有效一边相近",
     "成员": [
      "PC00447",
      "PC00457"
     ],
     "底子差在": "加入 DMTS（20 vol%）"
    },
    {
     "类型": "剂量系列",
     "关系": "方向相反",
     "成员": [
      "PC00447",
      "PC00460"
     ],
     "底子差在": "加入 DMTS（30 vol%）"
    },
    {
     "类型": "剂量系列",
     "关系": "一边有效一边相近",
     "成员": [
      "PC00448",
      "PC00457"
     ],
     "底子差在": "加入 DMTS（20 vol%）"
    },
    {
     "类型": "剂量系列",
     "关系": "方向相反",
     "成员": [
      "PC00448",
      "PC00460"
     ],
     "底子差在": "加入 DMTS（30 vol%）"
    },
    {
     "类型": "剂量系列",
     "关系": "一边有效一边相近",
     "成员": [
      "PC00451",
      "PC00457"
     ],
     "底子差在": "DMTS 10 vol% → 20 vol%"
    },
    {
     "类型": "剂量系列",
     "关系": "方向相反",
     "成员": [
      "PC00451",
      "PC00460"
     ],
     "底子差在": "DMTS 10 vol% → 30 vol%"
    },
    {
     "类型": "剂量系列",
     "关系": "一边有效一边相近",
     "成员": [
      "PC00452",
      "PC00457"
     ],
     "底子差在": "DMTS 10 vol% → 20 vol%"
    },
    {
     "类型": "剂量系列",
     "关系": "方向相反",
     "成员": [
      "PC00452",
      "PC00460"
     ],
     "底子差在": "DMTS 10 vol% → 30 vol%"
    },
    {
     "类型": "剂量系列",
     "关系": "一边有效一边相近",
     "成员": [
      "PC00453",
      "PC00457"
     ],
     "底子差在": "DMTS 10 vol% → 20 vol%"
    },
    {
     "类型": "剂量系列",
     "关系": "方向相反",
     "成员": [
      "PC00453",
      "PC00460"
     ],
     "底子差在": "DMTS 10 vol% → 30 vol%"
    },
    {
     "类型": "剂量系列",
     "关系": "一边有效一边相近",
     "成员": [
      "PC00456",
      "PC00457"
     ],
     "底子差在": ""
    },
    {
     "类型": "剂量系列",
     "关系": "方向相反",
     "成员": [
      "PC00456",
      "PC00460"
     ],
     "底子差在": "DMTS 20 vol% → 30 vol%"
    },
    {
     "类型": "剂量系列",
     "关系": "一边有效一边相近",
     "成员": [
      "PC00457",
      "PC00460"
     ],
     "底子差在": "DMTS 20 vol% → 30 vol%"
    }
   ],
   "底子差在": [],
   "特殊组分": [
    "DMTS"
   ],
   "剂量序列": [
    "0：conventional DME/DOL 1018.6",
    "10 vol%：10 vol% DMTS 1131.4",
    "20 vol%：20 vol% DMTS 1297.9",
    "30 vol%：30 vol% DMTS 1493.5",
    "40 vol%：40 vol% DMTS 1361.1"
   ],
   "形状": "中间最好",
   "最佳用量": 30.0,
   "单位": "vol%",
   "组分": "DMTS",
   "结果": "剂量依赖·待定（反对的多数去掉特殊组分后站不住）",
   "为什么": [
    "与多数相反：稀释剂摩尔比例 → 首圈容量（多数变好 69%；去掉特殊组分后没有共识，这条多数站不住）"
   ],
   "编号": "SY05"
  },
  {
   "论文": "P157",
   "性能": "首圈容量",
   "测试": "T14",
   "测试名": "首圈容量和极化-1.0mg cm−2",
   "改动": "SULFOLANE 增加",
   "交叉设计": "",
   "剂量系列": "方向相反",
   "成员": [
    {
     "编号": "PC00466",
     "底子": "CLE",
     "改后": "10%SL-CLE",
     "测试名": "首圈容量和极化-1.0mg cm−2",
     "值（底子）": 1020.0,
     "值（改后）": 1050.0,
     "倍数（变好方向）": 1.029,
     "票": "近",
     "特殊组分": []
    },
    {
     "编号": "PC00467",
     "底子": "CLE",
     "改后": "6%SL-CLE",
     "测试名": "首圈容量和极化-1.0mg cm−2",
     "值（底子）": 1020.0,
     "值（改后）": 1130.0,
     "倍数（变好方向）": 1.108,
     "票": "好",
     "特殊组分": []
    },
    {
     "编号": "PC00469",
     "底子": "6%SL-CLE",
     "改后": "10%SL-CLE",
     "测试名": "首圈容量和极化-1.0mg cm−2",
     "值（底子）": 1130.0,
     "值（改后）": 1050.0,
     "倍数（变好方向）": 0.929,
     "票": "差",
     "特殊组分": []
    }
   ],
   "发现": [
    {
     "类型": "剂量系列",
     "关系": "一边有效一边相近",
     "成员": [
      "PC00466",
      "PC00467"
     ],
     "底子差在": ""
    },
    {
     "类型": "剂量系列",
     "关系": "一边有效一边相近",
     "成员": [
      "PC00466",
      "PC00469"
     ],
     "底子差在": "加入 SULFOLANE（6 vol%）"
    },
    {
     "类型": "剂量系列",
     "关系": "方向相反",
     "成员": [
      "PC00467",
      "PC00469"
     ],
     "底子差在": "加入 SULFOLANE（6 vol%）"
    }
   ],
   "底子差在": [],
   "特殊组分": [],
   "剂量序列": [
    "0：CLE 1020.0",
    "6 vol%：6%SL-CLE 1130.0",
    "10 vol%：10%SL-CLE 1050.0"
   ],
   "形状": "中间最好",
   "最佳用量": 6.0,
   "单位": "vol%",
   "组分": "SULFOLANE",
   "结果": "剂量依赖·不算张力（作者找最佳用量）",
   "为什么": [],
   "编号": "SY06"
  },
  {
   "论文": "P217",
   "性能": "每圈衰减率",
   "测试": "T26",
   "测试名": "室温0.1C循环 5f",
   "改动": "TTE 增加",
   "交叉设计": "",
   "剂量系列": "方向相反",
   "成员": [
    {
     "编号": "PC00685",
     "底子": "LHCE HCE:TTE=1:1",
     "改后": "LHCE HCE:TTE=1:4",
     "测试名": "室温0.1C循环 5f",
     "值（底子）": 0.365,
     "值（改后）": 0.175,
     "倍数（变好方向）": 2.086,
     "票": "好",
     "特殊组分": []
    },
    {
     "编号": "PC00686",
     "底子": "LHCE HCE:TTE=1:1",
     "改后": "LHCE HCE:TTE=1:5",
     "测试名": "室温0.1C循环 5f",
     "值（底子）": 0.365,
     "值（改后）": 0.225,
     "倍数（变好方向）": 1.622,
     "票": "好",
     "特殊组分": []
    },
    {
     "编号": "PC00688",
     "底子": "LHCE HCE:TTE=1:4",
     "改后": "LHCE HCE:TTE=1:5",
     "测试名": "室温0.1C循环 5f",
     "值（底子）": 0.175,
     "值（改后）": 0.225,
     "倍数（变好方向）": 0.778,
     "票": "差",
     "特殊组分": []
    }
   ],
   "发现": [
    {
     "类型": "剂量系列",
     "关系": "方向相反",
     "成员": [
      "PC00685",
      "PC00688"
     ],
     "底子差在": "TTE 1 相对HCE基液体积 → 4 相对HCE基液体积"
    },
    {
     "类型": "剂量系列",
     "关系": "方向相反",
     "成员": [
      "PC00686",
      "PC00688"
     ],
     "底子差在": "TTE 1 相对HCE基液体积 → 4 相对HCE基液体积"
    }
   ],
   "底子差在": [],
   "特殊组分": [],
   "剂量序列": [
    "1 相对HCE基液体积：LHCE HCE:TTE=1:1 0.365",
    "4 相对HCE基液体积：LHCE HCE:TTE=1:4 0.175",
    "5 相对HCE基液体积：LHCE HCE:TTE=1:5 0.225"
   ],
   "形状": "中间最好",
   "最佳用量": 4.0,
   "单位": "相对HCE基液体积",
   "组分": "TTE",
   "结果": "剂量依赖·不算张力（作者找最佳用量）",
   "为什么": [],
   "编号": "SY07"
  },
  {
   "论文": "P295",
   "性能": "Li‖Cu CE",
   "测试": "T1",
   "测试名": "LiFSI浓度对LiCu CE/寿命及最优液过电位",
   "改动": "LiFSI 增加",
   "交叉设计": "",
   "剂量系列": "方向相反",
   "成员": [
    {
     "编号": "PC01117",
     "底子": "0.33 M LiFSI DME/TTE (1% LiNO3)",
     "改后": "0.67 M LiFSI DME/TTE (1% LiNO3)",
     "测试名": "LiFSI浓度对LiCu CE/寿命及最优液过电位",
     "值（底子）": 98.8,
     "值（改后）": 99.3,
     "倍数（变好方向）": 1.714,
     "票": "好",
     "特殊组分": []
    },
    {
     "编号": "PC01118",
     "底子": "0.33 M LiFSI DME/TTE (1% LiNO3)",
     "改后": "1 M LiFSI DME/TTE (1% LiNO3)",
     "测试名": "LiFSI浓度对LiCu CE/寿命及最优液过电位",
     "值（底子）": 98.8,
     "值（改后）": 99.3,
     "倍数（变好方向）": 1.714,
     "票": "好",
     "特殊组分": []
    },
    {
     "编号": "PC01119",
     "底子": "0.33 M LiFSI DME/TTE (1% LiNO3)",
     "改后": "1.33 M LiFSI DME/TTE (1% LiNO3)",
     "测试名": "LiFSI浓度对LiCu CE/寿命及最优液过电位",
     "值（底子）": 98.8,
     "值（改后）": 98.8,
     "倍数（变好方向）": 1.0,
     "票": "近",
     "特殊组分": []
    },
    {
     "编号": "PC01120",
     "底子": "0.67 M LiFSI DME/TTE (1% LiNO3)",
     "改后": "1 M LiFSI DME/TTE (1% LiNO3)",
     "测试名": "LiFSI浓度对LiCu CE/寿命及最优液过电位",
     "值（底子）": 99.3,
     "值（改后）": 99.3,
     "倍数（变好方向）": 1.0,
     "票": "近",
     "特殊组分": []
    },
    {
     "编号": "PC01121",
     "底子": "0.67 M LiFSI DME/TTE (1% LiNO3)",
     "改后": "1.33 M LiFSI DME/TTE (1% LiNO3)",
     "测试名": "LiFSI浓度对LiCu CE/寿命及最优液过电位",
     "值（底子）": 99.3,
     "值（改后）": 98.8,
     "倍数（变好方向）": 0.583,
     "票": "差",
     "特殊组分": []
    },
    {
     "编号": "PC01122",
     "底子": "1 M LiFSI DME/TTE (1% LiNO3)",
     "改后": "1.33 M LiFSI DME/TTE (1% LiNO3)",
     "测试名": "LiFSI浓度对LiCu CE/寿命及最优液过电位",
     "值（底子）": 99.3,
     "值（改后）": 98.8,
     "倍数（变好方向）": 0.583,
     "票": "差",
     "特殊组分": []
    }
   ],
   "发现": [
    {
     "类型": "剂量系列",
     "关系": "一边有效一边相近",
     "成员": [
      "PC01117",
      "PC01119"
     ],
     "底子差在": ""
    },
    {
     "类型": "剂量系列",
     "关系": "一边有效一边相近",
     "成员": [
      "PC01117",
      "PC01120"
     ],
     "底子差在": "LiFSI 0.33 M → 0.67 M"
    },
    {
     "类型": "剂量系列",
     "关系": "方向相反",
     "成员": [
      "PC01117",
      "PC01121"
     ],
     "底子差在": "LiFSI 0.33 M → 0.67 M"
    },
    {
     "类型": "剂量系列",
     "关系": "方向相反",
     "成员": [
      "PC01117",
      "PC01122"
     ],
     "底子差在": "LiFSI 0.33 M → 1 M"
    },
    {
     "类型": "剂量系列",
     "关系": "一边有效一边相近",
     "成员": [
      "PC01118",
      "PC01119"
     ],
     "底子差在": ""
    },
    {
     "类型": "剂量系列",
     "关系": "一边有效一边相近",
     "成员": [
      "PC01118",
      "PC01120"
     ],
     "底子差在": "LiFSI 0.33 M → 0.67 M"
    },
    {
     "类型": "剂量系列",
     "关系": "方向相反",
     "成员": [
      "PC01118",
      "PC01121"
     ],
     "底子差在": "LiFSI 0.33 M → 0.67 M"
    },
    {
     "类型": "剂量系列",
     "关系": "方向相反",
     "成员": [
      "PC01118",
      "PC01122"
     ],
     "底子差在": "LiFSI 0.33 M → 1 M"
    },
    {
     "类型": "剂量系列",
     "关系": "一边有效一边相近",
     "成员": [
      "PC01119",
      "PC01121"
     ],
     "底子差在": "LiFSI 0.33 M → 0.67 M"
    },
    {
     "类型": "剂量系列",
     "关系": "一边有效一边相近",
     "成员": [
      "PC01119",
      "PC01122"
     ],
     "底子差在": "LiFSI 0.33 M → 1 M"
    },
    {
     "类型": "剂量系列",
     "关系": "一边有效一边相近",
     "成员": [
      "PC01120",
      "PC01121"
     ],
     "底子差在": ""
    },
    {
     "类型": "剂量系列",
     "关系": "一边有效一边相近",
     "成员": [
      "PC01120",
      "PC01122"
     ],
     "底子差在": "LiFSI 0.67 M → 1 M"
    }
   ],
   "底子差在": [],
   "特殊组分": [],
   "剂量序列": [
    "0.33 M：0.33 M LiFSI DME/TTE (1% LiNO3) 98.8",
    "0.67 M：0.67 M LiFSI DME/TTE (1% LiNO3) 99.3",
    "1 M：1 M LiFSI DME/TTE (1% LiNO3) 99.3",
    "1.33 M：1.33 M LiFSI DME/TTE (1% LiNO3) 98.8"
   ],
   "形状": "中间最好",
   "最佳用量": 0.67,
   "单位": "M",
   "组分": "LiFSI",
   "结果": "剂量依赖·算张力",
   "为什么": [
    "与多数相反：LiNO₃ 浓度 → Li‖Cu CE（多数变好 82%）；Li⁺ 总浓度 → Li‖Cu CE（多数变好 81%）；主盐浓度 → Li‖Cu CE（多数变好 79%）；每个 Li⁺ 的配位位点 → Li‖Cu CE（多数变差 80%）；阴离子磺酰（每升） → Li‖Cu CE（多数变好 77%）"
   ],
   "编号": "SY08"
  },
  {
   "论文": "P354",
   "性能": "每圈衰减率",
   "测试": "T4",
   "测试名": "盐浓度梯度0.1 C",
   "改动": "LiFSI 增加",
   "交叉设计": "",
   "剂量系列": "方向相反",
   "成员": [
    {
     "编号": "PC01408",
     "底子": "3 M LiFSI/DME",
     "改后": "3.6 M LiFSI/DME",
     "测试名": "盐浓度梯度0.1 C",
     "值（底子）": 1.0417,
     "值（改后）": 1.9748,
     "倍数（变好方向）": 0.527,
     "票": "差",
     "特殊组分": []
    },
    {
     "编号": "PC01409",
     "底子": "3 M LiFSI/DME",
     "改后": "4 M LiFSI/DME",
     "测试名": "盐浓度梯度0.1 C",
     "值（底子）": 1.0417,
     "值（改后）": 1.8542,
     "倍数（变好方向）": 0.562,
     "票": "差",
     "特殊组分": []
    },
    {
     "编号": "PC01412",
     "底子": "3.6 M LiFSI/DME",
     "改后": "4 M LiFSI/DME",
     "测试名": "盐浓度梯度0.1 C",
     "值（底子）": 1.9748,
     "值（改后）": 1.8542,
     "倍数（变好方向）": 1.065,
     "票": "好",
     "特殊组分": []
    }
   ],
   "发现": [
    {
     "类型": "剂量系列",
     "关系": "方向相反",
     "成员": [
      "PC01408",
      "PC01412"
     ],
     "底子差在": "LiFSI 3 M → 3.6 M"
    },
    {
     "类型": "剂量系列",
     "关系": "方向相反",
     "成员": [
      "PC01409",
      "PC01412"
     ],
     "底子差在": "LiFSI 3 M → 3.6 M"
    }
   ],
   "底子差在": [],
   "特殊组分": [],
   "剂量序列": [
    "3 M：3 M LiFSI/DME 1.0417",
    "3.6 M：3.6 M LiFSI/DME 1.9748",
    "4 M：4 M LiFSI/DME 1.8542"
   ],
   "形状": "中间最差",
   "最佳用量": null,
   "单位": "",
   "组分": "LiFSI",
   "结果": "剂量依赖·不算张力（作者找最佳用量）",
   "为什么": [],
   "编号": "SY09"
  },
  {
   "论文": "P354",
   "性能": "首圈容量",
   "测试": "T4",
   "测试名": "盐浓度梯度0.1 C",
   "改动": "LiFSI 增加",
   "交叉设计": "",
   "剂量系列": "方向相反",
   "成员": [
    {
     "编号": "PC01423",
     "底子": "3 M LiFSI/DME",
     "改后": "3.6 M LiFSI/DME",
     "测试名": "盐浓度梯度0.1 C",
     "值（底子）": 1462.9,
     "值（改后）": 1578.8,
     "倍数（变好方向）": 1.079,
     "票": "好",
     "特殊组分": []
    },
    {
     "编号": "PC01424",
     "底子": "3 M LiFSI/DME",
     "改后": "4 M LiFSI/DME",
     "测试名": "盐浓度梯度0.1 C",
     "值（底子）": 1462.9,
     "值（改后）": 1475.4,
     "倍数（变好方向）": 1.008,
     "票": "近",
     "特殊组分": []
    },
    {
     "编号": "PC01427",
     "底子": "3.6 M LiFSI/DME",
     "改后": "4 M LiFSI/DME",
     "测试名": "盐浓度梯度0.1 C",
     "值（底子）": 1578.8,
     "值（改后）": 1475.4,
     "倍数（变好方向）": 0.934,
     "票": "差",
     "特殊组分": []
    }
   ],
   "发现": [
    {
     "类型": "剂量系列",
     "关系": "一边有效一边相近",
     "成员": [
      "PC01423",
      "PC01424"
     ],
     "底子差在": ""
    },
    {
     "类型": "剂量系列",
     "关系": "方向相反",
     "成员": [
      "PC01423",
      "PC01427"
     ],
     "底子差在": "LiFSI 3 M → 3.6 M"
    },
    {
     "类型": "剂量系列",
     "关系": "一边有效一边相近",
     "成员": [
      "PC01424",
      "PC01427"
     ],
     "底子差在": "LiFSI 3 M → 3.6 M"
    }
   ],
   "底子差在": [],
   "特殊组分": [],
   "剂量序列": [
    "3 M：3 M LiFSI/DME 1462.9",
    "3.6 M：3.6 M LiFSI/DME 1578.8",
    "4 M：4 M LiFSI/DME 1475.4"
   ],
   "形状": "中间最好",
   "最佳用量": 3.6,
   "单位": "M",
   "组分": "LiFSI",
   "结果": "剂量依赖·不算张力（作者找最佳用量）",
   "为什么": [],
   "编号": "SY10"
  },
  {
   "论文": "P380",
   "性能": "每圈衰减率",
   "测试": "Tcycle",
   "测试名": "Cu-2-T含量梯度0.2 C循环",
   "改动": "CU2T 增加",
   "交叉设计": "",
   "剂量系列": "方向相反",
   "成员": [
    {
     "编号": "PC01520",
     "底子": "Blank",
     "改后": "0.1 wt% Cu-2-T",
     "测试名": "Cu-2-T含量梯度0.2 C循环",
     "值（底子）": 0.486,
     "值（改后）": 0.346,
     "倍数（变好方向）": 1.405,
     "票": "好",
     "特殊组分": [
      "CU2T"
     ]
    },
    {
     "编号": "PC01521",
     "底子": "Blank",
     "改后": "0.25 wt% Cu-2-T",
     "测试名": "Cu-2-T含量梯度0.2 C循环",
     "值（底子）": 0.486,
     "值（改后）": 0.137,
     "倍数（变好方向）": 3.547,
     "票": "好",
     "特殊组分": [
      "CU2T"
     ]
    },
    {
     "编号": "PC01522",
     "底子": "Blank",
     "改后": "0.4 wt% Cu-2-T",
     "测试名": "Cu-2-T含量梯度0.2 C循环",
     "值（底子）": 0.486,
     "值（改后）": 0.23,
     "倍数（变好方向）": 2.113,
     "票": "好",
     "特殊组分": [
      "CU2T"
     ]
    },
    {
     "编号": "PC01529",
     "底子": "0.1 wt% Cu-2-T",
     "改后": "0.25 wt% Cu-2-T",
     "测试名": "Cu-2-T含量梯度0.2 C循环",
     "值（底子）": 0.346,
     "值（改后）": 0.137,
     "倍数（变好方向）": 2.525,
     "票": "好",
     "特殊组分": [
      "CU2T"
     ]
    },
    {
     "编号": "PC01530",
     "底子": "0.1 wt% Cu-2-T",
     "改后": "0.4 wt% Cu-2-T",
     "测试名": "Cu-2-T含量梯度0.2 C循环",
     "值（底子）": 0.346,
     "值（改后）": 0.23,
     "倍数（变好方向）": 1.504,
     "票": "好",
     "特殊组分": [
      "CU2T"
     ]
    },
    {
     "编号": "PC01537",
     "底子": "0.25 wt% Cu-2-T",
     "改后": "0.4 wt% Cu-2-T",
     "测试名": "Cu-2-T含量梯度0.2 C循环",
     "值（底子）": 0.137,
     "值（改后）": 0.23,
     "倍数（变好方向）": 0.596,
     "票": "差",
     "特殊组分": [
      "CU2T"
     ]
    }
   ],
   "发现": [
    {
     "类型": "剂量系列",
     "关系": "方向相反",
     "成员": [
      "PC01520",
      "PC01537"
     ],
     "底子差在": "加入 CU2T（0.25 wt%）"
    },
    {
     "类型": "剂量系列",
     "关系": "方向相反",
     "成员": [
      "PC01521",
      "PC01537"
     ],
     "底子差在": "加入 CU2T（0.25 wt%）"
    },
    {
     "类型": "剂量系列",
     "关系": "方向相反",
     "成员": [
      "PC01522",
      "PC01537"
     ],
     "底子差在": "加入 CU2T（0.25 wt%）"
    },
    {
     "类型": "剂量系列",
     "关系": "方向相反",
     "成员": [
      "PC01529",
      "PC01537"
     ],
     "底子差在": "CU2T 0.1 wt% → 0.25 wt%"
    },
    {
     "类型": "剂量系列",
     "关系": "方向相反",
     "成员": [
      "PC01530",
      "PC01537"
     ],
     "底子差在": "CU2T 0.1 wt% → 0.25 wt%"
    }
   ],
   "底子差在": [],
   "特殊组分": [
    "CU2T"
   ],
   "剂量序列": [
    "0：Blank 0.486",
    "0.001 wt%：0.1 wt% Cu-2-T 0.346",
    "0.0025 wt%：0.25 wt% Cu-2-T 0.137",
    "0.004 wt%：0.4 wt% Cu-2-T 0.23"
   ],
   "形状": "中间最好",
   "最佳用量": 0.0025,
   "单位": "wt%",
   "组分": "CU2T",
   "结果": "剂量依赖·不算张力（作者找最佳用量）",
   "为什么": [],
   "编号": "SY11"
  },
  {
   "论文": "P381",
   "性能": "Li‖Cu CE",
   "测试": "T01",
   "测试名": "Li/Cu沉积剥离效率",
   "改动": "DBE 增加；TEP 减少；TTE 减少",
   "交叉设计": "",
   "剂量系列": "方向相反",
   "成员": [
    {
     "编号": "PC01586",
     "底子": "TT",
     "改后": "TD",
     "测试名": "Li/Cu沉积剥离效率",
     "值（底子）": 98.8,
     "值（改后）": 99.4,
     "倍数（变好方向）": 2.0,
     "票": "好",
     "特殊组分": []
    },
    {
     "编号": "PC01588",
     "底子": "TT",
     "改后": "2D4",
     "测试名": "Li/Cu沉积剥离效率",
     "值（底子）": 98.8,
     "值（改后）": 98.7,
     "倍数（变好方向）": 0.923,
     "票": "差",
     "特殊组分": []
    }
   ],
   "发现": [
    {
     "类型": "剂量系列",
     "关系": "方向相反",
     "成员": [
      "PC01586",
      "PC01588"
     ],
     "底子差在": ""
    }
   ],
   "底子差在": [],
   "特殊组分": [],
   "结果": "剂量依赖·算张力",
   "为什么": [
    "与多数相反：TPSA → Li‖Cu CE（多数变差 72%）；α 氟化醚氧 → Li‖Cu CE（多数变好 85%）；可旋转键数 → Li‖Cu CE（多数变好 71%）；含氟溶剂比例 → Li‖Cu CE（多数变好 81%）；溶剂 F 原子数 → Li‖Cu CE（多数变好 77%）；溶剂分子量 → Li‖Cu CE（多数变好 68%）；非氟醚氧 → Li‖Cu CE（多数变差 75%）"
   ],
   "编号": "SY12"
  }
 ],
 "不列为候选的组": [
  {
   "论文": "P012",
   "性能": "首圈容量",
   "测试": "TG",
   "测试名": "石墨半电池配方梯度",
   "改动": "TEGDME 增加",
   "交叉设计": "",
   "剂量系列": "",
   "成员": [
    {
     "编号": "PC00002",
     "底子": "[Li(G4)0.6][TFSA]/HFE",
     "改后": "[Li(G4)0.8][TFSA]/HFE",
     "测试名": "石墨半电池配方梯度",
     "值（底子）": 349.0,
     "值（改后）": 319.0,
     "倍数（变好方向）": 0.914,
     "票": "差",
     "特殊组分": []
    },
    {
     "编号": "PC00003",
     "底子": "[Li(G4)0.6][TFSA]/HFE",
     "改后": "[Li(G4)1][TFSA]/HFE",
     "测试名": "石墨半电池配方梯度",
     "值（底子）": 349.0,
     "值（改后）": 231.0,
     "倍数（变好方向）": 0.662,
     "票": "差",
     "特殊组分": []
    },
    {
     "编号": "PC00004",
     "底子": "[Li(G4)0.8][TFSA]/HFE",
     "改后": "[Li(G4)1][TFSA]/HFE",
     "测试名": "石墨半电池配方梯度",
     "值（底子）": 319.0,
     "值（改后）": 231.0,
     "倍数（变好方向）": 0.724,
     "票": "差",
     "特殊组分": []
    }
   ],
   "发现": [],
   "底子差在": [],
   "特殊组分": [],
   "结果": "不列为候选（各底子上一致）"
  },
  {
   "论文": "P035",
   "性能": "每圈衰减率",
   "测试": "T01",
   "测试名": "Fig.1C-D BPD浓度循环",
   "改动": "BPD 增加",
   "交叉设计": "",
   "剂量系列": "",
   "成员": [
    {
     "编号": "PC00131",
     "底子": "基础电解液",
     "改后": "biphenyl-4,4′-dithiol (BPD) 25 mM",
     "测试名": "Fig.1C-D BPD浓度循环",
     "值（底子）": 0.6734,
     "值（改后）": 0.3367,
     "倍数（变好方向）": 2.0,
     "票": "好",
     "特殊组分": [
      "BPD"
     ]
    },
    {
     "编号": "PC00132",
     "底子": "基础电解液",
     "改后": "BPD 50 mM",
     "测试名": "Fig.1C-D BPD浓度循环",
     "值（底子）": 0.6734,
     "值（改后）": 0.2806,
     "倍数（变好方向）": 2.4,
     "票": "好",
     "特殊组分": [
      "BPD"
     ]
    },
    {
     "编号": "PC00133",
     "底子": "biphenyl-4,4′-dithiol (BPD) 25 mM",
     "改后": "BPD 50 mM",
     "测试名": "Fig.1C-D BPD浓度循环",
     "值（底子）": 0.3367,
     "值（改后）": 0.2806,
     "倍数（变好方向）": 1.2,
     "票": "好",
     "特殊组分": [
      "BPD"
     ]
    }
   ],
   "发现": [],
   "底子差在": [],
   "特殊组分": [
    "BPD"
   ],
   "结果": "不列为候选（各底子上一致）"
  },
  {
   "论文": "P035",
   "性能": "首圈容量",
   "测试": "T01",
   "测试名": "Fig.1C-D BPD浓度循环",
   "改动": "BPD 增加",
   "交叉设计": "",
   "剂量系列": "",
   "成员": [
    {
     "编号": "PC00134",
     "底子": "基础电解液",
     "改后": "biphenyl-4,4′-dithiol (BPD) 25 mM",
     "测试名": "Fig.1C-D BPD浓度循环",
     "值（底子）": 900.0,
     "值（改后）": 900.0,
     "倍数（变好方向）": 1.0,
     "票": "近",
     "特殊组分": [
      "BPD"
     ]
    },
    {
     "编号": "PC00135",
     "底子": "基础电解液",
     "改后": "BPD 50 mM",
     "测试名": "Fig.1C-D BPD浓度循环",
     "值（底子）": 900.0,
     "值（改后）": 900.0,
     "倍数（变好方向）": 1.0,
     "票": "近",
     "特殊组分": [
      "BPD"
     ]
    },
    {
     "编号": "PC00136",
     "底子": "biphenyl-4,4′-dithiol (BPD) 25 mM",
     "改后": "BPD 50 mM",
     "测试名": "Fig.1C-D BPD浓度循环",
     "值（底子）": 900.0,
     "值（改后）": 900.0,
     "倍数（变好方向）": 1.0,
     "票": "近",
     "特殊组分": [
      "BPD"
     ]
    }
   ],
   "发现": [],
   "底子差在": [],
   "特殊组分": [
    "BPD"
   ],
   "结果": "不列为候选（各底子上一致）"
  },
  {
   "论文": "P060",
   "性能": "每圈衰减率",
   "测试": "Tcycle",
   "测试名": "DMTS梯度循环容量/CE",
   "改动": "DMTS 增加",
   "交叉设计": "",
   "剂量系列": "",
   "成员": [
    {
     "编号": "PC00179",
     "底子": "25% DMTS Li–S电解液",
     "改后": "50% DMTS Li–S电解液",
     "测试名": "DMTS梯度循环容量/CE",
     "值（底子）": 0.57,
     "值（改后）": 0.996,
     "倍数（变好方向）": 0.572,
     "票": "差",
     "特殊组分": [
      "DMTS"
     ]
    },
    {
     "编号": "PC00180",
     "底子": "5% DMTS Li–S电解液",
     "改后": "25% DMTS Li–S电解液",
     "测试名": "DMTS梯度循环容量/CE",
     "值（底子）": 0.1657,
     "值（改后）": 0.57,
     "倍数（变好方向）": 0.291,
     "票": "差",
     "特殊组分": [
      "DMTS"
     ]
    },
    {
     "编号": "PC00181",
     "底子": "5% DMTS Li–S电解液",
     "改后": "50% DMTS Li–S电解液",
     "测试名": "DMTS梯度循环容量/CE",
     "值（底子）": 0.1657,
     "值（改后）": 0.996,
     "倍数（变好方向）": 0.166,
     "票": "差",
     "特殊组分": [
      "DMTS"
     ]
    }
   ],
   "发现": [],
   "底子差在": [],
   "特殊组分": [
    "DMTS"
   ],
   "结果": "不列为候选（各底子上一致）"
  },
  {
   "论文": "P097",
   "性能": "Li‖Cu CE",
   "测试": "T1",
   "测试名": "Cu上Li沉积CE与20圈滞后",
   "改动": "LiFSI 增加；TTE 减少",
   "交叉设计": "",
   "剂量系列": "",
   "成员": [
    {
     "编号": "PC00237",
     "底子": "LiFSI/TEP-1TTE",
     "改后": "LiFSI/TEP-0TTE",
     "测试名": "Cu上Li沉积CE与20圈滞后",
     "值（底子）": 99.0,
     "值（改后）": 99.0,
     "倍数（变好方向）": 1.0,
     "票": "近",
     "特殊组分": []
    },
    {
     "编号": "PC00238",
     "底子": "LiFSI/TEP-2TTE",
     "改后": "LiFSI/TEP-0TTE",
     "测试名": "Cu上Li沉积CE与20圈滞后",
     "值（底子）": 99.0,
     "值（改后）": 99.0,
     "倍数（变好方向）": 1.0,
     "票": "近",
     "特殊组分": []
    },
    {
     "编号": "PC00239",
     "底子": "IFR",
     "改后": "LiFSI/TEP-0TTE",
     "测试名": "Cu上Li沉积CE与20圈滞后",
     "值（底子）": 99.0,
     "值（改后）": 99.0,
     "倍数（变好方向）": 1.0,
     "票": "近",
     "特殊组分": []
    },
    {
     "编号": "PC00242",
     "底子": "LiFSI/TEP-2TTE",
     "改后": "LiFSI/TEP-1TTE",
     "测试名": "Cu上Li沉积CE与20圈滞后",
     "值（底子）": 99.0,
     "值（改后）": 99.0,
     "倍数（变好方向）": 1.0,
     "票": "近",
     "特殊组分": []
    },
    {
     "编号": "PC00243",
     "底子": "IFR",
     "改后": "LiFSI/TEP-1TTE",
     "测试名": "Cu上Li沉积CE与20圈滞后",
     "值（底子）": 99.0,
     "值（改后）": 99.0,
     "倍数（变好方向）": 1.0,
     "票": "近",
     "特殊组分": []
    },
    {
     "编号": "PC00246",
     "底子": "IFR",
     "改后": "LiFSI/TEP-2TTE",
     "测试名": "Cu上Li沉积CE与20圈滞后",
     "值（底子）": 99.0,
     "值（改后）": 99.0,
     "倍数（变好方向）": 1.0,
     "票": "近",
     "特殊组分": []
    }
   ],
   "发现": [],
   "底子差在": [],
   "特殊组分": [],
   "结果": "不列为候选（各底子上一致）"
  },
  {
   "论文": "P111",
   "性能": "首圈容量",
   "测试": "T1",
   "测试名": "1000圈长期循环",
   "改动": "LiNO3 增加",
   "交叉设计": "",
   "剂量系列": "一边有效一边相近",
   "成员": [
    {
     "编号": "PC00267",
     "底子": "C-0.1",
     "改后": "C-0.5",
     "测试名": "1000圈长期循环",
     "值（底子）": 724.0,
     "值（改后）": 734.0,
     "倍数（变好方向）": 1.014,
     "票": "近",
     "特殊组分": []
    },
    {
     "编号": "PC00268",
     "底子": "C-0.1",
     "改后": "C-1.0",
     "测试名": "1000圈长期循环",
     "值（底子）": 724.0,
     "值（改后）": 794.0,
     "倍数（变好方向）": 1.097,
     "票": "好",
     "特殊组分": []
    },
    {
     "编号": "PC00269",
     "底子": "C-0.5",
     "改后": "C-1.0",
     "测试名": "1000圈长期循环",
     "值（底子）": 734.0,
     "值（改后）": 794.0,
     "倍数（变好方向）": 1.082,
     "票": "好",
     "特殊组分": []
    }
   ],
   "发现": [
    {
     "类型": "剂量系列",
     "关系": "一边有效一边相近",
     "成员": [
      "PC00267",
      "PC00268"
     ],
     "底子差在": ""
    },
    {
     "类型": "剂量系列",
     "关系": "一边有效一边相近",
     "成员": [
      "PC00267",
      "PC00269"
     ],
     "底子差在": "LiNO3 0.1 M → 0.5 M"
    }
   ],
   "底子差在": [],
   "特殊组分": [],
   "剂量序列": [
    "0.1 M：C-0.1 724.0",
    "0.5 M：C-0.5 734.0",
    "1 M：C-1.0 794.0"
   ],
   "形状": "来回变",
   "最佳用量": null,
   "单位": "",
   "组分": "LiNO3",
   "结果": "不列为候选（剂量系列单调加一段平台）"
  },
  {
   "论文": "P112",
   "性能": "Li‖Cu CE",
   "测试": "T2",
   "测试名": "Li-Cu沉积/剥离效率",
   "改动": "LiNO3 增加",
   "交叉设计": "",
   "剂量系列": "",
   "成员": [
    {
     "编号": "PC00275",
     "底子": "1 M LiTFSI DOL/DME",
     "改后": "1 M LiTFSI DOL/DME +0.5 M LiNO3",
     "测试名": "Li-Cu沉积/剥离效率",
     "值（底子）": 80.0,
     "值（改后）": 98.1,
     "倍数（变好方向）": 10.526,
     "票": "好",
     "特殊组分": []
    },
    {
     "编号": "PC00278",
     "底子": "4 M LiTFSI DOL/DME",
     "改后": "4 M LiTFSI DOL/DME +0.5 M LiNO3",
     "测试名": "Li-Cu沉积/剥离效率",
     "值（底子）": 95.3,
     "值（改后）": 98.0,
     "倍数（变好方向）": 2.35,
     "票": "好",
     "特殊组分": []
    }
   ],
   "发现": [],
   "底子差在": [],
   "特殊组分": [],
   "结果": "不列为候选（各底子上一致）"
  },
  {
   "论文": "P124",
   "性能": "首圈容量",
   "测试": "T_GRAD",
   "测试名": "3.03mg cm−2 DPTT用量梯度循环",
   "改动": "ADD_TRIAL 增加",
   "交叉设计": "",
   "剂量系列": "",
   "成员": [
    {
     "编号": "PC00325",
     "底子": "4 wt% DPTT",
     "改后": "5 wt% DPTT",
     "测试名": "3.03mg cm−2 DPTT用量梯度循环",
     "值（底子）": 1227.6,
     "值（改后）": 1401.6,
     "倍数（变好方向）": 1.142,
     "票": "好",
     "特殊组分": [
      "ADD_TRIAL"
     ]
    },
    {
     "编号": "PC00326",
     "底子": "STD / conventional / basic electrolyte",
     "改后": "4 wt% DPTT",
     "测试名": "3.03mg cm−2 DPTT用量梯度循环",
     "值（底子）": 1117.7,
     "值（改后）": 1227.6,
     "倍数（变好方向）": 1.098,
     "票": "好",
     "特殊组分": [
      "ADD_TRIAL"
     ]
    },
    {
     "编号": "PC00329",
     "底子": "STD / conventional / basic electrolyte",
     "改后": "5 wt% DPTT",
     "测试名": "3.03mg cm−2 DPTT用量梯度循环",
     "值（底子）": 1117.7,
     "值（改后）": 1401.6,
     "倍数（变好方向）": 1.254,
     "票": "好",
     "特殊组分": [
      "ADD_TRIAL"
     ]
    }
   ],
   "发现": [],
   "底子差在": [],
   "特殊组分": [
    "ADD_TRIAL"
   ],
   "结果": "不列为候选（各底子上一致）"
  },
  {
   "论文": "P131",
   "性能": "Li‖Cu CE",
   "测试": "Tcu",
   "测试名": "Fig.1b 锂铜CE",
   "改动": "DMC 增加；DME 减少；DOL 减少；EC 增加；EMC 增加；FEC 减少；LiNO3 减少；LiPF6 增加；LiTFSI 减少",
   "交叉设计": "",
   "剂量系列": "",
   "成员": [
    {
     "编号": "PC00337",
     "底子": "EL1",
     "改后": "C0",
     "测试名": "Fig.1b 锂铜CE",
     "值（底子）": 97.0,
     "值（改后）": 70.0,
     "倍数（变好方向）": 0.1,
     "票": "差",
     "特殊组分": [
      "FEC"
     ]
    },
    {
     "编号": "PC00338",
     "底子": "EL3",
     "改后": "C0",
     "测试名": "Fig.1b 锂铜CE",
     "值（底子）": 95.0,
     "值（改后）": 70.0,
     "倍数（变好方向）": 0.167,
     "票": "差",
     "特殊组分": [
      "FEC"
     ]
    }
   ],
   "发现": [],
   "底子差在": [],
   "特殊组分": [
    "FEC"
   ],
   "结果": "不列为候选（各底子上一致）"
  },
  {
   "论文": "P131",
   "性能": "Li‖Cu CE",
   "测试": "Tcu",
   "测试名": "Fig.1b 锂铜CE",
   "改动": "DME 增加；DOL 增加；FEC 增加",
   "交叉设计": "",
   "剂量系列": "",
   "成员": [
    {
     "编号": "PC00340",
     "底子": "EL0",
     "改后": "EL1",
     "测试名": "Fig.1b 锂铜CE",
     "值（底子）": 80.0,
     "值（改后）": 97.0,
     "倍数（变好方向）": 6.667,
     "票": "好",
     "特殊组分": [
      "FEC"
     ]
    },
    {
     "编号": "PC00341",
     "底子": "EL0",
     "改后": "EL3",
     "测试名": "Fig.1b 锂铜CE",
     "值（底子）": 80.0,
     "值（改后）": 95.0,
     "倍数（变好方向）": 4.0,
     "票": "好",
     "特殊组分": [
      "FEC"
     ]
    }
   ],
   "发现": [],
   "底子差在": [],
   "特殊组分": [
    "FEC"
   ],
   "结果": "不列为候选（各底子上一致）"
  },
  {
   "论文": "P139",
   "性能": "每圈衰减率",
   "测试": "T09",
   "测试名": "LiNO3 gradient 50-cycle performance",
   "改动": "LiNO3 增加",
   "交叉设计": "",
   "剂量系列": "",
   "成员": [
    {
     "编号": "PC00358",
     "底子": "1 M LiTFSI in DMI",
     "改后": "DMI-LNO-0.2M",
     "测试名": "LiNO3 gradient 50-cycle performance",
     "值（底子）": 1.178,
     "值（改后）": 1.034,
     "倍数（变好方向）": 1.139,
     "票": "好",
     "特殊组分": []
    },
    {
     "编号": "PC00359",
     "底子": "1 M LiTFSI in DMI",
     "改后": "DMI-LNO-0.5M",
     "测试名": "LiNO3 gradient 50-cycle performance",
     "值（底子）": 1.178,
     "值（改后）": 0.834,
     "倍数（变好方向）": 1.412,
     "票": "好",
     "特殊组分": []
    },
    {
     "编号": "PC00361",
     "底子": "DMI-LNO-0.2M",
     "改后": "DMI-LNO-0.5M",
     "测试名": "LiNO3 gradient 50-cycle performance",
     "值（底子）": 1.034,
     "值（改后）": 0.834,
     "倍数（变好方向）": 1.24,
     "票": "好",
     "特殊组分": []
    }
   ],
   "发现": [],
   "底子差在": [],
   "特殊组分": [],
   "结果": "不列为候选（各底子上一致）"
  },
  {
   "论文": "P139",
   "性能": "首圈容量",
   "测试": "T08",
   "测试名": "LiNO3 gradient pre-cycle",
   "改动": "LiNO3 增加",
   "交叉设计": "",
   "剂量系列": "",
   "成员": [
    {
     "编号": "PC00372",
     "底子": "1 M LiTFSI in DMI",
     "改后": "DMI-LNO-0.2M",
     "测试名": "LiNO3 gradient pre-cycle",
     "值（底子）": 1225.7,
     "值（改后）": 1400.0,
     "倍数（变好方向）": 1.142,
     "票": "好",
     "特殊组分": []
    },
    {
     "编号": "PC00373",
     "底子": "1 M LiTFSI in DMI",
     "改后": "DMI-LNO-0.5M",
     "测试名": "LiNO3 gradient pre-cycle",
     "值（底子）": 1225.7,
     "值（改后）": 1491.8,
     "倍数（变好方向）": 1.217,
     "票": "好",
     "特殊组分": []
    },
    {
     "编号": "PC00379",
     "底子": "DMI-LNO-0.2M",
     "改后": "DMI-LNO-0.5M",
     "测试名": "LiNO3 gradient pre-cycle",
     "值（底子）": 1400.0,
     "值（改后）": 1491.8,
     "倍数（变好方向）": 1.066,
     "票": "好",
     "特殊组分": []
    }
   ],
   "发现": [],
   "底子差在": [],
   "特殊组分": [],
   "结果": "不列为候选（各底子上一致）"
  },
  {
   "论文": "P139",
   "性能": "首圈容量",
   "测试": "T09",
   "测试名": "LiNO3 gradient 50-cycle performance",
   "改动": "LiNO3 增加",
   "交叉设计": "",
   "剂量系列": "",
   "成员": [
    {
     "编号": "PC00390",
     "底子": "1 M LiTFSI in DMI",
     "改后": "DMI-LNO-0.2M",
     "测试名": "LiNO3 gradient 50-cycle performance",
     "值（底子）": 1034.7,
     "值（改后）": 1150.1,
     "倍数（变好方向）": 1.111,
     "票": "好",
     "特殊组分": []
    },
    {
     "编号": "PC00391",
     "底子": "1 M LiTFSI in DMI",
     "改后": "DMI-LNO-0.5M",
     "测试名": "LiNO3 gradient 50-cycle performance",
     "值（底子）": 1034.7,
     "值（改后）": 1225.5,
     "倍数（变好方向）": 1.184,
     "票": "好",
     "特殊组分": []
    },
    {
     "编号": "PC00394",
     "底子": "DMI-LNO-0.2M",
     "改后": "DMI-LNO-0.5M",
     "测试名": "LiNO3 gradient 50-cycle performance",
     "值（底子）": 1150.1,
     "值（改后）": 1225.5,
     "倍数（变好方向）": 1.066,
     "票": "好",
     "特殊组分": []
    }
   ],
   "发现": [],
   "底子差在": [],
   "特殊组分": [],
   "结果": "不列为候选（各底子上一致）"
  },
  {
   "论文": "P140",
   "性能": "首圈容量",
   "测试": "T17",
   "测试名": "高载量full LSB 0.1 C",
   "改动": "LiHFDF 增加；LiTFSI 减少",
   "交叉设计": "",
   "剂量系列": "",
   "成员": [
    {
     "编号": "PC00406",
     "底子": "LiTFSI",
     "改后": "LiHFDF",
     "测试名": "高载量full LSB 0.1 C",
     "值（底子）": 811.0,
     "值（改后）": 896.0,
     "倍数（变好方向）": 1.105,
     "票": "好",
     "特殊组分": []
    },
    {
     "编号": "PC00409",
     "底子": "LiHFDF-0.2",
     "改后": "LiHFDF",
     "测试名": "高载量full LSB 0.1 C",
     "值（底子）": 633.0,
     "值（改后）": 896.0,
     "倍数（变好方向）": 1.415,
     "票": "好",
     "特殊组分": []
    }
   ],
   "发现": [],
   "底子差在": [],
   "特殊组分": [],
   "结果": "不列为候选（各底子上一致）"
  },
  {
   "论文": "P183",
   "性能": "每圈衰减率",
   "测试": "T29",
   "测试名": "三元液盐浓度循环",
   "改动": "LiTFSI 增加",
   "交叉设计": "",
   "剂量系列": "一边有效一边相近",
   "成员": [
    {
     "编号": "PC00583",
     "底子": "1.5 M LiTFSI DEC/FEC/TTE=1:1:2",
     "改后": "2 M LiTFSI DEC/FEC/TTE=1:1:2",
     "测试名": "三元液盐浓度循环",
     "值（底子）": 0.075,
     "值（改后）": 0.095,
     "倍数（变好方向）": 0.789,
     "票": "差",
     "特殊组分": []
    },
    {
     "编号": "PC00584",
     "底子": "1.5 M LiTFSI DEC/FEC/TTE=1:1:2",
     "改后": "2.5 M LiTFSI DEC/FEC/TTE=1:1:2",
     "测试名": "三元液盐浓度循环",
     "值（底子）": 0.075,
     "值（改后）": 0.13,
     "倍数（变好方向）": 0.577,
     "票": "差",
     "特殊组分": []
    },
    {
     "编号": "PC00585",
     "底子": "1.5 M LiTFSI DEC/FEC/TTE=1:1:2",
     "改后": "3 M LiTFSI DEC/FEC/TTE=1:1:2",
     "测试名": "三元液盐浓度循环",
     "值（底子）": 0.075,
     "值（改后）": 0.135,
     "倍数（变好方向）": 0.556,
     "票": "差",
     "特殊组分": []
    },
    {
     "编号": "PC00588",
     "底子": "2 M LiTFSI DEC/FEC/TTE=1:1:2",
     "改后": "2.5 M LiTFSI DEC/FEC/TTE=1:1:2",
     "测试名": "三元液盐浓度循环",
     "值（底子）": 0.095,
     "值（改后）": 0.13,
     "倍数（变好方向）": 0.731,
     "票": "差",
     "特殊组分": []
    },
    {
     "编号": "PC00589",
     "底子": "2 M LiTFSI DEC/FEC/TTE=1:1:2",
     "改后": "3 M LiTFSI DEC/FEC/TTE=1:1:2",
     "测试名": "三元液盐浓度循环",
     "值（底子）": 0.095,
     "值（改后）": 0.135,
     "倍数（变好方向）": 0.704,
     "票": "差",
     "特殊组分": []
    },
    {
     "编号": "PC00592",
     "底子": "2.5 M LiTFSI DEC/FEC/TTE=1:1:2",
     "改后": "3 M LiTFSI DEC/FEC/TTE=1:1:2",
     "测试名": "三元液盐浓度循环",
     "值（底子）": 0.13,
     "值（改后）": 0.135,
     "倍数（变好方向）": 0.963,
     "票": "近",
     "特殊组分": []
    }
   ],
   "发现": [
    {
     "类型": "剂量系列",
     "关系": "一边有效一边相近",
     "成员": [
      "PC00583",
      "PC00592"
     ],
     "底子差在": "LiTFSI 1.5 M → 2.5 M"
    },
    {
     "类型": "剂量系列",
     "关系": "一边有效一边相近",
     "成员": [
      "PC00584",
      "PC00592"
     ],
     "底子差在": "LiTFSI 1.5 M → 2.5 M"
    },
    {
     "类型": "剂量系列",
     "关系": "一边有效一边相近",
     "成员": [
      "PC00585",
      "PC00592"
     ],
     "底子差在": "LiTFSI 1.5 M → 2.5 M"
    },
    {
     "类型": "剂量系列",
     "关系": "一边有效一边相近",
     "成员": [
      "PC00588",
      "PC00592"
     ],
     "底子差在": "LiTFSI 2 M → 2.5 M"
    },
    {
     "类型": "剂量系列",
     "关系": "一边有效一边相近",
     "成员": [
      "PC00589",
      "PC00592"
     ],
     "底子差在": "LiTFSI 2 M → 2.5 M"
    }
   ],
   "底子差在": [],
   "特殊组分": [],
   "剂量序列": [
    "1.5 M：1.5 M LiTFSI DEC/FEC/TTE=1:1:2 0.075",
    "2 M：2 M LiTFSI DEC/FEC/TTE=1:1:2 0.095",
    "2.5 M：2.5 M LiTFSI DEC/FEC/TTE=1:1:2 0.13",
    "3 M：3 M LiTFSI DEC/FEC/TTE=1:1:2 0.135"
   ],
   "形状": "来回变",
   "最佳用量": null,
   "单位": "",
   "组分": "LiTFSI",
   "结果": "不列为候选（剂量系列单调加一段平台）"
  },
  {
   "论文": "P224",
   "性能": "每圈衰减率",
   "测试": "Tgrad",
   "测试名": "BTT浓度筛选",
   "改动": "BTT 增加",
   "交叉设计": "",
   "剂量系列": "",
   "成员": [
    {
     "编号": "PC00753",
     "底子": "0.15 M BTT",
     "改后": "0.30 M BTT",
     "测试名": "BTT浓度筛选",
     "值（底子）": 0.0277,
     "值（改后）": 0.1642,
     "倍数（变好方向）": 0.169,
     "票": "差",
     "特殊组分": [
      "BTT"
     ]
    },
    {
     "编号": "PC00754",
     "底子": "0.15 M BTT",
     "改后": "0.50 M BTT",
     "测试名": "BTT浓度筛选",
     "值（底子）": 0.0277,
     "值（改后）": 0.2038,
     "倍数（变好方向）": 0.136,
     "票": "差",
     "特殊组分": [
      "BTT"
     ]
    },
    {
     "编号": "PC00756",
     "底子": "0.30 M BTT",
     "改后": "0.50 M BTT",
     "测试名": "BTT浓度筛选",
     "值（底子）": 0.1642,
     "值（改后）": 0.2038,
     "倍数（变好方向）": 0.806,
     "票": "差",
     "特殊组分": [
      "BTT"
     ]
    }
   ],
   "发现": [],
   "底子差在": [],
   "特殊组分": [
    "BTT"
   ],
   "结果": "不列为候选（各底子上一致）"
  },
  {
   "论文": "P224",
   "性能": "首圈容量",
   "测试": "Tgrad",
   "测试名": "BTT浓度筛选",
