Repository: zhuonanli08/Li-S_Electrolyte_Conflicts

File: output/协同候选_313篇_v2_2026-11-07/汇总.json
{
 "能分出增减的同测试比较": 457,
 "跳过": {
  "组成未记录或增减分不出": 114
 },
 "同一改动在 ≥2 个底子上做过的组": 48,
 "篇": 28,
 "候选": 19,
 "候选篇": 16,
 "按类型": {
  "剂量系列": 18,
  "交叉设计": 1
 },
 "按关系": {
  "方向相反": 12,
  "一边有效一边相近": 7
 },
 "按类型×关系": {
  "剂量系列·方向相反": 11,
  "剂量系列·一边有效一边相近": 7,
  "交叉设计·方向相反": 1
 },
 "按性能": {
  "每圈衰减率": 7,
  "首圈容量": 9,
  "Li‖Cu CE": 3
 },
 "含特殊组分的候选": 2
}

File: output/协同候选_313篇_v2_2026-11-07/协同候选.json (part 2 of 2)
{
   "改动": "BTT 增加",
   "交叉设计": "",
   "剂量系列": "",
   "成员": [
    {
     "编号": "PC00765",
     "底子": "0.15 M BTT",
     "改后": "0.30 M BTT",
     "测试名": "BTT浓度筛选",
     "值（底子）": 1276.0,
     "值（改后）": 1378.0,
     "倍数（变好方向）": 1.08,
     "票": "好",
     "特殊组分": [
      "BTT"
     ]
    },
    {
     "编号": "PC00766",
     "底子": "0.15 M BTT",
     "改后": "0.50 M BTT",
     "测试名": "BTT浓度筛选",
     "值（底子）": 1276.0,
     "值（改后）": 1507.0,
     "倍数（变好方向）": 1.181,
     "票": "好",
     "特殊组分": [
      "BTT"
     ]
    },
    {
     "编号": "PC00770",
     "底子": "0.30 M BTT",
     "改后": "0.50 M BTT",
     "测试名": "BTT浓度筛选",
     "值（底子）": 1378.0,
     "值（改后）": 1507.0,
     "倍数（变好方向）": 1.094,
     "票": "好",
     "特殊组分": [
      "BTT"
     ]
    }
   ],
   "发现": [],
   "底子差在": [],
   "特殊组分": [
    "BTT"
   ],
   "结果": "不列为候选（各底子上一致）"
  },
  {
   "论文": "P231",
   "性能": "首圈容量",
   "测试": "T1",
   "测试名": "0.1C初始放电及Q1/Q2分析",
   "改动": "LiTFSI 增加",
   "交叉设计": "",
   "剂量系列": "一边有效一边相近",
   "成员": [
    {
     "编号": "PC00790",
     "底子": "正极侧LiTFSI/G4=1/1",
     "改后": "正极侧LiTFSI/G4=1.5/1",
     "测试名": "0.1C初始放电及Q1/Q2分析",
     "值（底子）": 976.0,
     "值（改后）": 990.0,
     "倍数（变好方向）": 1.014,
     "票": "近",
     "特殊组分": []
    },
    {
     "编号": "PC00791",
     "底子": "正极侧LiTFSI/G4=1/1",
     "改后": "正极侧LiTFSI/G4=2/1",
     "测试名": "0.1C初始放电及Q1/Q2分析",
     "值（底子）": 976.0,
     "值（改后）": 1101.0,
     "倍数（变好方向）": 1.128,
     "票": "好",
     "特殊组分": []
    },
    {
     "编号": "PC00792",
     "底子": "正极侧LiTFSI/G4=1/1",
     "改后": "正极侧LiTFSI/G4=2.5/1",
     "测试名": "0.1C初始放电及Q1/Q2分析",
     "值（底子）": 976.0,
     "值（改后）": 1174.0,
     "倍数（变好方向）": 1.203,
     "票": "好",
     "特殊组分": []
    },
    {
     "编号": "PC00795",
     "底子": "正极侧LiTFSI/G4=1.5/1",
     "改后": "正极侧LiTFSI/G4=2/1",
     "测试名": "0.1C初始放电及Q1/Q2分析",
     "值（底子）": 990.0,
     "值（改后）": 1101.0,
     "倍数（变好方向）": 1.112,
     "票": "好",
     "特殊组分": []
    },
    {
     "编号": "PC00796",
     "底子": "正极侧LiTFSI/G4=1.5/1",
     "改后": "正极侧LiTFSI/G4=2.5/1",
     "测试名": "0.1C初始放电及Q1/Q2分析",
     "值（底子）": 990.0,
     "值（改后）": 1174.0,
     "倍数（变好方向）": 1.186,
     "票": "好",
     "特殊组分": []
    },
    {
     "编号": "PC00799",
     "底子": "正极侧LiTFSI/G4=2/1",
     "改后": "正极侧LiTFSI/G4=2.5/1",
     "测试名": "0.1C初始放电及Q1/Q2分析",
     "值（底子）": 1101.0,
     "值（改后）": 1174.0,
     "倍数（变好方向）": 1.066,
     "票": "好",
     "特殊组分": []
    }
   ],
   "发现": [
    {
     "类型": "剂量系列",
     "关系": "一边有效一边相近",
     "成员": [
      "PC00790",
      "PC00791"
     ],
     "底子差在": ""
    },
    {
     "类型": "剂量系列",
     "关系": "一边有效一边相近",
     "成员": [
      "PC00790",
      "PC00792"
     ],
     "底子差在": ""
    },
    {
     "类型": "剂量系列",
     "关系": "一边有效一边相近",
     "成员": [
      "PC00790",
      "PC00795"
     ],
     "底子差在": "LiTFSI 1 mol（以G4=1 mol计） → 1.5 mol（以G4=1 mol计）"
    },
    {
     "类型": "剂量系列",
     "关系": "一边有效一边相近",
     "成员": [
      "PC00790",
      "PC00796"
     ],
     "底子差在": "LiTFSI 1 mol（以G4=1 mol计） → 1.5 mol（以G4=1 mol计）"
    },
    {
     "类型": "剂量系列",
     "关系": "一边有效一边相近",
     "成员": [
      "PC00790",
      "PC00799"
     ],
     "底子差在": "LiTFSI 1 mol（以G4=1 mol计） → 2 mol（以G4=1 mol计）"
    }
   ],
   "底子差在": [],
   "特殊组分": [],
   "剂量序列": [
    "1 mol（以G4=1 mol计）：正极侧LiTFSI/G4=1/1 976.0",
    "1.5 mol（以G4=1 mol计）：正极侧LiTFSI/G4=1.5/1 990.0",
    "2 mol（以G4=1 mol计）：正极侧LiTFSI/G4=2/1 1101.0",
    "2.5 mol（以G4=1 mol计）：正极侧LiTFSI/G4=2.5/1 1174.0"
   ],
   "形状": "来回变",
   "最佳用量": null,
   "单位": "",
   "组分": "LiTFSI",
   "结果": "不列为候选（剂量系列单调加一段平台）"
  },
  {
   "论文": "P260",
   "性能": "Li‖Cu CE",
   "测试": "T01",
   "测试名": "LiCu Method-I 10圈CE",
   "改动": "DEC 增加；DME 减少；EC 增加；LiFSI 减少；LiPF6 增加",
   "交叉设计": "",
   "剂量系列": "",
   "成员": [
    {
     "编号": "PC00901",
     "底子": "5-LD/HCE",
     "改后": "商用碳酸酯",
     "测试名": "LiCu Method-I 10圈CE",
     "值（底子）": 98.0,
     "值（改后）": 95.57,
     "倍数（变好方向）": 0.451,
     "票": "差",
     "特殊组分": []
    },
    {
     "编号": "PC00905",
     "底子": "1-LD",
     "改后": "商用碳酸酯",
     "测试名": "LiCu Method-I 10圈CE",
     "值（底子）": 97.5,
     "值（改后）": 95.57,
     "倍数（变好方向）": 0.564,
     "票": "差",
     "特殊组分": []
    },
    {
     "编号": "PC00908",
     "底子": "0.3-LD",
     "改后": "商用碳酸酯",
     "测试名": "LiCu Method-I 10圈CE",
     "值（底子）": 96.47,
     "值（改后）": 95.57,
     "倍数（变好方向）": 0.797,
     "票": "差",
     "特殊组分": []
    }
   ],
   "发现": [],
   "底子差在": [],
   "特殊组分": [],
   "结果": "不列为候选（各底子上一致）"
  },
  {
   "论文": "P260",
   "性能": "Li‖Cu CE",
   "测试": "T01",
   "测试名": "LiCu Method-I 10圈CE",
   "改动": "DEC 增加；DME 减少；EC 增加；LiFSI 减少；LiPF6 增加；TTE 减少",
   "交叉设计": "",
   "剂量系列": "",
   "成员": [
    {
     "编号": "PC00890",
     "底子": "0.3-LDH/ULCE",
     "改后": "商用碳酸酯",
     "测试名": "LiCu Method-I 10圈CE",
     "值（底子）": 99.04,
     "值（改后）": 95.57,
     "倍数（变好方向）": 0.217,
     "票": "差",
     "特殊组分": []
    },
    {
     "编号": "PC00896",
     "底子": "1-LDH/LHCE",
     "改后": "商用碳酸酯",
     "测试名": "LiCu Method-I 10圈CE",
     "值（底子）": 98.85,
     "值（改后）": 95.57,
     "倍数（变好方向）": 0.26,
     "票": "差",
     "特殊组分": []
    }
   ],
   "发现": [],
   "底子差在": [],
   "特殊组分": [],
   "结果": "不列为候选（各底子上一致）"
  },
  {
   "论文": "P260",
   "性能": "Li‖Cu CE",
   "测试": "T01",
   "测试名": "LiCu Method-I 10圈CE",
   "改动": "DOL 增加；LiFSI 减少；LiTFSI 增加；TTE 减少",
   "交叉设计": "",
   "剂量系列": "",
   "成员": [
    {
     "编号": "PC00891",
     "底子": "0.3-LDH/ULCE",
     "改后": "商用醚",
     "测试名": "LiCu Method-I 10圈CE",
     "值（底子）": 99.04,
     "值（改后）": 91.44,
     "倍数（变好方向）": 0.112,
     "票": "差",
     "特殊组分": []
    },
    {
     "编号": "PC00897",
     "底子": "1-LDH/LHCE",
     "改后": "商用醚",
     "测试名": "LiCu Method-I 10圈CE",
     "值（底子）": 98.85,
     "值（改后）": 91.44,
     "倍数（变好方向）": 0.134,
     "票": "差",
     "特殊组分": []
    }
   ],
   "发现": [],
   "底子差在": [],
   "特殊组分": [],
   "结果": "不列为候选（各底子上一致）"
  },
  {
   "论文": "P260",
   "性能": "Li‖Cu CE",
   "测试": "T01",
   "测试名": "LiCu Method-I 10圈CE",
   "改动": "LiFSI 增加",
   "交叉设计": "",
   "剂量系列": "",
   "成员": [
    {
     "编号": "PC00899",
     "底子": "1-LD",
     "改后": "5-LD/HCE",
     "测试名": "LiCu Method-I 10圈CE",
     "值（底子）": 97.5,
     "值（改后）": 98.0,
     "倍数（变好方向）": 1.25,
     "票": "好",
     "特殊组分": []
    },
    {
     "编号": "PC00900",
     "底子": "0.3-LD",
     "改后": "5-LD/HCE",
     "测试名": "LiCu Method-I 10圈CE",
     "值（底子）": 96.47,
     "值（改后）": 98.0,
     "倍数（变好方向）": 1.765,
     "票": "好",
     "特殊组分": []
    },
    {
     "编号": "PC00904",
     "底子": "0.3-LD",
     "改后": "1-LD",
     "测试名": "LiCu Method-I 10圈CE",
     "值（底子）": 96.47,
     "值（改后）": 97.5,
     "倍数（变好方向）": 1.412,
     "票": "好",
     "特殊组分": []
    }
   ],
   "发现": [],
   "底子差在": [],
   "特殊组分": [],
   "结果": "不列为候选（各底子上一致）"
  },
  {
   "论文": "P291",
   "性能": "Li‖Cu CE",
   "测试": "T02",
   "测试名": "Li/Cu库仑效率",
   "改动": "DME 增加；DOL 增加；FEC 减少；ISOXAZOLE 减少；LiFSI 减少；LiTFSI 增加；TTE 减少",
   "交叉设计": "",
   "剂量系列": "",
   "成员": [
    {
     "编号": "PC01114",
     "底子": "LHCE-TTE3",
     "改后": "DOL/DME baseline",
     "测试名": "Li/Cu库仑效率",
     "值（底子）": 98.5,
     "值（改后）": 95.4,
     "倍数（变好方向）": 0.326,
     "票": "差",
     "特殊组分": [
      "FEC"
     ]
    },
    {
     "编号": "PC01115",
     "底子": "LHCE-TTE4.5",
     "改后": "DOL/DME baseline",
     "测试名": "Li/Cu库仑效率",
     "值（底子）": 98.6,
     "值（改后）": 95.4,
     "倍数（变好方向）": 0.304,
     "票": "差",
     "特殊组分": [
      "FEC"
     ]
    }
   ],
   "发现": [],
   "底子差在": [],
   "特殊组分": [
    "FEC"
   ],
   "结果": "不列为候选（各底子上一致）"
  },
  {
   "论文": "P313",
   "性能": "每圈衰减率",
   "测试": "T13",
   "测试名": "全电池循环",
   "改动": "TTE 增加",
   "交叉设计": "",
   "剂量系列": "",
   "成员": [
    {
     "编号": "PC01163",
     "底子": "strong E",
     "改后": "mid-strong E",
     "测试名": "全电池循环",
     "值（底子）": 0.605,
     "值（改后）": 0.2746,
     "倍数（变好方向）": 2.203,
     "票": "好",
     "特殊组分": []
    },
    {
     "编号": "PC01164",
     "底子": "strong E",
     "改后": "mid-weak E",
     "测试名": "全电池循环",
     "值（底子）": 0.605,
     "值（改后）": 0.1473,
     "倍数（变好方向）": 4.108,
     "票": "好",
     "特殊组分": []
    },
    {
     "编号": "PC01165",
     "底子": "mid-strong E",
     "改后": "mid-weak E",
     "测试名": "全电池循环",
     "值（底子）": 0.2746,
     "值（改后）": 0.1473,
     "倍数（变好方向）": 1.865,
     "票": "好",
     "特殊组分": []
    }
   ],
   "发现": [],
   "底子差在": [],
   "特殊组分": [],
   "结果": "不列为候选（各底子上一致）"
  },
  {
   "论文": "P313",
   "性能": "首圈容量",
   "测试": "T13",
   "测试名": "全电池循环",
   "改动": "TTE 增加",
   "交叉设计": "",
   "剂量系列": "一边有效一边相近",
   "成员": [
    {
     "编号": "PC01166",
     "底子": "strong E",
     "改后": "mid-strong E",
     "测试名": "全电池循环",
     "值（底子）": 1013.0,
     "值（改后）": 889.0,
     "倍数（变好方向）": 0.878,
     "票": "差",
     "特殊组分": []
    },
    {
     "编号": "PC01167",
     "底子": "strong E",
     "改后": "mid-weak E",
     "测试名": "全电池循环",
     "值（底子）": 1013.0,
     "值（改后）": 887.0,
     "倍数（变好方向）": 0.876,
     "票": "差",
     "特殊组分": []
    },
    {
     "编号": "PC01168",
     "底子": "strong E",
     "改后": "weak E",
     "测试名": "全电池循环",
     "值（底子）": 1013.0,
     "值（改后）": 778.0,
     "倍数（变好方向）": 0.768,
     "票": "差",
     "特殊组分": []
    },
    {
     "编号": "PC01169",
     "底子": "mid-strong E",
     "改后": "mid-weak E",
     "测试名": "全电池循环",
     "值（底子）": 889.0,
     "值（改后）": 887.0,
     "倍数（变好方向）": 0.998,
     "票": "近",
     "特殊组分": []
    },
    {
     "编号": "PC01170",
     "底子": "mid-strong E",
     "改后": "weak E",
     "测试名": "全电池循环",
     "值（底子）": 889.0,
     "值（改后）": 778.0,
     "倍数（变好方向）": 0.875,
     "票": "差",
     "特殊组分": []
    },
    {
     "编号": "PC01171",
     "底子": "mid-weak E",
     "改后": "weak E",
     "测试名": "全电池循环",
     "值（底子）": 887.0,
     "值（改后）": 778.0,
     "倍数（变好方向）": 0.877,
     "票": "差",
     "特殊组分": []
    }
   ],
   "发现": [
    {
     "类型": "剂量系列",
     "关系": "一边有效一边相近",
     "成员": [
      "PC01166",
      "PC01169"
     ],
     "底子差在": "TTE 0 vol.% → 10 vol.%"
    },
    {
     "类型": "剂量系列",
     "关系": "一边有效一边相近",
     "成员": [
      "PC01167",
      "PC01169"
     ],
     "底子差在": "TTE 0 vol.% → 10 vol.%"
    },
    {
     "类型": "剂量系列",
     "关系": "一边有效一边相近",
     "成员": [
      "PC01168",
      "PC01169"
     ],
     "底子差在": "TTE 0 vol.% → 10 vol.%"
    },
    {
     "类型": "剂量系列",
     "关系": "一边有效一边相近",
     "成员": [
      "PC01169",
      "PC01170"
     ],
     "底子差在": ""
    },
    {
     "类型": "剂量系列",
     "关系": "一边有效一边相近",
     "成员": [
      "PC01169",
      "PC01171"
     ],
     "底子差在": "TTE 10 vol.% → 20 vol.%"
    }
   ],
   "底子差在": [],
   "特殊组分": [],
   "剂量序列": [
    "0 vol.%：strong E 1013.0",
    "10 vol.%：mid-strong E 889.0",
    "20 vol.%：mid-weak E 887.0",
    "30 vol.%：weak E 778.0"
   ],
   "形状": "来回变",
   "最佳用量": null,
   "单位": "",
   "组分": "TTE",
   "结果": "不列为候选（剂量系列单调加一段平台）"
  },
  {
   "论文": "P333",
   "性能": "Li‖Cu CE",
   "测试": "T17",
   "测试名": "Li-Ni平均CE",
   "改动": "RBNO3 增加",
   "交叉设计": "",
   "剂量系列": "",
   "成员": [
    {
     "编号": "PC01330",
     "底子": "1.6 M Li2S4 + L0",
     "改后": "1.6 M Li2S4 + L1",
     "测试名": "Li-Ni平均CE",
     "值（底子）": 94.1,
     "值（改后）": 95.8,
     "倍数（变好方向）": 1.405,
     "票": "好",
     "特殊组分": [
      "RBNO3"
     ]
    },
    {
     "编号": "PC01331",
     "底子": "1.6 M Li2S4 + L0",
     "改后": "1.6 M Li2S4 + L5",
     "测试名": "Li-Ni平均CE",
     "值（底子）": 94.1,
     "值（改后）": 98.1,
     "倍数（变好方向）": 3.106,
     "票": "好",
     "特殊组分": [
      "RBNO3"
     ]
    },
    {
     "编号": "PC01332",
     "底子": "1.6 M Li2S4 + L1",
     "改后": "1.6 M Li2S4 + L5",
     "测试名": "Li-Ni平均CE",
     "值（底子）": 95.8,
     "值（改后）": 98.1,
     "倍数（变好方向）": 2.21,
     "票": "好",
     "特殊组分": [
      "RBNO3"
     ]
    }
   ],
   "发现": [],
   "底子差在": [],
   "特殊组分": [
    "RBNO3"
   ],
   "结果": "不列为候选（各底子上一致）"
  },
  {
   "论文": "P336",
   "性能": "首圈容量",
   "测试": "Tcycle",
   "测试名": "E/S11循环稳定性",
   "改动": "LiTFSI 增加",
   "交叉设计": "",
   "剂量系列": "一边有效一边相近",
   "成员": [
    {
     "编号": "PC01336",
     "底子": "0.25 M LiTFSI",
     "改后": "0.5 M LiTFSI",
     "测试名": "E/S11循环稳定性",
     "值（底子）": 1111.0,
     "值（改后）": 1131.0,
     "倍数（变好方向）": 1.018,
     "票": "近",
     "特殊组分": []
    },
    {
     "编号": "PC01337",
     "底子": "0.25 M LiTFSI",
     "改后": "1 M LiTFSI",
     "测试名": "E/S11循环稳定性",
     "值（底子）": 1111.0,
     "值（改后）": 862.0,
     "倍数（变好方向）": 0.776,
     "票": "差",
     "特殊组分": []
    },
    {
     "编号": "PC01338",
     "底子": "0.25 M LiTFSI",
     "改后": "2 M LiTFSI",
     "测试名": "E/S11循环稳定性",
     "值（底子）": 1111.0,
     "值（改后）": 262.0,
     "倍数（变好方向）": 0.236,
     "票": "差",
     "特殊组分": []
    },
    {
     "编号": "PC01339",
     "底子": "0.5 M LiTFSI",
     "改后": "1 M LiTFSI",
     "测试名": "E/S11循环稳定性",
     "值（底子）": 1131.0,
     "值（改后）": 862.0,
     "倍数（变好方向）": 0.762,
     "票": "差",
     "特殊组分": []
    },
    {
     "编号": "PC01340",
     "底子": "0.5 M LiTFSI",
     "改后": "2 M LiTFSI",
     "测试名": "E/S11循环稳定性",
     "值（底子）": 1131.0,
     "值（改后）": 262.0,
     "倍数（变好方向）": 0.232,
     "票": "差",
     "特殊组分": []
    },
    {
     "编号": "PC01341",
     "底子": "1 M LiTFSI",
     "改后": "2 M LiTFSI",
     "测试名": "E/S11循环稳定性",
     "值（底子）": 862.0,
     "值（改后）": 262.0,
     "倍数（变好方向）": 0.304,
     "票": "差",
     "特殊组分": []
    }
   ],
   "发现": [
    {
     "类型": "剂量系列",
     "关系": "一边有效一边相近",
     "成员": [
      "PC01336",
      "PC01337"
     ],
     "底子差在": ""
    },
    {
     "类型": "剂量系列",
     "关系": "一边有效一边相近",
     "成员": [
      "PC01336",
      "PC01338"
     ],
     "底子差在": ""
    },
    {
     "类型": "剂量系列",
     "关系": "一边有效一边相近",
     "成员": [
      "PC01336",
      "PC01339"
     ],
     "底子差在": "LiTFSI 0.25 M → 0.5 M"
    },
    {
     "类型": "剂量系列",
     "关系": "一边有效一边相近",
     "成员": [
      "PC01336",
      "PC01340"
     ],
     "底子差在": "LiTFSI 0.25 M → 0.5 M"
    },
    {
     "类型": "剂量系列",
     "关系": "一边有效一边相近",
     "成员": [
      "PC01336",
      "PC01341"
     ],
     "底子差在": "LiTFSI 0.25 M → 1 M"
    }
   ],
   "底子差在": [],
   "特殊组分": [],
   "剂量序列": [
    "0.25 M：0.25 M LiTFSI 1111.0",
    "0.5 M：0.5 M LiTFSI 1131.0",
    "1 M：1 M LiTFSI 862.0",
    "2 M：2 M LiTFSI 262.0"
   ],
   "形状": "中间最好",
   "最佳用量": 0.5,
   "单位": "M",
   "组分": "LiTFSI",
   "结果": "不列为候选（剂量系列单调加一段平台）"
  },
  {
   "论文": "P350",
   "性能": "每圈衰减率",
   "测试": "Tcd",
   "测试名": "0.1C cycling",
   "改动": "F4EO2 增加；LiFSI 增加；LiTFSI 减少",
   "交叉设计": "",
   "剂量系列": "",
   "成员": [
    {
     "编号": "PC01374",
     "底子": "TDLiTFSI",
     "改后": "T5FDLiTFSI-FSI",
     "测试名": "0.1C cycling",
     "值（底子）": 1.0636,
     "值（改后）": 1.7099,
     "倍数（变好方向）": 0.622,
     "票": "差",
     "特殊组分": []
    },
    {
     "编号": "PC01375",
     "底子": "TDLiTFSI",
     "改后": "T5FDLiFSI",
     "测试名": "0.1C cycling",
     "值（底子）": 1.0636,
     "值（改后）": 2.176,
     "倍数（变好方向）": 0.489,
     "票": "差",
     "特殊组分": []
    }
   ],
   "发现": [],
   "底子差在": [],
   "特殊组分": [],
   "结果": "不列为候选（各底子上一致）"
  },
  {
   "论文": "P350",
   "性能": "每圈衰减率",
   "测试": "Tcd",
   "测试名": "0.1C cycling",
   "改动": "LiFSI 增加；LiTFSI 减少",
   "交叉设计": "",
   "剂量系列": "",
   "成员": [
    {
     "编号": "PC01376",
     "底子": "T5FDLiTFSI",
     "改后": "T5FDLiTFSI-FSI",
     "测试名": "0.1C cycling",
     "值（底子）": 0.431,
     "值（改后）": 1.7099,
     "倍数（变好方向）": 0.252,
     "票": "差",
     "特殊组分": []
    },
    {
     "编号": "PC01377",
     "底子": "T5FDLiTFSI",
     "改后": "T5FDLiFSI",
     "测试名": "0.1C cycling",
     "值（底子）": 0.431,
     "值（改后）": 2.176,
     "倍数（变好方向）": 0.198,
     "票": "差",
     "特殊组分": []
    },
    {
     "编号": "PC01378",
     "底子": "T5FDLiTFSI-FSI",
     "改后": "T5FDLiFSI",
     "测试名": "0.1C cycling",
     "值（底子）": 1.7099,
     "值（改后）": 2.176,
     "倍数（变好方向）": 0.786,
     "票": "差",
     "特殊组分": []
    }
   ],
   "发现": [],
   "底子差在": [],
   "特殊组分": [],
   "结果": "不列为候选（各底子上一致）"
  },
  {
   "论文": "P350",
   "性能": "首圈容量",
   "测试": "Tcd",
   "测试名": "0.1C cycling",
   "改动": "F4EO2 增加；LiFSI 增加；LiTFSI 减少",
   "交叉设计": "",
   "剂量系列": "",
   "成员": [
    {
     "编号": "PC01382",
     "底子": "TDLiTFSI",
     "改后": "T5FDLiTFSI-FSI",
     "测试名": "0.1C cycling",
     "值（底子）": 866.0,
     "值（改后）": 1025.0,
     "倍数（变好方向）": 1.184,
     "票": "好",
     "特殊组分": []
    },
    {
     "编号": "PC01383",
     "底子": "TDLiTFSI",
     "改后": "T5FDLiFSI",
     "测试名": "0.1C cycling",
     "值（底子）": 866.0,
     "值（改后）": 982.0,
     "倍数（变好方向）": 1.134,
     "票": "好",
     "特殊组分": []
    }
   ],
   "发现": [],
   "底子差在": [],
   "特殊组分": [],
   "结果": "不列为候选（各底子上一致）"
  },
  {
   "论文": "P350",
   "性能": "首圈容量",
   "测试": "Tcd",
   "测试名": "0.1C cycling",
   "改动": "F4EO2 增加；TTE 增加",
   "交叉设计": "",
   "剂量系列": "",
   "成员": [
    {
     "编号": "PC01380",
     "底子": "TDLiTFSI",
     "改后": "T10FDLiTFSI",
     "测试名": "0.1C cycling",
     "值（底子）": 866.0,
     "值（改后）": 1124.0,
     "倍数（变好方向）": 1.298,
     "票": "好",
     "特殊组分": []
    },
    {
     "编号": "PC01381",
     "底子": "TDLiTFSI",
     "改后": "T20FDLiTFSI",
     "测试名": "0.1C cycling",
     "值（底子）": 866.0,
     "值（改后）": 1013.0,
     "倍数（变好方向）": 1.17,
     "票": "好",
     "特殊组分": []
    }
   ],
   "发现": [],
   "底子差在": [],
   "特殊组分": [],
   "结果": "不列为候选（各底子上一致）"
  },
  {
   "论文": "P350",
   "性能": "首圈容量",
   "测试": "Tcd",
   "测试名": "0.1C cycling",
   "改动": "LiFSI 增加；LiTFSI 减少",
   "交叉设计": "",
   "剂量系列": "一边有效一边相近",
   "成员": [
    {
     "编号": "PC01386",
     "底子": "T5FDLiTFSI",
     "改后": "T5FDLiTFSI-FSI",
     "测试名": "0.1C cycling",
     "值（底子）": 1331.0,
     "值（改后）": 1025.0,
     "倍数（变好方向）": 0.77,
     "票": "差",
     "特殊组分": []
    },
    {
     "编号": "PC01387",
     "底子": "T5FDLiTFSI",
     "改后": "T5FDLiFSI",
     "测试名": "0.1C cycling",
     "值（底子）": 1331.0,
     "值（改后）": 982.0,
     "倍数（变好方向）": 0.738,
     "票": "差",
     "特殊组分": []
    },
    {
     "编号": "PC01393",
     "底子": "T5FDLiTFSI-FSI",
     "改后": "T5FDLiFSI",
     "测试名": "0.1C cycling",
     "值（底子）": 1025.0,
     "值（改后）": 982.0,
     "倍数（变好方向）": 0.958,
     "票": "近",
     "特殊组分": []
    }
   ],
   "发现": [
    {
     "类型": "剂量系列",
     "关系": "一边有效一边相近",
     "成员": [
      "PC01386",
      "PC01393"
     ],
     "底子差在": "LiTFSI 0.5 M → 0.25 M；加入 LiFSI（0.25 M）"
    },
    {
     "类型": "剂量系列",
     "关系": "一边有效一边相近",
     "成员": [
      "PC01387",
      "PC01393"
     ],
     "底子差在": "LiTFSI 0.5 M → 0.25 M；加入 LiFSI（0.25 M）"
    }
   ],
   "底子差在": [],
   "特殊组分": [],
   "结果": "不列为候选（剂量系列单调加一段平台）"
  },
  {
   "论文": "P350",
   "性能": "首圈容量",
   "测试": "Tcd",
   "测试名": "0.1C cycling",
   "改动": "LiFSI 增加；LiTFSI 减少；TTE 减少",
   "交叉设计": "",
   "剂量系列": "一边有效一边相近",
   "成员": [
    {
     "编号": "PC01389",
     "底子": "T10FDLiTFSI",
     "改后": "T5FDLiTFSI-FSI",
     "测试名": "0.1C cycling",
     "值（底子）": 1124.0,
     "值（改后）": 1025.0,
     "倍数（变好方向）": 0.912,
     "票": "差",
     "特殊组分": []
    },
    {
     "编号": "PC01390",
     "底子": "T10FDLiTFSI",
     "改后": "T5FDLiFSI",
     "测试名": "0.1C cycling",
     "值（底子）": 1124.0,
     "值（改后）": 982.0,
     "倍数（变好方向）": 0.874,
     "票": "差",
     "特殊组分": []
    },
    {
     "编号": "PC01391",
     "底子": "T20FDLiTFSI",
     "改后": "T5FDLiTFSI-FSI",
     "测试名": "0.1C cycling",
     "值（底子）": 1013.0,
     "值（改后）": 1025.0,
     "倍数（变好方向）": 1.012,
     "票": "近",
     "特殊组分": []
    },
    {
     "编号": "PC01392",
     "底子": "T20FDLiTFSI",
     "改后": "T5FDLiFSI",
     "测试名": "0.1C cycling",
     "值（底子）": 1013.0,
     "值（改后）": 982.0,
     "倍数（变好方向）": 0.969,
     "票": "近",
     "特殊组分": []
    }
   ],
   "发现": [
    {
     "类型": "剂量系列",
     "关系": "一边有效一边相近",
     "成员": [
      "PC01389",
      "PC01391"
     ],
     "底子差在": "TTE 10 TTE/F4EO2比例项；原文未明示质量或体积口径 → 20 TTE/F4EO2比例项；原文未明示质量或体积口径"
    },
    {
     "类型": "剂量系列",
     "关系": "一边有效一边相近",
     "成员": [
      "PC01389",
      "PC01392"
     ],
     "底子差在": "TTE 10 TTE/F4EO2比例项；原文未明示质量或体积口径 → 20 TTE/F4EO2比例项；原文未明示质量或体积口径"
    },
    {
     "类型": "剂量系列",
     "关系": "一边有效一边相近",
     "成员": [
      "PC01390",
      "PC01391"
     ],
     "底子差在": "TTE 10 TTE/F4EO2比例项；原文未明示质量或体积口径 → 20 TTE/F4EO2比例项；原文未明示质量或体积口径"
    },
    {
     "类型": "剂量系列",
     "关系": "一边有效一边相近",
     "成员": [
      "PC01390",
      "PC01392"
     ],
     "底子差在": "TTE 10 TTE/F4EO2比例项；原文未明示质量或体积口径 → 20 TTE/F4EO2比例项；原文未明示质量或体积口径"
    }
   ],
   "底子差在": [],
   "特殊组分": [],
   "结果": "不列为候选（剂量系列单调加一段平台）"
  },
  {
   "论文": "P350",
   "性能": "首圈容量",
   "测试": "Tcd",
   "测试名": "0.1C cycling",
   "改动": "TTE 增加",
   "交叉设计": "",
   "剂量系列": "",
   "成员": [
    {
     "编号": "PC01384",
     "底子": "T5FDLiTFSI",
     "改后": "T10FDLiTFSI",
     "测试名": "0.1C cycling",
     "值（底子）": 1331.0,
     "值（改后）": 1124.0,
     "倍数（变好方向）": 0.845,
     "票": "差",
     "特殊组分": []
    },
    {
     "编号": "PC01385",
     "底子": "T5FDLiTFSI",
     "改后": "T20FDLiTFSI",
     "测试名": "0.1C cycling",
     "值（底子）": 1331.0,
     "值（改后）": 1013.0,
     "倍数（变好方向）": 0.761,
     "票": "差",
     "特殊组分": []
    },
    {
     "编号": "PC01388",
     "底子": "T10FDLiTFSI",
     "改后": "T20FDLiTFSI",
     "测试名": "0.1C cycling",
     "值（底子）": 1124.0,
     "值（改后）": 1013.0,
     "倍数（变好方向）": 0.901,
     "票": "差",
     "特殊组分": []
    }
   ],
   "发现": [],
   "底子差在": [],
   "特殊组分": [],
   "结果": "不列为候选（各底子上一致）"
  },
  {
   "论文": "P380",
   "性能": "首圈容量",
   "测试": "Tcycle",
   "测试名": "Cu-2-T含量梯度0.2 C循环",
   "改动": "CU2T 增加",
   "交叉设计": "",
   "剂量系列": "",
   "成员": [
    {
     "编号": "PC01565",
     "底子": "Blank",
     "改后": "0.1 wt% Cu-2-T",
     "测试名": "Cu-2-T含量梯度0.2 C循环",
     "值（底子）": 968.8,
     "值（改后）": 1006.5,
     "倍数（变好方向）": 1.039,
     "票": "近",
     "特殊组分": [
      "CU2T"
     ]
    },
    {
     "编号": "PC01566",
     "底子": "Blank",
     "改后": "0.25 wt% Cu-2-T",
     "测试名": "Cu-2-T含量梯度0.2 C循环",
     "值（底子）": 968.8,
     "值（改后）": 1002.8,
     "倍数（变好方向）": 1.035,
     "票": "近",
     "特殊组分": [
      "CU2T"
     ]
    },
    {
     "编号": "PC01567",
     "底子": "Blank",
     "改后": "0.4 wt% Cu-2-T",
     "测试名": "Cu-2-T含量梯度0.2 C循环",
     "值（底子）": 968.8,
     "值（改后）": 1004.8,
     "倍数（变好方向）": 1.037,
     "票": "近",
     "特殊组分": [
      "CU2T"
     ]
    },
    {
     "编号": "PC01571",
     "底子": "0.1 wt% Cu-2-T",
     "改后": "0.25 wt% Cu-2-T",
     "测试名": "Cu-2-T含量梯度0.2 C循环",
     "值（底子）": 1006.5,
     "值（改后）": 1002.8,
     "倍数（变好方向）": 0.996,
     "票": "近",
     "特殊组分": [
      "CU2T"
     ]
    },
    {
     "编号": "PC01572",
     "底子": "0.1 wt% Cu-2-T",
     "改后": "0.4 wt% Cu-2-T",
     "测试名": "Cu-2-T含量梯度0.2 C循环",
     "值（底子）": 1006.5,
     "值（改后）": 1004.8,
     "倍数（变好方向）": 0.998,
     "票": "近",
     "特殊组分": [
      "CU2T"
     ]
    },
    {
     "编号": "PC01576",
     "底子": "0.25 wt% Cu-2-T",
     "改后": "0.4 wt% Cu-2-T",
     "测试名": "Cu-2-T含量梯度0.2 C循环",
     "值（底子）": 1002.8,
     "值（改后）": 1004.8,
     "倍数（变好方向）": 1.002,
     "票": "近",
     "特殊组分": [
      "CU2T"
     ]
    }
   ],
   "发现": [],
   "底子差在": [],
   "特殊组分": [
    "CU2T"
   ],
   "结果": "不列为候选（各底子上一致）"
  },
  {
   "论文": "P388",
   "性能": "Li‖Cu CE",
   "测试": "T07",
   "测试名": "Li/Cu库仑效率 23 °C",
   "改动": "ETOAC 增加；MTFP 减少",
   "交叉设计": "",
   "剂量系列": "",
   "成员": [
    {
     "编号": "PC01687",
     "底子": "1 M LiFSI MTFP/FEC",
     "改后": "1 M LiFSI MA/FEC",
     "测试名": "Li/Cu库仑效率 23 °C",
     "值（底子）": 99.3,
     "值（改后）": 97.4,
     "倍数（变好方向）": 0.269,
     "票": "差",
     "特殊组分": []
    },
    {
     "编号": "PC01712",
     "底子": "1 M LiFSI MTFP（无FEC对照）",
     "改后": "1 M LiFSI MA（无FEC对照）",
     "测试名": "Li/Cu库仑效率 23 °C",
     "值（底子）": 82.8,
     "值（改后）": 11.9,
     "倍数（变好方向）": 0.195,
     "票": "差",
     "特殊组分": []
    }
   ],
   "发现": [],
   "底子差在": [],
   "特殊组分": [],
   "结果": "不列为候选（各底子上一致）"
  }
 ]
}
