Repository: zhuonanli08/Li-S_Electrolyte_Conflicts

File: output/张力候选_313篇_2026-11-07/张力候选.json (part 1 of 4)
{
 "反对多数（按同一批比较合并）": [
  {
   "论文": "P112",
   "性能": "Li‖Cu CE",
   "强弱": "强",
   "涉及描述符": [
    "非氟醚氧（多数变差 76%；本篇 3/4 对相反，强）",
    "溶剂分子量（多数变好 68%；本篇 3/4 对相反，强）"
   ],
   "全是被动": false,
   "相反的对": [
    {
     "编号": "PC00271",
     "A": "4 M LiTFSI DOL/DME",
     "B": "1 M LiTFSI EC/DMC",
     "测试": "Li-Cu沉积/剥离效率",
     "性能": "变好（Li‖Cu CE 变高；损失（100 − CE）之比 ×0.5595）",
     "组分变化": "LiTFSI 1 M → 4 M；加入 DOL（1 体积份（两溶剂1:1 v/v））；加入 DME（1 体积份（两溶剂1:1 v/v））；去掉 EC；去掉 DMC",
     "描述符": "【反对】非氟醚氧 变高（从无到有）（按多数应变差 76%）；碳酸酯 变低（变为 0）（无多数）；羰基 变低（变为 0）（按多数应变好 70%）；溶剂环数 变高（无多数）；可旋转键数 变高（从无到有）（按多数应变好 71%）；TPSA 变低（按多数应变好 72%）；【反对】溶剂分子量 变低（按多数应变差 68%）；每个 Li⁺ 的配位位点 变低（按多数应变好 80%）；Li⁺ 总浓度 变高（按多数应变好 81%）；主盐浓度 变高（按多数应变好 79%）；阴离子 F（每升） 变高（无多数）；阴离子磺酰（每升） 变高（按多数应变好 77%）"
    },
    {
     "编号": "PC00272",
     "A": "1 M LiTFSI DOL/DME +0.5 M LiNO3",
     "B": "1 M LiTFSI EC/DMC",
     "测试": "Li-Cu沉积/剥离效率",
     "性能": "变好（Li‖Cu CE 变高；损失（100 − CE）之比 ×0.2262）",
     "组分变化": "加入 DOL（1 体积份（两溶剂1:1 v/v））；加入 DME（1 体积份（两溶剂1:1 v/v））；加入 LiNO3（0.5 M）；去掉 EC；去掉 DMC",
     "描述符": "【反对】非氟醚氧 变高（从无到有）（按多数应变差 76%）；碳酸酯 变低（变为 0）（无多数）；羰基 变低（变为 0）（按多数应变好 70%）；溶剂环数 变高（无多数）；可旋转键数 变高（从无到有）（按多数应变好 71%）；TPSA 变低（按多数应变好 72%）；【反对】溶剂分子量 变低（按多数应变差 68%）；每个 Li⁺ 的配位位点 变高（按多数应变差 80%）；Li⁺ 总浓度 变高（按多数应变好 81%）；LiNO₃ 浓度 变高（从无到有）（按多数应变好 82%）"
    },
    {
     "编号": "PC00273",
     "A": "4 M LiTFSI DOL/DME +0.5 M LiNO3",
     "B": "1 M LiTFSI EC/DMC",
     "测试": "Li-Cu沉积/剥离效率",
     "性能": "变好（Li‖Cu CE 变高；损失（100 − CE）之比 ×0.2381）",
     "组分变化": "LiTFSI 1 M → 4 M；加入 DOL（1 体积份（两溶剂1:1 v/v））；加入 DME（1 体积份（两溶剂1:1 v/v））；加入 LiNO3（0.5 M）；去掉 EC；去掉 DMC",
     "描述符": "【反对】非氟醚氧 变高（从无到有）（按多数应变差 76%）；碳酸酯 变低（变为 0）（无多数）；羰基 变低（变为 0）（按多数应变好 70%）；溶剂环数 变高（无多数）；可旋转键数 变高（从无到有）（按多数应变好 71%）；TPSA 变低（按多数应变好 72%）；【反对】溶剂分子量 变低（按多数应变差 68%）；每个 Li⁺ 的配位位点 变低（按多数应变好 80%）；Li⁺ 总浓度 变高（按多数应变好 81%）；主盐浓度 变高（按多数应变好 79%）；阴离子 F（每升） 变高（无多数）；阴离子磺酰（每升） 变高（按多数应变好 77%）；LiNO₃ 浓度 变高（从无到有）（按多数应变好 82%）"
    }
   ]
  },
  {
   "论文": "P123",
   "性能": "Li‖Cu CE",
   "强弱": "强",
   "涉及描述符": [
    "Li⁺ 总浓度（多数变好 81%；本篇 1/2 对相反，强）",
    "主盐浓度（多数变好 79%；本篇 1/2 对相反，强）",
    "阴离子磺酰（每升）（多数变好 77%；本篇 1/2 对相反，强）"
   ],
   "全是被动": false,
   "相反的对": [
    {
     "编号": "PC00313",
     "A": "1.6 M LiFSI/TMP-HFE (1:3)",
     "B": "5.0 M LiFSI/TMP",
     "测试": "LiCu长期循环0.2与第20圈电压滞后",
     "性能": "变好（Li‖Cu CE 变高；损失（100 − CE）之比 ×0.1875）",
     "组分变化": "LiFSI 5.0 M → 1.6 M；TMP 纯溶剂 → 1 体积比；加入 TTE（3 体积比）",
     "描述符": "α 氟化醚氧 变高（从无到有）（按多数应变好 85%）；溶剂 F 原子数 变高（从无到有）（按多数应变好 77%）；可旋转键数 变高（按多数应变好 71%）；TPSA 变低（按多数应变好 72%）；溶剂分子量 变高（按多数应变好 68%）；含氟溶剂比例 变高（从无到有）（按多数应变好 81%）；每个 Li⁺ 的配位位点 变低（按多数应变好 80%）；稀释剂摩尔比例 变高（从无到有）（按多数应变好 96%）；【反对】Li⁺ 总浓度 变低（按多数应变差 81%）；【反对】主盐浓度 变低（按多数应变差 79%）；阴离子 F（每升） 变低（无多数）；【反对】阴离子磺酰（每升） 变低（按多数应变差 77%）"
    }
   ]
  },
  {
   "论文": "P131",
   "性能": "Li‖Cu CE",
   "强弱": "强",
   "涉及描述符": [
    "非氟醚氧（多数变差 76%；本篇 4/6 对相反，强）",
    "溶剂分子量（多数变好 68%；本篇 4/6 对相反，强）",
    "每个 Li⁺ 的配位位点（多数变差 80%；本篇 4/6 对相反，强）"
   ],
   "全是被动": false,
   "相反的对": [
    {
     "编号": "PC00336",
     "A": "EL0",
     "B": "C0",
     "测试": "Fig.1b 锂铜CE",
     "性能": "变好（Li‖Cu CE 变高；损失（100 − CE）之比 ×0.6667）",
     "组分变化": "加入 LiTFSI（1 M）；加入 DME（1 体积比份数）；加入 DOL（1 体积比份数）；加入 LiNO3（0.2 M）；去掉 LiPF6；去掉 EC；去掉 DMC；去掉 EMC",
     "描述符": "【反对】非氟醚氧 变高（从无到有）（按多数应变差 76%）；碳酸酯 变低（变为 0）（无多数）；羰基 变低（变为 0）（按多数应变好 70%）；溶剂环数 变高（无多数）；可旋转键数 变高（按多数应变好 71%）；TPSA 变低（按多数应变好 72%）；【反对】溶剂分子量 变低（按多数应变差 68%）；【反对】每个 Li⁺ 的配位位点 变高（按多数应变差 80%）；Li⁺ 总浓度 变高（按多数应变好 81%）；阴离子磺酰（每升） 变高（从无到有）（按多数应变好 77%）；LiNO₃ 浓度 变高（从无到有）（按多数应变好 82%）"
    },
    {
     "编号": "PC00337",
     "A": "EL1",
     "B": "C0",
     "测试": "Fig.1b 锂铜CE",
     "性能": "变好（Li‖Cu CE 变高；损失（100 − CE）之比 ×0.1）",
     "组分变化": "加入 LiTFSI（1 M）；加入 FEC（1 体积比份数）；加入 DME（4.5 体积比份数）；加入 DOL（4.5 体积比份数）；加入 LiNO3（0.2 M）；去掉 LiPF6；去掉 EC；去掉 DMC；去掉 EMC",
     "描述符": "【反对】非氟醚氧 变高（从无到有）（按多数应变差 76%）；碳酸酯 变低（无多数）；羰基 变低（按多数应变好 70%）；溶剂 F 原子数 变高（从无到有）（按多数应变好 77%）；溶剂环数 变高（无多数）；可旋转键数 变高（按多数应变好 71%）；TPSA 变低（按多数应变好 72%）；【反对】溶剂分子量 变低（按多数应变差 68%）；含氟溶剂比例 变高（从无到有）（按多数应变好 81%）；【反对】每个 Li⁺ 的配位位点 变高（按多数应变差 80%）；Li⁺ 总浓度 变高（按多数应变好 81%）；阴离子磺酰（每升） 变高（从无到有）（按多数应变好 77%）；LiNO₃ 浓度 变高（从无到有）（按多数应变好 82%）"
    },
    {
     "编号": "PC00338",
     "A": "EL3",
     "B": "C0",
     "测试": "Fig.1b 锂铜CE",
     "性能": "变好（Li‖Cu CE 变高；损失（100 − CE）之比 ×0.1667）",
     "组分变化": "加入 LiTFSI（1 M）；加入 FEC（3 体积比份数）；加入 DME（3.5 体积比份数）；加入 DOL（3.5 体积比份数）；加入 LiNO3（0.2 M）；去掉 LiPF6；去掉 EC；去掉 DMC；去掉 EMC",
     "描述符": "【反对】非氟醚氧 变高（从无到有）（按多数应变差 76%）；碳酸酯 变低（无多数）；羰基 变低（按多数应变好 70%）；溶剂 F 原子数 变高（从无到有）（按多数应变好 77%）；溶剂环数 变高（无多数）；可旋转键数 变高（按多数应变好 71%）；TPSA 变低（按多数应变好 72%）；【反对】溶剂分子量 变低（按多数应变差 68%）；含氟溶剂比例 变高（从无到有）（按多数应变好 81%）；【反对】每个 Li⁺ 的配位位点 变高（按多数应变差 80%）；Li⁺ 总浓度 变高（按多数应变好 81%）；阴离子磺酰（每升） 变高（从无到有）（按多数应变好 77%）；LiNO₃ 浓度 变高（从无到有）（按多数应变好 82%）"
    },
    {
     "编号": "PC00343",
     "A": "EL3",
     "B": "EL1",
     "测试": "Fig.1b 锂铜CE",
     "性能": "变差（Li‖Cu CE 变低；损失（100 − CE）之比 ×1.6667）",
     "组分变化": "FEC 1 体积比份数 → 3 体积比份数；DME 4.5 体积比份数 → 3.5 体积比份数；DOL 4.5 体积比份数 → 3.5 体积比份数",
     "描述符": "【反对】非氟醚氧 变低（按多数应变好 76%）；碳酸酯 变高（无多数）；羰基 变高（按多数应变差 70%）；溶剂 F 原子数 变高（按多数应变好 77%）；溶剂环数 变高（无多数）；可旋转键数 变低（按多数应变差 71%）；TPSA 变高（按多数应变差 72%）；【反对】溶剂分子量 变高（按多数应变好 68%）；含氟溶剂比例 变高（按多数应变好 81%）；【反对】每个 Li⁺ 的配位位点 变低（按多数应变好 80%）"
    }
   ]
  },
  {
   "论文": "P165",
   "性能": "Li‖Cu CE",
   "强弱": "强",
   "涉及描述符": [
    "非氟醚氧（多数变差 76%；本篇 2/3 对相反，强）",
    "TPSA（多数变差 72%；本篇 2/3 对相反，强）"
   ],
   "全是被动": false,
   "相反的对": [
    {
     "编号": "PC00475",
     "A": "E_DOL/DME_saturated Li2S4",
     "B": "E_G2_0.50 M Li2S4",
     "测试": "SFig9b：3 mAh cm−2 LiCu平均CE",
     "性能": "变差（Li‖Cu CE 变低；损失（100 − CE）之比 ×7.7727）",
     "组分变化": "加入 DOL（1 体积比）；加入 DME（1 体积比）；Li2S4 0.50 M → 饱和，实际浓度未报告；去掉 DIGLYME",
     "描述符": "【反对】非氟醚氧 变低（按多数应变好 76%）；溶剂环数 变高（从无到有）（无多数）；可旋转键数 变低（按多数应变差 71%）；【反对】TPSA 变低（按多数应变好 72%）；溶剂分子量 变低（按多数应变差 68%）；每个 Li⁺ 的配位位点 变高（按多数应变差 80%）"
    },
    {
     "编号": "PC00487",
     "A": "E_G2_0.50 M Li2S4",
     "B": "E_DOL/DME",
     "测试": "SFig12a-f：6 mAh cm−2逐圈程序平均CE",
     "性能": "变好（Li‖Cu CE 变高；损失（100 − CE）之比 ×0.1866）",
     "组分变化": "加入 DIGLYME（单一溶剂）；加入 Li2S4（0.50 M）；去掉 DOL；去掉 DME",
     "描述符": "【反对】非氟醚氧 变高（按多数应变差 76%）；溶剂环数 变低（变为 0）（无多数）；可旋转键数 变高（按多数应变好 71%）；【反对】TPSA 变高（按多数应变差 72%）；溶剂分子量 变高（按多数应变好 68%）；每个 Li⁺ 的配位位点 变低（按多数应变好 80%）"
    }
   ]
  },
  {
   "论文": "P199",
   "性能": "Li‖Cu CE",
   "强弱": "强",
   "涉及描述符": [
    "TPSA（多数变差 72%；本篇 2/2 对相反，强）",
    "羰基（多数变差 70%；本篇 2/2 对相反，强）"
   ],
   "全是被动": false,
   "相反的对": [
    {
     "编号": "PC00606",
     "A": "HFE-based",
     "B": "ether-based",
     "测试": "LiCu低面积容量循环",
     "性能": "变好（Li‖Cu CE 变高；损失（100 − CE）之比 ×0.0567）",
     "组分变化": "加入 FEC（4 体积比份）；DOL 1 体积比份 → 5 体积比份；加入 TTE（11 体积比份）；去掉 DME",
     "描述符": "非氟醚氧 变低（按多数应变好 76%）；α 氟化醚氧 变高（从无到有）（按多数应变好 85%）；碳酸酯 变高（从无到有）（无多数）；【反对】羰基 变高（从无到有）（按多数应变差 70%）；溶剂 F 原子数 变高（从无到有）（按多数应变好 77%）；溶剂环数 变高（无多数）；可旋转键数 变高（按多数应变好 71%）；【反对】TPSA 变高（按多数应变差 72%）；溶剂分子量 变高（按多数应变好 68%）；含氟溶剂比例 变高（从无到有）（按多数应变好 81%）；每个 Li⁺ 的配位位点 变低（按多数应变好 80%）；稀释剂摩尔比例 变高（从无到有）（按多数应变好 96%）"
    },
    {
     "编号": "PC00613",
     "A": "HFE-based",
     "B": "ether-based",
     "测试": "LiCu高面积容量循环",
     "性能": "变好（Li‖Cu CE 变高；损失（100 − CE）之比 ×0.0733）",
     "组分变化": "加入 FEC（4 体积比份）；DOL 1 体积比份 → 5 体积比份；加入 TTE（11 体积比份）；去掉 DME",
     "描述符": "非氟醚氧 变低（按多数应变好 76%）；α 氟化醚氧 变高（从无到有）（按多数应变好 85%）；碳酸酯 变高（从无到有）（无多数）；【反对】羰基 变高（从无到有）（按多数应变差 70%）；溶剂 F 原子数 变高（从无到有）（按多数应变好 77%）；溶剂环数 变高（无多数）；可旋转键数 变高（按多数应变好 71%）；【反对】TPSA 变高（按多数应变差 72%）；溶剂分子量 变高（按多数应变好 68%）；含氟溶剂比例 变高（从无到有）（按多数应变好 81%）；每个 Li⁺ 的配位位点 变低（按多数应变好 80%）；稀释剂摩尔比例 变高（从无到有）（按多数应变好 96%）"
    }
   ]
  },
  {
   "论文": "P204",
   "性能": "Li‖Cu CE",
   "强弱": "强",
   "涉及描述符": [
    "非氟醚氧（多数变差 76%；本篇 2/2 对相反，强）"
   ],
   "全是被动": false,
   "相反的对": [
    {
     "编号": "PC00622",
     "A": "carbonate",
     "B": "DHCE",
     "测试": "Li-Cu效率与循环1mA",
     "性能": "变差（Li‖Cu CE 变低；损失（100 − CE）之比 ×4.0）",
     "组分变化": "加入 LiPF6（1 M）；加入 EC（1 体积比份数 EC:DEC=1:1）；加入 DEC（1 体积比份数 EC:DEC=1:1）；加入 FEC（10 vt%）；去掉 LiFSI；去掉 DME；去掉 TTE",
     "描述符": "【反对】非氟醚氧 变低（变为 0）（按多数应变好 76%）；α 氟化醚氧 变低（变为 0）（按多数应变差 85%）；碳酸酯 变高（从无到有）（无多数）；羰基 变高（从无到有）（按多数应变差 70%）；溶剂 F 原子数 变低（按多数应变差 77%）；溶剂环数 变高（从无到有）（无多数）；可旋转键数 变低（按多数应变差 71%）；TPSA 变高（按多数应变差 72%）；溶剂分子量 变低（按多数应变差 68%）；含氟溶剂比例 变低（按多数应变差 81%）"
    },
    {
     "编号": "PC00623",
     "A": "MDHCE",
     "B": "carbonate",
     "测试": "Li-Cu效率与循环1mA",
     "性能": "变好（Li‖Cu CE 变高；损失（100 − CE）之比 ×0.175）",
     "组分变化": "加入 LiFSI（0.66 摩尔比份数）；加入 LiTFSI（0.33 摩尔比份数）；加入 DME（1 摩尔比份数）；加入 DOL（0.2 摩尔比份数）；加入 TTE（3 摩尔比份数）；去掉 LiPF6；去掉 EC；去掉 DEC；去掉 FEC",
     "描述符": "【反对】非氟醚氧 变高（从无到有）（按多数应变差 76%）；α 氟化醚氧 变高（从无到有）（按多数应变好 85%）；碳酸酯 变低（变为 0）（无多数）；羰基 变低（变为 0）（按多数应变好 70%）；溶剂 F 原子数 变高（按多数应变好 77%）；溶剂环数 变低（无多数）；可旋转键数 变高（按多数应变好 71%）；TPSA 变低（按多数应变好 72%）；溶剂分子量 变高（按多数应变好 68%）；含氟溶剂比例 变高（按多数应变好 81%）"
    }
   ]
  },
  {
   "论文": "P245",
   "性能": "Li‖Cu CE",
   "强弱": "强",
   "涉及描述符": [
    "非氟醚氧（多数变差 76%；本篇 1/1 对相反，强）",
    "α 氟化醚氧（多数变好 85%；本篇 1/1 对相反，强）",
    "溶剂 F 原子数（多数变好 77%；本篇 1/1 对相反，强）",
    "可旋转键数（多数变好 71%；本篇 1/1 对相反，强）",
    "溶剂分子量（多数变好 68%；本篇 1/1 对相反，强）",
    "含氟溶剂比例（多数变好 81%；本篇 1/1 对相反，强）"
   ],
   "全是被动": false,
   "相反的对": [
    {
     "编号": "PC00855",
     "A": "DMCE-1.0 m",
     "B": "MCE/LLTE",
     "测试": "Li||Cu低电流沉积剥离效率",
     "性能": "变差（Li‖Cu CE 变低；损失（100 − CE）之比 ×4.2857）",
     "组分变化": "TTE 0 摩尔份 → 18 摩尔份",
     "描述符": "【反对】非氟醚氧 变低（按多数应变好 76%）；【反对】α 氟化醚氧 变高（从无到有）（按多数应变好 85%）；【反对】溶剂 F 原子数 变高（从无到有）（按多数应变好 77%）；溶剂环数 变低（无多数）；【反对】可旋转键数 变高（按多数应变好 71%）；【反对】溶剂分子量 变高（按多数应变好 68%）；【反对】含氟溶剂比例 变高（从无到有）（按多数应变好 81%）"
    }
   ]
  },
  {
   "论文": "P288",
   "性能": "Li‖Cu CE",
   "强弱": "强",
   "涉及描述符": [
    "可旋转键数（多数变好 71%；本篇 2/4 对相反，强）"
   ],
   "全是被动": false,
   "相反的对": [
    {
     "编号": "PC01032",
     "A": "2 M LiFSI G2",
     "B": "2 M LiFSI DME",
     "测试": "准确Li CE 23°C",
     "性能": "变差（Li‖Cu CE 变低；损失（100 − CE）之比 ×3.0）",
     "组分变化": "加入 DIGLYME（sole）；去掉 DME",
     "描述符": "非氟醚氧 变高（按多数应变差 76%）；【反对】可旋转键数 变高（按多数应变好 71%）；TPSA 变高（按多数应变差 72%）；溶剂分子量 变高（按多数应变好 68%）；每个 Li⁺ 的配位位点 变高（按多数应变差 80%）"
    },
    {
     "编号": "PC01074",
     "A": "2 M LiFSI G2",
     "B": "2 M LiFSI DME",
     "测试": "准确Li CE 50°C",
     "性能": "变差（Li‖Cu CE 变低；损失（100 − CE）之比 ×1.4828）",
     "组分变化": "加入 DIGLYME（sole）；去掉 DME",
     "描述符": "非氟醚氧 变高（按多数应变差 76%）；【反对】可旋转键数 变高（按多数应变好 71%）；TPSA 变高（按多数应变差 72%）；溶剂分子量 变高（按多数应变好 68%）；每个 Li⁺ 的配位位点 变高（按多数应变差 80%）"
    }
   ]
  },
  {
   "论文": "P288",
   "性能": "Li‖Cu CE",
   "强弱": "强",
   "涉及描述符": [
    "溶剂分子量（多数变好 68%；本篇 4/6 对相反，强）"
   ],
   "全是被动": false,
   "相反的对": [
    {
     "编号": "PC01020",
     "A": "2 M LiFSI G2",
     "B": "2 M LiFSI DBE",
     "测试": "准确Li CE 23°C",
     "性能": "变差（Li‖Cu CE 变低；损失（100 − CE）之比 ×3.3）",
     "组分变化": "加入 DIGLYME（sole）；去掉 DBE",
     "描述符": "非氟醚氧 变高（按多数应变差 76%）；TPSA 变高（按多数应变差 72%）；【反对】溶剂分子量 变高（按多数应变好 68%）；每个 Li⁺ 的配位位点 变高（按多数应变差 80%）"
    },
    {
     "编号": "PC01032",
     "A": "2 M LiFSI G2",
     "B": "2 M LiFSI DME",
     "测试": "准确Li CE 23°C",
     "性能": "变差（Li‖Cu CE 变低；损失（100 − CE）之比 ×3.0）",
     "组分变化": "加入 DIGLYME（sole）；去掉 DME",
     "描述符": "非氟醚氧 变高（按多数应变差 76%）；可旋转键数 变高（按多数应变好 71%）；TPSA 变高（按多数应变差 72%）；【反对】溶剂分子量 变高（按多数应变好 68%）；每个 Li⁺ 的配位位点 变高（按多数应变差 80%）"
    },
    {
     "编号": "PC01066",
     "A": "2 M LiFSI G2",
     "B": "2 M LiFSI DBE",
     "测试": "准确Li CE 50°C",
     "性能": "变差（Li‖Cu CE 变低；损失（100 − CE）之比 ×9.9231）",
     "组分变化": "加入 DIGLYME（sole）；去掉 DBE",
     "描述符": "非氟醚氧 变高（按多数应变差 76%）；TPSA 变高（按多数应变差 72%）；【反对】溶剂分子量 变高（按多数应变好 68%）；每个 Li⁺ 的配位位点 变高（按多数应变差 80%）"
    },
    {
     "编号": "PC01074",
     "A": "2 M LiFSI G2",
     "B": "2 M LiFSI DME",
     "测试": "准确Li CE 50°C",
     "性能": "变差（Li‖Cu CE 变低；损失（100 − CE）之比 ×1.4828）",
     "组分变化": "加入 DIGLYME（sole）；去掉 DME",
     "描述符": "非氟醚氧 变高（按多数应变差 76%）；可旋转键数 变高（按多数应变好 71%）；TPSA 变高（按多数应变差 72%）；【反对】溶剂分子量 变高（按多数应变好 68%）；每个 Li⁺ 的配位位点 变高（按多数应变差 80%）"
    }
   ]
  },
  {
   "论文": "P291",
   "性能": "Li‖Cu CE",
   "强弱": "强",
   "涉及描述符": [
    "羰基（多数变差 70%；本篇 3/5 对相反，强）"
   ],
   "全是被动": false,
   "相反的对": [
    {
     "编号": "PC01112",
     "A": "EIZ-FEC",
     "B": "DOL/DME baseline",
     "测试": "Li/Cu库仑效率",
     "性能": "变好（Li‖Cu CE 变高；损失（100 − CE）之比 ×0.3696）",
     "组分变化": "加入 LiFSI（1 M）；加入 ISOXAZOLE（未报告）；加入 FEC（10 vol%）；去掉 LiTFSI；去掉 DOL；去掉 DME",
     "描述符": "非氟醚氧 变低（变为 0）（按多数应变好 76%）；碳酸酯 变高（从无到有）（无多数）；【反对】羰基 变高（从无到有）（按多数应变差 70%）；溶剂 F 原子数 变高（从无到有）（按多数应变好 77%）；溶剂环数 变高（无多数）；可旋转键数 变低（变为 0）（按多数应变差 71%）；TPSA 变高（按多数应变差 72%）；溶剂分子量 变高（按多数应变好 68%）；含氟溶剂比例 变高（从无到有）（按多数应变好 81%）；阴离子 F（每升） 变低（无多数）"
    },
    {
     "编号": "PC01114",
     "A": "LHCE-TTE3",
     "B": "DOL/DME baseline",
     "测试": "Li/Cu库仑效率",
     "性能": "变好（Li‖Cu CE 变高；损失（100 − CE）之比 ×0.3261）",
     "组分变化": "加入 LiFSI（1 M）；加入 ISOXAZOLE（1 体积比份）；加入 TTE（3 体积比份）；加入 FEC（10 vol%）；去掉 LiTFSI；去掉 DOL；去掉 DME",
     "描述符": "非氟醚氧 变低（变为 0）（按多数应变好 76%）；α 氟化醚氧 变高（从无到有）（按多数应变好 85%）；碳酸酯 变高（从无到有）（无多数）；【反对】羰基 变高（从无到有）（按多数应变差 70%）；溶剂 F 原子数 变高（从无到有）（按多数应变好 77%）；溶剂环数 变低（无多数）；可旋转键数 变高（按多数应变好 71%）；TPSA 变低（按多数应变好 72%）；溶剂分子量 变高（按多数应变好 68%）；含氟溶剂比例 变高（从无到有）（按多数应变好 81%）；阴离子 F（每升） 变低（无多数）"
    },
    {
     "编号": "PC01115",
     "A": "LHCE-TTE4.5",
     "B": "DOL/DME baseline",
     "测试": "Li/Cu库仑效率",
     "性能": "变好（Li‖Cu CE 变高；损失（100 − CE）之比 ×0.3043）",
     "组分变化": "加入 LiFSI（1 M）；加入 ISOXAZOLE（1 体积比份）；加入 TTE（4.5 体积比份）；加入 FEC（10 vol%）；去掉 LiTFSI；去掉 DOL；去掉 DME",
     "描述符": "非氟醚氧 变低（变为 0）（按多数应变好 76%）；α 氟化醚氧 变高（从无到有）（按多数应变好 85%）；碳酸酯 变高（从无到有）（无多数）；【反对】羰基 变高（从无到有）（按多数应变差 70%）；溶剂 F 原子数 变高（从无到有）（按多数应变好 77%）；溶剂环数 变低（无多数）；可旋转键数 变高（按多数应变好 71%）；TPSA 变低（按多数应变好 72%）；溶剂分子量 变高（按多数应变好 68%）；含氟溶剂比例 变高（从无到有）（按多数应变好 81%）；阴离子 F（每升） 变低（无多数）"
    }
   ]
  },
  {
   "论文": "P314",
   "性能": "Li‖Cu CE",
   "强弱": "强",
   "涉及描述符": [
    "溶剂分子量（多数变好 68%；本篇 2/2 对相反，强）"
   ],
   "全是被动": false,
   "相反的对": [
    {
     "编号": "PC01172",
     "A": "1 M LiFSI BME",
     "B": "1 M LiFSI DME",
     "测试": "Li||Cu循环 25 °C",
     "性能": "变好（Li‖Cu CE 变高；损失（100 − CE）之比 ×0.4687）",
     "组分变化": "加入 MBE（未报告）；去掉 DME",
     "描述符": "非氟醚氧 变低（按多数应变好 76%）；TPSA 变低（按多数应变好 72%）；【反对】溶剂分子量 变低（按多数应变差 68%）；每个 Li⁺ 的配位位点 变低（按多数应变好 80%）"
    },
    {
     "编号": "PC01173",
     "A": "2 M LiFSI BME",
     "B": "1 M LiFSI DME",
     "测试": "Li||Cu循环 25 °C",
     "性能": "变好（Li‖Cu CE 变高；损失（100 − CE）之比 ×0.2813）",
     "组分变化": "LiFSI 1 M → 2 M；加入 MBE（未报告）；去掉 DME",
     "描述符": "非氟醚氧 变低（按多数应变好 76%）；TPSA 变低（按多数应变好 72%）；【反对】溶剂分子量 变低（按多数应变差 68%）；每个 Li⁺ 的配位位点 变低（按多数应变好 80%）；Li⁺ 总浓度 变高（按多数应变好 81%）；主盐浓度 变高（按多数应变好 79%）；阴离子 F（每升） 变高（无多数）；阴离子磺酰（每升） 变高（按多数应变好 77%）"
    }
   ]
  },
  {
   "论文": "P369",
   "性能": "Li‖Cu CE",
   "强弱": "强",
   "涉及描述符": [
    "可旋转键数（多数变好 71%；本篇 1/1 对相反，强）"
   ],
   "全是被动": false,
   "相反的对": [
    {
     "编号": "PC01441",
     "A": "1.5 M LiFSI DMMS",
     "B": "1.5 M LiFSI DME",
     "测试": "改进Aurbach Li沉积剥离效率",
     "性能": "变好（Li‖Cu CE 变高；损失（100 − CE）之比 ×0.2353）",
     "组分变化": "加入 DMMS（单一溶剂）；去掉 DME",
     "描述符": "非氟醚氧 变低（变为 0）（按多数应变好 76%）；【反对】可旋转键数 变低（按多数应变差 71%）；溶剂分子量 变高（按多数应变好 68%）；稀释剂摩尔比例 变高（从无到有）（按多数应变好 96%）"
    }
   ]
  },
  {
   "论文": "P371",
   "性能": "Li‖Cu CE",
   "强弱": "强",
   "涉及描述符": [
    "TPSA（多数变差 72%；本篇 5/6 对相反，强）"
   ],
   "全是被动": false,
   "相反的对": [
    {
     "编号": "PC01442",
     "A": "DD电解液",
     "B": "DEE电解液",
     "测试": "Aurbach Li||Cu CE",
     "性能": "变好（Li‖Cu CE 变高；损失（100 − CE）之比 ×0.6718）",
     "组分变化": "LiTFSI 1.2（344 mg加入1 mL溶剂） M → 1 M；加入 DOL（未报告（DOL/DME混合比例未知） 未报告）；加入 DME（未报告（DOL/DME混合比例未知） 未报告）；去掉 DEE",
     "描述符": "非氟醚氧 变高（按多数应变差 76%）；溶剂环数 变高（从无到有）（无多数）；可旋转键数 变低（按多数应变差 71%）；【反对】TPSA 变高（按多数应变差 72%）；溶剂分子量 变高（按多数应变好 68%）；每个 Li⁺ 的配位位点 变高（按多数应变差 80%）；Li⁺ 总浓度 变低（按多数应变差 81%）；主盐浓度 变低（按多数应变差 79%）；阴离子 F（每升） 变低（无多数）；阴离子磺酰（每升） 变低（按多数应变差 77%）"
    },
    {
     "编号": "PC01450",
     "A": "F4DEE电解液",
     "B": "DEE电解液",
     "测试": "Aurbach Li||Cu CE",
     "性能": "变好（Li‖Cu CE 变高；损失（100 − CE）之比 ×0.4004）",
     "组分变化": "加入 F4DEE（1 mL）；去掉 DEE",
     "描述符": "非氟醚氧 变低（变为 0）（按多数应变好 76%）；β 氟化醚氧 变高（从无到有）（无多数）；溶剂 F 原子数 变高（从无到有）（按多数应变好 77%）；可旋转键数 变高（按多数应变好 71%）；【反对】TPSA 变高（按多数应变差 72%）；溶剂分子量 变高（按多数应变好 68%）；含氟溶剂比例 变高（从无到有）（按多数应变好 81%）；稀释剂摩尔比例 变高（从无到有）（按多数应变好 96%）"
    },
    {
     "编号": "PC01451",
     "A": "DEE电解液",
     "B": "F4DMB电解液",
     "测试": "Aurbach Li||Cu CE",
     "性能": "变差（Li‖Cu CE 变低；损失（100 − CE）之比 ×2.5531）",
     "组分变化": "加入 DEE（1 mL）；去掉 F4DMB",
     "描述符": "非氟醚氧 变高（从无到有）（按多数应变差 76%）；β 氟化醚氧 变低（变为 0）（无多数）；溶剂 F 原子数 变低（变为 0）（按多数应变差 77%）；可旋转键数 变低（按多数应变差 71%）；【反对】TPSA 变低（按多数应变好 72%）；溶剂分子量 变低（按多数应变差 68%）；含氟溶剂比例 变低（变为 0）（按多数应变差 81%）"
    },
    {
     "编号": "PC01452",
     "A": "F5DEE电解液",
     "B": "DEE电解液",
     "测试": "Aurbach Li||Cu CE",
     "性能": "变好（Li‖Cu CE 变高；损失（100 − CE）之比 ×0.4311）",
     "组分变化": "加入 F5DEE（1 mL）；去掉 DEE",
     "描述符": "非氟醚氧 变低（变为 0）（按多数应变好 76%）；β 氟化醚氧 变高（从无到有）（无多数）；溶剂 F 原子数 变高（从无到有）（按多数应变好 77%）；可旋转键数 变高（按多数应变好 71%）；【反对】TPSA 变高（按多数应变差 72%）；溶剂分子量 变高（按多数应变好 68%）；含氟溶剂比例 变高（从无到有）（按多数应变好 81%）"
    },
    {
     "编号": "PC01453",
     "A": "DEE电解液",
     "B": "F6DEE电解液",
     "测试": "Aurbach Li||Cu CE",
     "性能": "变差（Li‖Cu CE 变低；损失（100 − CE）之比 ×1.5651）",
     "组分变化": "LiTFSI 饱和，<1.2 M → 1.2（344 mg加入1 mL溶剂） M；加入 DEE（1 mL）；去掉 DTFEG",
     "描述符": "非氟醚氧 变高（从无到有）（按多数应变差 76%）；β 氟化醚氧 变低（变为 0）（无多数）；溶剂 F 原子数 变低（变为 0）（按多数应变差 77%）；可旋转键数 变低（按多数应变差 71%）；【反对】TPSA 变低（按多数应变好 72%）；溶剂分子量 变低（按多数应变差 68%）；含氟溶剂比例 变低（变为 0）（按多数应变差 81%）"
    }
   ]
  },
  {
   "论文": "P371",
   "性能": "Li‖Cu CE",
   "强弱": "强",
   "涉及描述符": [
    "每个 Li⁺ 的配位位点（多数变差 80%；本篇 1/1 对相反，强）",
    "Li⁺ 总浓度（多数变好 81%；本篇 1/2 对相反，弱）"
   ],
   "全是被动": false,
   "相反的对": [
    {
     "编号": "PC01442",
     "A": "DD电解液",
     "B": "DEE电解液",
     "测试": "Aurbach Li||Cu CE",
     "性能": "变好（Li‖Cu CE 变高；损失（100 − CE）之比 ×0.6718）",
     "组分变化": "LiTFSI 1.2（344 mg加入1 mL溶剂） M → 1 M；加入 DOL（未报告（DOL/DME混合比例未知） 未报告）；加入 DME（未报告（DOL/DME混合比例未知） 未报告）；去掉 DEE",
     "描述符": "非氟醚氧 变高（按多数应变差 76%）；溶剂环数 变高（从无到有）（无多数）；可旋转键数 变低（按多数应变差 71%）；TPSA 变高（按多数应变差 72%）；溶剂分子量 变高（按多数应变好 68%）；【反对】每个 Li⁺ 的配位位点 变高（按多数应变差 80%）；【反对】Li⁺ 总浓度 变低（按多数应变差 81%）；主盐浓度 变低（按多数应变差 79%）；阴离子 F（每升） 变低（无多数）；阴离子磺酰（每升） 变低（按多数应变差 77%）"
    }
   ]
  },
  {
   "论文": "P381",
   "性能": "Li‖Cu CE",
   "强弱": "强",
   "涉及描述符": [
    "非氟醚氧（多数变差 76%；本篇 1/3 对相反，弱）",
    "α 氟化醚氧（多数变好 85%；本篇 1/2 对相反，强）",
    "溶剂 F 原子数（多数变好 77%；本篇 1/2 对相反，强）",
    "溶剂分子量（多数变好 68%；本篇 1/3 对相反，弱）",
    "含氟溶剂比例（多数变好 81%；本篇 1/2 对相反，强）"
   ],
   "全是被动": false,
   "相反的对": [
    {
     "编号": "PC01586",
     "A": "TD",
     "B": "TT",
     "测试": "Li/Cu沉积剥离效率",
     "性能": "变好（Li‖Cu CE 变高；损失（100 − CE）之比 ×0.5）",
     "组分变化": "TEP 485.7 mg → 267.5 mg；加入 DBE（573 mg）；去掉 TTE",
     "描述符": "【反对】非氟醚氧 变高（从无到有）（按多数应变差 76%）；【反对】α 氟化醚氧 变低（变为 0）（按多数应变差 85%）；【反对】溶剂 F 原子数 变低（变为 0）（按多数应变差 77%）；可旋转键数 变高（按多数应变好 71%）；【反对】溶剂分子量 变低（按多数应变差 68%）；【反对】含氟溶剂比例 变低（变为 0）（按多数应变差 81%）"
    }
   ]
  },
  {
   "论文": "P381",
   "性能": "Li‖Cu CE",
   "强弱": "强",
   "涉及描述符": [
    "TPSA（多数变差 72%；本篇 2/2 对相反，强）"
   ],
   "全是被动": false,
   "相反的对": [
    {
     "编号": "PC01587",
     "A": "2D4",
     "B": "TD",
     "测试": "Li/Cu沉积剥离效率",
     "性能": "变差（Li‖Cu CE 变低；损失（100 − CE）之比 ×2.1667）",
     "组分变化": "DBE 573 mg → 764 mg；去掉 TEP",
     "描述符": "非氟醚氧 变高（按多数应变差 76%）；【反对】TPSA 变低（按多数应变好 72%）；溶剂分子量 变低（按多数应变差 68%）"
    },
    {
     "编号": "PC01588",
     "A": "2D4",
     "B": "TT",
     "测试": "Li/Cu沉积剥离效率",
     "性能": "变差（Li‖Cu CE 变低；损失（100 − CE）之比 ×1.0833）",
     "组分变化": "加入 DBE（764 mg）；去掉 TEP；去掉 TTE",
     "描述符": "非氟醚氧 变高（从无到有）（按多数应变差 76%）；α 氟化醚氧 变低（变为 0）（按多数应变差 85%）；溶剂 F 原子数 变低（变为 0）（按多数应变差 77%）；可旋转键数 变高（按多数应变好 71%）；【反对】TPSA 变低（按多数应变好 72%）；溶剂分子量 变低（按多数应变差 68%）；含氟溶剂比例 变低（变为 0）（按多数应变差 81%）"
    }
   ]
  },
  {
   "论文": "P384",
   "性能": "Li‖Cu CE",
   "强弱": "强",
   "涉及描述符": [
    "非氟醚氧（多数变差 76%；本篇 1/2 对相反，强）",
    "α 氟化醚氧（多数变好 85%；本篇 1/2 对相反，强）",
    "溶剂 F 原子数（多数变好 77%；本篇 1/2 对相反，强）",
    "可旋转键数（多数变好 71%；本篇 1/2 对相反，强）",
    "溶剂分子量（多数变好 68%；本篇 1/2 对相反，强）",
    "含氟溶剂比例（多数变好 81%；本篇 1/2 对相反，强）",
    "每个 Li⁺ 的配位位点（多数变差 80%；本篇 1/2 对相反，强）",
    "稀释剂摩尔比例（多数变好 96%；本篇 1/2 对相反，强）",
    "Li⁺ 总浓度（多数变好 81%；本篇 1/2 对相反，强）",
    "主盐浓度（多数变好 79%；本篇 1/2 对相反，强）",
    "阴离子磺酰（每升）（多数变好 77%；本篇 1/2 对相反，强）"
   ],
   "全是被动": false,
   "相反的对": [
    {
     "编号": "PC01592",
     "A": "SSE_REF",
     "B": "DME/DOL",
     "测试": "modified Aurbach CE",
     "性能": "变差（Li‖Cu CE 变低；损失（100 − CE）之比 ×8.7292）",
     "组分变化": "LiTFSI 0.5 M → 2.5 M，在SL中先溶解；加入 SULFOLANE（1 体积比 SL:TTE=1:1.5）；加入 TTE（1.5 体积比 SL:TTE=1:1.5）；去掉 LiNO3；去掉 DME；去掉 DOL",
     "描述符": "【反对】非氟醚氧 变低（变为 0）（按多数应变好 76%）；【反对】α 氟化醚氧 变高（从无到有）（按多数应变好 85%）；砜/亚砜 变高（从无到有）（无多数）；【反对】溶剂 F 原子数 变高（从无到有）（按多数应变好 77%）；溶剂环数 变低（无多数）；【反对】可旋转键数 变高（按多数应变好 71%）；TPSA 变高（按多数应变差 72%）；【反对】溶剂分子量 变高（按多数应变好 68%）；【反对】含氟溶剂比例 变高（从无到有）（按多数应变好 81%）；【反对】每个 Li⁺ 的配位位点 变低（按多数应变好 80%）；【反对】稀释剂摩尔比例 变高（从无到有）（按多数应变好 96%）；【反对】Li⁺ 总浓度 变高（按多数应变好 81%）；【反对】主盐浓度 变高（按多数应变好 79%）；阴离子 F（每升） 变高（无多数）；【反对】阴离子磺酰（每升） 变高（按多数应变好 77%）；LiNO₃ 浓度 变低（变为 0）（按多数应变差 82%）"
    }
   ]
  },
  {
   "论文": "P388",
   "性能": "Li‖Cu CE",
   "强弱": "强",
   "涉及描述符": [
    "可旋转键数（多数变好 71%；本篇 6/6 对相反，强）",
    "TPSA（多数变差 72%；本篇 6/6 对相反，强）"
   ],
   "全是被动": false,
   "相反的对": [
    {
     "编号": "PC01675",
     "A": "1 M LiFSI MA（无FEC对照）",
     "B": "1 M LiFSI MP/FEC",
     "测试": "Li/Cu库仑效率 23 °C",
     "性能": "变差（Li‖Cu CE 变低；损失（100 − CE）之比 ×28.4194）",
     "组分变化": "加入 ETOAC（单溶剂；用量未单列）；去掉 MP；去掉 FEC",
     "描述符": "碳酸酯 变低（变为 0）（无多数）；溶剂 F 原子数 变低（变为 0）（按多数应变差 77%）；溶剂环数 变低（变为 0）（无多数）；【反对】可旋转键数 变高（按多数应变好 71%）；【反对】TPSA 变低（按多数应变好 72%）；溶剂分子量 变低（按多数应变差 68%）；含氟溶剂比例 变低（变为 0）（按多数应变差 81%）"
    },
    {
     "编号": "PC01676",
     "A": "1 M LiFSI MTFP（无FEC对照）",
     "B": "1 M LiFSI MP/FEC",
     "测试": "Li/Cu库仑效率 23 °C",
     "性能": "变差（Li‖Cu CE 变低；损失（100 − CE）之比 ×5.5484）",
     "组分变化": "加入 MTFP（单溶剂；用量未单列）；去掉 MP；去掉 FEC",
     "描述符": "碳酸酯 变低（变为 0）（无多数）；溶剂 F 原子数 变高（按多数应变好 77%）；溶剂环数 变低（变为 0）（无多数）；【反对】可旋转键数 变高（按多数应变好 71%）；【反对】TPSA 变低（按多数应变好 72%）；溶剂分子量 变高（按多数应变好 68%）；含氟溶剂比例 变高（按多数应变好 81%）"
    },
    {
     "编号": "PC01688",
     "A": "1 M LiFSI MA（无FEC对照）",
     "B": "1 M LiFSI MA/FEC",
     "测试": "Li/Cu库仑效率 23 °C",
     "性能": "变差（Li‖Cu CE 变低；损失（100 − CE）之比 ×33.8846）",
     "组分变化": "ETOAC 未单列；主溶剂 → 单溶剂；用量未单列；去掉 FEC",
     "描述符": "碳酸酯 变低（变为 0）（无多数）；溶剂 F 原子数 变低（变为 0）（按多数应变差 77%）；溶剂环数 变低（变为 0）（无多数）；【反对】可旋转键数 变高（按多数应变好 71%）；【反对】TPSA 变低（按多数应变好 72%）；溶剂分子量 变低（按多数应变差 68%）；含氟溶剂比例 变低（变为 0）（按多数应变差 81%）"
    },
    {
     "编号": "PC01689",
     "A": "1 M LiFSI MTFP（无FEC对照）",
     "B": "1 M LiFSI MA/FEC",
     "测试": "Li/Cu库仑效率 23 °C",
     "性能": "变差（Li‖Cu CE 变低；损失（100 − CE）之比 ×6.6154）",
     "组分变化": "加入 MTFP（单溶剂；用量未单列）；去掉 ETOAC；去掉 FEC",
     "描述符": "碳酸酯 变低（变为 0）（无多数）；溶剂 F 原子数 变高（按多数应变好 77%）；溶剂环数 变低（变为 0）（无多数）；【反对】可旋转键数 变高（按多数应变好 71%）；【反对】TPSA 变低（按多数应变好 72%）；溶剂分子量 变高（按多数应变好 68%）；含氟溶剂比例 变高（按多数应变好 81%）"
    },
    {
     "编号": "PC01700",
     "A": "1 M LiFSI MA（无FEC对照）",
     "B": "1 M LiFSI MTFP/FEC",
     "测试": "Li/Cu库仑效率 23 °C",
     "性能": "变差（Li‖Cu CE 变低；损失（100 − CE）之比 ×125.8571）",
     "组分变化": "加入 ETOAC（单溶剂；用量未单列）；去掉 MTFP；去掉 FEC",
     "描述符": "碳酸酯 变低（变为 0）（无多数）；溶剂 F 原子数 变低（变为 0）（按多数应变差 77%）；溶剂环数 变低（变为 0）（无多数）；【反对】可旋转键数 变高（按多数应变好 71%）；【反对】TPSA 变低（按多数应变好 72%）；溶剂分子量 变低（按多数应变差 68%）；含氟溶剂比例 变低（变为 0）（按多数应变差 81%）"
    },
    {
     "编号": "PC01701",
     "A": "1 M LiFSI MTFP（无FEC对照）",
     "B": "1 M LiFSI MTFP/FEC",
     "测试": "Li/Cu库仑效率 23 °C",
     "性能": "变差（Li‖Cu CE 变低；损失（100 − CE）之比 ×24.5714）",
     "组分变化": "MTFP 未单列；主溶剂 → 单溶剂；用量未单列；去掉 FEC",
     "描述符": "碳酸酯 变低（变为 0）（无多数）；溶剂 F 原子数 变高（按多数应变好 77%）；溶剂环数 变低（变为 0）（无多数）；【反对】可旋转键数 变高（按多数应变好 71%）；【反对】TPSA 变低（按多数应变好 72%）；溶剂分子量 变高（按多数应变好 68%）"
    }
   ]
  },
  {
   "论文": "P510",
   "性能": "Li‖Cu CE",
   "强弱": "强",
   "涉及描述符": [
    "可旋转键数（多数变好 71%；本篇 4/4 对相反，强）",
    "溶剂分子量（多数变好 68%；本篇 4/4 对相反，强）"
   ],
   "全是被动": false,
   "相反的对": [
    {
     "编号": "PC01818",
     "A": "DnH40LiTFSI",
     "B": "DDLiTFSI",
     "测试": "Li/Cu 1 mA/cm²沉积剥离",
     "性能": "变好（Li‖Cu CE 变高；损失（100 − CE）之比 ×0.0027）",
     "组分变化": "LiTFSI 1 M → 2.33 M；DOL 50 vol% → 60 vol%；加入 NHEXANE（40 vol%）；去掉 DME",
     "描述符": "非氟醚氧 变低（按多数应变好 76%）；溶剂环数 变高（无多数）；【反对】可旋转键数 变低（按多数应变差 71%）；TPSA 变低（按多数应变好 72%）；【反对】溶剂分子量 变低（按多数应变差 68%）；每个 Li⁺ 的配位位点 变低（按多数应变好 80%）；稀释剂摩尔比例 变高（从无到有）（按多数应变好 96%）；Li⁺ 总浓度 变高（按多数应变好 81%）；主盐浓度 变高（按多数应变好 79%）；阴离子 F（每升） 变高（无多数）；阴离子磺酰（每升） 变高（按多数应变好 77%）"
    },
    {
     "编号": "PC01822",
     "A": "DDLiTFSI (2 M)",
     "B": "DnH40LiTFSI",
     "测试": "Li/Cu 1 mA/cm²沉积剥离",
     "性能": "变差（Li‖Cu CE 变低；损失（100 − CE）之比 ×182.5）",
     "组分变化": "LiTFSI 2.33 M → 2 M；DOL 60 vol% → 未报告；加入 DME（未报告）；去掉 NHEXANE",
     "描述符": "非氟醚氧 变高（按多数应变差 76%）；溶剂环数 变低（无多数）；【反对】可旋转键数 变高（按多数应变好 71%）；TPSA 变高（按多数应变差 72%）；【反对】溶剂分子量 变高（按多数应变好 68%）；每个 Li⁺ 的配位位点 变高（按多数应变差 80%）；稀释剂摩尔比例 变低（变为 0）（按多数应变差 96%）；Li⁺ 总浓度 变低（按多数应变差 81%）；主盐浓度 变低（按多数应变差 79%）；阴离子 F（每升） 变低（无多数）；阴离子磺酰（每升） 变低（按多数应变差 77%）"
    },
    {
     "编号": "PC01830",
     "A": "DnH40LiTFSI",
     "B": "DDLiTFSI",
     "测试": "Li/Cu 2 mA/cm²沉积剥离",
     "性能": "变好（Li‖Cu CE 变高；损失（100 − CE）之比 ×0.0208）",
     "组分变化": "LiTFSI 1 M → 2.33 M；DOL 50 vol% → 60 vol%；加入 NHEXANE（40 vol%）；去掉 DME",
     "描述符": "非氟醚氧 变低（按多数应变好 76%）；溶剂环数 变高（无多数）；【反对】可旋转键数 变低（按多数应变差 71%）；TPSA 变低（按多数应变好 72%）；【反对】溶剂分子量 变低（按多数应变差 68%）；每个 Li⁺ 的配位位点 变低（按多数应变好 80%）；稀释剂摩尔比例 变高（从无到有）（按多数应变好 96%）；Li⁺ 总浓度 变高（按多数应变好 81%）；主盐浓度 变高（按多数应变好 79%）；阴离子 F（每升） 变高（无多数）；阴离子磺酰（每升） 变高（按多数应变好 77%）"
    },
    {
     "编号": "PC01831",
     "A": "DDLiTFSI (2 M)",
     "B": "DnH40LiTFSI",
     "测试": "Li/Cu 2 mA/cm²沉积剥离",
     "性能": "变差（Li‖Cu CE 变低；损失（100 − CE）之比 ×44.8718）",
     "组分变化": "LiTFSI 2.33 M → 2 M；DOL 60 vol% → 未报告；加入 DME（未报告）；去掉 NHEXANE",
     "描述符": "非氟醚氧 变高（按多数应变差 76%）；溶剂环数 变低（无多数）；【反对】可旋转键数 变高（按多数应变好 71%）；TPSA 变高（按多数应变差 72%）；【反对】溶剂分子量 变高（按多数应变好 68%）；每个 Li⁺ 的配位位点 变高（按多数应变差 80%）；稀释剂摩尔比例 变低（变为 0）（按多数应变差 96%）；Li⁺ 总浓度 变低（按多数应变差 81%）；主盐浓度 变低（按多数应变差 79%）；阴离子 F（每升） 变低（无多数）；阴离子磺酰（每升） 变低（按多数应变差 77%）"
    }
   ]
  },
  {
   "论文": "P013",
   "性能": "每圈衰减率",
   "强弱": "强",
   "涉及描述符": [
    "可旋转键数（多数变好 72%；本篇 1/1 对相反，强）"
   ],
   "全是被动": false,
   "相反的对": [
    {
     "编号": "PC00005",
     "A": "[Li(G4)][TFSA]/4HFE",
     "B": "[Li(G4)][TFSA] / IOC50(PFA)/S",
     "测试": "IOC50(PFA)/S电解液比较",
     "性能": "变好（每圈衰减率 变低；每圈衰减率之比 ×0.6823）",
     "组分变化": "加入 TTE（4 摩尔比）",
     "描述符": "非氟醚氧 变低（按多数应变好 79%）；α 氟化醚氧 变高（从无到有）（按多数应变好 94%）；溶剂 F 原子数 变高（从无到有）（按多数应变好 90%）；【反对】可旋转键数 变低（按多数应变差 72%）；TPSA 变低（按多数应变好 72%）；溶剂分子量 变高（按多数应变好 79%）；含氟溶剂比例 变高（从无到有）（按多数应变好 90%）"
    }
   ]
  },
  {
   "论文": "P034",
   "性能": "每圈衰减率",
   "强弱": "强",
   "涉及描述符": [
    "可旋转键数（多数变好 72%；本篇 2/3 对相反，强）"
   ],
   "全是被动": false,
   "相反的对": [
    {
     "编号": "PC00037",
     "A": "50 vol% DMDS, 0.1 M LiNO3",
     "B": "conventional, 0.1 M LiNO3",
     "测试": "OMC-S70低载量循环",
     "性能": "变好（每圈衰减率 变低；每圈衰减率之比 ×0.2839）",
     "组分变化": "加入 DMDS（2 (50 vol%) 体积份）",
     "描述符": "非氟醚氧 变低（按多数应变好 79%）；硫醚/多硫 S 变高（从无到有）（无多数）；溶剂环数 变低（按多数应变好 79%）；【反对】可旋转键数 变低（按多数应变差 72%）；TPSA 变低（按多数应变好 72%）；溶剂分子量 变高（按多数应变好 79%）；每个 Li⁺ 的配位位点 变低（无多数）；稀释剂摩尔比例 变高（从无到有）（按多数应变好 80%）"
    },
    {
     "编号": "PC00050",
     "A": "50 vol% DMDS, 0.1 M LiNO3",
     "B": "conventional, 0.1 M LiNO3",
     "测试": "OMC-S70与KB-S70碳骨架影响",
     "性能": "变好（每圈衰减率 变低；每圈衰减率之比 ×0.2689）",
     "组分变化": "加入 DMDS（2 (50 vol%) 体积份）",
     "描述符": "非氟醚氧 变低（按多数应变好 79%）；硫醚/多硫 S 变高（从无到有）（无多数）；溶剂环数 变低（按多数应变好 79%）；【反对】可旋转键数 变低（按多数应变差 72%）；TPSA 变低（按多数应变好 72%）；溶剂分子量 变高（按多数应变好 79%）；每个 Li⁺ 的配位位点 变低（无多数）；稀释剂摩尔比例 变高（从无到有）（按多数应变好 80%）"
    }
   ]
  },
  {
   "论文": "P060",
   "性能": "每圈衰减率",
   "强弱": "强",
   "涉及描述符": [
    "非氟醚氧（多数变差 79%；本篇 3/3 对相反，强）",
    "可旋转键数（多数变好 72%；本篇 3/3 对相反，强）",
    "TPSA（多数变差 72%；本篇 3/3 对相反，强）",
    "溶剂分子量（多数变好 79%；本篇 3/3 对相反，强）",
    "溶剂环数（多数变差 79%；本篇 3/3 对相反，强）",
    "稀释剂摩尔比例（多数变好 80%；本篇 3/3 对相反，强）",
    "LiNO₃ 浓度（多数变好 69%；本篇 3/3 对相反，强；相反的对里有被动）"
   ],
   "全是被动": false,
   "相反的对": [
    {
     "编号": "PC00179",
     "A": "50% DMTS Li–S电解液",
     "B": "25% DMTS Li–S电解液",
     "测试": "DMTS梯度循环容量/CE",
     "性能": "变差（每圈衰减率 变高；每圈衰减率之比 ×1.7474）",
     "组分变化": "DMTS 25 vol%（原文未明百分数分母） → 50 vol%（原文未明百分数分母）",
     "描述符": "【反对】非氟醚氧 变低（按多数应变好 79%）；硫醚/多硫 S 变高（无多数）；【反对】溶剂环数 变低（按多数应变好 79%）；【反对】可旋转键数 变高（按多数应变好 72%）；【反对】TPSA 变低（按多数应变好 72%）；【反对】溶剂分子量 变高（按多数应变好 79%）；每个 Li⁺ 的配位位点 变低（无多数）；【反对】稀释剂摩尔比例 变高（按多数应变好 80%）；Li⁺ 总浓度 变高（无多数，被动）；【反对】LiNO₃ 浓度 变高（按多数应变好 69%，被动）"
    },
    {
     "编号": "PC00180",
     "A": "25% DMTS Li–S电解液",
     "B": "5% DMTS Li–S电解液",
     "测试": "DMTS梯度循环容量/CE",
     "性能": "变差（每圈衰减率 变高；每圈衰减率之比 ×3.44）",
     "组分变化": "DMTS 5 vol%（原文未明百分数分母） → 25 vol%（原文未明百分数分母）",
     "描述符": "【反对】非氟醚氧 变低（按多数应变好 79%）；硫醚/多硫 S 变高（无多数）；【反对】溶剂环数 变低（按多数应变好 79%）；【反对】可旋转键数 变高（按多数应变好 72%）；【反对】TPSA 变低（按多数应变好 72%）；【反对】溶剂分子量 变高（按多数应变好 79%）；每个 Li⁺ 的配位位点 变低（无多数）；【反对】稀释剂摩尔比例 变高（按多数应变好 80%）；Li⁺ 总浓度 变高（无多数，被动）；【反对】LiNO₃ 浓度 变高（按多数应变好 69%，被动）"
    },
    {
     "编号": "PC00181",
     "A": "50% DMTS Li–S电解液",
     "B": "5% DMTS Li–S电解液",
     "测试": "DMTS梯度循环容量/CE",
     "性能": "变差（每圈衰减率 变高；每圈衰减率之比 ×6.0109）",
     "组分变化": "DMTS 5 vol%（原文未明百分数分母） → 50 vol%（原文未明百分数分母）",
     "描述符": "【反对】非氟醚氧 变低（按多数应变好 79%）；硫醚/多硫 S 变高（无多数）；【反对】溶剂环数 变低（按多数应变好 79%）；【反对】可旋转键数 变高（按多数应变好 72%）；【反对】TPSA 变低（按多数应变好 72%）；【反对】溶剂分子量 变高（按多数应变好 79%）；每个 Li⁺ 的配位位点 变低（无多数）；【反对】稀释剂摩尔比例 变高（按多数应变好 80%）；Li⁺ 总浓度 变高（无多数，被动）；【反对】LiNO₃ 浓度 变高（按多数应变好 69%，被动）"
    }
   ]
  },
  {
   "论文": "P108",
   "性能": "每圈衰减率",
   "强弱": "强",
   "涉及描述符": [
    "可旋转键数（多数变好 72%；本篇 1/1 对相反，强）",
    "TPSA（多数变差 72%；本篇 1/1 对相反，强）"
   ],
   "全是被动": false,
   "相反的对": [
    {
     "编号": "PC00263",
     "A": "醚液—非晶态正极实验",
     "B": "碳酸酯液—非晶态正极实验",
     "测试": "非晶态正极不同电解液倍率性能",
     "性能": "变差（每圈衰减率 变高；每圈衰减率之比 ×5.25）",
     "组分变化": "加入 LiTFSI（1 M）；加入 DOL（1 体积比份（两溶剂1:1，V:V））；加入 DME（1 体积比份（两溶剂1:1，V:V））；去掉 LiPF6；去掉 EC；去掉 DMC",
     "描述符": "非氟醚氧 变高（从无到有）（按多数应变差 79%）；碳酸酯 变低（变为 0）（无多数）；羰基 变低（变为 0）（无多数）；溶剂环数 变高（按多数应变差 79%）；【反对】可旋转键数 变高（从无到有）（按多数应变好 72%）；【反对】TPSA 变低（按多数应变好 72%）；溶剂分子量 变低（按多数应变差 79%）；每个 Li⁺ 的配位位点 变高（无多数）；阴离子磺酰（每升） 变高（从无到有）（无多数）"
    }
   ]
  },
  {
   "论文": "P111",
   "性能": "每圈衰减率",
   "强弱": "强",
   "涉及描述符": [
    "LiNO₃ 浓度（多数变好 69%；本篇 2/3 对相反，强）"
   ],
   "全是被动": false,
   "相反的对": [
    {
     "编号": "PC00265",
     "A": "C-1.0",
     "B": "C-0.1",
     "测试": "1000圈长期循环",
     "性能": "变差（每圈衰减率 变高；每圈衰减率之比 ×1.1255）",
     "组分变化": "LiNO3 0.1 M → 1.0 M",
     "描述符": "每个 Li⁺ 的配位位点 变低（无多数）；Li⁺ 总浓度 变高（无多数）；【反对】LiNO₃ 浓度 变高（按多数应变好 69%）"
    },
    {
     "编号": "PC00266",
     "A": "C-1.0",
     "B": "C-0.5",
     "测试": "1000圈长期循环",
     "性能": "变差（每圈衰减率 变高；每圈衰减率之比 ×1.6503）",
     "组分变化": "LiNO3 0.5 M → 1.0 M",
     "描述符": "每个 Li⁺ 的配位位点 变低（无多数）；Li⁺ 总浓度 变高（无多数）；【反对】LiNO₃ 浓度 变高（按多数应变好 69%）"
    }
   ]
  },
  {
   "论文": "P115",
   "性能": "每圈衰减率",
   "强弱": "强",
   "涉及描述符": [
    "LiNO₃ 浓度（多数变好 69%；本篇 1/2 对相反，强）"
   ],
   "全是被动": false,
   "相反的对": [
    {
     "编号": "PC00283",
     "A": "2.0 wt% LiNO3 electrolyte",
     "B": "2.0 wt% ZrO(NO3)2 electrolyte",
     "测试": "0.5C Li–S 循环/充放电",
     "性能": "变差（每圈衰减率 变高；每圈衰减率之比 ×1.4947）",
     "组分变化": "加入 LiNO3（2.0 wt%）；去掉 ADD_TRIAL",
     "描述符": "溶剂环数 变高（按多数应变差 79%）；可旋转键数 变低（按多数应变差 72%）；溶剂分子量 变低（按多数应变差 79%）；每个 Li⁺ 的配位位点 变低（无多数）；Li⁺ 总浓度 变高（无多数）；【反对】LiNO₃ 浓度 变高（从无到有）（按多数应变好 69%）"
    }
   ]
  },
  {
   "论文": "P199",
   "性能": "每圈衰减率",
   "强弱": "强",
   "涉及描述符": [
    "TPSA（多数变差 72%；本篇 1/1 对相反，强）",
    "溶剂环数（多数变差 79%；本篇 1/1 对相反，强）"
   ],
   "全是被动": false,
   "相反的对": [
    {
     "编号": "PC00616",
     "A": "HFE-based",
     "B": "ether-based",
     "测试": "化成后0.2 C循环",
     "性能": "变好（每圈衰减率 变低；每圈衰减率之比 ×0.3345）",
     "组分变化": "加入 FEC（4 体积比份）；DOL 1 体积比份 → 5 体积比份；加入 TTE（11 体积比份）；去掉 DME",
     "描述符": "非氟醚氧 变低（按多数应变好 79%）；α 氟化醚氧 变高（从无到有）（按多数应变好 94%）；碳酸酯 变高（从无到有）（无多数）；羰基 变高（从无到有）（无多数）；溶剂 F 原子数 变高（从无到有）（按多数应变好 90%）；【反对】溶剂环数 变高（按多数应变差 79%）；可旋转键数 变高（按多数应变好 72%）；【反对】TPSA 变高（按多数应变差 72%）；溶剂分子量 变高（按多数应变好 79%）；含氟溶剂比例 变高（从无到有）（按多数应变好 90%）；每个 Li⁺ 的配位位点 变低（无多数）；稀释剂摩尔比例 变高（从无到有）（按多数应变好 80%）"
    }
   ]
  },
  {
   "论文": "P212",
   "性能": "每圈衰减率",
   "强弱": "强",
   "涉及描述符": [
    "可旋转键数（多数变好 72%；本篇 2/2 对相反，强）",
    "溶剂分子量（多数变好 79%；本篇 2/2 对相反，强）"
   ],
   "全是被动": false,
   "相反的对": [
    {
     "编号": "PC00671",
     "A": "DEGDME_HCE",
     "B": "TREGDME_HCE",
     "测试": "Li/S 25°C C/5（图2）",
     "性能": "变好（每圈衰减率 变低；每圈衰减率之比 ×0.6667）",
     "组分变化": "加入 DIGLYME（作为溶剂，独立加入量未报告 未报告）；LiTFSI 2 mol kgsolvent−1 → 1.5 mol kgsolvent−1；LiNO3 2 mol kgsolvent−1 → 1.5 mol kgsolvent−1；去掉 TRIGLYME",
     "描述符": "非氟醚氧 变低（按多数应变好 79%）；【反对】可旋转键数 变低（按多数应变差 72%）；TPSA 变低（按多数应变好 72%）；【反对】溶剂分子量 变低（按多数应变差 79%）"
    },
    {
     "编号": "PC00678",
     "A": "DEGDME_HCE",
     "B": "TREGDME_HCE",
     "测试": "Li/S 35°C C/5（图2）",
     "性能": "变好（每圈衰减率 变低；每圈衰减率之比 ×0.4348）",
     "组分变化": "加入 DIGLYME（作为溶剂，独立加入量未报告 未报告）；LiTFSI 2 mol kgsolvent−1 → 1.5 mol kgsolvent−1；LiNO3 2 mol kgsolvent−1 → 1.5 mol kgsolvent−1；去掉 TRIGLYME",
     "描述符": "非氟醚氧 变低（按多数应变好 79%）；【反对】可旋转键数 变低（按多数应变差 72%）；TPSA 变低（按多数应变好 72%）；【反对】溶剂分子量 变低（按多数应变差 79%）"
    }
   ]
  },
  {
   "论文": "P303",
   "性能": "每圈衰减率",
   "强弱": "强",
   "涉及描述符": [
    "TPSA（多数变差 72%；本篇 1/1 对相反，强）",
    "溶剂环数（多数变差 79%；本篇 1/1 对相反，强）"
   ],
   "全是被动": false,
   "相反的对": [
    {
     "编号": "PC01136",
     "A": "DEE-based electrolyte",
     "B": "TFEE-based electrolyte",
     "测试": "S@C/Li循环",
     "性能": "变差（每圈衰减率 变高；每圈衰减率之比 ×2.2222）",
     "组分变化": "加入 DEE（1 体积份）；去掉 TFEE",
     "描述符": "非氟醚氧 变高（按多数应变差 79%）；α 氟化醚氧 变低（变为 0）（按多数应变差 94%）；溶剂 F 原子数 变低（变为 0）（按多数应变差 90%）；【反对】溶剂环数 变低（按多数应变好 79%）；可旋转键数 变低（按多数应变差 72%）；【反对】TPSA 变低（按多数应变好 72%）；溶剂分子量 变低（按多数应变差 79%）；含氟溶剂比例 变低（变为 0）（按多数应变差 90%）；每个 Li⁺ 的配位位点 变高（无多数）；稀释剂摩尔比例 变低（变为 0）（按多数应变差 80%）"
    }
   ]
  },
  {
   "论文": "P311",
   "性能": "每圈衰减率",
   "强弱": "强",
   "涉及描述符": [
    "非氟醚氧（多数变差 79%；本篇 1/1 对相反，强）",
    "TPSA（多数变差 72%；本篇 1/1 对相反，强）"
   ],
   "全是被动": false,
   "相反的对": [
    {
     "编号": "PC01152",
     "A": "DOL/DME / 含LiNO3电解液",
     "B": "TO/DME / 含LiNO3电解液",
     "测试": "实用扣式0.1C循环",
     "性能": "变差（每圈衰减率 变高；每圈衰减率之比 ×9.3333）",
     "组分变化": "加入 DOL（未知 未知）；DME 2 摩尔比份数 → 未知 未知；去掉 TRIOXANE",
     "描述符": "【反对】非氟醚氧 变低（按多数应变好 79%）；【反对】TPSA 变低（按多数应变好 72%）；溶剂分子量 变低（按多数应变差 79%）"
    }
   ]
  },
  {
   "论文": "P350",
   "性能": "每圈衰减率",
   "强弱": "强",
   "涉及描述符": [
    "可旋转键数（多数变好 72%；本篇 2/3 对相反，强）",
    "溶剂分子量（多数变好 79%；本篇 2/3 对相反，强）"
   ],
   "全是被动": false,
   "相反的对": [
    {
     "编号": "PC01374",
     "A": "T5FDLiTFSI-FSI",
     "B": "TDLiTFSI",
     "测试": "0.1C cycling",
     "性能": "变差（每圈衰减率 变高；每圈衰减率之比 ×1.6077）",
     "组分变化": "加入 F4EO2（1 TTE/F4EO2比例项；口径未报告）；LiTFSI 0.5 M → 0.25 M；加入 LiFSI（0.25 M）",
     "描述符": "非氟醚氧 变高（按多数应变差 79%）；α 氟化醚氧 变低（按多数应变差 94%）；溶剂 F 原子数 变低（按多数应变差 90%）；溶剂环数 变高（按多数应变差 79%）；【反对】可旋转键数 变高（按多数应变好 72%）；TPSA 变高（按多数应变差 72%）；【反对】溶剂分子量 变高（按多数应变好 79%）；含氟溶剂比例 变低（按多数应变差 90%）；阴离子 F（每升） 变低（无多数）"
    },
    {
     "编号": "PC01375",
     "A": "T5FDLiFSI",
     "B": "TDLiTFSI",
     "测试": "0.1C cycling",
     "性能": "变差（每圈衰减率 变高；每圈衰减率之比 ×2.0459）",
     "组分变化": "加入 F4EO2（1 TTE/F4EO2比例项；口径未报告）；加入 LiFSI（0.5 M）；去掉 LiTFSI",
     "描述符": "非氟醚氧 变高（按多数应变差 79%）；α 氟化醚氧 变低（按多数应变差 94%）；溶剂 F 原子数 变低（按多数应变差 90%）；溶剂环数 变高（按多数应变差 79%）；【反对】可旋转键数 变高（按多数应变好 72%）；TPSA 变高（按多数应变差 72%）；【反对】溶剂分子量 变高（按多数应变好 79%）；含氟溶剂比例 变低（按多数应变差 90%）；阴离子 F（每升） 变低（无多数）"
    }
   ]
  },
  {
   "论文": "P371",
   "性能": "每圈衰减率",
   "强弱": "强",
   "涉及描述符": [
    "LiNO₃ 浓度（多数变好 69%；本篇 1/1 对相反，强）"
   ],
   "全是被动": false,
   "相反的对": [
    {
     "编号": "PC01470",
     "A": "F4DMB电解液",
     "B": "DDN电解液",
     "测试": "63% S贫液50圈",
     "性能": "变好（每圈衰减率 变低；每圈衰减率之比 ×0.2874）",
     "组分变化": "LiTFSI 1 M → 1.2（344 mg加入1 mL溶剂） M；加入 F4DMB（1 mL）；去掉 DOL；去掉 DME；去掉 LiNO3",
     "描述符": "非氟醚氧 变低（变为 0）（按多数应变好 79%）；β 氟化醚氧 变高（从无到有）（无多数）；溶剂 F 原子数 变高（从无到有）（按多数应变好 90%）；溶剂环数 变低（变为 0）（按多数应变好 79%）；可旋转键数 变高（按多数应变好 72%）；溶剂分子量 变高（按多数应变好 79%）；含氟溶剂比例 变高（从无到有）（按多数应变好 90%）；主盐浓度 变高（无多数）；阴离子 F（每升） 变高（无多数）；阴离子磺酰（每升） 变高（无多数）；【反对】LiNO₃ 浓度 变低（变为 0）（按多数应变差 69%）"
    }
   ]
  },
  {
   "论文": "P377",
   "性能": "每圈衰减率",
   "强弱": "强",
   "涉及描述符": [
    "非氟醚氧（多数变差 79%；本篇 2/2 对相反，强）",
    "TPSA（多数变差 72%；本篇 2/2 对相反，强）"
   ],
   "全是被动": false,
   "相反的对": [
    {
     "编号": "PC01501",
     "A": "O-SEI / TXA 无LiNO3 Li–S电池及五圈表征",
     "B": "R-SEI / DOL 无LiNO3 Li–S电池及五圈表征",
     "测试": "无LiNO3 Li–S循环与CE",
     "性能": "变好（每圈衰减率 变低；每圈衰减率之比 ×0.5938）",
     "组分变化": "加入 TRIOXANE（1 摩尔比份；TXA:DME=1:2；该混合物:HFE=4:1体积比）；DME 2 体积比份；DOL:DME:HFE=2:2:1 → 2 摩尔比份；TXA:DME=1:2；该混合物:HFE=4:1体积比；TTE 1 体积比份；DOL:DME:HFE=2:2:1 → 1 体积比份；TXA/DME混合物:HFE=4:1；去掉 DOL",
     "描述符": "【反对】非氟醚氧 变高（按多数应变差 79%）；α 氟化醚氧 变高（按多数应变好 94%）；溶剂 F 原子数 变高（按多数应变好 90%）；溶剂环数 变低（按多数应变好 79%）；可旋转键数 变高（按多数应变好 72%）；【反对】TPSA 变高（按多数应变差 72%）；溶剂分子量 变高（按多数应变好 79%）；含氟溶剂比例 变高（按多数应变好 90%）"
    },
    {
     "编号": "PC01510",
     "A": "R-SEI / DOL 含LiNO3 Li–S full cells；用量未报告",
     "B": "O-SEI / TXA 含LiNO3 Li–S full cells；用量未报告",
     "测试": "4.0 mg cm−2 Li–S长循环",
     "性能": "变差（每圈衰减率 变高；每圈衰减率之比 ×2.3077）",
     "组分变化": "加入 DOL（2 体积比份；DOL:DME:HFE=2:2:1）；DME 2 摩尔比份；TXA:DME=1:2；该混合物:HFE=4:1体积比 → 2 体积比份；DOL:DME:HFE=2:2:1；TTE 1 体积比份；TXA/DME混合物:HFE=4:1 → 1 体积比份；DOL:DME:HFE=2:2:1；去掉 TRIOXANE",
     "描述符": "【反对】非氟醚氧 变低（按多数应变好 79%）；α 氟化醚氧 变低（按多数应变差 94%）；溶剂 F 原子数 变低（按多数应变差 90%）；溶剂环数 变高（按多数应变差 79%）；可旋转键数 变低（按多数应变差 72%）；【反对】TPSA 变低（按多数应变好 72%）；溶剂分子量 变低（按多数应变差 79%）；含氟溶剂比例 变低（按多数应变差 90%）"
    }
   ]
  },
  {
   "论文": "P389",
   "性能": "每圈衰减率",
   "强弱": "强",
   "涉及描述符": [
    "LiNO₃ 浓度（多数变好 69%；本篇 2/2 对相反，强；相反的对里有被动）"
   ],
   "全是被动": true,
   "相反的对": [
    {
     "编号": "PC01784",
     "A": "HME-EPSE",
     "B": "DOL/DME",
     "测试": "高载量4.4循环",
     "性能": "变好（每圈衰减率 变低；每圈衰减率之比 ×0.4171）",
     "组分变化": "DOL 1 体积比 → 37.5 体积比；DME 1 体积比 → 37.5 体积比；加入 HME（25 体积比）",
     "描述符": "非氟醚氧 变低（按多数应变好 79%）；溶剂环数 变低（按多数应变好 79%）；可旋转键数 变高（按多数应变好 72%）；TPSA 变低（按多数应变好 72%）；溶剂分子量 变高（按多数应变好 79%）；每个 Li⁺ 的配位位点 变低（无多数）；Li⁺ 总浓度 变低（无多数，被动）；【反对】LiNO₃ 浓度 变低（按多数应变差 69%，被动）"
    },
    {
     "编号": "PC01785",
     "A": "HME-EPSE",
     "B": "DOL/DME",
     "测试": "超高载量9.9循环",
     "性能": "变好（每圈衰减率 变低；每圈衰减率之比 ×0.4375）",
     "组分变化": "DOL 1 体积比 → 37.5 体积比；DME 1 体积比 → 37.5 体积比；加入 HME（25 体积比）",
     "描述符": "非氟醚氧 变低（按多数应变好 79%）；溶剂环数 变低（按多数应变好 79%）；可旋转键数 变高（按多数应变好 72%）；TPSA 变低（按多数应变好 72%）；溶剂分子量 变高（按多数应变好 79%）；每个 Li⁺ 的配位位点 变低（无多数）；Li⁺ 总浓度 变低（无多数，被动）；【反对】LiNO₃ 浓度 变低（按多数应变差 69%，被动）"
    }
   ]
  },
  {
   "论文": "P510",
   "性能": "每圈衰减率",
   "强弱": "强",
   "涉及描述符": [
    "可旋转键数（多数变好 72%；本篇 4/6 对相反，强）",
    "溶剂环数（多数变差 79%；本篇 4/5 对相反，强）"
   ],
   "全是被动": false,
   "相反的对": [
    {
     "编号": "PC01832",
     "A": "DcH40LiTFSI",
     "B": "DDLiTFSI",
     "测试": "0.1 C首25圈",
     "性能": "变好（每圈衰减率 变低；每圈衰减率之比 ×0.4074）",
     "组分变化": "LiTFSI 1 M → 1.97 M；DOL 50 vol% → 60 vol%；加入 CYCLOHEXANE（40 vol%）；去掉 DME",
     "描述符": "非氟醚氧 变低（按多数应变好 79%）；【反对】溶剂环数 变高（按多数应变差 79%）；【反对】可旋转键数 变低（变为 0）（按多数应变差 72%）；TPSA 变低（按多数应变好 72%）；溶剂分子量 变低（按多数应变差 79%）；每个 Li⁺ 的配位位点 变低（无多数）；稀释剂摩尔比例 变高（从无到有）（按多数应变好 80%）；Li⁺ 总浓度 变高（无多数）；主盐浓度 变高（无多数）；阴离子 F（每升） 变高（无多数）；阴离子磺酰（每升） 变高（无多数）"
    },
    {
     "编号": "PC01833",
     "A": "DDMB40LiTFSI",
     "B": "DcH40LiTFSI",
     "测试": "0.1 C首25圈",
     "性能": "变差（每圈衰减率 变高；每圈衰减率之比 ×1.4545）",
     "组分变化": "LiTFSI 1.97 M → 1.33 M；加入 DMB23（40 vol%）；去掉 CYCLOHEXANE",
     "描述符": "非氟醚氧 变高（按多数应变差 79%）；【反对】溶剂环数 变低（按多数应变好 79%）；【反对】可旋转键数 变高（从无到有）（按多数应变好 72%）；TPSA 变高（按多数应变差 72%）；每个 Li⁺ 的配位位点 变高（无多数）；稀释剂摩尔比例 变低（按多数应变差 80%）；Li⁺ 总浓度 变低（无多数）；主盐浓度 变低（无多数）；阴离子 F（每升） 变低（无多数）；阴离子磺酰（每升） 变低（无多数）"
    },
    {
     "编号": "PC01835",
     "A": "DDMB40LiTFSI",
     "B": "DDLiTFSI",
     "测试": "0.1 C首25圈",
     "性能": "变好（每圈衰减率 变低；每圈衰减率之比 ×0.5926）",
     "组分变化": "LiTFSI 1 M → 1.33 M；DOL 50 vol% → 60 vol%；加入 DMB23（40 vol%）；去掉 DME",
     "描述符": "非氟醚氧 变低（按多数应变好 79%）；【反对】溶剂环数 变高（按多数应变差 79%）；【反对】可旋转键数 变低（按多数应变差 72%）；TPSA 变低（按多数应变好 72%）；溶剂分子量 变低（按多数应变差 79%）；每个 Li⁺ 的配位位点 变低（无多数）；稀释剂摩尔比例 变高（从无到有）（按多数应变好 80%）；Li⁺ 总浓度 变高（无多数）；主盐浓度 变高（无多数）；阴离子 F（每升） 变高（无多数）；阴离子磺酰（每升） 变高（无多数）"
    },
    {
     "编号": "PC01836",
     "A": "DnH40LiTFSI",
     "B": "DDLiTFSI",
     "测试": "0.1 C首25圈",
     "性能": "变好（每圈衰减率 变低；每圈衰减率之比 ×0.3148）",
     "组分变化": "LiTFSI 1 M → 2.33 M；DOL 50 vol% → 60 vol%；加入 NHEXANE（40 vol%）；去掉 DME",
     "描述符": "非氟醚氧 变低（按多数应变好 79%）；【反对】溶剂环数 变高（按多数应变差 79%）；【反对】可旋转键数 变低（按多数应变差 72%）；TPSA 变低（按多数应变好 72%）；溶剂分子量 变低（按多数应变差 79%）；每个 Li⁺ 的配位位点 变低（无多数）；稀释剂摩尔比例 变高（从无到有）（按多数应变好 80%）；Li⁺ 总浓度 变高（无多数）；主盐浓度 变高（无多数）；阴离子 F（每升） 变高（无多数）；阴离子磺酰（每升） 变高（无多数）"
    }
   ]
  },
  {
   "论文": "P510",
   "性能": "每圈衰减率",
   "强弱": "强",
   "涉及描述符": [
    "溶剂分子量（多数变好 79%；本篇 3/3 对相反，强）"
   ],
   "全是被动": false,
   "相反的对": [
    {
     "编号": "PC01832",
     "A": "DcH40LiTFSI",
     "B": "DDLiTFSI",
     "测试": "0.1 C首25圈",
     "性能": "变好（每圈衰减率 变低；每圈衰减率之比 ×0.4074）",
     "组分变化": "LiTFSI 1 M → 1.97 M；DOL 50 vol% → 60 vol%；加入 CYCLOHEXANE（40 vol%）；去掉 DME",
