Repository: zhuonanli08/Li-S_Electrolyte_Conflicts

File: output/张力候选_313篇_2026-11-07/汇总.json
{
 "组合": 60,
 "判定": {
  "没有共识": 23,
  "有多数": 26,
  "不足 5 篇": 11
 },
 "反对多数：合并后": 75,
 "其中强": 40,
 "其中弱": 35,
 "反对多数：论文": 42,
 "反对多数：按性能": {
  "Li‖Cu CE": 49,
  "每圈衰减率": 21,
  "首圈容量": 5
 },
 "合并后只因被动变化": 4,
 "反对多数：逐个描述符": 162,
 "没有共识": 23,
 "条件依赖": 2,
 "权衡": 1,
 "提醒：计数方法不一致": 4,
 "提醒：同测试与全部不一致": 3,
 "规则": "一对一票；≥ 5 篇且多数占比 ≥ 2/3 才算有多数；强 = 本篇中位效应也相反；初步，AI 辅助，用户尚未逐项人工确认"
}

File: output/张力候选_313篇_2026-11-07/票数.json
[
 {
  "描述符": "非氟醚氧",
  "性能": "首圈容量",
  "同测试": {
   "对": 73,
   "篇": 30,
   "好": 22,
   "差": 36,
   "近": 15,
   "多数": "差",
   "多数占比": 0.621,
   "多数方向来自几篇": 17,
   "判定": "没有共识",
   "有多数": false,
   "按篇": {
    "好": 7,
    "差": 14,
    "近": 9,
    "多数": "差"
   }
  },
  "全部比较": {
   "对": 190,
   "篇": 37,
   "好": 57,
   "差": 105,
   "近": 28,
   "多数": "差",
   "多数占比": 0.648,
   "多数方向来自几篇": 24,
   "判定": "没有共识",
   "有多数": false,
   "按篇": {
    "好": 11,
    "差": 13,
    "近": 13,
    "多数": "差"
   }
  },
  "只有它变": {
   "好": 0,
   "差": 0,
   "近": 0
  },
  "组内只有它变": {
   "好": 11,
   "差": 12,
   "近": 8
  },
  "被动的对": 0,
  "去掉被动后": null
 },
 {
  "描述符": "非氟醚氧",
  "性能": "每圈衰减率",
  "同测试": {
   "对": 43,
   "篇": 24,
   "好": 9,
   "差": 33,
   "近": 1,
   "多数": "差",
   "多数占比": 0.786,
   "多数方向来自几篇": 20,
   "判定": "有多数",
   "有多数": true,
   "按篇": {
    "好": 3,
    "差": 20,
    "近": 1,
    "多数": "差"
   }
  },
  "全部比较": {
   "对": 124,
   "篇": 29,
   "好": 41,
   "差": 81,
   "近": 2,
   "多数": "差",
   "多数占比": 0.664,
   "多数方向来自几篇": 25,
   "判定": "没有共识",
   "有多数": false,
   "按篇": {
    "好": 6,
    "差": 22,
    "近": 1,
    "多数": "差"
   }
  },
  "只有它变": {
   "好": 0,
   "差": 0,
   "近": 0
  },
  "组内只有它变": {
   "好": 5,
   "差": 12,
   "近": 0
  },
  "被动的对": 0,
  "去掉被动后": null
 },
 {
  "描述符": "非氟醚氧",
  "性能": "Li‖Cu CE",
  "同测试": {
   "对": 98,
   "篇": 21,
   "好": 24,
   "差": 74,
   "近": 0,
   "多数": "差",
   "多数占比": 0.755,
   "多数方向来自几篇": 19,
   "判定": "有多数",
   "有多数": true,
   "按篇": {
    "好": 6,
    "差": 14,
    "近": 1,
    "多数": "差"
   }
  },
  "全部比较": {
   "对": 232,
   "篇": 21,
   "好": 55,
   "差": 172,
   "近": 5,
   "多数": "差",
   "多数占比": 0.758,
   "多数方向来自几篇": 19,
   "判定": "有多数",
   "有多数": true,
   "按篇": {
    "好": 5,
    "差": 15,
    "近": 1,
    "多数": "差"
   }
  },
  "只有它变": {
   "好": 0,
   "差": 0,
   "近": 0
  },
  "组内只有它变": {
   "好": 10,
   "差": 44,
   "近": 0
  },
  "被动的对": 0,
  "去掉被动后": null
 },
 {
  "描述符": "α 氟化醚氧",
  "性能": "首圈容量",
  "同测试": {
   "对": 21,
   "篇": 9,
   "好": 4,
   "差": 12,
   "近": 5,
   "多数": "差",
   "多数占比": 0.75,
   "多数方向来自几篇": 4,
   "判定": "没有共识",
   "有多数": false,
   "按篇": {
    "好": 4,
    "差": 4,
    "近": 1,
    "多数": "平"
   }
  },
  "全部比较": {
   "对": 47,
   "篇": 12,
   "好": 14,
   "差": 24,
   "近": 9,
   "多数": "差",
   "多数占比": 0.632,
   "多数方向来自几篇": 6,
   "判定": "没有共识",
   "有多数": false,
   "按篇": {
    "好": 5,
    "差": 4,
    "近": 3,
    "多数": "好"
   }
  },
  "只有它变": {
   "好": 0,
   "差": 0,
   "近": 0
  },
  "组内只有它变": {
   "好": 0,
   "差": 0,
   "近": 0
  },
  "被动的对": 0,
  "去掉被动后": null
 },
 {
  "描述符": "α 氟化醚氧",
  "性能": "每圈衰减率",
  "同测试": {
   "对": 17,
   "篇": 11,
   "好": 15,
   "差": 1,
   "近": 1,
   "多数": "好",
   "多数占比": 0.938,
   "多数方向来自几篇": 10,
   "判定": "有多数",
   "有多数": true,
   "按篇": {
    "好": 10,
    "差": 0,
    "近": 1,
    "多数": "好"
   }
  },
  "全部比较": {
   "对": 57,
   "篇": 13,
   "好": 39,
   "差": 17,
   "近": 1,
   "多数": "好",
   "多数占比": 0.696,
   "多数方向来自几篇": 12,
   "判定": "有多数",
   "有多数": true,
   "按篇": {
    "好": 10,
    "差": 2,
    "近": 1,
    "多数": "好"
   }
  },
  "只有它变": {
   "好": 0,
   "差": 0,
   "近": 0
  },
  "组内只有它变": {
   "好": 0,
   "差": 0,
   "近": 0
  },
  "被动的对": 0,
  "去掉被动后": null
 },
 {
  "描述符": "α 氟化醚氧",
  "性能": "Li‖Cu CE",
  "同测试": {
   "对": 45,
   "篇": 14,
   "好": 33,
   "差": 6,
   "近": 6,
   "多数": "好",
   "多数占比": 0.846,
   "多数方向来自几篇": 12,
   "判定": "有多数",
   "有多数": true,
   "按篇": {
    "好": 9,
    "差": 3,
    "近": 2,
    "多数": "好"
   }
  },
  "全部比较": {
   "对": 90,
   "篇": 14,
   "好": 61,
   "差": 20,
   "近": 9,
   "多数": "好",
   "多数占比": 0.753,
   "多数方向来自几篇": 12,
   "判定": "有多数",
   "有多数": true,
   "按篇": {
    "好": 10,
    "差": 3,
    "近": 1,
    "多数": "好"
   }
  },
  "只有它变": {
   "好": 0,
   "差": 0,
   "近": 0
  },
  "组内只有它变": {
   "好": 0,
   "差": 0,
   "近": 0
  },
  "被动的对": 0,
  "去掉被动后": null
 },
 {
  "描述符": "溶剂 F 原子数",
  "性能": "首圈容量",
  "同测试": {
   "对": 31,
   "篇": 14,
   "好": 8,
   "差": 15,
   "近": 8,
   "多数": "差",
   "多数占比": 0.652,
   "多数方向来自几篇": 5,
   "判定": "没有共识",
   "有多数": false,
   "按篇": {
    "好": 6,
    "差": 5,
    "近": 3,
    "多数": "好"
   }
  },
  "全部比较": {
   "对": 78,
   "篇": 17,
   "好": 27,
   "差": 37,
   "近": 14,
   "多数": "差",
   "多数占比": 0.578,
   "多数方向来自几篇": 9,
   "判定": "没有共识",
   "有多数": false,
   "按篇": {
    "好": 7,
    "差": 5,
    "近": 5,
    "多数": "好"
   }
  },
  "只有它变": {
   "好": 0,
   "差": 0,
   "近": 0
  },
  "组内只有它变": {
   "好": 0,
   "差": 2,
   "近": 0
  },
  "被动的对": 0,
  "去掉被动后": null
 },
 {
  "描述符": "溶剂 F 原子数",
  "性能": "每圈衰减率",
  "同测试": {
   "对": 20,
   "篇": 13,
   "好": 17,
   "差": 2,
   "近": 1,
   "多数": "好",
   "多数占比": 0.895,
   "多数方向来自几篇": 12,
   "判定": "有多数",
   "有多数": true,
   "按篇": {
    "好": 12,
    "差": 0,
    "近": 1,
    "多数": "好"
   }
  },
  "全部比较": {
   "对": 63,
   "篇": 15,
   "好": 43,
   "差": 19,
   "近": 1,
   "多数": "好",
   "多数占比": 0.694,
   "多数方向来自几篇": 14,
   "判定": "有多数",
   "有多数": true,
   "按篇": {
    "好": 12,
    "差": 2,
    "近": 1,
    "多数": "好"
   }
  },
  "只有它变": {
   "好": 0,
   "差": 0,
   "近": 0
  },
  "组内只有它变": {
   "好": 0,
   "差": 0,
   "近": 0
  },
  "被动的对": 0,
  "去掉被动后": null
 },
 {
  "描述符": "溶剂 F 原子数",
  "性能": "Li‖Cu CE",
  "同测试": {
   "对": 104,
   "篇": 19,
   "好": 75,
   "差": 22,
   "近": 7,
   "多数": "好",
   "多数占比": 0.773,
   "多数方向来自几篇": 17,
   "判定": "有多数",
   "有多数": true,
   "按篇": {
    "好": 14,
    "差": 3,
    "近": 2,
    "多数": "好"
   }
  },
  "全部比较": {
   "对": 227,
   "篇": 19,
   "好": 155,
   "差": 62,
   "近": 10,
   "多数": "好",
   "多数占比": 0.714,
   "多数方向来自几篇": 17,
   "判定": "有多数",
   "有多数": true,
   "按篇": {
    "好": 15,
    "差": 3,
    "近": 1,
    "多数": "好"
   }
  },
  "只有它变": {
   "好": 0,
   "差": 0,
   "近": 0
  },
  "组内只有它变": {
   "好": 7,
   "差": 7,
   "近": 0
  },
  "被动的对": 0,
  "去掉被动后": null
 },
 {
  "描述符": "可旋转键数",
  "性能": "首圈容量",
  "同测试": {
   "对": 96,
   "篇": 40,
   "好": 47,
   "差": 25,
   "近": 24,
   "多数": "好",
   "多数占比": 0.653,
   "多数方向来自几篇": 24,
   "判定": "没有共识",
   "有多数": false,
   "按篇": {
    "好": 19,
    "差": 11,
    "近": 10,
    "多数": "好"
   }
  },
  "全部比较": {
   "对": 240,
   "篇": 47,
   "好": 119,
   "差": 81,
   "近": 40,
   "多数": "好",
   "多数占比": 0.595,
   "多数方向来自几篇": 36,
   "判定": "没有共识",
   "有多数": false,
   "按篇": {
    "好": 22,
    "差": 10,
    "近": 15,
    "多数": "好"
   }
  },
  "只有它变": {
   "好": 0,
   "差": 0,
   "近": 0
  },
  "组内只有它变": {
   "好": 1,
   "差": 0,
   "近": 0
  },
  "被动的对": 0,
  "去掉被动后": null
 },
 {
  "描述符": "可旋转键数",
  "性能": "每圈衰减率",
  "同测试": {
   "对": 61,
   "篇": 32,
   "好": 43,
   "差": 17,
   "近": 1,
   "多数": "好",
   "多数占比": 0.717,
   "多数方向来自几篇": 27,
   "判定": "有多数",
   "有多数": true,
   "按篇": {
    "好": 23,
    "差": 7,
    "近": 2,
    "多数": "好"
   }
  },
  "全部比较": {
   "对": 163,
   "篇": 38,
   "好": 93,
   "差": 68,
   "近": 2,
   "多数": "好",
   "多数占比": 0.578,
   "多数方向来自几篇": 31,
   "判定": "没有共识",
   "有多数": false,
   "按篇": {
    "好": 24,
    "差": 12,
    "近": 2,
    "多数": "好"
   }
  },
  "只有它变": {
   "好": 0,
   "差": 0,
   "近": 0
  },
  "组内只有它变": {
   "好": 1,
   "差": 0,
   "近": 0
  },
  "被动的对": 0,
  "去掉被动后": null
 },
 {
  "描述符": "可旋转键数",
  "性能": "Li‖Cu CE",
  "同测试": {
   "对": 131,
   "篇": 25,
   "好": 87,
   "差": 35,
   "近": 9,
   "多数": "好",
   "多数占比": 0.713,
   "多数方向来自几篇": 20,
   "判定": "有多数",
   "有多数": true,
   "按篇": {
    "好": 18,
    "差": 6,
    "近": 1,
    "多数": "好"
   }
  },
  "全部比较": {
   "对": 304,
   "篇": 25,
   "好": 201,
   "差": 89,
   "近": 14,
   "多数": "好",
   "多数占比": 0.693,
   "多数方向来自几篇": 22,
   "判定": "有多数",
   "有多数": true,
   "按篇": {
    "好": 21,
    "差": 4,
    "近": 0,
    "多数": "好"
   }
  },
  "只有它变": {
   "好": 1,
   "差": 1,
   "近": 3
  },
  "组内只有它变": {
   "好": 1,
   "差": 1,
   "近": 3
  },
  "被动的对": 0,
  "去掉被动后": null
 },
 {
  "描述符": "TPSA",
  "性能": "首圈容量",
  "同测试": {
   "对": 77,
   "篇": 28,
   "好": 28,
   "差": 33,
   "近": 16,
   "多数": "差",
   "多数占比": 0.541,
   "多数方向来自几篇": 15,
   "判定": "没有共识",
   "有多数": false,
   "按篇": {
    "好": 10,
    "差": 10,
    "近": 8,
    "多数": "平"
   }
  },
  "全部比较": {
   "对": 206,
   "篇": 35,
   "好": 67,
   "差": 110,
   "近": 29,
   "多数": "差",
   "多数占比": 0.621,
   "多数方向来自几篇": 25,
   "判定": "没有共识",
   "有多数": false,
   "按篇": {
    "好": 10,
    "差": 13,
    "近": 12,
    "多数": "差"
   }
  },
  "只有它变": {
   "好": 0,
   "差": 0,
   "近": 0
  },
  "组内只有它变": {
   "好": 18,
   "差": 10,
   "近": 9
  },
  "被动的对": 0,
  "去掉被动后": null
 },
 {
  "描述符": "TPSA",
  "性能": "每圈衰减率",
  "同测试": {
   "对": 39,
   "篇": 21,
   "好": 11,
   "差": 28,
   "近": 0,
   "多数": "差",
   "多数占比": 0.718,
   "多数方向来自几篇": 15,
   "判定": "有多数",
   "有多数": true,
   "按篇": {
    "好": 6,
    "差": 15,
    "近": 0,
    "多数": "差"
   }
  },
  "全部比较": {
   "对": 118,
   "篇": 26,
   "好": 46,
   "差": 71,
   "近": 1,
   "多数": "差",
   "多数占比": 0.607,
   "多数方向来自几篇": 20,
   "判定": "没有共识",
   "有多数": false,
   "按篇": {
    "好": 10,
    "差": 16,
    "近": 0,
    "多数": "差"
   }
  },
  "只有它变": {
   "好": 0,
   "差": 0,
   "近": 0
  },
  "组内只有它变": {
   "好": 8,
   "差": 23,
   "近": 0
  },
  "被动的对": 0,
  "去掉被动后": null
 },
 {
  "描述符": "TPSA",
  "性能": "Li‖Cu CE",
  "同测试": {
   "对": 102,
   "篇": 22,
   "好": 27,
   "差": 69,
   "近": 6,
   "多数": "差",
   "多数占比": 0.719,
   "多数方向来自几篇": 18,
   "判定": "有多数",
   "有多数": true,
   "按篇": {
    "好": 5,
    "差": 15,
    "近": 2,
    "多数": "差"
   }
  },
  "全部比较": {
   "对": 249,
   "篇": 22,
   "好": 82,
   "差": 156,
   "近": 11,
   "多数": "差",
   "多数占比": 0.655,
   "多数方向来自几篇": 19,
   "判定": "没有共识",
   "有多数": false,
   "按篇": {
    "好": 7,
    "差": 14,
    "近": 1,
    "多数": "差"
   }
  },
  "只有它变": {
   "好": 0,
   "差": 0,
   "近": 0
  },
  "组内只有它变": {
   "好": 22,
   "差": 67,
   "近": 6
  },
  "被动的对": 0,
  "去掉被动后": null
 },
 {
  "描述符": "溶剂分子量",
  "性能": "首圈容量",
  "同测试": {
   "对": 102,
   "篇": 41,
   "好": 50,
   "差": 26,
   "近": 26,
   "多数": "好",
   "多数占比": 0.658,
   "多数方向来自几篇": 24,
   "判定": "没有共识",
   "有多数": false,
   "按篇": {
    "好": 20,
    "差": 9,
    "近": 12,
    "多数": "好"
   }
  },
  "全部比较": {
   "对": 262,
   "篇": 48,
   "好": 146,
   "差": 74,
   "近": 42,
   "多数": "好",
   "多数占比": 0.664,
   "多数方向来自几篇": 36,
   "判定": "没有共识",
   "有多数": false,
   "按篇": {
    "好": 24,
    "差": 9,
    "近": 15,
    "多数": "好"
   }
  },
  "只有它变": {
   "好": 0,
   "差": 0,
   "近": 0
  },
  "组内只有它变": {
   "好": 1,
   "差": 2,
   "近": 2
  },
  "被动的对": 0,
  "去掉被动后": null
 },
 {
  "描述符": "溶剂分子量",
  "性能": "每圈衰减率",
  "同测试": {
   "对": 59,
   "篇": 33,
   "好": 46,
   "差": 12,
   "近": 1,
   "多数": "好",
   "多数占比": 0.793,
   "多数方向来自几篇": 29,
   "判定": "有多数",
   "有多数": true,
   "按篇": {
    "好": 27,
    "差": 4,
    "近": 2,
    "多数": "好"
   }
  },
  "全部比较": {
   "对": 159,
   "篇": 38,
   "好": 105,
   "差": 52,
   "近": 2,
   "多数": "好",
   "多数占比": 0.669,
   "多数方向来自几篇": 33,
   "判定": "有多数",
   "有多数": true,
   "按篇": {
    "好": 28,
    "差": 8,
    "近": 2,
    "多数": "好"
   }
  },
  "只有它变": {
   "好": 0,
   "差": 0,
   "近": 0
  },
  "组内只有它变": {
   "好": 1,
   "差": 0,
   "近": 0
  },
  "被动的对": 0,
  "去掉被动后": null
 },
 {
  "描述符": "溶剂分子量",
  "性能": "Li‖Cu CE",
  "同测试": {
   "对": 156,
   "篇": 27,
   "好": 102,
   "差": 47,
   "近": 7,
   "多数": "好",
   "多数占比": 0.685,
   "多数方向来自几篇": 23,
   "判定": "有多数",
   "有多数": true,
   "按篇": {
    "好": 19,
    "差": 7,
    "近": 1,
    "多数": "好"
   }
  },
  "全部比较": {
   "对": 369,
   "篇": 27,
   "好": 233,
   "差": 124,
   "近": 12,
   "多数": "好",
   "多数占比": 0.653,
   "多数方向来自几篇": 24,
   "判定": "没有共识",
   "有多数": false,
   "按篇": {
    "好": 20,
    "差": 7,
    "近": 0,
    "多数": "好"
   }
  },
  "只有它变": {
   "好": 0,
   "差": 1,
   "近": 0
  },
  "组内只有它变": {
   "好": 19,
   "差": 11,
   "近": 1
  },
  "被动的对": 0,
  "去掉被动后": null
 },
 {
  "描述符": "含氟溶剂比例",
  "性能": "首圈容量",
  "同测试": {
   "对": 29,
   "篇": 14,
   "好": 8,
   "差": 13,
   "近": 8,
   "多数": "差",
   "多数占比": 0.619,
   "多数方向来自几篇": 5,
   "判定": "没有共识",
   "有多数": false,
   "按篇": {
    "好": 7,
    "差": 4,
    "近": 3,
    "多数": "好"
   }
  },
  "全部比较": {
   "对": 67,
   "篇": 17,
   "好": 26,
   "差": 27,
   "近": 14,
   "多数": "差",
   "多数占比": 0.509,
   "多数方向来自几篇": 9,
   "判定": "没有共识",
   "有多数": false,
   "按篇": {
    "好": 8,
    "差": 4,
    "近": 5,
    "多数": "好"
   }
  },
  "只有它变": {
   "好": 0,
   "差": 0,
   "近": 0
  },
  "组内只有它变": {
   "好": 0,
   "差": 0,
   "近": 0
  },
  "被动的对": 0,
  "去掉被动后": null
 },
 {
  "描述符": "含氟溶剂比例",
  "性能": "每圈衰减率",
  "同测试": {
   "对": 20,
   "篇": 13,
   "好": 17,
   "差": 2,
   "近": 1,
   "多数": "好",
   "多数占比": 0.895,
   "多数方向来自几篇": 12,
   "判定": "有多数",
   "有多数": true,
   "按篇": {
    "好": 12,
    "差": 0,
    "近": 1,
    "多数": "好"
   }
  },
  "全部比较": {
   "对": 63,
   "篇": 15,
   "好": 43,
   "差": 19,
   "近": 1,
   "多数": "好",
   "多数占比": 0.694,
   "多数方向来自几篇": 14,
   "判定": "有多数",
   "有多数": true,
   "按篇": {
    "好": 12,
    "差": 2,
    "近": 1,
    "多数": "好"
   }
  },
  "只有它变": {
   "好": 0,
   "差": 0,
   "近": 0
  },
  "组内只有它变": {
   "好": 0,
   "差": 0,
   "近": 0
  },
  "被动的对": 0,
  "去掉被动后": null
 },
 {
  "描述符": "含氟溶剂比例",
  "性能": "Li‖Cu CE",
  "同测试": {
   "对": 86,
   "篇": 18,
   "好": 64,
   "差": 15,
   "近": 7,
   "多数": "好",
   "多数占比": 0.81,
   "多数方向来自几篇": 16,
   "判定": "有多数",
   "有多数": true,
   "按篇": {
    "好": 13,
    "差": 3,
    "近": 2,
    "多数": "好"
   }
  },
  "全部比较": {
   "对": 188,
   "篇": 18,
   "好": 135,
   "差": 43,
   "近": 10,
   "多数": "好",
   "多数占比": 0.758,
   "多数方向来自几篇": 16,
   "判定": "有多数",
   "有多数": true,
   "按篇": {
    "好": 14,
    "差": 3,
    "近": 1,
    "多数": "好"
   }
  },
  "只有它变": {
   "好": 0,
   "差": 0,
   "近": 0
  },
  "组内只有它变": {
   "好": 0,
   "差": 0,
   "近": 0
  },
  "被动的对": 0,
  "去掉被动后": null
 },
 {
  "描述符": "溶剂环数",
  "性能": "首圈容量",
  "同测试": {
   "对": 89,
   "篇": 37,
   "好": 25,
   "差": 42,
   "近": 22,
   "多数": "差",
   "多数占比": 0.627,
   "多数方向来自几篇": 19,
   "判定": "没有共识",
   "有多数": false,
   "按篇": {
    "好": 12,
    "差": 16,
    "近": 9,
    "多数": "差"
   }
  },
  "全部比较": {
   "对": 212,
   "篇": 41,
   "好": 59,
   "差": 117,
   "近": 36,
   "多数": "差",
   "多数占比": 0.665,
   "多数方向来自几篇": 29,
   "判定": "没有共识",
   "有多数": false,
   "按篇": {
    "好": 11,
    "差": 18,
    "近": 12,
    "多数": "差"
   }
  },
  "只有它变": {
   "好": 0,
   "差": 0,
   "近": 0
  },
  "组内只有它变": {
   "好": 0,
   "差": 0,
   "近": 0
  },
  "被动的对": 0,
  "去掉被动后": null
 },
 {
  "描述符": "溶剂环数",
  "性能": "每圈衰减率",
  "同测试": {
   "对": 57,
   "篇": 30,
   "好": 12,
   "差": 44,
   "近": 1,
   "多数": "差",
   "多数占比": 0.786,
   "多数方向来自几篇": 26,
   "判定": "有多数",
   "有多数": true,
   "按篇": {
    "好": 4,
    "差": 24,
    "近": 2,
    "多数": "差"
   }
  },
  "全部比较": {
   "对": 137,
   "篇": 34,
   "好": 50,
   "差": 85,
   "近": 2,
   "多数": "差",
   "多数占比": 0.63,
   "多数方向来自几篇": 29,
   "判定": "没有共识",
   "有多数": false,
   "按篇": {
    "好": 9,
    "差": 23,
    "近": 2,
    "多数": "差"
   }
  },
  "只有它变": {
   "好": 0,
   "差": 0,
   "近": 0
  },
  "组内只有它变": {
   "好": 0,
   "差": 0,
   "近": 0
  },
  "被动的对": 0,
  "去掉被动后": null
 },
 {
  "描述符": "溶剂环数",
  "性能": "Li‖Cu CE",
  "同测试": {
   "对": 72,
   "篇": 18,
   "好": 32,
   "差": 40,
   "近": 0,
   "多数": "差",
   "多数占比": 0.556,
   "多数方向来自几篇": 14,
   "判定": "没有共识",
   "有多数": false,
   "按篇": {
    "好": 7,
    "差": 11,
    "近": 0,
    "多数": "差"
   }
  },
  "全部比较": {
   "对": 141,
   "篇": 18,
   "好": 69,
   "差": 69,
   "近": 3,
   "多数": "平",
   "多数占比": 0.5,
   "多数方向来自几篇": 0,
   "判定": "没有共识",
   "有多数": false,
   "按篇": {
    "好": 6,
    "差": 12,
    "近": 0,
    "多数": "差"
   }
  },
  "只有它变": {
   "好": 0,
   "差": 0,
   "近": 0
  },
  "组内只有它变": {
   "好": 0,
   "差": 0,
   "近": 0
  },
  "被动的对": 0,
  "去掉被动后": null
 },
 {
  "描述符": "每个 Li⁺ 的配位位点",
  "性能": "首圈容量",
  "同测试": {
   "对": 77,
   "篇": 27,
   "好": 23,
   "差": 38,
   "近": 16,
   "多数": "差",
   "多数占比": 0.623,
   "多数方向来自几篇": 14,
   "判定": "没有共识",
   "有多数": false,
   "按篇": {
    "好": 9,
    "差": 12,
    "近": 6,
    "多数": "差"
   }
  },
  "全部比较": {
   "对": 196,
   "篇": 33,
   "好": 59,
   "差": 107,
   "近": 30,
   "多数": "差",
   "多数占比": 0.645,
   "多数方向来自几篇": 19,
   "判定": "没有共识",
   "有多数": false,
   "按篇": {
    "好": 12,
    "差": 15,
    "近": 6,
    "多数": "差"
   }
  },
  "只有它变": {
   "好": 0,
   "差": 0,
   "近": 0
  },
  "组内只有它变": {
   "好": 13,
   "差": 13,
   "近": 9
  },
  "被动的对": 0,
  "去掉被动后": null
 },
 {
  "描述符": "每个 Li⁺ 的配位位点",
  "性能": "每圈衰减率",
  "同测试": {
   "对": 59,
   "篇": 26,
   "好": 23,
   "差": 34,
   "近": 2,
   "多数": "差",
   "多数占比": 0.596,
   "多数方向来自几篇": 18,
   "判定": "没有共识",
   "有多数": false,
   "按篇": {
    "好": 10,
    "差": 15,
    "近": 1,
    "多数": "差"
   }
  },
  "全部比较": {
   "对": 142,
   "篇": 28,
   "好": 56,
   "差": 83,
   "近": 3,
   "多数": "差",
   "多数占比": 0.597,
   "多数方向来自几篇": 22,
   "判定": "没有共识",
   "有多数": false,
   "按篇": {
    "好": 9,
    "差": 18,
    "近": 1,
    "多数": "差"
   }
  },
  "只有它变": {
   "好": 0,
   "差": 0,
   "近": 0
  },
  "组内只有它变": {
   "好": 20,
   "差": 12,
   "近": 1
  },
  "被动的对": 0,
  "去掉被动后": null
 },
 {
  "描述符": "每个 Li⁺ 的配位位点",
  "性能": "Li‖Cu CE",
  "同测试": {
   "对": 78,
   "篇": 20,
   "好": 14,
   "差": 56,
   "近": 8,
   "多数": "差",
   "多数占比": 0.8,
   "多数方向来自几篇": 18,
   "判定": "有多数",
   "有多数": true,
   "按篇": {
    "好": 3,
    "差": 15,
    "近": 2,
    "多数": "差"
   }
  },
  "全部比较": {
   "对": 182,
   "篇": 20,
   "好": 44,
   "差": 127,
   "近": 11,
   "多数": "差",
   "多数占比": 0.743,
   "多数方向来自几篇": 19,
   "判定": "有多数",
   "有多数": true,
   "按篇": {
    "好": 2,
    "差": 16,
    "近": 2,
    "多数": "差"
   }
  },
  "只有它变": {
   "好": 0,
   "差": 0,
   "近": 0
  },
  "组内只有它变": {
   "好": 5,
   "差": 21,
   "近": 8
  },
  "被动的对": 0,
  "去掉被动后": null
 },
 {
  "描述符": "稀释剂摩尔比例",
  "性能": "首圈容量",
  "同测试": {
   "对": 44,
   "篇": 14,
   "好": 22,
   "差": 16,
   "近": 6,
   "多数": "好",
   "多数占比": 0.579,
   "多数方向来自几篇": 7,
   "判定": "没有共识",
   "有多数": false,
   "按篇": {
    "好": 7,
    "差": 5,
    "近": 2,
    "多数": "好"
   }
  },
  "全部比较": {
   "对": 111,
   "篇": 15,
   "好": 65,
   "差": 35,
   "近": 11,
   "多数": "好",
   "多数占比": 0.65,
   "多数方向来自几篇": 10,
   "判定": "没有共识",
   "有多数": false,
   "按篇": {
    "好": 7,
    "差": 5,
    "近": 3,
    "多数": "好"
   }
  },
  "只有它变": {
   "好": 0,
   "差": 0,
   "近": 0
  },
  "组内只有它变": {
   "好": 20,
   "差": 9,
   "近": 1
  },
  "被动的对": 0,
  "去掉被动后": null
 },
 {
  "描述符": "稀释剂摩尔比例",
  "性能": "每圈衰减率",
  "同测试": {
   "对": 21,
   "篇": 10,
   "好": 16,
   "差": 4,
   "近": 1,
   "多数": "好",
   "多数占比": 0.8,
   "多数方向来自几篇": 8,
   "判定": "有多数",
   "有多数": true,
   "按篇": {
    "好": 8,
    "差": 1,
    "近": 1,
    "多数": "好"
   }
  },
  "全部比较": {
   "对": 60,
   "篇": 11,
   "好": 41,
   "差": 17,
   "近": 2,
   "多数": "好",
   "多数占比": 0.707,
   "多数方向来自几篇": 9,
   "判定": "有多数",
   "有多数": true,
   "按篇": {
    "好": 8,
    "差": 2,
    "近": 1,
    "多数": "好"
   }
  },
  "只有它变": {
   "好": 0,
   "差": 0,
   "近": 0
  },
  "组内只有它变": {
   "好": 8,
   "差": 4,
   "近": 0
  },
  "被动的对": 0,
  "去掉被动后": null
 },
 {
  "描述符": "稀释剂摩尔比例",
  "性能": "Li‖Cu CE",
  "同测试": {
   "对": 31,
   "篇": 10,
   "好": 24,
   "差": 1,
   "近": 6,
   "多数": "好",
   "多数占比": 0.96,
   "多数方向来自几篇": 9,
   "判定": "有多数",
   "有多数": true,
   "按篇": {
    "好": 8,
    "差": 1,
    "近": 1,
    "多数": "好"
   }
  },
  "全部比较": {
   "对": 58,
   "篇": 10,
   "好": 45,
   "差": 7,
   "近": 6,
   "多数": "好",
   "多数占比": 0.865,
   "多数方向来自几篇": 9,
   "判定": "有多数",
   "有多数": true,
   "按篇": {
    "好": 9,
    "差": 1,
    "近": 0,
    "多数": "好"
   }
  },
  "只有它变": {
   "好": 0,
   "差": 0,
   "近": 0
  },
  "组内只有它变": {
   "好": 5,
   "差": 0,
   "近": 0
  },
  "被动的对": 0,
  "去掉被动后": null
 },
 {
  "描述符": "Li⁺ 总浓度",
  "性能": "首圈容量",
  "同测试": {
   "对": 53,
   "篇": 20,
   "好": 20,
   "差": 20,
   "近": 13,
   "多数": "平",
   "多数占比": 0.5,
   "多数方向来自几篇": 0,
   "判定": "没有共识",
   "有多数": false,
   "按篇": {
    "好": 7,
    "差": 8,
    "近": 5,
    "多数": "差"
   }
  },
  "全部比较": {
   "对": 137,
   "篇": 23,
   "好": 56,
   "差": 57,
   "近": 24,
   "多数": "差",
   "多数占比": 0.504,
   "多数方向来自几篇": 12,
   "判定": "没有共识",
   "有多数": false,
   "按篇": {
    "好": 10,
    "差": 9,
    "近": 4,
    "多数": "好"
   }
  },
  "只有它变": {
   "好": 0,
   "差": 0,
   "近": 0
  },
  "组内只有它变": {
   "好": 11,
   "差": 10,
   "近": 10
  },
  "被动的对": 16,
  "去掉被动后": {
   "好": 19,
   "差": 11,
   "近": 7,
   "多数": "好",
   "判定": "没有共识"
  }
 },
 {
  "描述符": "Li⁺ 总浓度",
  "性能": "每圈衰减率",
  "同测试": {
   "对": 49,
   "篇": 21,
   "好": 22,
   "差": 26,
   "近": 1,
   "多数": "差",
   "多数占比": 0.542,
   "多数方向来自几篇": 12,
   "判定": "没有共识",
   "有多数": false,
   "按篇": {
    "好": 9,
    "差": 12,
    "近": 0,
    "多数": "差"
   }
  },
  "全部比较": {
   "对": 122,
   "篇": 23,
   "好": 59,
   "差": 61,
   "近": 2,
   "多数": "差",
   "多数占比": 0.508,
   "多数方向来自几篇": 13,
   "判定": "没有共识",
   "有多数": false,
   "按篇": {
    "好": 11,
    "差": 12,
    "近": 0,
    "多数": "差"
   }
  },
  "只有它变": {
   "好": 0,
   "差": 0,
   "近": 0
  },
  "组内只有它变": {
   "好": 14,
   "差": 16,
   "近": 0
  },
  "被动的对": 17,
  "去掉被动后": {
   "好": 17,
   "差": 14,
   "近": 1,
   "多数": "好",
   "判定": "没有共识"
  }
 },
 {
  "描述符": "Li⁺ 总浓度",
  "性能": "Li‖Cu CE",
  "同测试": {
   "对": 50,
   "篇": 15,
   "好": 34,
   "差": 8,
   "近": 8,
   "多数": "好",
   "多数占比": 0.81,
   "多数方向来自几篇": 14,
   "判定": "有多数",
   "有多数": true,
   "按篇": {
    "好": 11,
    "差": 2,
    "近": 2,
    "多数": "好"
   }
  },
  "全部比较": {
   "对": 96,
   "篇": 16,
   "好": 62,
   "差": 24,
   "近": 10,
   "多数": "好",
   "多数占比": 0.721,
   "多数方向来自几篇": 16,
   "判定": "有多数",
   "有多数": true,
   "按篇": {
    "好": 13,
    "差": 2,
    "近": 1,
    "多数": "好"
   }
  },
  "只有它变": {
   "好": 0,
   "差": 0,
   "近": 0
  },
  "组内只有它变": {
   "好": 4,
   "差": 0,
   "近": 0
  },
  "被动的对": 1,
  "去掉被动后": {
   "好": 33,
   "差": 8,
   "近": 8,
   "多数": "好",
   "判定": "有多数"
  }
 },
 {
  "描述符": "LiNO₃ 浓度",
  "性能": "首圈容量",
  "同测试": {
   "对": 36,
   "篇": 18,
   "好": 21,
   "差": 8,
   "近": 7,
   "多数": "好",
   "多数占比": 0.724,
   "多数方向来自几篇": 12,
   "判定": "有多数",
   "有多数": true,
   "按篇": {
    "好": 12,
    "差": 3,
    "近": 3,
    "多数": "好"
   }
  },
  "全部比较": {
   "对": 75,
   "篇": 20,
   "好": 38,
   "差": 27,
   "近": 10,
   "多数": "好",
   "多数占比": 0.585,
   "多数方向来自几篇": 14,
   "判定": "没有共识",
   "有多数": false,
   "按篇": {
    "好": 13,
    "差": 4,
    "近": 3,
    "多数": "好"
   }
  },
  "只有它变": {
   "好": 2,
   "差": 0,
   "近": 1
  },
  "组内只有它变": {
   "好": 21,
   "差": 8,
   "近": 7
  },
  "被动的对": 16,
  "去掉被动后": {
   "好": 17,
   "差": 0,
   "近": 3,
   "多数": "好",
   "判定": "有多数"
  }
 },
 {
  "描述符": "LiNO₃ 浓度",
  "性能": "每圈衰减率",
  "同测试": {
   "对": 36,
   "篇": 18,
   "好": 25,
   "差": 11,
   "近": 0,
   "多数": "好",
   "多数占比": 0.694,
   "多数方向来自几篇": 15,
   "判定": "有多数",
   "有多数": true,
   "按篇": {
    "好": 13,
    "差": 5,
    "近": 0,
    "多数": "好"
   }
  },
  "全部比较": {
   "对": 75,
   "篇": 20,
   "好": 49,
   "差": 26,
   "近": 0,
   "多数": "好",
   "多数占比": 0.653,
   "多数方向来自几篇": 16,
   "判定": "没有共识",
   "有多数": false,
   "按篇": {
    "好": 12,
    "差": 8,
    "近": 0,
    "多数": "好"
   }
  },
  "只有它变": {
   "好": 7,
   "差": 0,
   "近": 0
  },
  "组内只有它变": {
   "好": 25,
   "差": 11,
   "近": 0
  },
  "被动的对": 20,
  "去掉被动后": {
   "好": 10,
   "差": 6,
   "近": 0,
   "多数": "好",
   "判定": "没有共识"
  }
 },
 {
  "描述符": "LiNO₃ 浓度",
  "性能": "Li‖Cu CE",
  "同测试": {
   "对": 19,
   "篇": 6,
   "好": 14,
   "差": 3,
   "近": 2,
   "多数": "好",
   "多数占比": 0.824,
   "多数方向来自几篇": 6,
   "判定": "有多数",
   "有多数": true,
   "按篇": {
    "好": 5,
    "差": 0,
    "近": 1,
    "多数": "好"
   }
  },
  "全部比较": {
   "对": 20,
   "篇": 6,
   "好": 14,
   "差": 4,
   "近": 2,
   "多数": "好",
   "多数占比": 0.778,
   "多数方向来自几篇": 6,
   "判定": "有多数",
   "有多数": true,
   "按篇": {
    "好": 4,
    "差": 1,
    "近": 1,
    "多数": "好"
   }
  },
  "只有它变": {
   "好": 0,
   "差": 0,
   "近": 0
  },
  "组内只有它变": {
   "好": 14,
   "差": 3,
   "近": 2
  },
  "被动的对": 7,
  "去掉被动后": {
   "好": 11,
   "差": 1,
   "近": 0,
   "多数": "好",
   "判定": "不足 5 篇"
  }
 },
 {
  "描述符": "硫醚/多硫 S",
  "性能": "首圈容量",
  "同测试": {
   "对": 19,
   "篇": 4,
   "好": 15,
   "差": 1,
   "近": 3,
   "多数": "好",
   "多数占比": 0.938,
   "多数方向来自几篇": 3,
   "判定": "不足 5 篇",
   "有多数": false,
   "按篇": {
    "好": 3,
    "差": 0,
    "近": 1,
    "多数": "好"
   }
  },
  "全部比较": {
   "对": 62,
   "篇": 4,
   "好": 53,
   "差": 3,
   "近": 6,
   "多数": "好",
   "多数占比": 0.946,
   "多数方向来自几篇": 4,
   "判定": "不足 5 篇",
   "有多数": false,
   "按篇": {
    "好": 3,
    "差": 0,
    "近": 1,
    "多数": "好"
   }
  },
  "只有它变": {
   "好": 0,
   "差": 0,
   "近": 0
  },
  "组内只有它变": {
   "好": 0,
   "差": 0,
   "近": 0
  },
  "被动的对": 0,
  "去掉被动后": null
 },
 {
  "描述符": "硫醚/多硫 S",
  "性能": "每圈衰减率",
  "同测试": {
   "对": 7,
   "篇": 3,
   "好": 4,
   "差": 3,
   "近": 0,
   "多数": "好",
   "多数占比": 0.571,
   "多数方向来自几篇": 2,
   "判定": "不足 5 篇",
   "有多数": false,
   "按篇": {
    "好": 2,
    "差": 1,
    "近": 0,
    "多数": "好"
   }
  },
  "全部比较": {
   "对": 25,
   "篇": 3,
   "好": 14,
   "差": 10,
   "近": 1,
   "多数": "好",
   "多数占比": 0.583,
   "多数方向来自几篇": 2,
   "判定": "不足 5 篇",
   "有多数": false,
   "按篇": {
    "好": 2,
    "差": 1,
    "近": 0,
    "多数": "好"
   }
  },
  "只有它变": {
   "好": 0,
   "差": 0,
   "近": 0
  },
  "组内只有它变": {
   "好": 0,
   "差": 0,
   "近": 0
  },
  "被动的对": 0,
  "去掉被动后": null
 },
 {
  "描述符": "β 氟化醚氧",
  "性能": "首圈容量",
  "同测试": {
   "对": 8,
   "篇": 5,
   "好": 5,
   "差": 1,
   "近": 2,
   "多数": "好",
   "多数占比": 0.833,
   "多数方向来自几篇": 4,
   "判定": "没有共识",
   "有多数": false,
   "按篇": {
    "好": 4,
    "差": 0,
    "近": 1,
    "多数": "好"
   }
  },
  "全部比较": {
   "对": 20,
   "篇": 5,
   "好": 13,
   "差": 3,
   "近": 4,
   "多数": "好",
   "多数占比": 0.812,
   "多数方向来自几篇": 4,
   "判定": "没有共识",
   "有多数": false,
   "按篇": {
    "好": 4,
    "差": 0,
    "近": 1,
    "多数": "好"
   }
  },
  "只有它变": {
   "好": 0,
   "差": 0,
   "近": 0
  },
  "组内只有它变": {
   "好": 2,
   "差": 0,
   "近": 0
  },
  "被动的对": 0,
  "去掉被动后": null
 },
 {
  "描述符": "β 氟化醚氧",
  "性能": "每圈衰减率",
  "同测试": {
   "对": 4,
   "篇": 3,
   "好": 3,
   "差": 1,
   "近": 0,
   "多数": "好",
   "多数占比": 0.75,
   "多数方向来自几篇": 3,
   "判定": "不足 5 篇",
   "有多数": false,
   "按篇": {
    "好": 3,
    "差": 0,
    "近": 0,
    "多数": "好"
   }
  },
  "全部比较": {
   "对": 7,
   "篇": 3,
   "好": 5,
   "差": 2,
   "近": 0,
   "多数": "好",
   "多数占比": 0.714,
   "多数方向来自几篇": 3,
   "判定": "不足 5 篇",
   "有多数": false,
   "按篇": {
    "好": 3,
    "差": 0,
    "近": 0,
    "多数": "好"
   }
  },
  "只有它变": {
   "好": 0,
   "差": 0,
   "近": 0
  },
  "组内只有它变": {
   "好": 2,
   "差": 1,
   "近": 0
  },
  "被动的对": 0,
  "去掉被动后": null
 },
 {
  "描述符": "β 氟化醚氧",
  "性能": "Li‖Cu CE",
  "同测试": {
   "对": 20,
   "篇": 2,
   "好": 18,
   "差": 2,
   "近": 0,
   "多数": "好",
   "多数占比": 0.9,
   "多数方向来自几篇": 2,
   "判定": "不足 5 篇",
   "有多数": false,
   "按篇": {
    "好": 2,
    "差": 0,
    "近": 0,
    "多数": "好"
   }
  },
  "全部比较": {
   "对": 44,
   "篇": 2,
   "好": 40,
   "差": 4,
   "近": 0,
   "多数": "好",
   "多数占比": 0.909,
   "多数方向来自几篇": 2,
   "判定": "不足 5 篇",
   "有多数": false,
   "按篇": {
    "好": 2,
    "差": 0,
    "近": 0,
    "多数": "好"
   }
  },
  "只有它变": {
   "好": 0,
   "差": 0,
   "近": 0
  },
  "组内只有它变": {
   "好": 14,
   "差": 1,
   "近": 0
  },
  "被动的对": 0,
  "去掉被动后": null
 },
 {
  "描述符": "羰基",
  "性能": "首圈容量",
  "同测试": {
   "对": 13,
   "篇": 7,
   "好": 9,
   "差": 2,
   "近": 2,
   "多数": "好",
   "多数占比": 0.818,
   "多数方向来自几篇": 5,
   "判定": "有多数",
   "有多数": true,
   "按篇": {
    "好": 5,
    "差": 2,
    "近": 0,
    "多数": "好"
   }
  },
  "全部比较": {
   "对": 33,
   "篇": 7,
   "好": 17,
   "差": 13,
   "近": 3,
   "多数": "好",
   "多数占比": 0.567,
   "多数方向来自几篇": 5,
   "判定": "没有共识",
   "有多数": false,
   "按篇": {
    "好": 4,
    "差": 3,
    "近": 0,
    "多数": "好"
   }
  },
  "只有它变": {
   "好": 0,
   "差": 0,
   "近": 0
  },
  "组内只有它变": {
   "好": 8,
   "差": 0,
   "近": 1
  },
  "被动的对": 0,
  "去掉被动后": null
 },
 {
  "描述符": "羰基",
  "性能": "每圈衰减率",
  "同测试": {
   "对": 2,
   "篇": 2,
   "好": 2,
   "差": 0,
   "近": 0,
   "多数": "好",
   "多数占比": 1.0,
   "多数方向来自几篇": 2,
   "判定": "不足 5 篇",
   "有多数": false,
   "按篇": {
    "好": 2,
    "差": 0,
    "近": 0,
    "多数": "好"
   }
  },
  "全部比较": {
   "对": 2,
   "篇": 2,
   "好": 2,
   "差": 0,
   "近": 0,
   "多数": "好",
   "多数占比": 1.0,
   "多数方向来自几篇": 2,
   "判定": "不足 5 篇",
   "有多数": false,
   "按篇": {
    "好": 2,
    "差": 0,
    "近": 0,
    "多数": "好"
   }
  },
  "只有它变": {
   "好": 0,
   "差": 0,
   "近": 0
  },
  "组内只有它变": {
   "好": 0,
   "差": 0,
   "近": 0
  },
  "被动的对": 0,
  "去掉被动后": null
 },
 {
  "描述符": "羰基",
  "性能": "Li‖Cu CE",
  "同测试": {
   "对": 30,
   "篇": 8,
   "好": 9,
   "差": 21,
   "近": 0,
   "多数": "差",
   "多数占比": 0.7,
   "多数方向来自几篇": 7,
   "判定": "有多数",
   "有多数": true,
   "按篇": {
    "好": 2,
    "差": 6,
    "近": 0,
    "多数": "差"
   }
  },
  "全部比较": {
   "对": 45,
   "篇": 8,
   "好": 13,
   "差": 32,
   "近": 0,
   "多数": "差",
   "多数占比": 0.711,
   "多数方向来自几篇": 7,
   "判定": "有多数",
   "有多数": true,
   "按篇": {
    "好": 2,
    "差": 6,
    "近": 0,
    "多数": "差"
   }
  },
  "只有它变": {
   "好": 0,
   "差": 0,
   "近": 0
  },
  "组内只有它变": {
   "好": 0,
   "差": 0,
   "近": 0
  },
  "被动的对": 0,
  "去掉被动后": null
 },
 {
  "描述符": "酰胺/脲",
  "性能": "首圈容量",
  "同测试": {
   "对": 9,
   "篇": 4,
   "好": 8,
   "差": 0,
   "近": 1,
   "多数": "好",
   "多数占比": 1.0,
   "多数方向来自几篇": 4,
   "判定": "不足 5 篇",
   "有多数": false,
   "按篇": {
    "好": 4,
    "差": 0,
    "近": 0,
    "多数": "好"
   }
  },
  "全部比较": {
   "对": 32,
   "篇": 4,
   "好": 23,
   "差": 7,
   "近": 2,
   "多数": "好",
   "多数占比": 0.767,
   "多数方向来自几篇": 4,
   "判定": "不足 5 篇",
   "有多数": false,
   "按篇": {
    "好": 4,
    "差": 0,
    "近": 0,
    "多数": "好"
   }
  },
  "只有它变": {
   "好": 0,
   "差": 0,
   "近": 0
  },
  "组内只有它变": {
   "好": 1,
   "差": 0,
   "近": 0
  },
  "被动的对": 0,
  "去掉被动后": null
 },
 {
  "描述符": "主盐浓度",
  "性能": "首圈容量",
  "同测试": {
   "对": 24,
   "篇": 10,
   "好": 8,
   "差": 13,
   "近": 3,
   "多数": "差",
   "多数占比": 0.619,
   "多数方向来自几篇": 8,
   "判定": "没有共识",
   "有多数": false,
   "按篇": {
    "好": 2,
    "差": 7,
    "近": 1,
    "多数": "差"
   }
  },
  "全部比较": {
   "对": 40,
   "篇": 12,
   "好": 17,
   "差": 19,
   "近": 4,
   "多数": "差",
   "多数占比": 0.528,
   "多数方向来自几篇": 9,
   "判定": "没有共识",
   "有多数": false,
   "按篇": {
    "好": 4,
    "差": 8,
    "近": 0,
    "多数": "差"
   }
  },
  "只有它变": {
   "好": 0,
   "差": 0,
   "近": 0
  },
  "组内只有它变": {
   "好": 0,
   "差": 0,
   "近": 0
  },
  "被动的对": 0,
  "去掉被动后": null
 },
 {
  "描述符": "主盐浓度",
  "性能": "每圈衰减率",
  "同测试": {
   "对": 26,
   "篇": 9,
   "好": 11,
   "差": 14,
   "近": 1,
   "多数": "差",
   "多数占比": 0.56,
   "多数方向来自几篇": 6,
   "判定": "没有共识",
   "有多数": false,
   "按篇": {
    "好": 3,
    "差": 6,
    "近": 0,
    "多数": "差"
   }
  },
  "全部比较": {
   "对": 47,
   "篇": 12,
   "好": 17,
   "差": 29,
   "近": 1,
   "多数": "差",
   "多数占比": 0.63,
   "多数方向来自几篇": 6,
   "判定": "没有共识",
   "有多数": false,
   "按篇": {
    "好": 6,
    "差": 6,
    "近": 0,
    "多数": "平"
   }
  },
  "只有它变": {
   "好": 0,
   "差": 0,
   "近": 0
  },
  "组内只有它变": {
   "好": 1,
   "差": 0,
   "近": 0
  },
  "被动的对": 0,
  "去掉被动后": null
 },
 {
  "描述符": "主盐浓度",
  "性能": "Li‖Cu CE",
  "同测试": {
   "对": 50,
   "篇": 14,
   "好": 33,
   "差": 9,
   "近": 8,
   "多数": "好",
   "多数占比": 0.786,
   "多数方向来自几篇": 13,
   "判定": "有多数",
   "有多数": true,
   "按篇": {
    "好": 10,
    "差": 2,
    "近": 2,
    "多数": "好"
   }
  },
  "全部比较": {
   "对": 103,
   "篇": 15,
   "好": 68,
   "差": 25,
   "近": 10,
   "多数": "好",
   "多数占比": 0.731,
   "多数方向来自几篇": 15,
   "判定": "有多数",
   "有多数": true,
   "按篇": {
    "好": 12,
    "差": 2,
    "近": 1,
    "多数": "好"
   }
  },
  "只有它变": {
   "好": 0,
   "差": 0,
   "近": 0
  },
  "组内只有它变": {
   "好": 0,
   "差": 0,
   "近": 0
  },
  "被动的对": 0,
  "去掉被动后": null
 },
 {
  "描述符": "阴离子 F（每升）",
  "性能": "首圈容量",
  "同测试": {
   "对": 35,
   "篇": 12,
   "好": 13,
   "差": 16,
   "近": 6,
   "多数": "差",
   "多数占比": 0.552,
   "多数方向来自几篇": 9,
   "判定": "没有共识",
   "有多数": false,
   "按篇": {
    "好": 3,
    "差": 7,
    "近": 2,
    "多数": "差"
   }
  },
  "全部比较": {
   "对": 52,
   "篇": 14,
   "好": 22,
   "差": 23,
   "近": 7,
   "多数": "差",
   "多数占比": 0.511,
   "多数方向来自几篇": 10,
   "判定": "没有共识",
   "有多数": false,
   "按篇": {
    "好": 5,
    "差": 8,
    "近": 1,
    "多数": "差"
   }
  },
  "只有它变": {
   "好": 4,
   "差": 1,
   "近": 3
  },
  "组内只有它变": {
   "好": 4,
   "差": 3,
   "近": 3
  },
  "被动的对": 0,
  "去掉被动后": null
 },
 {
  "描述符": "阴离子 F（每升）",
  "性能": "每圈衰减率",
  "同测试": {
   "对": 32,
   "篇": 10,
   "好": 16,
   "差": 15,
   "近": 1,
   "多数": "好",
   "多数占比": 0.516,
   "多数方向来自几篇": 6,
   "判定": "没有共识",
   "有多数": false,
   "按篇": {
    "好": 4,
    "差": 6,
    "近": 0,
    "多数": "差"
   }
  },
  "全部比较": {
   "对": 55,
   "篇": 13,
   "好": 22,
   "差": 32,
   "近": 1,
   "多数": "差",
   "多数占比": 0.593,
   "多数方向来自几篇": 6,
   "判定": "没有共识",
   "有多数": false,
   "按篇": {
    "好": 7,
    "差": 6,
    "近": 0,
    "多数": "好"
   }
  },
  "只有它变": {
   "好": 3,
   "差": 1,
   "近": 0
  },
  "组内只有它变": {
   "好": 5,
   "差": 1,
   "近": 0
  },
  "被动的对": 0,
  "去掉被动后": null
 },
 {
  "描述符": "阴离子 F（每升）",
  "性能": "Li‖Cu CE",
  "同测试": {
   "对": 71,
   "篇": 17,
   "好": 33,
   "差": 29,
   "近": 9,
   "多数": "好",
   "多数占比": 0.532,
   "多数方向来自几篇": 12,
   "判定": "没有共识",
   "有多数": false,
   "按篇": {
    "好": 7,
    "差": 8,
    "近": 2,
    "多数": "差"
   }
  },
  "全部比较": {
   "对": 162,
   "篇": 17,
   "好": 66,
   "差": 85,
   "近": 11,
   "多数": "差",
   "多数占比": 0.563,
   "多数方向来自几篇": 13,
   "判定": "没有共识",
   "有多数": false,
   "按篇": {
    "好": 8,
    "差": 8,
    "近": 1,
    "多数": "平"
   }
  },
  "只有它变": {
   "好": 1,
   "差": 2,
   "近": 0
  },
  "组内只有它变": {
   "好": 2,
   "差": 7,
   "近": 0
  },
  "被动的对": 0,
  "去掉被动后": null
 },
 {
  "描述符": "阴离子磺酰（每升）",
  "性能": "首圈容量",
  "同测试": {
   "对": 24,
   "篇": 10,
   "好": 8,
   "差": 13,
   "近": 3,
   "多数": "差",
   "多数占比": 0.619,
   "多数方向来自几篇": 8,
   "判定": "没有共识",
   "有多数": false,
   "按篇": {
    "好": 2,
    "差": 7,
    "近": 1,
    "多数": "差"
   }
  },
  "全部比较": {
   "对": 40,
   "篇": 12,
   "好": 17,
   "差": 19,
   "近": 4,
   "多数": "差",
   "多数占比": 0.528,
   "多数方向来自几篇": 9,
   "判定": "没有共识",
   "有多数": false,
   "按篇": {
    "好": 4,
    "差": 8,
    "近": 0,
    "多数": "差"
   }
  },
  "只有它变": {
   "好": 0,
   "差": 0,
   "近": 0
  },
  "组内只有它变": {
   "好": 0,
   "差": 0,
   "近": 0
  },
  "被动的对": 0,
  "去掉被动后": null
 },
 {
  "描述符": "阴离子磺酰（每升）",
  "性能": "每圈衰减率",
  "同测试": {
   "对": 27,
   "篇": 10,
   "好": 11,
   "差": 15,
   "近": 1,
   "多数": "差",
   "多数占比": 0.577,
   "多数方向来自几篇": 7,
   "判定": "没有共识",
   "有多数": false,
   "按篇": {
    "好": 3,
    "差": 7,
    "近": 0,
    "多数": "差"
   }
  },
  "全部比较": {
   "对": 48,
   "篇": 13,
   "好": 17,
   "差": 30,
   "近": 1,
   "多数": "差",
   "多数占比": 0.638,
   "多数方向来自几篇": 7,
   "判定": "没有共识",
   "有多数": false,
   "按篇": {
    "好": 6,
    "差": 7,
    "近": 0,
    "多数": "差"
   }
  },
  "只有它变": {
   "好": 0,
   "差": 0,
   "近": 0
  },
  "组内只有它变": {
   "好": 0,
   "差": 1,
   "近": 0
  },
  "被动的对": 0,
  "去掉被动后": null
 },
 {
  "描述符": "阴离子磺酰（每升）",
  "性能": "Li‖Cu CE",
  "同测试": {
   "对": 66,
   "篇": 16,
   "好": 44,
   "差": 13,
   "近": 9,
   "多数": "好",
   "多数占比": 0.772,
   "多数方向来自几篇": 15,
   "判定": "有多数",
   "有多数": true,
   "按篇": {
    "好": 12,
    "差": 2,
    "近": 2,
    "多数": "好"
   }
  },
  "全部比较": {
   "对": 135,
   "篇": 17,
   "好": 92,
   "差": 32,
   "近": 11,
   "多数": "好",
   "多数占比": 0.742,
   "多数方向来自几篇": 17,
   "判定": "有多数",
   "有多数": true,
   "按篇": {
    "好": 14,
    "差": 2,
    "近": 1,
    "多数": "好"
   }
  },
  "只有它变": {
   "好": 0,
   "差": 0,
   "近": 0
  },
  "组内只有它变": {
   "好": 0,
   "差": 1,
   "近": 0
  },
  "被动的对": 0,
  "去掉被动后": null
 },
 {
  "描述符": "砜/亚砜",
  "性能": "首圈容量",
  "同测试": {
   "对": 9,
   "篇": 2,
   "好": 5,
   "差": 2,
   "近": 2,
   "多数": "好",
   "多数占比": 0.714,
   "多数方向来自几篇": 2,
   "判定": "不足 5 篇",
   "有多数": false,
   "按篇": {
    "好": 1,
    "差": 0,
    "近": 1,
    "多数": "好"
   }
  },
  "全部比较": {
   "对": 20,
   "篇": 4,
   "好": 11,
   "差": 6,
   "近": 3,
   "多数": "好",
   "多数占比": 0.647,
   "多数方向来自几篇": 3,
   "判定": "不足 5 篇",
   "有多数": false,
   "按篇": {
    "好": 1,
    "差": 1,
    "近": 2,
    "多数": "平"
   }
  },
  "只有它变": {
   "好": 0,
   "差": 0,
   "近": 0
  },
  "组内只有它变": {
   "好": 0,
   "差": 0,
   "近": 0
  },
  "被动的对": 0,
  "去掉被动后": null
 },
 {
  "描述符": "砜/亚砜",
  "性能": "每圈衰减率",
  "同测试": {
   "对": 0,
   "篇": 0,
   "好": 0,
   "差": 0,
   "近": 0,
   "多数": "—",
   "多数占比": null,
   "多数方向来自几篇": 0,
   "判定": "不足 5 篇",
   "有多数": false,
   "按篇": {
    "好": 0,
    "差": 0,
    "近": 0,
    "多数": "—"
   }
  },
  "全部比较": {
   "对": 3,
   "篇": 1,
   "好": 2,
   "差": 1,
   "近": 0,
   "多数": "好",
   "多数占比": 0.667,
   "多数方向来自几篇": 1,
   "判定": "不足 5 篇",
   "有多数": false,
   "按篇": {
    "好": 1,
    "差": 0,
    "近": 0,
    "多数": "好"
   }
  },
  "只有它变": {
   "好": 0,
   "差": 0,
   "近": 0
  },
  "组内只有它变": {
   "好": 0,
   "差": 0,
   "近": 0
  },
  "被动的对": 0,
  "去掉被动后": null
 },
 {
  "描述符": "砜/亚砜",
  "性能": "Li‖Cu CE",
  "同测试": {
   "对": 2,
   "篇": 1,
   "好": 1,
   "差": 1,
   "近": 0,
   "多数": "平",
   "多数占比": 0.5,
   "多数方向来自几篇": 0,
   "判定": "不足 5 篇",
   "有多数": false,
   "按篇": {
    "好": 0,
    "差": 1,
    "近": 0,
    "多数": "差"
   }
  },
  "全部比较": {
   "对": 3,
   "篇": 1,
   "好": 2,
   "差": 1,
   "近": 0,
   "多数": "好",
   "多数占比": 0.667,
   "多数方向来自几篇": 1,
   "判定": "不足 5 篇",
   "有多数": false,
   "按篇": {
    "好": 1,
    "差": 0,
    "近": 0,
    "多数": "好"
   }
  },
  "只有它变": {
   "好": 0,
   "差": 0,
   "近": 0
  },
  "组内只有它变": {
   "好": 0,
   "差": 0,
   "近": 0
  },
  "被动的对": 0,
  "去掉被动后": null
 },
 {
  "描述符": "碳酸酯",
  "性能": "首圈容量",
  "同测试": {
   "对": 4,
   "篇": 3,
   "好": 1,
   "差": 2,
   "近": 1,
   "多数": "差",
   "多数占比": 0.667,
   "多数方向来自几篇": 2,
   "判定": "不足 5 篇",
   "有多数": false,
   "按篇": {
    "好": 1,
    "差": 2,
    "近": 0,
    "多数": "差"
   }
  },
  "全部比较": {
   "对": 15,
   "篇": 4,
   "好": 1,
   "差": 13,
   "近": 1,
   "多数": "差",
   "多数占比": 0.929,
   "多数方向来自几篇": 3,
   "判定": "不足 5 篇",
   "有多数": false,
   "按篇": {
    "好": 1,
    "差": 3,
    "近": 0,
    "多数": "差"
   }
  },
  "只有它变": {
   "好": 0,
   "差": 0,
   "近": 0
  },
  "组内只有它变": {
   "好": 0,
   "差": 0,
   "近": 0
  },
  "被动的对": 0,
  "去掉被动后": null
 },
 {
  "描述符": "碳酸酯",
  "性能": "每圈衰减率",
  "同测试": {
   "对": 2,
   "篇": 2,
   "好": 2,
   "差": 0,
   "近": 0,
   "多数": "好",
   "多数占比": 1.0,
   "多数方向来自几篇": 2,
   "判定": "不足 5 篇",
   "有多数": false,
   "按篇": {
    "好": 2,
    "差": 0,
    "近": 0,
    "多数": "好"
   }
  },
  "全部比较": {
   "对": 2,
   "篇": 2,
   "好": 2,
   "差": 0,
   "近": 0,
   "多数": "好",
   "多数占比": 1.0,
   "多数方向来自几篇": 2,
   "判定": "不足 5 篇",
   "有多数": false,
   "按篇": {
    "好": 2,
    "差": 0,
    "近": 0,
    "多数": "好"
   }
  },
  "只有它变": {
   "好": 0,
   "差": 0,
   "近": 0
  },
  "组内只有它变": {
   "好": 0,
   "差": 0,
   "近": 0
  },
  "被动的对": 0,
  "去掉被动后": null
 },
 {
  "描述符": "碳酸酯",
  "性能": "Li‖Cu CE",
  "同测试": {
   "对": 36,
   "篇": 9,
   "好": 15,
   "差": 21,
   "近": 0,
   "多数": "差",
   "多数占比": 0.583,
   "多数方向来自几篇": 7,
   "判定": "没有共识",
   "有多数": false,
   "按篇": {
    "好": 3,
    "差": 6,
    "近": 0,
    "多数": "差"
   }
  },
  "全部比较": {
   "对": 71,
   "篇": 9,
   "好": 36,
   "差": 35,
   "近": 0,
   "多数": "好",
   "多数占比": 0.507,
   "多数方向来自几篇": 6,
   "判定": "没有共识",
   "有多数": false,
   "按篇": {
    "好": 3,
    "差": 6,
    "近": 0,
    "多数": "差"
   }
  },
  "只有它变": {
   "好": 0,
   "差": 0,
   "近": 0
  },
  "组内只有它变": {
   "好": 6,
   "差": 0,
   "近": 0
  },
  "被动的对": 0,
  "去掉被动后": null
 }
]

File: output/张力候选_313篇_2026-11-07/张力候选.json (part 2 of 4)
{
     "描述符": "非氟醚氧 变低（按多数应变好 79%）；溶剂环数 变高（按多数应变差 79%）；可旋转键数 变低（变为 0）（按多数应变差 72%）；TPSA 变低（按多数应变好 72%）；【反对】溶剂分子量 变低（按多数应变差 79%）；每个 Li⁺ 的配位位点 变低（无多数）；稀释剂摩尔比例 变高（从无到有）（按多数应变好 80%）；Li⁺ 总浓度 变高（无多数）；主盐浓度 变高（无多数）；阴离子 F（每升） 变高（无多数）；阴离子磺酰（每升） 变高（无多数）"
    },
    {
     "编号": "PC01835",
     "A": "DDMB40LiTFSI",
     "B": "DDLiTFSI",
     "测试": "0.1 C首25圈",
     "性能": "变好（每圈衰减率 变低；每圈衰减率之比 ×0.5926）",
     "组分变化": "LiTFSI 1 M → 1.33 M；DOL 50 vol% → 60 vol%；加入 DMB23（40 vol%）；去掉 DME",
     "描述符": "非氟醚氧 变低（按多数应变好 79%）；溶剂环数 变高（按多数应变差 79%）；可旋转键数 变低（按多数应变差 72%）；TPSA 变低（按多数应变好 72%）；【反对】溶剂分子量 变低（按多数应变差 79%）；每个 Li⁺ 的配位位点 变低（无多数）；稀释剂摩尔比例 变高（从无到有）（按多数应变好 80%）；Li⁺ 总浓度 变高（无多数）；主盐浓度 变高（无多数）；阴离子 F（每升） 变高（无多数）；阴离子磺酰（每升） 变高（无多数）"
    },
    {
     "编号": "PC01836",
     "A": "DnH40LiTFSI",
     "B": "DDLiTFSI",
     "测试": "0.1 C首25圈",
     "性能": "变好（每圈衰减率 变低；每圈衰减率之比 ×0.3148）",
     "组分变化": "LiTFSI 1 M → 2.33 M；DOL 50 vol% → 60 vol%；加入 NHEXANE（40 vol%）；去掉 DME",
     "描述符": "非氟醚氧 变低（按多数应变好 79%）；溶剂环数 变高（按多数应变差 79%）；可旋转键数 变低（按多数应变差 72%）；TPSA 变低（按多数应变好 72%）；【反对】溶剂分子量 变低（按多数应变差 79%）；每个 Li⁺ 的配位位点 变低（无多数）；稀释剂摩尔比例 变高（从无到有）（按多数应变好 80%）；Li⁺ 总浓度 变高（无多数）；主盐浓度 变高（无多数）；阴离子 F（每升） 变高（无多数）；阴离子磺酰（每升） 变高（无多数）"
    }
   ]
  },
  {
   "论文": "P015",
   "性能": "首圈容量",
   "强弱": "强",
   "涉及描述符": [
    "LiNO₃ 浓度（多数变好 72%；本篇 1/1 对相反，强；相反的对里有被动）"
   ],
   "全是被动": true,
   "相反的对": [
    {
     "编号": "PC00012",
     "A": "40 wt% CS2",
     "B": "basic",
     "测试": "0.5 C长循环",
     "性能": "变差（首圈容量 变低；容量之比 ×0.657）",
     "组分变化": "加入 CS2（40 wt%）",
     "描述符": "非氟醚氧 变低（无多数）；溶剂环数 变低（无多数）；可旋转键数 变低（无多数）；TPSA 变低（无多数）；溶剂分子量 变低（无多数）；每个 Li⁺ 的配位位点 变低（无多数）；稀释剂摩尔比例 变高（从无到有）（无多数）；Li⁺ 总浓度 变高（无多数，被动）；【反对】LiNO₃ 浓度 变高（按多数应变好 72%，被动）"
    }
   ]
  },
  {
   "论文": "P102",
   "性能": "首圈容量",
   "强弱": "强",
   "涉及描述符": [
    "羰基（多数变好 82%；本篇 1/1 对相反，强）"
   ],
   "全是被动": false,
   "相反的对": [
    {
     "编号": "PC00252",
     "A": "ether-based electrolyte",
     "B": "carbonate-based electrolyte",
     "测试": "两种电解液前两圈恒流充放电",
     "性能": "变好（首圈容量 变高；容量之比 ×1.4763）",
     "组分变化": "加入 LiCF3SO3（未报告 未报告）；加入 DME（1 体积比）；加入 DOL（1 体积比）；去掉 LiPF6；去掉 EC；去掉 PC；去掉 DMC",
     "描述符": "非氟醚氧 变高（从无到有）（无多数）；碳酸酯 变低（变为 0）（无多数）；【反对】羰基 变低（变为 0）（按多数应变差 82%）；溶剂环数 变低（无多数）；可旋转键数 变高（从无到有）（无多数）；TPSA 变低（无多数）；溶剂分子量 变低（无多数）"
    }
   ]
  },
  {
   "论文": "P232",
   "性能": "首圈容量",
   "强弱": "强",
   "涉及描述符": [
    "LiNO₃ 浓度（多数变好 72%；本篇 2/2 对相反，强；相反的对里有被动）"
   ],
   "全是被动": true,
   "相反的对": [
    {
     "编号": "PC00806",
     "A": "LCE 0.1 M",
     "B": "SCE 1.0 M",
     "测试": "G–S 1 mg cm−2，0°C，0.1C循环200圈",
     "性能": "变好（首圈容量 变高；容量之比 ×2.9032）",
     "组分变化": "LiTFSI 1.0 M（SI Table S1明示 mol L−1） → 0.1 M（SI Table S1明示 mol L−1）",
     "描述符": "每个 Li⁺ 的配位位点 变高（无多数）；Li⁺ 总浓度 变低（无多数）；主盐浓度 变低（无多数）；阴离子 F（每升） 变低（无多数）；阴离子磺酰（每升） 变低（无多数）；【反对】LiNO₃ 浓度 变低（按多数应变差 72%，被动）"
    },
    {
     "编号": "PC00813",
     "A": "LCE 0.1 M",
     "B": "SCE 1.0 M",
     "测试": "KB–S 2.5 mg cm−2，-20°C，0.2C循环",
     "性能": "变好（首圈容量 变高；容量之比 ×3.555）",
     "组分变化": "LiTFSI 1.0 M（SI Table S1明示 mol L−1） → 0.1 M（SI Table S1明示 mol L−1）",
     "描述符": "每个 Li⁺ 的配位位点 变高（无多数）；Li⁺ 总浓度 变低（无多数）；主盐浓度 变低（无多数）；阴离子 F（每升） 变低（无多数）；阴离子磺酰（每升） 变低（无多数）；【反对】LiNO₃ 浓度 变低（按多数应变差 72%，被动）"
    }
   ]
  },
  {
   "论文": "P313",
   "性能": "首圈容量",
   "强弱": "强",
   "涉及描述符": [
    "LiNO₃ 浓度（多数变好 72%；本篇 5/6 对相反，强；相反的对里有被动）"
   ],
   "全是被动": true,
   "相反的对": [
    {
     "编号": "PC01166",
     "A": "mid-strong E",
     "B": "strong E",
     "测试": "全电池循环",
     "性能": "变差（首圈容量 变低；容量之比 ×0.8776）",
     "组分变化": "TTE 0 vol.% → 10 vol.%",
     "描述符": "非氟醚氧 变低（无多数）；α 氟化醚氧 变高（从无到有）（无多数）；溶剂 F 原子数 变高（从无到有）（无多数）；溶剂环数 变低（无多数）；可旋转键数 变高（无多数）；TPSA 变低（无多数）；溶剂分子量 变高（无多数）；含氟溶剂比例 变高（从无到有）（无多数）；每个 Li⁺ 的配位位点 变低（无多数）；稀释剂摩尔比例 变高（从无到有）（无多数）；Li⁺ 总浓度 变高（无多数，被动）；【反对】LiNO₃ 浓度 变高（按多数应变好 72%，被动）"
    },
    {
     "编号": "PC01167",
     "A": "mid-weak E",
     "B": "strong E",
     "测试": "全电池循环",
     "性能": "变差（首圈容量 变低；容量之比 ×0.8756）",
     "组分变化": "TTE 0 vol.% → 20 vol.%",
     "描述符": "非氟醚氧 变低（无多数）；α 氟化醚氧 变高（从无到有）（无多数）；溶剂 F 原子数 变高（从无到有）（无多数）；溶剂环数 变低（无多数）；可旋转键数 变高（无多数）；TPSA 变低（无多数）；溶剂分子量 变高（无多数）；含氟溶剂比例 变高（从无到有）（无多数）；每个 Li⁺ 的配位位点 变低（无多数）；稀释剂摩尔比例 变高（从无到有）（无多数）；Li⁺ 总浓度 变高（无多数，被动）；【反对】LiNO₃ 浓度 变高（按多数应变好 72%，被动）"
    },
    {
     "编号": "PC01168",
     "A": "weak E",
     "B": "strong E",
     "测试": "全电池循环",
     "性能": "变差（首圈容量 变低；容量之比 ×0.768）",
     "组分变化": "TTE 0 vol.% → 30 vol.%",
     "描述符": "非氟醚氧 变低（无多数）；α 氟化醚氧 变高（从无到有）（无多数）；溶剂 F 原子数 变高（从无到有）（无多数）；溶剂环数 变低（无多数）；可旋转键数 变高（无多数）；TPSA 变低（无多数）；溶剂分子量 变高（无多数）；含氟溶剂比例 变高（从无到有）（无多数）；每个 Li⁺ 的配位位点 变低（无多数）；稀释剂摩尔比例 变高（从无到有）（无多数）；Li⁺ 总浓度 变高（无多数，被动）；【反对】LiNO₃ 浓度 变高（按多数应变好 72%，被动）"
    },
    {
     "编号": "PC01170",
     "A": "weak E",
     "B": "mid-strong E",
     "测试": "全电池循环",
     "性能": "变差（首圈容量 变低；容量之比 ×0.8751）",
     "组分变化": "TTE 10 vol.% → 30 vol.%",
     "描述符": "非氟醚氧 变低（无多数）；α 氟化醚氧 变高（无多数）；溶剂 F 原子数 变高（无多数）；溶剂环数 变低（无多数）；可旋转键数 变高（无多数）；TPSA 变低（无多数）；溶剂分子量 变高（无多数）；含氟溶剂比例 变高（无多数）；每个 Li⁺ 的配位位点 变低（无多数）；稀释剂摩尔比例 变高（无多数）；Li⁺ 总浓度 变高（无多数，被动）；【反对】LiNO₃ 浓度 变高（按多数应变好 72%，被动）"
    },
    {
     "编号": "PC01171",
     "A": "weak E",
     "B": "mid-weak E",
     "测试": "全电池循环",
     "性能": "变差（首圈容量 变低；容量之比 ×0.8771）",
     "组分变化": "TTE 20 vol.% → 30 vol.%",
     "描述符": "非氟醚氧 变低（无多数）；α 氟化醚氧 变高（无多数）；溶剂 F 原子数 变高（无多数）；溶剂环数 变低（无多数）；可旋转键数 变高（无多数）；TPSA 变低（无多数）；溶剂分子量 变高（无多数）；含氟溶剂比例 变高（无多数）；每个 Li⁺ 的配位位点 变低（无多数）；稀释剂摩尔比例 变高（无多数）；Li⁺ 总浓度 变高（无多数，被动）；【反对】LiNO₃ 浓度 变高（按多数应变好 72%，被动）"
    }
   ]
  },
  {
   "论文": "P339",
   "性能": "首圈容量",
   "强弱": "强",
   "涉及描述符": [
    "羰基（多数变好 82%；本篇 1/2 对相反，强）"
   ],
   "全是被动": false,
   "相反的对": [
    {
     "编号": "PC01349",
     "A": "EDHV-114",
     "B": "ED-11 / ED11",
     "测试": "0.5C循环",
     "性能": "变好（首圈容量 变高；容量之比 ×9.9293）",
     "组分变化": "EC 1 EC:DMC体积比份 → 1 EC:DMC:HFME体积比份；DMC 1 EC:DMC体积比份 → 1 EC:DMC:HFME体积比份；加入 HFME（4 EC:DMC:HFME体积比份）；加入 VC（10 % volume relative to EC/DMC/HFME solution）",
     "描述符": "β 氟化醚氧 变高（从无到有）（无多数）；碳酸酯 变低（无多数）；【反对】羰基 变低（按多数应变差 82%）；溶剂 F 原子数 变高（从无到有）（无多数）；溶剂环数 变低（无多数）；可旋转键数 变高（从无到有）（无多数）；TPSA 变低（无多数）；溶剂分子量 变高（无多数）；含氟溶剂比例 变高（从无到有）（无多数）"
    }
   ]
  },
  {
   "论文": "P072",
   "性能": "Li‖Cu CE",
   "强弱": "弱",
   "涉及描述符": [
    "可旋转键数（多数变好 71%；本篇 1/2 对相反，弱）",
    "溶剂分子量（多数变好 68%；本篇 1/2 对相反，弱）",
    "每个 Li⁺ 的配位位点（多数变差 80%；本篇 1/3 对相反，弱）"
   ],
   "全是被动": false,
   "相反的对": [
    {
     "编号": "PC00198",
     "A": "1 M LiFSI/DME",
     "B": "1 M LiTFSI/DOL+DME",
     "测试": "LiCu循环CE",
     "性能": "变差（Li‖Cu CE 变低；损失（100 − CE）之比 ×1.2）",
     "组分变化": "加入 LiFSI（1 mol/L 溶剂（非溶液））；DME 1 体积份；DOL:DME=1:1 → 单一溶剂 组成；去掉 LiTFSI；去掉 DOL",
     "描述符": "溶剂环数 变低（变为 0）（无多数）；【反对】可旋转键数 变高（按多数应变好 71%）；【反对】溶剂分子量 变高（按多数应变好 68%）；【反对】每个 Li⁺ 的配位位点 变低（按多数应变好 80%）；阴离子 F（每升） 变低（无多数）"
    }
   ]
  },
  {
   "论文": "P112",
   "性能": "Li‖Cu CE",
   "强弱": "弱",
   "涉及描述符": [
    "可旋转键数（多数变好 71%；本篇 1/4 对相反，弱）",
    "TPSA（多数变差 72%；本篇 1/4 对相反，弱）",
    "羰基（多数变差 70%；本篇 1/4 对相反，弱）"
   ],
   "全是被动": false,
   "相反的对": [
    {
     "编号": "PC00270",
     "A": "1 M LiTFSI EC/DMC",
     "B": "1 M LiTFSI DOL/DME",
     "测试": "Li-Cu沉积/剥离效率",
     "性能": "变好（Li‖Cu CE 变高；损失（100 − CE）之比 ×0.42）",
     "组分变化": "加入 EC（1 体积份（两溶剂1:1 v/v））；加入 DMC（1 体积份（两溶剂1:1 v/v））；去掉 DOL；去掉 DME",
     "描述符": "非氟醚氧 变低（变为 0）（按多数应变好 76%）；碳酸酯 变高（从无到有）（无多数）；【反对】羰基 变高（从无到有）（按多数应变差 70%）；溶剂环数 变低（无多数）；【反对】可旋转键数 变低（变为 0）（按多数应变差 71%）；【反对】TPSA 变高（按多数应变差 72%）；溶剂分子量 变高（按多数应变好 68%）；每个 Li⁺ 的配位位点 变低（按多数应变好 80%）"
    }
   ]
  },
  {
   "论文": "P112",
   "性能": "Li‖Cu CE",
   "强弱": "弱",
   "涉及描述符": [
    "每个 Li⁺ 的配位位点（多数变差 80%；本篇 3/10 对相反，弱）"
   ],
   "全是被动": false,
   "相反的对": [
    {
     "编号": "PC00272",
     "A": "1 M LiTFSI DOL/DME +0.5 M LiNO3",
     "B": "1 M LiTFSI EC/DMC",
     "测试": "Li-Cu沉积/剥离效率",
     "性能": "变好（Li‖Cu CE 变高；损失（100 − CE）之比 ×0.2262）",
     "组分变化": "加入 DOL（1 体积份（两溶剂1:1 v/v））；加入 DME（1 体积份（两溶剂1:1 v/v））；加入 LiNO3（0.5 M）；去掉 EC；去掉 DMC",
     "描述符": "非氟醚氧 变高（从无到有）（按多数应变差 76%）；碳酸酯 变低（变为 0）（无多数）；羰基 变低（变为 0）（按多数应变好 70%）；溶剂环数 变高（无多数）；可旋转键数 变高（从无到有）（按多数应变好 71%）；TPSA 变低（按多数应变好 72%）；溶剂分子量 变低（按多数应变差 68%）；【反对】每个 Li⁺ 的配位位点 变高（按多数应变差 80%）；Li⁺ 总浓度 变高（按多数应变好 81%）；LiNO₃ 浓度 变高（从无到有）（按多数应变好 82%）"
    },
    {
     "编号": "PC00277",
     "A": "1 M LiTFSI DOL/DME +0.5 M LiNO3",
     "B": "4 M LiTFSI DOL/DME",
     "测试": "Li-Cu沉积/剥离效率",
     "性能": "变好（Li‖Cu CE 变高；损失（100 − CE）之比 ×0.4043）",
     "组分变化": "LiTFSI 4 M → 1 M；加入 LiNO3（0.5 M）",
     "描述符": "【反对】每个 Li⁺ 的配位位点 变高（按多数应变差 80%）；Li⁺ 总浓度 变低（按多数应变差 81%）；主盐浓度 变低（按多数应变差 79%）；阴离子 F（每升） 变低（无多数）；阴离子磺酰（每升） 变低（按多数应变差 77%）；LiNO₃ 浓度 变高（从无到有）（按多数应变好 82%）"
    },
    {
     "编号": "PC00279",
     "A": "4 M LiTFSI DOL/DME +0.5 M LiNO3",
     "B": "1 M LiTFSI DOL/DME +0.5 M LiNO3",
     "测试": "Li-Cu沉积/剥离效率",
     "性能": "变差（Li‖Cu CE 变低；损失（100 − CE）之比 ×1.0526）",
     "组分变化": "LiTFSI 1 M → 4 M",
     "描述符": "【反对】每个 Li⁺ 的配位位点 变低（按多数应变好 80%）；Li⁺ 总浓度 变高（按多数应变好 81%）；主盐浓度 变高（按多数应变好 79%）；阴离子 F（每升） 变高（无多数）；阴离子磺酰（每升） 变高（按多数应变好 77%）"
    }
   ]
  },
  {
   "论文": "P112",
   "性能": "Li‖Cu CE",
   "强弱": "弱",
   "涉及描述符": [
    "Li⁺ 总浓度（多数变好 81%；本篇 2/9 对相反，弱）",
    "主盐浓度（多数变好 79%；本篇 2/6 对相反，弱）",
    "阴离子磺酰（每升）（多数变好 77%；本篇 2/6 对相反，弱）"
   ],
   "全是被动": false,
   "相反的对": [
    {
     "编号": "PC00277",
     "A": "1 M LiTFSI DOL/DME +0.5 M LiNO3",
     "B": "4 M LiTFSI DOL/DME",
     "测试": "Li-Cu沉积/剥离效率",
     "性能": "变好（Li‖Cu CE 变高；损失（100 − CE）之比 ×0.4043）",
     "组分变化": "LiTFSI 4 M → 1 M；加入 LiNO3（0.5 M）",
     "描述符": "每个 Li⁺ 的配位位点 变高（按多数应变差 80%）；【反对】Li⁺ 总浓度 变低（按多数应变差 81%）；【反对】主盐浓度 变低（按多数应变差 79%）；阴离子 F（每升） 变低（无多数）；【反对】阴离子磺酰（每升） 变低（按多数应变差 77%）；LiNO₃ 浓度 变高（从无到有）（按多数应变好 82%）"
    },
    {
     "编号": "PC00279",
     "A": "4 M LiTFSI DOL/DME +0.5 M LiNO3",
     "B": "1 M LiTFSI DOL/DME +0.5 M LiNO3",
     "测试": "Li-Cu沉积/剥离效率",
     "性能": "变差（Li‖Cu CE 变低；损失（100 − CE）之比 ×1.0526）",
     "组分变化": "LiTFSI 1 M → 4 M",
     "描述符": "每个 Li⁺ 的配位位点 变低（按多数应变好 80%）；【反对】Li⁺ 总浓度 变高（按多数应变好 81%）；【反对】主盐浓度 变高（按多数应变好 79%）；阴离子 F（每升） 变高（无多数）；【反对】阴离子磺酰（每升） 变高（按多数应变好 77%）"
    }
   ]
  },
  {
   "论文": "P123",
   "性能": "Li‖Cu CE",
   "强弱": "弱",
   "涉及描述符": [
    "TPSA（多数变差 72%；本篇 1/2 对相反，弱）"
   ],
   "全是被动": false,
   "相反的对": [
    {
     "编号": "PC00298",
     "A": "5.0 M LiFSI/TMP",
     "B": "conventional carbonate electrolyte",
     "测试": "储锂库法准确平均CE",
     "性能": "变好（Li‖Cu CE 变高；损失（100 − CE）之比 ×0.2455）",
     "组分变化": "加入 LiFSI（5.0 M）；加入 TMP（纯溶剂）；去掉 LiPF6；去掉 EC；去掉 DMC",
     "描述符": "碳酸酯 变低（变为 0）（无多数）；羰基 变低（变为 0）（按多数应变好 70%）；溶剂环数 变低（变为 0）（无多数）；可旋转键数 变高（从无到有）（按多数应变好 71%）；【反对】TPSA 变高（按多数应变差 72%）；溶剂分子量 变高（按多数应变好 68%）；每个 Li⁺ 的配位位点 变低（按多数应变好 80%）；Li⁺ 总浓度 变高（按多数应变好 81%）；主盐浓度 变高（按多数应变好 79%）；阴离子 F（每升） 变高（无多数）；阴离子磺酰（每升） 变高（从无到有）（按多数应变好 77%）"
    }
   ]
  },
  {
   "论文": "P131",
   "性能": "Li‖Cu CE",
   "强弱": "弱",
   "涉及描述符": [
    "溶剂 F 原子数（多数变好 77%；本篇 1/5 对相反，弱）",
    "含氟溶剂比例（多数变好 81%；本篇 1/5 对相反，弱）"
   ],
   "全是被动": false,
   "相反的对": [
    {
     "编号": "PC00343",
     "A": "EL3",
     "B": "EL1",
     "测试": "Fig.1b 锂铜CE",
     "性能": "变差（Li‖Cu CE 变低；损失（100 − CE）之比 ×1.6667）",
     "组分变化": "FEC 1 体积比份数 → 3 体积比份数；DME 4.5 体积比份数 → 3.5 体积比份数；DOL 4.5 体积比份数 → 3.5 体积比份数",
     "描述符": "非氟醚氧 变低（按多数应变好 76%）；碳酸酯 变高（无多数）；羰基 变高（按多数应变差 70%）；【反对】溶剂 F 原子数 变高（按多数应变好 77%）；溶剂环数 变高（无多数）；可旋转键数 变低（按多数应变差 71%）；TPSA 变高（按多数应变差 72%）；溶剂分子量 变高（按多数应变好 68%）；【反对】含氟溶剂比例 变高（按多数应变好 81%）；每个 Li⁺ 的配位位点 变低（按多数应变好 80%）"
    }
   ]
  },
  {
   "论文": "P131",
   "性能": "Li‖Cu CE",
   "强弱": "弱",
   "涉及描述符": [
    "可旋转键数（多数变好 71%；本篇 2/6 对相反，弱）",
    "TPSA（多数变差 72%；本篇 2/6 对相反，弱）",
    "羰基（多数变差 70%；本篇 2/6 对相反，弱）"
   ],
   "全是被动": false,
   "相反的对": [
    {
     "编号": "PC00340",
     "A": "EL1",
     "B": "EL0",
     "测试": "Fig.1b 锂铜CE",
     "性能": "变好（Li‖Cu CE 变高；损失（100 − CE）之比 ×0.15）",
     "组分变化": "加入 FEC（1 体积比份数）；DME 1 体积比份数 → 4.5 体积比份数；DOL 1 体积比份数 → 4.5 体积比份数",
     "描述符": "非氟醚氧 变低（按多数应变好 76%）；碳酸酯 变高（从无到有）（无多数）；【反对】羰基 变高（从无到有）（按多数应变差 70%）；溶剂 F 原子数 变高（从无到有）（按多数应变好 77%）；溶剂环数 变高（无多数）；【反对】可旋转键数 变低（按多数应变差 71%）；【反对】TPSA 变高（按多数应变差 72%）；溶剂分子量 变高（按多数应变好 68%）；含氟溶剂比例 变高（从无到有）（按多数应变好 81%）；每个 Li⁺ 的配位位点 变低（按多数应变好 80%）"
    },
    {
     "编号": "PC00341",
     "A": "EL3",
     "B": "EL0",
     "测试": "Fig.1b 锂铜CE",
     "性能": "变好（Li‖Cu CE 变高；损失（100 − CE）之比 ×0.25）",
     "组分变化": "加入 FEC（3 体积比份数）；DME 1 体积比份数 → 3.5 体积比份数；DOL 1 体积比份数 → 3.5 体积比份数",
     "描述符": "非氟醚氧 变低（按多数应变好 76%）；碳酸酯 变高（从无到有）（无多数）；【反对】羰基 变高（从无到有）（按多数应变差 70%）；溶剂 F 原子数 变高（从无到有）（按多数应变好 77%）；溶剂环数 变高（无多数）；【反对】可旋转键数 变低（按多数应变差 71%）；【反对】TPSA 变高（按多数应变差 72%）；溶剂分子量 变高（按多数应变好 68%）；含氟溶剂比例 变高（从无到有）（按多数应变好 81%）；每个 Li⁺ 的配位位点 变低（按多数应变好 80%）"
    }
   ]
  },
  {
   "论文": "P165",
   "性能": "Li‖Cu CE",
   "强弱": "弱",
   "涉及描述符": [
    "可旋转键数（多数变好 71%；本篇 1/3 对相反，弱）",
    "溶剂分子量（多数变好 68%；本篇 1/3 对相反，弱）",
    "每个 Li⁺ 的配位位点（多数变差 80%；本篇 1/3 对相反，弱）"
   ],
   "全是被动": false,
   "相反的对": [
    {
     "编号": "PC00484",
     "A": "E_G2 (无Li2S4基础液)",
     "B": "E_DOL/DME",
     "测试": "SFig12a-f：6 mAh cm−2逐圈程序平均CE",
     "性能": "变差（Li‖Cu CE 变低；损失（100 − CE）之比 ×3.9478）",
     "组分变化": "加入 DIGLYME（单一溶剂）；去掉 DOL；去掉 DME",
     "描述符": "非氟醚氧 变高（按多数应变差 76%）；溶剂环数 变低（变为 0）（无多数）；【反对】可旋转键数 变高（按多数应变好 71%）；TPSA 变高（按多数应变差 72%）；【反对】溶剂分子量 变高（按多数应变好 68%）；【反对】每个 Li⁺ 的配位位点 变低（按多数应变好 80%）"
    }
   ]
  },
  {
   "论文": "P204",
   "性能": "Li‖Cu CE",
   "强弱": "弱",
   "涉及描述符": [
    "可旋转键数（多数变好 71%；本篇 1/3 对相反，弱）"
   ],
   "全是被动": false,
   "相反的对": [
    {
     "编号": "PC00625",
     "A": "MDHCE",
     "B": "DHCE",
     "测试": "Li-Cu效率与循环1mA",
     "性能": "变好（Li‖Cu CE 变高；损失（100 − CE）之比 ×0.7）",
     "组分变化": "LiFSI 1 摩尔比份数 → 0.66 摩尔比份数；加入 LiTFSI（0.33 摩尔比份数）；DME 1.2 摩尔比份数 → 1 摩尔比份数；加入 DOL（0.2 摩尔比份数）",
     "描述符": "溶剂环数 变高（从无到有）（无多数）；【反对】可旋转键数 变低（按多数应变差 71%）"
    }
   ]
  },
  {
   "论文": "P260",
   "性能": "Li‖Cu CE",
   "强弱": "弱",
   "涉及描述符": [
    "非氟醚氧（多数变差 76%；本篇 5/15 对相反，弱）"
   ],
   "全是被动": false,
   "相反的对": [
    {
     "编号": "PC00890",
     "A": "商用碳酸酯",
     "B": "0.3-LDH/ULCE",
     "测试": "LiCu Method-I 10圈CE",
     "性能": "变差（Li‖Cu CE 变低；损失（100 − CE）之比 ×4.6146）",
     "组分变化": "加入 LiPF6（1 M（每升溶剂的盐摩尔数））；加入 EC（1 体积比）；加入 DEC（1 体积比）；去掉 LiFSI；去掉 DME；去掉 TTE",
     "描述符": "【反对】非氟醚氧 变低（变为 0）（按多数应变好 76%）；α 氟化醚氧 变低（变为 0）（按多数应变差 85%）；碳酸酯 变高（从无到有）（无多数）；羰基 变高（从无到有）（按多数应变差 70%）；溶剂 F 原子数 变低（变为 0）（按多数应变差 77%）；溶剂环数 变高（从无到有）（无多数）；可旋转键数 变低（按多数应变差 71%）；TPSA 变高（按多数应变差 72%）；溶剂分子量 变低（按多数应变差 68%）；含氟溶剂比例 变低（变为 0）（按多数应变差 81%）；稀释剂摩尔比例 变低（变为 0）（按多数应变差 96%）"
    },
    {
     "编号": "PC00896",
     "A": "商用碳酸酯",
     "B": "1-LDH/LHCE",
     "测试": "LiCu Method-I 10圈CE",
     "性能": "变差（Li‖Cu CE 变低；损失（100 − CE）之比 ×3.8522）",
     "组分变化": "加入 LiPF6（1 M（每升溶剂的盐摩尔数））；加入 EC（1 体积比）；加入 DEC（1 体积比）；去掉 LiFSI；去掉 DME；去掉 TTE",
     "描述符": "【反对】非氟醚氧 变低（变为 0）（按多数应变好 76%）；α 氟化醚氧 变低（变为 0）（按多数应变差 85%）；碳酸酯 变高（从无到有）（无多数）；羰基 变高（从无到有）（按多数应变差 70%）；溶剂 F 原子数 变低（变为 0）（按多数应变差 77%）；溶剂环数 变高（从无到有）（无多数）；可旋转键数 变低（按多数应变差 71%）；TPSA 变高（按多数应变差 72%）；溶剂分子量 变低（按多数应变差 68%）；含氟溶剂比例 变低（变为 0）（按多数应变差 81%）；每个 Li⁺ 的配位位点 变高（按多数应变差 80%）；稀释剂摩尔比例 变低（变为 0）（按多数应变差 96%）；阴离子 F（每升） 变高（无多数）；阴离子磺酰（每升） 变低（变为 0）（按多数应变差 77%）"
    },
    {
     "编号": "PC00901",
     "A": "商用碳酸酯",
     "B": "5-LD/HCE",
     "测试": "LiCu Method-I 10圈CE",
     "性能": "变差（Li‖Cu CE 变低；损失（100 − CE）之比 ×2.215）",
     "组分变化": "加入 LiPF6（1 M（每升溶剂的盐摩尔数））；加入 EC（1 体积比）；加入 DEC（1 体积比）；去掉 LiFSI；去掉 DME",
     "描述符": "【反对】非氟醚氧 变低（变为 0）（按多数应变好 76%）；碳酸酯 变高（从无到有）（无多数）；羰基 变高（从无到有）（按多数应变差 70%）；溶剂环数 变高（从无到有）（无多数）；可旋转键数 变低（按多数应变差 71%）；TPSA 变高（按多数应变差 72%）；溶剂分子量 变高（按多数应变好 68%）；每个 Li⁺ 的配位位点 变高（按多数应变差 80%）；Li⁺ 总浓度 变低（按多数应变差 81%）；主盐浓度 变低（按多数应变差 79%）；阴离子 F（每升） 变低（无多数）；阴离子磺酰（每升） 变低（变为 0）（按多数应变差 77%）"
    },
    {
     "编号": "PC00905",
     "A": "商用碳酸酯",
     "B": "1-LD",
     "测试": "LiCu Method-I 10圈CE",
     "性能": "变差（Li‖Cu CE 变低；损失（100 − CE）之比 ×1.772）",
     "组分变化": "加入 LiPF6（1 M（每升溶剂的盐摩尔数））；加入 EC（1 体积比）；加入 DEC（1 体积比）；去掉 LiFSI；去掉 DME",
     "描述符": "【反对】非氟醚氧 变低（变为 0）（按多数应变好 76%）；碳酸酯 变高（从无到有）（无多数）；羰基 变高（从无到有）（按多数应变差 70%）；溶剂环数 变高（从无到有）（无多数）；可旋转键数 变低（按多数应变差 71%）；TPSA 变高（按多数应变差 72%）；溶剂分子量 变高（按多数应变好 68%）；每个 Li⁺ 的配位位点 变低（按多数应变好 80%）；阴离子 F（每升） 变高（无多数）；阴离子磺酰（每升） 变低（变为 0）（按多数应变差 77%）"
    },
    {
     "编号": "PC00908",
     "A": "商用碳酸酯",
     "B": "0.3-LD",
     "测试": "LiCu Method-I 10圈CE",
     "性能": "变差（Li‖Cu CE 变低；损失（100 − CE）之比 ×1.255）",
     "组分变化": "加入 LiPF6（1 M（每升溶剂的盐摩尔数））；加入 EC（1 体积比）；加入 DEC（1 体积比）；去掉 LiFSI；去掉 DME",
     "描述符": "【反对】非氟醚氧 变低（变为 0）（按多数应变好 76%）；碳酸酯 变高（从无到有）（无多数）；羰基 变高（从无到有）（按多数应变差 70%）；溶剂环数 变高（从无到有）（无多数）；可旋转键数 变低（按多数应变差 71%）；TPSA 变高（按多数应变差 72%）；溶剂分子量 变高（按多数应变好 68%）"
    }
   ]
  },
  {
   "论文": "P260",
   "性能": "Li‖Cu CE",
   "强弱": "弱",
   "涉及描述符": [
    "可旋转键数（多数变好 71%；本篇 1/18 对相反，弱）",
    "TPSA（多数变差 72%；本篇 1/15 对相反，弱）",
    "羰基（多数变差 70%；本篇 1/6 对相反，弱）"
   ],
   "全是被动": false,
   "相反的对": [
    {
     "编号": "PC00911",
     "A": "商用醚",
     "B": "商用碳酸酯",
     "测试": "LiCu Method-I 10圈CE",
     "性能": "变差（Li‖Cu CE 变低；损失（100 − CE）之比 ×1.9323）",
     "组分变化": "加入 LiTFSI（1 M（每升溶剂的盐摩尔数））；加入 DOL（1 体积比）；加入 DME（1 体积比）；去掉 LiPF6；去掉 EC；去掉 DEC",
     "描述符": "非氟醚氧 变高（从无到有）（按多数应变差 76%）；碳酸酯 变低（变为 0）（无多数）；【反对】羰基 变低（变为 0）（按多数应变好 70%）；溶剂环数 变低（无多数）；【反对】可旋转键数 变高（按多数应变好 71%）；【反对】TPSA 变低（按多数应变好 72%）；溶剂分子量 变低（按多数应变差 68%）；每个 Li⁺ 的配位位点 变高（按多数应变差 80%）；阴离子磺酰（每升） 变高（从无到有）（按多数应变好 77%）"
    }
   ]
  },
  {
   "论文": "P260",
   "性能": "Li‖Cu CE",
   "强弱": "弱",
   "涉及描述符": [
    "溶剂分子量（多数变好 68%；本篇 3/18 对相反，弱）"
   ],
   "全是被动": false,
   "相反的对": [
    {
     "编号": "PC00901",
     "A": "商用碳酸酯",
     "B": "5-LD/HCE",
     "测试": "LiCu Method-I 10圈CE",
     "性能": "变差（Li‖Cu CE 变低；损失（100 − CE）之比 ×2.215）",
     "组分变化": "加入 LiPF6（1 M（每升溶剂的盐摩尔数））；加入 EC（1 体积比）；加入 DEC（1 体积比）；去掉 LiFSI；去掉 DME",
     "描述符": "非氟醚氧 变低（变为 0）（按多数应变好 76%）；碳酸酯 变高（从无到有）（无多数）；羰基 变高（从无到有）（按多数应变差 70%）；溶剂环数 变高（从无到有）（无多数）；可旋转键数 变低（按多数应变差 71%）；TPSA 变高（按多数应变差 72%）；【反对】溶剂分子量 变高（按多数应变好 68%）；每个 Li⁺ 的配位位点 变高（按多数应变差 80%）；Li⁺ 总浓度 变低（按多数应变差 81%）；主盐浓度 变低（按多数应变差 79%）；阴离子 F（每升） 变低（无多数）；阴离子磺酰（每升） 变低（变为 0）（按多数应变差 77%）"
    },
    {
     "编号": "PC00905",
     "A": "商用碳酸酯",
     "B": "1-LD",
     "测试": "LiCu Method-I 10圈CE",
     "性能": "变差（Li‖Cu CE 变低；损失（100 − CE）之比 ×1.772）",
     "组分变化": "加入 LiPF6（1 M（每升溶剂的盐摩尔数））；加入 EC（1 体积比）；加入 DEC（1 体积比）；去掉 LiFSI；去掉 DME",
     "描述符": "非氟醚氧 变低（变为 0）（按多数应变好 76%）；碳酸酯 变高（从无到有）（无多数）；羰基 变高（从无到有）（按多数应变差 70%）；溶剂环数 变高（从无到有）（无多数）；可旋转键数 变低（按多数应变差 71%）；TPSA 变高（按多数应变差 72%）；【反对】溶剂分子量 变高（按多数应变好 68%）；每个 Li⁺ 的配位位点 变低（按多数应变好 80%）；阴离子 F（每升） 变高（无多数）；阴离子磺酰（每升） 变低（变为 0）（按多数应变差 77%）"
    },
    {
     "编号": "PC00908",
     "A": "商用碳酸酯",
     "B": "0.3-LD",
     "测试": "LiCu Method-I 10圈CE",
     "性能": "变差（Li‖Cu CE 变低；损失（100 − CE）之比 ×1.255）",
     "组分变化": "加入 LiPF6（1 M（每升溶剂的盐摩尔数））；加入 EC（1 体积比）；加入 DEC（1 体积比）；去掉 LiFSI；去掉 DME",
     "描述符": "非氟醚氧 变低（变为 0）（按多数应变好 76%）；碳酸酯 变高（从无到有）（无多数）；羰基 变高（从无到有）（按多数应变差 70%）；溶剂环数 变高（从无到有）（无多数）；可旋转键数 变低（按多数应变差 71%）；TPSA 变高（按多数应变差 72%）；【反对】溶剂分子量 变高（按多数应变好 68%）"
    }
   ]
  },
  {
   "论文": "P260",
   "性能": "Li‖Cu CE",
   "强弱": "弱",
   "涉及描述符": [
    "每个 Li⁺ 的配位位点（多数变差 80%；本篇 1/9 对相反，弱）"
   ],
   "全是被动": false,
   "相反的对": [
    {
     "编号": "PC00905",
     "A": "商用碳酸酯",
     "B": "1-LD",
     "测试": "LiCu Method-I 10圈CE",
     "性能": "变差（Li‖Cu CE 变低；损失（100 − CE）之比 ×1.772）",
     "组分变化": "加入 LiPF6（1 M（每升溶剂的盐摩尔数））；加入 EC（1 体积比）；加入 DEC（1 体积比）；去掉 LiFSI；去掉 DME",
     "描述符": "非氟醚氧 变低（变为 0）（按多数应变好 76%）；碳酸酯 变高（从无到有）（无多数）；羰基 变高（从无到有）（按多数应变差 70%）；溶剂环数 变高（从无到有）（无多数）；可旋转键数 变低（按多数应变差 71%）；TPSA 变高（按多数应变差 72%）；溶剂分子量 变高（按多数应变好 68%）；【反对】每个 Li⁺ 的配位位点 变低（按多数应变好 80%）；阴离子 F（每升） 变高（无多数）；阴离子磺酰（每升） 变低（变为 0）（按多数应变差 77%）"
    }
   ]
  },
  {
   "论文": "P260",
   "性能": "Li‖Cu CE",
   "强弱": "弱",
   "涉及描述符": [
    "Li⁺ 总浓度（多数变好 81%；本篇 1/4 对相反，弱）",
    "主盐浓度（多数变好 79%；本篇 1/4 对相反，弱）"
   ],
   "全是被动": false,
   "相反的对": [
    {
     "编号": "PC00893",
     "A": "1-LDH/LHCE",
     "B": "5-LD/HCE",
     "测试": "LiCu Method-I 10圈CE",
     "性能": "变好（Li‖Cu CE 变高；损失（100 − CE）之比 ×0.575）",
     "组分变化": "LiFSI 5 M（每升溶剂的盐摩尔数） → 1 M（每升溶剂的盐摩尔数）；DME 未报告 → 1 体积比；加入 TTE（4 体积比）",
     "描述符": "非氟醚氧 变低（按多数应变好 76%）；α 氟化醚氧 变高（从无到有）（按多数应变好 85%）；溶剂 F 原子数 变高（从无到有）（按多数应变好 77%）；可旋转键数 变高（按多数应变好 71%）；TPSA 变低（按多数应变好 72%）；溶剂分子量 变高（按多数应变好 68%）；含氟溶剂比例 变高（从无到有）（按多数应变好 81%）；稀释剂摩尔比例 变高（从无到有）（按多数应变好 96%）；【反对】Li⁺ 总浓度 变低（按多数应变差 81%）；【反对】主盐浓度 变低（按多数应变差 79%）；阴离子 F（每升） 变低（无多数）；阴离子磺酰（每升） 变低（按多数应变差 77%）"
    }
   ]
  },
  {
   "论文": "P260",
   "性能": "Li‖Cu CE",
   "强弱": "弱",
   "涉及描述符": [
    "阴离子磺酰（每升）（多数变好 77%；本篇 2/7 对相反，弱）"
   ],
   "全是被动": false,
   "相反的对": [
    {
     "编号": "PC00893",
     "A": "1-LDH/LHCE",
     "B": "5-LD/HCE",
     "测试": "LiCu Method-I 10圈CE",
     "性能": "变好（Li‖Cu CE 变高；损失（100 − CE）之比 ×0.575）",
     "组分变化": "LiFSI 5 M（每升溶剂的盐摩尔数） → 1 M（每升溶剂的盐摩尔数）；DME 未报告 → 1 体积比；加入 TTE（4 体积比）",
     "描述符": "非氟醚氧 变低（按多数应变好 76%）；α 氟化醚氧 变高（从无到有）（按多数应变好 85%）；溶剂 F 原子数 变高（从无到有）（按多数应变好 77%）；可旋转键数 变高（按多数应变好 71%）；TPSA 变低（按多数应变好 72%）；溶剂分子量 变高（按多数应变好 68%）；含氟溶剂比例 变高（从无到有）（按多数应变好 81%）；稀释剂摩尔比例 变高（从无到有）（按多数应变好 96%）；Li⁺ 总浓度 变低（按多数应变差 81%）；主盐浓度 变低（按多数应变差 79%）；阴离子 F（每升） 变低（无多数）；【反对】阴离子磺酰（每升） 变低（按多数应变差 77%）"
    },
    {
     "编号": "PC00911",
     "A": "商用醚",
     "B": "商用碳酸酯",
     "测试": "LiCu Method-I 10圈CE",
     "性能": "变差（Li‖Cu CE 变低；损失（100 − CE）之比 ×1.9323）",
     "组分变化": "加入 LiTFSI（1 M（每升溶剂的盐摩尔数））；加入 DOL（1 体积比）；加入 DME（1 体积比）；去掉 LiPF6；去掉 EC；去掉 DEC",
     "描述符": "非氟醚氧 变高（从无到有）（按多数应变差 76%）；碳酸酯 变低（变为 0）（无多数）；羰基 变低（变为 0）（按多数应变好 70%）；溶剂环数 变低（无多数）；可旋转键数 变高（按多数应变好 71%）；TPSA 变低（按多数应变好 72%）；溶剂分子量 变低（按多数应变差 68%）；每个 Li⁺ 的配位位点 变高（按多数应变差 80%）；【反对】阴离子磺酰（每升） 变高（从无到有）（按多数应变好 77%）"
    }
   ]
  },
  {
   "论文": "P263",
   "性能": "Li‖Cu CE",
   "强弱": "弱",
   "涉及描述符": [
    "非氟醚氧（多数变差 76%；本篇 3/6 对相反，弱）",
    "α 氟化醚氧（多数变好 85%；本篇 3/6 对相反，弱）",
    "溶剂 F 原子数（多数变好 77%；本篇 3/6 对相反，弱）",
    "可旋转键数（多数变好 71%；本篇 3/9 对相反，弱）",
    "TPSA（多数变差 72%；本篇 3/6 对相反，弱）",
    "溶剂分子量（多数变好 68%；本篇 3/9 对相反，弱）",
    "含氟溶剂比例（多数变好 81%；本篇 3/6 对相反，弱）"
   ],
   "全是被动": false,
   "相反的对": [
    {
     "编号": "PC00915",
     "A": "FB-DHCE-3",
     "B": "TTE-DHCE",
     "测试": "Li||Cu CE 1 mA cm⁻²",
     "性能": "变好（Li‖Cu CE 变高；损失（100 − CE）之比 ×0.8571）",
     "组分变化": "LiFSI 0.66 M → 0.66 M；FB3另给0.66摩尔比 原文双口径；LiTFSI 0.33 M → 0.33 M；FB3另给0.33摩尔比 原文双口径；去掉 TTE",
     "描述符": "【反对】非氟醚氧 变高（按多数应变差 76%）；【反对】α 氟化醚氧 变低（变为 0）（按多数应变差 85%）；【反对】溶剂 F 原子数 变低（变为 0）（按多数应变差 77%）；溶剂环数 变高（无多数）；【反对】可旋转键数 变低（按多数应变差 71%）；【反对】TPSA 变高（按多数应变差 72%）；【反对】溶剂分子量 变低（按多数应变差 68%）；【反对】含氟溶剂比例 变低（变为 0）（按多数应变差 81%）"
    },
    {
     "编号": "PC00937",
     "A": "FB-DHCE-3",
     "B": "TTE-DHCE",
     "测试": "Li||Cu CE 2 mA cm⁻²",
     "性能": "变好（Li‖Cu CE 变高；损失（100 − CE）之比 ×0.7778）",
     "组分变化": "LiFSI 0.66 M → 0.66 M；FB3另给0.66摩尔比 原文双口径；LiTFSI 0.33 M → 0.33 M；FB3另给0.33摩尔比 原文双口径；去掉 TTE",
     "描述符": "【反对】非氟醚氧 变高（按多数应变差 76%）；【反对】α 氟化醚氧 变低（变为 0）（按多数应变差 85%）；【反对】溶剂 F 原子数 变低（变为 0）（按多数应变差 77%）；溶剂环数 变高（无多数）；【反对】可旋转键数 变低（按多数应变差 71%）；【反对】TPSA 变高（按多数应变差 72%）；【反对】溶剂分子量 变低（按多数应变差 68%）；【反对】含氟溶剂比例 变低（变为 0）（按多数应变差 81%）"
    },
    {
     "编号": "PC00949",
     "A": "FB-DHCE-3",
     "B": "TTE-DHCE",
     "测试": "Li||Cu 锂库法 CE",
     "性能": "变好（Li‖Cu CE 变高；损失（100 − CE）之比 ×0.8333）",
     "组分变化": "LiFSI 0.66 M → 0.66 M；FB3另给0.66摩尔比 原文双口径；LiTFSI 0.33 M → 0.33 M；FB3另给0.33摩尔比 原文双口径；去掉 TTE",
     "描述符": "【反对】非氟醚氧 变高（按多数应变差 76%）；【反对】α 氟化醚氧 变低（变为 0）（按多数应变差 85%）；【反对】溶剂 F 原子数 变低（变为 0）（按多数应变差 77%）；溶剂环数 变高（无多数）；【反对】可旋转键数 变低（按多数应变差 71%）；【反对】TPSA 变高（按多数应变差 72%）；【反对】溶剂分子量 变低（按多数应变差 68%）；【反对】含氟溶剂比例 变低（变为 0）（按多数应变差 81%）"
    }
   ]
  },
  {
   "论文": "P291",
   "性能": "Li‖Cu CE",
   "强弱": "弱",
   "涉及描述符": [
    "可旋转键数（多数变好 71%；本篇 1/6 对相反，弱）",
    "TPSA（多数变差 72%；本篇 1/6 对相反，弱）"
   ],
   "全是被动": false,
   "相反的对": [
    {
     "编号": "PC01112",
     "A": "EIZ-FEC",
     "B": "DOL/DME baseline",
     "测试": "Li/Cu库仑效率",
     "性能": "变好（Li‖Cu CE 变高；损失（100 − CE）之比 ×0.3696）",
     "组分变化": "加入 LiFSI（1 M）；加入 ISOXAZOLE（未报告）；加入 FEC（10 vol%）；去掉 LiTFSI；去掉 DOL；去掉 DME",
     "描述符": "非氟醚氧 变低（变为 0）（按多数应变好 76%）；碳酸酯 变高（从无到有）（无多数）；羰基 变高（从无到有）（按多数应变差 70%）；溶剂 F 原子数 变高（从无到有）（按多数应变好 77%）；溶剂环数 变高（无多数）；【反对】可旋转键数 变低（变为 0）（按多数应变差 71%）；【反对】TPSA 变高（按多数应变差 72%）；溶剂分子量 变高（按多数应变好 68%）；含氟溶剂比例 变高（从无到有）（按多数应变好 81%）；阴离子 F（每升） 变低（无多数）"
    }
   ]
  },
  {
   "论文": "P295",
   "性能": "Li‖Cu CE",
   "强弱": "弱",
   "涉及描述符": [
    "每个 Li⁺ 的配位位点（多数变差 80%；本篇 2/6 对相反，弱）",
    "Li⁺ 总浓度（多数变好 81%；本篇 2/6 对相反，弱）",
    "LiNO₃ 浓度（多数变好 82%；本篇 2/6 对相反，弱；相反的对里有被动）",
    "主盐浓度（多数变好 79%；本篇 2/6 对相反，弱）",
    "阴离子磺酰（每升）（多数变好 77%；本篇 2/6 对相反，弱）"
   ],
   "全是被动": false,
   "相反的对": [
    {
     "编号": "PC01121",
     "A": "1.33 M LiFSI DME/TTE (1% LiNO3)",
     "B": "0.67 M LiFSI DME/TTE (1% LiNO3)",
     "测试": "LiFSI浓度对LiCu CE/寿命及最优液过电位",
     "性能": "变差（Li‖Cu CE 变低；损失（100 − CE）之比 ×1.7143）",
     "组分变化": "LiFSI 0.67 M → 1.33 M",
     "描述符": "【反对】每个 Li⁺ 的配位位点 变低（按多数应变好 80%）；【反对】Li⁺ 总浓度 变高（按多数应变好 81%）；【反对】主盐浓度 变高（按多数应变好 79%）；阴离子 F（每升） 变高（无多数）；【反对】阴离子磺酰（每升） 变高（按多数应变好 77%）；【反对】LiNO₃ 浓度 变高（按多数应变好 82%，被动）"
    },
    {
     "编号": "PC01122",
     "A": "1.33 M LiFSI DME/TTE (1% LiNO3)",
     "B": "1 M LiFSI DME/TTE (1% LiNO3)",
     "测试": "LiFSI浓度对LiCu CE/寿命及最优液过电位",
     "性能": "变差（Li‖Cu CE 变低；损失（100 − CE）之比 ×1.7143）",
     "组分变化": "LiFSI 1 M → 1.33 M",
     "描述符": "【反对】每个 Li⁺ 的配位位点 变低（按多数应变好 80%）；【反对】Li⁺ 总浓度 变高（按多数应变好 81%）；【反对】主盐浓度 变高（按多数应变好 79%）；阴离子 F（每升） 变高（无多数）；【反对】阴离子磺酰（每升） 变高（按多数应变好 77%）；【反对】LiNO₃ 浓度 变高（按多数应变好 82%，被动）"
    }
   ]
  },
  {
   "论文": "P321",
   "性能": "Li‖Cu CE",
   "强弱": "弱",
   "涉及描述符": [
    "可旋转键数（多数变好 71%；本篇 3/15 对相反，弱）",
    "溶剂分子量（多数变好 68%；本篇 3/15 对相反，弱）"
   ],
   "全是被动": false,
   "相反的对": [
    {
     "编号": "PC01227",
     "A": "1 mol L−1 LiFSI–HEX/HME",
     "B": "1 mol L−1 LiFSI–hexyl methyl ether (HME)",
     "测试": "Aurbach CE cold",
     "性能": "变好（Li‖Cu CE 变高；损失（100 − CE）之比 ×0.6127）",
     "组分变化": "加入 NHEXANE（1；混合溶剂50% 体积比；vol%）；HME 未报告 → 1 体积比",
     "描述符": "非氟醚氧 变低（按多数应变好 76%）；【反对】可旋转键数 变低（按多数应变差 71%）；TPSA 变低（按多数应变好 72%）；【反对】溶剂分子量 变低（按多数应变差 68%）"
    },
    {
     "编号": "PC01257",
     "A": "1 mol L−1 LiFSI–HEX/HME",
     "B": "1 mol L−1 LiFSI–hexyl methyl ether (HME)",
     "测试": "Aurbach CE hot",
     "性能": "变好（Li‖Cu CE 变高；损失（100 − CE）之比 ×0.7778）",
     "组分变化": "加入 NHEXANE（1；混合溶剂50% 体积比；vol%）；HME 未报告 → 1 体积比",
     "描述符": "非氟醚氧 变低（按多数应变好 76%）；【反对】可旋转键数 变低（按多数应变差 71%）；TPSA 变低（按多数应变好 72%）；【反对】溶剂分子量 变低（按多数应变差 68%）"
    },
    {
     "编号": "PC01271",
     "A": "1 mol L−1 LiFSI–HEX/HME",
     "B": "1 mol L−1 LiFSI–hexyl methyl ether (HME)",
     "测试": "Aurbach CE rt",
     "性能": "变好（Li‖Cu CE 变高；损失（100 − CE）之比 ×0.7069）",
     "组分变化": "加入 NHEXANE（1；混合溶剂50% 体积比；vol%）；HME 未报告 → 1 体积比",
     "描述符": "非氟醚氧 变低（按多数应变好 76%）；【反对】可旋转键数 变低（按多数应变差 71%）；TPSA 变低（按多数应变好 72%）；【反对】溶剂分子量 变低（按多数应变差 68%）"
    }
   ]
  },
  {
   "论文": "P371",
   "性能": "Li‖Cu CE",
   "强弱": "弱",
   "涉及描述符": [
    "非氟醚氧（多数变差 76%；本篇 2/14 对相反，弱）",
    "主盐浓度（多数变好 79%；本篇 2/5 对相反，弱）",
    "阴离子磺酰（每升）（多数变好 77%；本篇 2/5 对相反，弱）"
   ],
   "全是被动": false,
   "相反的对": [
    {
     "编号": "PC01442",
     "A": "DD电解液",
     "B": "DEE电解液",
     "测试": "Aurbach Li||Cu CE",
     "性能": "变好（Li‖Cu CE 变高；损失（100 − CE）之比 ×0.6718）",
     "组分变化": "LiTFSI 1.2（344 mg加入1 mL溶剂） M → 1 M；加入 DOL（未报告（DOL/DME混合比例未知） 未报告）；加入 DME（未报告（DOL/DME混合比例未知） 未报告）；去掉 DEE",
     "描述符": "【反对】非氟醚氧 变高（按多数应变差 76%）；溶剂环数 变高（从无到有）（无多数）；可旋转键数 变低（按多数应变差 71%）；TPSA 变高（按多数应变差 72%）；溶剂分子量 变高（按多数应变好 68%）；每个 Li⁺ 的配位位点 变高（按多数应变差 80%）；Li⁺ 总浓度 变低（按多数应变差 81%）；【反对】主盐浓度 变低（按多数应变差 79%）；阴离子 F（每升） 变低（无多数）；【反对】阴离子磺酰（每升） 变低（按多数应变差 77%）"
    },
    {
     "编号": "PC01443",
     "A": "F3DEE电解液",
     "B": "DD电解液",
     "测试": "Aurbach Li||Cu CE",
     "性能": "变差（Li‖Cu CE 变低；损失（100 − CE）之比 ×2.987）",
     "组分变化": "LiTFSI 1 M → 1.2（344 mg加入1 mL溶剂） M；加入 F3DEE（1 mL）；去掉 DOL；去掉 DME",
     "描述符": "【反对】非氟醚氧 变低（按多数应变好 76%）；β 氟化醚氧 变高（从无到有）（无多数）；溶剂 F 原子数 变高（从无到有）（按多数应变好 77%）；溶剂环数 变低（变为 0）（无多数）；可旋转键数 变高（按多数应变好 71%）；溶剂分子量 变高（按多数应变好 68%）；含氟溶剂比例 变高（从无到有）（按多数应变好 81%）；【反对】主盐浓度 变高（按多数应变好 79%）；阴离子 F（每升） 变高（无多数）；【反对】阴离子磺酰（每升） 变高（按多数应变好 77%）"
    }
   ]
  },
  {
   "论文": "P371",
   "性能": "Li‖Cu CE",
   "强弱": "弱",
   "涉及描述符": [
    "溶剂 F 原子数（多数变好 77%；本篇 7/19 对相反，弱）",
    "溶剂分子量（多数变好 68%；本篇 7/20 对相反，弱）"
   ],
   "全是被动": false,
   "相反的对": [
    {
     "编号": "PC01443",
     "A": "F3DEE电解液",
     "B": "DD电解液",
     "测试": "Aurbach Li||Cu CE",
     "性能": "变差（Li‖Cu CE 变低；损失（100 − CE）之比 ×2.987）",
     "组分变化": "LiTFSI 1 M → 1.2（344 mg加入1 mL溶剂） M；加入 F3DEE（1 mL）；去掉 DOL；去掉 DME",
     "描述符": "非氟醚氧 变低（按多数应变好 76%）；β 氟化醚氧 变高（从无到有）（无多数）；【反对】溶剂 F 原子数 变高（从无到有）（按多数应变好 77%）；溶剂环数 变低（变为 0）（无多数）；可旋转键数 变高（按多数应变好 71%）；【反对】溶剂分子量 变高（按多数应变好 68%）；含氟溶剂比例 变高（从无到有）（按多数应变好 81%）；主盐浓度 变高（按多数应变好 79%）；阴离子 F（每升） 变高（无多数）；阴离子磺酰（每升） 变高（按多数应变好 77%）"
    },
    {
     "编号": "PC01449",
     "A": "F3DEE电解液",
     "B": "DEE电解液",
     "测试": "Aurbach Li||Cu CE",
     "性能": "变差（Li‖Cu CE 变低；损失（100 − CE）之比 ×2.0066）",
     "组分变化": "加入 F3DEE（1 mL）；去掉 DEE",
     "描述符": "β 氟化醚氧 变高（从无到有）（无多数）；【反对】溶剂 F 原子数 变高（从无到有）（按多数应变好 77%）；可旋转键数 变高（按多数应变好 71%）；TPSA 变高（按多数应变差 72%）；【反对】溶剂分子量 变高（按多数应变好 68%）；含氟溶剂比例 变高（从无到有）（按多数应变好 81%）"
    },
    {
     "编号": "PC01461",
     "A": "F5DEE电解液",
     "B": "F4DEE电解液",
     "测试": "Aurbach Li||Cu CE",
     "性能": "变差（Li‖Cu CE 变低；损失（100 − CE）之比 ×1.0765）",
     "组分变化": "加入 F5DEE（1 mL）；去掉 F4DEE",
     "描述符": "【反对】溶剂 F 原子数 变高（按多数应变好 77%）；可旋转键数 变低（按多数应变差 71%）；【反对】溶剂分子量 变高（按多数应变好 68%）"
    },
    {
     "编号": "PC01462",
     "A": "F4DEE电解液",
     "B": "F6DEE电解液",
     "测试": "Aurbach Li||Cu CE",
     "性能": "变好（Li‖Cu CE 变高；损失（100 − CE）之比 ×0.6267）",
     "组分变化": "LiTFSI 饱和，<1.2 M → 1.2（344 mg加入1 mL溶剂） M；加入 F4DEE（1 mL）；去掉 DTFEG",
     "描述符": "【反对】溶剂 F 原子数 变低（按多数应变差 77%）；可旋转键数 变高（按多数应变好 71%）；【反对】溶剂分子量 变低（按多数应变差 68%）"
    },
    {
     "编号": "PC01464",
     "A": "F5DEE电解液",
     "B": "F4DMB电解液",
     "测试": "Aurbach Li||Cu CE",
     "性能": "变差（Li‖Cu CE 变低；损失（100 − CE）之比 ×1.1006）",
     "组分变化": "加入 F5DEE（1 mL）；去掉 F4DMB",
     "描述符": "【反对】溶剂 F 原子数 变高（按多数应变好 77%）；可旋转键数 变高（按多数应变好 71%）；【反对】溶剂分子量 变高（按多数应变好 68%）"
    },
    {
     "编号": "PC01465",
     "A": "F6DEE电解液",
     "B": "F4DMB电解液",
     "测试": "Aurbach Li||Cu CE",
     "性能": "变差（Li‖Cu CE 变低；损失（100 − CE）之比 ×1.6313）",
     "组分变化": "LiTFSI 1.2（344 mg加入1 mL溶剂） M → 饱和，<1.2 M；加入 DTFEG（单一溶剂 不适用）；去掉 F4DMB",
     "描述符": "【反对】溶剂 F 原子数 变高（按多数应变好 77%）；【反对】溶剂分子量 变高（按多数应变好 68%）"
    },
    {
     "编号": "PC01467",
     "A": "F5DEE电解液",
     "B": "F6DEE电解液",
     "测试": "Aurbach Li||Cu CE",
     "性能": "变好（Li‖Cu CE 变高；损失（100 − CE）之比 ×0.6747）",
     "组分变化": "LiTFSI 饱和，<1.2 M → 1.2（344 mg加入1 mL溶剂） M；加入 F5DEE（1 mL）；去掉 DTFEG",
     "描述符": "【反对】溶剂 F 原子数 变低（按多数应变差 77%）；可旋转键数 变高（按多数应变好 71%）；【反对】溶剂分子量 变低（按多数应变差 68%）"
    }
   ]
  },
  {
   "论文": "P371",
   "性能": "Li‖Cu CE",
   "强弱": "弱",
   "涉及描述符": [
    "可旋转键数（多数变好 71%；本篇 4/18 对相反，弱）"
   ],
   "全是被动": false,
   "相反的对": [
    {
     "编号": "PC01442",
     "A": "DD电解液",
     "B": "DEE电解液",
     "测试": "Aurbach Li||Cu CE",
     "性能": "变好（Li‖Cu CE 变高；损失（100 − CE）之比 ×0.6718）",
     "组分变化": "LiTFSI 1.2（344 mg加入1 mL溶剂） M → 1 M；加入 DOL（未报告（DOL/DME混合比例未知） 未报告）；加入 DME（未报告（DOL/DME混合比例未知） 未报告）；去掉 DEE",
     "描述符": "非氟醚氧 变高（按多数应变差 76%）；溶剂环数 变高（从无到有）（无多数）；【反对】可旋转键数 变低（按多数应变差 71%）；TPSA 变高（按多数应变差 72%）；溶剂分子量 变高（按多数应变好 68%）；每个 Li⁺ 的配位位点 变高（按多数应变差 80%）；Li⁺ 总浓度 变低（按多数应变差 81%）；主盐浓度 变低（按多数应变差 79%）；阴离子 F（每升） 变低（无多数）；阴离子磺酰（每升） 变低（按多数应变差 77%）"
    },
    {
     "编号": "PC01443",
     "A": "F3DEE电解液",
     "B": "DD电解液",
     "测试": "Aurbach Li||Cu CE",
     "性能": "变差（Li‖Cu CE 变低；损失（100 − CE）之比 ×2.987）",
     "组分变化": "LiTFSI 1 M → 1.2（344 mg加入1 mL溶剂） M；加入 F3DEE（1 mL）；去掉 DOL；去掉 DME",
     "描述符": "非氟醚氧 变低（按多数应变好 76%）；β 氟化醚氧 变高（从无到有）（无多数）；溶剂 F 原子数 变高（从无到有）（按多数应变好 77%）；溶剂环数 变低（变为 0）（无多数）；【反对】可旋转键数 变高（按多数应变好 71%）；溶剂分子量 变高（按多数应变好 68%）；含氟溶剂比例 变高（从无到有）（按多数应变好 81%）；主盐浓度 变高（按多数应变好 79%）；阴离子 F（每升） 变高（无多数）；阴离子磺酰（每升） 变高（按多数应变好 77%）"
    },
    {
     "编号": "PC01449",
     "A": "F3DEE电解液",
     "B": "DEE电解液",
     "测试": "Aurbach Li||Cu CE",
     "性能": "变差（Li‖Cu CE 变低；损失（100 − CE）之比 ×2.0066）",
     "组分变化": "加入 F3DEE（1 mL）；去掉 DEE",
     "描述符": "β 氟化醚氧 变高（从无到有）（无多数）；溶剂 F 原子数 变高（从无到有）（按多数应变好 77%）；【反对】可旋转键数 变高（按多数应变好 71%）；TPSA 变高（按多数应变差 72%）；溶剂分子量 变高（按多数应变好 68%）；含氟溶剂比例 变高（从无到有）（按多数应变好 81%）"
    },
    {
     "编号": "PC01464",
     "A": "F5DEE电解液",
     "B": "F4DMB电解液",
     "测试": "Aurbach Li||Cu CE",
     "性能": "变差（Li‖Cu CE 变低；损失（100 − CE）之比 ×1.1006）",
     "组分变化": "加入 F5DEE（1 mL）；去掉 F4DMB",
     "描述符": "溶剂 F 原子数 变高（按多数应变好 77%）；【反对】可旋转键数 变高（按多数应变好 71%）；溶剂分子量 变高（按多数应变好 68%）"
    }
   ]
  },
  {
   "论文": "P371",
   "性能": "Li‖Cu CE",
   "强弱": "弱",
   "涉及描述符": [
    "含氟溶剂比例（多数变好 81%；本篇 2/10 对相反，弱）"
   ],
   "全是被动": false,
   "相反的对": [
    {
     "编号": "PC01443",
     "A": "F3DEE电解液",
     "B": "DD电解液",
     "测试": "Aurbach Li||Cu CE",
     "性能": "变差（Li‖Cu CE 变低；损失（100 − CE）之比 ×2.987）",
     "组分变化": "LiTFSI 1 M → 1.2（344 mg加入1 mL溶剂） M；加入 F3DEE（1 mL）；去掉 DOL；去掉 DME",
     "描述符": "非氟醚氧 变低（按多数应变好 76%）；β 氟化醚氧 变高（从无到有）（无多数）；溶剂 F 原子数 变高（从无到有）（按多数应变好 77%）；溶剂环数 变低（变为 0）（无多数）；可旋转键数 变高（按多数应变好 71%）；溶剂分子量 变高（按多数应变好 68%）；【反对】含氟溶剂比例 变高（从无到有）（按多数应变好 81%）；主盐浓度 变高（按多数应变好 79%）；阴离子 F（每升） 变高（无多数）；阴离子磺酰（每升） 变高（按多数应变好 77%）"
    },
    {
     "编号": "PC01449",
     "A": "F3DEE电解液",
     "B": "DEE电解液",
     "测试": "Aurbach Li||Cu CE",
     "性能": "变差（Li‖Cu CE 变低；损失（100 − CE）之比 ×2.0066）",
     "组分变化": "加入 F3DEE（1 mL）；去掉 DEE",
     "描述符": "β 氟化醚氧 变高（从无到有）（无多数）；溶剂 F 原子数 变高（从无到有）（按多数应变好 77%）；可旋转键数 变高（按多数应变好 71%）；TPSA 变高（按多数应变差 72%）；溶剂分子量 变高（按多数应变好 68%）；【反对】含氟溶剂比例 变高（从无到有）（按多数应变好 81%）"
    }
   ]
  },
  {
   "论文": "P381",
   "性能": "Li‖Cu CE",
   "强弱": "弱",
   "涉及描述符": [
    "可旋转键数（多数变好 71%；本篇 1/2 对相反，弱）"
   ],
   "全是被动": false,
   "相反的对": [
    {
     "编号": "PC01588",
     "A": "2D4",
     "B": "TT",
     "测试": "Li/Cu沉积剥离效率",
     "性能": "变差（Li‖Cu CE 变低；损失（100 − CE）之比 ×1.0833）",
     "组分变化": "加入 DBE（764 mg）；去掉 TEP；去掉 TTE",
     "描述符": "非氟醚氧 变高（从无到有）（按多数应变差 76%）；α 氟化醚氧 变低（变为 0）（按多数应变差 85%）；溶剂 F 原子数 变低（变为 0）（按多数应变差 77%）；【反对】可旋转键数 变高（按多数应变好 71%）；TPSA 变低（按多数应变好 72%）；溶剂分子量 变低（按多数应变差 68%）；含氟溶剂比例 变低（变为 0）（按多数应变差 81%）"
    }
   ]
  },
  {
   "论文": "P384",
   "性能": "Li‖Cu CE",
   "强弱": "弱",
   "涉及描述符": [
    "TPSA（多数变差 72%；本篇 1/2 对相反，弱）",
    "LiNO₃ 浓度（多数变好 82%；本篇 1/2 对相反，弱）"
   ],
   "全是被动": false,
   "相反的对": [
    {
     "编号": "PC01593",
     "A": "SSE_LiFSI",
     "B": "DME/DOL",
     "测试": "modified Aurbach CE",
     "性能": "变好（Li‖Cu CE 变高；损失（100 − CE）之比 ×0.25）",
     "组分变化": "LiTFSI 0.5 M → 2 M，在SL中先溶解；加入 LiFSI（0.5 M，在SL中先溶解）；加入 SULFOLANE（1 体积比 SL:TTE=1:1.5）；加入 TTE（1.5 体积比 SL:TTE=1:1.5）；去掉 LiNO3；去掉 DME；去掉 DOL",
     "描述符": "非氟醚氧 变低（变为 0）（按多数应变好 76%）；α 氟化醚氧 变高（从无到有）（按多数应变好 85%）；砜/亚砜 变高（从无到有）（无多数）；溶剂 F 原子数 变高（从无到有）（按多数应变好 77%）；溶剂环数 变低（无多数）；可旋转键数 变高（按多数应变好 71%）；【反对】TPSA 变高（按多数应变差 72%）；溶剂分子量 变高（按多数应变好 68%）；含氟溶剂比例 变高（从无到有）（按多数应变好 81%）；每个 Li⁺ 的配位位点 变低（按多数应变好 80%）；稀释剂摩尔比例 变高（从无到有）（按多数应变好 96%）；Li⁺ 总浓度 变高（按多数应变好 81%）；主盐浓度 变高（按多数应变好 79%）；阴离子 F（每升） 变高（无多数）；阴离子磺酰（每升） 变高（按多数应变好 77%）；【反对】LiNO₃ 浓度 变低（变为 0）（按多数应变差 82%）"
    }
   ]
  },
  {
   "论文": "P386",
   "性能": "Li‖Cu CE",
   "强弱": "弱",
   "涉及描述符": [
    "可旋转键数（多数变好 71%；本篇 1/10 对相反，弱）"
   ],
   "全是被动": false,
   "相反的对": [
    {
     "编号": "PC01618",
     "A": "2 M-PXEO-CF3",
     "B": "2 M-PPEO-CF3",
     "测试": "改进Aurbach平均CE 25°C",
     "性能": "变好（Li‖Cu CE 变高；损失（100 − CE）之比 ×0.9063）",
     "组分变化": "加入 PXEO_CF3（单一溶剂）；去掉 PPEO_CF3",
     "描述符": "【反对】可旋转键数 变低（按多数应变差 71%）"
    }
   ]
  },
  {
   "论文": "P388",
   "性能": "Li‖Cu CE",
   "强弱": "弱",
   "涉及描述符": [
    "溶剂 F 原子数（多数变好 77%；本篇 8/27 对相反，弱）"
   ],
   "全是被动": false,
   "相反的对": [
    {
     "编号": "PC01676",
     "A": "1 M LiFSI MTFP（无FEC对照）",
     "B": "1 M LiFSI MP/FEC",
     "测试": "Li/Cu库仑效率 23 °C",
     "性能": "变差（Li‖Cu CE 变低；损失（100 − CE）之比 ×5.5484）",
     "组分变化": "加入 MTFP（单溶剂；用量未单列）；去掉 MP；去掉 FEC",
     "描述符": "碳酸酯 变低（变为 0）（无多数）；【反对】溶剂 F 原子数 变高（按多数应变好 77%）；溶剂环数 变低（变为 0）（无多数）；可旋转键数 变高（按多数应变好 71%）；TPSA 变低（按多数应变好 72%）；溶剂分子量 变高（按多数应变好 68%）；含氟溶剂比例 变高（按多数应变好 81%）"
    },
    {
     "编号": "PC01689",
     "A": "1 M LiFSI MTFP（无FEC对照）",
     "B": "1 M LiFSI MA/FEC",
     "测试": "Li/Cu库仑效率 23 °C",
     "性能": "变差（Li‖Cu CE 变低；损失（100 − CE）之比 ×6.6154）",
     "组分变化": "加入 MTFP（单溶剂；用量未单列）；去掉 ETOAC；去掉 FEC",
     "描述符": "碳酸酯 变低（变为 0）（无多数）；【反对】溶剂 F 原子数 变高（按多数应变好 77%）；溶剂环数 变低（变为 0）（无多数）；可旋转键数 变高（按多数应变好 71%）；TPSA 变低（按多数应变好 72%）；溶剂分子量 变高（按多数应变好 68%）；含氟溶剂比例 变高（按多数应变好 81%）"
    },
    {
     "编号": "PC01701",
     "A": "1 M LiFSI MTFP（无FEC对照）",
     "B": "1 M LiFSI MTFP/FEC",
     "测试": "Li/Cu库仑效率 23 °C",
     "性能": "变差（Li‖Cu CE 变低；损失（100 − CE）之比 ×24.5714）",
     "组分变化": "MTFP 未单列；主溶剂 → 单溶剂；用量未单列；去掉 FEC",
     "描述符": "碳酸酯 变低（变为 0）（无多数）；【反对】溶剂 F 原子数 变高（按多数应变好 77%）；溶剂环数 变低（变为 0）（无多数）；可旋转键数 变高（按多数应变好 71%）；TPSA 变低（按多数应变好 72%）；溶剂分子量 变高（按多数应变好 68%）"
    },
    {
     "编号": "PC01762",
     "A": "1 M LiBF4 MTFP/FEC",
     "B": "1 M LiFSI MP/FEC",
     "测试": "Li/Cu库仑效率 -40 °C",
     "性能": "变差（Li‖Cu CE 变低；损失（100 − CE）之比 ×1.2148）",
     "组分变化": "加入 LiBF4（1 M）；加入 MTFP（未单列；主溶剂）；FEC 10 vol% → 10（相同MTFP/FEC共溶剂体系） vol%；去掉 LiFSI；去掉 MP",
     "描述符": "【反对】溶剂 F 原子数 变高（按多数应变好 77%）；溶剂分子量 变高（按多数应变好 68%）；含氟溶剂比例 变高（按多数应变好 81%）；阴离子 F（每升） 变高（无多数）；阴离子磺酰（每升） 变低（变为 0）（按多数应变差 77%）"
    },
    {
     "编号": "PC01765",
     "A": "1 M LiFSI MTFP/PC",
     "B": "1 M LiFSI MA/FEC",
     "测试": "Li/Cu库仑效率 -40 °C",
     "性能": "变差（Li‖Cu CE 变低；损失（100 − CE）之比 ×2.4298）",
     "组分变化": "加入 MTFP（未单列；主溶剂）；加入 PC（10（FEC共溶剂替换实验） vol%）；去掉 ETOAC；去掉 FEC",
     "描述符": "【反对】溶剂 F 原子数 变高（按多数应变好 77%）；溶剂分子量 变高（按多数应变好 68%）"
    },
    {
     "编号": "PC01767",
     "A": "1 M LiBF4 MTFP/FEC",
     "B": "1 M LiFSI MA/FEC",
     "测试": "Li/Cu库仑效率 -40 °C",
     "性能": "变差（Li‖Cu CE 变低；损失（100 − CE）之比 ×4.3471）",
     "组分变化": "加入 LiBF4（1 M）；加入 MTFP（未单列；主溶剂）；FEC 10 vol% → 10（相同MTFP/FEC共溶剂体系） vol%；去掉 LiFSI；去掉 ETOAC",
     "描述符": "【反对】溶剂 F 原子数 变高（按多数应变好 77%）；溶剂分子量 变高（按多数应变好 68%）；含氟溶剂比例 变高（按多数应变好 81%）；阴离子 F（每升） 变高（无多数）；阴离子磺酰（每升） 变低（变为 0）（按多数应变差 77%）"
    },
    {
     "编号": "PC01774",
     "A": "1 M LiBF4 MTFP/FEC",
     "B": "1 M LiFSI MTFP/EC",
     "测试": "Li/Cu库仑效率 -40 °C",
     "性能": "变差（Li‖Cu CE 变低；损失（100 − CE）之比 ×6.9211）",
     "组分变化": "加入 LiBF4（1 M）；加入 FEC（10（相同MTFP/FEC共溶剂体系） vol%）；去掉 LiFSI；去掉 EC",
     "描述符": "【反对】溶剂 F 原子数 变高（按多数应变好 77%）；溶剂分子量 变高（按多数应变好 68%）；含氟溶剂比例 变高（按多数应变好 81%）；阴离子 F（每升） 变高（无多数）；阴离子磺酰（每升） 变低（变为 0）（按多数应变差 77%）"
    },
    {
     "编号": "PC01776",
     "A": "1 M LiBF4 MTFP/FEC",
     "B": "1 M LiFSI MTFP/PC",
     "测试": "Li/Cu库仑效率 -40 °C",
     "性能": "变差（Li‖Cu CE 变低；损失（100 − CE）之比 ×1.7891）",
     "组分变化": "加入 LiBF4（1 M）；加入 FEC（10（相同MTFP/FEC共溶剂体系） vol%）；去掉 LiFSI；去掉 PC",
     "描述符": "【反对】溶剂 F 原子数 变高（按多数应变好 77%）；溶剂分子量 变高（按多数应变好 68%）；含氟溶剂比例 变高（按多数应变好 81%）；阴离子 F（每升） 变高（无多数）；阴离子磺酰（每升） 变低（变为 0）（按多数应变差 77%）"
    }
   ]
  },
  {
   "论文": "P388",
   "性能": "Li‖Cu CE",
   "强弱": "弱",
   "涉及描述符": [
    "溶剂分子量（多数变好 68%；本篇 9/28 对相反，弱）"
   ],
   "全是被动": false,
   "相反的对": [
    {
     "编号": "PC01676",
     "A": "1 M LiFSI MTFP（无FEC对照）",
     "B": "1 M LiFSI MP/FEC",
     "测试": "Li/Cu库仑效率 23 °C",
     "性能": "变差（Li‖Cu CE 变低；损失（100 − CE）之比 ×5.5484）",
     "组分变化": "加入 MTFP（单溶剂；用量未单列）；去掉 MP；去掉 FEC",
     "描述符": "碳酸酯 变低（变为 0）（无多数）；溶剂 F 原子数 变高（按多数应变好 77%）；溶剂环数 变低（变为 0）（无多数）；可旋转键数 变高（按多数应变好 71%）；TPSA 变低（按多数应变好 72%）；【反对】溶剂分子量 变高（按多数应变好 68%）；含氟溶剂比例 变高（按多数应变好 81%）"
    },
    {
     "编号": "PC01689",
     "A": "1 M LiFSI MTFP（无FEC对照）",
     "B": "1 M LiFSI MA/FEC",
     "测试": "Li/Cu库仑效率 23 °C",
     "性能": "变差（Li‖Cu CE 变低；损失（100 − CE）之比 ×6.6154）",
     "组分变化": "加入 MTFP（单溶剂；用量未单列）；去掉 ETOAC；去掉 FEC",
     "描述符": "碳酸酯 变低（变为 0）（无多数）；溶剂 F 原子数 变高（按多数应变好 77%）；溶剂环数 变低（变为 0）（无多数）；可旋转键数 变高（按多数应变好 71%）；TPSA 变低（按多数应变好 72%）；【反对】溶剂分子量 变高（按多数应变好 68%）；含氟溶剂比例 变高（按多数应变好 81%）"
    },
    {
     "编号": "PC01701",
     "A": "1 M LiFSI MTFP（无FEC对照）",
     "B": "1 M LiFSI MTFP/FEC",
     "测试": "Li/Cu库仑效率 23 °C",
     "性能": "变差（Li‖Cu CE 变低；损失（100 − CE）之比 ×24.5714）",
     "组分变化": "MTFP 未单列；主溶剂 → 单溶剂；用量未单列；去掉 FEC",
     "描述符": "碳酸酯 变低（变为 0）（无多数）；溶剂 F 原子数 变高（按多数应变好 77%）；溶剂环数 变低（变为 0）（无多数）；可旋转键数 变高（按多数应变好 71%）；TPSA 变低（按多数应变好 72%）；【反对】溶剂分子量 变高（按多数应变好 68%）"
    },
    {
     "编号": "PC01762",
     "A": "1 M LiBF4 MTFP/FEC",
     "B": "1 M LiFSI MP/FEC",
     "测试": "Li/Cu库仑效率 -40 °C",
     "性能": "变差（Li‖Cu CE 变低；损失（100 − CE）之比 ×1.2148）",
     "组分变化": "加入 LiBF4（1 M）；加入 MTFP（未单列；主溶剂）；FEC 10 vol% → 10（相同MTFP/FEC共溶剂体系） vol%；去掉 LiFSI；去掉 MP",
     "描述符": "溶剂 F 原子数 变高（按多数应变好 77%）；【反对】溶剂分子量 变高（按多数应变好 68%）；含氟溶剂比例 变高（按多数应变好 81%）；阴离子 F（每升） 变高（无多数）；阴离子磺酰（每升） 变低（变为 0）（按多数应变差 77%）"
    },
    {
     "编号": "PC01765",
     "A": "1 M LiFSI MTFP/PC",
     "B": "1 M LiFSI MA/FEC",
     "测试": "Li/Cu库仑效率 -40 °C",
     "性能": "变差（Li‖Cu CE 变低；损失（100 − CE）之比 ×2.4298）",
     "组分变化": "加入 MTFP（未单列；主溶剂）；加入 PC（10（FEC共溶剂替换实验） vol%）；去掉 ETOAC；去掉 FEC",
     "描述符": "溶剂 F 原子数 变高（按多数应变好 77%）；【反对】溶剂分子量 变高（按多数应变好 68%）"
    },
    {
     "编号": "PC01767",
     "A": "1 M LiBF4 MTFP/FEC",
     "B": "1 M LiFSI MA/FEC",
     "测试": "Li/Cu库仑效率 -40 °C",
     "性能": "变差（Li‖Cu CE 变低；损失（100 − CE）之比 ×4.3471）",
