Repository: zhuonanli08/Li-S_Electrolyte_Conflicts

File: output/张力判定_313篇_2026-11-07/判定.json
[
 {
  "候选编号": "TC01",
  "论文": "P112",
  "性能": "Li‖Cu CE",
  "涉及描述符": [
   "非氟醚氧（多数变差 76%；本篇 3/4 对相反，强）",
   "溶剂分子量（多数变好 68%；本篇 3/4 对相反，强）"
  ],
  "相反的对": [
   "PC00271 4 M LiTFSI DOL/DME 相对 1 M LiTFSI EC/DMC",
   "PC00272 1 M LiTFSI DOL/DME +0.5 M LiNO3 相对 1 M LiTFSI EC/DMC",
   "PC00273 4 M LiTFSI DOL/DME +0.5 M LiNO3 相对 1 M LiTFSI EC/DMC"
  ],
  "判定": "✅",
  "真假": "比较不对等",
  "原因": "三对都是醚类（DOL/DME）对碳酸酯（EC/DMC）参照：碳酸酯与锂高反应，CE 只有 91.6%（作者结论 K6）；同时改了主盐浓度（1→4 M）或加了 0.5 M LiNO₃（作者结论 K7：LiNO₃ 起关键作用）。“醚氧多 → CE 差”的多数规律来自醚类内部比较，不适用于醚对碳酸酯。",
  "归类": "参照很弱或很强；混了别的改动",
  "依据": "M0096、M0099、M0100；K6、K7；对比说明 N1",
  "补充": "描述符口径"
 },
 {
  "候选编号": "TC02",
  "论文": "P123",
  "性能": "Li‖Cu CE",
  "涉及描述符": [
   "Li⁺ 总浓度（多数变好 81%；本篇 1/2 对相反，强）",
   "主盐浓度（多数变好 79%；本篇 1/2 对相反，强）",
   "阴离子磺酰（每升）（多数变好 77%；本篇 1/2 对相反，强）"
  ],
  "相反的对": [
   "PC00313 1.6 M LiFSI/TMP-HFE (1:3) 相对 5.0 M LiFSI/TMP"
  ],
  "判定": "✅",
  "真假": "比较不对等",
  "原因": "局部高浓（1.6 M LiFSI/TMP 加 3 倍稀释剂）对 5.0 M 高浓：主盐每升浓度变低，但加入不配位的稀释剂后局部仍是高浓配位（作者 Raman，K02），每个 Li⁺ 的配位位点变少、稀释剂比例升高（两条强规则都预测变好）；5 M 高浓 CE 波动由润湿差、高黏度解释（K05）。另：99.1% 是 550 圈平均，结论段又写 550 圈后 91%（缺口），取值口径待核。",
  "归类": "混了别的改动",
  "依据": "M0086、M0087、M0098；K02、K05；缺口（550 圈 CE 口径）",
  "补充": "描述符口径"
 },
 {
  "候选编号": "TC03",
  "论文": "P131",
  "性能": "Li‖Cu CE",
  "涉及描述符": [
   "非氟醚氧（多数变差 76%；本篇 4/6 对相反，强）",
   "溶剂分子量（多数变好 68%；本篇 4/6 对相反，强）",
   "每个 Li⁺ 的配位位点（多数变差 80%；本篇 4/6 对相反，强）"
  ],
  "相反的对": [
   "PC00336 EL0 相对 C0",
   "PC00337 EL1 相对 C0",
   "PC00338 EL3 相对 C0",
   "PC00343 EL3 相对 EL1"
  ],
  "判定": "✅",
  "真假": "比较不对等",
  "原因": "前三对是醚类电解液（EL0/EL1/EL3，含 0.2 M LiNO₃、LiTFSI）对碳酸酯 LiPF6 参照（约 70%），参照很弱，且同时换了主盐、加了 LiNO₃。第 4 对 EL3 对 EL1（FEC 1→3）取的是约数（“97%”“95%”），原文说两者都到 97%、EL3 在 100 圈前保持 95% 且“更稳定、远高于其他”（M0024），作者结论是 EL3 更好，取值与方向有问题。",
  "归类": "参照很弱或很强；混了别的改动；归组或提取问题",
  "依据": "MP0022、M0023、M0024；K02、K21；对比说明 composition",
  "补充": "描述符口径"
 },
 {
  "候选编号": "TC04",
  "论文": "P165",
  "性能": "Li‖Cu CE",
  "涉及描述符": [
   "非氟醚氧（多数变差 76%；本篇 2/3 对相反，强）",
   "TPSA（多数变差 72%；本篇 2/3 对相反，强）"
  ],
  "相反的对": [
   "PC00475 E_DOL/DME_saturated Li2S4 相对 E_G2_0.50 M Li2S4",
   "PC00487 E_G2_0.50 M Li2S4 相对 E_DOL/DME"
  ],
  "判定": "✅",
  "真假": "比较不对等",
  "原因": "两对都同时改了多硫化物 Li₂S₄ 的量：DOL/DME 饱和 Li₂S₄（实际浓度未报告）对 G2+0.5 M Li₂S₄；G2+0.5 M Li₂S₄ 对不含 Li₂S₄ 的 DOL/DME。本篇单用 G2 时 CE 只有 47.1%，加 0.5 M Li₂S₄ 后升到 97.5%（S0042、SP03），多硫化物参与成膜是 CE 的主因（K27 转述）；Li₂S₄ 不在溶剂描述符里，程序看不到。",
  "归类": "混了别的改动",
  "依据": "S0042、S0044、SP03；K27；对比说明 CN1",
  "补充": ""
 },
 {
  "候选编号": "TC05",
  "论文": "P199",
  "性能": "Li‖Cu CE",
  "涉及描述符": [
   "TPSA（多数变差 72%；本篇 2/2 对相反，强）",
   "羰基（多数变差 70%；本篇 2/2 对相反，强）"
  ],
  "相反的对": [
   "PC00606 HFE-based 相对 ether-based",
   "PC00613 HFE-based 相对 ether-based"
  ],
  "判定": "✅",
  "真假": "比较不对等",
  "原因": "HFE 体系（FEC:DOL:TTE = 4:5:11）对 DOL/DME：羰基来自 FEC，但主要改动是加入大量 TTE 稀释剂、去掉 DME（含氟比例、稀释剂比例、配位位点等强规则都预测变好）；FEC 是成膜添加剂，与 EC/DMC 碳酸酯溶剂不同。另：参照值取自衰退后（250 圈后约 70%，M0183），倍数被放大，方向不受影响。",
  "归类": "混了别的改动",
  "依据": "M0182、M0183、M0185、M0186；K22；对比说明 CN",
  "补充": "描述符口径"
 },
 {
  "候选编号": "TC06",
  "论文": "P204",
  "性能": "Li‖Cu CE",
  "涉及描述符": [
   "非氟醚氧（多数变差 76%；本篇 2/2 对相反，强）"
  ],
  "相反的对": [
   "PC00622 carbonate 相对 DHCE",
   "PC00623 MDHCE 相对 carbonate"
  ],
  "判定": "✅",
  "真假": "比较不对等",
  "原因": "两对都是碳酸酯（1 M LiPF6 EC/DEC+FEC，CE 约 96%、约 100 圈失效，M0076）对局部高浓 DHCE/MDHCE：参照很弱；同时去掉了 TTE 稀释剂、换了主盐（含氟比例、α 氟化醚氧等强规则都预测碳酸酯更差）。11-06 旧判也指出本篇主角被标成参照。",
  "归类": "参照很弱或很强；混了别的改动",
  "依据": "M0076、M0078、M0080；K03、K04；对比说明 CN1",
  "补充": "描述符口径"
 },
 {
  "候选编号": "TC07",
  "论文": "P245",
  "性能": "Li‖Cu CE",
  "涉及描述符": [
   "非氟醚氧（多数变差 76%；本篇 1/1 对相反，强）",
   "α 氟化醚氧（多数变好 85%；本篇 1/1 对相反，强）",
   "溶剂 F 原子数（多数变好 77%；本篇 1/1 对相反，强）",
   "可旋转键数（多数变好 71%；本篇 1/1 对相反，强）",
   "溶剂分子量（多数变好 68%；本篇 1/1 对相反，强）",
   "含氟溶剂比例（多数变好 81%；本篇 1/1 对相反，强）"
  ],
  "相反的对": [
   "PC00855 DMCE-1.0 m 相对 MCE/LLTE"
  ],
  "判定": "🔶",
  "真假": "待定",
  "原因": "DMCE-1.0 m（TTE 18 份）对 MCE（无 TTE）：一是取值点不同，97% 是第 350 圈“迅速衰减”后的值（M0052），参照 99.3% 未写圈数（M0049）；二是作者结论 ME05：过度稀释、盐浓度低时锂盐易耗尽，适量 TTE 才有利（ME04、ME08）。说明“稀释剂越多越好”有适用边界，不是方向相反。",
  "归类": "归组或提取问题；真实机制差异",
  "依据": "M0049、M0052；ME04、ME05、ME08；对比说明 N01",
  "补充": "剂量过头"
 },
 {
  "候选编号": "TC08",
  "论文": "P288",
  "性能": "Li‖Cu CE",
  "涉及描述符": [
   "可旋转键数（多数变好 71%；本篇 2/4 对相反，强）"
  ],
  "相反的对": [
   "PC01032 2 M LiFSI G2 相对 2 M LiFSI DME",
   "PC01074 2 M LiFSI G2 相对 2 M LiFSI DME"
  ],
  "判定": "✅",
  "真假": "比较不对等",
  "原因": "2 M LiFSI G2 对 DME（23 °C 96.7 vs 98.9，50 °C 87.1 vs 91.3，M0076）：G2 可旋转键更多，但同时醚氧更多、每个 Li⁺ 的配位位点更多（强规则 80% 预测变差），作者转述多齿醚螯合使 Li⁺—溶剂结合更强（K2）。可旋转键的多数规律主要来自加长链含氟稀释剂，换成多齿醚不适用。",
  "归类": "混了别的改动",
  "依据": "M0076；K2；对比说明 N1",
  "补充": "描述符口径；其他强规则能解释"
 },
 {
  "候选编号": "TC09",
  "论文": "P288",
  "性能": "Li‖Cu CE",
  "涉及描述符": [
   "溶剂分子量（多数变好 68%；本篇 4/6 对相反，强）"
  ],
  "相反的对": [
   "PC01020 2 M LiFSI G2 相对 2 M LiFSI DBE",
   "PC01032 2 M LiFSI G2 相对 2 M LiFSI DME",
   "PC01066 2 M LiFSI G2 相对 2 M LiFSI DBE",
   "PC01074 2 M LiFSI G2 相对 2 M LiFSI DME"
  ],
  "判定": "✅",
  "真假": "比较不对等",
  "原因": "2 M LiFSI G2 对 DBE、对 DME（23 °C 与 50 °C）：G2 分子量更高，但配位位点、醚氧更多（强规则预测变差）；本篇主角 DBE 是每分子只有 1 个醚氧的弱溶剂化溶剂（M0076，K1）。原因同上一条。",
  "归类": "混了别的改动",
  "依据": "M0076；K1、K2；对比说明 N1",
  "补充": "描述符口径；其他强规则能解释"
 },
 {
  "候选编号": "TC10",
  "论文": "P291",
  "性能": "Li‖Cu CE",
  "涉及描述符": [
   "羰基（多数变差 70%；本篇 3/5 对相反，强）"
  ],
  "相反的对": [
   "PC01112 EIZ-FEC 相对 DOL/DME baseline",
   "PC01114 LHCE-TTE3 相对 DOL/DME baseline",
   "PC01115 LHCE-TTE4.5 相对 DOL/DME baseline"
  ],
  "判定": "✅",
  "真假": "比较不对等",
  "原因": "EIZ-FEC、LHCE-TTE3/4.5 对 DOL/DME 基线：羰基来自 10 vol% FEC 添加剂，主要改动是主盐 LiTFSI→LiFSI、主溶剂换成异噁唑、再加 TTE（M0080；CN1、CN2）；作者把 CE 提高归于阴离子衍生 SEI（M05、M11）。基线 DOL:DME 比例未报告。",
  "归类": "混了别的改动",
  "依据": "M0042、M0080；M05、M11；对比说明 CN1、CN2",
  "补充": "描述符口径"
 },
 {
  "候选编号": "TC11",
  "论文": "P314",
  "性能": "Li‖Cu CE",
  "涉及描述符": [
   "溶剂分子量（多数变好 68%；本篇 2/2 对相反，强）"
  ],
  "相反的对": [
   "PC01172 1 M LiFSI BME 相对 1 M LiFSI DME",
   "PC01173 2 M LiFSI BME 相对 1 M LiFSI DME"
  ],
  "判定": "✅",
  "真假": "比较不对等",
  "原因": "1/2 M LiFSI 单醚 MBE 对 1 M LiFSI DME（CE 98.5、99.1 vs 96.8，M0215–M0217）：分子量只低约 2%，但每分子醚氧少、每个 Li⁺ 的配位位点变少（强规则 80% 预测变好）；作者结论：BME 中锂沉积更致密（K22）。第 2 对还把盐浓度提到 2 M。",
  "归类": "混了别的改动",
  "依据": "M0215、M0216、M0217；K22；对比说明 N1",
  "补充": "其他强规则能解释"
 },
 {
  "候选编号": "TC12",
  "论文": "P369",
  "性能": "Li‖Cu CE",
  "涉及描述符": [
   "可旋转键数（多数变好 71%；本篇 1/1 对相反，强）"
  ],
  "相反的对": [
   "PC01441 1.5 M LiFSI DMMS 相对 1.5 M LiFSI DME"
  ],
  "判定": "✅",
  "真假": "数据问题",
  "原因": "1.5 M LiFSI DMMS 对 DME（99.6 vs 98.3，M0091）：描述符把 DMMS（二甲氧基二甲基硅烷）的 Si–O–C 氧算成 0 个醚氧、整个溶剂算成稀释剂，配位位点和“稀释剂比例”都失真；结果方向本身符合“弱溶剂化 → CE 高”（作者归于阴离子衍生 SEI，K20）。可旋转键的多数规律来自含氟稀释剂，不适用。",
  "归类": "归组或提取问题",
  "依据": "M0090、M0091；K20；对比说明 N1",
  "补充": "描述符计算问题（硅氧烷 O 未计为配位位点）"
 },
 {
  "候选编号": "TC13",
  "论文": "P371",
  "性能": "Li‖Cu CE",
  "涉及描述符": [
   "TPSA（多数变差 72%；本篇 5/6 对相反，强）"
  ],
  "相反的对": [
   "PC01442 DD电解液 相对 DEE电解液",
   "PC01450 F4DEE电解液 相对 DEE电解液",
   "PC01451 DEE电解液 相对 F4DMB电解液",
   "PC01452 F5DEE电解液 相对 DEE电解液",
   "PC01453 DEE电解液 相对 F6DEE电解液"
  ],
  "判定": "✅",
  "真假": "比较不对等",
  "原因": "五对都是本篇氟化 DEE 系列对 DEE 或 DOL/DME（CE 趋势 F3DEE < DEE < DD < F6DEE < F4DEE ≈ F4DMB ≈ F5DEE，M0160，重复测量取均值，M0212）：氟化醚更好，符合含氟、α 氟化醚氧等强规则；与 TPSA 规律相反只是因为这些分子 TPSA 同时变化。DD 对 DEE 一对见下一条。",
  "归类": "混了别的改动",
  "依据": "M0160、M0212；对比说明 CN",
  "补充": "其他强规则能解释"
 },
 {
  "候选编号": "TC14",
  "论文": "P371",
  "性能": "Li‖Cu CE",
  "涉及描述符": [
   "每个 Li⁺ 的配位位点（多数变差 80%；本篇 1/1 对相反，强）",
   "Li⁺ 总浓度（多数变好 81%；本篇 1/2 对相反，弱）"
  ],
  "相反的对": [
   "PC01442 DD电解液 相对 DEE电解液"
  ],
  "判定": "🔶",
  "真假": "待定",
  "原因": "DD（1 M LiTFSI DOL/DME）对 DEE（1.2 M LiTFSI 单溶剂）：DD 配位位点更多、Li⁺ 更少，按强规则应更差，实测略好（96.93 vs 95.43，损失 3.1% vs 4.6%，M0160）。可能原因：DOL:DME 比例未报告（配位位点按默认比例算）、DOL 环醚成膜（溶剂环数无多数规律），作者未解释 DEE 为何低于 DD。差别小，暂不判真张力。",
  "归类": "归组或提取问题",
  "依据": "M0160、M0212；对比说明 CN（DOL/DME 比例未报告）",
  "补充": "差异小"
 },
 {
  "候选编号": "TC15",
  "论文": "P381",
  "性能": "Li‖Cu CE",
  "涉及描述符": [
   "非氟醚氧（多数变差 76%；本篇 1/3 对相反，弱）",
   "α 氟化醚氧（多数变好 85%；本篇 1/2 对相反，强）",
   "溶剂 F 原子数（多数变好 77%；本篇 1/2 对相反，强）",
   "溶剂分子量（多数变好 68%；本篇 1/3 对相反，弱）",
   "含氟溶剂比例（多数变好 81%；本篇 1/2 对相反，强）"
  ],
  "相反的对": [
   "PC01586 TD 相对 TT"
  ],
  "判定": "✅",
  "真假": "真张力候选",
  "原因": "TD（LiFSI/TEP/DBE，不含氟稀释剂）对 TT（LiFSI/TEP/TTE，含氟稀释剂）：去掉氟后 Li CE 反而更高（99.4 vs 98.8，第 20 圈起算，M0863、M0136）。作者给出机制并有表征：DBE 比 TTE 还原更稳定，氟化降低 LUMO（K003）；TT 还原稳定性差导致全电池衰减更快（K007）。与“含氟比例高、α 氟化醚氧多 → CE 好”的多数规律相反，原因是机制差异而不是比较方式。注意 TEP 用量和电解液质量/体积也不同（对比说明 N2、N3）。",
  "归类": "真实机制差异",
  "依据": "M0136、M0863；K003、K007；对比说明 N1–N3",
  "补充": "领域问题线索：稀释剂是否需要氟化（还原稳定性 vs 成膜）"
 },
 {
  "候选编号": "TC16",
  "论文": "P381",
  "性能": "Li‖Cu CE",
  "涉及描述符": [
   "TPSA（多数变差 72%；本篇 2/2 对相反，强）"
  ],
  "相反的对": [
   "PC01587 2D4 相对 TD",
   "PC01588 2D4 相对 TT"
  ],
  "判定": "🔶",
  "真假": "待定",
  "原因": "2D4（LiFSI/DBE，不含 TEP）对 TD、对 TT：CE 98.7 vs 99.4、98.7 vs 98.8（第 20 圈起算，M0863）。去掉强溶剂化的 TEP 后 TPSA 变低，按多数应更好，实测略差；但差别很小（对 TT 只差 0.1 个百分点），CE 接近 100% 时损失比把小差别放大；作者把 2D4 当弱溶剂化对照，未单独解释其 CE。",
  "归类": "差异小于噪声",
  "依据": "M0136、M0863；对比说明 N1",
  "补充": "差异小；CE 近 100% 时损失比放大"
 },
 {
  "候选编号": "TC17",
  "论文": "P384",
  "性能": "Li‖Cu CE",
  "涉及描述符": [
   "非氟醚氧（多数变差 76%；本篇 1/2 对相反，强）",
   "α 氟化醚氧（多数变好 85%；本篇 1/2 对相反，强）",
   "溶剂 F 原子数（多数变好 77%；本篇 1/2 对相反，强）",
   "可旋转键数（多数变好 71%；本篇 1/2 对相反，强）",
   "溶剂分子量（多数变好 68%；本篇 1/2 对相反，强）",
   "含氟溶剂比例（多数变好 81%；本篇 1/2 对相反，强）",
   "每个 Li⁺ 的配位位点（多数变差 80%；本篇 1/2 对相反，强）",
   "稀释剂摩尔比例（多数变好 96%；本篇 1/2 对相反，强）",
   "Li⁺ 总浓度（多数变好 81%；本篇 1/2 对相反，强）",
   "主盐浓度（多数变好 79%；本篇 1/2 对相反，强）",
   "阴离子磺酰（每升）（多数变好 77%；本篇 1/2 对相反，强）"
  ],
  "相反的对": [
   "PC01592 SSE_REF 相对 DME/DOL"
  ],
  "判定": "✅",
  "真假": "比较不对等",
  "原因": "SSE_REF（2.5 M LiTFSI 砜/TTE）对 DME/DOL（0.5 M LiTFSI＋0.5 M LiNO₃）：只用 LiTFSI 的砜类局部高浓与锂不兼容（58.1%，M0128），部分换成 LiFSI 后成膜问题解决（M0129，MC03）；参照还含 0.5 M LiNO₃（LiNO₃ 强规则预测参照更好）。砜类溶剂没有多数规律可用。",
  "归类": "混了别的改动",
  "依据": "M0128、M0129、M0130；MC03；对比说明 N1、N2",
  "补充": ""
 },
 {
  "候选编号": "TC18",
  "论文": "P388",
  "性能": "Li‖Cu CE",
  "涉及描述符": [
   "可旋转键数（多数变好 71%；本篇 6/6 对相反，强）",
   "TPSA（多数变差 72%；本篇 6/6 对相反，强）"
  ],
  "相反的对": [
   "PC01675 1 M LiFSI MA（无FEC对照） 相对 1 M LiFSI MP/FEC",
   "PC01676 1 M LiFSI MTFP（无FEC对照） 相对 1 M LiFSI MP/FEC",
   "PC01688 1 M LiFSI MA（无FEC对照） 相对 1 M LiFSI MA/FEC",
   "PC01689 1 M LiFSI MTFP（无FEC对照） 相对 1 M LiFSI MA/FEC",
   "PC01700 1 M LiFSI MA（无FEC对照） 相对 1 M LiFSI MTFP/FEC",
   "PC01701 1 M LiFSI MTFP（无FEC对照） 相对 1 M LiFSI MTFP/FEC"
  ],
  "判定": "✅",
  "真假": "比较不对等",
  "原因": "无 FEC 的单溶剂羧酸酯（MA 11.9%、MTFP 82.8%、MP <10%，SP001）对含 10 vol% FEC 的体系（96.9–99.3%）：差别来自有没有 FEC，作者结论 FEC 优先还原形成富 LiF 的 SEI（K05）；去掉 FEC 时含氟比例变为 0（强规则预测变差）。",
  "归类": "混了别的改动",
  "依据": "M0126、SP001、M0067；K05；对比说明 CMP_FEC",
  "补充": ""
 },
 {
  "候选编号": "TC19",
  "论文": "P510",
  "性能": "Li‖Cu CE",
  "涉及描述符": [
   "可旋转键数（多数变好 71%；本篇 4/4 对相反，强）",
   "溶剂分子量（多数变好 68%；本篇 4/4 对相反，强）"
  ],
  "相反的对": [
   "PC01818 DnH40LiTFSI 相对 DDLiTFSI",
   "PC01822 DDLiTFSI (2 M) 相对 DnH40LiTFSI",
   "PC01830 DnH40LiTFSI 相对 DDLiTFSI",
   "PC01831 DDLiTFSI (2 M) 相对 DnH40LiTFSI"
  ],
  "判定": "✅",
  "真假": "比较不对等",
  "原因": "DnH40（2.33 M LiTFSI DOL/正己烷）对 DD（1 M、2 M LiTFSI DOL/DME）：参照 DD 在 20–50 圈后短路，CE 25%、6.25%、63.5%、12.5% 是短路后的值（M0147、M0148），倍数无意义；同时提高了盐浓度、加入不配位的正己烷（配位位点、稀释剂、盐浓度等强规则都预测变好）。可旋转键、分子量的规律来自含氟稀释剂，不适用于正己烷。",
  "归类": "参照很弱或很强；混了别的改动",
  "依据": "M0147、M0148、M0153；MsolventReact；对比说明 CN、CN2",
  "补充": "描述符口径"
 },
 {
  "候选编号": "TC20",
  "论文": "P013",
  "性能": "每圈衰减率",
  "涉及描述符": [
   "可旋转键数（多数变好 72%；本篇 1/1 对相反，强）"
  ],
  "相反的对": [
   "PC00005 [Li(G4)][TFSA]/4HFE 相对 [Li(G4)][TFSA] / IOC50(PFA)/S"
  ],
  "判定": "✅",
  "真假": "比较不对等",
  "原因": "[Li(G4)][TFSA] 加 4 倍 HFE 稀释对未稀释：50 圈保持率 73.8% vs 61.6%（M0140），稀释后更好；可旋转键数因 G4 被稀释而变少，按多数“应变差”，但含氟、α 氟化醚氧等强规则（90–94%）预测变好，作者结论是 HFE 降低多硫化物溶解、抑制穿梭（K6）。另：两两比较表里该对的值 0.524/0.768 是每圈衰减率（%/圈），指标名却写“容量保持率”，显示待改。",
  "归类": "混了别的改动",
  "依据": "M0140；K6、K7；对比说明 N1",
  "补充": "其他强规则能解释；显示问题（值为每圈衰减率）"
 },
 {
  "候选编号": "TC21",
  "论文": "P034",
  "性能": "每圈衰减率",
  "涉及描述符": [
   "可旋转键数（多数变好 72%；本篇 2/3 对相反，强）"
  ],
  "相反的对": [
   "PC00037 50 vol% DMDS, 0.1 M LiNO3 相对 conventional, 0.1 M LiNO3",
   "PC00050 50 vol% DMDS, 0.1 M LiNO3 相对 conventional, 0.1 M LiNO3"
  ],
  "判定": "✅",
  "真假": "比较不对等",
  "原因": "50 vol% DMDS（0.1 M LiNO₃）对常规醚液：DMDS 组 50 圈后容量更高、衰减更慢（M0085）；DMDS 本身参与反应、贡献容量（对比说明 low，Mec_contribution），保持率不只反映电解液稳定性。醚氧、环数、稀释剂比例等强规则（79–80%）都预测变好，可旋转键的规律不适用。第 2 对两边正极碳骨架不同（对比说明 carbon），不是同条件。",
  "归类": "混了别的改动",
  "依据": "M0085、M0090、M0094；Mec_contribution、Mec_low；对比说明 low、carbon",
  "补充": "其他强规则能解释"
 },
 {
  "候选编号": "TC22",
  "论文": "P060",
  "性能": "每圈衰减率",
  "涉及描述符": [
   "非氟醚氧（多数变差 79%；本篇 3/3 对相反，强）",
   "可旋转键数（多数变好 72%；本篇 3/3 对相反，强）",
   "TPSA（多数变差 72%；本篇 3/3 对相反，强）",
   "溶剂分子量（多数变好 79%；本篇 3/3 对相反，强）",
   "溶剂环数（多数变差 79%；本篇 3/3 对相反，强）",
   "稀释剂摩尔比例（多数变好 80%；本篇 3/3 对相反，强）",
   "LiNO₃ 浓度（多数变好 69%；本篇 3/3 对相反，强；相反的对里有被动）"
  ],
  "相反的对": [
   "PC00179 50% DMTS Li–S电解液 相对 25% DMTS Li–S电解液",
   "PC00180 25% DMTS Li–S电解液 相对 5% DMTS Li–S电解液",
   "PC00181 50% DMTS Li–S电解液 相对 5% DMTS Li–S电解液"
  ],
  "判定": "✅",
  "真假": "数据问题",
  "原因": "DMTS 5→25→50 vol%：100 圈保持率 25% 组 43%、50% 组 0.4%（M0054、M0055），越多越差。描述符按结构把 DMTS（无氧、S–S–S）算成“稀释剂”，但它是会与锂反应的活性有机多硫化物：作者结论低含量（5–10%）有利（K17），高含量形成绝缘钝化层、腐蚀锂（K18、K27）。与“稀释剂越多越好”相反是归类造成的；另：加 DMTS 后 LiNO₃、盐最终浓度未报告（CN1，被动变化）。",
  "归类": "归组或提取问题；真实机制差异",
  "依据": "M0052–M0055、M0064；K17、K18、K27；对比说明 CN1",
  "补充": "描述符口径（活性有机多硫化物算成稀释剂）；剂量过头"
 },
 {
  "候选编号": "TC23",
  "论文": "P108",
  "性能": "每圈衰减率",
  "涉及描述符": [
   "可旋转键数（多数变好 72%；本篇 1/1 对相反，强）",
   "TPSA（多数变差 72%；本篇 1/1 对相反，强）"
  ],
  "相反的对": [
   "PC00263 醚液—非晶态正极实验 相对 碳酸酯液—非晶态正极实验"
  ],
  "判定": "✅",
  "真假": "已知条件",
  "原因": "非晶 S/C 正极：碳酸酯（1 M LiPF6 EC/DMC）20 圈保持率 94.8%/92.8%，醚液 72.7%/66.4%（M0114），碳酸酯更好。按描述符看，醚氧多、环数多 → 衰减差（79%）这两条强规则已能解释，与 TPSA、可旋转键相反只是表面；真正的张力是“碳酸酯在锂硫中通常不可用”与本篇结果相反，由正极类型决定（同篇晶态/非晶态对照，对比说明 N_CATHODE）。作者解释：高电流下醚液界面活化能更高（M13）；“限域硫在碳酸酯中走固-固转化”是 11-06 本课题推断，不是作者原句。只有 20 圈、倍率测试。",
  "归类": "真实机制差异",
  "依据": "M0114；M12、M13；对比说明 N_EC、N_CATHODE",
  "补充": "条件依赖（正极类型）；描述符层面可由醚氧规则解释；11-08 降为已知条件：跨论文 11 篇已解释（step20 T2）"
 },
 {
  "候选编号": "TC24",
  "论文": "P111",
  "性能": "每圈衰减率",
  "涉及描述符": [
   "LiNO₃ 浓度（多数变好 69%；本篇 2/3 对相反，强）"
  ],
  "相反的对": [
   "PC00265 C-1.0 相对 C-0.1",
   "PC00266 C-1.0 相对 C-0.5"
  ],
  "判定": "🔶",
  "真假": "真张力候选",
  "原因": "PYR14TFSI/DOL/DME 中 LiNO₃ 0.1、0.5、1.0 M：1000 圈后容量 293、436、262 mAh/g（M0060），0.5 M 最好、1.0 M 最差，呈火山型。作者明确指出这与“LiNO₃ 持续被消耗、浓度越高寿命越长”的通常预期相反，通常解释不能独自说明本文结果（H02）；作者把高 CE 归于 LiNO₃ 促进 GO 共轭结构保留（H15），未给出 1.0 M 变差的机制。离子液体体系、GO 正极，特殊条件。1.0 对 0.1 M 每圈衰减率只差 1.13 倍。",
  "归类": "真实机制差异",
  "依据": "M0060；H01、H02、H15；对比说明 CN1",
  "补充": "剂量过头；作者自述与通常预期相反"
 },
 {
  "候选编号": "TC25",
  "论文": "P115",
  "性能": "每圈衰减率",
  "涉及描述符": [
   "LiNO₃ 浓度（多数变好 69%；本篇 1/2 对相反，强）"
  ],
  "相反的对": [
   "PC00283 2.0 wt% LiNO3 electrolyte 相对 2.0 wt% ZrO(NO3)2 electrolyte"
  ],
  "判定": "✅",
  "真假": "比较不对等",
  "原因": "2 wt% LiNO₃ 对 2 wt% ZrO(NO₃)₂（本篇主角）：参照也含硝酸根，且能在界面捕获多硫化物（K14、K16），280 圈后 829.8 vs 577.6 mAh/g（MC0140、MC0184）。“LiNO₃ 从无到有”其实是硝酸根换了来源；描述符只把 LiNO₃ 算作硝酸盐。",
  "归类": "参照很弱或很强",
  "依据": "MC0139、MC0140、MC0142、M0144、MC0184；K13、K14、K16；对比说明 N01",
  "补充": "描述符口径（硝酸根只计 LiNO₃）"
 },
 {
  "候选编号": "TC26",
  "论文": "P199",
  "性能": "每圈衰减率",
  "涉及描述符": [
   "TPSA（多数变差 72%；本篇 1/1 对相反，强）",
   "溶剂环数（多数变差 79%；本篇 1/1 对相反，强）"
  ],
  "相反的对": [
   "PC00616 HFE-based 相对 ether-based"
  ],
  "判定": "✅",
  "真假": "比较不对等",
  "原因": "HFE 体系（FEC:DOL:TTE）对 DOL/DME：100 圈后 949 vs 470 mAh/g（M0164、M0168），衰减更慢。环数（DOL 份数增加）、TPSA（FEC）升高按多数应变差，但含氟、α 氟化醚氧强规则（90–94%）预测变好；作者结论：醚液多硫化物溶解穿梭导致衰减（K03、K15），HFE 抑制溶解（K16）。同 TC05。",
  "归类": "混了别的改动",
  "依据": "M0164、M0168；K03、K15、K16；对比说明 CN",
  "补充": "其他强规则能解释"
 },
 {
  "候选编号": "TC27",
  "论文": "P212",
  "性能": "每圈衰减率",
  "涉及描述符": [
   "可旋转键数（多数变好 72%；本篇 2/2 对相反，强）",
   "溶剂分子量（多数变好 79%；本篇 2/2 对相反，强）"
  ],
  "相反的对": [
   "PC00671 DEGDME_HCE 相对 TREGDME_HCE",
   "PC00678 DEGDME_HCE 相对 TREGDME_HCE"
  ],
  "判定": "✅",
  "真假": "比较不对等",
  "原因": "DEGDME 高浓（1.5 mol/kg LiTFSI＋1.5 LiNO₃）对 TREGDME 高浓（各 2 mol/kg）：25、35 °C 下 DEGDME 都衰减更慢（M0050）。分子更短、可旋转键更少按多数应变差，但醚氧少、TPSA 低（强规则）预测变好；同时盐浓度降低。作者解释：更长醚链＋更高盐浓度使黏度更高、硫反应动力学受阻（ME04、ME05、ME07）。",
  "归类": "混了别的改动",
  "依据": "M0050；ME04、ME05、ME07；对比说明 CN01",
  "补充": "其他强规则能解释"
 },
 {
  "候选编号": "TC28",
  "论文": "P303",
  "性能": "每圈衰减率",
  "涉及描述符": [
   "TPSA（多数变差 72%；本篇 1/1 对相反，强）",
   "溶剂环数（多数变差 79%；本篇 1/1 对相反，强）"
  ],
  "相反的对": [
   "PC01136 DEE-based electrolyte 相对 TFEE-based electrolyte"
  ],
  "判定": "✅",
  "真假": "比较不对等",
  "原因": "DOL:DEE 对 DOL:TFEE：DEE 组 100 圈保持约 20%、CE 约 70%，TFEE 组保持约 64%、CE 约 95%（M0113、M0114）。DEE 一侧环数、TPSA 较低按多数应更好，但它去掉了全部氟（含氟、α 氟化醚氧、稀释剂强规则 80–94% 预测变差）；作者结论 TFEE 弱溶剂化抑制多硫化物溶解与穿梭（K8）。",
  "归类": "混了别的改动",
  "依据": "M0113、M0114；K8",
  "补充": "其他强规则能解释"
 },
 {
  "候选编号": "TC29",
  "论文": "P311",
  "性能": "每圈衰减率",
  "涉及描述符": [
   "非氟醚氧（多数变差 79%；本篇 1/1 对相反，强）",
   "TPSA（多数变差 72%；本篇 1/1 对相反，强）"
  ],
  "相反的对": [
   "PC01152 DOL/DME / 含LiNO3电解液 相对 TO/DME / 含LiNO3电解液"
  ],
  "判定": "✅",
  "真假": "数据问题",
  "原因": "DOL/DME 对 TO（三聚甲醛）/DME（本篇新电解液）：75 圈平均每圈衰减 0.28% vs 0.03%（M0159）。TO 的缩醛氧被计为醚氧，所以 TO/DME 醚氧更多、按多数应更差；但 TO 的作用是与锂反应聚合成膜、增强 SEI 机械稳定性（K6 推测、K7、K8），不是溶剂化强弱。另外 DOL:DME 比例和 LiNO₃ 用量都未报告（CN、缺口）。",
  "归类": "归组或提取问题",
  "依据": "M0159；K6、K7、K8；对比说明 CN",
  "补充": "描述符口径（反应成膜溶剂）"
 },
 {
  "候选编号": "TC30",
  "论文": "P350",
  "性能": "每圈衰减率",
  "涉及描述符": [
   "可旋转键数（多数变好 72%；本篇 2/3 对相反，强）",
   "溶剂分子量（多数变好 79%；本篇 2/3 对相反，强）"
  ],
  "相反的对": [
   "PC01374 T5FDLiTFSI-FSI 相对 TDLiTFSI",
   "PC01375 T5FDLiFSI 相对 TDLiTFSI"
  ],
  "判定": "✅",
  "真假": "比较不对等",
  "原因": "T5FD 加 F4EO2 且同时把主盐换成 LiTFSI-LiFSI 或 LiFSI，对 TDLiTFSI：20 圈后 692、576 vs 691 mAh/g（M0093），衰减更快。只加 F4EO2（T5FDLiTFSI，1222）是变好；变差来自换主盐，作者结论 TFSI 比 FSI 更稳定（K10、K11）。11-06 旧判同。只有 20 圈。",
  "归类": "混了别的改动",
  "依据": "M0093；K8、K10、K11；对比说明 N1",
  "补充": ""
 },
 {
  "候选编号": "TC31",
  "论文": "P371",
  "性能": "每圈衰减率",
  "涉及描述符": [
   "LiNO₃ 浓度（多数变好 69%；本篇 1/1 对相反，强）"
  ],
  "相反的对": [
   "PC01470 F4DMB电解液 相对 DDN电解液"
  ],
  "判定": "✅",
  "真假": "比较不对等",
  "原因": "F4DMB（1.2 M LiTFSI，无 LiNO₃）对 DDN（1 M LiTFSI DOL/DME＋1 wt% LiNO₃）：贫液 63% S 电池 50 圈保持 92.9% vs 75.3%（M0200）。LiNO₃ 从有到无按多数应变差，但同时把溶剂换成了多硫化物溶解度低一个数量级的氟化醚（含氟强规则 90% 预测变好），作者结论 DDN 高度溶解多硫化物导致穿梭（K16）。说明低溶解度氟化醚能替代 LiNO₃ 的作用，不说明 LiNO₃ 无效。",
  "归类": "混了别的改动",
  "依据": "M0200；K01、K16；对比说明 CN",
  "补充": ""
 },
 {
  "候选编号": "TC32",
  "论文": "P377",
  "性能": "每圈衰减率",
  "涉及描述符": [
   "非氟醚氧（多数变差 79%；本篇 2/2 对相反，强）",
   "TPSA（多数变差 72%；本篇 2/2 对相反，强）"
  ],
  "相反的对": [
   "PC01501 O-SEI / TXA 无LiNO3 Li–S电池及五圈表征 相对 R-SEI / DOL 无LiNO3 Li–S电池及五圈表征",
   "PC01510 R-SEI / DOL 含LiNO3 Li–S full cells；用量未报告 相对 O-SEI / TXA 含LiNO3 Li–S full cells；用量未报告"
  ],
  "判定": "✅",
  "真假": "数据问题",
  "原因": "TXA（三聚甲醛）/DME/HFE 对 DOL/DME/HFE：两边都不加 LiNO₃ 时 10 圈保持 81% vs 68%（M0116）；含 LiNO₃ 全电池寿命 300 vs 130 圈（M0133、M0134）。TXA 的缩醛氧被计为醚氧，按多数应更差；作者设计是 TXA 每分子三个缩醛、更易分解成富有机 SEI（ME03 设计预期、ME10、ME14），是成膜而不是溶剂化。第 2 对两边圈数不同（130 vs 300，按 50% 保持率的寿命），LiNO₃ 用量未报告。同 TC29。",
  "归类": "归组或提取问题；跨测试条件不同",
  "依据": "M0116、M0133、M0134；ME01–ME03、ME10、ME14；对比说明 CN1",
  "补充": "描述符口径（反应成膜溶剂）"
 },
 {
  "候选编号": "TC33",
  "论文": "P389",
  "性能": "每圈衰减率",
  "涉及描述符": [
   "LiNO₃ 浓度（多数变好 69%；本篇 2/2 对相反，强；相反的对里有被动）"
  ],
  "相反的对": [
   "PC01784 HME-EPSE 相对 DOL/DME",
   "PC01785 HME-EPSE 相对 DOL/DME"
  ],
  "判定": "✅",
  "真假": "比较不对等",
  "原因": "HME-EPSE（DOL:DME:HME = 37.5:37.5:25，2 wt% LiNO₃）对 DOL/DME（2 wt% LiNO₃）：LiNO₃ 都是 2 wt%，加 HME 后每升 LiNO₃ 被冲淡（全是被动）；真正的改动是加 HME（醚氧、环数、TPSA 等强规则预测变好）。参照 DOL/DME 第 65 圈过充后迅速衰减（M0141，H8）。",
  "归类": "混了别的改动",
  "依据": "M0141、M0142、M0146；H8、H9",
  "补充": "被动变化"
 },
 {
  "候选编号": "TC34",
  "论文": "P510",
  "性能": "每圈衰减率",
  "涉及描述符": [
   "可旋转键数（多数变好 72%；本篇 4/6 对相反，强）",
   "溶剂环数（多数变差 79%；本篇 4/5 对相反，强）"
  ],
  "相反的对": [
   "PC01832 DcH40LiTFSI 相对 DDLiTFSI",
   "PC01833 DDMB40LiTFSI 相对 DcH40LiTFSI",
   "PC01835 DDMB40LiTFSI 相对 DDLiTFSI",
   "PC01836 DnH40LiTFSI 相对 DDLiTFSI"
  ],
  "判定": "✅",
  "真假": "比较不对等",
  "原因": "DOL＋40 vol% 环己烷/DMB/正己烷（饱和盐 1.33–2.33 M）对 DD（1 M LiTFSI DOL/DME，无 LiNO₃）：25 圈损失 17–32% vs 54%（M0074）。参照无 LiNO₃、多硫化物穿梭严重（Mshuttle）；同时盐浓度升高。环己烷的环不配位，“环数多 → 衰减差”的规律来自醚环（DOL 等），不适用；稀释剂、醚氧强规则预测变好。第 2 对 DMB 对环己烷同时盐浓度 1.97→1.33 M。",
  "归类": "参照很弱或很强；混了别的改动",
  "依据": "M0074；Mshuttle、Mcluster；对比说明 CN",
  "补充": "描述符口径"
 },
 {
  "候选编号": "TC35",
  "论文": "P510",
  "性能": "每圈衰减率",
  "涉及描述符": [
   "溶剂分子量（多数变好 79%；本篇 3/3 对相反，强）"
  ],
  "相反的对": [
   "PC01832 DcH40LiTFSI 相对 DDLiTFSI",
   "PC01835 DDMB40LiTFSI 相对 DDLiTFSI",
   "PC01836 DnH40LiTFSI 相对 DDLiTFSI"
  ],
  "判定": "✅",
  "真假": "比较不对等",
  "原因": "同上一条的三对（烃稀释 DOL 对 DD）：分子量变低按多数应变差，但烃是不配位的稀释剂；参照无 LiNO₃ 穿梭严重，盐浓度同时升高（M0074，Mshuttle）。",
  "归类": "参照很弱或很强；混了别的改动",
  "依据": "M0074；Mshuttle；对比说明 CN",
  "补充": "描述符口径"
 },
 {
  "候选编号": "TC36",
  "论文": "P015",
  "性能": "首圈容量",
  "涉及描述符": [
   "LiNO₃ 浓度（多数变好 72%；本篇 1/1 对相反，强；相反的对里有被动）"
  ],
  "相反的对": [
   "PC00012 40 wt% CS2 相对 basic"
  ],
  "判定": "✅",
  "真假": "比较不对等",
  "原因": "40 wt% CS₂ 对基础液（都是 2 wt% LiNO₃）：每升 LiNO₃ 因加 CS₂ 被改变（全是被动）；真正的改动是加 CS₂。首圈 632 vs 962 mAh/g（M0073、M0074），作者结论：初期 CS₂ 溶解正极元素硫使其失活，降低首圈容量（MEC12），之后与多硫化物反应逐渐耗尽（MEC18）。",
  "归类": "混了别的改动",
  "依据": "M0073、M0074；MEC1、MEC12、MEC18；对比说明 CN",
  "补充": "被动变化"
 },
 {
  "候选编号": "TC37",
  "论文": "P102",
  "性能": "首圈容量",
  "涉及描述符": [
   "羰基（多数变好 82%；本篇 1/1 对相反，强）"
  ],
  "相反的对": [
   "PC00252 ether-based electrolyte 相对 carbonate-based electrolyte"
  ],
  "判定": "✅",
  "真假": "比较不对等",
  "原因": "醚液（LiCF3SO3 DME/DOL，盐浓度未报告）对碳酸酯（1 M LiPF6 EC/PC/DMC）：首圈 370.7 vs 251.1 mAh/g（M0079、M0096），醚液更高；作者结论碳酸酯中形成更致密的硫钝化层（K4），醚液中多硫化物溶解缓解钝化（K6、M0097）。同时换了主盐。与“羰基多 → 首圈容量高”相反，但这条多数规律本身可疑：只有 9 好 2 差、7 篇，meta v3 同测试方向相反且不显著。",
  "归类": "参照很弱或很强；混了别的改动",
  "依据": "M0079、M0096、M0097；K4、K6；对比说明 CN1",
  "补充": "多数规律本身可疑（羰基 → 首圈容量）"
 },
 {
  "候选编号": "TC38",
  "论文": "P232",
  "性能": "首圈容量",
  "涉及描述符": [
   "LiNO₃ 浓度（多数变好 72%；本篇 2/2 对相反，强；相反的对里有被动）"
  ],
  "相反的对": [
   "PC00806 LCE 0.1 M 相对 SCE 1.0 M",
   "PC00813 LCE 0.1 M 相对 SCE 1.0 M"
  ],
  "判定": "✅",
  "真假": "比较不对等",
  "原因": "0.1 M 对 1.0 M LiTFSI（都是 1 wt% LiNO₃，约 0.2 M）：LiNO₃ 每升浓度随盐浓度换算略变（全是被动）；真正的改动是主盐浓度，且是低温测试（0 °C、−20 °C）：0.1 M 首圈 900 vs 310、711 vs 200 mAh/g（M0047、M0048、M0110）。作者结论：低浓电解液润湿好、短链多硫化物转化动力学快（MECH003、MECH004）。",
  "归类": "混了别的改动",
  "依据": "M0047、M0048、M0107、M0110；MECH003、MECH004；对比说明 CN01",
  "补充": "被动变化"
 },
 {
  "候选编号": "TC39",
  "论文": "P313",
  "性能": "首圈容量",
  "涉及描述符": [
   "LiNO₃ 浓度（多数变好 72%；本篇 5/6 对相反，强；相反的对里有被动）"
  ],
  "相反的对": [
   "PC01166 mid-strong E 相对 strong E",
   "PC01167 mid-weak E 相对 strong E",
   "PC01168 weak E 相对 strong E",
   "PC01170 weak E 相对 mid-strong E",
   "PC01171 weak E 相对 mid-weak E"
  ],
  "判定": "✅",
  "真假": "比较不对等",
  "原因": "加 TTE 0→10→20→30 vol%（都是 2 wt% LiNO₃）：每升 LiNO₃ 随溶剂组成略变（全是被动），真正的改动是加 TTE。首圈 1013、889、887、778 mAh/g 依次降低（M0206–M0211）。作者结论：强溶剂化负极反应过快、保持率低（K13、K16），弱溶剂化正极动力学慢、初始容量低（K14），中间档兼顾（K15）——这是已知张力“容量—稳定性权衡”的直接证据。",
  "归类": "混了别的改动",
  "依据": "M0206、M0208、M0209、M0211；K13–K16；对比说明 composition",
  "补充": "被动变化；已知张力的直接证据"
 },
 {
  "候选编号": "TC40",
  "论文": "P339",
  "性能": "首圈容量",
  "涉及描述符": [
   "羰基（多数变好 82%；本篇 1/2 对相反，强）"
  ],
  "相反的对": [
   "PC01349 EDHV-114 相对 ED-11 / ED11"
  ],
  "判定": "✅",
  "真假": "比较不对等",
  "原因": "EC:DMC:HFME＋10% VC（碳酸酯局部高浓）对 EC:DMC：第 2 圈 786.4 vs 79.2 mAh/g（M0207、M0209）。参照碳酸酯与 Li₂S 剧烈副反应，容量极低（M0209、K08）；实验侧加 HFME 稀释、VC 原位形成 CEI（K06、K18）。羰基比例因稀释降低，按“羰基多 → 容量高”应变差；这条多数规律本身可疑（见 TC37）。",
  "归类": "参照很弱或很强；混了别的改动",
  "依据": "M0207、M0209；K06、K08、K18；对比说明 full",
  "补充": "多数规律本身可疑（羰基 → 首圈容量）"
 }
]

File: output/张力判定_313篇_2026-11-07/判定_v2.json
[
 {
  "候选编号": "TC01",
  "论文": "P112",
  "性能": "Li‖Cu CE",
  "涉及描述符": [
   "非氟醚氧（多数变差 75%；本篇 3/4 对相反，强）",
   "溶剂分子量（多数变好 68%；本篇 3/4 对相反，强）"
  ],
  "相反的对": [
   "PC00271 4 M LiTFSI DOL/DME 相对 1 M LiTFSI EC/DMC",
   "PC00272 1 M LiTFSI DOL/DME +0.5 M LiNO3 相对 1 M LiTFSI EC/DMC",
   "PC00273 4 M LiTFSI DOL/DME +0.5 M LiNO3 相对 1 M LiTFSI EC/DMC"
  ],
  "来源": "沿用 v1 TC01",
  "判定": "✅",
  "真假": "假张力",
  "原因": "三对都是醚类（DOL/DME）对碳酸酯（EC/DMC）参照：碳酸酯与锂高反应，CE 只有 91.6%（作者结论 K6）；同时改了主盐浓度（1→4 M）或加了 0.5 M LiNO₃（作者结论 K7：LiNO₃ 起关键作用）。“醚氧多 → CE 差”的多数规律来自醚类内部比较，不适用于醚对碳酸酯。",
  "归类": "参照很弱或很强；混了别的改动",
  "依据": "M0096、M0099、M0100；K6、K7；对比说明 N1",
  "补充": "描述符口径"
 },
 {
  "候选编号": "TC02",
  "论文": "P123",
  "性能": "Li‖Cu CE",
  "涉及描述符": [
   "Li⁺ 总浓度（多数变好 81%；本篇 1/2 对相反，强）",
   "主盐浓度（多数变好 79%；本篇 1/2 对相反，强）",
   "阴离子磺酰（每升）（多数变好 77%；本篇 1/2 对相反，强）"
  ],
  "相反的对": [
   "PC00313 1.6 M LiFSI/TMP-HFE (1:3) 相对 5.0 M LiFSI/TMP"
  ],
  "来源": "沿用 v1 TC02",
  "判定": "✅",
  "真假": "假张力",
  "原因": "局部高浓（1.6 M LiFSI/TMP 加 3 倍稀释剂）对 5.0 M 高浓：主盐每升浓度变低，但加入不配位的稀释剂后局部仍是高浓配位（作者 Raman，K02），每个 Li⁺ 的配位位点变少、稀释剂比例升高（两条强规则都预测变好）；5 M 高浓 CE 波动由润湿差、高黏度解释（K05）。另：99.1% 是 550 圈平均，结论段又写 550 圈后 91%（缺口），取值口径待核。",
  "归类": "混了别的改动",
  "依据": "M0086、M0087、M0098；K02、K05；缺口（550 圈 CE 口径）",
  "补充": "描述符口径"
 },
 {
  "候选编号": "TC03",
  "论文": "P131",
  "性能": "Li‖Cu CE",
  "涉及描述符": [
   "非氟醚氧（多数变差 75%；本篇 4/6 对相反，强）",
   "溶剂分子量（多数变好 68%；本篇 4/6 对相反，强）",
   "每个 Li⁺ 的配位位点（多数变差 80%；本篇 4/6 对相反，强）"
  ],
  "相反的对": [
   "PC00336 EL0 相对 C0",
   "PC00337 EL1 相对 C0",
   "PC00338 EL3 相对 C0",
   "PC00343 EL3 相对 EL1"
  ],
  "来源": "沿用 v1 TC03",
  "判定": "✅",
  "真假": "假张力",
  "原因": "前三对是醚类电解液（EL0/EL1/EL3，含 0.2 M LiNO₃、LiTFSI）对碳酸酯 LiPF6 参照（约 70%），参照很弱，且同时换了主盐、加了 LiNO₃。第 4 对 EL3 对 EL1（FEC 1→3）取的是约数（“97%”“95%”），原文说两者都到 97%、EL3 在 100 圈前保持 95% 且“更稳定、远高于其他”（M0024），作者结论是 EL3 更好，取值与方向有问题。",
  "归类": "参照很弱或很强；混了别的改动；归组或提取问题",
  "依据": "MP0022、M0023、M0024；K02、K21；对比说明 composition",
  "补充": "描述符口径"
 },
 {
  "候选编号": "TC04",
  "论文": "P165",
  "性能": "Li‖Cu CE",
  "涉及描述符": [
   "非氟醚氧（多数变差 75%；本篇 2/3 对相反，强）",
   "TPSA（多数变差 72%；本篇 2/3 对相反，强）"
  ],
  "相反的对": [
   "PC00475 E_DOL/DME_saturated Li2S4 相对 E_G2_0.50 M Li2S4",
   "PC00487 E_G2_0.50 M Li2S4 相对 E_DOL/DME"
  ],
  "来源": "沿用 v1 TC04",
  "判定": "✅",
  "真假": "假张力",
  "原因": "两对都同时改了多硫化物 Li₂S₄ 的量：DOL/DME 饱和 Li₂S₄（实际浓度未报告）对 G2+0.5 M Li₂S₄；G2+0.5 M Li₂S₄ 对不含 Li₂S₄ 的 DOL/DME。本篇单用 G2 时 CE 只有 47.1%，加 0.5 M Li₂S₄ 后升到 97.5%（S0042、SP03），多硫化物参与成膜是 CE 的主因（K27 转述）；Li₂S₄ 不在溶剂描述符里，程序看不到。",
  "归类": "混了别的改动",
  "依据": "S0042、S0044、SP03；K27；对比说明 CN1",
  "补充": ""
 },
 {
  "候选编号": "TC05",
  "论文": "P199",
  "性能": "Li‖Cu CE",
  "涉及描述符": [
   "TPSA（多数变差 72%；本篇 2/2 对相反，强）"
  ],
  "相反的对": [
   "PC00606 HFE-based 相对 ether-based",
   "PC00613 HFE-based 相对 ether-based"
  ],
  "来源": "沿用 v1 TC05",
  "判定": "✅",
  "真假": "假张力",
  "原因": "HFE 体系（FEC:DOL:TTE = 4:5:11）对 DOL/DME：羰基来自 FEC，但主要改动是加入大量 TTE 稀释剂、去掉 DME（含氟比例、稀释剂比例、配位位点等强规则都预测变好）；FEC 是成膜添加剂，与 EC/DMC 碳酸酯溶剂不同。另：参照值取自衰退后（250 圈后约 70%，M0183），倍数被放大，方向不受影响。",
  "归类": "混了别的改动",
  "依据": "M0182、M0183、M0185、M0186；K22；对比说明 CN",
  "补充": "描述符口径"
 },
 {
  "候选编号": "TC06",
  "论文": "P204",
  "性能": "Li‖Cu CE",
  "涉及描述符": [
   "非氟醚氧（多数变差 75%；本篇 2/2 对相反，强）"
  ],
  "相反的对": [
   "PC00622 carbonate 相对 DHCE",
   "PC00623 MDHCE 相对 carbonate"
  ],
  "来源": "沿用 v1 TC06",
  "判定": "✅",
  "真假": "假张力",
  "原因": "两对都是碳酸酯（1 M LiPF6 EC/DEC+FEC，CE 约 96%、约 100 圈失效，M0076）对局部高浓 DHCE/MDHCE：参照很弱；同时去掉了 TTE 稀释剂、换了主盐（含氟比例、α 氟化醚氧等强规则都预测碳酸酯更差）。11-06 旧判也指出本篇主角被标成参照。",
  "归类": "参照很弱或很强；混了别的改动",
  "依据": "M0076、M0078、M0080；K03、K04；对比说明 CN1",
  "补充": "描述符口径"
 },
 {
  "候选编号": "TC07",
  "论文": "P245",
  "性能": "Li‖Cu CE",
  "涉及描述符": [
   "非氟醚氧（多数变差 75%；本篇 1/1 对相反，强）",
   "α 氟化醚氧（多数变好 85%；本篇 1/1 对相反，强）",
   "溶剂 F 原子数（多数变好 77%；本篇 1/1 对相反，强）",
   "可旋转键数（多数变好 71%；本篇 1/1 对相反，强）",
   "溶剂分子量（多数变好 68%；本篇 1/1 对相反，强）",
   "含氟溶剂比例（多数变好 81%；本篇 1/1 对相反，强）"
  ],
  "相反的对": [
   "PC00855 DMCE-1.0 m 相对 MCE/LLTE"
  ],
  "来源": "沿用 v1 TC07",
  "判定": "🔶",
  "真假": "待定",
  "原因": "DMCE-1.0 m（TTE 18 份）对 MCE（无 TTE）：一是取值点不同，97% 是第 350 圈“迅速衰减”后的值（M0052），参照 99.3% 未写圈数（M0049）；二是作者结论 ME05：过度稀释、盐浓度低时锂盐易耗尽，适量 TTE 才有利（ME04、ME08）。说明“稀释剂越多越好”有适用边界，不是方向相反。",
  "归类": "归组或提取问题；真实机制差异",
  "依据": "M0049、M0052；ME04、ME05、ME08；对比说明 N01",
  "补充": "剂量过头"
 },
 {
  "候选编号": "TC08",
  "论文": "P288",
  "性能": "Li‖Cu CE",
  "涉及描述符": [
   "可旋转键数（多数变好 71%；本篇 2/4 对相反，强）"
  ],
  "相反的对": [
   "PC01032 2 M LiFSI G2 相对 2 M LiFSI DME",
   "PC01074 2 M LiFSI G2 相对 2 M LiFSI DME"
  ],
  "来源": "沿用 v1 TC08",
  "判定": "✅",
  "真假": "假张力",
  "原因": "2 M LiFSI G2 对 DME（23 °C 96.7 vs 98.9，50 °C 87.1 vs 91.3，M0076）：G2 可旋转键更多，但同时醚氧更多、每个 Li⁺ 的配位位点更多（强规则 80% 预测变差），作者转述多齿醚螯合使 Li⁺—溶剂结合更强（K2）。可旋转键的多数规律主要来自加长链含氟稀释剂，换成多齿醚不适用。",
  "归类": "混了别的改动",
  "依据": "M0076；K2；对比说明 N1",
  "补充": "描述符口径；其他强规则能解释"
 },
 {
  "候选编号": "TC09",
  "论文": "P288",
  "性能": "Li‖Cu CE",
  "涉及描述符": [
   "溶剂分子量（多数变好 68%；本篇 4/6 对相反，强）"
  ],
  "相反的对": [
   "PC01020 2 M LiFSI G2 相对 2 M LiFSI DBE",
   "PC01032 2 M LiFSI G2 相对 2 M LiFSI DME",
   "PC01066 2 M LiFSI G2 相对 2 M LiFSI DBE",
   "PC01074 2 M LiFSI G2 相对 2 M LiFSI DME"
  ],
  "来源": "沿用 v1 TC09",
  "判定": "✅",
  "真假": "假张力",
  "原因": "2 M LiFSI G2 对 DBE、对 DME（23 °C 与 50 °C）：G2 分子量更高，但配位位点、醚氧更多（强规则预测变差）；本篇主角 DBE 是每分子只有 1 个醚氧的弱溶剂化溶剂（M0076，K1）。原因同上一条。",
  "归类": "混了别的改动",
  "依据": "M0076；K1、K2；对比说明 N1",
  "补充": "描述符口径；其他强规则能解释"
 },
 {
  "候选编号": "TC10",
  "论文": "P314",
  "性能": "Li‖Cu CE",
  "涉及描述符": [
   "溶剂分子量（多数变好 68%；本篇 2/2 对相反，强）"
  ],
  "相反的对": [
   "PC01172 1 M LiFSI BME 相对 1 M LiFSI DME",
   "PC01173 2 M LiFSI BME 相对 1 M LiFSI DME"
  ],
  "来源": "沿用 v1 TC11",
  "判定": "✅",
  "真假": "假张力",
  "原因": "1/2 M LiFSI 单醚 MBE 对 1 M LiFSI DME（CE 98.5、99.1 vs 96.8，M0215–M0217）：分子量只低约 2%，但每分子醚氧少、每个 Li⁺ 的配位位点变少（强规则 80% 预测变好）；作者结论：BME 中锂沉积更致密（K22）。第 2 对还把盐浓度提到 2 M。",
  "归类": "混了别的改动",
  "依据": "M0215、M0216、M0217；K22；对比说明 N1",
  "补充": "其他强规则能解释"
 },
 {
  "候选编号": "TC11",
  "论文": "P369",
  "性能": "Li‖Cu CE",
  "涉及描述符": [
   "可旋转键数（多数变好 71%；本篇 1/1 对相反，强）"
  ],
  "相反的对": [
   "PC01441 1.5 M LiFSI DMMS 相对 1.5 M LiFSI DME"
  ],
  "来源": "沿用 v1 TC12",
  "判定": "✅",
  "真假": "假张力",
  "原因": "1.5 M LiFSI DMMS 对 DME（99.6 vs 98.3，M0091）：描述符把 DMMS（二甲氧基二甲基硅烷）的 Si–O–C 氧算成 0 个醚氧、整个溶剂算成稀释剂，配位位点和“稀释剂比例”都失真；结果方向本身符合“弱溶剂化 → CE 高”（作者归于阴离子衍生 SEI，K20）。可旋转键的多数规律来自含氟稀释剂，不适用。",
  "归类": "归组或提取问题",
  "依据": "M0090、M0091；K20；对比说明 N1",
  "补充": "描述符计算问题（硅氧烷 O 未计为配位位点）"
 },
 {
  "候选编号": "TC12",
  "论文": "P371",
  "性能": "Li‖Cu CE",
  "涉及描述符": [
   "TPSA（多数变差 72%；本篇 5/6 对相反，强）"
  ],
  "相反的对": [
   "PC01442 DD电解液 相对 DEE电解液",
   "PC01450 F4DEE电解液 相对 DEE电解液",
   "PC01451 DEE电解液 相对 F4DMB电解液",
   "PC01452 F5DEE电解液 相对 DEE电解液",
   "PC01453 DEE电解液 相对 F6DEE电解液"
  ],
  "来源": "沿用 v1 TC13",
  "判定": "✅",
  "真假": "假张力",
  "原因": "五对都是本篇氟化 DEE 系列对 DEE 或 DOL/DME（CE 趋势 F3DEE < DEE < DD < F6DEE < F4DEE ≈ F4DMB ≈ F5DEE，M0160，重复测量取均值，M0212）：氟化醚更好，符合含氟、α 氟化醚氧等强规则；与 TPSA 规律相反只是因为这些分子 TPSA 同时变化。DD 对 DEE 一对见下一条。",
  "归类": "混了别的改动",
  "依据": "M0160、M0212；对比说明 CN",
  "补充": "其他强规则能解释"
 },
 {
  "候选编号": "TC13",
  "论文": "P371",
  "性能": "Li‖Cu CE",
  "涉及描述符": [
   "每个 Li⁺ 的配位位点（多数变差 80%；本篇 1/1 对相反，强）",
   "Li⁺ 总浓度（多数变好 81%；本篇 1/2 对相反，弱）"
  ],
  "相反的对": [
   "PC01442 DD电解液 相对 DEE电解液"
  ],
  "来源": "沿用 v1 TC14",
  "判定": "🔶",
  "真假": "待定",
  "原因": "DD（1 M LiTFSI DOL/DME）对 DEE（1.2 M LiTFSI 单溶剂）：DD 配位位点更多、Li⁺ 更少，按强规则应更差，实测略好（96.93 vs 95.43，损失 3.1% vs 4.6%，M0160）。可能原因：DOL:DME 比例未报告（配位位点按默认比例算）、DOL 环醚成膜（溶剂环数无多数规律），作者未解释 DEE 为何低于 DD。差别小，暂不判真张力。",
  "归类": "归组或提取问题",
  "依据": "M0160、M0212；对比说明 CN（DOL/DME 比例未报告）",
  "补充": "差异小"
 },
 {
  "候选编号": "TC14",
  "论文": "P381",
  "性能": "Li‖Cu CE",
  "涉及描述符": [
   "非氟醚氧（多数变差 75%；本篇 1/3 对相反，弱）",
   "α 氟化醚氧（多数变好 85%；本篇 1/2 对相反，强）",
   "溶剂 F 原子数（多数变好 77%；本篇 1/2 对相反，强）",
   "溶剂分子量（多数变好 68%；本篇 1/3 对相反，弱）",
   "含氟溶剂比例（多数变好 81%；本篇 1/2 对相反，强）"
  ],
  "相反的对": [
   "PC01586 TD 相对 TT"
  ],
  "来源": "沿用 v1 TC15",
  "判定": "✅",
  "真假": "真张力候选",
  "原因": "TD（LiFSI/TEP/DBE，不含氟稀释剂）对 TT（LiFSI/TEP/TTE，含氟稀释剂）：去掉氟后 Li CE 反而更高（99.4 vs 98.8，第 20 圈起算，M0863、M0136）。作者给出机制并有表征：DBE 比 TTE 还原更稳定，氟化降低 LUMO（K003）；TT 还原稳定性差导致全电池衰减更快（K007）。与“含氟比例高、α 氟化醚氧多 → CE 好”的多数规律相反，原因是机制差异而不是比较方式。注意 TEP 用量和电解液质量/体积也不同（对比说明 N2、N3）。",
  "归类": "真实机制差异",
  "依据": "M0136、M0863；K003、K007；对比说明 N1–N3",
  "补充": "领域问题线索：稀释剂是否需要氟化（还原稳定性 vs 成膜）"
 },
 {
  "候选编号": "TC15",
  "论文": "P381",
  "性能": "Li‖Cu CE",
  "涉及描述符": [
   "TPSA（多数变差 72%；本篇 2/2 对相反，强）"
  ],
  "相反的对": [
   "PC01587 2D4 相对 TD",
   "PC01588 2D4 相对 TT"
  ],
  "来源": "沿用 v1 TC16",
  "判定": "🔶",
  "真假": "待定",
  "原因": "2D4（LiFSI/DBE，不含 TEP）对 TD、对 TT：CE 98.7 vs 99.4、98.7 vs 98.8（第 20 圈起算，M0863）。去掉强溶剂化的 TEP 后 TPSA 变低，按多数应更好，实测略差；但差别很小（对 TT 只差 0.1 个百分点），CE 接近 100% 时损失比把小差别放大；作者把 2D4 当弱溶剂化对照，未单独解释其 CE。",
  "归类": "差异小于噪声",
  "依据": "M0136、M0863；对比说明 N1",
  "补充": "差异小；CE 近 100% 时损失比放大"
 },
 {
  "候选编号": "TC16",
  "论文": "P384",
  "性能": "Li‖Cu CE",
  "涉及描述符": [
   "非氟醚氧（多数变差 75%；本篇 1/2 对相反，强）",
   "α 氟化醚氧（多数变好 85%；本篇 1/2 对相反，强）",
   "溶剂 F 原子数（多数变好 77%；本篇 1/2 对相反，强）",
   "可旋转键数（多数变好 71%；本篇 1/2 对相反，强）",
   "溶剂分子量（多数变好 68%；本篇 1/2 对相反，强）",
   "含氟溶剂比例（多数变好 81%；本篇 1/2 对相反，强）",
   "每个 Li⁺ 的配位位点（多数变差 80%；本篇 1/2 对相反，强）",
   "稀释剂摩尔比例（多数变好 96%；本篇 1/2 对相反，强）",
   "Li⁺ 总浓度（多数变好 81%；本篇 1/2 对相反，强）",
   "主盐浓度（多数变好 79%；本篇 1/2 对相反，强）",
   "阴离子磺酰（每升）（多数变好 77%；本篇 1/2 对相反，强）"
  ],
  "相反的对": [
   "PC01592 SSE_REF 相对 DME/DOL"
  ],
  "来源": "沿用 v1 TC17",
  "判定": "✅",
  "真假": "假张力",
  "原因": "SSE_REF（2.5 M LiTFSI 砜/TTE）对 DME/DOL（0.5 M LiTFSI＋0.5 M LiNO₃）：只用 LiTFSI 的砜类局部高浓与锂不兼容（58.1%，M0128），部分换成 LiFSI 后成膜问题解决（M0129，MC03）；参照还含 0.5 M LiNO₃（LiNO₃ 强规则预测参照更好）。砜类溶剂没有多数规律可用。",
  "归类": "混了别的改动",
  "依据": "M0128、M0129、M0130；MC03；对比说明 N1、N2",
  "补充": ""
 },
 {
  "候选编号": "TC17",
  "论文": "P388",
  "性能": "Li‖Cu CE",
  "涉及描述符": [
   "可旋转键数（多数变好 71%；本篇 6/6 对相反，强）",
   "TPSA（多数变差 72%；本篇 6/6 对相反，强）"
  ],
  "相反的对": [
   "PC01675 1 M LiFSI MA（无FEC对照） 相对 1 M LiFSI MP/FEC",
   "PC01676 1 M LiFSI MTFP（无FEC对照） 相对 1 M LiFSI MP/FEC",
   "PC01688 1 M LiFSI MA（无FEC对照） 相对 1 M LiFSI MA/FEC",
   "PC01689 1 M LiFSI MTFP（无FEC对照） 相对 1 M LiFSI MA/FEC",
   "PC01700 1 M LiFSI MA（无FEC对照） 相对 1 M LiFSI MTFP/FEC",
   "PC01701 1 M LiFSI MTFP（无FEC对照） 相对 1 M LiFSI MTFP/FEC"
  ],
  "来源": "沿用 v1 TC18",
  "判定": "✅",
  "真假": "假张力",
  "原因": "无 FEC 的单溶剂羧酸酯（MA 11.9%、MTFP 82.8%、MP <10%，SP001）对含 10 vol% FEC 的体系（96.9–99.3%）：差别来自有没有 FEC，作者结论 FEC 优先还原形成富 LiF 的 SEI（K05）；去掉 FEC 时含氟比例变为 0（强规则预测变差）。",
  "归类": "混了别的改动",
  "依据": "M0126、SP001、M0067；K05；对比说明 CMP_FEC",
  "补充": ""
 },
 {
  "候选编号": "TC18",
  "论文": "P510",
  "性能": "Li‖Cu CE",
  "涉及描述符": [
   "可旋转键数（多数变好 71%；本篇 4/4 对相反，强）",
   "溶剂分子量（多数变好 68%；本篇 4/4 对相反，强）"
  ],
  "相反的对": [
   "PC01818 DnH40LiTFSI 相对 DDLiTFSI",
   "PC01822 DDLiTFSI (2 M) 相对 DnH40LiTFSI",
   "PC01830 DnH40LiTFSI 相对 DDLiTFSI",
   "PC01831 DDLiTFSI (2 M) 相对 DnH40LiTFSI"
  ],
  "来源": "沿用 v1 TC19",
  "判定": "✅",
  "真假": "假张力",
  "原因": "DnH40（2.33 M LiTFSI DOL/正己烷）对 DD（1 M、2 M LiTFSI DOL/DME）：参照 DD 在 20–50 圈后短路，CE 25%、6.25%、63.5%、12.5% 是短路后的值（M0147、M0148），倍数无意义；同时提高了盐浓度、加入不配位的正己烷（配位位点、稀释剂、盐浓度等强规则都预测变好）。可旋转键、分子量的规律来自含氟稀释剂，不适用于正己烷。",
  "归类": "参照很弱或很强；混了别的改动",
  "依据": "M0147、M0148、M0153；MsolventReact；对比说明 CN、CN2",
  "补充": "描述符口径"
 },
 {
  "候选编号": "TC19",
  "论文": "P013",
  "性能": "每圈衰减率",
  "涉及描述符": [
   "可旋转键数（多数变好 72%；本篇 1/1 对相反，强）"
  ],
  "相反的对": [
   "PC00005 [Li(G4)][TFSA]/4HFE 相对 [Li(G4)][TFSA] / IOC50(PFA)/S"
  ],
  "来源": "沿用 v1 TC20",
  "判定": "✅",
  "真假": "假张力",
  "原因": "[Li(G4)][TFSA] 加 4 倍 HFE 稀释对未稀释：50 圈保持率 73.8% vs 61.6%（M0140），稀释后更好；可旋转键数因 G4 被稀释而变少，按多数“应变差”，但含氟、α 氟化醚氧等强规则（90–94%）预测变好，作者结论是 HFE 降低多硫化物溶解、抑制穿梭（K6）。另：两两比较表里该对的值 0.524/0.768 是每圈衰减率（%/圈），指标名却写“容量保持率”，显示待改。",
  "归类": "混了别的改动",
  "依据": "M0140；K6、K7；对比说明 N1",
  "补充": "其他强规则能解释；显示问题（值为每圈衰减率）"
 },
 {
  "候选编号": "TC20",
  "论文": "P034",
  "性能": "每圈衰减率",
  "涉及描述符": [
   "可旋转键数（多数变好 72%；本篇 2/3 对相反，强）"
  ],
  "相反的对": [
   "PC00037 50 vol% DMDS, 0.1 M LiNO3 相对 conventional, 0.1 M LiNO3",
   "PC00050 50 vol% DMDS, 0.1 M LiNO3 相对 conventional, 0.1 M LiNO3"
  ],
  "来源": "沿用 v1 TC21",
  "判定": "✅",
  "真假": "假张力",
  "原因": "50 vol% DMDS（0.1 M LiNO₃）对常规醚液：DMDS 组 50 圈后容量更高、衰减更慢（M0085）；DMDS 本身参与反应、贡献容量（对比说明 low，Mec_contribution），保持率不只反映电解液稳定性。醚氧、环数、稀释剂比例等强规则（79–80%）都预测变好，可旋转键的规律不适用。第 2 对两边正极碳骨架不同（对比说明 carbon），不是同条件。",
  "归类": "混了别的改动",
  "依据": "M0085、M0090、M0094；Mec_contribution、Mec_low；对比说明 low、carbon",
  "补充": "其他强规则能解释"
 },
 {
  "候选编号": "TC21",
  "论文": "P060",
  "性能": "每圈衰减率",
  "涉及描述符": [
   "非氟醚氧（多数变差 79%；本篇 3/3 对相反，强）",
   "可旋转键数（多数变好 72%；本篇 3/3 对相反，强）",
   "TPSA（多数变差 72%；本篇 3/3 对相反，强）",
   "溶剂分子量（多数变好 79%；本篇 3/3 对相反，强）",
   "溶剂环数（多数变差 79%；本篇 3/3 对相反，强）",
   "稀释剂摩尔比例（多数变好 80%；本篇 3/3 对相反，强）",
   "LiNO₃ 浓度（多数变好 69%；本篇 3/3 对相反，强；相反的对里有被动）"
  ],
  "相反的对": [
   "PC00179 50% DMTS Li–S电解液 相对 25% DMTS Li–S电解液",
   "PC00180 25% DMTS Li–S电解液 相对 5% DMTS Li–S电解液",
   "PC00181 50% DMTS Li–S电解液 相对 5% DMTS Li–S电解液"
  ],
  "来源": "沿用 v1 TC22",
  "判定": "✅",
  "真假": "假张力",
  "原因": "DMTS 5→25→50 vol%：100 圈保持率 25% 组 43%、50% 组 0.4%（M0054、M0055），越多越差。描述符按结构把 DMTS（无氧、S–S–S）算成“稀释剂”，但它是会与锂反应的活性有机多硫化物：作者结论低含量（5–10%）有利（K17），高含量形成绝缘钝化层、腐蚀锂（K18、K27）。与“稀释剂越多越好”相反是归类造成的；另：加 DMTS 后 LiNO₃、盐最终浓度未报告（CN1，被动变化）。",
  "归类": "归组或提取问题；真实机制差异",
  "依据": "M0052–M0055、M0064；K17、K18、K27；对比说明 CN1",
  "补充": "描述符口径（活性有机多硫化物算成稀释剂）；剂量过头"
 },
 {
  "候选编号": "TC22",
  "论文": "P108",
  "性能": "每圈衰减率",
  "涉及描述符": [
   "可旋转键数（多数变好 72%；本篇 1/1 对相反，强）",
   "TPSA（多数变差 72%；本篇 1/1 对相反，强）"
  ],
  "相反的对": [
   "PC00263 醚液—非晶态正极实验 相对 碳酸酯液—非晶态正极实验"
  ],
  "来源": "沿用 v1 TC23",
  "判定": "✅",
  "真假": "真张力候选",
  "原因": "非晶 S/C 正极：碳酸酯（1 M LiPF6 EC/DMC）20 圈保持率 94.8%/92.8%，醚液 72.7%/66.4%（M0114），碳酸酯更好。按描述符看，醚氧多、环数多 → 衰减差（79%）这两条强规则已能解释，与 TPSA、可旋转键相反只是表面；真正的张力是“碳酸酯在锂硫中通常不可用”与本篇结果相反，由正极类型决定（同篇晶态/非晶态对照，对比说明 N_CATHODE）。作者解释：高电流下醚液界面活化能更高（M13）；“限域硫在碳酸酯中走固-固转化”是 11-06 本课题推断，不是作者原句。只有 20 圈、倍率测试。",
  "归类": "真实机制差异",
  "依据": "M0114；M12、M13；对比说明 N_EC、N_CATHODE",
  "补充": "条件依赖（正极类型）；描述符层面可由醚氧规则解释"
 },
 {
  "候选编号": "TC23",
  "论文": "P111",
  "性能": "每圈衰减率",
  "涉及描述符": [
   "LiNO₃ 浓度（多数变好 69%；本篇 2/3 对相反，强）"
  ],
  "相反的对": [
   "PC00265 C-1.0 相对 C-0.1",
   "PC00266 C-1.0 相对 C-0.5"
  ],
  "来源": "沿用 v1 TC24",
  "判定": "🔶",
  "真假": "真张力候选",
  "原因": "PYR14TFSI/DOL/DME 中 LiNO₃ 0.1、0.5、1.0 M：1000 圈后容量 293、436、262 mAh/g（M0060），0.5 M 最好、1.0 M 最差，呈火山型。作者明确指出这与“LiNO₃ 持续被消耗、浓度越高寿命越长”的通常预期相反，通常解释不能独自说明本文结果（H02）；作者把高 CE 归于 LiNO₃ 促进 GO 共轭结构保留（H15），未给出 1.0 M 变差的机制。离子液体体系、GO 正极，特殊条件。1.0 对 0.1 M 每圈衰减率只差 1.13 倍。",
  "归类": "真实机制差异",
  "依据": "M0060；H01、H02、H15；对比说明 CN1",
  "补充": "剂量过头；作者自述与通常预期相反"
 },
 {
  "候选编号": "TC24",
  "论文": "P115",
  "性能": "每圈衰减率",
  "涉及描述符": [
   "LiNO₃ 浓度（多数变好 69%；本篇 1/2 对相反，强）"
  ],
  "相反的对": [
   "PC00283 2.0 wt% LiNO3 electrolyte 相对 2.0 wt% ZrO(NO3)2 electrolyte"
  ],
  "来源": "沿用 v1 TC25",
  "判定": "✅",
  "真假": "假张力",
  "原因": "2 wt% LiNO₃ 对 2 wt% ZrO(NO₃)₂（本篇主角）：参照也含硝酸根，且能在界面捕获多硫化物（K14、K16），280 圈后 829.8 vs 577.6 mAh/g（MC0140、MC0184）。“LiNO₃ 从无到有”其实是硝酸根换了来源；描述符只把 LiNO₃ 算作硝酸盐。",
  "归类": "参照很弱或很强",
  "依据": "MC0139、MC0140、MC0142、M0144、MC0184；K13、K14、K16；对比说明 N01",
  "补充": "描述符口径（硝酸根只计 LiNO₃）"
 },
 {
  "候选编号": "TC25",
  "论文": "P199",
  "性能": "每圈衰减率",
  "涉及描述符": [
   "TPSA（多数变差 72%；本篇 1/1 对相反，强）",
   "溶剂环数（多数变差 79%；本篇 1/1 对相反，强）"
  ],
  "相反的对": [
   "PC00616 HFE-based 相对 ether-based"
  ],
  "来源": "沿用 v1 TC26",
  "判定": "✅",
  "真假": "假张力",
  "原因": "HFE 体系（FEC:DOL:TTE）对 DOL/DME：100 圈后 949 vs 470 mAh/g（M0164、M0168），衰减更慢。环数（DOL 份数增加）、TPSA（FEC）升高按多数应变差，但含氟、α 氟化醚氧强规则（90–94%）预测变好；作者结论：醚液多硫化物溶解穿梭导致衰减（K03、K15），HFE 抑制溶解（K16）。同 TC05。",
  "归类": "混了别的改动",
  "依据": "M0164、M0168；K03、K15、K16；对比说明 CN",
  "补充": "其他强规则能解释"
 },
 {
  "候选编号": "TC26",
  "论文": "P212",
  "性能": "每圈衰减率",
  "涉及描述符": [
   "可旋转键数（多数变好 72%；本篇 2/2 对相反，强）",
   "溶剂分子量（多数变好 79%；本篇 2/2 对相反，强）"
  ],
  "相反的对": [
   "PC00671 DEGDME_HCE 相对 TREGDME_HCE",
   "PC00678 DEGDME_HCE 相对 TREGDME_HCE"
  ],
  "来源": "沿用 v1 TC27",
  "判定": "✅",
  "真假": "假张力",
  "原因": "DEGDME 高浓（1.5 mol/kg LiTFSI＋1.5 LiNO₃）对 TREGDME 高浓（各 2 mol/kg）：25、35 °C 下 DEGDME 都衰减更慢（M0050）。分子更短、可旋转键更少按多数应变差，但醚氧少、TPSA 低（强规则）预测变好；同时盐浓度降低。作者解释：更长醚链＋更高盐浓度使黏度更高、硫反应动力学受阻（ME04、ME05、ME07）。",
  "归类": "混了别的改动",
  "依据": "M0050；ME04、ME05、ME07；对比说明 CN01",
  "补充": "其他强规则能解释"
 },
 {
  "候选编号": "TC27",
  "论文": "P303",
  "性能": "每圈衰减率",
  "涉及描述符": [
   "TPSA（多数变差 72%；本篇 1/1 对相反，强）",
   "溶剂环数（多数变差 79%；本篇 1/1 对相反，强）"
  ],
  "相反的对": [
   "PC01136 DEE-based electrolyte 相对 TFEE-based electrolyte"
  ],
  "来源": "沿用 v1 TC28",
  "判定": "✅",
  "真假": "假张力",
  "原因": "DOL:DEE 对 DOL:TFEE：DEE 组 100 圈保持约 20%、CE 约 70%，TFEE 组保持约 64%、CE 约 95%（M0113、M0114）。DEE 一侧环数、TPSA 较低按多数应更好，但它去掉了全部氟（含氟、α 氟化醚氧、稀释剂强规则 80–94% 预测变差）；作者结论 TFEE 弱溶剂化抑制多硫化物溶解与穿梭（K8）。",
  "归类": "混了别的改动",
  "依据": "M0113、M0114；K8",
  "补充": "其他强规则能解释"
 },
 {
  "候选编号": "TC28",
  "论文": "P311",
  "性能": "每圈衰减率",
  "涉及描述符": [
   "非氟醚氧（多数变差 79%；本篇 1/1 对相反，强）",
   "TPSA（多数变差 72%；本篇 1/1 对相反，强）"
  ],
  "相反的对": [
   "PC01152 DOL/DME / 含LiNO3电解液 相对 TO/DME / 含LiNO3电解液"
  ],
  "来源": "沿用 v1 TC29",
  "判定": "✅",
  "真假": "假张力",
  "原因": "DOL/DME 对 TO（三聚甲醛）/DME（本篇新电解液）：75 圈平均每圈衰减 0.28% vs 0.03%（M0159）。TO 的缩醛氧被计为醚氧，所以 TO/DME 醚氧更多、按多数应更差；但 TO 的作用是与锂反应聚合成膜、增强 SEI 机械稳定性（K6 推测、K7、K8），不是溶剂化强弱。另外 DOL:DME 比例和 LiNO₃ 用量都未报告（CN、缺口）。",
  "归类": "归组或提取问题",
  "依据": "M0159；K6、K7、K8；对比说明 CN",
  "补充": "描述符口径（反应成膜溶剂）"
 },
 {
  "候选编号": "TC29",
  "论文": "P350",
  "性能": "每圈衰减率",
  "涉及描述符": [
   "可旋转键数（多数变好 72%；本篇 2/3 对相反，强）",
   "溶剂分子量（多数变好 79%；本篇 2/3 对相反，强）"
  ],
  "相反的对": [
   "PC01374 T5FDLiTFSI-FSI 相对 TDLiTFSI",
   "PC01375 T5FDLiFSI 相对 TDLiTFSI"
  ],
  "来源": "沿用 v1 TC30",
  "判定": "✅",
  "真假": "假张力",
  "原因": "T5FD 加 F4EO2 且同时把主盐换成 LiTFSI-LiFSI 或 LiFSI，对 TDLiTFSI：20 圈后 692、576 vs 691 mAh/g（M0093），衰减更快。只加 F4EO2（T5FDLiTFSI，1222）是变好；变差来自换主盐，作者结论 TFSI 比 FSI 更稳定（K10、K11）。11-06 旧判同。只有 20 圈。",
  "归类": "混了别的改动",
  "依据": "M0093；K8、K10、K11；对比说明 N1",
  "补充": ""
 },
 {
  "候选编号": "TC30",
  "论文": "P371",
  "性能": "每圈衰减率",
  "涉及描述符": [
   "LiNO₃ 浓度（多数变好 69%；本篇 1/1 对相反，强）"
  ],
  "相反的对": [
   "PC01470 F4DMB电解液 相对 DDN电解液"
  ],
  "来源": "沿用 v1 TC31",
  "判定": "✅",
  "真假": "假张力",
  "原因": "F4DMB（1.2 M LiTFSI，无 LiNO₃）对 DDN（1 M LiTFSI DOL/DME＋1 wt% LiNO₃）：贫液 63% S 电池 50 圈保持 92.9% vs 75.3%（M0200）。LiNO₃ 从有到无按多数应变差，但同时把溶剂换成了多硫化物溶解度低一个数量级的氟化醚（含氟强规则 90% 预测变好），作者结论 DDN 高度溶解多硫化物导致穿梭（K16）。说明低溶解度氟化醚能替代 LiNO₃ 的作用，不说明 LiNO₃ 无效。",
  "归类": "混了别的改动",
  "依据": "M0200；K01、K16；对比说明 CN",
  "补充": ""
 },
 {
  "候选编号": "TC31",
  "论文": "P377",
  "性能": "每圈衰减率",
  "涉及描述符": [
   "非氟醚氧（多数变差 79%；本篇 2/2 对相反，强）",
   "TPSA（多数变差 72%；本篇 2/2 对相反，强）"
  ],
  "相反的对": [
   "PC01501 O-SEI / TXA 无LiNO3 Li–S电池及五圈表征 相对 R-SEI / DOL 无LiNO3 Li–S电池及五圈表征",
   "PC01510 R-SEI / DOL 含LiNO3 Li–S full cells；用量未报告 相对 O-SEI / TXA 含LiNO3 Li–S full cells；用量未报告"
  ],
  "来源": "沿用 v1 TC32",
  "判定": "✅",
  "真假": "假张力",
  "原因": "TXA（三聚甲醛）/DME/HFE 对 DOL/DME/HFE：两边都不加 LiNO₃ 时 10 圈保持 81% vs 68%（M0116）；含 LiNO₃ 全电池寿命 300 vs 130 圈（M0133、M0134）。TXA 的缩醛氧被计为醚氧，按多数应更差；作者设计是 TXA 每分子三个缩醛、更易分解成富有机 SEI（ME03 设计预期、ME10、ME14），是成膜而不是溶剂化。第 2 对两边圈数不同（130 vs 300，按 50% 保持率的寿命），LiNO₃ 用量未报告。同 TC29。",
  "归类": "归组或提取问题；跨测试条件不同",
  "依据": "M0116、M0133、M0134；ME01–ME03、ME10、ME14；对比说明 CN1",
  "补充": "描述符口径（反应成膜溶剂）"
 },
 {
  "候选编号": "TC32",
  "论文": "P389",
  "性能": "每圈衰减率",
  "涉及描述符": [
   "LiNO₃ 浓度（多数变好 69%；本篇 2/2 对相反，强；相反的对里有被动）"
  ],
  "相反的对": [
   "PC01784 HME-EPSE 相对 DOL/DME",
   "PC01785 HME-EPSE 相对 DOL/DME"
  ],
  "来源": "沿用 v1 TC33",
  "判定": "✅",
  "真假": "假张力",
  "原因": "HME-EPSE（DOL:DME:HME = 37.5:37.5:25，2 wt% LiNO₃）对 DOL/DME（2 wt% LiNO₃）：LiNO₃ 都是 2 wt%，加 HME 后每升 LiNO₃ 被冲淡（全是被动）；真正的改动是加 HME（醚氧、环数、TPSA 等强规则预测变好）。参照 DOL/DME 第 65 圈过充后迅速衰减（M0141，H8）。",
  "归类": "混了别的改动",
  "依据": "M0141、M0142、M0146；H8、H9",
  "补充": "被动变化"
 },
 {
  "候选编号": "TC33",
  "论文": "P510",
  "性能": "每圈衰减率",
  "涉及描述符": [
   "可旋转键数（多数变好 72%；本篇 4/6 对相反，强）",
   "溶剂环数（多数变差 79%；本篇 4/5 对相反，强）"
  ],
  "相反的对": [
   "PC01832 DcH40LiTFSI 相对 DDLiTFSI",
   "PC01833 DDMB40LiTFSI 相对 DcH40LiTFSI",
   "PC01835 DDMB40LiTFSI 相对 DDLiTFSI",
   "PC01836 DnH40LiTFSI 相对 DDLiTFSI"
  ],
  "来源": "沿用 v1 TC34",
  "判定": "✅",
  "真假": "假张力",
  "原因": "DOL＋40 vol% 环己烷/DMB/正己烷（饱和盐 1.33–2.33 M）对 DD（1 M LiTFSI DOL/DME，无 LiNO₃）：25 圈损失 17–32% vs 54%（M0074）。参照无 LiNO₃、多硫化物穿梭严重（Mshuttle）；同时盐浓度升高。环己烷的环不配位，“环数多 → 衰减差”的规律来自醚环（DOL 等），不适用；稀释剂、醚氧强规则预测变好。第 2 对 DMB 对环己烷同时盐浓度 1.97→1.33 M。",
  "归类": "参照很弱或很强；混了别的改动",
  "依据": "M0074；Mshuttle、Mcluster；对比说明 CN",
  "补充": "描述符口径"
 },
 {
  "候选编号": "TC34",
  "论文": "P510",
  "性能": "每圈衰减率",
  "涉及描述符": [
   "溶剂分子量（多数变好 79%；本篇 3/3 对相反，强）"
  ],
  "相反的对": [
   "PC01832 DcH40LiTFSI 相对 DDLiTFSI",
   "PC01835 DDMB40LiTFSI 相对 DDLiTFSI",
   "PC01836 DnH40LiTFSI 相对 DDLiTFSI"
  ],
  "来源": "沿用 v1 TC35",
  "判定": "✅",
  "真假": "假张力",
  "原因": "同上一条的三对（烃稀释 DOL 对 DD）：分子量变低按多数应变差，但烃是不配位的稀释剂；参照无 LiNO₃ 穿梭严重，盐浓度同时升高（M0074，Mshuttle）。",
  "归类": "参照很弱或很强；混了别的改动",
  "依据": "M0074；Mshuttle；对比说明 CN",
  "补充": "描述符口径"
 },
 {
  "候选编号": "TC35",
  "论文": "P015",
  "性能": "首圈容量",
  "涉及描述符": [
   "稀释剂摩尔比例（多数变好 69%；本篇 1/1 对相反，强）",
   "LiNO₃ 浓度（多数变好 72%；本篇 1/1 对相反，强；相反的对里有被动）"
  ],
  "相反的对": [
   "PC00012 40 wt% CS2 相对 basic"
  ],
  "来源": "沿用 v1 TC36",
  "判定": "✅",
  "真假": "假张力",
  "原因": "40 wt% CS₂ 对基础液（都是 2 wt% LiNO₃）：每升 LiNO₃ 因加 CS₂ 被改变（全是被动）；真正的改动是加 CS₂。首圈 632 vs 962 mAh/g（M0073、M0074），作者结论：初期 CS₂ 溶解正极元素硫使其失活，降低首圈容量（MEC12），之后与多硫化物反应逐渐耗尽（MEC18）。",
  "归类": "混了别的改动",
  "依据": "M0073、M0074；MEC1、MEC12、MEC18；对比说明 CN",
  "补充": "被动变化"
 },
 {
  "候选编号": "TC36",
  "论文": "P052",
  "性能": "首圈容量",
  "涉及描述符": [
   "稀释剂摩尔比例（多数变好 69%；本篇 1/1 对相反，强）"
  ],
  "相反的对": [
   "PC00172 DOL/TFEE 5/5 相对 DOL/TFEE 8/2"
  ],
  "来源": "v2 新读",
  "判定": "✅",
  "真假": "假张力",
  "原因": "DOL/TFEE 5:5 对 8:2（都是 1 M LiTFSI）：TFEE 从 20% 增到 50%，首圈 1453→1234 mAh/g（M0067、M0077），符合已知“溶剂化变弱 → 初始容量降低、穿梭被抑制”。它反对的 v2 新规律“稀释剂比例高 → 首圈容量高”（22:10）靠 DMDS、DMTS 等有机多硫化物撑起：去掉含特殊组分的对后只剩 6:8、没有共识；这些溶剂按结构算稀释剂，自身还贡献容量。",
  "归类": "归组或提取问题",
  "依据": "M0067、M0077；M05、M07；对比说明 Ngradient",
  "补充": "多数规律本身可疑（稀释剂 → 首圈容量）；已知张力方向"
 },
 {
  "候选编号": "TC37",
  "论文": "P149",
  "性能": "首圈容量",
  "涉及描述符": [
   "稀释剂摩尔比例（多数变好 69%；本篇 1/2 对相反，强）"
  ],
  "相反的对": [
   "PC00428 TDE with CS 相对 LS002 with CS"
  ],
  "来源": "v2 新读",
  "判定": "✅",
  "真假": "假张力",
  "原因": "TDE（约 0.4 M LiTFSI、约 0.025 M LiNO₃，DME:TTE = 1:4）对商业 LS002（1 M LiTFSI DOL/DME，1 wt% LiNO₃），60 °C、同用 CS 隔膜：首圈 1557 vs 1671.5 mAh/g（M0160、M0161），只低 7%，两边都接近理论容量；同时改了盐浓度和 LiNO₃（对比说明 N1）；作者强调的是 100 圈后 870 vs 急降（K29–K31）。反对的规律同上一条，本身可疑。",
  "归类": "混了别的改动；差异小于噪声",
  "依据": "M0160、M0161；K29、K30、K31；对比说明 N1",
  "补充": "多数规律本身可疑（稀释剂 → 首圈容量）"
 },
 {
  "候选编号": "TC38",
  "论文": "P232",
  "性能": "首圈容量",
  "涉及描述符": [
   "LiNO₃ 浓度（多数变好 72%；本篇 2/2 对相反，强；相反的对里有被动）"
  ],
  "相反的对": [
   "PC00806 LCE 0.1 M 相对 SCE 1.0 M",
   "PC00813 LCE 0.1 M 相对 SCE 1.0 M"
  ],
  "来源": "沿用 v1 TC38",
  "判定": "✅",
  "真假": "假张力",
  "原因": "0.1 M 对 1.0 M LiTFSI（都是 1 wt% LiNO₃，约 0.2 M）：LiNO₃ 每升浓度随盐浓度换算略变（全是被动）；真正的改动是主盐浓度，且是低温测试（0 °C、−20 °C）：0.1 M 首圈 900 vs 310、711 vs 200 mAh/g（M0047、M0048、M0110）。作者结论：低浓电解液润湿好、短链多硫化物转化动力学快（MECH003、MECH004）。",
  "归类": "混了别的改动",
  "依据": "M0047、M0048、M0107、M0110；MECH003、MECH004；对比说明 CN01",
  "补充": "被动变化"
 },
 {
  "候选编号": "TC39",
  "论文": "P313",
  "性能": "首圈容量",
  "涉及描述符": [
   "稀释剂摩尔比例（多数变好 69%；本篇 5/6 对相反，强）",
   "LiNO₃ 浓度（多数变好 72%；本篇 5/6 对相反，强；相反的对里有被动）"
  ],
  "相反的对": [
   "PC01166 mid-strong E 相对 strong E",
   "PC01167 mid-weak E 相对 strong E",
   "PC01168 weak E 相对 strong E",
   "PC01170 weak E 相对 mid-strong E",
   "PC01171 weak E 相对 mid-weak E"
  ],
  "来源": "沿用 v1 TC39",
  "判定": "✅",
  "真假": "假张力",
  "原因": "加 TTE 0→10→20→30 vol%（都是 2 wt% LiNO₃）：每升 LiNO₃ 随溶剂组成略变（全是被动），真正的改动是加 TTE。首圈 1013、889、887、778 mAh/g 依次降低（M0206–M0211）。作者结论：强溶剂化负极反应过快、保持率低（K13、K16），弱溶剂化正极动力学慢、初始容量低（K14），中间档兼顾（K15）——这是已知张力“容量—稳定性权衡”的直接证据。",
  "归类": "混了别的改动",
  "依据": "M0206、M0208、M0209、M0211；K13–K16；对比说明 composition",
  "补充": "被动变化；已知张力的直接证据"
 }
]
