Repository: zhuonanli08/Li-S_Electrolyte_Conflicts

File: output/张力判定_313篇_2026-11-07/判定_v2_弱.json
[
 {
  "候选编号": "W01",
  "论文": "P072",
  "性能": "Li‖Cu CE",
  "涉及描述符": [
   "可旋转键数（多数变好 71%；本篇 1/2 对相反，弱）",
   "溶剂分子量（多数变好 68%；本篇 1/2 对相反，弱）",
   "每个 Li⁺ 的配位位点（多数变差 80%；本篇 1/3 对相反，弱）"
  ],
  "相反的对": [
   "PC00198 1 M LiFSI/DME 相对 1 M LiTFSI/DOL+DME"
  ],
  "判定": "✅",
  "真假": "假张力",
  "原因": "1 M LiFSI/DME 对 1 M LiTFSI/DOL+DME：两边都是 250 圈衰退后的 CE（76% vs 80%，M0142），差别小；同时换了主盐（LiTFSI→LiFSI）、去掉 DOL。",
  "归类": "混了别的改动；差异小于噪声",
  "依据": "M0142；对比说明 CN1、CN2",
  "补充": "取值为衰退后"
 },
 {
  "候选编号": "W02",
  "论文": "P112",
  "性能": "Li‖Cu CE",
  "涉及描述符": [
   "可旋转键数（多数变好 71%；本篇 1/4 对相反，弱）",
   "TPSA（多数变差 72%；本篇 1/4 对相反，弱）"
  ],
  "相反的对": [
   "PC00270 1 M LiTFSI EC/DMC 相对 1 M LiTFSI DOL/DME"
  ],
  "判定": "✅",
  "真假": "假张力",
  "原因": "1 M LiTFSI EC/DMC 对 DOL/DME（都不加 LiNO₃）：碳酸酯 91.6%、醚 80%（M0096、M0098），碳酸酯反而更好。可旋转键、TPSA 规律预测相反，但醚氧少、配位位点少（强规则）预测碳酸酯更好；作者解释：稀醚中多硫化物溶解并在锂表面反应（K1），LiNO₃ 才是关键（K3）。也说明“醚比碳酸酯对锂负极好”在不加 LiNO₃ 时不成立。",
  "归类": "混了别的改动",
  "依据": "M0096、M0098；K1、K3；对比说明 N1",
  "补充": "其他强规则能解释；常识的适用边界（无 LiNO₃）"
 },
 {
  "候选编号": "W03",
  "论文": "P112",
  "性能": "Li‖Cu CE",
  "涉及描述符": [
   "每个 Li⁺ 的配位位点（多数变差 80%；本篇 3/10 对相反，弱）"
  ],
  "相反的对": [
   "PC00272 1 M LiTFSI DOL/DME +0.5 M LiNO3 相对 1 M LiTFSI EC/DMC",
   "PC00277 1 M LiTFSI DOL/DME +0.5 M LiNO3 相对 4 M LiTFSI DOL/DME",
   "PC00279 4 M LiTFSI DOL/DME +0.5 M LiNO3 相对 1 M LiTFSI DOL/DME +0.5 M LiNO3"
  ],
  "判定": "✅",
  "真假": "假张力",
  "原因": "三对：醚＋0.5 M LiNO₃ 对碳酸酯、1 M＋LiNO₃ 对 4 M（无 LiNO₃）——差别来自 LiNO₃（M0100，LiNO₃ 强规则 82%）；4 M＋LiNO₃ 对 1 M＋LiNO₃ 是 98.0 vs 98.1，测量误差内。",
  "归类": "混了别的改动；差异小于噪声",
  "依据": "M0096、M0099、M0100；K3；对比说明 N1",
  "补充": ""
 },
 {
  "候选编号": "W04",
  "论文": "P112",
  "性能": "Li‖Cu CE",
  "涉及描述符": [
   "Li⁺ 总浓度（多数变好 81%；本篇 2/9 对相反，弱）",
   "主盐浓度（多数变好 79%；本篇 2/6 对相反，弱）",
   "阴离子磺酰（每升）（多数变好 77%；本篇 2/6 对相反，弱）"
  ],
  "相反的对": [
   "PC00277 1 M LiTFSI DOL/DME +0.5 M LiNO3 相对 4 M LiTFSI DOL/DME",
   "PC00279 4 M LiTFSI DOL/DME +0.5 M LiNO3 相对 1 M LiTFSI DOL/DME +0.5 M LiNO3"
  ],
  "判定": "✅",
  "真假": "假张力",
  "原因": "1 M＋0.5 M LiNO₃ 对 4 M（无 LiNO₃）：盐浓度低但加了 LiNO₃（98.1 vs 95.3，M0099、M0100）；4 M 对 1 M（都含 LiNO₃）98.0 vs 98.1，测量误差内。",
  "归类": "混了别的改动；差异小于噪声",
  "依据": "M0099、M0100；对比说明 N1",
  "补充": ""
 },
 {
  "候选编号": "W05",
  "论文": "P123",
  "性能": "Li‖Cu CE",
  "涉及描述符": [
   "TPSA（多数变差 72%；本篇 1/2 对相反，弱）"
  ],
  "相反的对": [
   "PC00298 5.0 M LiFSI/TMP 相对 conventional carbonate electrolyte"
  ],
  "判定": "✅",
  "真假": "假张力",
  "原因": "5.0 M LiFSI/TMP 高浓对常规碳酸酯 LiPF6 EC/DMC：储锂库法 94.5% vs 77.6%（K03），参照很弱；配位位点、盐浓度等强规则都预测变好。",
  "归类": "参照很弱或很强",
  "依据": "M0082、M0083；K03、K04；对比说明 N0",
  "补充": ""
 },
 {
  "候选编号": "W06",
  "论文": "P131",
  "性能": "Li‖Cu CE",
  "涉及描述符": [
   "溶剂 F 原子数（多数变好 77%；本篇 1/5 对相反，弱）",
   "含氟溶剂比例（多数变好 81%；本篇 1/5 对相反，弱）"
  ],
  "相反的对": [
   "PC00343 EL3 相对 EL1"
  ],
  "判定": "⚠️",
  "真假": "假张力",
  "原因": "EL3 对 EL1（FEC 1→3 份）：“97%”“95%”是约数，原文说两者都到 97%、EL3 在 100 圈前保持 95% 且更稳定、远高于其他（M0023、M0024），作者结论 EL3 更好（K02）；取值与方向有问题。同 v1 TC03 第 4 对。",
  "归类": "归组或提取问题",
  "依据": "M0023、M0024；K02",
  "补充": ""
 },
 {
  "候选编号": "W07",
  "论文": "P131",
  "性能": "Li‖Cu CE",
  "涉及描述符": [
   "可旋转键数（多数变好 71%；本篇 2/6 对相反，弱）",
   "TPSA（多数变差 72%；本篇 2/6 对相反，弱）"
  ],
  "相反的对": [
   "PC00340 EL1 相对 EL0",
   "PC00341 EL3 相对 EL0"
  ],
  "判定": "✅",
  "真假": "假张力",
  "原因": "EL1/EL3（加 FEC）对 EL0（无 FEC）：97%、95% vs 80%（EL0 初始约 97%、40 圈后快速下降至约 80%，MP0022）。可旋转键少、TPSA 高按多数应变差，但加 FEC 后含氟比例从 0 升高（强规则 81%）；作者结论 EL3 形成高质量 SEI（K02–K04）。",
  "归类": "混了别的改动",
  "依据": "MP0022、M0023、M0024；K02、K03；对比说明 composition",
  "补充": "其他强规则能解释；成膜溶剂（FEC）"
 },
 {
  "候选编号": "W08",
  "论文": "P165",
  "性能": "Li‖Cu CE",
  "涉及描述符": [
   "可旋转键数（多数变好 71%；本篇 1/3 对相反，弱）",
   "溶剂分子量（多数变好 68%；本篇 1/3 对相反，弱）",
   "每个 Li⁺ 的配位位点（多数变差 80%；本篇 1/3 对相反，弱）"
  ],
  "相反的对": [
   "PC00484 E_G2 (无Li2S4基础液) 相对 E_DOL/DME"
  ],
  "判定": "✅",
  "真假": "假张力",
  "原因": "单用 G2（无 Li₂S₄）对 DOL/DME：6 mAh cm⁻² 下 CE 47.1% vs 86.6%（S0042、SP03）。可旋转键、分子量、配位位点规律预测 G2 更好，但醚氧多、TPSA 高（强规则 72–75%）预测更差；同篇加 0.5 M Li₂S₄ 后 G2 升到 97.5%，多硫化物参与成膜（见 TC04）。",
  "归类": "混了别的改动",
  "依据": "S0042、SP03；对比说明 CN2",
  "补充": "其他强规则能解释"
 },
 {
  "候选编号": "W09",
  "论文": "P204",
  "性能": "Li‖Cu CE",
  "涉及描述符": [
   "可旋转键数（多数变好 71%；本篇 1/3 对相反，弱）"
  ],
  "相反的对": [
   "PC00625 MDHCE 相对 DHCE"
  ],
  "判定": "✅",
  "真假": "假张力",
  "原因": "MDHCE 对 DHCE：99.3% vs 99.0%（M0078、M0080），差别小；本篇设计是加 LiTFSI 和 DOL（DOL 在锂表面成膜，K09 推测；减少自由 FSI⁻，K01），可旋转键因加 DOL 略降。",
  "归类": "混了别的改动；差异小于噪声",
  "依据": "M0078、M0080；K01、K09；对比说明 CN1",
  "补充": ""
 },
 {
  "候选编号": "W10",
  "论文": "P260",
  "性能": "Li‖Cu CE",
  "涉及描述符": [
   "非氟醚氧（多数变差 75%；本篇 5/15 对相反，弱）"
  ],
  "相反的对": [
   "PC00890 商用碳酸酯 相对 0.3-LDH/ULCE",
   "PC00896 商用碳酸酯 相对 1-LDH/LHCE",
   "PC00901 商用碳酸酯 相对 5-LD/HCE",
   "PC00905 商用碳酸酯 相对 1-LD",
   "PC00908 商用碳酸酯 相对 0.3-LD"
  ],
  "判定": "✅",
  "真假": "假张力",
  "原因": "商用碳酸酯（1 M LiPF6 EC/DEC，95.57%）对本篇 LiFSI/DME(/TTE) 系列（96.5–99.0%，M0084、M0085、M0087）：参照很弱；醚氧规律来自醚类内部，不适用于碳酸酯对醚。",
  "归类": "参照很弱或很强",
  "依据": "M0084、M0085、M0087；对比说明 N1",
  "补充": "描述符口径"
 },
 {
  "候选编号": "W11",
  "论文": "P260",
  "性能": "Li‖Cu CE",
  "涉及描述符": [
   "可旋转键数（多数变好 71%；本篇 1/18 对相反，弱）",
   "TPSA（多数变差 72%；本篇 1/15 对相反，弱）"
  ],
  "相反的对": [
   "PC00911 商用醚 相对 商用碳酸酯"
  ],
  "判定": "✅",
  "真假": "假张力",
  "原因": "商用醚（1 M LiTFSI DOL/DME，91.44%）对商用碳酸酯（95.57%）（M0087）：醚反而更差。可旋转键、TPSA 规律预测醚更好，但醚氧多、配位位点多（强规则 75–80%）预测更差；作者归于无序的溶剂鞘（M0087）。LiNO₃ 未报告。同 W02：不加 LiNO₃ 时“醚比碳酸酯好”不成立。",
  "归类": "混了别的改动",
  "依据": "M0087；对比说明 N1",
  "补充": "其他强规则能解释；常识的适用边界（无 LiNO₃）"
 },
 {
  "候选编号": "W12",
  "论文": "P260",
  "性能": "Li‖Cu CE",
  "涉及描述符": [
   "溶剂分子量（多数变好 68%；本篇 3/18 对相反，弱）"
  ],
  "相反的对": [
   "PC00901 商用碳酸酯 相对 5-LD/HCE",
   "PC00905 商用碳酸酯 相对 1-LD",
   "PC00908 商用碳酸酯 相对 0.3-LD"
  ],
  "判定": "✅",
  "真假": "假张力",
  "原因": "商用碳酸酯对 5-LD、1-LD、0.3-LD（LiFSI/DME）：95.57% vs 98.0/97.5/96.47%（M0085、M0087），参照很弱。",
  "归类": "参照很弱或很强",
  "依据": "M0085、M0087；对比说明 N1",
  "补充": "描述符口径"
 },
 {
  "候选编号": "W13",
  "论文": "P260",
  "性能": "Li‖Cu CE",
  "涉及描述符": [
   "每个 Li⁺ 的配位位点（多数变差 80%；本篇 1/9 对相反，弱）"
  ],
  "相反的对": [
   "PC00905 商用碳酸酯 相对 1-LD"
  ],
  "判定": "✅",
  "真假": "假张力",
  "原因": "商用碳酸酯对 1-LD：95.57% vs 97.5%（M0085、M0087），参照很弱。",
  "归类": "参照很弱或很强",
  "依据": "M0085、M0087；对比说明 N1",
  "补充": "描述符口径"
 },
 {
  "候选编号": "W14",
  "论文": "P260",
  "性能": "Li‖Cu CE",
  "涉及描述符": [
   "Li⁺ 总浓度（多数变好 81%；本篇 1/4 对相反，弱）",
   "主盐浓度（多数变好 79%；本篇 1/4 对相反，弱）"
  ],
  "相反的对": [
   "PC00893 1-LDH/LHCE 相对 5-LD/HCE"
  ],
  "判定": "✅",
  "真假": "假张力",
  "原因": "1-LDH（1 M LiFSI DME/TTE 局部高浓）对 5-LD（5 M LiFSI/DME 高浓）：98.85% vs 98.0%（M0085）。主盐每升浓度变低，但加入 TTE 稀释、含氟/稀释剂强规则预测变好；作者结论阴离子主导的溶剂鞘有利（K03、K04）。同 v1 TC02。",
  "归类": "混了别的改动",
  "依据": "M0085；K03、K04；对比说明 N1",
  "补充": "描述符口径（体积浓度 vs 局部浓度）"
 },
 {
  "候选编号": "W15",
  "论文": "P260",
  "性能": "Li‖Cu CE",
  "涉及描述符": [
   "阴离子磺酰（每升）（多数变好 77%；本篇 2/7 对相反，弱）"
  ],
  "相反的对": [
   "PC00893 1-LDH/LHCE 相对 5-LD/HCE",
   "PC00911 商用醚 相对 商用碳酸酯"
  ],
  "判定": "✅",
  "真假": "假张力",
  "原因": "两对：1-LDH 局部高浓对 5-LD 高浓（同 W14）；商用醚对商用碳酸酯（同 W11）（M0085、M0087）。",
  "归类": "混了别的改动",
  "依据": "M0085、M0087；对比说明 N1",
  "补充": "描述符口径；其他强规则能解释"
 },
 {
  "候选编号": "W16",
  "论文": "P263",
  "性能": "Li‖Cu CE",
  "涉及描述符": [
   "非氟醚氧（多数变差 75%；本篇 3/6 对相反，弱）",
   "α 氟化醚氧（多数变好 85%；本篇 3/6 对相反，弱）",
   "溶剂 F 原子数（多数变好 77%；本篇 3/6 对相反，弱）",
   "可旋转键数（多数变好 71%；本篇 3/9 对相反，弱）",
   "TPSA（多数变差 72%；本篇 3/6 对相反，弱）",
   "溶剂分子量（多数变好 68%；本篇 3/9 对相反，弱）",
   "含氟溶剂比例（多数变好 81%；本篇 3/6 对相反，弱）"
  ],
  "相反的对": [
   "PC00915 FB-DHCE-3 相对 TTE-DHCE",
   "PC00937 FB-DHCE-3 相对 TTE-DHCE",
   "PC00949 FB-DHCE-3 相对 TTE-DHCE"
  ],
  "判定": "🔶",
  "真假": "待定",
  "原因": "FB-DHCE-3（氟苯稀释）对 TTE-DHCE（TTE 稀释），盐相同：三个测试都是氟苯略好（99.4 vs 99.3、99.3 vs 99.1、锂库法 99.15 vs 98.98，M0122、M0125、M0127），但只高 0.1–0.2 个百分点。氟苯每分子 1 个 F、没有醚氧，按“含氟、α 氟化醚氧多 → CE 好”应更差。差别小，单看不能下结论；与 TC15（P381：不含氟 DBE 好于 TTE）方向一致，可作“稀释剂是否需要高度氟化”的旁证。",
  "归类": "差异小于噪声；真实机制差异",
  "依据": "M0122、M0125、M0127、S0018；对比说明 CN",
  "补充": "与 TC15（P381）同类；差异小"
 },
 {
  "候选编号": "W17",
  "论文": "P291",
  "性能": "Li‖Cu CE",
  "涉及描述符": [
   "可旋转键数（多数变好 71%；本篇 1/6 对相反，弱）",
   "TPSA（多数变差 72%；本篇 1/6 对相反，弱）"
  ],
  "相反的对": [
   "PC01112 EIZ-FEC 相对 DOL/DME baseline"
  ],
  "判定": "✅",
  "真假": "假张力",
  "原因": "EIZ-FEC 对 DOL/DME 基线：主盐、主溶剂（异噁唑）、FEC 一起变，同 v1 TC10（M0080；CN1、CN2）。",
  "归类": "混了别的改动",
  "依据": "M0042、M0080；对比说明 CN1、CN2",
  "补充": ""
 },
 {
  "候选编号": "W18",
  "论文": "P295",
  "性能": "Li‖Cu CE",
  "涉及描述符": [
   "每个 Li⁺ 的配位位点（多数变差 80%；本篇 2/6 对相反，弱）",
   "Li⁺ 总浓度（多数变好 81%；本篇 2/6 对相反，弱）",
   "LiNO₃ 浓度（多数变好 82%；本篇 2/6 对相反，弱；相反的对里有被动）",
   "主盐浓度（多数变好 79%；本篇 2/6 对相反，弱）",
   "阴离子磺酰（每升）（多数变好 77%；本篇 2/6 对相反，弱）"
  ],
  "相反的对": [
   "PC01121 1.33 M LiFSI DME/TTE (1% LiNO3) 相对 0.67 M LiFSI DME/TTE (1% LiNO3)",
   "PC01122 1.33 M LiFSI DME/TTE (1% LiNO3) 相对 1 M LiFSI DME/TTE (1% LiNO3)"
  ],
  "判定": "🔶",
  "真假": "待定",
  "原因": "DME/TTE（1% LiNO₃）里 LiFSI 0.33、0.67、1、1.33 M：CE 98.8%、约 99.3%、约 99.3%、98.8%（M0080–M0083），0.67–1 M 最好，1.33 M 时 CE 下降、波动、寿命缩短。“盐浓度高 → CE 好”在局部高浓里有上限；作者未解释 1.33 M 变差的原因。本篇其余对符合多数规律。",
  "归类": "真实机制差异",
  "依据": "M0080、M0081、M0082、M0083；对比说明 CN1",
  "补充": "剂量过头"
 },
 {
  "候选编号": "W19",
  "论文": "P321",
  "性能": "Li‖Cu CE",
  "涉及描述符": [
   "可旋转键数（多数变好 71%；本篇 3/15 对相反，弱）",
   "溶剂分子量（多数变好 68%；本篇 3/15 对相反，弱）"
  ],
  "相反的对": [
   "PC01227 1 mol L−1 LiFSI–HEX/HME 相对 1 mol L−1 LiFSI–hexyl methyl ether (HME)",
   "PC01257 1 mol L−1 LiFSI–HEX/HME 相对 1 mol L−1 LiFSI–hexyl methyl ether (HME)",
   "PC01271 1 mol L−1 LiFSI–HEX/HME 相对 1 mol L−1 LiFSI–hexyl methyl ether (HME)"
  ],
  "判定": "✅",
  "真假": "假张力",
  "原因": "1 M LiFSI HEX/HME（正己烷稀释）对 HME：−30、25、60 °C 下都略好（98.75 vs 97.96、99.59 vs 99.42、99.3 vs 99.1，M0108、M0110）。正己烷分子量小、可旋转键少，按多数应更差；但醚氧少、TPSA 低（强规则）预测更好；正己烷是不配位稀释剂，可旋转键、分子量规律来自含氟稀释剂，不适用。",
  "归类": "混了别的改动",
  "依据": "M0105、M0107、M0108、M0110；对比说明 CN1",
  "补充": "其他强规则能解释；描述符口径"
 },
 {
  "候选编号": "W20",
  "论文": "P371",
  "性能": "Li‖Cu CE",
  "涉及描述符": [
   "非氟醚氧（多数变差 75%；本篇 2/14 对相反，弱）",
   "主盐浓度（多数变好 79%；本篇 2/5 对相反，弱）",
   "阴离子磺酰（每升）（多数变好 77%；本篇 2/5 对相反，弱）"
  ],
  "相反的对": [
   "PC01442 DD电解液 相对 DEE电解液",
   "PC01443 F3DEE电解液 相对 DD电解液"
  ],
  "判定": "🔶",
  "真假": "待定",
  "原因": "两对：DD 对 DEE（96.93 vs 95.43，同 TC13，差别小、DOL:DME 比例未报告）；F3DEE 对 DD（90.83 vs 96.93）：部分氟化的 F3DEE 非氟醚氧更少，按多数应更好，实测最差（M0160）；作者推测 F3DEE 溶剂反应活性较高（K13，probably）。",
  "归类": "归组或提取问题；真实机制差异",
  "依据": "M0160、M0212；K13；对比说明 CN",
  "补充": "见 W21"
 },
 {
  "候选编号": "W21",
  "论文": "P371",
  "性能": "Li‖Cu CE",
  "涉及描述符": [
   "溶剂 F 原子数（多数变好 77%；本篇 7/19 对相反，弱）",
   "溶剂分子量（多数变好 68%；本篇 7/20 对相反，弱）"
  ],
  "相反的对": [
   "PC01443 F3DEE电解液 相对 DD电解液",
   "PC01449 F3DEE电解液 相对 DEE电解液",
   "PC01461 F5DEE电解液 相对 F4DEE电解液",
   "PC01462 F4DEE电解液 相对 F6DEE电解液",
   "PC01464 F5DEE电解液 相对 F4DMB电解液",
   "PC01465 F6DEE电解液 相对 F4DMB电解液",
   "PC01467 F5DEE电解液 相对 F6DEE电解液"
  ],
  "判定": "🔶",
  "真假": "真张力候选",
  "原因": "氟化 DEE 系列：F3DEE 比不含氟的 DEE、DOL/DME 都差（90.83 vs 95.43、96.93，M0160），与“含氟越多 → CE 越好”相反；F4/F5/F6DEE 之间只差 0.1–1 个百分点（如 98.03 vs 98.17），在误差内。本篇 19 对里 12 对符合多数规律，所以是弱候选；但“部分氟化可能比不氟化更差”有作者推测的机制（F3DEE 反应活性高，K13），值得和 TC15、W16 一起看：氟化的位置和程度，而不只是“有没有氟”。",
  "归类": "真实机制差异；差异小于噪声",
  "依据": "M0160、M0212；K13；对比说明 CN",
  "补充": "领域问题线索：氟化程度/位置与还原稳定性"
 },
 {
  "候选编号": "W22",
  "论文": "P371",
  "性能": "Li‖Cu CE",
  "涉及描述符": [
   "可旋转键数（多数变好 71%；本篇 4/18 对相反，弱）"
  ],
  "相反的对": [
   "PC01442 DD电解液 相对 DEE电解液",
   "PC01443 F3DEE电解液 相对 DD电解液",
   "PC01449 F3DEE电解液 相对 DEE电解液",
   "PC01464 F5DEE电解液 相对 F4DMB电解液"
  ],
  "判定": "🔶",
  "真假": "待定",
  "原因": "DD 对 DEE、F3DEE 对 DD/DEE（M0160）：同 W20、W21（DD/DEE 差别小且 DOL:DME 比例未报告；F3DEE 部分氟化反而最差，作者推测反应活性高，K13）。",
  "归类": "归组或提取问题；真实机制差异",
  "依据": "M0160、M0212；K13；对比说明 CN",
  "补充": "见 W21"
 },
 {
  "候选编号": "W23",
  "论文": "P371",
  "性能": "Li‖Cu CE",
  "涉及描述符": [
   "含氟溶剂比例（多数变好 81%；本篇 2/10 对相反，弱）"
  ],
  "相反的对": [
   "PC01443 F3DEE电解液 相对 DD电解液",
   "PC01449 F3DEE电解液 相对 DEE电解液"
  ],
  "判定": "🔶",
  "真假": "真张力候选",
  "原因": "F3DEE 对 DD、对 DEE：90.83 vs 96.93、95.43（M0160）。与“含氟溶剂比例高 → CE 好”相反；同 W21。",
  "归类": "真实机制差异",
  "依据": "M0160、M0212；K13；对比说明 CN",
  "补充": "见 W21；领域问题线索：氟化程度/位置"
 },
 {
  "候选编号": "W24",
  "论文": "P381",
  "性能": "Li‖Cu CE",
  "涉及描述符": [
   "可旋转键数（多数变好 71%；本篇 1/2 对相反，弱）"
  ],
  "相反的对": [
   "PC01588 2D4 相对 TT"
  ],
  "判定": "✅",
  "真假": "假张力",
  "原因": "2D4 对 TT：98.7% vs 98.8%（M0863），测量误差内；CE 接近 100% 时损失比把 0.1 个百分点放大成 8%。",
  "归类": "差异小于噪声",
  "依据": "M0863；对比说明 N1",
  "补充": "CE 近 100% 时损失比放大"
 },
 {
  "候选编号": "W25",
  "论文": "P384",
  "性能": "Li‖Cu CE",
  "涉及描述符": [
   "TPSA（多数变差 72%；本篇 1/2 对相反，弱）",
   "LiNO₃ 浓度（多数变好 82%；本篇 1/2 对相反，弱）"
  ],
  "相反的对": [
   "PC01593 SSE_LiFSI 相对 DME/DOL"
  ],
  "判定": "✅",
  "真假": "假张力",
  "原因": "SSE_LiFSI（2 M LiTFSI＋0.5 M LiFSI 砜/TTE，无 LiNO₃）对 DME/DOL（0.5 M LiTFSI＋0.5 M LiNO₃）：98.8% vs 95.2%（M0129、M0130）。去掉 LiNO₃ 按多数应变差，但同时换成含 LiFSI 的局部高浓（含氟、稀释剂强规则预测变好），作者结论 LiFSI 形成稳健 SEI（MC03）。同 TC31：局部高浓可以不靠 LiNO₃。",
  "归类": "混了别的改动",
  "依据": "M0128、M0129、M0130；MC03；对比说明 N1、N2",
  "补充": ""
 },
 {
  "候选编号": "W26",
  "论文": "P386",
  "性能": "Li‖Cu CE",
  "涉及描述符": [
   "可旋转键数（多数变好 71%；本篇 1/10 对相反，弱）"
  ],
  "相反的对": [
   "PC01618 2 M-PXEO-CF3 相对 2 M-PPEO-CF3"
  ],
  "判定": "✅",
  "真假": "假张力",
  "原因": "2 M PXEO-CF3 对 2 M PPEO-CF3：99.71% vs 99.68%（M0077），测量误差内。",
  "归类": "差异小于噪声",
  "依据": "M0076、M0077；对比说明 base",
  "补充": "CE 近 100% 时损失比放大"
 },
 {
  "候选编号": "W27",
  "论文": "P388",
  "性能": "Li‖Cu CE",
  "涉及描述符": [
   "溶剂 F 原子数（多数变好 77%；本篇 8/27 对相反，弱）"
  ],
  "相反的对": [
   "PC01676 1 M LiFSI MTFP（无FEC对照） 相对 1 M LiFSI MP/FEC",
   "PC01689 1 M LiFSI MTFP（无FEC对照） 相对 1 M LiFSI MA/FEC",
   "PC01701 1 M LiFSI MTFP（无FEC对照） 相对 1 M LiFSI MTFP/FEC",
   "PC01762 1 M LiBF4 MTFP/FEC 相对 1 M LiFSI MP/FEC",
   "PC01765 1 M LiFSI MTFP/PC 相对 1 M LiFSI MA/FEC",
   "PC01767 1 M LiBF4 MTFP/FEC 相对 1 M LiFSI MA/FEC",
   "PC01774 1 M LiBF4 MTFP/FEC 相对 1 M LiFSI MTFP/EC",
   "PC01776 1 M LiBF4 MTFP/FEC 相对 1 M LiFSI MTFP/PC"
  ],
  "判定": "✅",
  "真假": "假张力",
  "原因": "无 FEC 的 1 M LiFSI MTFP（82.8%，SP001）对含 10% FEC 的 MP/MA/MTFP 体系（96.9–99.3%）：差别来自有没有 FEC（K05，同 TC18）；另有 LiBF4 MTFP/FEC 对 LiFSI MP/FEC（−40 °C）同时换了主盐。无 FEC 时含氟的 MTFP（82.8%）远好于 MP（<10%），符合含氟规律。",
  "归类": "混了别的改动",
  "依据": "M0126、SP001、M0067；K05；对比说明 CMP_FEC、CMP_SALT",
  "补充": "成膜溶剂（FEC）"
 },
 {
  "候选编号": "W28",
  "论文": "P388",
  "性能": "Li‖Cu CE",
  "涉及描述符": [
   "溶剂分子量（多数变好 68%；本篇 9/28 对相反，弱）"
  ],
  "相反的对": [
   "PC01676 1 M LiFSI MTFP（无FEC对照） 相对 1 M LiFSI MP/FEC",
   "PC01689 1 M LiFSI MTFP（无FEC对照） 相对 1 M LiFSI MA/FEC",
   "PC01701 1 M LiFSI MTFP（无FEC对照） 相对 1 M LiFSI MTFP/FEC",
   "PC01762 1 M LiBF4 MTFP/FEC 相对 1 M LiFSI MP/FEC",
   "PC01765 1 M LiFSI MTFP/PC 相对 1 M LiFSI MA/FEC",
   "PC01767 1 M LiBF4 MTFP/FEC 相对 1 M LiFSI MA/FEC",
   "PC01772 1 M LiFSI MTFP/PC 相对 1 M LiFSI MTFP/EC",
   "PC01774 1 M LiBF4 MTFP/FEC 相对 1 M LiFSI MTFP/EC",
   "PC01776 1 M LiBF4 MTFP/FEC 相对 1 M LiFSI MTFP/PC"
  ],
  "判定": "✅",
  "真假": "假张力",
  "原因": "同 W27：有无 FEC、换主盐（SP001、M0126）。",
  "归类": "混了别的改动",
  "依据": "M0126、SP001；K05；对比说明 CMP_FEC、CMP_SALT",
  "补充": "成膜溶剂（FEC）"
 },
 {
  "候选编号": "W29",
  "论文": "P388",
  "性能": "Li‖Cu CE",
  "涉及描述符": [
   "含氟溶剂比例（多数变好 81%；本篇 6/22 对相反，弱）"
  ],
  "相反的对": [
   "PC01676 1 M LiFSI MTFP（无FEC对照） 相对 1 M LiFSI MP/FEC",
   "PC01689 1 M LiFSI MTFP（无FEC对照） 相对 1 M LiFSI MA/FEC",
   "PC01762 1 M LiBF4 MTFP/FEC 相对 1 M LiFSI MP/FEC",
   "PC01767 1 M LiBF4 MTFP/FEC 相对 1 M LiFSI MA/FEC",
   "PC01774 1 M LiBF4 MTFP/FEC 相对 1 M LiFSI MTFP/EC",
   "PC01776 1 M LiBF4 MTFP/FEC 相对 1 M LiFSI MTFP/PC"
  ],
  "判定": "✅",
  "真假": "假张力",
  "原因": "同 W27：有无 FEC；LiBF4 对 LiFSI（−40 °C 47.4% vs 56.7%）是换主盐（SP001、M0126）。",
  "归类": "混了别的改动",
  "依据": "M0126、SP001；K05；对比说明 CMP_FEC、CMP_SALT",
  "补充": "成膜溶剂（FEC）"
 },
 {
  "候选编号": "W30",
  "论文": "P388",
  "性能": "Li‖Cu CE",
  "涉及描述符": [
   "阴离子磺酰（每升）（多数变好 77%；本篇 3/10 对相反，弱）"
  ],
  "相反的对": [
   "PC01761 1 M LiPF6 MTFP/FEC 相对 1 M LiFSI MP/FEC",
   "PC01766 1 M LiPF6 MTFP/FEC 相对 1 M LiFSI MA/FEC",
   "PC01775 1 M LiPF6 MTFP/FEC 相对 1 M LiFSI MTFP/PC"
  ],
  "判定": "✅",
  "真假": "假张力",
  "原因": "−40 °C：1 M LiPF6 MTFP/FEC 对 1 M LiFSI MP/FEC、MA/FEC、MTFP/PC（92.4% vs 56.7/87.9/70.6%）。LiPF6 不含磺酰，按多数应更差；但这几对同时换了主溶剂或共溶剂，MP 低温下 Li⁺—溶剂结合强、性能很差（K02 推测），MTFP 低温最好（M0127）。同一 MTFP/FEC 里比较，LiFSI 97.6% 好于 LiPF6 92.4%（M0143），符合多数规律。",
  "归类": "混了别的改动",
  "依据": "GM0142、M0143、M0127、S0061；K02、K03；对比说明 CMP_SALT、CMP_MAIN",
  "补充": ""
 },
 {
  "候选编号": "W31",
  "论文": "P070",
  "性能": "每圈衰减率",
  "涉及描述符": [
   "非氟醚氧（多数变差 79%；本篇 1/2 对相反，弱）",
   "溶剂 F 原子数（多数变好 90%；本篇 1/2 对相反，弱）",
   "可旋转键数（多数变好 72%；本篇 1/2 对相反，弱）",
   "溶剂分子量（多数变好 79%；本篇 1/2 对相反，弱）",
   "含氟溶剂比例（多数变好 90%；本篇 1/2 对相反，弱）",
   "溶剂环数（多数变差 79%；本篇 1/2 对相反，弱）"
  ],
  "相反的对": [
   "PC00185 TFEG电池液 相对 baseline电池液"
  ],
  "判定": "🔶",
  "真假": "待定",
  "原因": "TFEG（氟化醚）对 DME/DOL 基线：0.2 C 时 50 圈保持率 44.7% vs 49.8%（M0175、M0176），含氟反而略差；0.5 C 时 70% vs 55% 更好（K04）。属条件依赖（倍率），已在“条件依赖”清单（P070）；0.2 C 的差别只有 1.1 倍。",
  "归类": "跨测试条件不同",
  "依据": "M0175、M0176；K04；对比说明 battery、summary",
  "补充": "条件依赖（倍率）"
 },
 {
  "候选编号": "W32",
  "论文": "P121",
  "性能": "每圈衰减率",
  "涉及描述符": [
   "LiNO₃ 浓度（多数变好 69%；本篇 2/5 对相反，弱）"
  ],
  "相反的对": [
   "PC00291 LiNO3 相对 LiTFSI/LiNO3",
   "PC00294 LiNO3 相对 LiBr"
  ],
  "判定": "✅",
  "真假": "假张力",
  "原因": "1.0 M LiNO₃（LiTFSI 0.5 M）对 LiTFSI 1.1 M＋0.4 M LiNO₃、对 0.4 M LiNO₃＋0.6 M LiBr：第 6–40 圈保持 88.6% vs 99.6%、96.2%（S0039）。LiNO₃ 加多的同时 LiTFSI 大幅减少或去掉了 LiBr，不是单改 LiNO₃；作者主题是高给电子阴离子增强溶剂化、提高 Li₂S₄ 溶解度（K01）。只有 34 圈。",
  "归类": "混了别的改动",
  "依据": "S0038、S0039；K01；对比说明 CN1、CN3",
  "补充": "可能剂量过头"
 },
 {
  "候选编号": "W33",
  "论文": "P132",
  "性能": "每圈衰减率",
  "涉及描述符": [
   "可旋转键数（多数变好 72%；本篇 1/2 对相反，弱）",
   "溶剂分子量（多数变好 79%；本篇 1/2 对相反，弱）",
   "溶剂环数（多数变差 79%；本篇 1/2 对相反，弱）"
  ],
  "相反的对": [
   "PC00346 STD-CoPc 相对 STD"
  ],
  "判定": "✅",
  "真假": "假张力",
  "原因": "STD-CoPc 对 STD：200 圈后 716.4 vs 716.8 mAh/g（M0087、M0088），每圈衰减率只差 1.06 倍，误差内；CoPc 实际溶解量 <0.1 wt%（对比说明 N1），作者结论 CoPc 无催化作用（K3、K4）。",
  "归类": "差异小于噪声",
  "依据": "M0087、M0088；K3、K4；对比说明 N1",
  "补充": "描述符看不到的组分"
 },
 {
  "候选编号": "W34",
  "论文": "P350",
  "性能": "每圈衰减率",
  "涉及描述符": [
   "非氟醚氧（多数变差 79%；本篇 1/3 对相反，弱）",
   "α 氟化醚氧（多数变好 94%；本篇 1/3 对相反，弱）",
   "溶剂 F 原子数（多数变好 90%；本篇 1/3 对相反，弱）",
   "TPSA（多数变差 72%；本篇 1/3 对相反，弱）",
   "含氟溶剂比例（多数变好 90%；本篇 1/3 对相反，弱）",
   "溶剂环数（多数变差 79%；本篇 1/3 对相反，弱）"
  ],
  "相反的对": [
   "PC01373 T5FDLiTFSI 相对 TDLiTFSI"
  ],
  "判定": "🔶",
  "真假": "待定",
  "原因": "T5FDLiTFSI（用 F4EO2 替换部分 TTE）对 TDLiTFSI：20 圈后 1222 vs 691 mAh/g（M0093），衰减更慢；α 氟化醚氧、F 原子数因此变少，按多数应变差。作者归于胶束 F4EO2 增强 Li⁺ 传输、构建稳定 SEI（K1）。与 TC15（P381）、W16（P263）同方向：替换 TTE 的低氟组分不差甚至更好；但只有 20 圈，F4EO2/TTE 比例口径未报告。",
  "归类": "真实机制差异",
  "依据": "M0093；K1、K2；对比说明 N1",
  "补充": "与 TC15（P381）同类；只有 20 圈"
 },
 {
  "候选编号": "W35",
  "论文": "P510",
  "性能": "每圈衰减率",
  "涉及描述符": [
   "非氟醚氧（多数变差 79%；本篇 1/5 对相反，弱）",
   "TPSA（多数变差 72%；本篇 1/5 对相反，弱）",
   "稀释剂摩尔比例（多数变好 80%；本篇 1/5 对相反，弱）"
  ],
  "相反的对": [
   "PC01834 DnH40LiTFSI 相对 DcH40LiTFSI"
  ],
  "判定": "✅",
  "真假": "假张力",
  "原因": "DOL/正己烷（2.33 M）对 DOL/环己烷（1.97 M）：25 圈损失 17% vs 22%（M0074）。两种烃都是不配位稀释剂，摩尔比例不同只因分子不同；同时饱和盐浓度不同。",
  "归类": "混了别的改动",
  "依据": "M0074；Mshuttle；对比说明 CN",
  "补充": "描述符口径"
 },
 {
  "候选编号": "W36",
  "论文": "P156",
  "性能": "首圈容量",
  "涉及描述符": [
   "稀释剂摩尔比例（多数变好 69%；本篇 1/11 对相反，弱）"
  ],
  "相反的对": [
   "PC00460 40 vol% DMTS 相对 30 vol% DMTS"
  ],
  "判定": "✅",
  "真假": "假张力",
  "原因": "DMTS 30→40 vol%：首圈 1493.5→1361.1 mAh/g（M0081、M0091）。DMTS 按结构算“稀释剂”，但它参与储能反应、贡献容量（K1、K2）；作者结论：30 vol% 以后离子电导率成为主导，继续增加使容量和倍率下降（K4）。“稀释剂 → 首圈容量”这条 v2 规律本身靠有机多硫化物撑起（见 P052 判定）。",
  "归类": "归组或提取问题；真实机制差异",
  "依据": "M0081、M0091；K1、K2、K4；对比说明 CN",
  "补充": "描述符口径（活性有机多硫化物）；剂量过头"
 },
 {
  "候选编号": "W37",
  "论文": "P510",
  "性能": "首圈容量",
  "涉及描述符": [
   "稀释剂摩尔比例（多数变好 69%；本篇 1/5 对相反，弱）"
  ],
  "相反的对": [
   "PC01840 DnH40LiTFSI 相对 DcH40LiTFSI"
  ],
  "判定": "✅",
  "真假": "假张力",
  "原因": "DOL/正己烷对 DOL/环己烷：首圈 1264 vs 1150 mAh/g（M0073），同时盐浓度 2.33 vs 1.97 M；两种烃都是不配位稀释剂。反对的规律本身可疑（同 W36）。",
  "归类": "混了别的改动",
  "依据": "M0073、M0076；对比说明 CN",
  "补充": "描述符口径；多数规律本身可疑（稀释剂 → 首圈容量）"
 }
]

File: output/张力判定_313篇_2026-11-07/没有共识判读_v2.json
[
 {
  "编号": "N01",
  "描述符": "阴离子 F（每升）",
  "性能": "Li‖Cu CE",
  "票": "好 33 差 29 近 9",
  "篇": 17,
  "类型": "去掉特殊组分后有多数；描述符混了不同东西",
  "说明": "33:29；去掉特殊组分后 30:15（变好）。“每升阴离子 F”同时反映盐浓度和阴离子种类：同一种盐加浓 CE 变好（P072、P085、P112、P172、P314、P510），把 FSI 换成 F 更多的 TFSI 变差（P288、P384、P388 的 LiBF4/LiPF6 也属换盐），局部高浓稀释降低每升 F 却变好（P123、P260），另有 FEC 体系（P279、P291、P355、P388）。",
  "依据": "P072、P085、P112、P123、P260、P279、P288、P291、P384、P388、P510"
 },
 {
  "编号": "N02",
  "描述符": "溶剂环数",
  "性能": "Li‖Cu CE",
  "票": "好 32 差 40 近 0",
  "篇": 18,
  "类型": "描述符混了不同东西",
  "说明": "32:40；去掉特殊组分后 19:28（仍不到 2/3）。“环数”把 EC（碳酸酯，锂负极上差）、FEC（成膜）、DOL（环醚，成膜）、环己烷（不配位）这些化学上不同的环算在一起；变好一侧多是加 FEC/DOL 或去掉 EC，变差一侧多是局部高浓对含 EC 的碳酸酯。",
  "依据": "P112、P123、P131、P199、P260、P263、P279、P291、P388、P510"
 },
 {
  "编号": "N03",
  "描述符": "碳酸酯",
  "性能": "Li‖Cu CE",
  "票": "好 15 差 21 近 0",
  "篇": 9,
  "类型": "去掉特殊组分后有多数",
  "说明": "15:21；去掉特殊组分后 2:12（碳酸酯多 → CE 差）。变好的票全来自 FEC（P199、P291、P388），FEC 是成膜添加剂，与 EC/DMC 碳酸酯溶剂不同。",
  "依据": "P112、P123、P131、P199、P204、P260、P279、P291、P388"
 },
 {
  "编号": "N04",
  "描述符": "阴离子 F（每升）",
  "性能": "每圈衰减率",
  "票": "好 16 差 15 近 1",
  "篇": 10,
  "类型": "混了别的改动",
  "说明": "16:15；去掉特殊组分后 15:15。主要是盐浓度变化（见 N06）加上换阴离子（P350 TFSI 比 FSI 稳定；P609 换 LiFSI 且换溶剂）。",
  "依据": "P088、P121、P183、P350、P354、P510、P609"
 },
 {
  "编号": "N05",
  "描述符": "Li⁺ 总浓度",
  "性能": "每圈衰减率",
  "票": "好 22 差 26 近 1",
  "篇": 21,
  "类型": "描述符混了不同东西",
  "说明": "22:26；去掉特殊组分或被动后都是 17:14。“Li⁺ 总浓度”把 LiNO₃ 和主盐加在一起：加 LiNO₃ 多为变好（P139、P278），主盐加浓多为变差（P088、P183、P354、P609，见 N06），另有大量添加剂论文的被动变化（P060、P124、P250、P380）。",
  "依据": "P060、P088、P124、P139、P183、P250、P278、P354、P380、P510、P609"
 },
 {
  "编号": "N06",
  "描述符": "主盐浓度",
  "性能": "每圈衰减率",
  "票": "好 11 差 14 近 1",
  "篇": 9,
  "类型": "混了别的改动；多数方向不足 5 篇",
  "说明": "11:14；去掉特殊组分后 10:14。只看“作者只改了一种锂盐的浓度”的对：8 差 1 好 1 近（P088、P183、P354，3 篇），盐浓度高 → 衰减更快；变好的票（P510、P371、P121、P172）同时换了溶剂、LiNO₃ 或加了添加剂。LiNO₃ 有无不能解释分歧（两边都没有 LiNO₃ 的对 8 差 7 好）。与同口径的 Li‖Cu CE（只改盐：9 好 3 差，6 篇）、首圈容量（9 差 1 好，4 篇）合看，像是“盐浓度：负极好、全电池衰减与容量差”的权衡，与已知张力同方向；篇数不足，等 222 篇后再看。",
  "依据": "P088、P121、P172、P183、P354、P371、P510、P609"
 },
 {
  "编号": "N07",
  "描述符": "阴离子磺酰（每升）",
  "性能": "每圈衰减率",
  "票": "好 11 差 15 近 1",
  "篇": 10,
  "类型": "混了别的改动；多数方向不足 5 篇",
  "说明": "11:15；与 N06 是同一批对（盐用量轴）。",
  "依据": "P088、P121、P183、P354、P510、P609"
 },
 {
  "编号": "N08",
  "描述符": "每个 Li⁺ 的配位位点",
  "性能": "每圈衰减率",
  "票": "好 23 差 35 近 2",
  "篇": 27,
  "类型": "去掉特殊组分后有多数",
  "说明": "23:35；去掉特殊组分后 12:26（位点少 → 衰减慢）。变好（位点多 → 衰减慢）一侧多是添加剂论文的被动变化（P124、P250、P380）、DMTS（P060）和盐浓度对（P183、P354）。11-06 的基线规律“位点少 → 衰减慢”去掉特殊组分后恢复。",
  "依据": "P060、P124、P183、P250、P354、P380、P303、P313、P389、P510"
 },
 {
  "编号": "N09",
  "描述符": "Li⁺ 总浓度",
  "性能": "首圈容量",
  "票": "好 20 差 20 近 13",
  "篇": 20,
  "类型": "描述符混了不同东西",
  "说明": "20:20；去掉被动后 19:11、去掉特殊组分后 18:15。加 LiNO₃ 提高容量（P111、P113、P139），主盐加浓降低容量（P232、P254、P336），两者在“Li⁺ 总浓度”里相加；另有 CS₂、DMDS、添加剂和 P313 的被动变化。",
  "依据": "P111、P113、P139、P232、P254、P313、P336"
 },
 {
  "编号": "N10",
  "描述符": "TPSA",
  "性能": "首圈容量",
  "票": "好 28 差 33 近 16",
  "篇": 28,
  "类型": "数据太杂",
  "说明": "28:33；去掉特殊组分后 25:16。TPSA 同时随高给体数溶剂（DMSO、TMU、甲基咪唑提高多硫化物溶解、容量升高，P059、P095）、氟化醚与稀释剂、DMTS 等变化，首圈容量又受正极和硫利用率主导，看不出单一方向。",
  "依据": "P059、P095、P156、P313、P350、P510"
 },
 {
  "编号": "N11",
  "描述符": "阴离子 F（每升）",
  "性能": "首圈容量",
  "票": "好 13 差 16 近 6",
  "篇": 12,
  "类型": "接近共识",
  "说明": "13:16；去掉特殊组分后 11:16。主体是盐浓度对容量（见 N13）。",
  "依据": "P121、P141、P179、P232、P254、P336、P510、P609"
 },
 {
  "编号": "N12",
  "描述符": "含氟溶剂比例",
  "性能": "首圈容量",
  "票": "好 8 差 13 近 8",
  "篇": 14,
  "类型": "去掉特殊组分后有多数",
  "说明": "8:13；去掉特殊组分后 6:13（含氟多 → 首圈容量低）。这是已知张力“加氟负极好、容量低”的容量一侧：去掉 FEC、HFME/VC 等特殊组分后站得住。变好的例外多是对照很弱（P339 碳酸酯、P013 未稀释离子液体）。",
  "依据": "P013、P052、P149、P199、P313、P339、P350、P371"
 },
 {
  "编号": "N13",
  "描述符": "主盐浓度",
  "性能": "首圈容量",
  "票": "好 8 差 13 近 3",
  "篇": 10,
  "类型": "接近共识",
  "说明": "8:13；去掉特殊组分后 7:13（65%，差一点到 2/3）。只改一种锂盐浓度的对 9 差 1 好（4 篇）：盐浓度高 → 首圈容量低；变好的是 P510（烃稀释、同时换溶剂）和 P172（有添加剂）。",
  "依据": "P121、P141、P179、P232、P254、P336、P510、P609"
 },
 {
  "编号": "N14",
  "描述符": "阴离子磺酰（每升）",
  "性能": "首圈容量",
  "票": "好 8 差 13 近 3",
  "篇": 10,
  "类型": "接近共识",
  "说明": "8:13；与 N13 是同一批对。",
  "依据": "P121、P141、P179、P232、P254、P336、P510、P609"
 },
 {
  "编号": "N15",
  "描述符": "非氟醚氧",
  "性能": "首圈容量",
  "票": "好 22 差 36 近 15",
  "篇": 30,
  "类型": "数据太杂",
  "说明": "22:36；去掉特殊组分后 20:19。醚氧随高给体数溶剂替换（TMU、甲基咪唑）、氟化醚稀释、DMTS 等同时变化，首圈容量多因素决定。",
  "依据": "P059、P095、P156、P313、P350"
 },
 {
  "编号": "N16",
  "描述符": "每个 Li⁺ 的配位位点",
  "性能": "首圈容量",
  "票": "好 23 差 38 近 16",
  "篇": 27,
  "类型": "数据太杂",
  "说明": "23:38；去掉特殊组分后 18:20。加 LiNO₃ 会降低“每个 Li⁺ 的位点”又提高容量（P111、P113、P139），盐浓度对则相反（P232、P254、P336），再加 DMTS 等特殊组分，方向互相抵消。",
  "依据": "P111、P113、P139、P232、P254、P313、P336"
 },
 {
  "编号": "N17",
  "描述符": "溶剂环数",
  "性能": "首圈容量",
  "票": "好 25 差 42 近 22",
  "篇": 37,
  "类型": "描述符混了不同东西；数据太杂",
  "说明": "25:42；去掉特殊组分后 21:16。环数混了 DOL、EC、FEC、环己烷与芳香添加剂，变差一侧大量是添加剂论文（P124、P132、P152、P205、P331）。",
  "依据": "P124、P132、P152、P156、P205、P313、P331、P339"
 },
 {
  "编号": "N18",
  "描述符": "溶剂 F 原子数",
  "性能": "首圈容量",
  "票": "好 8 差 15 近 8",
  "篇": 14,
  "类型": "去掉特殊组分后有多数",
  "说明": "8:15；去掉特殊组分后 6:15（F 多 → 首圈容量低），同 N12，已知张力的容量一侧。",
  "依据": "P013、P052、P149、P199、P313、P339、P350、P371"
 },
 {
  "编号": "N19",
  "描述符": "可旋转键数",
  "性能": "首圈容量",
  "票": "好 47 差 25 近 24",
  "篇": 40,
  "类型": "数据太杂",
  "说明": "47:25；去掉特殊组分后 21:21。原来的“变好”多数靠 DMTS、有机硒、添加剂等特殊组分撑起（P156 一篇 11 对），去掉后对半。",
  "依据": "P013、P156、P205、P313、P350、P510"
 },
 {
  "编号": "N20",
  "描述符": "溶剂分子量",
  "性能": "首圈容量",
  "票": "好 50 差 26 近 26",
  "篇": 41,
  "类型": "数据太杂",
  "说明": "50:26；去掉特殊组分后 22:23。同 N19。",
  "依据": "P013、P034、P156、P205、P313、P350"
 },
 {
  "编号": "N21",
  "描述符": "α 氟化醚氧",
  "性能": "首圈容量",
  "票": "好 4 差 12 近 5",
  "篇": 9,
  "类型": "多数方向不足 5 篇",
  "说明": "4:12（75% 变差），去掉特殊组分后 3:12，但“变差”只来自 4 篇（P052、P149、P313、P350），按“多数方向至少 5 篇”的规则不判共识，规则上落进了“没有共识”。方向与 N12、N18 一致。",
  "依据": "P013、P052、P149、P179、P199、P276、P313、P350"
 },
 {
  "编号": "N22",
  "描述符": "β 氟化醚氧",
  "性能": "首圈容量",
  "票": "好 5 差 1 近 2",
  "篇": 5,
  "类型": "多数方向不足 5 篇",
  "说明": "5:1（变好），但只来自 4 篇（P070、P179、P339、P371），不判共识。",
  "依据": "P070、P179、P339、P371"
 }
]
