Repository: zhuonanli08/Li-S_Electrolyte_Conflicts

File: output/第一阶段_证据表/json/S05.json
{
  "paper": {"pool_id": "S05", "doi": "10.1002/adma.202205284", "ref": "Hou L.-P. et al., Adv. Mater. 2022, 34, 2205284",
            "corr": "Xue-Qiang Zhang; Qiang Zhang（清华 / 北理工）", "source": "跨锂厚", "main_layer": true,
            "group_note": "与 S11 同为 Qiang Zhang / Bo-Quan Li 组；HFE-EPSE 与 S11 的 20% HFE 配方几乎相同（S11 记为适中溶剂化，本文作者称弱溶剂化外壳）"},
  "electrolytes": {
    "DDn": {"name": "DOL/DME（不加 LiNO3）", "solvent": "DOL/DME 1:1 v/v", "salt": "1.0 M LiTFSI", "salt_anion": "TFSI", "diluent": "无",
            "lino3": "0（明确不加）", "lino3_value": 0, "lino3_unit": "wt%", "additive": "无", "label_author": "routine ether electrolyte（control）", "label": "常规",
            "quote": "The control electrolyte was composed of 1.0 M LiTFSI in DOL/DME (1:1, by vol.) and was denoted as DOL/DME … a regular-loading S cathode (1.3 mg cm−2), and 25 μL electrolyte without LiNO3"},
    "HFEn": {"name": "HFE-EPSE（不加 LiNO3）", "solvent": "DOL/DME/HFE 2:2:1 v/v", "salt": "1.0 M LiTFSI", "salt_anion": "TFSI", "diluent": "HFE（TTE）20 vol%",
             "lino3": "0（明确不加）", "lino3_value": 0, "lino3_unit": "wt%", "additive": "无", "label_author": "encapsulating-polysulfide electrolyte（HFE 为弱溶剂化外壳溶剂）", "label": "弱溶剂化",
             "quote": "The electrolyte composed of 1.0 M LiTFSI in DOL/DME/HFE (2:2:1, by vol.) was denoted as HFE-EPSE … a regular-loading S cathode (1.3 mg cm−2), and 25 μL electrolyte without LiNO3"},
    "DD": {"name": "DOL/DME（+2 wt% LiNO3）", "solvent": "DOL/DME 1:1 v/v", "salt": "1.0 M LiTFSI", "salt_anion": "TFSI", "diluent": "无",
           "lino3": "2.0 wt%", "lino3_value": 2, "lino3_unit": "wt%", "additive": "无", "label_author": "routine ether electrolyte（control）", "label": "常规",
           "quote": "The control electrolyte was composed of 1.0 M LiTFSI in DOL/DME (1:1, by vol.) and was denoted as DOL/DME … electrolyte (35 or 60 μL, respectively) containing 2.0 wt.% LiNO3"},
    "HFE": {"name": "HFE-EPSE（+2 wt% LiNO3）", "solvent": "DOL/DME/HFE 2:2:1 v/v", "salt": "1.0 M LiTFSI", "salt_anion": "TFSI", "diluent": "HFE（TTE）20 vol%",
            "lino3": "2.0 wt%", "lino3_value": 2, "lino3_unit": "wt%", "additive": "无", "label_author": "encapsulating-polysulfide electrolyte（HFE 为弱溶剂化外壳溶剂）", "label": "弱溶剂化",
            "quote": "The electrolyte composed of 1.0 M LiTFSI in DOL/DME/HFE (2:2:1, by vol.) was denoted as HFE-EPSE … electrolyte (35 or 60 μL, respectively) containing 2.0 wt.% LiNO3"}
  },
  "descriptors": [
    {"id": "D1", "mapping": "直接", "mapping_note": "测的是电解液中溶入 1.0 M[S] Li2S8 的溶液（是否含 LiNO3 未写）", "object": "Li⁺ 溶剂化环境", "source": "实验测量",
     "scale": "⁷Li NMR 化学位移（1.0 M[S] Li2S8 溶于电解液）", "unit": "ppm",
     "values": {"DDn": 3.20, "HFEn": 3.20, "DD": 3.20, "HFE": 3.20}, "stronger_if": "higher", "comparable": true,
     "comparable_note": "同篇同法；两者都是 3.20 ppm，作者据此说 HFE 不进入内层溶剂化壳；不能区分强弱", "common_scale": null,
     "kind": "谱学", "species": "Li2S8", "medium": "电解液", "method": "⁷Li NMR", "conc_def": "1.0 M[S] Li2S8", "temp_C": 25, "temp_note": "室温（RT，按 25 °C）",
     "quote": "The chemical shift of 7Li is 3.20 ppm both for DOL/DME and HFE-EPSE, indicating HFE barely interacts with Li+ and does not change the inner solvent shell of LiPSs"}
  ],
  "conditions": {
    "C1": {"desc": "扣式，温和条件（厚锂 600 µm、常规载量、不加 LiNO3）", "cathode_type": "硫碳", "cathode_material": "S/CNT（7:3）", "S_loading": 1.3, "S_loading_src": "直接",
           "S_content_composite": 70, "S_content_electrode": 63, "V_uL": 25, "diameter_mm": 13.0, "area_cm2": null, "ES_reported": null, "ES_unit": "µL/mg",
           "Li_um": 600, "NP_author": null, "NP_author_basis": null, "cell": "扣式 2032", "cell_Ah": null,
           "rate_author": null, "rate_1C_def": 1672, "rate_note": "温和条件循环倍率未写", "temp_C": null, "temp_src": "未写",
           "anode_pretreat": "无", "porosity": null,
           "quote": "Li–S batteries under mild conditions were assembled with a Li metal anode (600 μm), a regular-loading S cathode (1.3 mg cm−2), and 25 μL electrolyte without LiNO3 … The S/C cathode was cut into disks (Φ13.0 mm) with a S content of 63%"},
    "C2": {"desc": "扣式，苛刻条件（薄锂 50 µm、4.4 mg/cm²、E/S 6.0）", "cathode_type": "硫碳", "cathode_material": "S/CNT（7:3）", "S_loading": 4.4, "S_loading_src": "直接",
           "S_content_composite": 70, "S_content_electrode": 63, "V_uL": 35, "diameter_mm": 13.0, "area_cm2": null, "ES_reported": 6.0, "ES_unit": "µL/mg",
           "Li_um": 50, "NP_author": 2.6, "NP_author_basis": "作者称 practical N/P（基准未写）", "cell": "扣式 2032", "cell_Ah": null,
           "rate_author": 0.1, "rate_1C_def": 1672, "rate_note": "0.05C 活化 2 圈后 0.1C", "temp_C": null, "temp_src": "未写",
           "anode_pretreat": "无", "porosity": null,
           "quote": "high-loading S cathodes (4.4 mg cm−2), ultrathin Li anodes (50 µm), and an electrolyte-to-sulfur (E/S) ratio of 6.0 µL mgS−1 with LiNO3 additives … The Li–S batteries were cycled at 0.1 C after initial two cycles of activation at 0.05 C … much lower than 2.6 of the Li–S batteries with the S cathode of 4.4 mg cm−2"},
    "C3": {"desc": "扣式，更高载量（薄锂 50 µm、6.6 mg/cm²、E/S 6.9、N/P 1.4）", "cathode_type": "硫碳", "cathode_material": "S/CNT（7:3）", "S_loading": 6.6, "S_loading_src": "直接",
           "S_content_composite": 70, "S_content_electrode": 63, "V_uL": 60, "diameter_mm": 13.0, "area_cm2": null, "ES_reported": 6.9, "ES_unit": "µL/mg",
           "Li_um": 50, "NP_author": 1.4, "NP_author_basis": "作者称 practical N/P（基准未写）", "cell": "扣式 2032", "cell_Ah": null,
           "rate_author": 0.1, "rate_1C_def": 1672, "rate_note": "", "temp_C": null, "temp_src": "未写",
           "anode_pretreat": "无", "porosity": null,
           "quote": "a higher-loading S cathode of 6.6 mg cm−2 is used to demonstrate the effect of HFE-EPSE. The corresponding practical N/P ratio is 1.4 … a high-loading S cathode of 6.6 mg cm−2 and an E/S ratio of 6.9 µL mgS−1"},
    "C4": {"desc": "Li‖Cu（600 µm Li，1.0 mA/cm²，1.0 mAh/cm²）", "cathode_type": "无（Li‖Cu）", "cathode_material": "Cu", "S_loading": null, "S_loading_src": "不适用",
           "S_content_composite": null, "S_content_electrode": null, "V_uL": null, "diameter_mm": null, "area_cm2": null, "ES_reported": null, "ES_unit": "µL/mg",
           "Li_um": 600, "NP_author": null, "NP_author_basis": null, "cell": "扣式 Li‖Cu", "cell_Ah": null,
           "rate_author": null, "rate_1C_def": null, "rate_note": "1.0 mA/cm²，1.0 mAh/cm²", "temp_C": null, "temp_src": "未写",
           "anode_pretreat": "无", "porosity": null,
           "quote": "Li | Cu and (b) Li | Li cells with HFEEPSE and DOL/DME at 1.0 mA cm−2 and 1.0 mAh cm−2. Both the electrolytes contain 2 wt.% LiNO3. Li metal anodes with thickness of 600 and 50 μm are employed in the Li | Cu and Li | Li cells, respectively"},
    "C5": {"desc": "Li‖Li（50 µm Li，1.0 mA/cm²，1.0 mAh/cm²）", "cathode_type": "无（Li‖Li）", "cathode_material": "Li", "S_loading": null, "S_loading_src": "不适用",
           "S_content_composite": null, "S_content_electrode": null, "V_uL": null, "diameter_mm": null, "area_cm2": null, "ES_reported": null, "ES_unit": "µL/mg",
           "Li_um": 50, "NP_author": null, "NP_author_basis": null, "cell": "扣式 Li‖Li", "cell_Ah": null,
           "rate_author": null, "rate_1C_def": null, "rate_note": "1.0 mA/cm²，1.0 mAh/cm²", "temp_C": null, "temp_src": "未写",
           "anode_pretreat": "无", "porosity": null,
           "quote": "Li | Cu and (b) Li | Li cells with HFEEPSE and DOL/DME at 1.0 mA cm−2 and 1.0 mAh cm−2. Both the electrolytes contain 2 wt.% LiNO3. Li metal anodes with thickness of 600 and 50 μm are employed in the Li | Cu and Li | Li cells, respectively"}
  },
  "comparisons": [
    {"A": "HFEn", "B": "DDn", "cond": "C1", "metric": "首圈容量", "val_A": 1001, "val_B": 969, "unit": "mAh/g", "point": "首次放电",
     "val_src_A": "直接", "val_src_B": "直接", "comparable_point": true, "obs_dir": "差异小", "author_judgement": "作者称两者相近，正极转化不受影响",
     "error_info": "未报告", "evidence_loc": "Fig. 2b；p4", "evidence_type": "有数据", "changed": ["稀释剂"],
     "reasons": [], "reason_quote": "", "scope_claim": "无", "first_cap_A": 1001, "first_cap_B": 969, "first_cap_note": "",
     "quote": "discharge capacity of the Li–S battery with HFE-EPSE and DOL/DME is similar (1001 vs 969 mAh g−1)"},
    {"A": "HFEn", "B": "DDn", "cond": "C1", "metric": "循环保持率或寿命", "val_A": 66, "val_B": 62, "unit": "%", "point": "第 15 圈",
     "val_src_A": "直接", "val_src_B": "直接", "comparable_point": true, "obs_dir": "A更好", "author_judgement": "HFE-EPSE 抑制多硫化物与锂的寄生反应",
     "error_info": "未报告", "evidence_loc": "Fig. 2b；p4", "evidence_type": "有数据", "changed": ["稀释剂"],
     "reasons": ["负极 SEI", "穿梭"], "reason_quote": "Therefore, DOL and DME in routine electrolyte cannot encapsulate the centered LiPSs and thus induces severe side reactions of LiPSs on Li-metal anodes",
     "scope_claim": "无", "first_cap_A": 1001, "first_cap_B": 969, "first_cap_note": "",
     "quote": "displays a higher capacity retention of 66% than 62% of that with DOL/DME after 15 cycles"},
    {"A": "HFEn", "B": "DDn", "cond": "C1", "metric": "全电池库仑效率", "val_A": 70.4, "val_B": 56.2, "unit": "%", "point": "第 2 圈",
     "val_src_A": "直接", "val_src_B": "直接", "comparable_point": true, "obs_dir": "A更好", "author_judgement": "穿梭明显减少",
     "error_info": "未报告", "evidence_loc": "Fig. 2c；p4", "evidence_type": "有数据", "changed": ["稀释剂"],
     "reasons": ["穿梭"], "reason_quote": "The increased CE indicates the shuttle of LiPSs is dramatically reduced by HFE-EPSE",
     "scope_claim": "无", "first_cap_A": 1001, "first_cap_B": 969, "first_cap_note": "",
     "quote": "exhibits a higher CE of 70.4% than 56.2% of the battery with DOL/DME at the second cycle"},
    {"A": "HFEn", "B": "DDn", "cond": "C1", "metric": "多硫化物溶解或穿梭", "val_A": null, "val_B": null, "unit": "穿梭电流", "point": "2.2–2.6 V 恒电位",
     "val_src_A": "缺失（Fig. 2d）", "val_src_B": "缺失（Fig. 2d）", "comparable_point": true, "obs_dir": "A更好", "author_judgement": "HFE-EPSE 穿梭电流更低",
     "error_info": "未报告", "evidence_loc": "Fig. 2d；p4", "evidence_type": "有数据", "changed": ["稀释剂"],
     "reasons": ["穿梭"], "reason_quote": "", "scope_claim": "无", "first_cap_A": null, "first_cap_B": null, "first_cap_note": "",
     "note": "原文写'decreased shuttle current by about 60 mV'，单位不通，数值只在图上；方向按作者文字",
     "quote": "HFE-EPSE delivers a decreased shuttle current by about 60 mV at different potentiostatic tests from 2.2 to 2.6 V"},
    {"A": "HFE", "B": "DD", "cond": "C2", "metric": "首圈容量", "val_A": 914, "val_B": 957, "unit": "mAh/g", "point": "0.1C 循环首圈",
     "val_src_A": "直接（SI Table S1）", "val_src_B": "直接", "comparable_point": true, "obs_dir": "差异小", "author_judgement": "作者称第 2 圈曲线几乎重合，只有放电容量略有差别",
     "error_info": "HFE-EPSE 三颗重复（Fig. S4）", "evidence_loc": "Fig. 3a、SI Table S1；p5", "evidence_type": "有数据", "changed": ["稀释剂"],
     "reasons": [], "reason_quote": "", "scope_claim": "苛刻条件（薄锂 + 高载量）", "first_cap_A": 914, "first_cap_B": 957, "first_cap_note": "",
     "quote": "The Li–S battery with DOL/DME electrolyte exhibits an initial specific capacity of 957 mAh g−1 … 4.4 914 135 70% This work"},
    {"A": "HFE", "B": "DD", "cond": "C2", "metric": "循环保持率或寿命", "val_A": 135, "val_B": 54, "unit": "圈（保持 70%）", "point": "容量保持 70% 时的圈数",
     "val_src_A": "直接", "val_src_B": "直接", "comparable_point": true, "obs_dir": "A更好", "author_judgement": "HFE-EPSE 抑制寄生反应，寿命提高 1.5 倍",
     "error_info": "HFE-EPSE 三颗重复（Fig. S4）", "evidence_loc": "Fig. 3a、S4；p5", "evidence_type": "有数据", "changed": ["稀释剂"],
     "reasons": ["负极 SEI"], "reason_quote": "the parasitic reactions of LiPSs are inhibited by HFE-EPSE",
     "scope_claim": "苛刻条件（薄锂 + 高载量）；作者称温和条件会掩盖负极问题", "first_cap_A": 914, "first_cap_B": 957, "first_cap_note": "",
     "quote": "The Li–S battery with DOL/ DME only delivers 54 cycles based on 70% capacity retention. In contrast, the battery with HFE-EPSE undergoes stable 135 cycles based on 70% capacity retention"},
    {"A": "HFE", "B": "DD", "cond": "C2", "metric": "阻抗", "val_A": 15.3, "val_B": 20.2, "unit": "Ω", "point": "第 40 圈后",
     "val_src_A": "直接", "val_src_B": "直接", "comparable_point": true, "obs_dir": "A更好", "author_judgement": "死锂积累减少",
     "error_info": "未报告", "evidence_loc": "Fig. 4c；p7", "evidence_type": "有数据", "changed": ["稀释剂"],
     "reasons": ["负极 SEI"], "reason_quote": "The low impedance enabled by HFE-EPSE indicates that the dead Li accumulation is alleviated", "scope_claim": "无",
     "first_cap_A": null, "first_cap_B": null, "first_cap_note": "",
     "quote": "The Li–S battery with HFE-EPSE exhibits an impedance of 15.3 Ω, which is smaller than 20.2 Ω of the Li–S battery with DOL/ DME"},
    {"A": "HFE", "B": "DD", "cond": "C2", "metric": "其他", "val_A": 7.3, "val_B": 6.1, "unit": "mAh/cm²（剩余活性锂）", "point": "第 40 圈后",
     "val_src_A": "直接", "val_src_B": "直接", "comparable_point": true, "obs_dir": "A更好", "author_judgement": "寄生反应被抑制",
     "error_info": "未报告", "evidence_loc": "Fig. 4a；p6", "evidence_type": "有数据", "changed": ["稀释剂"],
     "reasons": ["负极 SEI"], "reason_quote": "", "scope_claim": "无", "first_cap_A": null, "first_cap_B": null, "first_cap_note": "",
     "quote": "The residual active Li reservoir of the Li–S battery with HFE-EPSE is 7.3 mAh cm−2 … The residual active Li reservoir of the Li–S battery with DOL/DME is 6.1 mAh cm−2"},
    {"A": "HFE", "B": "DD", "cond": "C3", "metric": "首圈容量", "val_A": 1100, "val_B": 1123, "unit": "mAh/g", "point": "0.1C 首圈",
     "val_src_A": "直接", "val_src_B": "直接", "comparable_point": true, "obs_dir": "差异小", "author_judgement": "",
     "error_info": "未报告", "evidence_loc": "Fig. 3d；p6", "evidence_type": "有数据", "changed": ["稀释剂"],
     "reasons": [], "reason_quote": "", "scope_claim": "更高载量、N/P 1.4", "first_cap_A": 1100, "first_cap_B": 1123, "first_cap_note": "",
     "quote": "An initial specific capacity of 1100 mAh g−1 and a capacity retention of 74% after 40 cycles at 0.1 C are achieved in the Li–S battery with HFE-EPSE electrolyte (Figure 3d). In contrast, an initial specific capacity of 1123 mAh g−1"},
    {"A": "HFE", "B": "DD", "cond": "C3", "metric": "循环保持率或寿命", "val_A": "40 圈保持 74%", "val_B": "19 圈保持 52%", "unit": "", "point": "取值圈数不同（40 vs 19）",
     "val_src_A": "直接", "val_src_B": "直接", "comparable_point": false, "obs_dir": "A更好", "author_judgement": "HFE-EPSE 延长苛刻条件下的寿命",
     "error_info": "未报告", "evidence_loc": "Fig. 3d；p6", "evidence_type": "有数据", "changed": ["稀释剂"],
     "reasons": ["负极 SEI"], "reason_quote": "", "scope_claim": "更高载量、N/P 1.4", "first_cap_A": 1100, "first_cap_B": 1123, "first_cap_note": "",
     "quote": "a capacity retention of 74% after 40 cycles at 0.1 C are achieved in the Li–S battery with HFE-EPSE electrolyte (Figure 3d). In contrast, an initial specific capacity of 1123 mAh g−1 yet a low capacity retention of 52% after 19 cycles"},
    {"A": "HFE", "B": "DD", "cond": "C4", "metric": "Li‖Cu 库仑效率", "val_A": 94.2, "val_B": 87.4, "unit": "%", "point": "60 圈平均",
     "val_src_A": "直接", "val_src_B": "直接", "comparable_point": true, "obs_dir": "A更好", "author_judgement": "锂沉积剥离更均匀",
     "error_info": "未报告", "evidence_loc": "SI Fig. S13a；p7", "evidence_type": "有数据", "changed": ["稀释剂"],
     "reasons": ["负极 SEI"], "reason_quote": "", "scope_claim": "无", "first_cap_A": null, "first_cap_B": null, "first_cap_note": "",
     "quote": "The Li|Cu cells with HFE-EPSE deliver an average CE of 94.2% during 60 cycles at 1.0 mA cm−2 and 1.0 mAh cm−2, which is higher than that with DOL/DME of 87.4%"},
    {"A": "HFE", "B": "DD", "cond": "C5", "metric": "过电位或动力学", "val_A": 13, "val_B": 61, "unit": "mV", "point": "第 120 h 极化",
     "val_src_A": "直接", "val_src_B": "直接", "comparable_point": true, "obs_dir": "A更好", "author_judgement": "锂沉积剥离更均匀",
     "error_info": "未报告", "evidence_loc": "SI Fig. S13b；p7", "evidence_type": "有数据", "changed": ["稀释剂"],
     "reasons": ["负极 SEI"], "reason_quote": "", "scope_claim": "无", "first_cap_A": null, "first_cap_B": null, "first_cap_note": "",
     "quote": "The Li|Li cells with HFE-EPSE exhibit a lower voltage polarization during 120 h compared with DOL/DME (13 vs 61 mV at 120 h)"}
  ]
}

File: output/第一阶段_证据表/json/S06.json
{
  "paper": {"pool_id": "S06", "doi": "10.1021/acsami.2c10906", "ref": "Wang L. et al., ACS Appl. Mater. Interfaces 2022, 14, 46457",
            "corr": "Sa Li（同济大学）", "source": "跨E/S；两侧都有", "main_layer": true,
            "group_note": "与 S24 有共同作者（Long Qie、Xiaoqun Qi）"},
  "electrolytes": {
    "E1": {"name": "(DME)9LiFSI", "solvent": "DME（DME:LiFSI = 9:1 摩尔）", "salt": "LiFSI（摩尔比 1:9，约 1 M）", "salt_anion": "FSI", "diluent": "无",
           "lino3": "未写", "lino3_value": null, "lino3_unit": null, "additive": "无", "label_author": "high solvation capability（DN 18.3）", "label": "常规",
           "quote": "The electrolytes at different concentrations were prepared by changing the molar ratio between lithium salts and solvents (from 1:9 to 1:1.6)"},
    "E2": {"name": "(DME)3LiFSI-HFE", "solvent": "DME（DME:LiFSI = 3:1）+ HFE（2:1 体积）", "salt": "LiFSI（高浓，3:1）", "salt_anion": "FSI", "diluent": "HFE（TTE）",
           "lino3": "未写", "lino3_value": null, "lino3_unit": null, "additive": "无", "label_author": "medium solvation capability（DN 14.9）", "label": "局部高浓",
           "quote": "HFE) was added to highly concentrated electrolytes of (DME)3Li salts and (DME)1.6Li salts at a volume ratio of 2:1"},
    "E3": {"name": "(DME)1.6LiFSI-HFE", "solvent": "DME（DME:LiFSI = 1.6:1）+ HFE（2:1 体积）", "salt": "LiFSI（高浓，1.6:1）", "salt_anion": "FSI", "diluent": "HFE（TTE）",
           "lino3": "未写", "lino3_value": null, "lino3_unit": null, "additive": "无", "label_author": "low solvation capability / sparingly solvated（DN 13.9）", "label": "局部高浓",
           "quote": "through adopting the sparingly solvated electrolyte DME1.6LiFSI-HFE with a low DN of 13.9"},
    "E4": {"name": "(DME)1.6LiTFSI-HFE", "solvent": "DME（DME:LiTFSI = 1.6:1）+ HFE（2:1 体积）", "salt": "LiTFSI（高浓，1.6:1）", "salt_anion": "TFSI", "diluent": "HFE（TTE）",
           "lino3": "未写", "lino3_value": null, "lino3_unit": null, "additive": "无", "label_author": "DN 15.9", "label": "局部高浓",
           "quote": "the optical microscopy images of (DME)1.6LiTFSI-HFE (DN = 15.9)"}
  },
  "descriptors": [
    {"id": "D1", "mapping": "直接", "mapping_note": "测的是电解液本身", "object": "Li⁺ 溶剂化（电解液给体数，¹H NMR 法）", "source": "实验测量", "scale": "电解液 DN（CHCl3 ¹H NMR 位移换算，本文方法）", "unit": "（无量纲 DN）",
     "values": {"E1": 18.3, "E2": 14.9, "E3": 13.9, "E4": 15.9}, "stronger_if": "higher", "comparable": true,
     "comparable_note": "同篇同法；作者说明该 DN 不等于量热法 DN，跨文献不可直接比", "common_scale": null,
     "quote": "The donor numbers of these electrolytes are 18.3, 14.9, and 13.9, respectively … the DN calculated in our work may not equal the DN tested by conventional calorimetry"},
    {"id": "D2", "mapping": "直接", "mapping_note": "测的是装该电解液的 Li-S 电池（dQ/dV）", "object": "多硫化物溶解行为（热力学代理）", "source": "实验测量", "scale": "S8→Li2S8 还原峰电位（dQ/dV）", "unit": "V",
     "values": {"E1": 2.29, "E2": 2.19, "E3": 2.16, "E4": 2.22}, "stronger_if": "higher", "comparable": true,
     "comparable_note": "同篇同法；间接指标，作者用它表示溶剂化能力", "common_scale": null,
     "quote": "The reduction peaks of (DME)9LiFSI, (DME)3LiFSI-HFE, and (DME)1.6LiFSI-HFE are 2.29, 2.19, and 2.16 V, respectively … the reduction peak in (DME)1.6LiTFSI-HFE is 2.22 V"}
  ],
  "conditions": {
    "C1": {"desc": "扣式 CR2025，E/S = 2，高载量", "cathode_type": "硫碳", "cathode_material": "S/KB（80 wt% S），冻干 + 压实", "S_loading": 5, "S_loading_src": "直接",
           "S_content_composite": 80, "S_content_electrode": 64, "V_uL": null, "diameter_mm": null, "area_cm2": null, "ES_reported": 2, "ES_unit": "µL/mg",
           "Li_um": 200, "NP_author": null, "NP_author_basis": null, "cell": "扣式 CR2025", "cell_Ah": null,
           "rate_author": null, "rate_1C_def": null, "rate_note": "Fig. 6d–f 的倍率未写", "temp_C": 30, "temp_src": "直接",
           "anode_pretreat": "无", "porosity": 55,
           "quote": "CR2025 type coin cells were assembled with a 5 mg cm−2 sulfur cathode and a Li metal anode (200 μm) … The sulfur loading of the cathodes was 5 mg cm−2, and the E/S value used in assembling the batteries was 2 μL mg−1 … temperature of Li-S coin cells and pouch cells was 30 °C"}
  },
  "comparisons": [
    {"A": "E3", "B": "E1", "cond": "C1", "metric": "首圈容量", "val_A": 1600, "val_B": 300, "unit": "mAh/g", "point": "首次放电（硫利用率 96% vs 20%）",
     "val_src_A": "直接", "val_src_B": "直接", "comparable_point": true, "obs_dir": "A更好", "author_judgement": "低溶剂化能力避免电解液凝胶化",
     "error_info": "未报告", "evidence_loc": "Fig. 6d、6f；p10", "evidence_type": "有数据", "changed": ["盐浓度", "稀释剂"],
     "reasons": ["电解液耗尽", "正极动力学"], "reason_quote": "the enlarged polarization in (DME)9LiFSI is closely related to the dissolution of polysulfides and the consequent electrolyte gelation",
     "scope_claim": "贫液（作者认为凝胶化只在低 E/S 下发生）", "first_cap_A": 1600, "first_cap_B": 300, "first_cap_note": "首次放电",
     "quote": "a high sulfur utilization of 96% (corresponding to 1600 mAh g−1) can be achieved in E/S = 2 μL mg−1 Li-S coin cells when (DME)1.6LiFSI-HFE (DN = 13.9) is adopted … Figure 6d shows a poor sulfur utilization of 20% (corresponding to 300 mAh g−1) in (DME)9LiFSI (DN = 18.3)"},
    {"A": "E4", "B": "E1", "cond": "C1", "metric": "首圈容量", "val_A": null, "val_B": 300, "unit": "mAh/g", "point": "首次放电",
     "val_src_A": "缺失（Fig. S20a）", "val_src_B": "直接", "comparable_point": true, "obs_dir": "A更差", "author_judgement": "LiTFSI 降不下溶剂化能力",
     "error_info": "未报告", "evidence_loc": "Fig. S20a；p11", "evidence_type": "有数据", "changed": ["盐阴离子", "盐浓度", "稀释剂"],
     "reasons": ["其他"], "reason_quote": "due to the serious polysulfide network (as shown in Figure S17) in the electrolyte",
     "scope_claim": "无", "first_cap_A": null, "first_cap_B": 300, "first_cap_note": "",
     "note": "按 DN 判，A（15.9）比 B（18.3）更弱，但结果更差；同时改了盐、浓度、稀释剂",
     "quote": "the Li-S battery gives poor sulfur utilization in (DME)1.6LiTFSI-HFE (Figure S20a), even lower than that of (DME)9LiFSI"},
    {"A": "E3", "B": "E4", "cond": "C1", "metric": "首圈容量", "val_A": 1600, "val_B": null, "unit": "mAh/g", "point": "首次放电",
     "val_src_A": "直接", "val_src_B": "缺失（低于 300）", "comparable_point": true, "obs_dir": "A更好", "author_judgement": "LiFSI 更能降低溶剂化能力",
     "error_info": "未报告", "evidence_loc": "Fig. 6f、S20a；p10–11", "evidence_type": "有数据", "changed": ["盐阴离子"],
     "reasons": ["其他"], "reason_quote": "As shown above that LiTFSI is incapable of depressing the solvation capability of DME, it cannot contribute to a high sulfur utilization",
     "scope_claim": "无", "first_cap_A": 1600, "first_cap_B": null, "first_cap_note": "",
     "quote": "a high sulfur utilization of 96% (corresponding to 1600 mAh g−1) can be achieved … the Li-S battery gives poor sulfur utilization in (DME)1.6LiTFSI-HFE"},
    {"A": "E3", "B": "E2", "cond": "C1", "review": "10-18 第三轮（AI 辅助复核，用户尚未逐项人工确认；随机抽查）：引文只支持 B 放电曲线异常和严重穿梭，不能推出 B 首圈容量更低 → 观察方向改为无法判断（已改）", "revise": "10-18 第三轮：观察方向 A更好 → 无法判断。原文对 (DME)3LiFSI-HFE 只写 'an abnormal discharge curve is observed' 和充电过程严重穿梭，没有给首圈容量（p11，Fig. 6e）", "note": "B 的放电曲线异常、充电过程严重穿梭（Fig. 6e）另记在作者判断与原因列；首圈容量方向等有明确容量比较再判", "metric": "首圈容量", "val_A": 1600, "val_B": null, "unit": "mAh/g", "point": "首次放电",
     "val_src_A": "直接", "val_src_B": "缺失（仅图 6e；文字只写放电曲线异常 + 严重穿梭，未给容量）", "comparable_point": true, "obs_dir": "无法判断", "author_judgement": "中等溶剂化仍有溶解和穿梭",
     "error_info": "未报告", "evidence_loc": "Fig. 6e–f；p11", "evidence_type": "有数据", "changed": ["盐浓度"],
     "reasons": ["穿梭"], "reason_quote": "the dissolved polysulfides also cause a serious cathode-to-anode shuttling effect",
     "scope_claim": "无", "first_cap_A": 1600, "first_cap_B": null, "first_cap_note": "",
     "quote": "Figure 6e shows a discharge/charge curve in (DME)3LiFSI-HFE that has a medium DN of 14.9 … an abnormal discharge curve is observed"},
    {"A": "E2", "B": "E1", "cond": "C1", "metric": "首圈容量", "val_A": null, "val_B": 300, "unit": "mAh/g", "point": "首次放电",
     "val_src_A": "缺失", "val_src_B": "直接", "comparable_point": true, "obs_dir": "无法判断", "author_judgement": "两者都差：E1 凝胶化、E2 穿梭",
     "error_info": "未报告", "evidence_loc": "Fig. 6d–e；p10–11", "evidence_type": "有数据", "changed": ["盐浓度", "稀释剂"],
     "reasons": ["穿梭", "电解液耗尽"], "reason_quote": "", "scope_claim": "无", "first_cap_A": null, "first_cap_B": 300, "first_cap_note": "",
     "flags": ["🔶 文中没直接比 E2 和 E1，需读图"],
     "quote": "Figure 6e shows a discharge/charge curve in (DME)3LiFSI-HFE that has a medium DN of 14.9"}
  ]
}

File: output/第一阶段_证据表/json/S09.json
{
  "paper": {"pool_id": "S09", "doi": "10.1073/pnas.2301260120", "ref": "Gao X. et al., PNAS 2023, 120, e2301260120",
            "corr": "Zhenan Bao; Yi Cui（Stanford）", "source": "跨E/S；稀有格；必读", "main_layer": true,
            "group_note": "与 Kim 2024（Nat Commun）同为 Cui/Bao 组"},
  "electrolytes": {
    "DD": {"name": "DD（DOL/DME）", "solvent": "DOL/DME（比例未写）", "salt": "1 M LiTFSI", "salt_anion": "TFSI", "diluent": "无",
           "lino3": "未写（方法部分说对照含 1 wt%，室温实验是否含不确定）", "lino3_value": null, "lino3_unit": null, "additive": "无", "label_author": "conventional; high LiPS solubility", "label": "常规",
           "quote": "The conventional DD electrolyte is used for the reference"},
    "DDN": {"name": "DDN（DOL/DME + 1 wt% LiNO3）", "solvent": "DOL/DME（比例未写）", "salt": "1 M LiTFSI", "salt_anion": "TFSI", "diluent": "无",
            "lino3": "1 wt%", "lino3_value": 1, "lino3_unit": "wt%", "additive": "无", "label_author": "conventional（control）", "label": "常规",
            "quote": "The conventional 1 M LiTFSI DOL/DME with 1wt% LiNO3 was used as the control electrolyte"},
    "DEE": {"name": "1.2 M LiTFSI DEE", "solvent": "DEE", "salt": "1.2 M LiTFSI", "salt_anion": "TFSI", "diluent": "无",
            "lino3": "未写（方法未列）", "lino3_value": null, "lino3_unit": null, "additive": "无", "label_author": "high LiPS solubility（~200 mM）", "label": "其他",
            "quote": "1.2 M LiTFSI DEE, F3DEE, F4DEE, F4DMB, and F5DEE electrolytes were obtained by dissolving LiTFSI (344 mg) in 1 mL"},
    "F3": {"name": "1.2 M LiTFSI F3DEE", "solvent": "F3DEE", "salt": "1.2 M LiTFSI", "salt_anion": "TFSI", "diluent": "无",
           "lino3": "未写（方法未列）", "lino3_value": null, "lino3_unit": null, "additive": "无", "label_author": "fluorinated ether（moderate 区间上端）", "label": "适中溶剂化",
           "quote": "1.2 M LiTFSI DEE, F3DEE, F4DEE, F4DMB, and F5DEE electrolytes were obtained by dissolving LiTFSI (344 mg) in 1 mL"},
    "F4E": {"name": "1.2 M LiTFSI F4DEE（F4DEE-S6MILE）", "solvent": "F4DEE", "salt": "1.2 M LiTFSI", "salt_anion": "TFSI", "diluent": "无",
            "lino3": "未写（方法未列）", "lino3_value": null, "lino3_unit": null, "additive": "无", "label_author": "moderate LiPS solubility（140 mM，室温最佳）", "label": "适中溶剂化",
            "quote": "fluorinated-1,2-diethoxyethane (F4DEE) with the LiPS solubility of 140 mM [S]"},
    "F4M": {"name": "1.2 M LiTFSI F4DMB（F4DMB-S6MILE）", "solvent": "F4DMB", "salt": "1.2 M LiTFSI", "salt_anion": "TFSI", "diluent": "无",
            "lino3": "未写（方法未列）", "lino3_value": null, "lino3_unit": null, "additive": "无", "label_author": "moderate LiPS solubility（70 mM，60 °C 最佳）", "label": "适中溶剂化",
            "quote": "fluorinated-1,4-dimethoxybutane (F4DMB) with the LiPS solubility of 70 mM [S]"},
    "F5": {"name": "1.2 M LiTFSI F5DEE", "solvent": "F5DEE", "salt": "1.2 M LiTFSI", "salt_anion": "TFSI", "diluent": "无",
           "lino3": "未写（方法未列）", "lino3_value": null, "lino3_unit": null, "additive": "无", "label_author": "low LiPS solubility（<50 mM）", "label": "弱溶剂化",
           "quote": "The F5DEE cell with low LiPS solubility (<50 mM [S])"},
    "F6": {"name": "饱和 LiTFSI F6DEE（<1.2 M）", "solvent": "F6DEE", "salt": "LiTFSI 饱和（<1.2 M）", "salt_anion": "TFSI", "diluent": "无",
           "lino3": "未写（方法未列）", "lino3_value": null, "lino3_unit": null, "additive": "无", "label_author": "lowest LiPS solubility（37 mM）", "label": "弱溶剂化",
           "quote": "For the F6DEE saturated electro- lyte (<1.2 M LiTFSI), we used a saturated solution of LiTFSI"}
  },
  "descriptors": [
    {"id": "D1", "mapping": "间接", "mapping_note": "测的是纯溶剂（不含 LiTFSI；DDN 另含 LiNO₃），按溶剂映射到电池电解液", "object": "多硫化物溶解行为", "source": "实验测量", "scale": "Li2S6 溶解度（纯溶剂中，ICP-OES；DD 为文献值）", "unit": "mM[S]",
     "values": {"DD": 1100, "DDN": 1100, "DEE": 200, "F3": null, "F4E": 140, "F4M": 70, "F5": 50, "F6": 37}, "qual": {"F5": "<50", "DEE": "~200"},
     "stronger_if": "higher", "comparable": true,
     "comparable_note": "氟化醚与 DEE 同篇同法（ICP-OES、纯溶剂）；DD 取自文献（ref. 10），与本文方法不同；F3DEE 只在图上", "common_scale": null,
     "kind": "溶解度", "species": "Li2S6", "medium": "纯溶剂", "method": "ICP-OES", "conc_def": "饱和溶解度，按 S 原子计", "temp_C": null, "temp_note": "未写（静置 7 d）",
     "noncomparable_ids": ["DD", "DDN"],
     "quote": "The solubility of Li2S6 in DD is adapted from ref. 10 … LiPS solubility in DEE is one order of magnitude lower than the conventional DD solvent (10) (~200 versus 1,100"},
    {"id": "D3", "mapping": "间接", "mapping_note": "测的是纯溶剂（不含 LiTFSI；DDN 另含 LiNO₃），按溶剂映射到电池电解液", "object": "多硫化物溶解行为（排序）", "source": "实验测量", "scale": "正文给出的溶解度排序", "unit": "序号（仅表次序；大=溶解多）",
     "values": {"DD": 7, "DDN": 7, "DEE": 6, "F3": 5, "F4E": 4, "F4M": 3, "F5": 2, "F6": 1}, "stronger_if": "higher", "comparable": true,
     "comparable_note": "同上；DD 为文献值", "common_scale": null, "noncomparable_ids": ["DD", "DDN"],
     "quote": "the solubility follows the order of DD > DEE > F3DEE > F4DEE > F4DMB > F5DEE > F6DEE"},
    {"id": "D2", "mapping": "间接", "mapping_note": "溶剂中 Li2S6 的 MD（不含 LiTFSI），按溶剂映射到电池电解液", "object": "多硫化物溶剂化结构", "source": "模拟计算", "scale": "MD：大 Li2S6 团簇出现频率（越高溶剂化越差）", "unit": "序号（仅表次序）",
     "values": {"F3": 1, "F4E": 2, "F4M": 3, "F5": 4}, "stronger_if": "lower", "comparable": true,
     "comparable_note": "同一 MD 设置；只给了排序", "common_scale": null,
     "quote": "The frequency of large Li2S6 cluster sizes in the fluorinated ether solvents was found to follow the trend F3DEE < F4DEE < F4DMB < F5DEE"},
    {"id": "D4", "mapping": "间接", "mapping_note": "测的是纯溶剂（不含 LiTFSI；DDN 另含 LiNO₃），按溶剂映射到电池电解液", "object": "多硫化物溶解行为", "source": "实验测量", "scale": "Li2S6 溶液颜色与饱和状态（纯溶剂，名义 0.1 M Li2S6，静置 7 d，目视）", "unit": "序号（仅表次序，不表距离；大=溶解多）",
     "values": {"DD": 7, "DDN": 7, "DEE": 6, "F3": 5, "F4E": 4, "F4M": 3, "F5": 2, "F6": 1},
     "qual": {"DD": "唯一非 supersaturated（作者原词），颜色最深", "DDN": "同 DD 溶剂（未单独测），颜色最深", "DEE": "supersaturated", "F3": "supersaturated", "F4E": "supersaturated", "F4M": "supersaturated", "F5": "supersaturated", "F6": "supersaturated，颜色最浅"},
     "stronger_if": "higher", "comparable": true,
     "comparable_note": "同篇同一实验：物种 Li2S6、名义浓度 0.1 M、纯溶剂、静置 7 d 均相同；正文原词：除对照 DOL/DME 外均 'supersaturated'（图注写 'saturated'）；'颜色越深 = LiPS 浓度越高'是作者解释，据此 DD 溶解量最大；其余按作者所述'从左到右变深'排序，序号只表次序、不表距离（照片顺序 F6DEE、F5DEE、F4DMB、F4DEE、F3DEE、DEE、DD）。描述对象为纯溶剂，电池电解液另含 LiTFSI（DDN 另含 1 wt% LiNO₃），按溶剂映射，与 D1 同口径；温度未写",
     "kind": "溶解度（定性）", "species": "Li2S6", "medium": "纯溶剂", "method": "目视（照片）+ 是否饱和", "conc_def": "名义 0.1 M Li2S6（S8 + Li2S 化学计量）", "temp_C": null, "temp_note": "未写",
     "common_scale": null, "loc": "Fig. 2A 及图注；正文 p3", "added": "10-18 第二轮",
     "quote": "Li2S6 was added into the different solvents to give a nominal concentration of 0.1 M based on Li2S6, and the solutions were rested for 7 d to achieve equilibrium … all the solutions were supersaturated except for the control, DOL/DME … From F6DEE to DD (left to right), the solution color became darker"}
  ],
  "conditions": {
    "C1": {"desc": "扣式，室温，E/S 15（富液）", "cathode_type": "硫碳", "cathode_material": "S@C", "S_loading": null, "S_loading_src": "范围 1.2–2.8（SI），无单一值",
           "S_content_composite": null, "S_content_electrode": 63, "V_uL": null, "diameter_mm": null, "area_cm2": null, "ES_reported": 15, "ES_unit": "µL/mg",
           "Li_um": null, "NP_author": null, "NP_author_basis": null, "cell": "扣式", "cell_Ah": null,
           "rate_author": 0.05, "rate_1C_def": 1675, "rate_note": "0.05C×2 → 0.1C×3 → 0.2C", "temp_C": 25, "temp_src": "判断（原文：RT）",
           "anode_pretreat": "无", "porosity": null,
           "quote": "For all the Li-S cells, the E/S ratio is 15 µL mg−1, and the S content of the cathode is 63% … S loading is 1.2-2.8 mg cm-2 … Charge/discharge rates are calculated assuming the theoretical capacity of S (1,675 mAh g−1)"},
    "C2": {"desc": "扣式，60 °C，E/S 15", "cathode_type": "硫碳", "cathode_material": "S@C", "S_loading": null, "S_loading_src": "范围 1.2–1.5（SI）",
           "S_content_composite": null, "S_content_electrode": 63, "V_uL": null, "diameter_mm": null, "area_cm2": null, "ES_reported": 15, "ES_unit": "µL/mg",
           "Li_um": null, "NP_author": null, "NP_author_basis": null, "cell": "扣式", "cell_Ah": null,
           "rate_author": 0.05, "rate_1C_def": 1675, "rate_note": "0.05C×2 → 0.1C×3 → 0.2C", "temp_C": 60, "temp_src": "直接",
           "anode_pretreat": "无", "porosity": null,
           "quote": "The E/S ratio is 15 µL mg-1 and the S content of cathode is 63%. S loading is 1.2-1.5 mg cm-2"},
    "C3": {"desc": "扣式，60 °C，E/S 5（贫液）", "cathode_type": "硫碳", "cathode_material": "S@C", "S_loading": null, "S_loading_src": "未写",
           "S_content_composite": null, "S_content_electrode": 63, "V_uL": null, "diameter_mm": null, "area_cm2": null, "ES_reported": 5, "ES_unit": "µL/mg",
           "Li_um": null, "NP_author": null, "NP_author_basis": null, "cell": "扣式", "cell_Ah": null,
           "rate_author": 0.2, "rate_1C_def": 1675, "rate_note": "活化后 0.2C", "temp_C": 60, "temp_src": "直接",
           "anode_pretreat": "无", "porosity": null,
           "quote": "we lower the E/S ratio from 15 to 5 µL mg−1"},
    "C5": {"desc": "软包，60 °C，薄锂", "cathode_type": "硫碳", "cathode_material": "S@C", "S_loading": 4, "S_loading_src": "直接",
           "S_content_composite": null, "S_content_electrode": null, "V_uL": null, "diameter_mm": null, "area_cm2": null, "ES_reported": null, "ES_unit": "µL/mg",
           "Li_um": 40, "NP_author": null, "NP_author_basis": "作者给出两极面容量约 8 与 6.7 mAh/cm²（理论），未直接写 N/P", "cell": "软包", "cell_Ah": null,
           "rate_author": 0.05, "rate_1C_def": 1675, "rate_note": "", "temp_C": 60, "temp_src": "直接（SI）",
           "anode_pretreat": "无", "porosity": null,
           "quote": "pairing thin Li foil (40 μm thick, roughly 8 mAh cm−2) with a high-loading sulfur cathode (4 mg cm−2, roughly 6.7 mAh cm−2) … S loading of 4 mg cm-2 and limited amount of lithium (40 μm thick) at 0.05 C at 60 oC"},
    "C6": {"desc": "Li‖Cu（Aurbach），60 °C", "cathode_type": "无（Li‖Cu）", "cathode_material": "Cu", "S_loading": null, "S_loading_src": "不适用",
           "S_content_composite": null, "S_content_electrode": null, "V_uL": null, "diameter_mm": null, "area_cm2": null, "ES_reported": null, "ES_unit": "µL/mg",
           "Li_um": null, "NP_author": null, "NP_author_basis": null, "cell": "扣式 Li‖Cu", "cell_Ah": null,
           "rate_author": null, "rate_1C_def": null, "rate_note": "0.5 mA/cm²，沉积 5 mAh/cm² 储备 + 1 mAh/cm² ×10", "temp_C": 60, "temp_src": "直接",
           "anode_pretreat": "无", "porosity": null,
           "quote": "deposit 5 mAh cm−2 Li on Cu at 0.5 mA cm−2 as a Li reservoir"},
    "C7": {"desc": "日历老化：0.1C、60 °C 循环，第 5 圈满充后室温开路静置 30 天，E/S 5", "cathode_type": "硫碳", "cathode_material": "S@C", "S_loading": null, "S_loading_src": "未写",
           "S_content_composite": null, "S_content_electrode": 63, "V_uL": null, "diameter_mm": null, "area_cm2": null, "ES_reported": 5, "ES_unit": "µL/mg",
           "Li_um": null, "NP_author": null, "NP_author_basis": null, "cell": "扣式", "cell_Ah": null,
           "rate_author": 0.1, "rate_1C_def": 1675, "rate_note": "0.1C 活化 4 圈后满充静置", "temp_C": 60, "temp_src": "直接（Methods：除另注外 60 °C 运行；SI Figs. S19–S23 图注：0.1 C、60 °C 循环）", "temp_rest": "室温（RT，数值未报告）", "protocol": "0.1C 循环 4 圈 → 第 5 圈满充 → 室温开路静置 30 d → 同倍率放电取容量；循环与容量测量 60 °C", "protocol_src": "正文 p7 + Methods", "revise": "10-18 第三轮：温度拆分——循环 / 容量测量 60 °C，静置室温（数值未报告）；原记 25 °C 把静置温度当成了测试温度",
           "anode_pretreat": "无", "porosity": null,
           "quote": "We first activated the cells for 4 cycles at 0.1 C using an E/S ratio of 5 µL mg−1 … left them at open circuit at RT for a long period of 30 d … operated between 1.2 and 3 V at 60 °C except when otherwise noted"},
    "C8": {"desc": "日历老化：0.1C、60 °C 循环，第 5 圈满充后室温开路静置 30 天，E/S 15", "cathode_type": "硫碳", "cathode_material": "S@C", "S_loading": null, "S_loading_src": "未写",
           "S_content_composite": null, "S_content_electrode": 63, "V_uL": null, "diameter_mm": null, "area_cm2": null, "ES_reported": 15, "ES_unit": "µL/mg",
           "Li_um": null, "NP_author": null, "NP_author_basis": null, "cell": "扣式", "cell_Ah": null,
           "rate_author": 0.1, "rate_1C_def": 1675, "rate_note": "", "temp_C": 60, "temp_src": "直接（SI Figs. S19–S23 图注：0.1 C、60 °C 循环）", "temp_rest": "室温（RT，数值未报告）", "protocol": "0.1C 循环 4 圈 → 第 5 圈满充 → 室温开路静置 30 d → 同倍率放电取容量；循环与容量测量 60 °C", "protocol_src": "推定：正文 'When increasing the E/S ratio to 15' 承接 E/S 5 的协议，SI 图注给出 0.1 C、60 °C、第 5 圈满充室温静置，但未写 E/S", "revise": "10-18 第三轮：温度拆分——循环 / 容量测量 60 °C，静置室温（数值未报告）；原记 25 °C 把静置温度当成了测试温度",
           "anode_pretreat": "无", "porosity": null,
           "quote": "When increasing the E/S ratio to 15 µL mg−1 … All the cells were cycled at 0.1 C at 60 oC and rest at the 5th cycle at fully charged state at RT"}
  },
  "comparisons": [
    {"A": "F4E", "B": "DEE", "cond": "C1", "review": "10-18 第三轮（AI 辅助复核，用户尚未逐项人工确认；随机抽查）：主要数值与作者比较方向未见错配；条件字段未逐项确认", "metric": "首圈容量", "val_A": 1160, "val_B": 634, "unit": "mAh/g", "point": "0.05C 首次放电",
     "val_src_A": "直接", "val_src_B": "直接", "comparable_point": true, "obs_dir": "A更好", "author_judgement": "DEE 穿梭严重",
     "error_info": "未报告", "evidence_loc": "Fig. 3A；p3", "evidence_type": "有数据", "changed": ["溶剂种类"],
     "reasons": ["穿梭"], "reason_quote": "indicating severe LiPS shuttling", "scope_claim": "无",
     "first_cap_A": 1160, "first_cap_B": 634, "first_cap_note": "",
     "quote": "The cell using F4DEE with moderate LiPS solubility (140 mM [S]) showed the highest discharge capacity of 1,160 mAh g−1. The cell using DEE (high LiPS solubility, ~200 mM [S]) showed a discharge capacity of 634 mAh g−1"},
    {"A": "F5", "B": "F4E", "cond": "C1", "metric": "首圈容量", "val_A": 441, "val_B": 1160, "unit": "mAh/g", "point": "0.05C 首次放电",
     "val_src_A": "直接", "val_src_B": "直接", "comparable_point": true, "obs_dir": "A更差", "author_judgement": "溶解度过低，转化慢",
     "error_info": "未报告", "evidence_loc": "Fig. 3A；p3", "evidence_type": "有数据", "changed": ["溶剂种类"],
     "reasons": ["正极动力学"], "reason_quote": "", "scope_claim": "无", "first_cap_A": 441, "first_cap_B": 1160, "first_cap_note": "",
     "quote": "The F5DEE cell with low LiPS solubility (<50 mM [S]) exhibited a discharge capacity as low as 441 mAh g−1"},
    {"A": "F4M", "B": "F4E", "cond": "C1", "rate_protocol": "0.05C×2 → 0.1C×3 → 0.2C（前 50 圈，含活化段）", "revise": "10-18 第三轮：倍率 0.2C → 变倍率协议。平均 / 归一化区间为前 50 圈，含 0.05C×2、0.1C×3 活化段，单值 0.2C 不能覆盖整个区间（依据：SI Fig. 3 图注、正文 p4 'first cycled at 0.05 C (2 cycles) and then at 0.1 C (3 cycles), followed by continued cycling at 0.2 C'）", "metric": "循环保持率或寿命", "val_A": null, "val_B": null, "unit": "归一化容量", "point": "50 圈",
     "val_src_A": "缺失（SI Fig. S4）", "val_src_B": "缺失（SI Fig. S4）", "comparable_point": true, "obs_dir": "A更好", "author_judgement": "溶解度低，穿梭少，更稳定",
     "error_info": "未报告", "evidence_loc": "SI Fig. S4；p3", "evidence_type": "有数据", "changed": ["溶剂种类"],
     "reasons": ["穿梭"], "reason_quote": "indicating that the shuttling effect was significantly reduced due to the decrease of LiPS solubility",
     "scope_claim": "无", "first_cap_A": null, "first_cap_B": null, "first_cap_note": "",
     "quote": "Li-S cells using F4DMB and F5DEE electrolytes presented more stable cycling than that of F3DEE and F4DEE electrolytes"},
    {"A": "F4M", "B": "F4E", "cond": "C1", "rate_protocol": "0.05C×2 → 0.1C×3 → 0.2C（前 50 圈，含活化段）", "review": "10-18 第三轮（AI 辅助复核，用户尚未逐项人工确认；随机抽查）：主要数值与作者比较方向未见错配；条件字段未逐项确认；倍率字段改为变倍率协议（已改）", "revise": "10-18 第三轮：倍率 0.2C → 变倍率协议。平均 / 归一化区间为前 50 圈，含 0.05C×2、0.1C×3 活化段，单值 0.2C 不能覆盖整个区间（依据：SI Fig. 3 图注、正文 p4 'first cycled at 0.05 C (2 cycles) and then at 0.1 C (3 cycles), followed by continued cycling at 0.2 C'）", "metric": "平均放电容量", "val_A": null, "val_B": 651, "unit": "mAh/g", "point": "前 50 圈平均",
     "val_src_A": "缺失（Fig. 3B–C）", "val_src_B": "直接", "comparable_point": true, "obs_dir": "A更差", "author_judgement": "室温下 F4DEE 平均容量最高",
     "error_info": "未报告", "evidence_loc": "Fig. 3C；p3", "evidence_type": "有数据", "changed": ["溶剂种类"],
     "reasons": ["正极动力学"], "reason_quote": "", "scope_claim": "室温", "first_cap_A": null, "first_cap_B": null, "first_cap_note": "",
     "quote": "showed the highest average discharge capacity of 651 mAh g−1, accompanied by a high CE of 97.6%"},
    {"A": "F4M", "B": "F6", "cond": "C2", "metric": "首圈容量", "val_A": 1563, "val_B": 842, "unit": "mAh/g", "point": "0.05C 首次放电",
     "val_src_A": "直接", "val_src_B": "直接", "comparable_point": true, "obs_dir": "A更好", "author_judgement": "溶解度太低转化慢",
     "error_info": "未报告", "evidence_loc": "Fig. 3D；p4", "evidence_type": "有数据", "changed": ["溶剂种类", "盐浓度"],
     "reasons": ["正极动力学"], "reason_quote": "", "scope_claim": "60 °C", "first_cap_A": 1563, "first_cap_B": 842, "first_cap_note": "",
     "quote": "albeit accom- panied by the lowest initial discharge capacity of 842 mAh g−1 at 0.05 C and at 60 °C … delivered the highest initial discharge capacity of 1,563 mAh g−1 at 0.05 C and at 60 °C"},
    {"A": "F4M", "B": "DEE", "cond": "C2", "metric": "循环保持率或寿命", "val_A": "可持续循环", "val_B": "首次放电后无法充到截止电压", "unit": "", "point": "第 1 圈充电",
     "val_src_A": "直接", "val_src_B": "直接", "comparable_point": false, "obs_dir": "A更好", "author_judgement": "DEE 穿梭严重",
     "error_info": "未报告", "evidence_loc": "Fig. 3D、3G；p4", "evidence_type": "有数据", "changed": ["溶剂种类"],
     "reasons": ["穿梭"], "reason_quote": "owing to severe LiPS shuttling", "scope_claim": "60 °C", "first_cap_A": 1563, "first_cap_B": null, "first_cap_note": "",
     "quote": "but they cannot be charged to the cutoff voltage after the first discharge owing to severe LiPS shuttling"},
    {"A": "F4M", "B": "DDN", "cond": "C2", "rate_protocol": "0.05C×2 → 0.1C×3 → 0.2C（前 50 圈，含活化段）", "revise": "10-18 第三轮：倍率 0.2C → 变倍率协议。平均 / 归一化区间为前 50 圈，含 0.05C×2、0.1C×3 活化段，单值 0.2C 不能覆盖整个区间（依据：SI Fig. 3 图注、正文 p4 'first cycled at 0.05 C (2 cycles) and then at 0.1 C (3 cycles), followed by continued cycling at 0.2 C'）", "metric": "平均放电容量", "val_A": 1050, "val_B": 647, "unit": "mAh/g", "point": "前 50 圈平均",
     "val_src_A": "直接", "val_src_B": "直接", "comparable_point": true, "obs_dir": "A更好", "author_judgement": "DDN 穿梭严重",
     "error_info": "未报告", "evidence_loc": "Fig. 3G–H；p4", "evidence_type": "有数据", "changed": ["溶剂种类", "盐浓度", "LiNO₃"],
     "reasons": ["穿梭"], "reason_quote": "The DDN electrolyte with high LiPS solubility resulted in significant shuttling effect",
     "scope_claim": "60 °C", "first_cap_A": null, "first_cap_B": null, "first_cap_note": "",
     "quote": "The cell using F4DMB-­S6MILE showed the highest discharge capacity of 1,050 mAh g−1, almost two times higher than that of the DDN cell (647 mAh g−1)"},
    {"A": "F5", "B": "F4M", "cond": "C2", "rate_protocol": "0.05C×2 → 0.1C×3 → 0.2C（前 50 圈，含活化段）", "revise": "10-18 第三轮：倍率 0.2C → 变倍率协议。平均 / 归一化区间为前 50 圈，含 0.05C×2、0.1C×3 活化段，单值 0.2C 不能覆盖整个区间（依据：SI Fig. 3 图注、正文 p4 'first cycled at 0.05 C (2 cycles) and then at 0.1 C (3 cycles), followed by continued cycling at 0.2 C'）", "metric": "平均放电容量", "val_A": 679, "val_B": 1050, "unit": "mAh/g", "point": "前 50 圈平均",
     "val_src_A": "直接", "val_src_B": "直接", "comparable_point": true, "obs_dir": "A更差", "author_judgement": "溶解度过低，转化慢",
     "error_info": "未报告", "evidence_loc": "Fig. 3H；p4", "evidence_type": "有数据", "changed": ["溶剂种类"],
     "reasons": ["正极动力学"], "reason_quote": "which is attributed to the sluggish Li-S conversion reaction", "scope_claim": "60 °C",
     "first_cap_A": null, "first_cap_B": null, "first_cap_note": "",
     "quote": "F5DEE with low LiPS solubility (<50 mM [S]) also showed a lower average capacity of 679 mAh g−1"},
    {"A": "F4M", "B": "F4E", "cond": "C2", "rate_protocol": "0.05C×2 → 0.1C×3 → 0.2C（前 50 圈，含活化段）", "review": "10-18 第三轮（AI 辅助复核，用户尚未逐项人工确认；随机抽查）：主要数值与作者比较方向未见错配；条件字段未逐项确认；倍率字段改为变倍率协议（已改）", "revise": "10-18 第三轮：倍率 0.2C → 变倍率协议。平均 / 归一化区间为前 50 圈，含 0.05C×2、0.1C×3 活化段，单值 0.2C 不能覆盖整个区间（依据：SI Fig. 3 图注、正文 p4 'first cycled at 0.05 C (2 cycles) and then at 0.1 C (3 cycles), followed by continued cycling at 0.2 C'）", "metric": "平均放电容量", "val_A": 1050, "val_B": null, "unit": "mAh/g", "point": "前 50 圈平均",
     "val_src_A": "直接", "val_src_B": "缺失（Fig. 3H）", "comparable_point": true, "obs_dir": "A更好", "author_judgement": "60 °C 下 F4DMB 最佳",
     "error_info": "未报告", "evidence_loc": "Fig. 3G–H；p4", "evidence_type": "有数据", "changed": ["溶剂种类"],
     "reasons": ["穿梭"], "reason_quote": "", "scope_claim": "60 °C", "first_cap_A": null, "first_cap_B": null, "first_cap_note": "",
     "note": "与第 4 行（室温，F4DEE 更好）同一对、同一指标，换温度后胜方翻转",
     "quote": "The cell using F4DMB-­S6MILE showed the highest discharge capacity of 1,050 mAh g−1"},
    {"A": "F4M", "B": "DD", "cond": "C6", "metric": "Li‖Cu 库仑效率", "val_A": 98.21, "val_B": 96.93, "unit": "%", "point": "Aurbach 平均 CE",
     "val_src_A": "直接（图中印数）", "val_src_B": "直接", "comparable_point": true, "obs_dir": "A更好", "author_judgement": "阴离子衍生 SEI",
     "error_info": "重复测量（Fig. 4B 空心点）", "evidence_loc": "Fig. 4A–B；p5", "evidence_type": "有数据", "changed": ["溶剂种类", "盐浓度"],
     "reasons": ["负极 SEI"], "reason_quote": "", "scope_claim": "无", "first_cap_A": null, "first_cap_B": null, "first_cap_note": "",
     "quote": "The DD electrolyte delivered a low average CE of 96.93% … F4DEE, F4DMB, and F5DEE electrolytes showed substantial improvement over DD, with average CEs higher than 98%"},
    {"A": "F3", "B": "DD", "cond": "C6", "review": "10-18 第三轮（AI 辅助复核，用户尚未逐项人工确认；随机抽查）：主要数值与作者比较方向未见错配；条件字段未逐项确认", "metric": "Li‖Cu 库仑效率", "val_A": 90.83, "val_B": 96.93, "unit": "%", "point": "Aurbach 平均 CE",
     "val_src_A": "直接", "val_src_B": "直接", "comparable_point": true, "obs_dir": "A更差", "author_judgement": "F3DEE 溶剂反应性高",
     "error_info": "重复测量", "evidence_loc": "Fig. 4B；p5", "evidence_type": "有数据", "changed": ["溶剂种类", "盐浓度"],
     "reasons": ["负极 SEI"], "reason_quote": "probably owing to its high solvent reactivity", "scope_claim": "无",
     "first_cap_A": null, "first_cap_B": null, "first_cap_note": "",
     "quote": "The F3DEE electrolyte exhibited the lowest CE of 90.83%"},
    {"A": "F4M", "B": "DDN", "cond": "C3", "metric": "循环保持率或寿命", "val_A": 92.9, "val_B": 75.3, "unit": "%", "point": "第 50 圈（相对 0.2C 首圈）",
     "val_src_A": "直接", "val_src_B": "直接", "comparable_point": true, "obs_dir": "A更好", "author_judgement": "DDN 贫液下穿梭严重",
     "error_info": "SI Fig. S7 有重复", "evidence_loc": "Fig. 5A–C；p6", "evidence_type": "有数据", "changed": ["溶剂种类", "盐浓度", "LiNO₃"],
     "reasons": ["穿梭"], "reason_quote": "With highly dissolved LiPSs and shuttling effect", "scope_claim": "贫液",
     "first_cap_A": 936.5, "first_cap_B": null, "first_cap_note": "0.2C 首圈",
     "quote": "Relative to the initial specific capacity of 936.5 mAh g−1 at 0.2 C, the capacity retention of the F4DMB electrolyte is 92.9% at 50th cycle (only 75.3% for the DDN electrolyte)"},
    {"A": "F4M", "B": "DDN", "cond": "C3", "rate_protocol": "0.05C → 0.1C → 0.2C（图 5 标注三段，各段圈数未写；50 圈平均是否含活化段未写明）", "revise": "10-18 第三轮：倍率 0.2C → 变倍率协议。图 5 标注 0.05C、0.1C、0.2C 三段，'average CE … for 50 cycles' 未说明是否含活化段，单值 0.2C 不能覆盖", "metric": "全电池库仑效率", "val_A": 99.58, "val_B": 92.07, "unit": "%", "point": "前 50 圈平均",
     "val_src_A": "直接", "val_src_B": "直接", "comparable_point": true, "obs_dir": "A更好", "author_judgement": "同上",
     "error_info": "SI Fig. S7 有重复", "evidence_loc": "Fig. 5C；p6", "evidence_type": "有数据", "changed": ["溶剂种类", "盐浓度", "LiNO₃"],
     "reasons": ["穿梭"], "reason_quote": "", "scope_claim": "贫液", "first_cap_A": 936.5, "first_cap_B": null, "first_cap_note": "",
     "quote": "a low average CE of 92.07%. In contrast, the cell using the F4DMB-­ S6MILE showed stable cycling with an average CE as high as 99.58% for 50 cycles"},
    {"A": "F4M", "B": "DDN", "cond": "C5", "metric": "首圈容量", "val_A": 1175, "val_B": 977.4, "unit": "mAh/g", "point": "首次放电",
     "val_src_A": "直接", "val_src_B": "直接", "comparable_point": true, "obs_dir": "A更好", "author_judgement": "DDN 表现差",
     "error_info": "未报告", "evidence_loc": "SI Fig. S16；p7", "evidence_type": "有数据", "changed": ["溶剂种类", "盐浓度", "LiNO₃"],
     "reasons": [], "reason_quote": "", "scope_claim": "无", "first_cap_A": 1175, "first_cap_B": 977.4, "first_cap_note": "",
     "quote": "The poorly performing DDN showed a discharge capacity of 977.4 mAh g−1 with a CE as low as 87.7%, while the F4DMB pouch cell showed a higher CE of 95.3% and a discharge capacity as high as 1,175 mAh g−1"},
    {"A": "F4M", "B": "DDN", "cond": "C5", "metric": "全电池库仑效率", "val_A": 95.3, "val_B": 87.7, "unit": "%", "point": "首圈",
     "val_src_A": "直接", "val_src_B": "直接", "comparable_point": true, "obs_dir": "A更好", "author_judgement": "",
     "error_info": "未报告", "evidence_loc": "SI Fig. S16；p7", "evidence_type": "有数据", "changed": ["溶剂种类", "盐浓度", "LiNO₃"],
     "reasons": [], "reason_quote": "", "scope_claim": "无", "first_cap_A": 1175, "first_cap_B": 977.4, "first_cap_note": "",
     "quote": "The poorly performing DDN showed a discharge capacity of 977.4 mAh g−1 with a CE as low as 87.7%, while the F4DMB pouch cell showed a higher CE of 95.3%"},
    {"A": "F4M", "B": "DDN", "cond": "C7", "metric": "自放电（容量变化）", "val_A": 6.0, "val_B": -7.4, "unit": "%", "point": "静置 30 天后",
     "val_src_A": "直接", "val_src_B": "直接", "comparable_point": true, "obs_dir": "A更好", "author_judgement": "F4DMB 抑制溶解与迁移",
     "error_info": "代表性电池（Fig. 6C–D）；±1.3% 属于 F4DMB 多颗电池均值 4.6%（Fig. 6E），DDN 多颗均值文字未给", "stat_basis": "代表性电池", "note": "6.0 与 −7.4 是代表性电池的描述性差异；与 E/S 15 行的差值变化不作为已确认的 E/S 单因素效应", "revise": "10-18 第三轮：误差信息更正——原写「多颗电池 ±1.3%」，但 ±1.3% 对应的是 F4DMB 多颗均值 4.6%，本行 6.0% 是代表性电池（正文 p7）", "evidence_loc": "Fig. 6C–E；p7", "evidence_type": "有数据", "changed": ["溶剂种类", "盐浓度", "LiNO₃"],
     "reasons": ["穿梭"], "reason_quote": "can effectively reduce self-discharge during long-term resting by suppressing the dissolution and migration of S/LiPSs",
     "scope_claim": "无", "first_cap_A": null, "first_cap_B": null, "first_cap_note": "",
     "quote": "The cell using DDN showed a drastic average capacity loss of 7.4% after resting for 30 d … the cell using F4DMB-S6MILE accomplished an impressive average capacity increase/recovery of 6.0%"},
    {"A": "F4M", "B": "DDN", "cond": "C8", "metric": "自放电（容量变化）", "val_A": 4.3, "val_B": -16, "unit": "%", "point": "静置 30 天后",
     "val_src_A": "直接", "val_src_B": "直接", "comparable_point": true, "obs_dir": "A更好", "author_judgement": "同上",
     "error_info": "代表性电池（正文 p7 'the cell using the DDN electrolyte … the cell with the F4DMB electrolyte'）；30 d 静置的重复电池统计未给，不作组均值", "stat_basis": "代表性电池", "note": "4.3 与 −16 是代表性电池的描述性差异；与 E/S 5 行的差值变化不作为已确认的 E/S 单因素效应", "revise": "10-18 第四轮：误差信息写明代表性电池口径（原记未报告）；重复统计未给，不作组均值", "evidence_loc": "SI Figs. S19–S23；p7–8", "evidence_type": "有数据", "changed": ["溶剂种类", "盐浓度", "LiNO₃"],
     "reasons": ["穿梭"], "reason_quote": "", "scope_claim": "无", "first_cap_A": null, "first_cap_B": null, "first_cap_note": "",
     "quote": "When increasing the E/S ratio to 15 µL mg−1, the cell using the DDN electrolyte showed 16% capacity loss, whil … e the cell with the F4DMB electro- lyte surprisingly recovered 4.3% capacity after resting for 30 d"}
  ]
}
