Repository: zhuonanli08/Li-S_Electrolyte_Conflicts

File: output/第一阶段_证据表/json/S10.json
{
  "paper": {"pool_id": "S10", "doi": "10.1002/advs.202301006", "ref": "Jung J. et al., Adv. Sci. 2023, 10, 2301006",
            "corr": "Hee-Tak Kim（KAIST）", "source": "跨E/S；跨锂厚；稀有格", "main_layer": true,
            "group_note": "与 S01（Chu 2020 AEM，高 DN 阴离子 LiNO3）、S56（Kim 2024 EcoMat，LiBr）同为 Hee-Tak Kim 组"},
  "electrolytes": {
    "LT": {"name": "LiTFSI 电解液", "solvent": "DOL/DME 1:1", "salt": "1.0 M LiTFSI（基础 0.2 M + 0.8 M；原文写 m）", "salt_anion": "TFSI", "diluent": "无",
           "lino3": "0.2 M", "lino3_value": 0.2, "lino3_unit": "M", "additive": "无", "label_author": "conventional LiTFSI electrolyte（low DN anion）", "label": "常规",
           "quote": "dissolving 0.2 m lithium nitrate (LiNO3, Sigma-Aldrich) and 0.2 m lithium bis … Then, 0.8 m LiSCN, LiTFSI, and lithium bromide (LiBr, SigmaAldrich) in the base electrolyte were individually prepared, which are denoted as LiSCN, LiTFSI, and LiBr electrolyte, respectively"},
    "LB": {"name": "LiBr 电解液", "solvent": "DOL/DME 1:1", "salt": "0.8 M LiBr + 0.2 M LiTFSI（原文写 m）", "salt_anion": "Br（+ TFSI）", "diluent": "无",
           "lino3": "0.2 M", "lino3_value": 0.2, "lino3_unit": "M", "additive": "无", "label_author": "high DN salt anion（typical）", "label": "强溶剂化",
           "quote": "dissolving 0.2 m lithium nitrate (LiNO3, Sigma-Aldrich) and 0.2 m lithium bis … Then, 0.8 m LiSCN, LiTFSI, and lithium bromide (LiBr, SigmaAldrich) in the base electrolyte were individually prepared, which are denoted as LiSCN, LiTFSI, and LiBr electrolyte, respectively"},
    "LS": {"name": "LiSCN 电解液", "solvent": "DOL/DME 1:1", "salt": "0.8 M LiSCN + 0.2 M LiTFSI（原文写 m）", "salt_anion": "SCN（+ TFSI）", "diluent": "无",
           "lino3": "0.2 M", "lino3_value": 0.2, "lino3_unit": "M", "additive": "无", "label_author": "Janus anion（high DN + high AN），remarkably high LiPS solubility", "label": "强溶剂化",
           "quote": "dissolving 0.2 m lithium nitrate (LiNO3, Sigma-Aldrich) and 0.2 m lithium bis … Then, 0.8 m LiSCN, LiTFSI, and lithium bromide (LiBr, SigmaAldrich) in the base electrolyte were individually prepared, which are denoted as LiSCN, LiTFSI, and LiBr electrolyte, respectively"}
  },
  "descriptors": [
    {"id": "D1", "mapping": "直接", "mapping_note": "测的是三种电解液本身", "object": "多硫化物溶解行为", "source": "实验测量", "scale": "Li2S 溶解度（电解液中，Fig. S7）", "unit": "mM",
     "values": {"LT": 4, "LB": 8, "LS": 10}, "stronger_if": "higher", "comparable": true,
     "comparable_note": "同篇同法、同物种（Li2S）；测法细节未写（Fig. S7 为溶解试验照片）", "common_scale": null,
     "kind": "溶解度", "species": "Li2S", "medium": "电解液", "method": "未写（Fig. S7 溶解试验）", "conc_def": "溶解度，mM", "temp_C": null, "temp_note": "未写",
     "quote": "LiTFSI, LiBr, and LiSCN electrolytes have a Li2S solubility of 4, 8, and 10 mm, respectively"},
    {"id": "D2", "mapping": "直接", "mapping_note": "测的是三种电解液（加 1.6 M Li2S4 饱和后取上清稀释）", "object": "多硫化物溶解行为", "source": "实验测量",
     "scale": "UV–vis 吸光度排序（1.6 M Li2S4 饱和上清稀释后）", "unit": "序号（仅表次序；大=溶解多）",
     "values": {"LT": 1, "LB": 2, "LS": 3}, "qual": {"LT": "S4²⁻ 为主，吸光最低", "LB": "S8²⁻、S6²⁻、S3•⁻ 吸光高", "LS": "400–800 nm 全段最高"},
     "stronger_if": "higher", "comparable": true,
     "comparable_note": "同篇同法；LS 最高为作者明写，LB > LT 依据作者'LiBr 与 LiSCN 的 S8²⁻、S6²⁻、S3•⁻ 吸光度高'的说法；正文写稀释 1000 倍、方法部分写 500 倍，前后不一",
     "common_scale": null, "kind": "溶解度（定性）", "species": "Li2S4（名义）", "medium": "电解液", "method": "UV–vis（上清稀释）", "conc_def": "名义 1.6 M Li2S4 饱和", "temp_C": null, "temp_note": "未写",
     "quote": "It is remarkable that the LiSCN electrolyte showed the highest absorbance in the whole range of 400–800 nm, indicating the highest solubility, regardless of PS type … The high absorbances of S8 2−, S6 2−, and S3 .−for the LiBr and LiSCN electrolytes can be explained in terms of DN"},
    {"id": "D3", "mapping": "间接", "mapping_note": "文献阴离子 DN（配方代理）", "object": "Li⁺ 溶剂化（阴离子给体数）", "source": "配方代理推断", "scale": "阴离子 DN（文献值，本文引用）", "unit": "kcal/mol",
     "values": {"LT": 11.2, "LB": 33.7, "LS": 25.6}, "stronger_if": "higher", "comparable": false,
     "comparable_note": "文献值代理；同一篇里 TFSI⁻ 的 DN 前后写成 5.4 和 11.2；按 DN 是 Br > SCN，与 D1、D2 的实测溶解排序（SCN > Br）相反", "common_scale": null,
     "quote": "SCN−has 2.3 times higher DN (25.6 kcal mol−1) than TFSI−(11.2 kcal mol−1); however, it is lower than that of Br− (33.7 kcal mol−1)"}
  ],
  "conditions": {
    "C1": {"desc": "CNF + 预载 Li2S8（干燥）正极，首次放电 0.05C，E/S 20", "cathode_type": "多硫化物预载碳纤维", "cathode_material": "电纺 CNF + 21 µL 0.2 M Li2S8（DME 蒸干）", "S_loading": 2, "S_loading_src": "直接",
           "S_content_composite": null, "S_content_electrode": null, "V_uL": null, "diameter_mm": null, "area_cm2": null, "ES_reported": 20, "ES_unit": "µL/mg",
           "Li_um": null, "NP_author": null, "NP_author_basis": null, "cell": "扣式 2032", "cell_Ah": null,
           "rate_author": 0.05, "rate_1C_def": null, "rate_note": "", "temp_C": null, "temp_src": "未写",
           "anode_pretreat": "无", "porosity": null,
           "quote": "Figure 2a compares the first discharge profile at 0.05 C among the LiSCN, LiTFSI, and LiBr electrolytes. Remarkably, the LiSCN electrolyte showed 97.7% sulfur utilization (1636 mAh g−1) at 2 mgs cm−2 loading at an E/S ratio of 20 … 21 μl of 0.2 m Li2S8 solution was impregnated in DME into the electrode"},
    "C2": {"desc": "同 C1，首次放电 0.4C", "cathode_type": "多硫化物预载碳纤维", "cathode_material": "电纺 CNF + 预载 Li2S8", "S_loading": 2, "S_loading_src": "直接（同 C1）",
           "S_content_composite": null, "S_content_electrode": null, "V_uL": null, "diameter_mm": null, "area_cm2": null, "ES_reported": 20, "ES_unit": "µL/mg",
           "Li_um": null, "NP_author": null, "NP_author_basis": null, "cell": "扣式 2032", "cell_Ah": null,
           "rate_author": 0.4, "rate_1C_def": null, "rate_note": "", "temp_C": null, "temp_src": "未写",
           "anode_pretreat": "无", "porosity": null,
           "quote": "At a higher discharge rate of 0.4 C, the salt anion tendency was consistently observed"},
    "C3": {"desc": "恒电位 Li2S 沉积（CNF + 溶液正极，450 µm Li，2.0 V）", "cathode_type": "溶液正极", "cathode_material": "CNF + catholyte", "S_loading": null, "S_loading_src": "缺失",
           "S_content_composite": null, "S_content_electrode": null, "V_uL": null, "diameter_mm": 12, "area_cm2": null, "ES_reported": null, "ES_unit": "µL/mg",
           "Li_um": 450, "NP_author": null, "NP_author_basis": null, "cell": "扣式", "cell_Ah": null,
           "rate_author": null, "rate_1C_def": null, "rate_note": "2.2 V 预处理后 2.0 V 恒电位", "temp_C": null, "temp_src": "未写",
           "anode_pretreat": "无", "porosity": null,
           "quote": "Chronoamperometry (CA) analysis was performed with a coin cell consisting of a CNF (Ø 12 mm) positive electrode, Li foil (Ø 16.5 mm, 450 μm) negative electrode, PP separator (Ø 18 mm), and catholyte"},
    "C4": {"desc": "全电池 E/S 5、3 mg/cm²、0.2C/0.1C", "cathode_type": "硫碳", "cathode_material": "高载量硫电极（组成未写；长循环用 LG Energy Solution 提供的电极，3 mg/cm² 组是否同一电极未写明）", "S_loading": 3, "S_loading_src": "直接",
           "S_content_composite": null, "S_content_electrode": null, "V_uL": null, "diameter_mm": null, "area_cm2": null, "ES_reported": 5, "ES_unit": "µL/mg",
           "Li_um": null, "NP_author": null, "NP_author_basis": null, "cell": "扣式 2032", "cell_Ah": null,
           "rate_author": 0.2, "rate_1C_def": null, "rate_note": "放电 0.2C / 充电 0.1C（1.0 / 0.5 mA/cm²）；先 0.05C 预循环 2 圈", "temp_C": null, "temp_src": "未写",
           "anode_pretreat": "无", "porosity": null,
           "quote": "at a discharging/charging rate of 0.2 C / 0.1 C (1.0 / 0.5 mA cm−2) and at a low E/S ratio (5 μl mg−1) with a high-sulfurloaded cathode (3 mgs cm−2)"},
    "C5": {"desc": "全电池 E/S 8、3 mg/cm²、0.3C/0.2C", "cathode_type": "硫碳", "cathode_material": "同 C4", "S_loading": 3, "S_loading_src": "直接",
           "S_content_composite": null, "S_content_electrode": null, "V_uL": null, "diameter_mm": null, "area_cm2": null, "ES_reported": 8, "ES_unit": "µL/mg",
           "Li_um": null, "NP_author": null, "NP_author_basis": null, "cell": "扣式 2032", "cell_Ah": null,
           "rate_author": 0.3, "rate_1C_def": null, "rate_note": "放电 0.3C / 充电 0.2C", "temp_C": null, "temp_src": "未写",
           "anode_pretreat": "无", "porosity": null,
           "quote": "We investigated the cycling behavior of the cells at a higher E/S ratio of 8 μl mg−1 and higher C rate condition (0.3 C / 0.2 C)"},
    "C6": {"desc": "全电池 E/S 10、3.8 mg/cm²、0.4C/0.2C（2.54 mA/cm²）", "cathode_type": "硫碳", "cathode_material": "LG Energy Solution 提供的高载量硫电极（组成未写）", "S_loading": 3.8, "S_loading_src": "直接",
           "S_content_composite": null, "S_content_electrode": null, "V_uL": null, "diameter_mm": null, "area_cm2": null, "ES_reported": 10, "ES_unit": "µL/mg",
           "Li_um": null, "NP_author": null, "NP_author_basis": null, "cell": "扣式 2032", "cell_Ah": null,
           "rate_author": 0.4, "rate_1C_def": null, "rate_note": "放电 0.4C / 充电 0.2C", "temp_C": null, "temp_src": "未写",
           "anode_pretreat": "无", "porosity": null,
           "quote": "Cycling performances of the Li-S cells at an E/S = 10 μl mg−1, 3.8 mgs cm−2, and 0.4 C / 0.2 C rate for the three electrolytes … a high sulfur-loaded electrode (3.8 mgs cm−2) provided by LG Energy Solution Ltd. was used"},
    "C7": {"desc": "Li‖Li（40 µm Li，1 mA/cm²，1 mAh/cm²，20 µL）", "cathode_type": "无（Li‖Li）", "cathode_material": "Li", "S_loading": null, "S_loading_src": "不适用",
           "S_content_composite": null, "S_content_electrode": null, "V_uL": 20, "diameter_mm": null, "area_cm2": null, "ES_reported": null, "ES_unit": "µL/mg",
           "Li_um": 40, "NP_author": null, "NP_author_basis": null, "cell": "扣式 Li‖Li", "cell_Ah": null,
           "rate_author": null, "rate_1C_def": null, "rate_note": "1 mA/cm²，1 mAh/cm²", "temp_C": null, "temp_src": "未写",
           "anode_pretreat": "无", "porosity": null,
           "quote": "the corresponding Li/Li symmetric cells were operated at 1 mA cm−2 / 1 mA h cm−2 with a 40 μm Li metal electrode"}
  },
  "comparisons": [
    {"A": "LS", "B": "LT", "cond": "C1", "metric": "首圈容量", "val_A": 1636, "val_B": 1290, "unit": "mAh/g", "point": "0.05C 首次放电",
     "val_src_A": "直接", "val_src_B": "直接", "comparable_point": true, "obs_dir": "A更好", "author_judgement": "SCN⁻ 促进 3D Li2S 生长、延缓钝化",
     "error_info": "未报告", "evidence_loc": "Fig. 2a；p2", "evidence_type": "有数据", "changed": ["盐阴离子"],
     "reasons": ["Li2S 沉积"], "reason_quote": "", "scope_claim": "无", "first_cap_A": 1636, "first_cap_B": 1290, "first_cap_note": "",
     "quote": "the LiSCN electrolyte showed 97.7% sulfur utilization (1636 mAh g−1) at 2 mgs cm−2 loading at an E/S ratio of 20. This is much larger than that of the conventional LiTFSI electrolyte (1290 mAh g−1)"},
    {"A": "LB", "B": "LT", "cond": "C1", "metric": "首圈容量", "val_A": 1522, "val_B": 1290, "unit": "mAh/g", "point": "0.05C 首次放电",
     "val_src_A": "直接", "val_src_B": "直接", "comparable_point": true, "obs_dir": "A更好", "author_judgement": "高 DN 阴离子促进 3D Li2S 生长",
     "error_info": "未报告", "evidence_loc": "Fig. 2a；p2", "evidence_type": "有数据", "changed": ["盐阴离子"],
     "reasons": ["Li2S 沉积"], "reason_quote": "", "scope_claim": "无", "first_cap_A": 1522, "first_cap_B": 1290, "first_cap_note": "",
     "quote": "This is much larger than that of the conventional LiTFSI electrolyte (1290 mAh g−1) and even larger than that of the LiBr electrolyte (1522 mAh g−1)"},
    {"A": "LS", "B": "LB", "cond": "C1", "metric": "首圈容量", "val_A": 1636, "val_B": 1522, "unit": "mAh/g", "point": "0.05C 首次放电",
     "val_src_A": "直接", "val_src_B": "直接", "comparable_point": true, "obs_dir": "A更好", "author_judgement": "SCN⁻ 的电子受体性进一步延缓钝化",
     "error_info": "未报告", "evidence_loc": "Fig. 2a；p2", "evidence_type": "有数据", "changed": ["盐阴离子"],
     "reasons": ["Li2S 沉积"], "reason_quote": "indicates that the electron accepting property of SCN−contributes to the formation of 3-D Li2S morphology", "scope_claim": "无",
     "first_cap_A": 1636, "first_cap_B": 1522, "first_cap_note": "",
     "quote": "the LiSCN electrolyte showed 97.7% sulfur utilization (1636 mAh g−1) … even larger than that of the LiBr electrolyte (1522 mAh g−1)"},
    {"A": "LS", "B": "LT", "cond": "C2", "metric": "首圈容量", "val_A": 1349, "val_B": 895, "unit": "mAh/g", "point": "0.4C 首次放电",
     "val_src_A": "直接", "val_src_B": "直接", "comparable_point": true, "obs_dir": "A更好", "author_judgement": "高倍率下趋势一致",
     "error_info": "未报告", "evidence_loc": "Fig. 2b；p2", "evidence_type": "有数据", "changed": ["盐阴离子"],
     "reasons": ["Li2S 沉积"], "reason_quote": "", "scope_claim": "无", "first_cap_A": 1349, "first_cap_B": 895, "first_cap_note": "",
     "quote": "the discharge capacity was 1349, 977, and 895 mAh g−1 for the LiSCN, LiBr, and LiTFSI electrolytes, respectively"},
    {"A": "LB", "B": "LT", "cond": "C2", "metric": "首圈容量", "val_A": 977, "val_B": 895, "unit": "mAh/g", "point": "0.4C 首次放电",
     "val_src_A": "直接", "val_src_B": "直接", "comparable_point": true, "obs_dir": "A更好", "author_judgement": "",
     "error_info": "未报告", "evidence_loc": "Fig. 2b；p2", "evidence_type": "有数据", "changed": ["盐阴离子"],
     "reasons": ["Li2S 沉积"], "reason_quote": "", "scope_claim": "无", "first_cap_A": 977, "first_cap_B": 895, "first_cap_note": "",
     "quote": "the discharge capacity was 1349, 977, and 895 mAh g−1 for the LiSCN, LiBr, and LiTFSI electrolytes, respectively"},
    {"A": "LS", "B": "LB", "cond": "C2", "metric": "首圈容量", "val_A": 1349, "val_B": 977, "unit": "mAh/g", "point": "0.4C 首次放电",
     "val_src_A": "直接", "val_src_B": "直接", "comparable_point": true, "obs_dir": "A更好", "author_judgement": "",
     "error_info": "未报告", "evidence_loc": "Fig. 2b；p2", "evidence_type": "有数据", "changed": ["盐阴离子"],
     "reasons": ["Li2S 沉积"], "reason_quote": "", "scope_claim": "无", "first_cap_A": 1349, "first_cap_B": 977, "first_cap_note": "",
     "quote": "the discharge capacity was 1349, 977, and 895 mAh g−1 for the LiSCN, LiBr, and LiTFSI electrolytes, respectively"},
    {"A": "LB", "B": "LT", "cond": "C3", "metric": "过电位或动力学", "val_A": 645, "val_B": 228, "unit": "s（tmax，越长钝化越慢）", "point": "2.0 V 恒电位",
     "val_src_A": "直接", "val_src_B": "直接", "comparable_point": true, "obs_dir": "A更好", "author_judgement": "钝化更慢",
     "error_info": "未报告", "evidence_loc": "Fig. 2e、S6；p5", "evidence_type": "有数据", "changed": ["盐阴离子"],
     "reasons": ["Li2S 沉积"], "reason_quote": "", "scope_claim": "无", "first_cap_A": null, "first_cap_B": null, "first_cap_note": "",
     "quote": "The value for tmax was 735 s for the LiSCN, 645 s for the LiBr, and 228 s for the LiTFSI electrolyte, indicating slower passivation, respectively"},
    {"A": "LS", "B": "LB", "cond": "C3", "metric": "过电位或动力学", "val_A": 735, "val_B": 645, "unit": "s（tmax，越长钝化越慢）", "point": "2.0 V 恒电位",
     "val_src_A": "直接", "val_src_B": "直接", "comparable_point": true, "obs_dir": "A更好", "author_judgement": "钝化更慢",
     "error_info": "未报告", "evidence_loc": "Fig. 2e、S6；p5", "evidence_type": "有数据", "changed": ["盐阴离子"],
     "reasons": ["Li2S 沉积"], "reason_quote": "", "scope_claim": "无", "first_cap_A": null, "first_cap_B": null, "first_cap_note": "",
     "quote": "The value for tmax was 735 s for the LiSCN, 645 s for the LiBr, and 228 s for the LiTFSI electrolyte, indicating slower passivation, respectively"},
    {"A": "LS", "B": "LB", "cond": "C4", "metric": "首圈容量", "val_A": 1365.8, "val_B": 1264.5, "unit": "mAh/g", "point": "0.2C 循环首圈",
     "val_src_A": "直接", "val_src_B": "直接", "comparable_point": true, "obs_dir": "A更好", "author_judgement": "",
     "error_info": "未报告", "evidence_loc": "Fig. 4a；p7", "evidence_type": "有数据", "changed": ["盐阴离子"],
     "reasons": ["Li2S 沉积"], "reason_quote": "", "scope_claim": "贫液 + 高载量", "first_cap_A": 1365.8, "first_cap_B": 1264.5, "first_cap_note": "",
     "quote": "The LiSCN electrolyte showed a large discharge capacity (1365.8 mAh g−1) that is even larger than that of the LiBr electrolyte (1264.5 mAh g−1)"},
    {"A": "LS", "B": "LT", "cond": "C4", "metric": "首圈容量", "val_A": 1365.8, "val_B": 888, "unit": "mAh/g", "point": "0.2C 循环首圈",
     "val_src_A": "直接", "val_src_B": "计算（硫利用率 53% × 1675）", "comparable_point": true, "obs_dir": "A更好", "author_judgement": "LiTFSI 因正极钝化利用率低",
     "error_info": "未报告", "evidence_loc": "Fig. 4a；p7", "evidence_type": "有数据", "changed": ["盐阴离子"],
     "reasons": ["Li2S 沉积"], "reason_quote": "the low sulfur utilization (53 %) for the LiTFSI electrolyte caused by sulfur electrode passivation", "scope_claim": "贫液 + 高载量",
     "first_cap_A": 1365.8, "first_cap_B": 888, "first_cap_note": "B 为 53% × 1675 换算（🧮）",
     "quote": "The LiSCN electrolyte showed a large discharge capacity (1365.8 mAh g−1) … This is in sharp contrast with the low sulfur utilization (53 %) for the LiTFSI electrolyte caused by sulfur electrode passivation"},
    {"A": "LS", "B": "LB", "cond": "C4", "metric": "循环保持率或寿命", "val_A": null, "val_B": "第 21 圈短路", "unit": "", "point": "寿命",
     "val_src_A": "缺失（Fig. 4a）", "val_src_B": "直接", "comparable_point": false, "obs_dir": "A更好", "author_judgement": "LiBr 锂枝晶与电解液分解导致短路",
     "error_info": "未报告", "evidence_loc": "Fig. 4a–b；p7", "evidence_type": "有数据", "changed": ["盐阴离子"],
     "reasons": ["负极 SEI"], "reason_quote": "Dendritic Li growth and excessive electrolyte decomposition on the Li surface may have caused this sudden death", "scope_claim": "贫液 + 高载量",
     "first_cap_A": 1365.8, "first_cap_B": 1264.5, "first_cap_note": "",
     "quote": "The LiBr electrolyte exhibited large discharge capacities in the initial cycles; however, its operation stopped at the 21st cycle due to short-circuit … the LiSCN electrolyte exhibited much higher cycling stability than the other electrolytes"},
    {"A": "LS", "B": "LT", "cond": "C4", "metric": "循环保持率或寿命", "val_A": null, "val_B": "第 50 圈后容量逐渐下降", "unit": "", "point": "寿命",
     "val_src_A": "缺失（Fig. 4a）", "val_src_B": "直接", "comparable_point": false, "obs_dir": "A更好", "author_judgement": "LiTFSI 正极钝化随循环加剧",
     "error_info": "未报告", "evidence_loc": "Fig. 4a、S11；p7", "evidence_type": "有数据", "changed": ["盐阴离子"],
     "reasons": ["Li2S 沉积"], "reason_quote": "This indicates that the electrode passivation problem became aggravated with cycling", "scope_claim": "贫液 + 高载量",
     "first_cap_A": 1365.8, "first_cap_B": 888, "first_cap_note": "B 为 53% × 1675 换算（🧮）",
     "quote": "For the LiTFSI electrolyte, discharge capacity was gradually decreased from 50 cycles due to the shortening of the lower voltage plateau … the LiSCN electrolyte exhibited much higher cycling stability than the other electrolytes"},
    {"A": "LB", "B": "LT", "cond": "C4", "metric": "循环保持率或寿命", "val_A": "第 21 圈短路", "val_B": "第 50 圈后才逐渐衰减", "unit": "", "point": "寿命",
     "val_src_A": "直接", "val_src_B": "直接", "comparable_point": false, "obs_dir": "A更差", "author_judgement": "LiBr 与锂负极兼容性差",
     "error_info": "未报告", "evidence_loc": "Fig. 4a；p7", "evidence_type": "有数据", "changed": ["盐阴离子"],
     "reasons": ["负极 SEI"], "reason_quote": "Dendritic Li growth and excessive electrolyte decomposition on the Li surface may have caused this sudden death", "scope_claim": "贫液 + 高载量",
     "first_cap_A": 1264.5, "first_cap_B": 888, "first_cap_note": "B 为 53% × 1675 换算（🧮）",
     "note": "同一对在 E/S 5 下首圈容量 LiBr 高、寿命 LiBr 短；作者称 E/S 升到 8 时 LiBr 寿命提高约 3 倍",
     "quote": "its operation stopped at the 21st cycle due to short-circuit … For the LiTFSI electrolyte, discharge capacity was gradually decreased from 50 cycles"},
    {"A": "LS", "B": "LB", "cond": "C5", "metric": "循环保持率或寿命", "val_A": null, "val_B": null, "unit": "", "point": "寿命",
     "val_src_A": "缺失（Fig. 4d）", "val_src_B": "缺失（Fig. 4d）", "comparable_point": true, "obs_dir": "A更好", "author_judgement": "LiSCN 寿命最长；LiBr 在 E/S 8 下寿命比 E/S 5 提高约 3 倍，但高倍率下钝化加重",
     "error_info": "未报告", "evidence_loc": "Fig. 4d；p7–8", "evidence_type": "有数据", "changed": ["盐阴离子"],
     "reasons": ["负极 SEI", "Li2S 沉积"], "reason_quote": "When increasing E/S up to 8, the cycling stability was enhanced by three times for the LiBr electrolyte because the problems caused by poor Li reversibility were mitigated",
     "scope_claim": "无", "first_cap_A": null, "first_cap_B": null, "first_cap_note": "",
     "quote": "The longest cycling stability for the LiSCN electrolyte at the condition also confirms the Li metal stabilization effect"},
    {"A": "LS", "B": "LT", "cond": "C5", "metric": "循环保持率或寿命", "val_A": null, "val_B": null, "unit": "", "point": "寿命",
     "val_src_A": "缺失（Fig. 4d）", "val_src_B": "缺失（Fig. 4d）", "comparable_point": true, "obs_dir": "A更好", "author_judgement": "LiTFSI 高倍率下容量只有 0.2C/0.1C 的 65%，LiSCN 约 80%",
     "error_info": "未报告", "evidence_loc": "Fig. 4d；p7–8", "evidence_type": "有数据", "changed": ["盐阴离子"],
     "reasons": ["Li2S 沉积"], "reason_quote": "", "scope_claim": "无", "first_cap_A": null, "first_cap_B": null, "first_cap_note": "",
     "quote": "Similarly, the discharge capacities for the LiTFSI electrolyte were merely 65 % of those at the 0.2 C / 0.1 C condition. By contrast, for the LiSCN electrolyte, the discharge capacity at the 0.3 C / 0.2 C condition was ≈80% of those at the 0.2 C / 0.1 C condition"},
    {"A": "LS", "B": "LB", "cond": "C6", "metric": "循环保持率或寿命", "val_A": 100, "val_B": 67, "unit": "圈（失效）", "point": "失效圈数",
     "val_src_A": "直接", "val_src_B": "直接", "comparable_point": true, "obs_dir": "A更好", "author_judgement": "LiBr 短路失效",
     "error_info": "未报告", "evidence_loc": "Fig. 4e；p8", "evidence_type": "有数据", "changed": ["盐阴离子"],
     "reasons": ["负极 SEI"], "reason_quote": "", "scope_claim": "高载量 + 高倍率", "first_cap_A": null, "first_cap_B": null, "first_cap_note": "",
     "quote": "The operation of the LiBr electrolyte cell failed at 67 cycles due to short circuiting (comparatively, the LiSCN electrolyte failed at 100 cycles)"},
    {"A": "LS", "B": "LT", "cond": "C6", "metric": "指定圈数放电容量", "val_A": null, "val_B": null, "unit": "mAh/g", "point": "第 2 圈",
     "val_src_A": "缺失（Fig. 4e、S12）", "val_src_B": "缺失（文字：无下平台）", "comparable_point": true, "obs_dir": "A更好", "author_judgement": "LiTFSI 高倍率下正极严重钝化，无下平台",
     "error_info": "未报告", "evidence_loc": "Fig. 4e、S12；p8", "evidence_type": "有数据", "changed": ["盐阴离子"],
     "reasons": ["Li2S 沉积"], "reason_quote": "due to significant electrode passivation at a high discharge rate (2.54 mA cm−2)", "scope_claim": "高载量 + 高倍率",
     "first_cap_A": null, "first_cap_B": null, "first_cap_note": "",
     "quote": "the LiSCN electrolyte showed outstanding performance in terms of discharge capacity and cycling stability. The voltage plateau of the LiTFSI electrolyte did not exhibit a lower voltage plateau"},
    {"A": "LB", "B": "LT", "cond": "C7", "metric": "锂对称电池寿命", "val_A": 40, "val_B": ">110", "unit": "mAh/cm²（极化突增前累计容量）", "point": "极化突增前",
     "val_src_A": "直接", "val_src_B": "直接（下限值）", "comparable_point": true, "obs_dir": "A更差", "author_judgement": "LiBr 与锂兼容性差",
     "error_info": "未报告", "evidence_loc": "Fig. 3a；p5", "evidence_type": "有数据", "changed": ["盐阴离子"],
     "reasons": ["负极 SEI"], "reason_quote": "This result indicates that the LiBr electrolyte is not appropriate for use in practical Li-S batteries despite its excellent ability to retard electrode passivation",
     "scope_claim": "无", "first_cap_A": null, "first_cap_B": null, "first_cap_note": "",
     "quote": "the LiBr electrolyte showed a sudden increase of polarization after 40 mAh cm−2, which is contrasted by the stable cycling of the LiTFSI electrolyte at more than 110 mAh cm−2"},
    {"A": "LS", "B": "LT", "cond": "C7", "metric": "锂对称电池寿命", "val_A": null, "val_B": ">110", "unit": "mAh/cm²", "point": "极化突增前",
     "val_src_A": "缺失（Fig. 3a）", "val_src_B": "直接（下限值）", "comparable_point": true, "obs_dir": "A更好", "author_judgement": "SCN⁻ 形成富 Li3N 的 SEI",
     "error_info": "未报告", "evidence_loc": "Fig. 3a；p5", "evidence_type": "有数据", "changed": ["盐阴离子"],
     "reasons": ["负极 SEI"], "reason_quote": "", "scope_claim": "无", "first_cap_A": null, "first_cap_B": null, "first_cap_note": "",
     "quote": "Remarkably, the LiSCN electrolyte exhibited much higher cycling stability compared to the LiBr and LiTFSI electrolytes"},
    {"A": "LS", "B": "LB", "cond": "C7", "metric": "锂对称电池寿命", "val_A": null, "val_B": 40, "unit": "mAh/cm²", "point": "极化突增前",
     "val_src_A": "缺失（Fig. 3a）", "val_src_B": "直接", "comparable_point": true, "obs_dir": "A更好", "author_judgement": "SCN⁻ 形成富 Li3N 的 SEI",
     "error_info": "未报告", "evidence_loc": "Fig. 3a；p5", "evidence_type": "有数据", "changed": ["盐阴离子"],
     "reasons": ["负极 SEI"], "reason_quote": "", "scope_claim": "无", "first_cap_A": null, "first_cap_B": null, "first_cap_note": "",
     "quote": "Remarkably, the LiSCN electrolyte exhibited much higher cycling stability compared to the LiBr and LiTFSI electrolytes"},
    {"A": "LB", "B": "LT", "cond": "C4", "metric": "首圈容量", "val_A": 1264.5, "val_B": 888, "unit": "mAh/g", "point": "0.2C 循环首圈", "val_src_A": "直接", "val_src_B": "计算（硫利用率 53% × 1675）", "comparable_point": true, "obs_dir": "A更好", "author_judgement": "LiBr 初期容量大", "error_info": "未报告", "evidence_loc": "Fig. 4a；p7", "evidence_type": "有数据", "changed": ["盐阴离子"], "reasons": ["Li2S 沉积"], "reason_quote": "", "scope_claim": "贫液 + 高载量", "first_cap_A": 1264.5, "first_cap_B": 888, "first_cap_note": "B 为 53% × 1675 换算（🧮）", "revise": "10-18 第五轮：补记漏掉的比较（原文已有数据，追加在末尾，已有行号不变）", "quote": "even larger than that of the LiBr electrolyte (1264.5 mAh g−1) (Figure 4a). This is in sharp contrast with the low sulfur utilization (53 %) for the LiTFSI electrolyte"},
    {"A": "LB", "B": "LT", "cond": "C4", "metric": "指定圈数放电容量", "val_A": "短路失效", "val_B": null, "unit": "mAh/g", "point": "第 21 圈之后", "val_src_A": "直接", "val_src_B": "缺失（Fig. 4a；文字：第 50 圈后才逐渐衰减）", "comparable_point": true, "obs_dir": "A更差", "author_judgement": "LiBr 第 21 圈短路", "error_info": "未报告", "evidence_loc": "Fig. 4a–b；p7", "evidence_type": "有数据", "changed": ["盐阴离子"], "reasons": ["负极 SEI"], "reason_quote": "Dendritic Li growth and excessive electrolyte decomposition on the Li surface may have caused this sudden death", "scope_claim": "贫液 + 高载量", "first_cap_A": 1264.5, "first_cap_B": 888, "first_cap_note": "", "revise": "10-18 第五轮：补记漏掉的比较（原文已有数据，追加在末尾，已有行号不变）", "note": "与同条件首圈容量行构成'同一指标随时间反转'：初期 LiBr 高，第 21 圈后 LiBr 失效而 LiTFSI 仍在循环", "quote": "The LiBr electrolyte exhibited large discharge capacities in the initial cycles; however, its operation stopped at the 21st cycle due to short-circuit"}
  ]
}

File: output/第一阶段_证据表/json/S11.json
{
  "paper": {"pool_id": "S11", "doi": "10.1002/anie.202309968", "ref": "Li Z. et al., Angew. Chem. Int. Ed. 2023, 62, e202309968",
            "corr": "Bo-Quan Li; Qiang Zhang（清华 / 北理工）", "source": "跨锂厚；两侧都有", "main_layer": true},
  "electrolytes": {
    "E1": {"name": "DOL/DME（0% HFE）", "solvent": "DOL/DME 1:1 v/v", "salt": "1.0 M LiTFSI", "salt_anion": "TFSI", "diluent": "无",
           "lino3": "2 wt%", "lino3_value": 2, "lino3_unit": "wt%", "additive": "无", "label_author": "strong（作者相对称呼；即常规 DOL/DME）", "label": "常规",
           "quote": "A mixture of DOL/DME (1:1, by vol.) or mixed with 10%, 20% or 30% HFE by volume was first prepared … 1.0 M LiTFSI was then dissolved in the above four mixed solvents with 2 wt.% LiNO3"},
    "E2": {"name": "10% HFE", "solvent": "DOL/DME 1:1 v/v + 10 vol% HFE", "salt": "1.0 M LiTFSI", "salt_anion": "TFSI", "diluent": "HFE（TTE）10 vol%",
           "lino3": "2 wt%", "lino3_value": 2, "lino3_unit": "wt%", "additive": "无", "label_author": "mid-strong", "label": "适中溶剂化",
           "quote": "electrolytes with different HFE contents (0%, 10%, 20%, and 30%) were prepared with different solvating power (denoted as strong, mid-strong, mid-weak, and weak, respectively)"},
    "E3": {"name": "20% HFE", "solvent": "DOL/DME 1:1 v/v + 20 vol% HFE", "salt": "1.0 M LiTFSI", "salt_anion": "TFSI", "diluent": "HFE（TTE）20 vol%",
           "lino3": "2 wt%", "lino3_value": 2, "lino3_unit": "wt%", "additive": "无", "label_author": "mid-weak（文中最佳）", "label": "适中溶剂化",
           "quote": "electrolytes with different HFE contents (0%, 10%, 20%, and 30%) were prepared with different solvating power (denoted as strong, mid-strong, mid-weak, and weak, respectively)"},
    "E4": {"name": "30% HFE", "solvent": "DOL/DME 1:1 v/v + 30 vol% HFE", "salt": "1.0 M LiTFSI", "salt_anion": "TFSI", "diluent": "HFE（TTE）30 vol%",
           "lino3": "2 wt%", "lino3_value": 2, "lino3_unit": "wt%", "additive": "无", "label_author": "weak", "label": "弱溶剂化",
           "quote": "electrolytes with different HFE contents (0%, 10%, 20%, and 30%) were prepared with different solvating power (denoted as strong, mid-strong, mid-weak, and weak, respectively)"},
    "E1n": {"name": "DOL/DME（0% HFE，不加 LiNO3）", "solvent": "DOL/DME 1:1 v/v", "salt": "1.0 M LiTFSI", "salt_anion": "TFSI", "diluent": "无",
            "lino3": "0（明确不加）", "lino3_value": 0, "lino3_unit": "wt%", "additive": "无", "label_author": "strong", "label": "常规",
            "quote": "1.3 mg cm−2 S cathodes, PP separators (19.0 mm in diameter), and 25 µL electrolyte without LiNO3"},
    "E4n": {"name": "30% HFE（不加 LiNO3）", "solvent": "DOL/DME 1:1 v/v + 30 vol% HFE", "salt": "1.0 M LiTFSI", "salt_anion": "TFSI", "diluent": "HFE（TTE）30 vol%",
            "lino3": "0（明确不加）", "lino3_value": 0, "lino3_unit": "wt%", "additive": "无", "label_author": "weak", "label": "弱溶剂化",
            "quote": "1.3 mg cm−2 S cathodes, PP separators (19.0 mm in diameter), and 25 µL electrolyte without LiNO3"}
  },
  "descriptors": [
    {"id": "D1", "mapping": "直接", "mapping_note": "测的是电解液 E1–E4 本身", "object": "多硫化物溶解行为", "source": "实验测量", "scale": "Li2S8 最大溶解量（电解液中）", "unit": "M[S]",
     "values": {"E1": 4.3, "E2": 2.9, "E3": 2.6, "E4": 1.8, "E1n": null, "E4n": null}, "stronger_if": "higher", "comparable": true,
     "comparable_note": "同篇同法、同物种（Li2S8）；温度、测法细节未写（Fig. S3）", "common_scale": null,
     "kind": "溶解度", "species": "Li2S8", "medium": "电解液（E1–E4，不含 E1n/E4n）", "method": "未写（Fig. S3、Table S1）", "conc_def": "最大溶解量，M[S]", "temp_C": null, "temp_note": "未写",
     "quote": "Electrolytes without HFE, with 10%, 20%, or 30% HFE by volume can dissolve 4.3, 2.9, 2.6, and 1.8 M[S] Li2S8 at most, respectively"},
    {"id": "D2", "mapping": "直接", "mapping_note": "电解液体系的 MD（模拟）", "object": "多硫化物溶剂化结构", "source": "模拟计算", "scale": "MD：S8²⁻ 周围 8 Å 处 HFE/DME 数密度比", "unit": "比值",
     "values": {"E1": 0, "E2": 0.12, "E3": 0.31, "E4": 0.69}, "stronger_if": "lower", "comparable": true,
     "comparable_note": "同一套 MD 设置；模拟值", "common_scale": null,
     "quote": "number density ratios of HFE and DME are 0, 0.12, 0.31 … and 0.69 in the electrolyte systems with HFE contents of 0%, 10%, 20%, and 30%"}
  ],
  "conditions": {
    "C1": {"desc": "扣式全电池（薄锂、高载量）", "cathode_type": "硫碳", "cathode_material": "S/CNT（S:CNT 7:3）", "S_loading": 4.3, "S_loading_src": "直接",
           "S_content_composite": 70, "S_content_electrode": 63, "V_uL": 35, "diameter_mm": 13.0, "area_cm2": null, "ES_reported": 6.1, "ES_unit": "µL/mg",
           "Li_um": 50, "NP_author": 1.43, "NP_author_basis": "理论容量（作者：43% excess in theory）", "cell": "扣式 2032", "cell_Ah": null,
           "rate_author": 0.1, "rate_1C_def": 1672, "rate_note": "循环 0.1C；倍率测试 0.1–0.5C", "temp_C": null, "temp_src": "未写",
           "anode_pretreat": "无", "porosity": null,
           "quote": "assembled with ultrathin Li anodes of 50 μm (15.0 mm in diameter, 43% excess in theory), high-S-loading cathodes of 4.3 mg cm−2, PP separators (19.0 mm in diameter), and 35 µL electrolyte (electrolyte to S (E/S) ratio of 6.1 μL mg−1) … The S cathodes were punched into disks with a diameter of 13.0 mm … at 0.1 C (1 C = 1672 mA g−1)"},
    "C2": {"desc": "扣式全电池（不加 LiNO3，测负极动力学）", "cathode_type": "硫碳", "cathode_material": "S/CNT", "S_loading": 1.3, "S_loading_src": "直接",
           "S_content_composite": 70, "S_content_electrode": 63, "V_uL": 25, "diameter_mm": 13.0, "area_cm2": null, "ES_reported": null, "ES_unit": "µL/mg",
           "Li_um": 600, "NP_author": null, "NP_author_basis": null, "cell": "扣式", "cell_Ah": null,
           "rate_author": 0.1, "rate_1C_def": 1672, "rate_note": "", "temp_C": 25, "temp_src": "判断（原文：room temperature）",
           "anode_pretreat": "无", "porosity": null,
           "quote": "cells were assembled with 600 µm Li anodes (16.0 mm in diameter), 1.3 mg cm−2 S cathodes, PP separators (19.0 mm in diameter), and 25 µL electrolyte without LiNO3 … at room temperature"},
    "C3": {"desc": "软包（4×7 cm²，双面）", "cathode_type": "硫碳", "cathode_material": "S/CNT", "S_loading": 7.4, "S_loading_src": "直接（单面）",
           "S_content_composite": 70, "S_content_electrode": 63, "V_uL": null, "diameter_mm": null, "area_cm2": 28, "ES_reported": 3.5, "ES_unit": "g/g",
           "Li_um": 75, "NP_author": 1.25, "NP_author_basis": "理论容量（作者：25% excess in theory）", "cell": "软包", "cell_Ah": null,
           "rate_author": 0.05, "rate_1C_def": 1000, "rate_note": "", "temp_C": null, "temp_src": "未写",
           "anode_pretreat": "无", "porosity": null,
           "quote": "S cathodes with a single-side areal S loading of 7.4 mg cm−2 were cut into a size of 4 × 7 cm2 … The thickness of Li metal anodes was 75 µm on a single side and 4 × 7 cm2 in size (25% excess in theory) … A low E/S ratio of 3.5 g gS−1 was employed. The pouch cells were tested at 0.05 C (1 C = 1000 mA g−1)"},
    "C4": {"desc": "Li|Li2S8 溶液正极电池（碳纸，测正极动力学）", "cathode_type": "溶液正极", "cathode_material": "碳纸 + 1.0 M[S] Li2S8", "S_loading": null, "S_loading_src": "缺失",
           "S_content_composite": null, "S_content_electrode": null, "V_uL": 25, "diameter_mm": 13.0, "area_cm2": null, "ES_reported": null, "ES_unit": "µL/mg",
           "Li_um": 600, "NP_author": null, "NP_author_basis": null, "cell": "扣式", "cell_Ah": null,
           "rate_author": null, "rate_1C_def": null, "rate_note": "恒电位 2.05 V 成核测试", "temp_C": null, "temp_src": "未写",
           "anode_pretreat": "无", "porosity": null,
           "quote": "Li | Li2S8 cells were assembled with 600 µm Li anodes (16.0 mm in diameter), carbon paper (CP) cathodes (13.0 mm in diameter), PP separators (19.0 mm in diameter), and 25 µL electrolyte with 1.0 M[S] Li2S8"}
  },
  "comparisons": [
    {"A": "E4", "B": "E1", "cond": "C1", "rate_override": 0.5, "review": "10-18 第三轮（AI 辅助复核，用户尚未逐项人工确认；随机抽查）：主要数值与作者比较方向未见错配；条件字段未逐项确认", "metric": "倍率容量", "val_A": "<243", "val_B": 874, "unit": "mAh/g", "point": "0.5C",
     "val_src_A": "直接（上限值）", "val_src_B": "直接", "comparable_point": true, "obs_dir": "A更差", "author_judgement": "作者称强溶剂化倍率最好",
     "error_info": "未报告", "evidence_loc": "Fig. 5A；p5–6", "evidence_type": "有数据", "changed": ["稀释剂"],
     "reasons": ["正极动力学"], "reason_quote": "The rate performance of the Li  S coin cells proves fast cathode kinetics with strong solvation structure",
     "scope_claim": "无", "first_cap_A": 956, "first_cap_B": 1040, "first_cap_note": "倍率测试 0.1C 容量",
     "quote": "a satisfactory specific capacity of 874 mAhg  1 can be achieved at a high rate of 0.5 C … exhibits a cliff-like drop to below 243 mAhg  1 at a rate of 0.2 C or higher"},
    {"A": "E3", "B": "E1", "cond": "C1", "metric": "首圈容量", "val_A": 887, "val_B": 1013, "unit": "mAh/g", "point": "循环测试首圈，0.1C",
     "val_src_A": "直接", "val_src_B": "直接", "comparable_point": true, "obs_dir": "A更差", "author_judgement": "强溶剂化首圈容量最高",
     "error_info": "仅 mid-weak 给了 3 颗重复（Fig. S21）", "evidence_loc": "Fig. 5C；p7", "evidence_type": "有数据", "changed": ["稀释剂"],
     "reasons": ["正极动力学"], "reason_quote": "", "scope_claim": "无", "first_cap_A": 887, "first_cap_B": 1013, "first_cap_note": "循环测试首圈",
     "quote": "with an initial specific capacity of 887 mAhg  1 and a capacity retention of 78.5% … despite the highest initial specific capacity of 1013 mAhg  1"},
    {"A": "E3", "B": "E1", "cond": "C1", "metric": "循环保持率或寿命", "val_A": "146 圈，保持 78.5%", "val_B": "60 圈后保持 63.7%（30 圈后骤降）", "unit": "", "point": "取值圈数不同（146 vs 60）",
     "val_src_A": "直接", "val_src_B": "直接", "comparable_point": false, "obs_dir": "A更好", "author_judgement": "mid-weak 平衡正负极动力学，寿命最长",
     "error_info": "mid-weak 3 颗重复；其余未报告", "evidence_loc": "Fig. 5C；p7", "evidence_type": "有数据", "changed": ["稀释剂"],
     "reasons": ["负极 SEI", "穿梭"], "reason_quote": "The low capacity retention originates from the serious parasitic reactions between Li metal and LiPSs owning to the fast anode kinetics",
     "scope_claim": "无", "first_cap_A": 887, "first_cap_B": 1013, "first_cap_note": "循环测试首圈",
     "quote": "an ultra-long cycling lifespan of 146 cycles with an initial specific capacity of 887 mAhg  1 and a capacity retention of 78.5% … exhibits a rapid drop in capacity after 30 cycles and a low capacity retention of 63.7% after 60 cycles"},
    {"A": "E4", "B": "E3", "cond": "C1", "metric": "循环保持率或寿命", "val_A": "30 圈后骤降", "val_B": "146 圈，保持 78.5%", "unit": "", "point": "寿命",
     "val_src_A": "直接", "val_src_B": "直接", "comparable_point": false, "obs_dir": "A更差", "author_judgement": "弱溶剂化正极动力学太慢",
     "error_info": "未报告", "evidence_loc": "Fig. 5C；p7", "evidence_type": "有数据", "changed": ["稀释剂"],
     "reasons": ["正极动力学"], "reason_quote": "with the lowest initial specific capacity of 778 mAhg  1 due to the sluggish cathode kinetics",
     "scope_claim": "无", "first_cap_A": 778, "first_cap_B": 887, "first_cap_note": "循环测试首圈",
     "quote": "exhibits a cliff-like capacity drop after 30 cycles with the lowest initial specific capacity of 778 mAhg  1"},
    {"A": "E3", "B": "E1", "cond": "C1", "metric": "全电池库仑效率", "val_A": 106, "val_B": 38, "unit": "CE 降到 90% 时的圈数", "point": "CE=90% 对应圈数",
     "val_src_A": "直接", "val_src_B": "直接", "comparable_point": true, "obs_dir": "A更好", "author_judgement": "溶剂化越弱 CE 越高",
     "error_info": "未报告", "evidence_loc": "Fig. 5C、S21；p7", "evidence_type": "有数据", "changed": ["稀释剂"],
     "reasons": ["穿梭"], "reason_quote": "", "scope_claim": "无", "first_cap_A": 887, "first_cap_B": 1013, "first_cap_note": "循环测试首圈",
     "quote": "dropping down to 90% at the 38th, 65th, and 106th cycle with strong, mid-strong, and mid-weak solvation structures, respectively"},
    {"A": "E4n", "B": "E1n", "cond": "C2", "metric": "全电池库仑效率", "val_A": 81.8, "val_B": 38.2, "unit": "%", "point": "首圈 CE（不加 LiNO3）",
     "val_src_A": "直接", "val_src_B": "直接", "comparable_point": true, "obs_dir": "A更好", "author_judgement": "溶剂化越弱，多硫化物负极反应越慢",
     "error_info": "未报告", "evidence_loc": "Fig. 2B；p3", "evidence_type": "有数据", "changed": ["稀释剂"],
     "reasons": ["穿梭", "负极 SEI"], "reason_quote": "the LiPS anode kinetics reduces as the solvating power for the LiPS solvation structure decreases",
     "scope_claim": "无（专门不加 LiNO3 来放大负极反应）", "first_cap_A": null, "first_cap_B": null, "first_cap_note": "",
     "quote": "The initial CE of the cells with strong, mid-strong, mid-weak, and weak solvation structures is 38.2%, 45.4%, 67.1%, and 81.8%, respectively"},
    {"A": "E3", "B": "E1", "cond": "C3", "metric": "循环保持率或寿命", "val_A": 30, "val_B": 19, "unit": "圈（寿命）", "point": "寿命",
     "val_src_A": "直接", "val_src_B": "直接", "comparable_point": true, "obs_dir": "A更好", "author_judgement": "medium 平衡正负极动力学",
     "error_info": "未报告", "evidence_loc": "Fig. 6B；p7–8", "evidence_type": "有数据", "changed": ["稀释剂"],
     "reasons": ["负极 SEI"], "reason_quote": "possesses moderate electrode kinetics of both the cathode and the anode",
     "scope_claim": "无", "first_cap_A": null, "first_cap_B": null, "first_cap_note": "首圈容量未在正文给出",
     "note": "软包里的 medium 指 10% 还是 20% HFE，原文没写；暂按 20%（扣式最佳）记，需用户核", "flags": ["🔶 电解液 A 身份不明确"],
     "quote": "pouch cell with the medium solvation structure delivers a prolonged cycling lifespan of 30 cycles … reduced cycling lifespan of only 19 cycles"},
    {"A": "E4", "B": "E3", "cond": "C3", "metric": "循环保持率或寿命", "val_A": 1, "val_B": 30, "unit": "圈（正常循环）", "point": "寿命",
     "val_src_A": "直接", "val_src_B": "直接", "comparable_point": true, "obs_dir": "A更差", "author_judgement": "弱溶剂化正极动力学受阻",
     "error_info": "未报告", "evidence_loc": "Fig. 6B–C；p8", "evidence_type": "有数据", "changed": ["稀释剂"],
     "reasons": ["正极动力学"], "reason_quote": "displays only one short discharge plateau due to the blocked cathode kinetics",
     "scope_claim": "无", "first_cap_A": null, "first_cap_B": null, "first_cap_note": "",
     "note": "B 同上，medium 身份待核", "flags": ["🔶 电解液 B 身份不明确"],
     "quote": "that with the weak solvation structure only cycles normally for the first cycle"},
    {"A": "E4", "B": "E1", "cond": "C4", "metric": "过电位或动力学", "val_A": 71, "val_B": 161, "unit": "mAh/g（Li2S 沉积容量）", "point": "2.05 V 恒电位成核",
     "val_src_A": "直接", "val_src_B": "直接", "comparable_point": true, "obs_dir": "A更差", "author_judgement": "弱溶剂化抑制 Li2S 沉积",
     "error_info": "未报告", "evidence_loc": "Fig. 3D；p4", "evidence_type": "有数据", "changed": ["稀释剂"],
     "reasons": ["Li2S 沉积"], "reason_quote": "indicating inhibited Li2S deposition with the weak solvation structure",
     "scope_claim": "无", "first_cap_A": null, "first_cap_B": null, "first_cap_note": "",
     "quote": "afford decreased Li2S deposition capacities of 161, 98, 89, and 71 mAhg  1"}
  ]
}
