Repository: zhuonanli08/Li-S_Electrolyte_Conflicts

File: output/第一阶段_证据表/json/S15.json
{
  "paper": {"pool_id": "S15", "doi": "10.1016/j.ensm.2025.104502", "ref": "Chen Z.-X. et al., Energy Storage Mater. 2025, 83, 104502",
            "corr": "Bo-Quan Li; Jia-Qi Huang（北理工）", "source": "跨E/S；跨锂厚", "main_layer": true,
            "group_note": "E/S 12–4.5 系列只用一种弱溶剂化电解液（无 A vs B），不进表；跨电解液比较只有 LiFSI vs LiTFSI（同一弱溶剂化溶剂）"},
  "electrolytes": {
    "FSI": {"name": "LiFSI 电解液", "solvent": "DME/DOL/DIPS 1:0.75:0.25（摩尔比）", "salt": "0.8 M LiFSI + 0.2 M LiTFSI", "salt_anion": "FSI（+ TFSI）", "diluent": "DIPS（低 DN 共溶剂）",
            "lino3": "5.0 wt%", "lino3_value": 5, "lino3_unit": "wt%", "additive": "无", "label_author": "LiFSI electrolyte（weakly-solvating，加速动力学）", "label": "弱溶剂化",
            "quote": "The LiFSI electrolyte was prepared using mixed solvents of DME/DOL/DIPS (1:0.75:0.25, molar ratio) with 0.8 mol L−1 LiFSI, 0.2 mol L−1 LiTFSI, and 5.0 wt.% LiNO3"},
    "TFSI": {"name": "LiTFSI 电解液（弱溶剂化基准）", "solvent": "DME/DOL/DIPS 1:0.75:0.25（摩尔比）", "salt": "1.0 M LiTFSI", "salt_anion": "TFSI", "diluent": "DIPS（低 DN 共溶剂）",
             "lino3": "5.0 wt%", "lino3_value": 5, "lino3_unit": "wt%", "additive": "无", "label_author": "weakly-solvating electrolyte（conventional LiTFSI-based）", "label": "弱溶剂化",
             "quote": "The LiTFSI electrolyte was prepared using mixed solvents of DME/DOL/DIPS (1:0.75:0.25, molar ratio) with 1.0 mol L−1 LiTFSI and 5.0 wt.% LiNO3"}
  },
  "descriptors": [],
  "conditions": {
    "C1": {"desc": "扣式，4.0 mg/cm²、E/S 4.5、50 µm Li，倍率测试", "cathode_type": "硫碳", "cathode_material": "S/CNT（7:3）", "S_loading": 4.0, "S_loading_src": "直接",
           "S_content_composite": 70, "S_content_electrode": 63, "V_uL": null, "diameter_mm": 13.0, "area_cm2": null, "ES_reported": 4.5, "ES_unit": "µL/mg",
           "Li_um": 50, "NP_author": null, "NP_author_basis": null, "cell": "扣式 2032", "cell_Ah": null,
           "rate_author": 0.1, "rate_1C_def": 1672, "rate_note": "0.05C 活化 2 圈后 0.1/0.2/0.3/0.2/0.1C 各 3 圈", "temp_C": null, "temp_src": "未写",
           "anode_pretreat": "无", "porosity": null,
           "quote": "lithium metal foils with a diameter of 15.0 mm and a thickness of 50 μm were adopted as the anode … 4.0 mgS cm−2 Li‒S cells with the LiFSI electrolyte or the LiTFSI electrolyte were assembled at the E/S ratio of 4.5 μL mg−1 and the rest configurations were kept the same"},
    "C2": {"desc": "扣式，4.0 mg/cm²、E/S 5、50 µm Li，0.2C 循环", "cathode_type": "硫碳", "cathode_material": "S/CNT（7:3）", "S_loading": 4.0, "S_loading_src": "直接",
           "S_content_composite": 70, "S_content_electrode": 63, "V_uL": null, "diameter_mm": 13.0, "area_cm2": null, "ES_reported": 5, "ES_unit": "µL/mg",
           "Li_um": 50, "NP_author": null, "NP_author_basis": null, "cell": "扣式 2032", "cell_Ah": null,
           "rate_author": 0.2, "rate_1C_def": 1672, "rate_note": "0.05、0.1C 各活化后 0.2C", "temp_C": null, "temp_src": "未写",
           "anode_pretreat": "无", "porosity": null,
           "quote": "To evaluate the long cycling performance, 4.0 mgS cm−2 Li‒S cells at the E/S ratio of 5 μL mg−1 were assembled … then galvanostatically cycled at 0.2 C between 1.70–2.60 V"},
    "C3": {"desc": "扣式，7.0 mg/cm²、E/S 5、50 µm Li，倍率后 0.1C", "cathode_type": "硫碳", "cathode_material": "S/CNT（7:3）", "S_loading": 7.0, "S_loading_src": "直接",
           "S_content_composite": 70, "S_content_electrode": 63, "V_uL": null, "diameter_mm": 13.0, "area_cm2": null, "ES_reported": 5, "ES_unit": "µL/mg",
           "Li_um": 50, "NP_author": null, "NP_author_basis": null, "cell": "扣式 2032", "cell_Ah": null,
           "rate_author": 0.1, "rate_1C_def": 1672, "rate_note": "0.05C 活化后 0.1/0.15/0.2/0.25C 各 3 圈，再回 0.1C", "temp_C": null, "temp_src": "未写",
           "anode_pretreat": "无", "porosity": null,
           "quote": "assembling Li‒S cells with the sulfur loading of 7.0 mgS cm−2. The LiFSI electrolyte or the LiTFSI electrolyte was used as the electrolyte, respectively. The E/S ratio was 5 μL mg−1"},
    "C4": {"desc": "3 Ah 软包，7.8 mg/cm²（单面）、E/S 2.8 g/g、75 µm Li", "cathode_type": "硫碳", "cathode_material": "S/CNT（7:3）", "S_loading": 7.8, "S_loading_src": "直接（单面）",
           "S_content_composite": 70, "S_content_electrode": 63, "V_uL": null, "diameter_mm": null, "area_cm2": 28, "ES_reported": 2.8, "ES_unit": "g/g",
           "Li_um": 75, "NP_author": null, "NP_author_basis": null, "cell": "软包", "cell_Ah": 3,
           "rate_author": 0.05, "rate_1C_def": 1000, "rate_note": "0.025C 活化后 0.05/0.08/0.1/0.15C 各 2 圈放电", "temp_C": null, "temp_src": "未写",
           "anode_pretreat": "无", "porosity": null,
           "quote": "Five sulfur cathodes (7.8 mgS cm−2 on a single side) and six lithium anodes were stacked layer-by-layer … the E/S ratio was 2.8 gele gS−1 … The thickness of the lithium foil was 75 μm on a single side"},
    "C5": {"desc": "5 Ah 软包，7.9 mg/cm²（单面）、E/S 2.5 g/g、75 µm Li，0.05C", "cathode_type": "硫碳", "cathode_material": "S/CNT（7:3）", "S_loading": 7.9, "S_loading_src": "直接（单面）",
           "S_content_composite": 70, "S_content_electrode": 63, "V_uL": null, "diameter_mm": null, "area_cm2": 28, "ES_reported": 2.5, "ES_unit": "g/g",
           "Li_um": 75, "NP_author": null, "NP_author_basis": null, "cell": "软包", "cell_Ah": 5,
           "rate_author": 0.05, "rate_1C_def": 1000, "rate_note": "", "temp_C": null, "temp_src": "未写",
           "anode_pretreat": "无", "porosity": null,
           "quote": "5 Ah Li‒S pouch cells were assembled with nine sulfur cathodes (7.9 mgS cm−2 on a single side) and ten lithium anodes using PE separators and the E/S ratio was 2.5 gele gS−1. The 5 Ah pouch cells were discharged at 0.05 C"}
  },
  "comparisons": [
    {"A": "FSI", "B": "TFSI", "cond": "C1", "metric": "倍率容量", "val_A": 980, "val_B": 800, "unit": "mAh/g", "point": "0.1C",
     "val_src_A": "直接", "val_src_B": "计算（980 − 180）", "comparable_point": true, "obs_dir": "A更好", "author_judgement": "LiFSI 加速界面电荷转移动力学",
     "error_info": "未报告", "evidence_loc": "Fig. 4a、S36–S37；p5", "evidence_type": "有数据", "changed": ["盐阴离子"],
     "reasons": ["正极动力学"], "reason_quote": "Therefore, the LiFSI electro­ lyte successfully accelerates the interfacial charge transfer kinetics", "scope_claim": "贫液 + 高载量",
     "first_cap_A": null, "first_cap_B": null, "first_cap_note": "",
     "quote": "the Li‒S cells deliver a high discharge capacity of 980 mAh g−1 at the current density of 0.1 C in the LiFSI electrolyte, which is 180 mAh g−1 higher than that in the LiTFSI electrolyte"},
    {"A": "FSI", "B": "TFSI", "cond": "C1", "rate_override": 0.3, "metric": "倍率容量", "val_A": 798, "val_B": "无法循环（只能工作到 0.1C）", "unit": "mAh/g", "point": "0.3C",
     "val_src_A": "直接", "val_src_B": "直接", "comparable_point": true, "obs_dir": "A更好", "author_judgement": "LiTFSI 克服不了 Li2S 成核阶段的大极化",
     "error_info": "未报告", "evidence_loc": "Fig. 4a；p5", "evidence_type": "有数据", "changed": ["盐阴离子"],
     "reasons": ["正极动力学"], "reason_quote": "while the Li‒S cells fail to overcome the huge polarization at the Li2S nucleation stage in the LiTFSI electrolyte", "scope_claim": "贫液 + 高载量",
     "first_cap_A": null, "first_cap_B": null, "first_cap_note": "",
     "quote": "The Li‒S cells with the LiFSI electrolyte cycle stably at 0.3 C (1 C = 1672 mA g−1) and deliver a high discharge capacity of 798 mAh g−1 (Fig. 4a, S36, and S37). Com­ paringly, the Li‒S cells with the LiTFSI electrolyte can only work at 0.1 C"},
    {"A": "FSI", "B": "TFSI", "cond": "C2", "metric": "首圈容量", "val_A": 984, "val_B": 578, "unit": "mAh/g", "point": "0.2C 首圈",
     "val_src_A": "直接", "val_src_B": "直接（图中印数，Fig. S39）", "comparable_point": true, "obs_dir": "A更好", "author_judgement": "LiTFSI 在 0.2C 下立即失效",
     "error_info": "未报告", "evidence_loc": "Fig. S39；p5", "evidence_type": "有数据", "changed": ["盐阴离子"],
     "reasons": ["正极动力学"], "reason_quote": "The LiTFSI electrolyte can hardly guarantee smooth sulfur redox kinetics at high current density", "scope_claim": "贫液 + 高载量",
     "first_cap_A": 984, "first_cap_B": 578, "first_cap_note": "",
     "quote": "the Li‒S cells with the LiFSI electrolyte achieve a high discharge capacity of 984 mAh g−1 at 0.2 C and cycle stably for 50 times … 578 mAh g−1 984 mAh g−1 0.2 C LiFSI LiTFSI"},
    {"A": "FSI", "B": "TFSI", "cond": "C2", "metric": "循环保持率或寿命", "val_A": 50, "val_B": "立即失效", "unit": "圈（保持 60%）", "point": "容量降到 60% 时的圈数",
     "val_src_A": "直接", "val_src_B": "直接", "comparable_point": true, "obs_dir": "A更好", "author_judgement": "",
     "error_info": "未报告", "evidence_loc": "Fig. S39；p5", "evidence_type": "有数据", "changed": ["盐阴离子"],
     "reasons": ["正极动力学"], "reason_quote": "", "scope_claim": "贫液 + 高载量", "first_cap_A": 984, "first_cap_B": 578, "first_cap_note": "",
     "quote": "the Li‒S cells with the LiTFSI electrolyte fail immediately at 0.2 C. Comparingly, the Li‒S cells with the LiFSI electrolyte achieve a high discharge capacity of 984 mAh g−1 at 0.2 C and cycle stably for 50 times before the capacity reaches 60 % of the initial capacity"},
    {"A": "FSI", "B": "TFSI", "cond": "C3", "metric": "倍率容量", "val_A": 0.25, "val_B": 0.15, "unit": "C（最大可循环倍率）", "point": "最大可循环倍率",
     "val_src_A": "直接", "val_src_B": "直接", "comparable_point": true, "obs_dir": "A更好", "author_judgement": "",
     "error_info": "未报告", "evidence_loc": "Fig. 4b；p5", "evidence_type": "有数据", "changed": ["盐阴离子"],
     "reasons": ["正极动力学"], "reason_quote": "", "scope_claim": "贫液 + 高载量", "first_cap_A": null, "first_cap_B": null, "first_cap_note": "",
     "quote": "A maximum cycling rate of 0.25 C is achieved in the LiFSI electrolyte while the LiTFSI electrolyte only supports a maximum cycling rate of 0.15 C"},
    {"A": "FSI", "B": "TFSI", "cond": "C3", "metric": "循环保持率或寿命", "val_A": 15, "val_B": 1, "unit": "圈（倍率测试后回 0.1C）", "point": "回 0.1C 后稳定圈数",
     "val_src_A": "直接", "val_src_B": "直接", "comparable_point": true, "obs_dir": "A更好", "author_judgement": "",
     "error_info": "未报告", "evidence_loc": "Fig. 4b；p5", "evidence_type": "有数据", "changed": ["盐阴离子"],
     "reasons": ["正极动力学"], "reason_quote": "", "scope_claim": "贫液 + 高载量", "first_cap_A": null, "first_cap_B": null, "first_cap_note": "",
     "quote": "When the cycling rate changes back to 0.1 C, 15 stable cycles are achieved with the help of the LiFSI electrolyte, while the weakly-solvating Li‒S cells with the LiTFSI electrolyte fail rapidly after only one cycle at 0.1 C"},
    {"A": "FSI", "B": "TFSI", "cond": "C4", "metric": "倍率容量", "val_A": 1139, "val_B": "0.05C 下迅速失效", "unit": "mAh/g", "point": "0.05C",
     "val_src_A": "直接", "val_src_B": "直接", "comparable_point": true, "obs_dir": "A更好", "author_judgement": "LiTFSI 动力学迟缓",
     "error_info": "未报告", "evidence_loc": "Fig. 4c、S40–S41；p5", "evidence_type": "有数据", "changed": ["盐阴离子"],
     "reasons": ["正极动力学"], "reason_quote": "", "scope_claim": "软包贫液", "first_cap_A": 1219, "first_cap_B": null, "first_cap_note": "A 为 0.025C 活化圈",
     "quote": "The Li‒S pouch cell with the LiFSI electrolyte delivers high discharge capacities of 1219, 1139, 1099, 1080, and 939 mAh g−1 at 0.025, 0.05, 0.08, 0.1, and 0.15 C … the Li‒S pouch cell with the LiTFSI electrolyte fails rapidly at 0.05 C"},
    {"A": "FSI", "B": "TFSI", "cond": "C5", "metric": "首圈容量", "val_A": 1150, "val_B": 295, "unit": "mAh/g", "point": "0.05C 首次放电",
     "val_src_A": "直接", "val_src_B": "计算（1150 − 855）", "comparable_point": true, "obs_dir": "A更好", "author_judgement": "",
     "error_info": "未报告", "evidence_loc": "Fig. S42；p5", "evidence_type": "有数据", "changed": ["盐阴离子"],
     "reasons": ["正极动力学"], "reason_quote": "", "scope_claim": "软包贫液", "first_cap_A": 1150, "first_cap_B": 295, "first_cap_note": "B 为 1150 − 855 换算（🧮）",
     "quote": "5 Ah Li‒S pouch cells with the LiFSI electrolyte were assembled and a high discharge capacity of 1150 mAh g−1 is delivered, which is 855 mAh g−1 higher than that in the LiTFSI electrolyte"}
  ]
}

File: output/第一阶段_证据表/json/S16.json
{
  "paper": {"pool_id": "S16", "doi": "10.1002/anie.202415053", "ref": "He M. et al., Angew. Chem. Int. Ed. 2025, 64, e202415053",
            "corr": "Quanquan Pang（北大）", "source": "跨E/S；稀有格", "main_layer": true,
            "group_note": "与 S31（后备，HMPA 解离–沉淀化学）可能同组；本文 4 种高 DN 共溶剂各 8 vol%"},
  "electrolytes": {
    "DD": {"name": "DD（DOL/DME 基础电解液）", "solvent": "DOL/DME 1:1 v/v", "salt": "0.5 M LiTFSI", "salt_anion": "TFSI", "diluent": "无",
           "lino3": "0.8 M", "lino3_value": 0.8, "lino3_unit": "M", "additive": "无", "label_author": "conventional ether-based moderately solvating electrolyte（MSE）", "label": "常规",
           "quote": "The base electrolyte was prepared by dissolving 0.5 M LiTFSI and 0.8 M LiNO3 in the DOL/DME mixed solvent (1:1, v/v, denoted as DD)"},
    "HM": {"name": "DD_HMPA（8 vol%）", "solvent": "DOL/DME 1:1 + 8 vol% HMPA", "salt": "0.5 M LiTFSI", "salt_anion": "TFSI", "diluent": "无",
           "lino3": "0.8 M", "lino3_value": 0.8, "lino3_unit": "M", "additive": "无", "label_author": "highly solvating electrolyte（core–shell solvation structure）", "label": "强溶剂化",
           "quote": "the HMPA, TPPO, DMSO, and DMF were mixed with the base DD electrolyte with a volume fraction of 8% (unless stated otherwise)"},
    "TP": {"name": "DD_TPPO（8 vol%）", "solvent": "DOL/DME 1:1 + 8 vol% TPPO", "salt": "0.5 M LiTFSI", "salt_anion": "TFSI", "diluent": "无",
           "lino3": "0.8 M", "lino3_value": 0.8, "lino3_unit": "M", "additive": "无", "label_author": "HSE（phosphoramide co-solvent）", "label": "强溶剂化",
           "quote": "the HMPA, TPPO, DMSO, and DMF were mixed with the base DD electrolyte with a volume fraction of 8% (unless stated otherwise)"},
    "DS": {"name": "DD_DMSO（8 vol%）", "solvent": "DOL/DME 1:1 + 8 vol% DMSO", "salt": "0.5 M LiTFSI", "salt_anion": "TFSI", "diluent": "无",
           "lino3": "0.8 M", "lino3_value": 0.8, "lino3_unit": "M", "additive": "无", "label_author": "HSE（classical high-DN solvent）", "label": "强溶剂化",
           "quote": "the HMPA, TPPO, DMSO, and DMF were mixed with the base DD electrolyte with a volume fraction of 8% (unless stated otherwise)"},
    "DF": {"name": "DD_DMF（8 vol%）", "solvent": "DOL/DME 1:1 + 8 vol% DMF", "salt": "0.5 M LiTFSI", "salt_anion": "TFSI", "diluent": "无",
           "lino3": "0.8 M", "lino3_value": 0.8, "lino3_unit": "M", "additive": "无", "label_author": "HSE（classical high-DN solvent）", "label": "强溶剂化",
           "quote": "the HMPA, TPPO, DMSO, and DMF were mixed with the base DD electrolyte with a volume fraction of 8% (unless stated otherwise)"}
  },
  "descriptors": [
    {"id": "D1", "mapping": "间接", "mapping_note": "测的是不含盐的溶剂中 0.3 mM Li2S6，按溶剂映射到电池电解液", "object": "多硫化物解离（S3•⁻ 生成）", "source": "实验测量",
     "scale": "0.3 mM Li2S6 溶液颜色与 617 nm S3•⁻ 吸收（UV–vis）", "unit": "序号（仅表次序；大=解离多）",
     "values": {"DD": 1, "HM": 2}, "qual": {"DD": "黄色，未解离 Sx²⁻", "HM": "蓝色，S3•⁻ 明显"}, "stronger_if": "higher", "comparable": true,
     "comparable_note": "同篇同一实验（0.3 mM Li2S6，DD 与 DD_HMPA 溶剂）；'未解离 / 自由基 = 溶剂化强弱'沿用作者解释；TPPO、DMSO、DMF 未与 DD 同法比较",
     "common_scale": null, "kind": "谱学", "species": "Li2S6", "medium": "溶剂（不含盐）", "method": "UV–vis + 颜色", "conc_def": "0.3 mM Li2S6", "temp_C": null, "temp_note": "未写",
     "quote": "With 0.3 mM Li2S6 dissolved, in contrast to the yellowish solution for the DD base solvent indicative of nondissociated Sx 2 anions, the solutions of DD_HMPA appear blue and darker as the volume fraction of HMPA increases"},
    {"id": "D2", "mapping": "间接", "mapping_note": "文献溶剂 DN（配方代理）", "object": "Li⁺ 溶剂化（溶剂给体数）", "source": "配方代理推断", "scale": "共溶剂 DN（文献值，本文引用）", "unit": "kcal/mol",
     "values": {"HM": 38.8, "DS": 29.8, "DF": 26.6}, "stronger_if": "higher", "comparable": false,
     "comparable_note": "文献值代理；只给了共溶剂本身的 DN（8 vol% 掺在 DOL/DME 里），TPPO 与 DOL/DME 未给", "common_scale": null,
     "quote": "The HMPA, with a high DN of 38.8 kcalmol 1 … dimethyl sulfoxide (DMSO, 29.8 kcalmol 1) … N-dimethylformamide (DMF, 26.6 kcalmol 1)"}
  ],
  "conditions": {
    "C1": {"desc": "扣式，3.2 mg/cm²、E/S 10、0.1C", "cathode_type": "硫碳", "cathode_material": "石墨烯/S（80 wt% S）", "S_loading": 3.2, "S_loading_src": "直接",
           "S_content_composite": 80, "S_content_electrode": 64, "V_uL": null, "diameter_mm": 10, "area_cm2": null, "ES_reported": 10, "ES_unit": "µL/mg",
           "Li_um": null, "NP_author": null, "NP_author_basis": null, "cell": "扣式 2032", "cell_Ah": null,
           "rate_author": 0.1, "rate_1C_def": null, "rate_note": "", "temp_C": 25, "temp_src": "直接（Fig. 5 图注）",
           "anode_pretreat": "无", "porosity": null,
           "quote": "sulfur loading of 3.2 mgsulfurcm 2 and E/S ratio of 10 μLmgsulfur 1 at 0.1 C … The graphene/sulfur composite with sulfur loading of 80 wt% (G/S-80%) … The dried electrodes were cut into discs with a diameter of 10 mm"},
    "C2": {"desc": "扣式，3.5 mg/cm²、E/S 5、0.05C", "cathode_type": "硫碳", "cathode_material": "石墨烯/S（80 wt% S）", "S_loading": 3.5, "S_loading_src": "直接",
           "S_content_composite": 80, "S_content_electrode": 64, "V_uL": null, "diameter_mm": 10, "area_cm2": null, "ES_reported": 5, "ES_unit": "µL/mg",
           "Li_um": null, "NP_author": null, "NP_author_basis": null, "cell": "扣式 2032", "cell_Ah": null,
           "rate_author": 0.05, "rate_1C_def": null, "rate_note": "", "temp_C": 25, "temp_src": "直接（Fig. 5 图注）",
           "anode_pretreat": "无", "porosity": null,
           "quote": "With a low electrolyte volume of 5.0 μLmgsulfur 1 and a sulfur loading of 3.5 mgsulfurcm 2, the cell with DD_HMPA exhibits a high specific capacity of 1213 mAhgsulfur 1 at 0.05 C"},
    "C3": {"desc": "扣式，5.5 mg/cm²、E/S 4、0.1C", "cathode_type": "硫碳", "cathode_material": "石墨烯/S（80 wt% S）", "S_loading": 5.5, "S_loading_src": "直接",
           "S_content_composite": 80, "S_content_electrode": 64, "V_uL": null, "diameter_mm": 10, "area_cm2": null, "ES_reported": 4, "ES_unit": "µL/mg",
           "Li_um": null, "NP_author": null, "NP_author_basis": null, "cell": "扣式 2032", "cell_Ah": null,
           "rate_author": 0.1, "rate_1C_def": null, "rate_note": "", "temp_C": 25, "temp_src": "直接（Fig. 5 图注）",
           "anode_pretreat": "无", "porosity": null,
           "quote": "With a further lower E/S ratio of 4.0 μLmgsulfur 1 and a higher sulfur loading of 5.5 mgsulfurcm 2"},
    "C4": {"desc": "2.71 Ah 软包，4.6 mg/cm²（单面）、E/S 4、N/P 1.63、0.1C", "cathode_type": "硫碳", "cathode_material": "石墨烯/S（80 wt% S），水系 LA133", "S_loading": 4.6, "S_loading_src": "直接（单面）",
           "S_content_composite": 80, "S_content_electrode": null, "V_uL": null, "diameter_mm": null, "area_cm2": 65.28, "ES_reported": 4, "ES_unit": "µL/mg",
           "Li_um": 125, "NP_author": 1.63, "NP_author_basis": "作者写 negative/positive capacity ratio（基准未写）", "cell": "软包", "cell_Ah": 2.71,
           "rate_author": 0.1, "rate_1C_def": null, "rate_note": "", "temp_C": 25, "temp_src": "直接",
           "anode_pretreat": "无", "porosity": null,
           "quote": "sulfur cathode with 4.6 mgsulfurcm 2 loading on one side; 125 μm LMA (twosided); negative/positive capacity ratio of 1.63) and a low electrolyte volume with 4.0 μLmgsulfur 1"},
    "C5": {"desc": "Li|Li2S6 恒电位 Li2S 沉积（碳纸，2.02 V，25 °C）", "cathode_type": "溶液正极", "cathode_material": "碳纸 + Li2S6 catholyte", "S_loading": null, "S_loading_src": "缺失",
           "S_content_composite": null, "S_content_electrode": null, "V_uL": 20, "diameter_mm": null, "area_cm2": null, "ES_reported": null, "ES_unit": "µL/mg",
           "Li_um": null, "NP_author": null, "NP_author_basis": null, "cell": "扣式", "cell_Ah": null,
           "rate_author": null, "rate_1C_def": null, "rate_note": "0.05C 预放到 2.07 V 后 2.02 V 恒电位", "temp_C": 25, "temp_src": "直接",
           "anode_pretreat": "无", "porosity": null,
           "quote": "All cells were galvanicaly predischarged to 2.07 V at 0.05 C to remove all the long- chain LiPSs (Li2Sx, x>4), followed by a potentiostatic discharge at 2.02 V"},
    "C6": {"desc": "Li‖Cu（0.5 mA/cm²，1 mAh/cm²）", "cathode_type": "无（Li‖Cu）", "cathode_material": "Cu", "S_loading": null, "S_loading_src": "不适用",
           "S_content_composite": null, "S_content_electrode": null, "V_uL": null, "diameter_mm": null, "area_cm2": null, "ES_reported": null, "ES_unit": "µL/mg",
           "Li_um": null, "NP_author": null, "NP_author_basis": null, "cell": "扣式 Li‖Cu", "cell_Ah": null,
           "rate_author": null, "rate_1C_def": null, "rate_note": "0.5 mA/cm²，1.0 mAh/cm²", "temp_C": null, "temp_src": "未写",
           "anode_pretreat": "无", "porosity": null,
           "quote": "The charge/discharge tests were carried out with a current density of 0.5 mA cm−2 and an areal capacity of 1.0 mA h cm−2 with a charging voltage cutoff of 1 V"},
    "C7": {"desc": "Li‖Li（1 mA/cm²，1 mAh/cm²）", "cathode_type": "无（Li‖Li）", "cathode_material": "Li", "S_loading": null, "S_loading_src": "不适用",
           "S_content_composite": null, "S_content_electrode": null, "V_uL": null, "diameter_mm": null, "area_cm2": null, "ES_reported": null, "ES_unit": "µL/mg",
           "Li_um": null, "NP_author": null, "NP_author_basis": null, "cell": "扣式 Li‖Li", "cell_Ah": null,
           "rate_author": null, "rate_1C_def": null, "rate_note": "1 mA/cm²，1 mAh/cm²", "temp_C": null, "temp_src": "未写",
           "anode_pretreat": "无", "porosity": null,
           "quote": "The DD_HMPA electrolyte enables stable Li stripping/plating for 500 hours, in contrast to the premature short-circuiting at 130 hours in the base DD electrolyte"},
    "C8": {"desc": "扣式倍率测试（载量与 E/S 未写明）", "cathode_type": "硫碳", "cathode_material": "石墨烯/S（80 wt% S）", "S_loading": null, "S_loading_src": "未写",
           "S_content_composite": 80, "S_content_electrode": 64, "V_uL": null, "diameter_mm": 10, "area_cm2": null, "ES_reported": null, "ES_unit": "µL/mg",
           "Li_um": null, "NP_author": null, "NP_author_basis": null, "cell": "扣式 2032", "cell_Ah": null,
           "rate_author": 3.0, "rate_1C_def": null, "rate_note": "0.1–3.0C 阶梯", "temp_C": null, "temp_src": "未写",
           "anode_pretreat": "无", "porosity": null,
           "quote": "The cell using DD_HMPA electrolyte delivers specific capacities of 1227, 1034, 976, 930, 889, 830, and 776 mA h gsulfur−1 at 0.1, 0.2, 0.5, 1.0, 2.0, 2.5, and 3.0 C, respectively, surpassing the cell with the DD base electrolyte"}
  },
  "comparisons": [
    {"A": "HM", "B": "DD", "cond": "C1", "metric": "指定圈数放电容量", "val_A": 799, "val_B": null, "unit": "mAh/g", "point": "第 100 圈",
     "val_src_A": "直接", "val_src_B": "缺失（Fig. 5a）", "comparable_point": true, "obs_dir": "A更好", "author_judgement": "S3•⁻ 介导的溶液相转化 + 负极兼容",
     "error_info": "未报告", "evidence_loc": "Fig. 5a、S14；p8", "evidence_type": "有数据", "changed": ["溶剂种类"],
     "reasons": ["正极动力学"], "reason_quote": "", "scope_claim": "无", "first_cap_A": 1094, "first_cap_B": null, "first_cap_note": "",
     "quote": "The cell with DD_HMPA electrolyte shows an initial capacity of 1094 mAh gsulfur 1 and retains 799 mAh gsulfur 1 over 100 cycles, outperforming the cell with the base and other HSEs"},
    {"A": "HM", "B": "DS", "cond": "C1", "metric": "指定圈数放电容量", "val_A": 799, "val_B": null, "unit": "mAh/g", "point": "第 100 圈",
     "val_src_A": "直接", "val_src_B": "缺失（Fig. 5a、S14）", "comparable_point": true, "obs_dir": "A更好", "author_judgement": "",
     "error_info": "未报告", "evidence_loc": "Fig. 5a、S14；p8", "evidence_type": "有数据", "changed": ["溶剂种类"],
     "reasons": [], "reason_quote": "", "scope_claim": "无", "first_cap_A": 1094, "first_cap_B": null, "first_cap_note": "",
     "quote": "retains 799 mAh gsulfur 1 over 100 cycles, outperforming the cell with the base and other HSEs"},
    {"A": "HM", "B": "DF", "cond": "C1", "metric": "指定圈数放电容量", "val_A": 799, "val_B": null, "unit": "mAh/g", "point": "第 100 圈",
     "val_src_A": "直接", "val_src_B": "缺失（Fig. 5a、S14）", "comparable_point": true, "obs_dir": "A更好", "author_judgement": "",
     "error_info": "未报告", "evidence_loc": "Fig. 5a、S14；p8", "evidence_type": "有数据", "changed": ["溶剂种类"],
     "reasons": [], "reason_quote": "", "scope_claim": "无", "first_cap_A": 1094, "first_cap_B": null, "first_cap_note": "",
     "quote": "retains 799 mAh gsulfur 1 over 100 cycles, outperforming the cell with the base and other HSEs"},
    {"A": "HM", "B": "TP", "cond": "C1", "metric": "指定圈数放电容量", "val_A": 799, "val_B": null, "unit": "mAh/g", "point": "第 100 圈",
     "val_src_A": "直接", "val_src_B": "缺失（Fig. 5a、S14）", "comparable_point": true, "obs_dir": "A更好", "author_judgement": "",
     "error_info": "未报告", "evidence_loc": "Fig. 5a、S14；p8", "evidence_type": "有数据", "changed": ["溶剂种类"],
     "reasons": [], "reason_quote": "", "scope_claim": "无", "first_cap_A": 1094, "first_cap_B": null, "first_cap_note": "",
     "quote": "retains 799 mAh gsulfur 1 over 100 cycles, outperforming the cell with the base and other HSEs"},
    {"A": "HM", "B": "DD", "cond": "C8", "metric": "倍率容量", "val_A": 776, "val_B": null, "unit": "mAh/g", "point": "3.0C",
     "val_src_A": "直接", "val_src_B": "缺失（Fig. S17a）", "comparable_point": true, "obs_dir": "A更好", "author_judgement": "DD_HMPA 高倍率动力学更好",
     "error_info": "未报告", "evidence_loc": "SI Fig. S17；p8", "evidence_type": "有数据", "changed": ["溶剂种类"],
     "reasons": ["正极动力学"], "reason_quote": "", "scope_claim": "无", "first_cap_A": 1227, "first_cap_B": null, "first_cap_note": "A 为 0.1C 容量",
     "quote": "The cell using DD_HMPA electrolyte delivers specific capacities of 1227, 1034, 976, 930, 889, 830, and 776 mA h gsulfur−1 at 0.1, 0.2, 0.5, 1.0, 2.0, 2.5, and 3.0 C, respectively, surpassing the cell with the DD base electrolyte"},
    {"A": "HM", "B": "DS", "cond": "C2", "metric": "过电位或动力学", "val_A": null, "val_B": null, "unit": "第二平台放电极化", "point": "第 60 圈后",
     "val_src_A": "缺失（Fig. 5d、S22）", "val_src_B": "缺失（Fig. 5d、S22）", "comparable_point": true, "obs_dir": "A更好", "author_judgement": "其他 HSE 负极退化 + 正极过早钝化",
     "error_info": "未报告", "evidence_loc": "Fig. 5c–d、S22；p8–9", "evidence_type": "有数据", "changed": ["溶剂种类"],
     "reasons": ["负极 SEI", "Li2S 沉积"], "reason_quote": "which is attributed to the degraded LMAs and the premature passivation of the cathode surface by Li2S", "scope_claim": "贫液",
     "first_cap_A": 1213, "first_cap_B": null, "first_cap_note": "", "note": "原文对比对象是'other HSEs'（DMSO、DMF、TPPO 一并），未单列 DD",
     "quote": "In contrast, cells using other HSEs exhibit high discharge … polarization in the later second platform after 60 cycles"},
    {"A": "HM", "B": "DF", "cond": "C2", "metric": "过电位或动力学", "val_A": null, "val_B": null, "unit": "第二平台放电极化", "point": "第 60 圈后",
     "val_src_A": "缺失（Fig. 5d、S22）", "val_src_B": "缺失（Fig. 5d、S22）", "comparable_point": true, "obs_dir": "A更好", "author_judgement": "其他 HSE 负极退化 + 正极过早钝化",
     "error_info": "未报告", "evidence_loc": "Fig. 5c–d、S22；p8–9", "evidence_type": "有数据", "changed": ["溶剂种类"],
     "reasons": ["负极 SEI", "Li2S 沉积"], "reason_quote": "", "scope_claim": "贫液", "first_cap_A": 1213, "first_cap_B": null, "first_cap_note": "",
     "quote": "In contrast, cells using other HSEs exhibit high discharge … polarization in the later second platform after 60 cycles"},
    {"A": "HM", "B": "TP", "cond": "C2", "metric": "过电位或动力学", "val_A": null, "val_B": null, "unit": "第二平台放电极化", "point": "第 60 圈后",
     "val_src_A": "缺失（Fig. 5d、S22）", "val_src_B": "缺失（Fig. 5d、S22）", "comparable_point": true, "obs_dir": "A更好", "author_judgement": "其他 HSE 负极退化 + 正极过早钝化",
     "error_info": "未报告", "evidence_loc": "Fig. 5c–d、S22；p8–9", "evidence_type": "有数据", "changed": ["溶剂种类"],
     "reasons": ["负极 SEI", "Li2S 沉积"], "reason_quote": "", "scope_claim": "贫液", "first_cap_A": 1213, "first_cap_B": null, "first_cap_note": "",
     "quote": "In contrast, cells using other HSEs exhibit high discharge … polarization in the later second platform after 60 cycles"},
    {"A": "HM", "B": "DD", "cond": "C3", "metric": "首圈容量", "val_A": 864, "val_B": null, "unit": "mAh/g", "point": "0.1C 首圈",
     "val_src_A": "直接", "val_src_B": "缺失（文字：放电过电位高，第二平台消失）", "comparable_point": true, "obs_dir": "A更好", "author_judgement": "DD 在高载量贫液下反应迟缓、电极过早钝化",
     "error_info": "未报告", "evidence_loc": "Fig. 5e–f；p9", "evidence_type": "有数据", "changed": ["溶剂种类"],
     "reasons": ["正极动力学", "Li2S 沉积"], "reason_quote": "caused by the sluggish reaction and the premature electrode passivation", "scope_claim": "高载量 + 贫液",
     "first_cap_A": 864, "first_cap_B": null, "first_cap_note": "",
     "quote": "The cell with the proposed electrolyte showing a high capacity of 864 mAhgsulfur 1 under high sulfur loading of 5.5 mgsulfurcm 2 and low E/S ratio of 4 μLmgsulfur 1 … The inability to discharge at high-loading and lean-electrolyte conditions for the DD base electrolyte"},
    {"A": "HM", "B": "DD", "cond": "C3", "metric": "循环保持率或寿命", "val_A": 85.4, "val_B": null, "unit": "%", "point": "第 65 圈",
     "val_src_A": "直接", "val_src_B": "缺失（文字：循环稳定性差）", "comparable_point": true, "obs_dir": "A更好", "author_judgement": "",
     "error_info": "未报告", "evidence_loc": "Fig. 5e；p9", "evidence_type": "有数据", "changed": ["溶剂种类"],
     "reasons": ["正极动力学", "Li2S 沉积"], "reason_quote": "", "scope_claim": "高载量 + 贫液", "first_cap_A": 864, "first_cap_B": null, "first_cap_note": "",
     "quote": "the cell with DD_HMPA still maintains very stable cycling with 85.4% capacity retention over 65 cycles (Figure 5e), in stark contrast to the cell using the DD electrolyte which shows high discharge overpotential and poor cycling stability"},
    {"A": "HM", "B": "DD", "cond": "C4", "metric": "循环保持率或寿命", "val_A": 86.7, "val_B": null, "unit": "%", "point": "第 20 圈",
     "val_src_A": "直接", "val_src_B": "缺失（文字：容量低、衰减快）", "comparable_point": true, "obs_dir": "A更好", "author_judgement": "",
     "error_info": "未报告", "evidence_loc": "Fig. 6c–d；p9", "evidence_type": "有数据", "changed": ["溶剂种类"],
     "reasons": [], "reason_quote": "", "scope_claim": "软包贫液", "first_cap_A": null, "first_cap_B": null, "first_cap_note": "",
     "quote": "sustains low-polarization charging/discharging voltage profiles with 86.7% capacity retention over 20 cycles (Figure 6c), in contrast to the low capacity and fast capacity fading for the pouch cell using DD electrolyte"},
    {"A": "HM", "B": "DD", "cond": "C5", "metric": "过电位或动力学", "val_A": 618, "val_B": 353, "unit": "mAh/g（Li2S 沉积容量）", "point": "2.02 V 恒电位",
     "val_src_A": "直接", "val_src_B": "直接", "comparable_point": true, "obs_dir": "A更好", "author_judgement": "3D Li2S 生长，钝化推迟",
     "error_info": "未报告", "evidence_loc": "Fig. 3a–b；p5", "evidence_type": "有数据", "changed": ["溶剂种类"],
     "reasons": ["Li2S 沉积"], "reason_quote": "", "scope_claim": "无", "first_cap_A": null, "first_cap_B": null, "first_cap_note": "",
     "quote": "with a Li2S deposition capacity of only 353 mAhgsulfur 1 (Figure 3a). Notably, the Li2S deposition capacity significantly increases with the addition of high-DN co-solvent, reaching 618, 402, and 518 mAhgsulfur 1 for DD_HMPA, DD_DMF, and DD_ TPPO electrolyte"},
    {"A": "DF", "B": "DD", "cond": "C5", "metric": "过电位或动力学", "val_A": 402, "val_B": 353, "unit": "mAh/g（Li2S 沉积容量）", "point": "2.02 V 恒电位",
     "val_src_A": "直接", "val_src_B": "直接", "comparable_point": true, "obs_dir": "A更好", "author_judgement": "",
     "error_info": "未报告", "evidence_loc": "Fig. 3c；p5", "evidence_type": "有数据", "changed": ["溶剂种类"],
     "reasons": ["Li2S 沉积"], "reason_quote": "", "scope_claim": "无", "first_cap_A": null, "first_cap_B": null, "first_cap_note": "",
     "quote": "with a Li2S deposition capacity of only 353 mAhgsulfur 1 (Figure 3a). Notably, the Li2S deposition capacity significantly increases with the addition of high-DN co-solvent, reaching 618, 402, and 518 mAhgsulfur 1 for DD_HMPA, DD_DMF, and DD_ TPPO electrolyte"},
    {"A": "TP", "B": "DD", "cond": "C5", "metric": "过电位或动力学", "val_A": 518, "val_B": 353, "unit": "mAh/g（Li2S 沉积容量）", "point": "2.02 V 恒电位",
     "val_src_A": "直接", "val_src_B": "直接", "comparable_point": true, "obs_dir": "A更好", "author_judgement": "",
     "error_info": "未报告", "evidence_loc": "Fig. S9；p5", "evidence_type": "有数据", "changed": ["溶剂种类"],
     "reasons": ["Li2S 沉积"], "reason_quote": "", "scope_claim": "无", "first_cap_A": null, "first_cap_B": null, "first_cap_note": "",
     "quote": "with a Li2S deposition capacity of only 353 mAhgsulfur 1 (Figure 3a). Notably, the Li2S deposition capacity significantly increases with the addition of high-DN co-solvent, reaching 618, 402, and 518 mAhgsulfur 1 for DD_HMPA, DD_DMF, and DD_ TPPO electrolyte"},
    {"A": "DS", "B": "DD", "cond": "C5", "metric": "过电位或动力学", "val_A": 201, "val_B": 353, "unit": "mAh/g（Li2S 沉积容量）", "point": "2.02 V 恒电位",
     "val_src_A": "直接", "val_src_B": "直接", "comparable_point": true, "obs_dir": "A更差", "author_judgement": "DMSO 对 Li2S 溶剂化太强，成核势垒高",
     "error_info": "未报告", "evidence_loc": "Fig. 3g–h；p5", "evidence_type": "有数据", "changed": ["溶剂种类"],
     "reasons": ["Li2S 沉积"], "reason_quote": "which is due to greater kinetic barrier for the nucleation of Li2S caused by the high solvation for Li2S in DMSO", "scope_claim": "无",
     "first_cap_A": null, "first_cap_B": null, "first_cap_note": "",
     "quote": "with a Li2S deposition capacity of only 353 mAhgsulfur 1 … in the DD_DMSO electrolyte, the Li2S deposition reaches a very small capacity of 201 mAhgsulfur 1"},
    {"A": "HM", "B": "DD", "cond": "C6", "metric": "Li‖Cu 库仑效率", "val_A": ">98.7", "val_B": 98.4, "unit": "%", "point": "平均 CE",
     "val_src_A": "直接（下限值）", "val_src_B": "直接", "comparable_point": true, "obs_dir": "A更好", "author_judgement": "HMPA 被限制在第一溶剂化壳内，副反应少；DD 280 圈、HMPA 400 圈",
     "error_info": "未报告", "evidence_loc": "Fig. 4a；p6–7", "evidence_type": "有数据", "changed": ["溶剂种类"],
     "reasons": ["负极 SEI"], "reason_quote": "", "scope_claim": "无", "first_cap_A": null, "first_cap_B": null, "first_cap_note": "",
     "quote": "The cell using the DD base electrolyte exhibits an average CE of 98.4% sustaining 280 cycles … the cells using DD_HMPA and DD_TPPO exhibit a high CE of over 98.7% and impressively sustains 400 cycles"},
    {"A": "TP", "B": "DD", "cond": "C6", "metric": "Li‖Cu 库仑效率", "val_A": ">98.7", "val_B": 98.4, "unit": "%", "point": "平均 CE",
     "val_src_A": "直接（下限值）", "val_src_B": "直接", "comparable_point": true, "obs_dir": "A更好", "author_judgement": "",
     "error_info": "未报告", "evidence_loc": "Fig. 4a；p6–7", "evidence_type": "有数据", "changed": ["溶剂种类"],
     "reasons": ["负极 SEI"], "reason_quote": "", "scope_claim": "无", "first_cap_A": null, "first_cap_B": null, "first_cap_note": "",
     "quote": "The cell using the DD base electrolyte exhibits an average CE of 98.4% sustaining 280 cycles … the cells using DD_HMPA and DD_TPPO exhibit a high CE of over 98.7% and impressively sustains 400 cycles"},
    {"A": "DS", "B": "DD", "cond": "C6", "metric": "Li‖Cu 库仑效率", "val_A": 95.0, "val_B": 98.4, "unit": "%", "point": "平均 CE",
     "val_src_A": "直接", "val_src_B": "直接", "comparable_point": true, "obs_dir": "A更差", "author_judgement": "DMSO 与锂严重反应",
     "error_info": "未报告", "evidence_loc": "Fig. 4b；p6", "evidence_type": "有数据", "changed": ["溶剂种类"],
     "reasons": ["负极 SEI"], "reason_quote": "", "scope_claim": "无", "first_cap_A": null, "first_cap_B": null, "first_cap_note": "",
     "quote": "The cell using the DD base electrolyte exhibits an average CE of 98.4% sustaining 280 cycles (0.5 mAhcm 2; 1 mAhcm 2, Figure 4a). By comparison, the cell using DD_DMSO electrolyte exhibits an average CE of only 95.0% over 120 cycles"},
    {"A": "DF", "B": "DD", "cond": "C6", "metric": "Li‖Cu 库仑效率", "val_A": "30–60", "val_B": 98.4, "unit": "%", "point": "CE",
     "val_src_A": "直接（范围）", "val_src_B": "直接", "comparable_point": true, "obs_dir": "A更差", "author_judgement": "DMF 与锂强烈反应",
     "error_info": "未报告", "evidence_loc": "Fig. 4b；p6", "evidence_type": "有数据", "changed": ["溶剂种类"],
     "reasons": ["负极 SEI"], "reason_quote": "due to the strong reaction between DMF and Li metal", "scope_claim": "无",
     "first_cap_A": null, "first_cap_B": null, "first_cap_note": "",
     "quote": "the one with DD_DMF shows extremely low CE (30%– 60%) due to the strong reaction between DMF and Li metal"},
    {"A": "HM", "B": "DD", "cond": "C7", "metric": "锂对称电池寿命", "val_A": ">500", "val_B": 130, "unit": "h", "point": "短路前",
     "val_src_A": "直接（下限值）", "val_src_B": "直接", "comparable_point": true, "obs_dir": "A更好", "author_judgement": "富无机 SEI（LiF、Li3N）",
     "error_info": "未报告", "evidence_loc": "SI Fig. S10a–b；p7", "evidence_type": "有数据", "changed": ["溶剂种类"],
     "reasons": ["负极 SEI"], "reason_quote": "", "scope_claim": "HMPA 体积分数过高时寿命反而缩短", "first_cap_A": null, "first_cap_B": null, "first_cap_note": "",
     "quote": "the LijLi symmetric cell using DD_HMPA exhibits stable cycling without cell short-circuit for 500 hours, in contrast to the rapid formation of dendrite and cell short-circuit at 130 hours for the cell using the base electrolyte"}
  ]
}
