Repository: zhuonanli08/Li-S_Electrolyte_Conflicts

File: output/第一阶段_证据表/json/S18.json
{
  "paper": {"pool_id": "S18", "doi": "10.1021/jacs.5c01588", "ref": "Li X.-Y. et al., J. Am. Chem. Soc. 2025, 147, 15435",
            "corr": "Bo-Quan Li; Qiang Zhang（北理工 / 清华）", "source": "跨锂厚", "main_layer": true,
            "group_note": "与 S05、S11、S15 同为 Qiang Zhang / Bo-Quan Li / Jia-Qi Huang 组；电催化剂对照与软包只用 DIPS 电解液，不进表；初筛记的'50 µm 与 600 µm'中 50 µm 只用于加/不加电催化剂的长循环"},
  "electrolytes": {
    "D0": {"name": "0% WSS（DOL/DME）", "solvent": "DOL/DME 1:1 v/v", "salt": "1.0 M LiTFSI", "salt_anion": "TFSI", "diluent": "无",
           "lino3": "2 wt%", "lino3_value": 2, "lino3_unit": "wt%", "additive": "无", "label_author": "DOL/DME benchmark（strongly solvating solvents）", "label": "常规",
           "quote": "DIPS, DIPE, or HME and DOL/DME (v/v = 1:1) mixed solvents were blended in various volume ratios and adopted as the DIPS/DIPE/HME solutions, each containing 1.0 mol L−1 LiTFSI … Additional 2 wt.% LiNO3 dissolved in the DIPS/DIPE/HME solutions were adopted as the DIPS/DIPE/HME electrolytes for battery tests"},
    "P20": {"name": "20% DIPS", "solvent": "DIPS : (DOL/DME 1:1) = 20 : 80 v/v", "salt": "1.0 M LiTFSI", "salt_anion": "TFSI", "diluent": "DIPS 20 vol%",
            "lino3": "2 wt%", "lino3_value": 2, "lino3_unit": "wt%", "additive": "无", "label_author": "weakly solvating electrolyte（WSS 20%，转折点）", "label": "弱溶剂化",
            "quote": "DIPS, DIPE, or HME and DOL/DME (v/v = 1:1) mixed solvents were blended in various volume ratios and adopted as the DIPS/DIPE/HME solutions, each containing 1.0 mol L−1 LiTFSI"},
    "P40": {"name": "40% DIPS", "solvent": "DIPS : (DOL/DME 1:1) = 40 : 60 v/v", "salt": "1.0 M LiTFSI", "salt_anion": "TFSI", "diluent": "DIPS 40 vol%",
            "lino3": "2 wt%", "lino3_value": 2, "lino3_unit": "wt%", "additive": "无", "label_author": "weakly solvating electrolyte（WSS 40%）", "label": "弱溶剂化",
            "quote": "DIPS, DIPE, or HME and DOL/DME (v/v = 1:1) mixed solvents were blended in various volume ratios and adopted as the DIPS/DIPE/HME solutions, each containing 1.0 mol L−1 LiTFSI"},
    "E20": {"name": "20% DIPE", "solvent": "DIPE : (DOL/DME 1:1) = 20 : 80 v/v", "salt": "1.0 M LiTFSI", "salt_anion": "TFSI", "diluent": "DIPE 20 vol%",
            "lino3": "2 wt%", "lino3_value": 2, "lino3_unit": "wt%", "additive": "无", "label_author": "weakly solvating electrolyte（WSS 20%）", "label": "弱溶剂化",
            "quote": "DIPS, DIPE, or HME and DOL/DME (v/v = 1:1) mixed solvents were blended in various volume ratios and adopted as the DIPS/DIPE/HME solutions, each containing 1.0 mol L−1 LiTFSI"},
    "E40": {"name": "40% DIPE", "solvent": "DIPE : (DOL/DME 1:1) = 40 : 60 v/v", "salt": "1.0 M LiTFSI", "salt_anion": "TFSI", "diluent": "DIPE 40 vol%",
            "lino3": "2 wt%", "lino3_value": 2, "lino3_unit": "wt%", "additive": "无", "label_author": "weakly solvating electrolyte（WSS 40%）", "label": "弱溶剂化",
            "quote": "DIPS, DIPE, or HME and DOL/DME (v/v = 1:1) mixed solvents were blended in various volume ratios and adopted as the DIPS/DIPE/HME solutions, each containing 1.0 mol L−1 LiTFSI"},
    "H40": {"name": "40% HME", "solvent": "HME : (DOL/DME 1:1) = 40 : 60 v/v", "salt": "1.0 M LiTFSI", "salt_anion": "TFSI", "diluent": "HME 40 vol%",
            "lino3": "2 wt%", "lino3_value": 2, "lino3_unit": "wt%", "additive": "无", "label_author": "weakly solvating electrolyte（WSS 40%）", "label": "弱溶剂化",
            "quote": "DIPS, DIPE, or HME and DOL/DME (v/v = 1:1) mixed solvents were blended in various volume ratios and adopted as the DIPS/DIPE/HME solutions, each containing 1.0 mol L−1 LiTFSI"}
  },
  "descriptors": [
    {"id": "D1", "mapping": "直接", "mapping_note": "测的是含 1.0 M LiTFSI 的溶液（电池电解液另加 2 wt% LiNO3）", "object": "电解液溶剂化能力（给体数）", "source": "实验测量",
     "scale": "电解液 DN（²³Na NMR，10 mM NaTFSI 探针，DN = 2.052δ + 25.32 标定）", "unit": "kcal/mol",
     "values": {"D0": 16.6, "P20": 16.5, "P40": 15.6}, "stronger_if": "higher", "comparable": true,
     "comparable_note": "同篇同法；本文自建标定，跨文献不可直接比；20% 以内变化仅 0.6%", "common_scale": null,
     "kind": "谱学", "species": "无（NaTFSI 探针）", "medium": "电解液（含 LiTFSI，不含 LiNO3）", "method": "²³Na NMR 标定 DN", "conc_def": "—", "temp_C": null, "temp_note": "未写",
     "quote": "Taking the DIPS system as an example, the DN value decreases minimally from 16.6 to 16.5 kcal mol−1 (a 0.6% change) as the DIPS content increases from 0 to 20%, then rapidly lessens to 15.6 kcal mol−1 (a 6.0% change) at the 40% DIPS content"},
    {"id": "D2", "mapping": "直接", "mapping_note": "测的是含 1.0 M LiTFSI 的溶液（电池电解液另加 2 wt% LiNO3）", "object": "电解液溶剂化能力（给体数）", "source": "实验测量",
     "scale": "DIPE 体系 DN 排序（²³Na NMR，Fig. 3B2；正文只给趋势）", "unit": "序号（仅表次序；大=DN 高）",
     "values": {"D0": 3, "E20": 2, "E40": 1}, "stronger_if": "higher", "comparable": true,
     "comparable_note": "同篇同法；数值只在图上，作者写明三个体系都随 WSS 增加单调下降", "common_scale": null,
     "quote": "As the WSS content increases, the DN values initially reduce slowly (stage I in Figure 3B1−B3) until the WSS content reaches ca. 20% and then decreases sharply thereafter (stage II)"},
    {"id": "D3", "mapping": "直接", "mapping_note": "测的是含 1.0 M LiTFSI 的溶液（电池电解液另加 2 wt% LiNO3）", "object": "电解液溶剂化能力（给体数）", "source": "实验测量",
     "scale": "HME 体系 DN 排序（²³Na NMR，Fig. 3B3；正文只给趋势）", "unit": "序号（仅表次序；大=DN 高）",
     "values": {"D0": 2, "H40": 1}, "stronger_if": "higher", "comparable": true,
     "comparable_note": "同篇同法；数值只在图上，作者写明三个体系都随 WSS 增加单调下降", "common_scale": null,
     "quote": "As the WSS content increases, the DN values initially reduce slowly (stage I in Figure 3B1−B3) until the WSS content reaches ca. 20% and then decreases sharply thereafter (stage II)"}
  ],
  "conditions": {
    "C1": {"desc": "扣式恒流（600 µm Li、4.0 mg/cm²、45 µL、0.1C）", "cathode_type": "硫碳", "cathode_material": "S/C（组成未核）", "S_loading": 4.0, "S_loading_src": "直接",
           "S_content_composite": null, "S_content_electrode": null, "V_uL": 45, "diameter_mm": 13.0, "area_cm2": null, "ES_reported": null, "ES_unit": "µL/mg",
           "Li_um": 600, "NP_author": null, "NP_author_basis": null, "cell": "扣式 2032", "cell_Ah": null,
           "rate_author": 0.1, "rate_1C_def": 1672, "rate_note": "曲线取第 2 圈；GITT 先 0.05C 活化 2 圈", "temp_C": null, "temp_src": "未写",
           "anode_pretreat": "无", "porosity": null,
           "quote": "The Li‒S coin cells for galvanostatic tests were assembled in standard 2032-coin cells with 600 μm thick Li anodes (16.0 mm in diameter), S/C cathodes with sulfur loading of 4.0 mgS cm−2 (13.0 mm in diameter), PP or TiN separators (19.0 mm in diameter), and 45 μL DIPS/DIPE/HME electrolyte … galvanostatically cycling at 0.1 C (1 C = 1672 mA g−1)"},
    "C2": {"desc": "Li2S6 对称电池（CNT 电极，1.0 M[S] Li2S6，40 µL，室温，EIS/DRT）", "cathode_type": "多硫化物对称电池", "cathode_material": "CNT 涂层 Al 箔 ×2", "S_loading": null, "S_loading_src": "不适用",
           "S_content_composite": null, "S_content_electrode": null, "V_uL": 40, "diameter_mm": null, "area_cm2": null, "ES_reported": null, "ES_unit": "µL/mg",
           "Li_um": null, "NP_author": null, "NP_author_basis": null, "cell": "扣式对称", "cell_Ah": null,
           "rate_author": null, "rate_1C_def": null, "rate_note": "开路 EIS", "temp_C": 25, "temp_src": "判断（原文：room temperature）",
           "anode_pretreat": "无", "porosity": null,
           "quote": "two identical CNT-coated Al foil electrodes were assembled in a standard 2032-coin cell with a piece of PP separator (19.0 mm in diameter) and 40 μL Li2S6-added DIPS/DIPE/HME solutions"}
  },
  "comparisons": [
    {"A": "P40", "B": "D0", "cond": "C1", "metric": "全电池库仑效率", "val_A": "~99", "val_B": "~91", "unit": "%", "point": "稳定态（第 2 圈）",
     "val_src_A": "直接（约值，三体系概括）", "val_src_B": "直接（约值）", "comparable_point": true, "obs_dir": "A更好", "author_judgement": "负极副反应减轻",
     "error_info": "未报告", "evidence_loc": "Fig. 1C1；p3", "evidence_type": "有数据", "changed": ["溶剂比例", "稀释剂"],
     "reasons": ["穿梭", "负极 SEI"], "reason_quote": "suggesting mitigated anodic side reactions", "scope_claim": "无",
     "first_cap_A": null, "first_cap_B": null, "first_cap_note": "", "note": "正文 91%→99% 是对 DIPS、DIPE、HME 三体系的概括，各体系精确值只在图上",
     "quote": "As the WSS content increases from 0 to 40%, the CE rises from ca. 91% to 99%, suggesting mitigated anodic side reactions"},
    {"A": "E40", "B": "D0", "cond": "C1", "metric": "全电池库仑效率", "val_A": "~99", "val_B": "~91", "unit": "%", "point": "稳定态（第 2 圈）",
     "val_src_A": "直接（约值，三体系概括）", "val_src_B": "直接（约值）", "comparable_point": true, "obs_dir": "A更好", "author_judgement": "负极副反应减轻",
     "error_info": "未报告", "evidence_loc": "Fig. 1C2；p3", "evidence_type": "有数据", "changed": ["溶剂比例", "稀释剂"],
     "reasons": ["穿梭", "负极 SEI"], "reason_quote": "", "scope_claim": "无", "first_cap_A": null, "first_cap_B": null, "first_cap_note": "",
     "note": "同上，三体系概括值",
     "quote": "As the WSS content increases from 0 to 40%, the CE rises from ca. 91% to 99%, suggesting mitigated anodic side reactions"},
    {"A": "H40", "B": "D0", "cond": "C1", "metric": "全电池库仑效率", "val_A": "~99", "val_B": "~91", "unit": "%", "point": "稳定态（第 2 圈）",
     "val_src_A": "直接（约值，三体系概括）", "val_src_B": "直接（约值）", "comparable_point": true, "obs_dir": "A更好", "author_judgement": "负极副反应减轻",
     "error_info": "未报告", "evidence_loc": "Fig. 1C3；p3", "evidence_type": "有数据", "changed": ["溶剂比例", "稀释剂"],
     "reasons": ["穿梭", "负极 SEI"], "reason_quote": "", "scope_claim": "无", "first_cap_A": null, "first_cap_B": null, "first_cap_note": "",
     "note": "同上，三体系概括值",
     "quote": "As the WSS content increases from 0 to 40%, the CE rises from ca. 91% to 99%, suggesting mitigated anodic side reactions"},
    {"A": "P40", "B": "D0", "cond": "C1", "metric": "过电位或动力学", "val_A": "<1.80", "val_B": "~2.05", "unit": "V（放电最低电压，越高越好）", "point": "两平台之间最低电压",
     "val_src_A": "直接（上限值，三体系概括）", "val_src_B": "直接（约值）", "comparable_point": true, "obs_dir": "A更差", "author_judgement": "正极氧化还原动力学变差",
     "error_info": "未报告", "evidence_loc": "Fig. 1C1；p3", "evidence_type": "有数据", "changed": ["溶剂比例", "稀释剂"],
     "reasons": ["正极动力学"], "reason_quote": "illustrating unfavorable cathodic redox kinetics", "scope_claim": "无",
     "first_cap_A": null, "first_cap_B": null, "first_cap_note": "", "note": "与同组 CE 行方向相反：弱溶剂化 CE 好、动力学差",
     "quote": "On the contrary, the UDis‑lowest drops from ca. 2.05 V to below 1.80 V, illustrating unfavorable cathodic redox kinetics"},
    {"A": "E40", "B": "D0", "cond": "C1", "metric": "过电位或动力学", "val_A": "<1.80", "val_B": "~2.05", "unit": "V（放电最低电压，越高越好）", "point": "两平台之间最低电压",
     "val_src_A": "直接（上限值，三体系概括）", "val_src_B": "直接（约值）", "comparable_point": true, "obs_dir": "A更差", "author_judgement": "正极氧化还原动力学变差",
     "error_info": "未报告", "evidence_loc": "Fig. 1C2；p3", "evidence_type": "有数据", "changed": ["溶剂比例", "稀释剂"],
     "reasons": ["正极动力学"], "reason_quote": "", "scope_claim": "无", "first_cap_A": null, "first_cap_B": null, "first_cap_note": "",
     "quote": "On the contrary, the UDis‑lowest drops from ca. 2.05 V to below 1.80 V, illustrating unfavorable cathodic redox kinetics"},
    {"A": "H40", "B": "D0", "cond": "C1", "metric": "过电位或动力学", "val_A": "<1.80", "val_B": "~2.05", "unit": "V（放电最低电压，越高越好）", "point": "两平台之间最低电压",
     "val_src_A": "直接（上限值，三体系概括）", "val_src_B": "直接（约值）", "comparable_point": true, "obs_dir": "A更差", "author_judgement": "正极氧化还原动力学变差",
     "error_info": "未报告", "evidence_loc": "Fig. 1C3；p3", "evidence_type": "有数据", "changed": ["溶剂比例", "稀释剂"],
     "reasons": ["正极动力学"], "reason_quote": "", "scope_claim": "无", "first_cap_A": null, "first_cap_B": null, "first_cap_note": "",
     "quote": "On the contrary, the UDis‑lowest drops from ca. 2.05 V to below 1.80 V, illustrating unfavorable cathodic redox kinetics"},
    {"A": "E20", "B": "D0", "cond": "C1", "metric": "过电位或动力学", "val_A": 50.1, "val_B": 22.8, "unit": "mV（活化极化 ηact）", "point": "最大极化点（两平台之间）",
     "val_src_A": "直接", "val_src_B": "直接", "comparable_point": true, "obs_dir": "A更差", "author_judgement": "20% 以内为第一阶段，增幅小",
     "error_info": "未报告", "evidence_loc": "Fig. 2D；p4–6", "evidence_type": "有数据", "changed": ["溶剂比例", "稀释剂"],
     "reasons": ["正极动力学"], "reason_quote": "", "scope_claim": "无", "first_cap_A": null, "first_cap_B": null, "first_cap_note": "",
     "quote": "ηact increases by 1.2 times from 22.8 to 50.1 mV as the DIPE content rises from 0 to 20%"},
    {"A": "E40", "B": "D0", "cond": "C1", "metric": "过电位或动力学", "val_A": 314, "val_B": 22.8, "unit": "mV（活化极化 ηact）", "point": "最大极化点（两平台之间）",
     "val_src_A": "直接", "val_src_B": "直接", "comparable_point": true, "obs_dir": "A更差", "author_judgement": "WSS 进入多硫化物内层溶剂化壳后电荷转移急剧变慢",
     "error_info": "未报告", "evidence_loc": "Fig. 2D；p4–6", "evidence_type": "有数据", "changed": ["溶剂比例", "稀释剂"],
     "reasons": ["正极动力学"], "reason_quote": "Once the WSS directly coordinates with LiPSs, the LiPS charge-transfer kinetics deteriorate dramatically, with a rapid increase in activation polarization",
     "scope_claim": "无", "first_cap_A": null, "first_cap_B": null, "first_cap_note": "",
     "quote": "The ηact then surges by 13 times to 314 mV when the DIPE content increases from 0 to 40%"},
    {"A": "E40", "B": "E20", "cond": "C1", "metric": "过电位或动力学", "val_A": 314, "val_B": 50.1, "unit": "mV（活化极化 ηact）", "point": "最大极化点（两平台之间）",
     "val_src_A": "直接", "val_src_B": "直接", "comparable_point": true, "obs_dir": "A更差", "author_judgement": "超过 20% 进入第二阶段",
     "error_info": "未报告", "evidence_loc": "Fig. 2D；p4–6", "evidence_type": "有数据", "changed": ["溶剂比例"],
     "reasons": ["正极动力学"], "reason_quote": "", "scope_claim": "无", "first_cap_A": null, "first_cap_B": null, "first_cap_note": "",
     "quote": "ηact increases by 1.2 times from 22.8 to 50.1 mV as the DIPE content rises from 0 to 20%. The ηact then surges by 13 times to 314 mV when the DIPE content increases from 0 to 40%"},
    {"A": "P40", "B": "D0", "cond": "C2", "metric": "阻抗", "val_A": 248, "val_B": 93.4, "unit": "Ω（Rct，DRT 反应区）", "point": "开路，室温",
     "val_src_A": "直接", "val_src_B": "直接", "comparable_point": true, "obs_dir": "A更差", "author_judgement": "溶剂化能力降低，电荷转移变难",
     "error_info": "未报告", "evidence_loc": "Fig. S37；p8", "evidence_type": "有数据", "changed": ["溶剂比例", "稀释剂"],
     "reasons": ["正极动力学"], "reason_quote": "", "scope_claim": "无", "first_cap_A": null, "first_cap_B": null, "first_cap_note": "",
     "quote": "the Rct increases with reduced ESP (e.g., from 93.4 to 248 Ω as the DIPS content increases from 0 to 40% at room temperature"}
  ]
}

File: output/第一阶段_证据表/json/S19.json
{
  "paper": {"pool_id": "S19", "doi": "10.1021/acsenergylett.5c00974", "ref": "Peng L. et al., ACS Energy Lett. 2025, 10, 4004",
            "corr": "Liang Ma; Luyi Chen; Lingzhi Zhao; Qifeng Zheng（华南师范大学）", "source": "跨E/S；跨锂厚；稀有格", "main_layer": true},
  "electrolytes": {
    "PDD": {"name": "E-PDD", "solvent": "DMPU/DOL/DME 2:4:4 v/v", "salt": "1 M LiTFSI", "salt_anion": "TFSI", "diluent": "无",
            "lino3": "0.4 M", "lino3_value": 0.4, "lino3_unit": "M", "additive": "无", "label_author": "highly solvating", "label": "强溶剂化",
            "quote": "using different electrolytes of 1 M LiTFSI + 0.4 M LiNO3 in PDD, EDD, and DD (denoted as E-PDD, E-EDD, and E-DD, respectively)"},
    "EDD": {"name": "E-EDD", "solvent": "DMEU/DOL/DME 2:4:4 v/v", "salt": "1 M LiTFSI", "salt_anion": "TFSI", "diluent": "无",
            "lino3": "0.4 M", "lino3_value": 0.4, "lino3_unit": "M", "additive": "无", "label_author": "highly solvating", "label": "强溶剂化",
            "quote": "DMEU/DOL/DME (2:4:4 by vol., denoted as EDD) and DMPU/DOL/DME (2:4:4 by vol., denoted as PDD)"},
    "DD": {"name": "E-DD", "solvent": "DOL/DME（比例未写）", "salt": "1 M LiTFSI", "salt_anion": "TFSI", "diluent": "无",
           "lino3": "0.4 M", "lino3_value": 0.4, "lino3_unit": "M", "additive": "无", "label_author": "moderately solvating（作者把常规醚称为适中溶剂化）", "label": "常规",
           "quote": "DOL, which are the representative ether-based solvents with moderately solvating ability for LiPSs"}
  },
  "descriptors": [
    {"id": "D1", "mapping": "间接", "mapping_note": "文献溶剂 DN 按体积加权的配方代理", "object": "Li⁺ 溶剂化（溶剂给体数）", "source": "配方代理推断", "scale": "溶剂 DN（文献值，本文引用），按体积分数加权", "unit": "kcal/mol",
     "values": {"PDD": 21.8, "EDD": 20.8, "DD": 18.75}, "stronger_if": "higher", "comparable": false,
     "comparable_note": "文献 DN 体积加权（代理）；DD 按 1:1 假设；DOL 取 17.5，与 S24 引用的 21.2 不一致", "common_scale": "溶剂DN（各文自引，代理）",
     "quote": "the DMPU has a high DN of 34.0 kcal mol−1 … DOL (DN: 17.5 kcal mol−1, μ: 1.19 D) and DME (DN: 20.0 kcal mol−1, μ: 1.72 D) … DMEU, a cyclic solvent with a high DN of 29.0 kcal mol−1"},
    {"id": "D2", "mapping": "间接", "mapping_note": "混合溶剂中的 Li2S6（不含 LiTFSI、LiNO₃），按溶剂映射到电池电解液", "object": "多硫化物溶解行为", "source": "实验测量", "scale": "Li2S6 溶液外观（定性：20 mM 是否澄清）", "unit": "序号（仅表次序；大=溶解多）",
     "values": {"PDD": 2, "EDD": 2, "DD": 1}, "stronger_if": "higher", "comparable": true,
     "comparable_note": "同篇同法，定性", "common_scale": null,
     "kind": "溶解度（定性）", "species": "Li2S6（Fig. S3 另有 Li2S8/Li2S4/Li2S2）", "medium": "混合溶剂（不含盐）", "method": "目视（照片）", "conc_def": "20 mM", "temp_C": null, "temp_note": "未写",
     "quote": "the 20 mM LiPSs solution in DD appears to be turbid with dark-yellow color, indicating poor solubility of LiPSs"},
    {"id": "D3", "mapping": "间接", "mapping_note": "0.1 M Li2S6 混合溶剂体系（不含 LiTFSI、LiNO₃）中作者解释的 Li⁺ 配位方向；加盐后的电池电解液是否同序未验证", "object": "Li⁺ 溶剂化环境", "source": "实验测量", "scale": "⁷Li NMR 化学位移（0.1 M Li2S6 溶于混合溶剂，外标 0.2 M LiCl/DMSO-d6；正文只给方向）", "unit": "序号（仅表次序；大=上移更多，作者解释为配位更强）",
     "values": {"PDD": 2, "EDD": 1}, "qual": {"PDD": "上移显著", "EDD": "上移较小"}, "stronger_if": "higher", "comparable": true,
     "comparable_note": "同篇同法：同为 0.1 M Li2S6、同一外标、同一核（⁷Li），描述对象都是 Li⁺ 环境；'上移 = 配位更强'沿用作者解释；只说明该 Li2S6 混合溶剂体系内的方向，加入 1 M LiTFSI + 0.4 M LiNO₃ 后的电池电解液是否保持同样排序未验证。数值只在图 2f，正文只给方向；电池电解液另含 1 M LiTFSI + 0.4 M LiNO₃，按溶剂映射。¹⁷O 比较的是不同分子（DMPU 与 DMEU）的 O 信号，描述对象不同，未采用；DD 未在正文中与二者比较，不赋值",
     "kind": "谱学", "species": "Li2S6", "medium": "混合溶剂（不含盐）", "method": "⁷Li NMR", "conc_def": "0.1 M Li2S6", "temp_C": null, "temp_note": "未写",
     "common_scale": null, "loc": "Fig. 2f；正文 p3–4", "added": "10-18 第二轮",
     "quote": "Compared with the 0.1 M Li2S6 in EDD (denoted as Li2S6-EDD), the upfield shift of 0.1 M Li2S6 in PDD (denoted as Li2S6−PDD) is remarkable (Figure 2f) … This result confirms the stronger coordination of Li+ with DMPU than that with DMEU"}
  ],
  "conditions": {
    "C1": {"desc": "Li‖Li2S6 扣式（溶液正极，碳布）", "cathode_type": "溶液正极", "cathode_material": "碳纤维布 + Li2S6（~1.4 mg S/cm²）", "S_loading": 1.4, "S_loading_src": "直接",
           "S_content_composite": null, "S_content_electrode": null, "V_uL": null, "diameter_mm": 12, "area_cm2": null, "ES_reported": 19, "ES_unit": "µL/mg",
           "Li_um": null, "NP_author": null, "NP_author_basis": null, "cell": "扣式 2032", "cell_Ah": null,
           "rate_author": 0.1, "rate_1C_def": 1675, "rate_note": "", "temp_C": null, "temp_src": "未写",
           "anode_pretreat": "锂负极预处理形成人工 SEI（所有电池）", "porosity": null,
           "quote": "Li||Li2S6 coin cell was assembled with an electrolyte and sulfur (E/S) ratio of 19 μL mgs−1 … The active mass loading of Li2S6 cathode was controlled at ~1.4 mgs cm−2 … Li-metal anode (LMA) was treated by a pre-protection method to form artificial solid- electrolyte interphases (SEI)"},
    "C3": {"desc": "Li‖S 扣式（CNT/S，2.1 mg/cm²，E/S 12.8）", "cathode_type": "硫碳", "cathode_material": "CNT/S（S:CNT 3:1）", "S_loading": 2.1, "S_loading_src": "直接",
           "S_content_composite": 75, "S_content_electrode": 60, "V_uL": null, "diameter_mm": 12, "area_cm2": null, "ES_reported": 12.8, "ES_unit": "µL/mg",
           "Li_um": null, "NP_author": null, "NP_author_basis": null, "cell": "扣式", "cell_Ah": null,
           "rate_author": null, "rate_1C_def": 1675, "rate_note": "倍率未写（Fig. S31）", "temp_C": null, "temp_src": "未写",
           "anode_pretreat": "锂负极预处理形成人工 SEI", "porosity": null,
           "quote": "with a S mass loading of 2.1 mg cm−2 and a low E/S ratio of 12.8"},
    "C4": {"desc": "Li‖S 扣式（4.4 mg/cm²，E/S 5.0，0.1C）", "cathode_type": "硫碳", "cathode_material": "CNT/S", "S_loading": 4.4, "S_loading_src": "直接",
           "S_content_composite": 75, "S_content_electrode": 60, "V_uL": null, "diameter_mm": 12, "area_cm2": null, "ES_reported": 5.0, "ES_unit": "µL/mg",
           "Li_um": null, "NP_author": null, "NP_author_basis": null, "cell": "扣式", "cell_Ah": null,
           "rate_author": 0.1, "rate_1C_def": 1675, "rate_note": "", "temp_C": null, "temp_src": "未写",
           "anode_pretreat": "锂负极预处理形成人工 SEI", "porosity": null,
           "quote": "with a high S mass loading of 4.4 mg cm−2 and low E/S ratio of 5.0 μL mg−1 at 0.1 C"},
    "C5": {"desc": "Li‖Li 对称电池（1 mA/cm²，1 mAh/cm²）", "cathode_type": "无（Li‖Li）", "cathode_material": "Li", "S_loading": null, "S_loading_src": "不适用",
           "S_content_composite": null, "S_content_electrode": null, "V_uL": 40, "diameter_mm": 14, "area_cm2": null, "ES_reported": null, "ES_unit": "µL/mg",
           "Li_um": null, "NP_author": null, "NP_author_basis": null, "cell": "扣式 Li‖Li", "cell_Ah": null,
           "rate_author": null, "rate_1C_def": null, "rate_note": "1 mA/cm²，1 mAh/cm²", "temp_C": null, "temp_src": "未写",
           "anode_pretreat": "锂负极预处理形成人工 SEI", "porosity": null,
           "quote": "The electrolyte amount for each cell was 40 μL. The cycling stability of Li||Li symmetric cell was tested at a current density of 1 mA cm–2 with a capacity of 1 mAh cm–2"}
  },
  "comparisons": [
    {"A": "PDD", "B": "DD", "cond": "C1", "metric": "首圈容量", "val_A": 1403, "val_B": 964, "unit": "mAh/g", "point": "0.1C 首次放电",
     "val_src_A": "直接", "val_src_B": "直接", "comparable_point": true, "obs_dir": "A更好", "author_judgement": "S3•⁻ 自由基路径、三维 Li2S 沉积",
     "error_info": "未报告", "evidence_loc": "Fig. 5a–b；p5", "evidence_type": "有数据", "changed": ["溶剂种类"],
     "reasons": ["Li2S 沉积", "正极动力学"], "reason_quote": "induces the 3D electrodeposition of Li2S", "scope_claim": "无",
     "first_cap_A": 1403, "first_cap_B": 964, "first_cap_note": "",
     "quote": "the cell using E-PDD exhibits an extremely high initial discharge capacity of 1403 mAh g−1 at 0.1 C, corresponding to a high S utilization of 83.8%, which is much higher than that using E-EDD (1164 mAh g−1) and E-DD (964 mAh g−1)"},
    {"A": "EDD", "B": "DD", "cond": "C1", "review": "10-18 第三轮（AI 辅助复核，用户尚未逐项人工确认；随机抽查）：主要数值与作者比较方向未见错配；条件字段未逐项确认", "metric": "首圈容量", "val_A": 1164, "val_B": 964, "unit": "mAh/g", "point": "0.1C 首次放电",
     "val_src_A": "直接", "val_src_B": "直接", "comparable_point": true, "obs_dir": "A更好", "author_judgement": "",
     "error_info": "未报告", "evidence_loc": "Fig. 5a–b；p5", "evidence_type": "有数据", "changed": ["溶剂种类"],
     "reasons": ["Li2S 沉积"], "reason_quote": "", "scope_claim": "无", "first_cap_A": 1164, "first_cap_B": 964, "first_cap_note": "",
     "quote": "which is much higher than that using E-EDD (1164 mAh g−1) and E-DD (964 mAh g−1)"},
    {"A": "PDD", "B": "DD", "cond": "C1", "metric": "循环保持率或寿命", "val_A": "135 圈保持 77%", "val_B": "130 圈内失效", "unit": "", "point": "寿命",
     "val_src_A": "直接", "val_src_B": "直接", "comparable_point": false, "obs_dir": "A更好", "author_judgement": "DD 与 EDD 寄生反应严重",
     "error_info": "未报告", "evidence_loc": "Fig. 5a；p5", "evidence_type": "有数据", "changed": ["溶剂种类"],
     "reasons": ["负极 SEI", "穿梭"], "reason_quote": "due to a serious parasitic reaction between the solvent/LiPSs and LMAs", "scope_claim": "无",
     "first_cap_A": 1403, "first_cap_B": 964, "first_cap_note": "",
     "quote": "is still able to retain 1079 mAh g−1 (77% of the capacity retention) after 135 cycles … whereas both cells using E-EDD and E-DD fail within 130 cycles"},
    {"A": "PDD", "B": "DD", "cond": "C1", "rate_override": 1.0, "metric": "倍率容量", "val_A": 1004, "val_B": null, "unit": "mAh/g", "point": "1C",
     "val_src_A": "直接", "val_src_B": "缺失（Fig. 5d）", "comparable_point": true, "obs_dir": "A更好", "author_judgement": "PDD 倍率远高于另两者",
     "error_info": "未报告", "evidence_loc": "Fig. 5d；p5", "evidence_type": "有数据", "changed": ["溶剂种类"],
     "reasons": ["正极动力学"], "reason_quote": "", "scope_claim": "无", "first_cap_A": null, "first_cap_B": null, "first_cap_note": "",
     "quote": "high capacities of 1313, 1244, 1203, 1149, and 1004 mAh g−1 at rates of 0.1, 0.2, 0.3, 0.5, and 1 C, respectively, which are much higher than those using E-EDD and E-DD"},
    {"A": "PDD", "B": "DD", "cond": "C3", "review": "10-18 第三轮（AI 辅助复核，用户尚未逐项人工确认；随机抽查）：原文只支持第 100 圈放电容量更高，不足以确认保持率或寿命更好 → 指标改为指定圈数放电容量（已改）", "revise": "10-18 第三轮：指标 循环保持率或寿命 → 指定圈数放电容量（848 mAh/g，第 100 圈）。原句 'retains 848 mAh g−1 over 100 cycles, surpassing the cells using E-EDD and E-DD' 只支持第 100 圈容量的比较（p5，SI Fig. S31）", "metric": "指定圈数放电容量", "val_A": 848, "val_B": null, "unit": "mAh/g", "point": "第 100 圈",
     "val_src_A": "直接", "val_src_B": "缺失（Fig. S31a）", "comparable_point": true, "obs_dir": "A更好", "author_judgement": "PDD 优于 EDD 和 DD",
     "error_info": "未报告", "evidence_loc": "SI Fig. S31；p5", "evidence_type": "有数据", "changed": ["溶剂种类"],
     "reasons": ["正极动力学"], "reason_quote": "indicating superior S redox kinetics", "scope_claim": "无",
     "first_cap_A": 1107, "first_cap_B": null, "first_cap_note": "",
     "quote": "The cell using the E-PDD electrolyte delivers a high initial capacity of 1107 mAh g−1 and retains 848 mAh g−1 over 100 cycles, surpassing the cells using E-EDD and E-DD"},
    {"A": "PDD", "B": "DD", "cond": "C4", "metric": "循环保持率或寿命", "val_A": 82, "val_B": 23, "unit": "%", "point": "第 80 圈",
     "val_src_A": "直接", "val_src_B": "直接", "comparable_point": true, "obs_dir": "A更好", "author_judgement": "DD 穿梭腐蚀负极 + Li2S 过早钝化",
     "error_info": "未报告", "evidence_loc": "Fig. 5e、S32；p5", "evidence_type": "有数据", "changed": ["溶剂种类"],
     "reasons": ["穿梭", "负极 SEI", "Li2S 沉积"], "reason_quote": "could be ascribed to the severe parasitic reaction between shuttled LiPSs and LMA as well as premature Li2S passivation",
     "scope_claim": "贫液 + 高载量", "first_cap_A": 876, "first_cap_B": null, "first_cap_note": "",
     "quote": "demonstrates a high capacity of 876 mAh g−1 and very stable cycling stability with 82% capacity retained after 80 cycles. In stark contrast, the Li||S cell using E-DD electrolyte displays rapid capacity decay with only 23% capacity retained after 80 cycles"},
    {"A": "PDD", "B": "DD", "cond": "C5", "review": "10-18 第三轮（AI 辅助复核，用户尚未逐项人工确认；随机抽查）：主要数值与作者比较方向未见错配；条件字段未逐项确认", "metric": "锂对称电池寿命", "val_A": ">1400", "val_B": "~1000", "unit": "h", "point": "过电位骤升前",
     "val_src_A": "直接（>1400）", "val_src_B": "直接（约 1000）", "comparable_point": true, "obs_dir": "A更好", "author_judgement": "DMPU 主导内层溶剂化，少游离溶剂",
     "error_info": "未报告", "evidence_loc": "Fig. 4a；p4", "evidence_type": "有数据", "changed": ["溶剂种类"],
     "reasons": ["负极 SEI"], "reason_quote": "", "scope_claim": "无", "first_cap_A": null, "first_cap_B": null, "first_cap_note": "",
     "quote": "the cycling life was extended to about 1000 h for the cell using E-DD … the cell using E-PDD exhibits extremely stable cycling for over 1400 h"},
    {"A": "EDD", "B": "DD", "cond": "C5", "metric": "锂对称电池寿命", "val_A": "~800", "val_B": "~1000", "unit": "h", "point": "过电位骤升前",
     "val_src_A": "直接（约 800）", "val_src_B": "直接（约 1000）", "comparable_point": true, "obs_dir": "A更差", "author_judgement": "游离 DMEU 腐蚀锂",
     "error_info": "未报告", "evidence_loc": "Fig. 4a；p4", "evidence_type": "有数据", "changed": ["溶剂种类"],
     "reasons": ["负极 SEI"], "reason_quote": "ascribed to the accumulation of thick byproducts and dead Li resulting from the continuous parasitic reaction between the DMEU solvent and LMA",
     "scope_claim": "无", "first_cap_A": null, "first_cap_B": null, "first_cap_note": "",
     "quote": "Li||Li cells exhibit a smooth and low overpotential during the initial 800 h. Thereafter, the overpotential sharply increases for the cell using E-EDD"},
    {"A": "PDD", "B": "EDD", "cond": "C5", "metric": "锂对称电池寿命", "val_A": ">1400", "val_B": "~800", "unit": "h", "point": "过电位骤升前",
     "val_src_A": "直接（>1400）", "val_src_B": "直接（约 800）", "comparable_point": true, "obs_dir": "A更好", "author_judgement": "六元环张力小、更稳定",
     "error_info": "未报告", "evidence_loc": "Fig. 4a；p4", "evidence_type": "有数据", "changed": ["溶剂种类"],
     "reasons": ["负极 SEI"], "reason_quote": "", "scope_claim": "无", "first_cap_A": null, "first_cap_B": null, "first_cap_note": "",
     "quote": "Remarkably, the cell using E-PDD exhibits extremely stable cycling for over 1400 h"}
  ]
}

File: output/第一阶段_证据表/json/S20.json
{
  "paper": {"pool_id": "S20", "doi": "10.1002/anie.202519315", "ref": "Yao X. et al., Angew. Chem. Int. Ed. 2025, 64, e202519315",
            "corr": "Zhicheng Wang; Xiaodong Wu; Hong Li（中科院物理所 / 苏州纳米所）", "source": "跨E/S；跨锂厚", "main_layer": true,
            "group_note": "CPME/DME 与 DOL/DME 同时改了溶剂、盐浓度（0.4 vs 1.0 M）、LiNO3（0.4 M vs 2 wt%），是多因素比较；CPME 含量梯度（Fig. S6）正文只说'单调改善'，无数值，不进表；CPME/DME 溶多硫化物后分相，溶解度无单一值"},
  "electrolytes": {
    "DD": {"name": "DOL/DME 常规电解液", "solvent": "DOL/DME 1:1 v/v", "salt": "1.0 M LiTFSI", "salt_anion": "TFSI", "diluent": "无",
           "lino3": "2.0 wt%", "lino3_value": 2, "lino3_unit": "wt%", "additive": "无", "label_author": "conventional ether electrolyte", "label": "常规",
           "quote": "The conventional DOL/DME electrolyte was prepared with 1.0 M LiTFSI and 2.0 wt.% LiNO3 dissolved in DOL/DME (1:1, by vol.)"},
    "CD": {"name": "CPME/DME 自分相电解液", "solvent": "CPME/DME 4:6 v/v", "salt": "0.4 M LiTFSI", "salt_anion": "TFSI", "diluent": "CPME（弱溶剂化共溶剂）",
           "lino3": "0.4 M", "lino3_value": 0.4, "lino3_unit": "M", "additive": "无", "label_author": "self-phase-separating electrolyte（DME 强溶剂化 + CPME 弱溶剂化）", "label": "弱溶剂化",
           "quote": "CPME/DME electrolyte was composed of 0.4 M LiTFSI and 0.4 M LiNO3 dissolved in CPME/DME (4:6, by vol.)"},
    "DDn": {"name": "DOL/DME（不加 LiNO3，测穿梭电流）", "solvent": "DOL/DME 1:1 v/v", "salt": "1.0 M LiTFSI", "salt_anion": "TFSI", "diluent": "无",
            "lino3": "0（明确不加）", "lino3_value": 0, "lino3_unit": "M", "additive": "无", "label_author": "conventional ether electrolyte", "label": "常规",
            "quote": "Shuttle currents at various constant potentials for Li-S batteries with CPME/DME and DOL/DME electrolytes without LiNO₃ additive"},
    "CDn": {"name": "CPME/DME（不加 LiNO3，测穿梭电流）", "solvent": "CPME/DME 4:6 v/v", "salt": "0.4 M LiTFSI", "salt_anion": "TFSI", "diluent": "CPME",
            "lino3": "0（明确不加）", "lino3_value": 0, "lino3_unit": "M", "additive": "无", "label_author": "self-phase-separating electrolyte", "label": "弱溶剂化",
            "quote": "Shuttle currents at various constant potentials for Li-S batteries with CPME/DME and DOL/DME electrolytes without LiNO₃ additive"}
  },
  "descriptors": [
    {"id": "D1", "mapping": "间接", "mapping_note": "测的是纯溶剂（不含盐）中饱和 Li2S8 的含硫量", "object": "多硫化物溶解行为", "source": "实验测量",
     "scale": "饱和 Li2S8 溶液含硫量（纯溶剂，ICP-OES）", "unit": "mol/L（S）",
     "values": {"DD": 2.17, "CD": 3.42}, "qual": {"CD": "分相：下相 3.42、上相 0.26（无单一值，表中暂填下相）"}, "stronger_if": "higher", "comparable": false,
     "comparable_note": "CPME/DME 溶多硫化物后分为富 DME 下相（3.42）与富 CPME 上相（0.26），与 DOL/DME（2.17）比较时方向取决于取哪一相，不能给出单一强弱方向；作者说整体溶解度没有明显下降",
     "common_scale": null, "kind": "溶解度", "species": "Li2S8", "medium": "纯溶剂", "method": "ICP-OES", "conc_def": "饱和溶液含硫量，mol/L", "temp_C": null, "temp_note": "未写",
     "quote": "DME exhibits highest sulfur solubility (7.88 mol L−1), followed by the down phase of CPME/DME (3.42 mol L−1), DOL/DME (2.17 mol L−1), DOL (0.51 mol L−1), while the up phase of CPME/DME (0.26 mol L−1) and pure CPME (0.16 mol L−1) show significantly lower solubility"}
  ],
  "conditions": {
    "C1": {"desc": "扣式温和条件（1.1 mg/cm²、Φ12 mm、400 µm Li、E/S 60）", "cathode_type": "硫碳", "cathode_material": "S/CNT（S:CNT 4:1）", "S_loading": 1.1, "S_loading_src": "直接",
           "S_content_composite": 80, "S_content_electrode": 64, "V_uL": null, "diameter_mm": 12, "area_cm2": null, "ES_reported": 60, "ES_unit": "µL/mg",
           "Li_um": 400, "NP_author": null, "NP_author_basis": null, "cell": "扣式 2032", "cell_Ah": null,
           "rate_author": 0.2, "rate_1C_def": null, "rate_note": "循环 0.2C；倍率 0.1–1C", "temp_C": null, "temp_src": "未写",
           "anode_pretreat": "无", "porosity": null,
           "quote": "low-loading sulfur cathode (1.1 mgS cm⁻², 12 mm diameter), thick Li foil anode (400 μm, 16 mm diameter), a high electrolyte/sulfur loading ratio (E/S = 60 μL mgS⁻¹)"},
    "C2": {"desc": "扣式苛刻条件（50 µm Li、4.1 mg/cm²、E/S 7、0.1C、25 °C）", "cathode_type": "硫碳", "cathode_material": "S/CNT（S:CNT 4:1）", "S_loading": 4.1, "S_loading_src": "直接（SI 图注与表 S1 为 4.1；正文写 4.3，前后不一）",
           "S_content_composite": 80, "S_content_electrode": 64, "V_uL": null, "diameter_mm": 12, "area_cm2": null, "ES_reported": 7, "ES_unit": "µL/mg",
           "Li_um": 50, "NP_author": null, "NP_author_basis": null, "cell": "扣式 2032", "cell_Ah": null,
           "rate_author": 0.1, "rate_1C_def": null, "rate_note": "0.05C 活化 3 圈后 0.1C", "temp_C": 25, "temp_src": "直接（SI 方法）",
           "anode_pretreat": "无", "porosity": null,
           "quote": "ultrathin Li metal anodes (50 μm), high-loading S cathodes (4.1 mgS cm⁻²), and lean electrolyte (E/S = 7 μL mgS⁻¹)"},
    "C3": {"desc": "Li‖Cu（0.5 mA/cm²，1.0 mAh/cm²）", "cathode_type": "无（Li‖Cu）", "cathode_material": "Cu", "S_loading": null, "S_loading_src": "不适用",
           "S_content_composite": null, "S_content_electrode": null, "V_uL": null, "diameter_mm": null, "area_cm2": null, "ES_reported": null, "ES_unit": "µL/mg",
           "Li_um": null, "NP_author": null, "NP_author_basis": null, "cell": "扣式 Li‖Cu", "cell_Ah": null,
           "rate_author": null, "rate_1C_def": null, "rate_note": "0.5 mA/cm²，1.0 mAh/cm²", "temp_C": null, "temp_src": "未写",
           "anode_pretreat": "无", "porosity": null,
           "quote": "Li||Cu cells were assembled in a standard 2032 coin cell battery and tested with a current density of 0.5 mA cm⁻² and a surface capacity of 1.0 mA h cm⁻²"},
    "C4": {"desc": "单层软包（4.3 mg/cm²、50 µm Li、E/S 6、0.05C、25 °C）", "cathode_type": "硫碳", "cathode_material": "S/CNT（S:CNT 4:1）", "S_loading": 4.3, "S_loading_src": "直接",
           "S_content_composite": 80, "S_content_electrode": 64, "V_uL": null, "diameter_mm": null, "area_cm2": 29.25, "ES_reported": 6, "ES_unit": "µL/mg",
           "Li_um": 50, "NP_author": null, "NP_author_basis": null, "cell": "单层软包", "cell_Ah": null,
           "rate_author": 0.05, "rate_1C_def": null, "rate_note": "0.03C 活化后 0.05C；E/S 正文写 6、SI 写 7.5，前后不一", "temp_C": 25, "temp_src": "直接",
           "anode_pretreat": "无", "porosity": null,
           "quote": "In singlelayer Li-S pouch cells with ultrathin Li anodes (50 µm), lean electrolyte (6 µL mgs−1), and high-loading sulfur cathodes (4.3 mgs cm−2)"},
    "C5": {"desc": "1.8 Ah 多层软包（6.2 mg/cm² 单面、50 µm Li、E/S 3、0.05C、25 °C）", "cathode_type": "硫碳", "cathode_material": "S/CNT（S:CNT 4:1）", "S_loading": 6.2, "S_loading_src": "直接（单面）",
           "S_content_composite": 80, "S_content_electrode": 64, "V_uL": null, "diameter_mm": null, "area_cm2": 29.25, "ES_reported": 3, "ES_unit": "µL/mg",
           "Li_um": 50, "NP_author": null, "NP_author_basis": null, "cell": "软包", "cell_Ah": 1.8,
           "rate_author": 0.05, "rate_1C_def": null, "rate_note": "0.03C 首圈后 0.05C", "temp_C": 25, "temp_src": "直接",
           "anode_pretreat": "无", "porosity": null,
           "quote": "Multi-layer pouch cells (1.8 Ah) were assembled using four-layer stacks of high-loading sulfur electrodes (the loading of each side is 6.2 mgs cm⁻², size 6.5 × 4.5 cm²), five-layer stacks of thin Li foil anode (the loading of each side is 50 μm Li"}
  },
  "comparisons": [
    {"A": "CD", "B": "DD", "cond": "C1", "rate_override": 1.0, "metric": "倍率容量", "val_A": 750.13, "val_B": null, "unit": "mAh/g", "point": "1C",
     "val_src_A": "直接", "val_src_B": "缺失（Fig. 3a）", "comparable_point": true, "obs_dir": "A更好", "author_judgement": "富 DME 正极相促进转化",
     "error_info": "CPME/DME 三颗平行（Fig. S7）", "evidence_loc": "Fig. 3a、S7；p5", "evidence_type": "有数据", "changed": ["溶剂种类", "盐浓度", "LiNO₃"],
     "reasons": ["正极动力学"], "reason_quote": "", "scope_claim": "无", "first_cap_A": 1141.66, "first_cap_B": null, "first_cap_note": "A 为 0.1C",
     "quote": "The CPME/DME electrolyte demonstrates superior rate capability in Li-S batteries compared to DOL/DME electrolyte (Figures 3a and S7), delivering discharge capacities of 1141.66, 901.93, 829.13, 791.46, 767.06, and 750.13 mA h g−1 at 0.1C, 0.2C, 0.4C, 0.6C, 0.8C, and 1C"},
    {"A": "CD", "B": "DD", "cond": "C1", "metric": "循环保持率或寿命", "val_A": 86.9, "val_B": 66.8, "unit": "%", "point": "第 200 圈，0.2C",
     "val_src_A": "直接", "val_src_B": "直接", "comparable_point": true, "obs_dir": "A更好", "author_judgement": "CPME 相阻挡多硫化物向负极扩散",
     "error_info": "CPME/DME 三颗平行（Fig. S8）", "evidence_loc": "Fig. 3b、S8；p5", "evidence_type": "有数据", "changed": ["溶剂种类", "盐浓度", "LiNO₃"],
     "reasons": ["穿梭", "负极 SEI"], "reason_quote": "", "scope_claim": "无", "first_cap_A": null, "first_cap_B": null, "first_cap_note": "",
     "quote": "the CPME/DME system achieves 86.9% capacity retention after 200 cycles at 0.2C with 99.9% Coulombic efficiency. In contrast, conventional DOL/DME system shows only 66.8% retention and 98.1% Coulombic efficiency under identical conditions"},
    {"A": "CD", "B": "DD", "cond": "C1", "metric": "全电池库仑效率", "val_A": 99.9, "val_B": 98.1, "unit": "%", "point": "200 圈循环，0.2C",
     "val_src_A": "直接", "val_src_B": "直接", "comparable_point": true, "obs_dir": "A更好", "author_judgement": "",
     "error_info": "未报告", "evidence_loc": "Fig. 3b；p5", "evidence_type": "有数据", "changed": ["溶剂种类", "盐浓度", "LiNO₃"],
     "reasons": ["穿梭"], "reason_quote": "", "scope_claim": "无", "first_cap_A": null, "first_cap_B": null, "first_cap_note": "",
     "quote": "the CPME/DME system achieves 86.9% capacity retention after 200 cycles at 0.2C with 99.9% Coulombic efficiency. In contrast, conventional DOL/DME system shows only 66.8% retention and 98.1% Coulombic efficiency under identical conditions"},
    {"A": "CD", "B": "DD", "cond": "C1", "metric": "过电位或动力学", "val_A": 16.6, "val_B": 32.8, "unit": "mV（Li2S 成核电位差）", "point": "活化后首次放电",
     "val_src_A": "直接", "val_src_B": "直接", "comparable_point": true, "obs_dir": "A更好", "author_judgement": "动态分相结构促进多硫化物转化",
     "error_info": "未报告", "evidence_loc": "Fig. S9；p5", "evidence_type": "有数据", "changed": ["溶剂种类", "盐浓度", "LiNO₃"],
     "reasons": ["正极动力学", "Li2S 沉积"], "reason_quote": "demonstrating that the dynamic phase-separation structure effectively enhances polysulfide conversion kinetics", "scope_claim": "无",
     "first_cap_A": null, "first_cap_B": null, "first_cap_note": "",
     "quote": "This gap measured 32.8 mV in DOL/DME system versus only 16.6 mV in CPME/DME system"},
    {"A": "CDn", "B": "DDn", "cond": "C1", "metric": "多硫化物溶解或穿梭", "val_A": "<0.05", "val_B": 0.26, "unit": "mA/cm²（穿梭电流峰值）", "point": "恒电位，峰值（2.4 V）",
     "val_src_A": "直接（上限值）", "val_src_B": "直接", "comparable_point": true, "obs_dir": "A更好", "author_judgement": "CPME 相物理阻挡多硫化物向负极扩散",
     "error_info": "未报告", "evidence_loc": "Fig. S13；p5", "evidence_type": "有数据", "changed": ["溶剂种类", "盐浓度"],
     "reasons": ["穿梭"], "reason_quote": "This confirms that the CPME phase effectively blocks LiPSs diffusion to the anode via physical barrier effects", "scope_claim": "无（专门去掉 LiNO3 放大穿梭）",
     "first_cap_A": null, "first_cap_B": null, "first_cap_note": "", "note": "穿梭电流用的条件（载量等）只写'温和条件'，按 C1 记",
     "quote": "the DOL/DME system exhibits a pronounced shuttle current peak at 2.4 V (versus Li+/Li) (0.26 mA cm−2), indicating LiPSs reduction at the anode. In contrast, CPME/DME system maintains peak current densities below 0.05 mA cm−2"},
    {"A": "CD", "B": "DD", "cond": "C2", "metric": "首圈容量", "val_A": 848.6, "val_B": 799.9, "unit": "mAh/g", "point": "0.1C 首圈（活化后）",
     "val_src_A": "直接", "val_src_B": "直接", "comparable_point": true, "obs_dir": "A更好", "author_judgement": "",
     "error_info": "CPME/DME 三颗平行（Fig. S11）", "evidence_loc": "Fig. 3e、S11；p5", "evidence_type": "有数据", "changed": ["溶剂种类", "盐浓度", "LiNO₃"],
     "reasons": [], "reason_quote": "", "scope_claim": "苛刻条件（薄锂 + 高载量 + 贫液）", "first_cap_A": 848.6, "first_cap_B": 799.9, "first_cap_note": "0.1C 首圈",
     "flags": ["🔶 原文条件前后不一（载量 4.3 / 4.1，E/S 7 / 6）"],
     "quote": "After three activation cycles, at 0.1C cycling rate, discharge capacity reaches 848.6 mA h g−1, maintaining 832.0 mA h g−1 after 100 cycles (98.0% retention). With conventional DOL/DME electrolyte, initial discharge capacity at 0.1C was only 799.9 mA h g−1"},
    {"A": "CD", "B": "DD", "cond": "C2", "metric": "循环保持率或寿命", "val_A": 98.0, "val_B": 66.6, "unit": "%", "point": "第 100 圈",
     "val_src_A": "直接", "val_src_B": "直接", "comparable_point": true, "obs_dir": "A更好", "author_judgement": "DOL/DME 活性物质消耗、界面恶化",
     "error_info": "CPME/DME 三颗平行（Fig. S11）", "evidence_loc": "Fig. 3e–f；p5", "evidence_type": "有数据", "changed": ["溶剂种类", "盐浓度", "LiNO₃"],
     "reasons": ["负极 SEI"], "reason_quote": "signifying the consumption of active substances and the deterioration of the electrode interphase", "scope_claim": "苛刻条件（薄锂 + 高载量 + 贫液）",
     "first_cap_A": 848.6, "first_cap_B": 799.9, "first_cap_note": "0.1C 首圈", "flags": ["🔶 原文条件前后不一（载量 4.3 / 4.1，E/S 7 / 6）"],
     "quote": "maintaining 832.0 mA h g−1 after 100 cycles (98.0% retention). With conventional DOL/DME electrolyte, initial discharge capacity at 0.1C was only 799.9 mA h g−1, decreasing to 532.7 mA h g−1 after 100 cycles (66.6% retention)"},
    {"A": "CD", "B": "DD", "cond": "C3", "metric": "Li‖Cu 库仑效率", "val_A": ">100", "val_B": 40, "unit": "圈（稳定循环）", "point": "稳定循环圈数",
     "val_src_A": "直接（下限值）", "val_src_B": "直接", "comparable_point": true, "obs_dir": "A更好", "author_judgement": "锂沉积剥离可逆性高",
     "error_info": "未报告", "evidence_loc": "Fig. S14；p6", "evidence_type": "有数据", "changed": ["溶剂种类", "盐浓度", "LiNO₃"],
     "reasons": ["负极 SEI"], "reason_quote": "", "scope_claim": "无", "first_cap_A": null, "first_cap_B": null, "first_cap_note": "",
     "note": "原文只给稳定圈数，未给平均 CE",
     "quote": "Compared to only 40 stable cycles in conventional DOL/DME electrolyte, CPME/DME enables steady cycling over 100 cycles"},
    {"A": "CD", "B": "DD", "cond": "C4", "metric": "循环保持率或寿命", "val_A": ">170", "val_B": "<100", "unit": "圈（稳定循环）", "point": "稳定循环圈数",
     "val_src_A": "直接（下限值）", "val_src_B": "直接（上限值）", "comparable_point": true, "obs_dir": "A更好", "author_judgement": "DOL/DME 第 100 圈后极化加速、失效",
     "error_info": "CPME/DME 三颗平行（Fig. S18）", "evidence_loc": "Fig. 6a–b、S18；p8", "evidence_type": "有数据", "changed": ["溶剂种类", "盐浓度", "LiNO₃"],
     "reasons": ["负极 SEI", "穿梭"], "reason_quote": "", "scope_claim": "软包，薄锂 + 高载量", "first_cap_A": 808.4, "first_cap_B": null, "first_cap_note": "A 为 0.05C 首圈",
     "quote": "maintaining 851.7 mA h g−1 after 170 cycles … In contrast, the pouch cell with DOL/DME electrolyte sustained <100 stable cycles, exhibiting rapid capacity decay beyond 100 cycles (365.7 mA h g−1 at 118th cycle)"},
    {"A": "CD", "B": "DD", "cond": "C5", "metric": "循环保持率或寿命", "val_A": ">50", "val_B": 6, "unit": "圈（稳定循环）", "point": "稳定循环圈数",
     "val_src_A": "直接（下限值）", "val_src_B": "直接", "comparable_point": true, "obs_dir": "A更好", "author_judgement": "DOL/DME 第 7 圈严重过充",
     "error_info": "未报告", "evidence_loc": "Fig. 6c、S19；p8", "evidence_type": "有数据", "changed": ["溶剂种类", "盐浓度", "LiNO₃"],
     "reasons": ["穿梭"], "reason_quote": "", "scope_claim": "Ah 级软包，贫液", "first_cap_A": null, "first_cap_B": null, "first_cap_note": "",
     "quote": "retained above 200 Wh kg−1 after 50 cycles at 0.05C. In contrast, the pouch cell with DOL/DME electrolyte sustained only 6 cycles before severe overcharging at 7th cycle"},
    {"A": "CD", "B": "DD", "cond": "C5", "metric": "首圈容量", "val_A": null, "val_B": null, "unit": "mAh/g", "point": "0.03C 首圈",
     "val_src_A": "缺失（Fig. S19）", "val_src_B": "缺失（Fig. S19）", "comparable_point": true, "obs_dir": "差异小", "author_judgement": "初始容量相近，CPME/DME 因电解液密度低能量密度更高",
     "error_info": "未报告", "evidence_loc": "Fig. S19；p8", "evidence_type": "只有叙述", "changed": ["溶剂种类", "盐浓度", "LiNO₃"],
     "reasons": [], "reason_quote": "", "scope_claim": "Ah 级软包，贫液", "first_cap_A": null, "first_cap_B": null, "first_cap_note": "",
     "quote": "although the Li-S pouch cell with DOL/DME showed an initial capacity similar to that of the CPME/DME system, the CPME/DME system attained superior energy density due to its lower electrolyte density (1.00 versus 1.26 g mL−1, 20% reduction)"}
  ]
}
