Repository: zhuonanli08/Li-S_Electrolyte_Conflicts

File: output/第一阶段_证据表/json/S21.json
{
  "paper": {"pool_id": "S21", "doi": "10.1002/aenm.202500802", "ref": "Zheng Q. et al., Adv. Energy Mater. 2025, 15, 2500802",
            "corr": "Mingsen Zheng; Quanfeng Dong（厦门大学）", "source": "跨E/S；稀有格", "main_layer": true,
            "group_note": "0DTL/60DTL 基础配方均不含 LiNO3；贫液组两边另加 1 wt% LiNO3；常规 DOL/DME 对照来自商品电解液（含 1 wt% LiNO3）与自配不含 LiNO3 版"},
  "electrolytes": {
    "T0": {"name": "0DTL（DME/THF，常规醚 CE）", "solvent": "DME/THF 95/5 v/v", "salt": "1 M LiTFSI", "salt_anion": "TFSI", "diluent": "无",
           "lino3": "无", "lino3_value": 0, "lino3_unit": "wt%", "additive": "无", "label_author": "conventional ether electrolyte（CE）", "label": "常规",
           "quote": "1 mol L−1 lithium bis(trifluoromethanesulfonyl)imide (LiTFSI) was dissolved in the mixture solution of DME/THF = 95/5 (v/v) and DME/THF/DTL = 35/5/60 (v/v), denoted as 0DTL electrolyte and 60DTL electrolyte"},
    "T60": {"name": "60DTL（CPE）", "solvent": "DME/THF/DTL 35/5/60 v/v", "salt": "1 M LiTFSI", "salt_anion": "TFSI", "diluent": "DTL（非配位溶剂）60 vol%",
            "lino3": "无", "lino3_value": 0, "lino3_unit": "wt%", "additive": "无", "label_author": "clustered polysulfide electrolyte（非配位溶剂 DTL）", "label": "弱溶剂化",
            "quote": "1 mol L−1 lithium bis(trifluoromethanesulfonyl)imide (LiTFSI) was dissolved in the mixture solution of DME/THF = 95/5 (v/v) and DME/THF/DTL = 35/5/60 (v/v), denoted as 0DTL electrolyte and 60DTL electrolyte"},
    "T50": {"name": "50DTL", "solvent": "DME/THF/DTL 45/5/50 v/v", "salt": "1 M LiTFSI", "salt_anion": "TFSI", "diluent": "DTL 50 vol%",
            "lino3": "无", "lino3_value": 0, "lino3_unit": "wt%", "additive": "无", "label_author": "DTL 梯度", "label": "弱溶剂化",
            "quote": "50DTL | 1M LiTFSI in DME/THF/DTL=45/5/50(v/v/v)"},
    "T70": {"name": "70DTL", "solvent": "DME/THF/DTL 25/5/70 v/v", "salt": "1 M LiTFSI", "salt_anion": "TFSI", "diluent": "DTL 70 vol%",
            "lino3": "无", "lino3_value": 0, "lino3_unit": "wt%", "additive": "无", "label_author": "DTL 梯度", "label": "弱溶剂化",
            "quote": "70DTL | 1M LiTFSI in DME/THF/DTL=25/5/70(v/v/v)"},
    "T0L": {"name": "0DTL + 1 wt% LiNO3", "solvent": "DME/THF 95/5 v/v", "salt": "1 M LiTFSI", "salt_anion": "TFSI", "diluent": "无",
            "lino3": "1 wt%", "lino3_value": 1, "lino3_unit": "wt%", "additive": "无", "label_author": "conventional ether electrolyte（CE）", "label": "常规",
            "quote": "so 1 wt% LiNO3 was added to the 0DTL electrolyte and 60DTL electrolyte"},
    "T60L": {"name": "60DTL + 1 wt% LiNO3", "solvent": "DME/THF/DTL 35/5/60 v/v", "salt": "1 M LiTFSI", "salt_anion": "TFSI", "diluent": "DTL 60 vol%",
             "lino3": "1 wt%", "lino3_value": 1, "lino3_unit": "wt%", "additive": "无", "label_author": "clustered polysulfide electrolyte", "label": "弱溶剂化",
             "quote": "so 1 wt% LiNO3 was added to the 0DTL electrolyte and 60DTL electrolyte"},
    "DDn": {"name": "DOL/DME（不含 LiNO3）", "solvent": "DOL/DME 1:1 v/v", "salt": "1 M LiTFSI", "salt_anion": "TFSI", "diluent": "无",
            "lino3": "无", "lino3_value": 0, "lino3_unit": "wt%", "additive": "无", "label_author": "conventional DOL/DME", "label": "常规",
            "quote": "In electrolyte without LiNO3, DOL/DME electrolyte only has a Coulombic efficiency of 76% and a specific capacity of 230 mAh g−1 after 400 cycles"},
    "DDL": {"name": "商品 DOL/DME（1 wt% LiNO3）", "solvent": "DOL/DME 1:1 v/v", "salt": "1 M LiTFSI", "salt_anion": "TFSI", "diluent": "无",
            "lino3": "1 wt%", "lino3_value": 1, "lino3_unit": "wt%", "additive": "无", "label_author": "traditional Li-S electrolyte", "label": "常规",
            "quote": "the traditional Li-S electrolyte composed of 1M LiTFSI in DME and DOL (1:1 v/v) with 1wt% LiNO3 was purchased from DoDoChem"}
  },
  "descriptors": [
    {"id": "D1", "mapping": "间接", "mapping_note": "测的是含 Li2S6 的溶剂混合物（未加 LiTFSI），按溶剂映射", "object": "多硫化物溶解行为", "source": "实验测量",
     "scale": "Li2S6 饱和溶解度（UV–vis，以 DME 中 2 mM Li2S6 标定）", "unit": "mmol/L（S 原子）",
     "values": {"T0": 4000, "T50": 305, "T60": 247, "T70": 101}, "qual": {"T0": ">4000（文献值）"}, "stronger_if": "higher", "comparable": true,
     "comparable_note": "50/60/70DTL 同篇同法（UV–vis）；0DTL 的 >4000 是引用的常规醚文献值（ref. 2d），与本文方法不同", "common_scale": null, "noncomparable_ids": ["T0"],
     "kind": "溶解度", "species": "Li2S6", "medium": "溶剂混合物（未加盐）", "method": "UV–vis", "conc_def": "饱和溶解度，按 S 原子计", "temp_C": null, "temp_note": "未写",
     "quote": "the solubility of sulfur atoms in 50DTL, 60DTL, and 70DTL was 305, 247, and 101 mmol L−1, respectively. Among them, the sulfur solubility of 60DTL is only ≈5% of that in conventional ether electrolytes (4000 mmol L−1)"},
    {"id": "D2", "mapping": "间接", "mapping_note": "溶解试验在溶剂混合物中进行（未加盐），按溶剂映射", "object": "多硫化物溶解行为", "source": "实验测量",
     "scale": "Li2S6 溶解试验颜色（Fig. S1，由黑到红）", "unit": "序号（仅表次序；大=溶解多）",
     "values": {"T0": 4, "T50": 3, "T60": 2, "T70": 1}, "qual": {"T0": "深黑", "T70": "偏红"}, "stronger_if": "higher", "comparable": true,
     "comparable_note": "同篇同一试验；'颜色越深溶解越多'是作者解释；序号只表次序", "common_scale": null,
     "kind": "溶解度（定性）", "species": "Li2S6", "medium": "溶剂混合物（未加盐）", "method": "目视（照片）", "conc_def": "饱和", "temp_C": null, "temp_note": "未写",
     "quote": "lithium polysulfides dissolved heavily in 0DTL and the solution appeared dark black. With DTL content increasing, the solubility of lithium polysulfide decreases and the color gradually changes from dark black to red"}
  ],
  "conditions": {
    "C1": {"desc": "扣式常规（1.2 mg/cm²、35 µL、E/S 14.6、Li 1.0 mm）", "cathode_type": "硫碳", "cathode_material": "KB/S 或 rGO/S（75 wt% S），复合物:SP:LA133 = 7:2:1", "S_loading": 1.2, "S_loading_src": "直接",
           "S_content_composite": 75, "S_content_electrode": 52.5, "V_uL": 35, "diameter_mm": 15, "area_cm2": null, "ES_reported": 14.6, "ES_unit": "µL/mg",
           "Li_um": 1000, "NP_author": null, "NP_author_basis": null, "cell": "扣式 2025", "cell_Ah": null,
           "rate_author": 0.1, "rate_1C_def": null, "rate_note": "高倍率前 0.1C 活化 2 圈", "temp_C": null, "temp_src": "未写",
           "anode_pretreat": "无", "porosity": null,
           "quote": "The mass of sulfur in each collector was about 2.4 mg, and the areal sulfur loading was about 1.2 mgs cm-2 … The electrolyte amount of conventional Li-S cells was kept at 35 μl and the E/S was 14.6 μl mgs−1 … The lithium metal foils (≥99.9%, Ф15.6 × 1.0 mm)"},
    "C2": {"desc": "Li–Li2S6 电池（碳纸，40 µL，2.08 V 恒电位）", "cathode_type": "溶液正极", "cathode_material": "碳纸 + Li2S6 电解液", "S_loading": null, "S_loading_src": "缺失",
           "S_content_composite": null, "S_content_electrode": null, "V_uL": 40, "diameter_mm": null, "area_cm2": null, "ES_reported": null, "ES_unit": "µL/mg",
           "Li_um": 1000, "NP_author": null, "NP_author_basis": null, "cell": "扣式", "cell_Ah": null,
           "rate_author": null, "rate_1C_def": null, "rate_note": "2.08 V 恒电位", "temp_C": null, "temp_src": "未写",
           "anode_pretreat": "无", "porosity": null,
           "quote": "Li-Li2S6 cells were used with carbon paper as the cathode and Li disks (diameter of 15.6 mm) as the anode. The electrolyte containing lithium polysulfide was used as the active substance, and the amount of electrolyte was 40μl"},
    "C3": {"desc": "扣式高载量贫液（E/S 5.0，两边另加 1 wt% LiNO3；对比所用载量未写明）", "cathode_type": "硫碳", "cathode_material": "KB/S 或 rGO/S，复合物:CNT:SP:LA133 = 8:0.5:0.5:1", "S_loading": null, "S_loading_src": "未写明（60DTL 测了 3.0/5.3/7.0）",
           "S_content_composite": 75, "S_content_electrode": 60, "V_uL": null, "diameter_mm": null, "area_cm2": null, "ES_reported": 5.0, "ES_unit": "µL/mg",
           "Li_um": 1000, "NP_author": null, "NP_author_basis": null, "cell": "扣式 2025", "cell_Ah": null,
           "rate_author": 0.1, "rate_1C_def": null, "rate_note": "", "temp_C": null, "temp_src": "未写",
           "anode_pretreat": "无", "porosity": null,
           "quote": "For Li-S cells with high sulfur loading, the E/S was kept at about 5.0 μl mgs−1 … so 1 wt% LiNO3 was added to the 0DTL electrolyte and 60DTL electrolyte"},
    "C4": {"desc": "扣式极贫液（0DTL E/S 3.3、60DTL E/S 3.7，两组不同）", "cathode_type": "硫碳", "cathode_material": "同 C3", "S_loading": null, "S_loading_src": "未写",
           "S_content_composite": 75, "S_content_electrode": 60, "V_uL": null, "diameter_mm": null, "area_cm2": null, "ES_reported": 3.7, "ES_unit": "µL/mg",
           "Li_um": 1000, "NP_author": null, "NP_author_basis": null, "cell": "扣式 2025", "cell_Ah": null,
           "rate_author": 0.1, "rate_1C_def": null, "rate_note": "", "temp_C": null, "temp_src": "未写",
           "anode_pretreat": "无", "porosity": null,
           "quote": "The E/S ratio of Li-S cells with 0DTL electrolyte and 60DTL electrolyte was 3.3 and 3.7 μl mg−1, respectively"},
    "C5": {"desc": "Li‖Li（1 mA/cm²，1 mAh/cm²，40 µL）", "cathode_type": "无（Li‖Li）", "cathode_material": "Li", "S_loading": null, "S_loading_src": "不适用",
           "S_content_composite": null, "S_content_electrode": null, "V_uL": 40, "diameter_mm": null, "area_cm2": null, "ES_reported": null, "ES_unit": "µL/mg",
           "Li_um": 1000, "NP_author": null, "NP_author_basis": null, "cell": "扣式 Li‖Li", "cell_Ah": null,
           "rate_author": null, "rate_1C_def": null, "rate_note": "1 mA/cm²，1 mAh/cm²", "temp_C": null, "temp_src": "未写",
           "anode_pretreat": "无", "porosity": null,
           "quote": "Symmetric cells were assembled by using two piece of Li disks (diameter of 15.6 mm) as working and counter electrodes. The amount of electrolyte was 40 μL"}
  },
  "comparisons": [
    {"A": "T60", "B": "T0", "cond": "C1", "metric": "首圈容量", "val_A": 1371, "val_B": 1002, "unit": "mAh/g", "point": "0.1C 首圈",
     "val_src_A": "直接", "val_src_B": "直接", "comparable_point": true, "obs_dir": "A更好", "author_judgement": "团簇多硫化物促进 Li2S4→Li2S",
     "error_info": "未报告", "evidence_loc": "Fig. 4a；p6", "evidence_type": "有数据", "changed": ["稀释剂", "溶剂比例"],
     "reasons": ["正极动力学", "Li2S 沉积"], "reason_quote": "", "scope_claim": "无", "first_cap_A": 1371, "first_cap_B": 1002, "first_cap_note": "",
     "quote": "The initial specific capacity of Li─S cells with 60DTL electrolyte was increased from 1002 to 1371 mAh g−1 at 0.1 C, and the overpotential was reduced from 173 to 116 mV"},
    {"A": "T60", "B": "T0", "cond": "C1", "metric": "全电池库仑效率", "val_A": 99.6, "val_B": 76.3, "unit": "%", "point": "首圈",
     "val_src_A": "直接", "val_src_B": "直接", "comparable_point": true, "obs_dir": "A更好", "author_judgement": "穿梭被抑制",
     "error_info": "未报告", "evidence_loc": "Fig. 4a；p6", "evidence_type": "有数据", "changed": ["稀释剂", "溶剂比例"],
     "reasons": ["穿梭"], "reason_quote": "due to the effective inhibition of the shuttle effect", "scope_claim": "无（不含 LiNO3）", "first_cap_A": 1371, "first_cap_B": 1002, "first_cap_note": "",
     "quote": "the coulombic efficiency of cells with 60DTL electrolyte is increased from 76.3% to 99.6% due to the effective inhibition of the shuttle effect"},
    {"A": "T60", "B": "T0", "cond": "C1", "metric": "过电位或动力学", "val_A": 116, "val_B": 173, "unit": "mV", "point": "0.1C 首圈",
     "val_src_A": "直接", "val_src_B": "直接", "comparable_point": true, "obs_dir": "A更好", "author_judgement": "",
     "error_info": "未报告", "evidence_loc": "Fig. 4a；p6", "evidence_type": "有数据", "changed": ["稀释剂", "溶剂比例"],
     "reasons": ["正极动力学"], "reason_quote": "", "scope_claim": "无", "first_cap_A": null, "first_cap_B": null, "first_cap_note": "",
     "quote": "The initial specific capacity of Li─S cells with 60DTL electrolyte was increased from 1002 to 1371 mAh g−1 at 0.1 C, and the overpotential was reduced from 173 to 116 mV"},
    {"A": "T60", "B": "T0", "cond": "C1", "rate_override": 5.0, "metric": "倍率容量", "val_A": 702, "val_B": 302, "unit": "mAh/g", "point": "5C",
     "val_src_A": "直接", "val_src_B": "直接", "comparable_point": true, "obs_dir": "A更好", "author_judgement": "0DTL 高倍率极化迅速升高",
     "error_info": "未报告", "evidence_loc": "Fig. 5a–c；p8", "evidence_type": "有数据", "changed": ["稀释剂", "溶剂比例"],
     "reasons": ["正极动力学"], "reason_quote": "", "scope_claim": "无", "first_cap_A": 1371, "first_cap_B": 1116, "first_cap_note": "倍率测试 0.1C 容量",
     "quote": "The specific capacities of cells with 60DTL were 1371, 1164, 1078, 998, 914, 841, and 702 mAh g−1 at 0.1, 0.2, 0.5, 1, 2, 3, and 5 C, respectively. In comparison, cells with 0DTL can only realize capacities of 1116, 787, 707, 624, 569, 510, and 302 mAh g−1"},
    {"A": "T60", "B": "T0", "cond": "C1", "rate_override": 1.0, "metric": "循环保持率或寿命", "val_A": 90.6, "val_B": 12.2, "unit": "%", "point": "第 200 圈，1C",
     "val_src_A": "直接", "val_src_B": "直接", "comparable_point": true, "obs_dir": "A更好", "author_judgement": "0DTL 穿梭严重",
     "error_info": "未报告", "evidence_loc": "Fig. 5d–f；p8", "evidence_type": "有数据", "changed": ["稀释剂", "溶剂比例"],
     "reasons": ["穿梭"], "reason_quote": "Cells using 0DTL electrolytes exhibit rapid capacity decay due to the severe shuttle effect", "scope_claim": "无（不含 LiNO3）",
     "first_cap_A": null, "first_cap_B": null, "first_cap_note": "",
     "quote": "The capacity retention of cells with 60DTL and 0DTL after 200 cycles at 1 C was 90.6% and 12.2%, respectively"},
    {"A": "T60", "B": "T0", "cond": "C1", "metric": "自放电（容量损失）", "val_A": 4.5, "val_B": 51.8, "unit": "%", "point": "静置 100 h",
     "val_src_A": "直接", "val_src_B": "直接", "comparable_point": true, "obs_dir": "A更好", "author_judgement": "穿梭抑制，自放电减轻",
     "error_info": "未报告", "evidence_loc": "Fig. 4g–h；p8", "evidence_type": "有数据", "changed": ["稀释剂", "溶剂比例"],
     "reasons": ["穿梭"], "reason_quote": "", "scope_claim": "无", "first_cap_A": null, "first_cap_B": 955, "first_cap_note": "B 为静置前容量",
     "quote": "Cells with 60DTL electrolyte still have a specific capacity of 1165 mAh g−1 after 100 h resting, with a capacity loss of only 4.5%. The specific capacity of cells with 0DTL electrolyte was dropped from 955 to 460 mAh g−1, with a capacity loss of 51.8%"},
    {"A": "T60", "B": "T0", "cond": "C1", "metric": "多硫化物溶解或穿梭", "val_A": 0.6, "val_B": 2.1, "unit": "µA（穿梭电流）", "point": "2.18 V 恒电位稳定值",
     "val_src_A": "直接", "val_src_B": "直接", "comparable_point": true, "obs_dir": "A更好", "author_judgement": "",
     "error_info": "未报告", "evidence_loc": "Fig. 4i；p8", "evidence_type": "有数据", "changed": ["稀释剂", "溶剂比例"],
     "reasons": ["穿梭"], "reason_quote": "", "scope_claim": "无", "first_cap_A": null, "first_cap_B": null, "first_cap_note": "",
     "quote": "The shuttle current of Li─S cells with 60DTL was reduced from 2.1 to 0.6 μA"},
    {"A": "T60", "B": "DDn", "cond": "C1", "rate_override": 1.0, "metric": "指定圈数放电容量", "val_A": 640, "val_B": 230, "unit": "mAh/g", "point": "第 400 圈，1C",
     "val_src_A": "直接", "val_src_B": "直接", "comparable_point": true, "obs_dir": "A更好", "author_judgement": "",
     "error_info": "未报告", "evidence_loc": "Fig. 5d、S20a；p8", "evidence_type": "有数据", "changed": ["溶剂种类", "稀释剂"],
     "reasons": ["穿梭"], "reason_quote": "", "scope_claim": "无（均不含 LiNO3）", "first_cap_A": null, "first_cap_B": null, "first_cap_note": "",
     "note": "A 的 640 来自 Fig. 5d（与 0DTL 对比），B 的 230 来自 Fig. S20a，假定两图条件相同",
     "quote": "In electrolyte without LiNO3, DOL/DME electrolyte only has a Coulombic efficiency of 76% and a specific capacity of 230 mAh g−1 after 400 cycles … In contrast, cells with 60DTL electrolytes show significantly improved cycling stability, with a capacity of 640 mAh g−1 after 400 cycles"},
    {"A": "T60", "B": "DDL", "cond": "C1", "metric": "倍率容量", "val_A": null, "val_B": null, "unit": "mAh/g", "point": "0.1–5C 各档",
     "val_src_A": "缺失（Fig. S19）", "val_src_B": "缺失（Fig. S19）", "comparable_point": true, "obs_dir": "A更好", "author_judgement": "CPE 极化斜率更小，动力学更快",
     "error_info": "未报告", "evidence_loc": "Fig. S19；p8", "evidence_type": "有数据", "changed": ["溶剂种类", "稀释剂", "LiNO₃"],
     "reasons": ["正极动力学"], "reason_quote": "", "scope_claim": "无", "first_cap_A": null, "first_cap_B": null, "first_cap_note": "",
     "quote": "The rate performance of DOL/DME electrolyte (DOL/DME = 1/1, v/v) was also compared with our electrolyte. Nevertheless, cells with 60DTL electrolytes still have higher specific capacities"},
    {"A": "T60L", "B": "T0L", "cond": "C1", "rate_override": 1.0, "metric": "循环保持率或寿命", "val_A": 70.14, "val_B": 49.35, "unit": "%", "point": "第 600 圈，1C",
     "val_src_A": "计算（100 − 29.86）", "val_src_B": "计算（100 − 50.65）", "comparable_point": true, "obs_dir": "A更好", "author_judgement": "DTL 与 LiNO3 兼容",
     "error_info": "未报告", "evidence_loc": "Fig. S23；p8", "evidence_type": "有数据", "changed": ["稀释剂", "溶剂比例"],
     "reasons": [], "reason_quote": "", "scope_claim": "加 LiNO3", "first_cap_A": null, "first_cap_B": null, "first_cap_note": "",
     "quote": "The cell with 60DTL electrolyte still has a capacity of 639 mAh g−1 after 600 cycles at 1 C, and the capacity degradation is reduced from 50.65% to 29.86%"},
    {"A": "T60", "B": "T0", "cond": "C2", "metric": "过电位或动力学", "val_A": 434, "val_B": "无法进行", "unit": "mAh/g（Li2S 沉积容量）", "point": "2.08 V 恒电位",
     "val_src_A": "直接", "val_src_B": "直接", "comparable_point": true, "obs_dir": "A更好", "author_judgement": "0DTL 过电位太大无法沉积",
     "error_info": "未报告", "evidence_loc": "Fig. 3f；p6", "evidence_type": "有数据", "changed": ["稀释剂", "溶剂比例"],
     "reasons": ["Li2S 沉积"], "reason_quote": "As shown in Figure 3f, the deposition process in 0DTL electrolyte could not proceed due to the large overpotential", "scope_claim": "无",
     "first_cap_A": null, "first_cap_B": null, "first_cap_note": "",
     "quote": "As shown in Figure 3f, the deposition process in 0DTL electrolyte could not proceed due to the large overpotential … The highest deposition capacity of Li2S (434 mAh g−1) was observed in 60DTL electrolytes"},
    {"A": "T60L", "B": "T0L", "cond": "C3", "metric": "循环保持率或寿命", "val_A": "100 圈后仍 714 mAh/g", "val_B": "75 圈后失效", "unit": "", "point": "寿命",
     "val_src_A": "直接", "val_src_B": "直接", "comparable_point": false, "obs_dir": "A更好", "author_judgement": "0DTL 贫液下穿梭严重",
     "error_info": "未报告", "evidence_loc": "Fig. S24；p8–9", "evidence_type": "有数据", "changed": ["稀释剂", "溶剂比例"],
     "reasons": ["穿梭"], "reason_quote": "", "scope_claim": "高载量 + 贫液", "first_cap_A": null, "first_cap_B": 699, "first_cap_note": "",
     "note": "对比所用载量正文未写明",
     "quote": "The 0DTL electrolyte with the E/S (ratio of the volume of electrolyte to the mass of sulfur) of 5.0 μL mg−1 only released a capacity of 699 mAh g−1, and cells failed to operate after 75 cycles … In comparison, the cells with 60 DTL still had a specific capacity of 714 mAh g−1 after 100 cycles"},
    {"A": "T60L", "B": "T0L", "cond": "C4", "metric": "循环保持率或寿命", "val_A": 50, "val_B": 8, "unit": "圈", "point": "寿命",
     "val_src_A": "直接", "val_src_B": "直接", "comparable_point": true, "obs_dir": "A更好", "author_judgement": "0DTL 多硫化物浓度高、粘度大、电导下降",
     "error_info": "未报告", "evidence_loc": "Fig. S25；p9", "evidence_type": "有数据", "changed": ["稀释剂", "溶剂比例"],
     "reasons": ["穿梭", "电解液耗尽"], "reason_quote": "the high concentration of polysulfides in 0DTL electrolyte caused the severe shuttling effect along with a sharp increase in viscosity causing a decrease in ionic conductivity",
     "scope_claim": "极贫液", "first_cap_A": null, "first_cap_B": null, "first_cap_note": "",
     "flags": ["🔶 两组 E/S 不同（0DTL 3.3、60DTL 3.7）"],
     "quote": "After further reducing the electrolyte amount to <4.0 μL mg−1, the high concentration of polysulfides in 0DTL electrolyte caused the severe shuttling effect along with a sharp increase in viscosity causing a decrease in ionic conductivity, and ultimately the cells failed after eight cycles. In contrast, the 60DTL electrolyte can achieve an area capacity of 4 mAh cm−2 and cycle steadily for 50 cycles"},
    {"A": "T60", "B": "T0", "cond": "C5", "metric": "锂对称电池寿命", "val_A": 800, "val_B": 500, "unit": "h", "point": "失效前",
     "val_src_A": "直接", "val_src_B": "直接", "comparable_point": true, "obs_dir": "A更好", "author_judgement": "DTL 对锂化学稳定",
     "error_info": "未报告", "evidence_loc": "Fig. S27；p10", "evidence_type": "有数据", "changed": ["稀释剂", "溶剂比例"],
     "reasons": ["负极 SEI"], "reason_quote": "", "scope_claim": "无", "first_cap_A": null, "first_cap_B": null, "first_cap_note": "",
     "quote": "The 0DTL electrolyte fails to operate after 500 h, while the 60DTL electrolyte can be operated stably for up to 800 h at the current of 1 mA cm−2 and 1mAh cm−2"}
  ]
}

File: output/第一阶段_证据表/json/S23.json
{
  "paper": {"pool_id": "S23", "doi": "10.1002/advs.75640", "ref": "Dai H. et al., Adv. Sci. 2026, 13, e75640",
            "corr": "Huidong Dai; Sanjeev Mukerjee; Gaind P. Pandey（Giner Inc. / Northeastern）", "source": "跨锂厚；必读", "main_layer": true,
            "group_note": "1200ET 为 Halocarbon 专利氟代醚（结构未公开）；Li‖Cu 的 CE 下降圈数正文写 0.5 mA/cm²、图 S21 图注写 1 mA/cm²，前后不一，未进表"},
  "electrolytes": {
    "BL": {"name": "BL（DOL/DME 基线）", "solvent": "DOL/DME 1:1", "salt": "1 M LiTFSI", "salt_anion": "TFSI", "diluent": "无",
           "lino3": "0.2 M", "lino3_value": 0.2, "lino3_unit": "M", "additive": "无", "label_author": "baseline electrolyte", "label": "常规",
           "quote": "a baseline electrolyte (BL) composed of 1 M lithium bis(trifluoromethanesulfonyl)imide (LiTFSI) and 0.2 M lithium nitrate (LiNO3 ), dissolved in a 1:1 mixture of 1,3-dioxolane (DOL) and dimethoxyethane (DME)"},
    "B10": {"name": "BL + 10% 1200ET", "solvent": "DOL/DME 1:1 + 10 vol% 1200ET", "salt": "1 M LiTFSI", "salt_anion": "TFSI", "diluent": "1200ET 10 vol%",
            "lino3": "0.2 M", "lino3_value": 0.2, "lino3_unit": "M", "additive": "无", "label_author": "weakly solvating fluorinated cosolvent（10%）", "label": "弱溶剂化",
            "quote": "we added it in four different volume ratios (0, 10, 20 and 50 vol.%, hereafter referred to as BL, BL + 10%, BL + 20%, and BL + 50%)"},
    "B20": {"name": "BL + 20% 1200ET", "solvent": "DOL/DME 1:1 + 20 vol% 1200ET", "salt": "1 M LiTFSI", "salt_anion": "TFSI", "diluent": "1200ET 20 vol%",
            "lino3": "0.2 M", "lino3_value": 0.2, "lino3_unit": "M", "additive": "无", "label_author": "weakly solvating fluorinated cosolvent（20%，作者最优）", "label": "弱溶剂化",
            "quote": "we added it in four different volume ratios (0, 10, 20 and 50 vol.%, hereafter referred to as BL, BL + 10%, BL + 20%, and BL + 50%)"},
    "B50": {"name": "BL + 50% 1200ET", "solvent": "DOL/DME 1:1 + 50 vol% 1200ET", "salt": "1 M LiTFSI", "salt_anion": "TFSI", "diluent": "1200ET 50 vol%",
            "lino3": "0.2 M", "lino3_value": 0.2, "lino3_unit": "M", "additive": "无", "label_author": "weakly solvating fluorinated cosolvent（50%，过弱）", "label": "弱溶剂化",
            "quote": "we added it in four different volume ratios (0, 10, 20 and 50 vol.%, hereafter referred to as BL, BL + 10%, BL + 20%, and BL + 50%)"}
  },
  "descriptors": [
    {"id": "D1", "mapping": "直接", "mapping_note": "测的是电解液本身（不含 Li2S6）", "object": "Li⁺ 溶剂化环境", "source": "实验测量",
     "scale": "⁷Li NMR 相对 BL 的低场位移（LiCl/D2O 内标）", "unit": "ppm（越大越偏向阴离子配位）",
     "values": {"BL": 0, "B10": 0.0034, "B20": 0.0074, "B50": 0.0251}, "stronger_if": "lower", "comparable": true,
     "comparable_note": "同篇同法；'低场位移 = Li⁺ 与溶剂配位减弱、阴离子配位增强'沿用作者解释，与 Raman CIP/AGG 增加一致", "common_scale": null,
     "kind": "谱学", "species": "无", "medium": "电解液", "method": "⁷Li NMR", "conc_def": "—", "temp_C": null, "temp_note": "未写",
     "quote": "the 7 Li chemical shift clearly showed a downfield shift trend with increasing 1200ET concentration, with differential chemical shifts of 0.0034, 0.0074, and 0.0251 ppm for BL + 10%, BL + 20%, and BL + 50%, respectively"},
    {"id": "D2", "mapping": "直接", "mapping_note": "测的是电解液本身", "object": "Li⁺ 溶剂化结构（离子对）", "source": "实验测量",
     "scale": "Raman CIP/AGG 比例", "unit": "%（越高越偏阴离子配位）",
     "values": {"BL": 11.98, "B50": 24.5}, "stronger_if": "lower", "comparable": true,
     "comparable_note": "同篇同法；中间两档数值只在图上", "common_scale": null,
     "quote": "As the 1200ET concentration increases, the CIP / AGG fraction rises from 11.98% to 24.5%, indicating a progressive shift toward anion-rich Li+ coordination"}
  ],
  "conditions": {
    "C1": {"desc": "扣式 GITT（3.8 mg/cm²、E/S 8、600 µm Li、C/20）", "cathode_type": "硫碳", "cathode_material": "C/S 复合物（80 wt% 于极片），Super P，LiPAA", "S_loading": 3.8, "S_loading_src": "直接",
           "S_content_composite": null, "S_content_electrode": null, "V_uL": null, "diameter_mm": 12.7, "area_cm2": null, "ES_reported": 8, "ES_unit": "µL/mg",
           "Li_um": 600, "NP_author": null, "NP_author_basis": null, "cell": "扣式 2032", "cell_Ah": null,
           "rate_author": 0.05, "rate_1C_def": null, "rate_note": "GITT：C/20 放电 15 min + 静置 6 h", "temp_C": null, "temp_src": "未写",
           "anode_pretreat": "无", "porosity": null,
           "quote": "These measurements were carried out under realistic operating conditions, including high sulfur loading (3.8 mg cm− 2 ) and lean electrolyte (E/S = 8 µL mg− 1 ) … Cathodes were punched into 12.7 mm disks and paired with 15.8 mm lithium metal disks (600 µm thick) as the anode"},
    "C2": {"desc": "Li2S6 对称电池（碳纸，EIS/DRT，0–60 °C）", "cathode_type": "多硫化物对称电池", "cathode_material": "碳纸 ×2，各 20 µL Li2S6 溶液", "S_loading": null, "S_loading_src": "不适用",
           "S_content_composite": null, "S_content_electrode": null, "V_uL": 40, "diameter_mm": 12.7, "area_cm2": null, "ES_reported": null, "ES_unit": "µL/mg",
           "Li_um": null, "NP_author": null, "NP_author_basis": null, "cell": "扣式对称", "cell_Ah": null,
           "rate_author": null, "rate_1C_def": null, "rate_note": "变温 EIS", "temp_C": null, "temp_src": "变温（0–60 °C 拟合 Ea）",
           "anode_pretreat": "无", "porosity": null,
           "quote": "Li2S6 symmetric cells were constructed using two 12.7 mm carbon paper electrodes, each loaded with 20 µL Li2S6 solution and separated by a 19.05 mm PP separator"},
    "C3": {"desc": "Li‖Li（600 µm Li，0.5 mA/cm²，0.5 mAh/cm²）", "cathode_type": "无（Li‖Li）", "cathode_material": "Li", "S_loading": null, "S_loading_src": "不适用",
           "S_content_composite": null, "S_content_electrode": null, "V_uL": null, "diameter_mm": null, "area_cm2": null, "ES_reported": null, "ES_unit": "µL/mg",
           "Li_um": 600, "NP_author": null, "NP_author_basis": null, "cell": "扣式 Li‖Li", "cell_Ah": null,
           "rate_author": null, "rate_1C_def": null, "rate_note": "0.5 mA/cm²，0.5 mAh/cm²", "temp_C": null, "temp_src": "未写",
           "anode_pretreat": "无", "porosity": null,
           "quote": "The cells were cycled at a current density of 0.5 mA cm− 2 with an areal capacity of 0.5 mAh cm− 2"},
    "C4": {"desc": "Li‖Cu（0.5 mA/cm²，0.5 mAh/cm²，改进 CE 测法）", "cathode_type": "无（Li‖Cu）", "cathode_material": "Cu", "S_loading": null, "S_loading_src": "不适用",
           "S_content_composite": null, "S_content_electrode": null, "V_uL": null, "diameter_mm": null, "area_cm2": null, "ES_reported": null, "ES_unit": "µL/mg",
           "Li_um": 600, "NP_author": null, "NP_author_basis": null, "cell": "扣式 Li‖Cu", "cell_Ah": null,
           "rate_author": null, "rate_1C_def": null, "rate_note": "0.5 mA/cm²，0.5 mAh/cm²", "temp_C": null, "temp_src": "未写",
           "anode_pretreat": "无", "porosity": null,
           "quote": "under 0.5 mA cm− 2 and 0.5 mAh cm− 2 , the calculated average CE was 97.57% for BL and 97.90% for BL + 20% without Li2 S6"},
    "C5": {"desc": "单层软包（3.7 mg/cm²、E/S 6、40 µm Li、C/3）", "cathode_type": "硫碳", "cathode_material": "C/S 复合物，Super P，LiPAA", "S_loading": 3.7, "S_loading_src": "直接",
           "S_content_composite": null, "S_content_electrode": null, "V_uL": null, "diameter_mm": null, "area_cm2": 19.53, "ES_reported": 6, "ES_unit": "µL/mg",
           "Li_um": 40, "NP_author": null, "NP_author_basis": null, "cell": "单层软包", "cell_Ah": null,
           "rate_author": 0.33, "rate_1C_def": null, "rate_note": "C/15 化成后 C/3", "temp_C": null, "temp_src": "未写",
           "anode_pretreat": "无", "porosity": null,
           "quote": "The sulfur loading was 3.7 mg cm-2 with an electrolyte-to-sulfur (E/S) ratio of 6 µL mg-1 for SLP cells … double-sided Li metal sheets (40 µm Li on each side) laminated onto Cu current collectors"},
    "C6": {"desc": "多层软包（3.5 mg/cm²、E/S 4、40 µm Li、C/3）", "cathode_type": "硫碳", "cathode_material": "C/S 复合物，双面 8 层", "S_loading": 3.5, "S_loading_src": "直接",
           "S_content_composite": null, "S_content_electrode": null, "V_uL": null, "diameter_mm": null, "area_cm2": 28.7, "ES_reported": 4, "ES_unit": "µL/mg",
           "Li_um": 40, "NP_author": null, "NP_author_basis": null, "cell": "软包", "cell_Ah": 1.53,
           "rate_author": 0.33, "rate_1C_def": null, "rate_note": "C/15 化成后 C/3", "temp_C": null, "temp_src": "未写",
           "anode_pretreat": "无", "porosity": null,
           "quote": "whereas for MLP cells the sulfur loading was 3.5 mg cm-2 with an E/S ratio of 4 µL mg-1"}
  },
  "comparisons": [
    {"A": "B10", "B": "BL", "cond": "C1", "metric": "过电位或动力学", "val_A": 133, "val_B": 119, "unit": "mV（总极化最大值）", "point": "DoD ≈ 20%",
     "val_src_A": "直接", "val_src_B": "直接", "comparable_point": true, "obs_dir": "A更差", "author_judgement": "增量主要来自浓差极化",
     "error_info": "未报告", "evidence_loc": "Fig. 2c–f；p6", "evidence_type": "有数据", "changed": ["稀释剂"],
     "reasons": ["正极动力学"], "reason_quote": "", "scope_claim": "无", "first_cap_A": null, "first_cap_B": null, "first_cap_note": "",
     "quote": "the total polarization increases progressively with the 1200ET ratio, reaching maxima near DoD ≈ 20% at 119, 133, 160, and 214 mV for BL, BL + 10%, BL + 20%, and BL + 50%, respectively"},
    {"A": "B20", "B": "BL", "cond": "C1", "metric": "过电位或动力学", "val_A": 160, "val_B": 119, "unit": "mV（总极化最大值）", "point": "DoD ≈ 20%",
     "val_src_A": "直接", "val_src_B": "直接", "comparable_point": true, "obs_dir": "A更差", "author_judgement": "≤20% 时电荷转移几乎不受影响，主要是扩散受限",
     "error_info": "未报告", "evidence_loc": "Fig. 2c–f；p6", "evidence_type": "有数据", "changed": ["稀释剂"],
     "reasons": ["正极动力学"], "reason_quote": "", "scope_claim": "无", "first_cap_A": null, "first_cap_B": null, "first_cap_note": "",
     "quote": "the total polarization increases progressively with the 1200ET ratio, reaching maxima near DoD ≈ 20% at 119, 133, 160, and 214 mV for BL, BL + 10%, BL + 20%, and BL + 50%, respectively"},
    {"A": "B50", "B": "BL", "cond": "C1", "metric": "过电位或动力学", "val_A": 214, "val_B": 119, "unit": "mV（总极化最大值）", "point": "DoD ≈ 20%",
     "val_src_A": "直接", "val_src_B": "直接", "comparable_point": true, "obs_dir": "A更差", "author_judgement": "50% 时活化与浓差极化都明显增加",
     "error_info": "未报告", "evidence_loc": "Fig. 2c–f；p6", "evidence_type": "有数据", "changed": ["稀释剂"],
     "reasons": ["正极动力学"], "reason_quote": "", "scope_claim": "无", "first_cap_A": null, "first_cap_B": null, "first_cap_note": "",
     "quote": "the total polarization increases progressively with the 1200ET ratio, reaching maxima near DoD ≈ 20% at 119, 133, 160, and 214 mV for BL, BL + 10%, BL + 20%, and BL + 50%, respectively"},
    {"A": "B20", "B": "BL", "cond": "C2", "metric": "过电位或动力学", "val_A": 51.80, "val_B": 50.96, "unit": "kJ/mol（电荷转移活化能）", "point": "Arrhenius 拟合",
     "val_src_A": "直接", "val_src_B": "直接", "comparable_point": true, "obs_dir": "差异小", "author_judgement": "适量 1200ET 对本征电荷转移影响很小",
     "error_info": "拟合误差见 Table S1", "evidence_loc": "Fig. 2h–i、Table S1；p7", "evidence_type": "有数据", "changed": ["稀释剂"],
     "reasons": [], "reason_quote": "", "scope_claim": "无", "first_cap_A": null, "first_cap_B": null, "first_cap_note": "",
     "quote": "corresponding to activation energies of 50.96–52.30 kJ mol− 1 (Figure 2h,i ; Table S1 ) [ 17, 26, 44 ]. The relatively small variation in activation energy— particularly between BL + 10% (51.71 kJ mol− 1 ) and BL + 20% (51.80 kJ mol− 1 )"},
    {"A": "B50", "B": "BL", "cond": "C2", "metric": "过电位或动力学", "val_A": 52.30, "val_B": 50.96, "unit": "kJ/mol（电荷转移活化能）", "point": "Arrhenius 拟合",
     "val_src_A": "直接", "val_src_B": "直接", "comparable_point": true, "obs_dir": "差异小", "author_judgement": "50% 时活化能有可测但不大的增加",
     "error_info": "拟合误差见 Table S1", "evidence_loc": "Fig. 2h–i、Table S1；p7", "evidence_type": "有数据", "changed": ["稀释剂"],
     "reasons": [], "reason_quote": "", "scope_claim": "无", "first_cap_A": null, "first_cap_B": null, "first_cap_note": "",
     "quote": "The slope of ln(RCT ) vs. 1/T increased slightly from 6.13 to 6.29 as 1200ET content rose from 0% to 50%, corresponding to activation energies of 50.96–52.30 kJ mol− 1"},
    {"A": "B20", "B": "BL", "cond": "C3", "metric": "过电位或动力学", "val_A": 42, "val_B": 46, "unit": "mV（测试末过电位）", "point": "测试结束时",
     "val_src_A": "直接", "val_src_B": "直接", "comparable_point": true, "obs_dir": "A更好", "author_judgement": "作者称两者最终趋于相近，1200ET 的稳定作用随循环减弱",
     "error_info": "未报告", "evidence_loc": "Fig. 3a；p7", "evidence_type": "有数据", "changed": ["稀释剂"],
     "reasons": ["负极 SEI"], "reason_quote": "implying that although 1200ET initially stabilizes the Li interface, the Li surface gradually deteriorates, and SEI degrades during prolonged cycling",
     "scope_claim": "无", "first_cap_A": null, "first_cap_B": null, "first_cap_note": "",
     "quote": "By the end of the test, the overpotentials of both cells converged to similar levels (46 mV for BL and 42 mV for BL + 20%)"},
    {"A": "B20", "B": "BL", "cond": "C4", "metric": "Li‖Cu 库仑效率", "val_A": 97.90, "val_B": 97.57, "unit": "%", "point": "平均 CE（改进测法）",
     "val_src_A": "直接", "val_src_B": "直接", "comparable_point": true, "obs_dir": "A更好", "author_judgement": "",
     "error_info": "未报告", "evidence_loc": "Fig. S23a–b；p9", "evidence_type": "有数据", "changed": ["稀释剂"],
     "reasons": ["负极 SEI"], "reason_quote": "", "scope_claim": "无", "first_cap_A": null, "first_cap_B": null, "first_cap_note": "",
     "quote": "under 0.5 mA cm− 2 and 0.5 mAh cm− 2 , the calculated average CE was 97.57% for BL and 97.90% for BL + 20% without Li2 S6"},
    {"A": "B20", "B": "BL", "cond": "C5", "metric": "循环保持率或寿命", "val_A": ">200", "val_B": 168, "unit": "圈（失效）", "point": "寿命",
     "val_src_A": "直接（下限值）", "val_src_B": "直接", "comparable_point": true, "obs_dir": "A更好", "author_judgement": "LiF + S4+ 复合 SEI 更稳定",
     "error_info": "未报告", "evidence_loc": "Fig. 5a；p12", "evidence_type": "有数据", "changed": ["稀释剂"],
     "reasons": ["负极 SEI"], "reason_quote": "", "scope_claim": "软包，薄锂 + 贫液", "first_cap_A": null, "first_cap_B": null, "first_cap_note": "",
     "quote": "the BL + 20% electrolyte sustained over 200 cycles at C/3, delivering an average CE of 95.41% and a final CE of 91.4% with an ultrathin 40 µm Li anode—significantly outperforming the BL cell, which failed after 168 cycles"},
    {"A": "B20", "B": "BL", "cond": "C5", "metric": "首圈容量", "val_A": null, "val_B": null, "unit": "mAh/g", "point": "初始几圈",
     "val_src_A": "缺失（Fig. 5a）", "val_src_B": "缺失（Fig. 5a）", "comparable_point": true, "obs_dir": "A更差", "author_judgement": "初期新生 SEI 与界面重构导致过电位大、容量低，之后反超",
     "error_info": "未报告", "evidence_loc": "Fig. 5a–b、S31；p12", "evidence_type": "有数据", "changed": ["稀释剂"],
     "reasons": ["负极 SEI"], "reason_quote": "which can be attributed to the formation of a nascent SEI and interfacial restructuring under the weakly solvating environment", "scope_claim": "软包，薄锂 + 贫液",
     "first_cap_A": null, "first_cap_B": null, "first_cap_note": "",
     "quote": "a comparatively larger overpotential is observed during the initial cycles, which can be attributed to the formation of a nascent SEI and interfacial restructuring under the weakly solvating environment; correspondingly, the capacity in Figure 5a is initially lower than that of BL"},
    {"A": "B20", "B": "BL", "cond": "C5", "metric": "过电位或动力学", "val_A": 28.5, "val_B": 17.1, "unit": "mV（dQ/dV 极化）", "point": "第 150 圈之前",
     "val_src_A": "直接", "val_src_B": "直接", "comparable_point": true, "obs_dir": "A更差", "author_judgement": "BL 传质限制较少",
     "error_info": "未报告", "evidence_loc": "Fig. 5c–d；p12", "evidence_type": "有数据", "changed": ["稀释剂"],
     "reasons": ["正极动力学"], "reason_quote": "", "scope_claim": "软包，薄锂 + 贫液", "first_cap_A": null, "first_cap_B": null, "first_cap_note": "",
     "quote": "Before 150 cycles, BL displays a lower polarization voltage (17.1 mV) than BL + 20% (28.5 mV), reflecting less restricted mass transport"},
    {"A": "B20", "B": "BL", "cond": "C5", "rate_override": 0.5, "metric": "倍率容量", "val_A": ">600", "val_B": "<500", "unit": "mAh/g", "point": "C/2（1C = 1000 mAh/g）",
     "val_src_A": "直接（下限值）", "val_src_B": "直接（上限值）", "comparable_point": true, "obs_dir": "A更好", "author_judgement": "",
     "error_info": "未报告", "evidence_loc": "Fig. S33；p13", "evidence_type": "有数据", "changed": ["稀释剂"],
     "reasons": [], "reason_quote": "", "scope_claim": "无", "first_cap_A": null, "first_cap_B": null, "first_cap_note": "",
     "note": "倍率测试所用电池类型正文未写明，按所在段落（单层软包）记；1C 按 1000 mAh/g 定义",
     "quote": "The BL cell exhibited a pronounced capacity loss below 500 mAh g− 1 at C/2, whereas BL + 20% maintained a specific capacity above 600 mAh g− 1"},
    {"A": "B20", "B": "BL", "cond": "C6", "metric": "循环保持率或寿命", "val_A": ">50", "val_B": null, "unit": "圈", "point": "寿命",
     "val_src_A": "直接（下限值）", "val_src_B": "缺失（Fig. S35，文字：化成后衰减更快）", "comparable_point": true, "obs_dir": "A更好", "author_judgement": "",
     "error_info": "未报告", "evidence_loc": "Fig. 5f、S35；p13–14", "evidence_type": "有数据", "changed": ["稀释剂"],
     "reasons": [], "reason_quote": "", "scope_claim": "Ah 级软包，贫液", "first_cap_A": null, "first_cap_B": null, "first_cap_note": "",
     "quote": "For comparison, the cycling performance of the BL MLP cell is provided in Figure S35 , which shows a noticeably faster capacity decay after formation, further highlighting the advantage of the 1200ET system"},
    {"A": "B20", "B": "BL", "cond": "C5", "metric": "指定圈数放电容量", "val_A": null, "val_B": null, "unit": "mAh/g", "point": "后期（圈数未写）", "val_src_A": "缺失（Fig. 5a）", "val_src_B": "缺失（Fig. 5a）", "comparable_point": true, "obs_dir": "A更好", "author_judgement": "新生 SEI 稳定后容量回升并反超 BL", "error_info": "未报告", "evidence_loc": "Fig. 5a–b；p12", "evidence_type": "有数据", "changed": ["稀释剂"], "reasons": ["负极 SEI"], "reason_quote": "reflecting the establishment of a more stable and ionically conductive SEI", "scope_claim": "软包，薄锂 + 贫液", "first_cap_A": null, "first_cap_B": null, "first_cap_note": "", "revise": "10-18 第五轮：补记漏掉的比较（原文已有数据，追加在末尾，已有行号不变）", "note": "与同条件首圈容量行（A 初期更低）构成'同一指标随时间反转'", "quote": "As cycling proceeds, the overpotential decreases, reflecting the establishment of a more stable and ionically conductive SEI, accompanied by a gradual recovery and eventual surpassing of capacity relative to BL"}
  ]
}
