Repository: zhuonanli08/Li-S_Electrolyte_Conflicts

File: output/第一阶段_证据表/json/S24.json
{
  "paper": {"pool_id": "S24", "doi": "10.1002/eem2.70139", "ref": "Jin X. et al., Energy Environ. Mater. 2026, 9, e70139",
            "corr": "Lixia Yuan; Long Qie（华中科技大学）", "source": "跨E/S", "main_layer": true,
            "group_note": "与 S06 有共同作者（Long Qie、Xiaoqun Qi）"},
  "electrolytes": {
    "E1": {"name": "1M MAN", "solvent": "甲氧基乙腈 MAN", "salt": "1 M LiTFSI", "salt_anion": "TFSI", "diluent": "无",
           "lino3": "未写", "lino3_value": null, "lino3_unit": null, "additive": "无", "label_author": "moderately solvating", "label": "适中溶剂化",
           "quote": "The 1M methoxyacetonitrile (MAN) electrolyte was prepared by first adding LiTFSI into MAN"},
    "E2": {"name": "1M DOL/DME", "solvent": "DOL/DME（比例未写）", "salt": "1 M LiTFSI", "salt_anion": "TFSI", "diluent": "无",
           "lino3": "未写", "lino3_value": null, "lino3_unit": null, "additive": "无", "label_author": "highly solvating（作者称常规醚为强溶剂化）", "label": "常规",
           "quote": "The 1M ether electrolyte was prepared by adding lithium bis(trifluoromethane sulfonyl)imide"},
    "E3": {"name": "G2_0.8LiTFSI + TTE", "solvent": "G2:LiTFSI 0.8:1（摩尔），再与 TTE 1:2（体积）混合", "salt": "LiTFSI（G2:Li = 0.8:1）", "salt_anion": "TFSI", "diluent": "TTE",
           "lino3": "未写", "lino3_value": null, "lino3_unit": null, "additive": "无", "label_author": "sparingly solvating", "label": "难溶",
           "quote": "mixing LiTFSI and Diglyme in a 0.8:1 molar ratio and magnetically stirring at 60 °C for 12 h, then mixing the obtained LiTFSI/solvent solution with TTE in a 1:2 volume ratio"}
  },
  "descriptors": [
    {"id": "D1", "mapping": "间接", "mapping_note": "测的是纯溶剂（不含 LiTFSI），按溶剂映射到电池电解液", "object": "多硫化物溶解行为", "source": "实验测量", "scale": "Li2S6 饱和溶解度（纯溶剂中，BaSO4 沉淀法，60 °C 饱和）", "unit": "mol/L（按 S1/3 计）",
     "values": {"E1": 3, "E2": 18, "E3": null}, "stronger_if": "higher", "comparable": true,
     "comparable_note": "同篇同法；但测的是纯溶剂不是电解液；DOL/DME 的 18 由'1/6'推算（🧮）；G2 体系未测", "common_scale": null,
     "kind": "溶解度", "species": "Li2S6", "medium": "纯溶剂", "method": "BaSO4 沉淀称重", "conc_def": "饱和溶解度，mol/L（按 S1/3 计，即 M[S]）", "temp_C": 60, "temp_note": "60 °C 搅拌 48 h 饱和",
     "quote": "MAN shows a solubility to LPSs of 3 mol L1 based on S1/3 (Figure 2d), which is only 1/6 of that in DOL/DME"},
    {"id": "D2", "mapping": "间接", "mapping_note": "文献溶剂 DN 代理", "object": "Li⁺ 溶剂化（溶剂给体数）", "source": "配方代理推断", "scale": "溶剂 DN（文献值，本文引用）", "unit": "kcal/mol",
     "values": {"E1": 14.6, "E2": 21.1, "E3": null}, "stronger_if": "higher", "comparable": false,
     "comparable_note": "文献 DN；DOL/DME 取 DOL 21.2 与 DME 21.0 的平均（比例未写）；DOL 的 DN 与 S19 引用值（17.5）不一致", "common_scale": "溶剂DN（各文自引，代理）",
     "quote": "MAN has a lower donor number of 14.6 than DOL (21.2) and DME (21.0)"}
  ],
  "conditions": {
    "C1": {"desc": "扣式，E/S = 10", "cathode_type": "硫碳", "cathode_material": "S@KB（S:KB 4:1）", "S_loading": 4, "S_loading_src": "直接（原文为 active material loading，是否指硫待核）",
           "S_content_composite": 80, "S_content_electrode": 64, "V_uL": null, "diameter_mm": 16, "area_cm2": null, "ES_reported": 10, "ES_unit": "µL/mg",
           "Li_um": null, "NP_author": null, "NP_author_basis": null, "cell": "扣式", "cell_Ah": null,
           "rate_author": null, "rate_1C_def": null, "rate_note": "E/S 系列的倍率未写（仅图）", "temp_C": 25, "temp_src": "直接",
           "anode_pretreat": "无", "porosity": null,
           "quote": "Coin cells consist of an S cathode (16 mm in diameter), a Li metal plate (16 mm in diameter), a separator (19 mm in diameter), and electrolyte … to achieve an active material loading of 4 mg cm2 … The galvanostatic charge/discharge tests were performed on a Neware Battery test station at 25 °C"},
    "C2": {"desc": "扣式，E/S = 5", "cathode_type": "硫碳", "cathode_material": "S@KB", "S_loading": 4, "S_loading_src": "直接（同上，待核）",
           "S_content_composite": 80, "S_content_electrode": 64, "V_uL": null, "diameter_mm": 16, "area_cm2": null, "ES_reported": 5, "ES_unit": "µL/mg",
           "Li_um": null, "NP_author": null, "NP_author_basis": null, "cell": "扣式", "cell_Ah": null,
           "rate_author": null, "rate_1C_def": null, "rate_note": "未写", "temp_C": 25, "temp_src": "直接", "anode_pretreat": "无", "porosity": null,
           "quote": "under E/S ratios of 10, 5, 3, and 2"},
    "C3": {"desc": "扣式，E/S = 3", "cathode_type": "硫碳", "cathode_material": "S@KB", "S_loading": 4, "S_loading_src": "直接（同上，待核）",
           "S_content_composite": 80, "S_content_electrode": 64, "V_uL": null, "diameter_mm": 16, "area_cm2": null, "ES_reported": 3, "ES_unit": "µL/mg",
           "Li_um": null, "NP_author": null, "NP_author_basis": null, "cell": "扣式", "cell_Ah": null,
           "rate_author": null, "rate_1C_def": null, "rate_note": "未写", "temp_C": 25, "temp_src": "直接", "anode_pretreat": "无", "porosity": null,
           "quote": "under E/S ratios of 10, 5, 3, and 2"},
    "C4": {"desc": "扣式，E/S = 2", "cathode_type": "硫碳", "cathode_material": "S@KB", "S_loading": 4, "S_loading_src": "直接（同上，待核）",
           "S_content_composite": 80, "S_content_electrode": 64, "V_uL": null, "diameter_mm": 16, "area_cm2": null, "ES_reported": 2, "ES_unit": "µL/mg",
           "Li_um": null, "NP_author": null, "NP_author_basis": null, "cell": "扣式", "cell_Ah": null,
           "rate_author": null, "rate_1C_def": null, "rate_note": "未写", "temp_C": 25, "temp_src": "直接", "anode_pretreat": "无", "porosity": null,
           "quote": "under E/S ratios of 10, 5, 3, and 2"},
    "C5": {"desc": "扣式倍率测试（E/S、载量未写）", "cathode_type": "硫碳", "cathode_material": "S@KB", "S_loading": null, "S_loading_src": "缺失",
           "S_content_composite": 80, "S_content_electrode": 64, "V_uL": null, "diameter_mm": 16, "area_cm2": null, "ES_reported": null, "ES_unit": "µL/mg",
           "Li_um": null, "NP_author": null, "NP_author_basis": null, "cell": "扣式", "cell_Ah": null,
           "rate_author": null, "rate_1C_def": null, "rate_note": "倍率 0.1–5C", "temp_C": 25, "temp_src": "直接", "anode_pretreat": "无", "porosity": null,
           "quote": "Rate performance (Figure 3d) is further compared for the three electrolytes"},
    "C6": {"desc": "扣式，正极孔隙率 63%（E/S 未写）", "cathode_type": "硫碳", "cathode_material": "S@KB（压延）", "S_loading": null, "S_loading_src": "缺失",
           "S_content_composite": 80, "S_content_electrode": 64, "V_uL": null, "diameter_mm": 16, "area_cm2": null, "ES_reported": null, "ES_unit": "µL/mg",
           "Li_um": null, "NP_author": null, "NP_author_basis": null, "cell": "扣式", "cell_Ah": null,
           "rate_author": null, "rate_1C_def": null, "rate_note": "未写", "temp_C": 25, "temp_src": "直接", "anode_pretreat": "无", "porosity": 63,
           "quote": "with cathode porosities of 80%, 72%, 63%, and 52%"},
    "C7": {"desc": "扣式，正极孔隙率 52%（E/S 未写）", "cathode_type": "硫碳", "cathode_material": "S@KB（压延）", "S_loading": null, "S_loading_src": "缺失",
           "S_content_composite": 80, "S_content_electrode": 64, "V_uL": null, "diameter_mm": 16, "area_cm2": null, "ES_reported": null, "ES_unit": "µL/mg",
           "Li_um": null, "NP_author": null, "NP_author_basis": null, "cell": "扣式", "cell_Ah": null,
           "rate_author": null, "rate_1C_def": null, "rate_note": "未写", "temp_C": 25, "temp_src": "直接", "anode_pretreat": "无", "porosity": 52,
           "quote": "with cathode porosities of 80%, 72%, 63%, and 52%"},
    "C8": {"desc": "GITT（条件未写）", "cathode_type": "硫碳", "cathode_material": "S@KB", "S_loading": null, "S_loading_src": "缺失",
           "S_content_composite": 80, "S_content_electrode": 64, "V_uL": null, "diameter_mm": 16, "area_cm2": null, "ES_reported": null, "ES_unit": "µL/mg",
           "Li_um": null, "NP_author": null, "NP_author_basis": null, "cell": "扣式", "cell_Ah": null,
           "rate_author": 0.0997, "rate_1C_def": 1675, "rate_note": "GITT 电流 167 mA/g", "temp_C": 25, "temp_src": "直接", "anode_pretreat": "无", "porosity": null,
           "quote": "The galvanostatic intermit- tent titration (GITT) tests were conducted by applying a current of 167 mA g1 for 20 min"}
  },
  "comparisons": [
    {"A": "E1", "B": "E2", "cond": "C5", "rate_override": null, "metric": "倍率容量", "val_A": 416, "val_B": 187, "unit": "mAh/g", "point": "5C",
     "val_src_A": "直接", "val_src_B": "直接", "comparable_point": true, "obs_dir": "A更好", "author_judgement": "MAN 倍率最好",
     "error_info": "未报告", "evidence_loc": "Fig. 3d；p3–4", "evidence_type": "有数据", "changed": ["溶剂种类"],
     "reasons": ["正极动力学"], "reason_quote": "the 1M MAN electrolyte maintains its fast Li+ conductivity and good wettability during S conversion",
     "scope_claim": "无", "first_cap_A": null, "first_cap_B": null, "first_cap_note": "",
     "quote": "decreases to 187 mAh g1 at a high C rate of 5C. In contrast, the 1M MAN electrolyte provides the best rate performance with 416 mAh g1 remaining at 5C"},
    {"A": "E3", "B": "E2", "cond": "C5", "metric": "倍率容量", "val_A": 85, "val_B": null, "unit": "mAh/g", "point": "1C",
     "val_src_A": "直接", "val_src_B": "缺失（仅图）", "comparable_point": true, "obs_dir": "A更差", "author_judgement": "G2 难溶体系倍率最差",
     "error_info": "未报告", "evidence_loc": "Fig. 3d；p3", "evidence_type": "有数据", "changed": ["溶剂种类", "盐浓度", "稀释剂"],
     "reasons": ["正极动力学"], "reason_quote": "owing to the slow solid conversion pathway and low Li+ conductivity",
     "scope_claim": "无", "first_cap_A": null, "first_cap_B": null, "first_cap_note": "",
     "quote": "The G20.8LiTFSI electrolyte offers the poorest rate performance with only 85 mAh g1 at 1C"},
    {"A": "E1", "B": "E3", "cond": "C5", "metric": "倍率容量", "val_A": null, "val_B": 85, "unit": "mAh/g", "point": "1C",
     "val_src_A": "缺失（仅图）", "val_src_B": "直接", "comparable_point": true, "obs_dir": "A更好", "author_judgement": "MAN 最好、G2 最差",
     "error_info": "未报告", "evidence_loc": "Fig. 3d；p3–4", "evidence_type": "有数据", "changed": ["溶剂种类", "盐浓度", "稀释剂"],
     "reasons": ["正极动力学"], "reason_quote": "", "scope_claim": "无", "first_cap_A": null, "first_cap_B": null, "first_cap_note": "",
     "solv_dir_author": "A比B更强", "solv_author_type": "类别称呼", "solv_quote": "a moderately solvating electrolyte that has a moderate solvat- ing ability, lower than that in highly solvating electrolytes but higher than that in sparingly solvating electrolytes",
     "quote": "The G20.8LiTFSI electrolyte offers the poorest rate performance … the 1M MAN electrolyte provides the best rate performance"},
    {"A": "E1", "B": "E2", "cond": "C1", "metric": "首圈容量", "val_A": 1038, "val_B": null, "unit": "mAh/g", "point": "首次放电",
     "val_src_A": "直接", "val_src_B": "缺失（仅图 5b）", "comparable_point": true, "obs_dir": "无法判断", "author_judgement": "",
     "error_info": "未报告", "evidence_loc": "Fig. 5a–b；p4", "evidence_type": "有数据", "changed": ["溶剂种类"],
     "reasons": [], "reason_quote": "", "scope_claim": "无", "first_cap_A": 1038, "first_cap_B": null, "first_cap_note": "",
     "flags": ["🔶 DOL/DME 在 E/S 10 的数值只在图上，需读图判方向"],
     "quote": "1038, 1043, 1070, and 1094"},
    {"A": "E1", "B": "E2", "cond": "C2", "metric": "首圈容量", "val_A": 1043, "val_B": null, "unit": "mAh/g", "point": "首次放电",
     "val_src_A": "直接", "val_src_B": "缺失（仅图 5b）", "comparable_point": true, "obs_dir": "无法判断", "author_judgement": "",
     "error_info": "未报告", "evidence_loc": "Fig. 5a–b；p4", "evidence_type": "有数据", "changed": ["溶剂种类"],
     "reasons": [], "reason_quote": "", "scope_claim": "无", "first_cap_A": 1043, "first_cap_B": null, "first_cap_note": "",
     "flags": ["🔶 DOL/DME 在 E/S 5 的数值只在图上，需读图判方向"],
     "quote": "1038, 1043, 1070, and 1094"},
    {"A": "E1", "B": "E2", "cond": "C3", "metric": "首圈容量", "val_A": 1070, "val_B": null, "unit": "mAh/g", "point": "首次放电",
     "val_src_A": "直接", "val_src_B": "缺失（文字：骤降）", "comparable_point": true, "obs_dir": "A更好", "author_judgement": "DOL/DME 在 E/S<5 容量骤降",
     "error_info": "未报告", "evidence_loc": "Fig. 5b；p4", "evidence_type": "有数据", "changed": ["溶剂种类"],
     "reasons": ["电解液耗尽", "正极动力学"], "reason_quote": "the high-LPSs-content catholyte signiﬁcantly decreases Li+ con- ductivity and deteriorates wettability",
     "scope_claim": "贫液（E/S<5）", "first_cap_A": 1070, "first_cap_B": null, "first_cap_note": "",
     "quote": "with DOL/DME electrolyte suffer from a sharp capacity decay under lean electrolyte con- ditions (E/S ratio <5"},
    {"A": "E1", "B": "E2", "cond": "C4", "metric": "首圈容量", "val_A": 1094, "val_B": null, "unit": "mAh/g", "point": "首次放电",
     "val_src_A": "直接", "val_src_B": "缺失（文字：骤降）", "comparable_point": true, "obs_dir": "A更好", "author_judgement": "同上",
     "error_info": "未报告", "evidence_loc": "Fig. 5b；p4", "evidence_type": "有数据", "changed": ["溶剂种类"],
     "reasons": ["电解液耗尽", "正极动力学"], "reason_quote": "", "scope_claim": "贫液（E/S<5）", "first_cap_A": 1094, "first_cap_B": null, "first_cap_note": "",
     "quote": "with DOL/DME electrolyte suffer from a sharp capacity decay under lean electrolyte con- ditions (E/S ratio <5"},
    {"A": "E1", "B": "E2", "cond": "C6", "metric": "首圈容量", "val_A": 1063, "val_B": null, "unit": "mAh/g", "point": "首次放电",
     "val_src_A": "直接", "val_src_B": "缺失（文字：容量低）", "comparable_point": true, "obs_dir": "A更好", "author_judgement": "低孔隙率下 DOL/DME 容量低",
     "error_info": "未报告", "evidence_loc": "Fig. 5c–d；p4", "evidence_type": "有数据", "changed": ["溶剂种类"],
     "reasons": ["电解液耗尽"], "reason_quote": "", "scope_claim": "低孔隙率正极", "first_cap_A": 1063, "first_cap_B": null, "first_cap_note": "",
     "quote": "in comparison to low discharge capacities in the 1M DOL/DME electrolyte when the cathode porosity decreases to 63% and 52%"},
    {"A": "E1", "B": "E2", "cond": "C7", "metric": "首圈容量", "val_A": 958, "val_B": null, "unit": "mAh/g", "point": "首次放电",
     "val_src_A": "直接", "val_src_B": "缺失（文字：容量低）", "comparable_point": true, "obs_dir": "A更好", "author_judgement": "同上",
     "error_info": "未报告", "evidence_loc": "Fig. 5c–d；p4", "evidence_type": "有数据", "changed": ["溶剂种类"],
     "reasons": ["电解液耗尽"], "reason_quote": "", "scope_claim": "低孔隙率正极", "first_cap_A": 958, "first_cap_B": null, "first_cap_note": "",
     "quote": "in comparison to low discharge capacities in the 1M DOL/DME electrolyte when the cathode porosity decreases to 63% and 52%"},
    {"A": "E1", "B": "E2", "cond": "C8", "metric": "过电位或动力学", "val_A": null, "val_B": null, "unit": "", "point": "第一放电平台过电位",
     "val_src_A": "缺失（仅图）", "val_src_B": "缺失（仅图）", "comparable_point": true, "obs_dir": "A更好", "author_judgement": "MAN 第一平台过电位更低",
     "error_info": "未报告", "evidence_loc": "Fig. 3c；p3", "evidence_type": "有数据", "changed": ["溶剂种类"],
     "reasons": ["正极动力学"], "reason_quote": "", "scope_claim": "无", "first_cap_A": null, "first_cap_B": null, "first_cap_note": "",
     "quote": "the overpotential is even lower than the 1M DOL/DME electrolyte at the ﬁrst discharge plateau"}
  ]
}

File: output/第一阶段_证据表/json/S25.json
{
  "paper": {"pool_id": "S25", "doi": "10.1002/anie.202522940", "ref": "Lai T., Liao K., Manthiram A., Angew. Chem. Int. Ed. 2026, 65, e22940",
            "corr": "Arumugam Manthiram（UT Austin）", "source": "跨E/S；必读", "main_layer": true,
            "group_note": "DOL/DME 基准（1 M LiTFSI + 0.2 M LiNO3，1:1 v/v）中掺 30 vol% 单氧醚（MtBE、CPME、SBME、TAME）得 MSE；电池对比主要是 MSE-MtBE 对 DOL/DME。锂厚未写。E/S 5.5、4.5 只有 MSE-MtBE 软包，无同条件对照。作者称 MSE 与基准的 Li‖Li 去溶剂化活化能'相近'，MtBE 最小。Li2S6 对称电池 Rct：MSE-MtBE 更高，但活化能更低（作者归因电导率低）。GITT 中 MSE-MtBE 的 ηact、ηohm 更大、ηconc 更小，属同一测试内的分项此消彼长"},
  "electrolytes": {
    "DD": {"name": "1 M LiTFSI + 0.2 M LiNO3 DOL/DME（基准）", "solvent": "DOL/DME 1:1 v/v", "salt": "1 M LiTFSI", "salt_anion": "TFSI", "diluent": "无",
           "lino3": "0.2 M", "lino3_value": 0.2, "lino3_unit": "M", "additive": "无", "label_author": "DOL/DME baseline", "label": "常规",
           "quote": "The baseline electrolyte was composed of 1 M lithium bis(trifluoromethanesulfonyl)imide (LiTFSI, Solvionic) and 0.2 M LiNO3 (Sigma-Aldrich) in 1,3-dioxolane (DOL, Thermo Scientific) and 1,2-dimethoxyethane (DME, Oakwood Chemical) (v/v = 1: 1)"},
    "MT": {"name": "MSE-MtBE（DOL/DME/MtBE 3.5:3.5:3）", "solvent": "DOL/DME/MtBE 3.5:3.5:3 v/v", "salt": "1 M LiTFSI", "salt_anion": "TFSI", "diluent": "MtBE（单氧醚，弱溶剂化共溶剂）",
           "lino3": "0.2 M", "lino3_value": 0.2, "lino3_unit": "M", "additive": "无", "label_author": "moderately solvating electrolyte", "label": "适中溶剂化",
           "quote": "Moderately solvating electrolytes (MSEs) were prepared by dissolving 1 M LiTFSI and 0.2 M LiNO3 in a mixture of DOL, DME, and a moderately solvating solvent (v/v/v = 3.5: 3.5: 3)"},
    "CP": {"name": "MSE-CPME（DOL/DME/CPME 3.5:3.5:3）", "solvent": "DOL/DME/CPME 3.5:3.5:3 v/v", "salt": "1 M LiTFSI", "salt_anion": "TFSI", "diluent": "CPME（单氧醚）",
           "lino3": "0.2 M", "lino3_value": 0.2, "lino3_unit": "M", "additive": "无", "label_author": "moderately solvating electrolyte", "label": "适中溶剂化",
           "quote": "Moderately solvating electrolytes (MSEs) were prepared by dissolving 1 M LiTFSI and 0.2 M LiNO3 in a mixture of DOL, DME, and a moderately solvating solvent (v/v/v = 3.5: 3.5: 3)"},
    "DDp": {"name": "DOL/DME + 0.1 M Li2S6（Li2S6 对称电池）", "solvent": "DOL/DME 1:1 v/v", "salt": "1 M LiTFSI + 0.1 M Li2S6", "salt_anion": "TFSI", "diluent": "无",
            "lino3": "0.2 M", "lino3_value": 0.2, "lino3_unit": "M", "additive": "0.1 M Li2S6", "label_author": "DOL/DME baseline", "label": "常规",
            "quote": "0.1 M Li2S6 was added to the electrolytes for assembling Li2S6 symmetric cells"},
    "MTp": {"name": "MSE-MtBE + 0.1 M Li2S6（Li2S6 对称电池）", "solvent": "DOL/DME/MtBE 3.5:3.5:3 v/v", "salt": "1 M LiTFSI + 0.1 M Li2S6", "salt_anion": "TFSI", "diluent": "MtBE",
            "lino3": "0.2 M", "lino3_value": 0.2, "lino3_unit": "M", "additive": "0.1 M Li2S6", "label_author": "moderately solvating electrolyte", "label": "适中溶剂化",
            "quote": "0.1 M Li2S6 was added to the electrolytes for assembling Li2S6 symmetric cells"}
  },
  "descriptors": [
    {"id": "D1", "mapping": "直接", "mapping_note": "测的是电解液本身（1 M LiTFSI + 0.2 M LiNO3）", "object": "Li⁺ 溶剂化环境", "source": "实验测量",
     "scale": "电解液 ⁷Li NMR 屏蔽排序（向低场移 = Li⁺–溶剂作用减弱）", "unit": "序号（仅表次序；大=Li⁺–溶剂作用强）",
     "values": {"DD": 3, "CP": 2, "MT": 1, "DDp": 3, "MTp": 1}, "stronger_if": "higher", "comparable": true,
     "comparable_note": "同篇同法（Fig. 2a）；DOL/DME −1.19 ppm，MSE 都向低场移，MtBE 与 SBME 移得最多；作者注明阴离子配对增强会屏蔽、溶剂作用减弱会去屏蔽，两者竞争；MD 中 DME 配位数同序。Li2S6 电解液（DDp/MTp）按无多硫化物时映射",
     "common_scale": null, "kind": "谱学", "species": "Li⁺", "medium": "电解液", "method": "⁷Li NMR", "conc_def": "—", "temp_C": null, "temp_note": "未写",
     "quote": "Therefore, the fact that the 7Li peak shifts to greater downﬁeld in MSE-MtBE and MSE-SBME indicates their stronger ability to pull DME and DOL away from the Li+ ion, as well as their weaker interactions with Li+ ion, compared to other MSEs"},
    {"id": "D2", "mapping": "间接", "mapping_note": "测的是 0.1 M Li2S6 溶于混合溶剂（不含其他盐），按溶剂映射", "object": "多硫化物溶剂化环境", "source": "实验测量",
     "scale": "0.1 M Li2S6 溶液 ⁷Li NMR 排序（向低场移 = Li⁺–溶剂作用减弱、Li⁺–S6²⁻ 配对增多）", "unit": "序号（仅表次序；大=溶剂化强）",
     "values": {"DD": 2, "CP": 2, "MT": 1, "DDp": 2, "MTp": 1}, "stronger_if": "higher", "comparable": true,
     "comparable_note": "同篇同法（Fig. 3a）；DOL/DME 0.17 ppm、MtBE 混合 0.28 ppm；CPME 未向低场移，按与基准同档记", "common_scale": null,
     "kind": "谱学", "species": "Li2S6", "medium": "混合溶剂（不含盐）", "method": "⁷Li NMR", "conc_def": "0.1 M Li2S6", "temp_C": null, "temp_note": "未写",
     "quote": "In the 7Li spectra, the peak downshifts from 0.17 ppm in DOL/DME to 0.28 ppm in MtBE (Figure 3a). Other MSEs also show a downﬁeld shift (except CPME), but less pronounced compared to MtBE"}
  ],
  "conditions": {
    "C1": {"desc": "Li‖Ni Aurbach 法 CE", "cathode_type": "无（Li‖Cu）", "cathode_material": "Ni", "S_loading": null, "S_loading_src": "不适用",
           "S_content_composite": null, "S_content_electrode": null, "V_uL": null, "diameter_mm": null, "area_cm2": null, "ES_reported": null, "ES_unit": "µL/mg",
           "Li_um": null, "NP_author": null, "NP_author_basis": null, "cell": "扣式 Li‖Ni", "cell_Ah": null,
           "rate_author": null, "rate_1C_def": null, "rate_note": "Aurbach 法", "temp_C": null, "temp_src": "未写",
           "anode_pretreat": "无", "porosity": null,
           "quote": "By utilizing the Aurbach method, coulombic efﬁciencies (CE) of Li plating and stripping were obtained for each electrolyte"},
    "C2": {"desc": "新鲜 Li‖Li 对称电池（LSV Tafel、变温 EIS + DRT；每侧 20 µL）", "cathode_type": "无（Li‖Li）", "cathode_material": "Li", "S_loading": null, "S_loading_src": "不适用",
           "S_content_composite": null, "S_content_electrode": null, "V_uL": 40, "diameter_mm": null, "area_cm2": null, "ES_reported": null, "ES_unit": "µL/mg",
           "Li_um": null, "NP_author": null, "NP_author_basis": null, "cell": "对称 Li‖Li", "cell_Ah": null,
           "rate_author": null, "rate_1C_def": null, "rate_note": "LSV / EIS，无循环", "temp_C": null, "temp_src": "变温（EIS 拟合 Ea）",
           "anode_pretreat": "无", "porosity": null,
           "quote": "20 μL of the electrolyte was added on each side for symmetric cells"},
    "C3": {"desc": "Li‖Li 对称循环（1 mA/cm²）", "cathode_type": "无（Li‖Li）", "cathode_material": "Li", "S_loading": null, "S_loading_src": "不适用",
           "S_content_composite": null, "S_content_electrode": null, "V_uL": 40, "diameter_mm": null, "area_cm2": null, "ES_reported": null, "ES_unit": "µL/mg",
           "Li_um": null, "NP_author": null, "NP_author_basis": null, "cell": "对称 Li‖Li", "cell_Ah": null,
           "rate_author": null, "rate_1C_def": null, "rate_note": "1 mA/cm²（面容量未写）", "temp_C": null, "temp_src": "未写",
           "anode_pretreat": "无", "porosity": null,
           "quote": "the cell with MSE-MtBE demonstrates slightly lower plating and stripping overpotential and stable cycling for over 600 h at a current density of 1 mA cm−2, whereas the DOL/DME cell failed after 400 h"},
    "C4": {"desc": "Li‖S 扣式（2.2 mg/cm²、C/3，1C = 1500；E/S 未写）", "cathode_type": "硫碳", "cathode_material": "S/喷雾干燥 KB（75 wt% S）85 + CNT 5 + C65 5 + PAA 4 + CMC 1", "S_loading": 2.2, "S_loading_src": "直接",
           "S_content_composite": 75, "S_content_electrode": 63.75, "V_uL": null, "diameter_mm": 11.1, "area_cm2": null, "ES_reported": null, "ES_unit": "µL/mg",
           "Li_um": null, "NP_author": null, "NP_author_basis": null, "cell": "扣式 CR2032", "cell_Ah": null,
           "rate_author": 0.333, "rate_1C_def": 1500, "rate_note": "C/20、C/10 各一圈活化后 C/3", "temp_C": 21, "temp_src": "直接（SI 方法）",
           "anode_pretreat": "无", "porosity": null,
           "quote": "MSE-MtBE and DOL/DME baseline electrolytes were ﬁrst compared in cells with a relatively low S loading of 2.2 mg cm−2. Cycled at a rate of C/3 (1C = 1500 mA h g−1)"},
    "C5": {"desc": "Li‖S 扣式（3.5–3.7 mg/cm²、E/S 10、C/5、21 °C）", "cathode_type": "硫碳", "cathode_material": "S/喷雾干燥 KB（75 wt% S）85 + CNT 5 + C65 5 + PAA 4 + CMC 1", "S_loading": 3.7, "S_loading_src": "直接（Fig. 5a 图中 3.7；正文 3.5–3.7）",
           "S_content_composite": 75, "S_content_electrode": 63.75, "V_uL": null, "diameter_mm": 11.1, "area_cm2": null, "ES_reported": 10, "ES_unit": "µL/mg",
           "Li_um": null, "NP_author": null, "NP_author_basis": null, "cell": "扣式 CR2032", "cell_Ah": null,
           "rate_author": 0.2, "rate_1C_def": 1500, "rate_note": "C/30 放电 + C/20 化成 + C/10 化成后 C/5", "temp_C": 21, "temp_src": "直接（SI 方法）",
           "anode_pretreat": "无", "porosity": null,
           "quote": "The electrolytes were then demonstrated with a higher S loading of 3.5–3.7 mg cm−2 and a lower E/S ratio of 10 µL mg s−1"},
    "C6": {"desc": "Li‖S 倍率测试（3.5 mg/cm²、E/S 10、C/10 → C/2 → C/5、21 °C）", "cathode_type": "硫碳", "cathode_material": "S/喷雾干燥 KB（75 wt% S）85 + CNT 5 + C65 5 + PAA 4 + CMC 1", "S_loading": 3.5, "S_loading_src": "直接（Fig. 5b 图中）",
           "S_content_composite": 75, "S_content_electrode": 63.75, "V_uL": null, "diameter_mm": 11.1, "area_cm2": null, "ES_reported": 10, "ES_unit": "µL/mg",
           "Li_um": null, "NP_author": null, "NP_author_basis": null, "cell": "扣式 CR2032", "cell_Ah": null,
           "rate_author": null, "rate_1C_def": 1500, "rate_note": "倍率阶梯 C/10–C/2，再回 C/5", "temp_C": 21, "temp_src": "直接（SI 方法）",
           "anode_pretreat": "无", "porosity": null,
           "quote": "MSE-MtBE achieves higher and more stable capacities at all applied rates (from C/10 to C/2), especially at C/2, where it retains a capacity of 781 mA h g−1"},
    "C7": {"desc": "Li‖S 扣式 45 °C（3.6 mg/cm²、E/S 10、C/5，前置 C/20×2、C/10×2 化成）", "cathode_type": "硫碳", "cathode_material": "S/喷雾干燥 KB（75 wt% S）85 + CNT 5 + C65 5 + PAA 4 + CMC 1", "S_loading": 3.6, "S_loading_src": "直接",
           "S_content_composite": 75, "S_content_electrode": 63.75, "V_uL": null, "diameter_mm": 11.1, "area_cm2": null, "ES_reported": 10, "ES_unit": "µL/mg",
           "Li_um": null, "NP_author": null, "NP_author_basis": null, "cell": "扣式 CR2032", "cell_Ah": null,
           "rate_author": 0.2, "rate_1C_def": 1500, "rate_note": "C/20×2、C/10×2 化成后 C/5", "temp_C": 45, "temp_src": "直接",
           "anode_pretreat": "无", "porosity": null,
           "quote": "Li–S cells with high sulfur loading were further evaluated at an elevated temperature of 45 °C … With a sulfur loading of 3.6 mg cm−2, the DOL/DME baseline cell shows an initial capacity of 770 mA h g−1 at a C/5 rate"},
    "C8": {"desc": "Li‖S 穿梭电流（放电中恒压 2.25 V；载量、E/S 未写）", "cathode_type": "硫碳", "cathode_material": "S/喷雾干燥 KB", "S_loading": null, "S_loading_src": "缺失",
           "S_content_composite": 75, "S_content_electrode": null, "V_uL": null, "diameter_mm": 11.1, "area_cm2": null, "ES_reported": null, "ES_unit": "µL/mg",
           "Li_um": null, "NP_author": null, "NP_author_basis": null, "cell": "扣式 CR2032", "cell_Ah": null,
           "rate_author": null, "rate_1C_def": null, "rate_note": "恒压 2.25 V", "temp_C": null, "temp_src": "未写",
           "anode_pretreat": "无", "porosity": null,
           "quote": "a shuttling current test was performed on Li || S cells by holding the voltage at 2.25 V during discharge"},
    "C9": {"desc": "Li‖S GITT-EIS（C/10，放电 15 min + 静置 75 min；'实用载量'未写数值）", "cathode_type": "硫碳", "cathode_material": "S/喷雾干燥 KB", "S_loading": null, "S_loading_src": "缺失",
           "S_content_composite": 75, "S_content_electrode": null, "V_uL": null, "diameter_mm": 11.1, "area_cm2": null, "ES_reported": null, "ES_unit": "µL/mg",
           "Li_um": null, "NP_author": null, "NP_author_basis": null, "cell": "扣式 CR2032", "cell_Ah": null,
           "rate_author": 0.1, "rate_1C_def": 1500, "rate_note": "GITT C/10", "temp_C": null, "temp_src": "未写",
           "anode_pretreat": "无", "porosity": null,
           "quote": "Galvanostatic intermittent titration technique (GITT) tests were performed at a C/10 rate. A constant discharge current was applied for 15 min, followed by a 75 min relaxation"},
    "C10": {"desc": "Li2S8 恒压沉积（2.08 V）", "cathode_type": "溶液正极", "cathode_material": "Li2S8 溶液", "S_loading": null, "S_loading_src": "缺失",
            "S_content_composite": null, "S_content_electrode": null, "V_uL": null, "diameter_mm": null, "area_cm2": null, "ES_reported": null, "ES_unit": "µL/mg",
            "Li_um": null, "NP_author": null, "NP_author_basis": null, "cell": "扣式", "cell_Ah": null,
            "rate_author": null, "rate_1C_def": null, "rate_note": "恒压 2.08 V", "temp_C": null, "temp_src": "未写",
            "anode_pretreat": "无", "porosity": null,
            "quote": "Chronoamperometry curves of Li2S8 discharged at 2.08 V with different electrolytes"},
    "C11": {"desc": "Li2S6 对称电池变温 EIS（0–50 °C）", "cathode_type": "溶液正极", "cathode_material": "对称电极 + 0.1 M Li2S6 电解液", "S_loading": null, "S_loading_src": "不适用",
            "S_content_composite": null, "S_content_electrode": null, "V_uL": 40, "diameter_mm": null, "area_cm2": null, "ES_reported": null, "ES_unit": "µL/mg",
            "Li_um": null, "NP_author": null, "NP_author_basis": null, "cell": "对称（Li2S6）", "cell_Ah": null,
            "rate_author": null, "rate_1C_def": null, "rate_note": "EIS，无电流", "temp_C": null, "temp_src": "变温（0–50 °C 拟合 Ea）",
            "anode_pretreat": "无", "porosity": null,
            "quote": "These Rct values measured between 0 and 50 °C ﬁt well in an Arrhenius plot, from which activation energies were extracted"}
  },
  "comparisons": [
    {"A": "MT", "B": "DD", "cond": "C1", "metric": "Li‖Cu 库仑效率", "val_A": 99.5, "val_B": 98.0, "unit": "%", "point": "Aurbach 法 CE",
     "val_src_A": "直接", "val_src_B": "直接", "comparable_point": true, "obs_dir": "A更好", "author_judgement": "MSE-MtBE 去溶剂化更易、SEI 富 LiF",
     "error_info": "未报告", "evidence_loc": "Fig. 2g、S12；p4", "evidence_type": "有数据", "changed": ["稀释剂", "溶剂比例"],
     "reasons": ["负极 SEI"], "reason_quote": "", "scope_claim": "无", "first_cap_A": null, "first_cap_B": null, "first_cap_note": "",
     "quote": "MSEMtBE achieves the highest CE of 99.5% among all MSEs, whereas the DOL/DME electrolyte only realizes a CE of 98.0%"},
    {"A": "MT", "B": "CP", "cond": "C1", "metric": "Li‖Cu 库仑效率", "val_A": 99.5, "val_B": null, "unit": "%", "point": "Aurbach 法 CE",
     "val_src_A": "直接", "val_src_B": "缺失（Fig. S12）", "comparable_point": true, "obs_dir": "A更好", "author_judgement": "MtBE 在 MSE 中 CE 最高",
     "error_info": "未报告", "evidence_loc": "Fig. 2g、S12；p4", "evidence_type": "有数据", "changed": ["稀释剂"],
     "reasons": ["负极 SEI"], "reason_quote": "", "scope_claim": "无", "first_cap_A": null, "first_cap_B": null, "first_cap_note": "",
     "quote": "MSEMtBE achieves the highest CE of 99.5% among all MSEs"},
    {"A": "MT", "B": "DD", "cond": "C2", "metric": "其他", "val_A": null, "val_B": null, "unit": "mA/cm²（Li‖Li 交换电流密度，越高越好）", "point": "新鲜电池 LSV",
     "val_src_A": "缺失（Fig. S9）", "val_src_B": "缺失（Fig. S9）", "comparable_point": true, "obs_dir": "A更好", "author_judgement": "MSE 在锂金属上的电化学反应更快",
     "error_info": "未报告", "evidence_loc": "Fig. S9；p3", "evidence_type": "有数据", "changed": ["稀释剂", "溶剂比例"],
     "reasons": ["负极 SEI"], "reason_quote": "", "scope_claim": "无", "first_cap_A": null, "first_cap_B": null, "first_cap_note": "",
     "note": "原句是 MSEs 整体对 DOL/DME",
     "quote": "MSEs exhibit higher exchange current densities compared to DOL/DME, indicating faster electrochemical reaction kinetics on Li metal"},
    {"A": "MT", "B": "DD", "cond": "C2", "metric": "阻抗", "val_A": null, "val_B": null, "unit": "Ω（Li‖Li 去溶剂化 Rct，DRT）", "point": "新鲜电池",
     "val_src_A": "缺失（Fig. S11）", "val_src_B": "缺失（Fig. S11）", "comparable_point": true, "obs_dir": "A更好", "author_judgement": "Li⁺–溶剂作用减弱，去溶剂化更容易",
     "error_info": "未报告", "evidence_loc": "Figs. S10–S11、2f；p4", "evidence_type": "有数据", "changed": ["稀释剂", "溶剂比例"],
     "reasons": ["负极 SEI"], "reason_quote": "resulting from the weakened Li+-solvent interactions discussed before", "scope_claim": "无",
     "first_cap_A": null, "first_cap_B": null, "first_cap_note": "", "note": "原句是 MSEs 整体对 DOL/DME",
     "quote": "MSEs show signiﬁcantly lower Rct compared to DOL/DME, resulting from the weakened Li+-solvent interactions discussed before"},
    {"A": "MT", "B": "DD", "cond": "C2", "metric": "过电位或动力学", "val_A": null, "val_B": null, "unit": "kJ/mol（去溶剂化活化能，越低越好）", "point": "新鲜电池，Rct 的 Arrhenius 拟合",
     "val_src_A": "缺失（Fig. 2f）", "val_src_B": "缺失（Fig. 2f）", "comparable_point": true, "obs_dir": "A更好", "author_judgement": "MSE 与基准活化能相近，MtBE 最小",
     "error_info": "未报告", "evidence_loc": "Fig. 2f；p4", "evidence_type": "有数据", "changed": ["稀释剂", "溶剂比例"],
     "reasons": ["负极 SEI"], "reason_quote": "", "scope_claim": "无", "first_cap_A": null, "first_cap_B": null, "first_cap_note": "",
     "note": "作者先说 MSE 与基准'relatively similar'，再说 MtBE 最小；差多少只在图中",
     "quote": "Note that MtBE indeed presents the smallest activation energy, proving its effectiveness in reducing not only the quantity, but also the strength of Li+-DME pairing through solvent-solvent interactions"},
    {"A": "MT", "B": "DD", "cond": "C3", "metric": "锂对称电池寿命", "val_A": ">600", "val_B": 400, "unit": "h", "point": "失效时间",
     "val_src_A": "直接（下限值）", "val_src_B": "直接", "comparable_point": true, "obs_dir": "A更好", "author_judgement": "MSE-MtBE 稳定锂沉积",
     "error_info": "未报告", "evidence_loc": "Fig. 2h；p4", "evidence_type": "有数据", "changed": ["稀释剂", "溶剂比例"],
     "reasons": ["负极 SEI"], "reason_quote": "", "scope_claim": "无", "first_cap_A": null, "first_cap_B": null, "first_cap_note": "",
     "quote": "the cell with MSE-MtBE demonstrates slightly lower plating and stripping overpotential and stable cycling for over 600 h at a current density of 1 mA cm−2, whereas the DOL/DME cell failed after 400 h"},
    {"A": "MT", "B": "DD", "cond": "C4", "metric": "首圈容量", "val_A": 945, "val_B": 905.6, "unit": "mAh/g", "point": "C/3 首圈",
     "val_src_A": "直接", "val_src_B": "计算（537 / 0.593）", "comparable_point": true, "obs_dir": "差异小", "author_judgement": "",
     "error_info": "未报告", "evidence_loc": "Fig. S24；p7", "evidence_type": "有数据", "changed": ["稀释剂", "溶剂比例"],
     "reasons": ["其他"], "reason_quote": "", "scope_claim": "无", "first_cap_A": 945, "first_cap_B": 905.6, "first_cap_note": "B 由第 200 圈容量与保持率反推",
     "quote": "the MSE-MtBE cell exhibits a high initial capacity of 945 mA h g−1 and enables a high retention of 75.2% at 711 mA h g−1 after 200 cycles (Figure S24). In contrast, DOL/DME only achieves 537 mA h g−1 after 200 cycles, corresponding to a retention of 59.3%"},
    {"A": "MT", "B": "DD", "cond": "C4", "metric": "指定圈数放电容量", "val_A": 711, "val_B": 537, "unit": "mAh/g", "point": "第 200 圈",
     "val_src_A": "直接", "val_src_B": "直接", "comparable_point": true, "obs_dir": "A更好", "author_judgement": "多硫化物溶解减少、溶剂化受调控",
     "error_info": "未报告", "evidence_loc": "Fig. S24；p7", "evidence_type": "有数据", "changed": ["稀释剂", "溶剂比例"],
     "reasons": ["穿梭"], "reason_quote": "The increased capacity and capacity retention may beneﬁt from reduced polysulﬁde dissolution and regulated solvation", "scope_claim": "无",
     "first_cap_A": 945, "first_cap_B": 905.6, "first_cap_note": "B 由第 200 圈容量与保持率反推",
     "quote": "the MSE-MtBE cell exhibits a high initial capacity of 945 mA h g−1 and enables a high retention of 75.2% at 711 mA h g−1 after 200 cycles (Figure S24). In contrast, DOL/DME only achieves 537 mA h g−1 after 200 cycles, corresponding to a retention of 59.3%"},
    {"A": "MT", "B": "DD", "cond": "C4", "metric": "循环保持率或寿命", "val_A": 75.2, "val_B": 59.3, "unit": "%", "point": "第 200 圈",
     "val_src_A": "直接", "val_src_B": "直接", "comparable_point": true, "obs_dir": "A更好", "author_judgement": "",
     "error_info": "未报告", "evidence_loc": "Fig. S24；p7", "evidence_type": "有数据", "changed": ["稀释剂", "溶剂比例"],
     "reasons": ["穿梭"], "reason_quote": "", "scope_claim": "无", "first_cap_A": 945, "first_cap_B": 905.6, "first_cap_note": "B 由第 200 圈容量与保持率反推",
     "quote": "enables a high retention of 75.2% at 711 mA h g−1 after 200 cycles (Figure S24). In contrast, DOL/DME only achieves 537 mA h g−1 after 200 cycles, corresponding to a retention of 59.3%"},
    {"A": "MT", "B": "DD", "cond": "C5", "metric": "首圈容量", "val_A": 894, "val_B": 809.2, "unit": "mAh/g", "point": "C/5 首圈",
     "val_src_A": "直接（Table S2）", "val_src_B": "计算（458 / 0.566）", "comparable_point": true, "obs_dir": "A更好", "author_judgement": "",
     "error_info": "未报告", "evidence_loc": "Fig. 5a、Table S2；p7", "evidence_type": "有数据", "changed": ["稀释剂", "溶剂比例"],
     "reasons": ["其他"], "reason_quote": "", "scope_claim": "无", "first_cap_A": 894, "first_cap_B": 809.2, "first_cap_note": "B 由第 180 圈容量与保持率反推",
     "quote": "The MSE-MtBE cell maintains a capacity of 710 mA h g−1 after 180 cycles at a C/5 rate, corresponding to 79.4% of its initial capacity, contrasting only 458 mA h g−1 and 56.6% for the DOL/DME cell … MSE-MtBE | 75 wt% S in SDKB | 180 | C/5, 21 °C | 3.7 | 10 | 894 | 710 | Coin"},
    {"A": "MT", "B": "DD", "cond": "C5", "metric": "指定圈数放电容量", "val_A": 710, "val_B": 458, "unit": "mAh/g", "point": "第 180 圈",
     "val_src_A": "直接", "val_src_B": "直接", "comparable_point": true, "obs_dir": "A更好", "author_judgement": "",
     "error_info": "未报告", "evidence_loc": "Fig. 5a、Table S2；p7", "evidence_type": "有数据", "changed": ["稀释剂", "溶剂比例"],
     "reasons": ["穿梭"], "reason_quote": "", "scope_claim": "无", "first_cap_A": 894, "first_cap_B": 809.2, "first_cap_note": "B 由第 180 圈容量与保持率反推",
     "quote": "The MSE-MtBE cell maintains a capacity of 710 mA h g−1 after 180 cycles at a C/5 rate, corresponding to 79.4% of its initial capacity, contrasting only 458 mA h g−1 and 56.6% for the DOL/DME cell"},
    {"A": "MT", "B": "DD", "cond": "C5", "metric": "循环保持率或寿命", "val_A": 79.4, "val_B": 56.6, "unit": "%", "point": "第 180 圈",
     "val_src_A": "直接", "val_src_B": "直接", "comparable_point": true, "obs_dir": "A更好", "author_judgement": "",
     "error_info": "未报告", "evidence_loc": "Fig. 5a、Table S2；p7", "evidence_type": "有数据", "changed": ["稀释剂", "溶剂比例"],
     "reasons": ["穿梭"], "reason_quote": "", "scope_claim": "无", "first_cap_A": 894, "first_cap_B": 809.2, "first_cap_note": "",
     "quote": "The MSE-MtBE cell maintains a capacity of 710 mA h g−1 after 180 cycles at a C/5 rate, corresponding to 79.4% of its initial capacity, contrasting only 458 mA h g−1 and 56.6% for the DOL/DME cell"},
    {"A": "MT", "B": "DD", "cond": "C6", "metric": "倍率容量", "val_A": 781, "val_B": 700, "unit": "mAh/g", "point": "C/2",
     "val_src_A": "直接", "val_src_B": "直接", "comparable_point": true, "obs_dir": "A更好", "author_judgement": "DOL/DME 在 C/2 下 10 圈后跌破 550",
     "error_info": "未报告", "evidence_loc": "Fig. 5b；p7", "evidence_type": "有数据", "changed": ["稀释剂", "溶剂比例"],
     "reasons": ["其他"], "reason_quote": "", "scope_claim": "无", "first_cap_A": null, "first_cap_B": null, "first_cap_note": "",
     "rate_protocol": "C/10 → C/2 阶梯（取 C/2 段）",
     "quote": "especially at C/2, where it retains a capacity of 781 mA h g−1 (Figure 5b). In contrast, the DOL/DME cell only shows a capacity of 700 mA h g−1 and drops below 550 mA h g−1 after 10 cycles at C/2"},
    {"A": "MT", "B": "DD", "cond": "C6", "metric": "倍率容量", "val_A": 850, "val_B": "<700", "unit": "mAh/g", "point": "倍率阶梯后回到 C/5",
     "val_src_A": "直接（约值）", "val_src_B": "直接（上限值）", "comparable_point": true, "obs_dir": "A更好", "author_judgement": "",
     "error_info": "未报告", "evidence_loc": "Fig. 5b；p7", "evidence_type": "有数据", "changed": ["稀释剂", "溶剂比例"],
     "reasons": ["其他"], "reason_quote": "", "scope_claim": "无", "first_cap_A": null, "first_cap_B": null, "first_cap_note": "",
     "rate_protocol": "C/10 → C/2 阶梯后回 C/5",
     "quote": "the gap remains signiﬁcant after the rate changes back to C/5, as the MSE-MtBE cell recovers a capacity of ∼ 850 mA h g−1, while the baseline cell has less than 700 mA h g−1 retained"},
    {"A": "MT", "B": "DD", "cond": "C7", "metric": "全电池库仑效率", "val_A": 79.7, "val_B": 38.5, "unit": "%", "point": "首次化成圈（C/20）CE",
     "val_src_A": "直接", "val_src_B": "直接", "comparable_point": true, "obs_dir": "A更好", "author_judgement": "45 °C 下 DOL/DME 多硫化物溶解多、迁移快、与锂反应快，严重穿梭",
     "error_info": "未报告", "evidence_loc": "Fig. 5d–e、S27；p7–8", "evidence_type": "有数据", "changed": ["稀释剂", "溶剂比例"],
     "reasons": ["穿梭"], "reason_quote": "likely due to severe LiPS shuttling resulting from higher polysulﬁde solubility, faster migration, and its faster reaction with Li metal at higher temperatures", "scope_claim": "无",
     "first_cap_A": null, "first_cap_B": null, "first_cap_note": "",
     "quote": "massive capacity drop at the ﬁrst formation cycle at C/20, with a low initial CE of only 38.5% … In sharp contrast, an initial CE of 79.7% in the formation cycle"},
    {"A": "MT", "B": "DD", "cond": "C7", "metric": "指定圈数放电容量", "val_A": 799, "val_B": 627, "unit": "mAh/g", "point": "第 90 圈",
     "val_src_A": "直接", "val_src_B": "直接", "comparable_point": true, "obs_dir": "A更好", "author_judgement": "",
     "error_info": "未报告", "evidence_loc": "Fig. 5d；p7–8", "evidence_type": "有数据", "changed": ["稀释剂", "溶剂比例"],
     "reasons": ["穿梭"], "reason_quote": "", "scope_claim": "无", "first_cap_A": null, "first_cap_B": 770, "first_cap_note": "MSE-MtBE 的 C/5 首圈容量未写",
     "quote": "the DOL/DME baseline cell shows an initial capacity of 770 mA h g−1 at a C/5 rate and retains 627 mA h g−1 after 90 cycles … a capacity of 799 mA h g−1 can be retained after 90 cycles with the MSE-MtBE electrolyte"},
    {"A": "MT", "B": "DD", "cond": "C7", "metric": "全电池库仑效率", "val_A": 94.6, "val_B": 89.4, "unit": "%", "point": "90 圈平均 CE（C/5）",
     "val_src_A": "直接", "val_src_B": "直接", "comparable_point": true, "obs_dir": "A更好", "author_judgement": "DOL/DME 的 CE 在 30 圈后快速下降",
     "error_info": "未报告", "evidence_loc": "Fig. S27；p8", "evidence_type": "有数据", "changed": ["稀释剂", "溶剂比例"],
     "reasons": ["穿梭"], "reason_quote": "", "scope_claim": "无", "first_cap_A": null, "first_cap_B": null, "first_cap_note": "",
     "quote": "Even at C/5, the CE rapidly decreases after 30 cycles and averages only 89.4% over the 90 cycles with the baseline electrolyte (Figure S27) … stable CEs with an average of 94.6% are achieved throughout the cycles"},
    {"A": "MT", "B": "CP", "cond": "C7", "metric": "全电池库仑效率", "val_A": 94.6, "val_B": null, "unit": "%", "point": "90 圈平均 CE（C/5）",
     "val_src_A": "直接", "val_src_B": "缺失（Fig. S27）", "comparable_point": true, "obs_dir": "A更好", "author_judgement": "各 MSE 的 CE 次序与 ⁷Li 化学位移次序一致",
     "error_info": "未报告", "evidence_loc": "Fig. S27 注；SI", "evidence_type": "有数据", "changed": ["稀释剂"],
     "reasons": ["穿梭"], "reason_quote": "This suggests some degree of correlation between solvation structure and cycling performance as the CEs of different electrolytes match the sequence of chemical shifts in Li NMR", "scope_claim": "无",
     "first_cap_A": null, "first_cap_B": null, "first_cap_note": "",
     "quote": "Other MSEs were tested for comparison, and MSE-MtBE has the highest and most stable CEs, and MSE-CPME shows the lowest CEs among MSEs"},
    {"A": "MT", "B": "DD", "cond": "C8", "metric": "多硫化物溶解或穿梭", "val_A": 0.013, "val_B": 0.047, "unit": "mA（稳态穿梭电流）", "point": "2.25 V 恒压稳态",
     "val_src_A": "直接（约值）", "val_src_B": "直接（约值）", "comparable_point": true, "obs_dir": "A更好", "author_judgement": "多硫化物溶解度降低、溶剂化受调控",
     "error_info": "未报告", "evidence_loc": "Fig. S15；p5", "evidence_type": "有数据", "changed": ["稀释剂", "溶剂比例"],
     "reasons": ["穿梭"], "reason_quote": "", "scope_claim": "无", "first_cap_A": null, "first_cap_B": null, "first_cap_note": "",
     "quote": "As shown in Figure S15, the current in the DOL/DME cell quickly changes direction and levels off at ∼0.047 mA, indicating obvious LiPS shuttling. In contrast, the MSE-MtBE cell shows much slower current change, and the shuttle current stabilizes at ∼0.013 mA"},
    {"A": "MT", "B": "DD", "cond": "C9", "metric": "过电位或动力学", "val_A": 19.5, "val_B": 10.4, "unit": "mV（ηact，Li2S 成核点）", "point": "约 25% DOD",
     "val_src_A": "直接", "val_src_B": "直接", "comparable_point": true, "obs_dir": "A更差", "author_judgement": "MSE-MtBE 多硫化物浓度低，成核位点少",
     "error_info": "未报告", "evidence_loc": "Fig. 3g、S16；p5", "evidence_type": "有数据", "changed": ["稀释剂", "溶剂比例"],
     "reasons": ["Li2S 沉积"], "reason_quote": "likely because of reduced LiPS concentration in MSE-MtBE, leading to fewer nuclei and nucleation sites", "scope_claim": "无",
     "first_cap_A": null, "first_cap_B": null, "first_cap_note": "",
     "quote": "The MSE-MtBE cell shows a greater ηact at the Li2S/Li2S2 nucleation point (19.5 mV) compared to the baseline cell (10.4 mV)"},
    {"A": "MT", "B": "DD", "cond": "C9", "metric": "过电位或动力学", "val_A": 44.7, "val_B": 47.4, "unit": "mV（ηconc 峰值）", "point": "约 25% DOD",
     "val_src_A": "直接", "val_src_B": "直接", "comparable_point": true, "obs_dir": "A更好", "author_judgement": "多硫化物移动更容易、去溶剂化能更低",
     "error_info": "未报告", "evidence_loc": "Fig. S16d；p5", "evidence_type": "有数据", "changed": ["稀释剂", "溶剂比例"],
     "reasons": ["正极动力学"], "reason_quote": "This is likely due to easier LiPS movement and lower desolvation energy in MSE-MtBE", "scope_claim": "无",
     "first_cap_A": null, "first_cap_B": null, "first_cap_note": "", "note": "作者另称 75% DOD 前 MSE-MtBE 的 ηconc 略大，放电末段明显更小",
     "quote": "In fact, the ηconc in MSEMtBE has a peak value of 44.7 mV at ∼25% DOD, which is lower than that in DOL/DME (47.4 mV)"},
    {"A": "MT", "B": "DD", "cond": "C9", "metric": "过电位或动力学", "val_A": 2.81, "val_B": 2.10, "unit": "mV（ηohm 峰值）", "point": "约 25% DOD",
     "val_src_A": "直接", "val_src_B": "直接", "comparable_point": true, "obs_dir": "A更差", "author_judgement": "离子电导率差异所致，ηohm 占比很小",
     "error_info": "未报告", "evidence_loc": "Fig. S16b；p5", "evidence_type": "有数据", "changed": ["稀释剂", "溶剂比例"],
     "reasons": ["其他"], "reason_quote": "", "scope_claim": "无", "first_cap_A": null, "first_cap_B": null, "first_cap_note": "",
     "quote": "The resulting ηohm for the MSE-MtBE cell is slightly greater than the DOL/DME cell due to their ionic conductivity difference, with both cells exhibiting a peak value at the nucleation point (2.81 mV for MSE-MtBE and 2.10 mV for DOL/DME)"},
    {"A": "MT", "B": "DD", "cond": "C10", "metric": "其他", "val_A": 232, "val_B": 161, "unit": "mAh/g（恒压 Li2S 沉积容量，越高越好）", "point": "2.08 V 恒压",
     "val_src_A": "直接", "val_src_B": "直接", "comparable_point": true, "obs_dir": "A更好", "author_judgement": "成核峰时间相近，同等多硫化物浓度下不影响成核速率",
     "error_info": "未报告", "evidence_loc": "Fig. S18；p6", "evidence_type": "有数据", "changed": ["稀释剂", "溶剂比例"],
     "reasons": ["Li2S 沉积"], "reason_quote": "", "scope_claim": "无", "first_cap_A": null, "first_cap_B": null, "first_cap_note": "",
     "quote": "the MSE-MtBE cell achieves a higher response current peak and a larger Li2S deposition capacity of 232 mA h g−1, compared to 161 mA h g−1 for the DOL/DME cell"},
    {"A": "MTp", "B": "DDp", "cond": "C11", "metric": "阻抗", "val_A": null, "val_B": null, "unit": "Ω（Li2S6 对称电池 Rct）", "point": "0–50 °C 全温区",
     "val_src_A": "缺失（Fig. 3h–i、S20）", "val_src_B": "缺失（Fig. 3h–i、S20）", "comparable_point": true, "obs_dir": "A更差", "author_judgement": "总反应速率较慢，可能因 MSE-MtBE 电导率低",
     "error_info": "未报告", "evidence_loc": "Fig. 3h–i、S19–S20；p6", "evidence_type": "有数据", "changed": ["稀释剂", "溶剂比例"],
     "reasons": ["正极动力学"], "reason_quote": "whereas the overall reaction rate is slower, plausibly due to the lower conductivity of MSE-MtBE", "scope_claim": "无",
     "first_cap_A": null, "first_cap_B": null, "first_cap_note": "",
     "quote": "Interestingly, the MSE-MtBE cell exhibits higher Rct throughout the temperature range, but a lower activation energy compared to DOL/DME"},
    {"A": "MTp", "B": "DDp", "cond": "C11", "metric": "过电位或动力学", "val_A": null, "val_B": null, "unit": "kJ/mol（液–液转化电荷转移活化能，越低越好）", "point": "0–50 °C Arrhenius 拟合",
     "val_src_A": "缺失（Fig. 3i）", "val_src_B": "缺失（Fig. 3i）", "comparable_point": true, "obs_dir": "A更好", "author_judgement": "电活性表面去溶剂化势垒更低",
     "error_info": "未报告", "evidence_loc": "Fig. 3i；p6", "evidence_type": "有数据", "changed": ["稀释剂", "溶剂比例"],
     "reasons": ["正极动力学"], "reason_quote": "", "scope_claim": "无", "first_cap_A": null, "first_cap_B": null, "first_cap_note": "",
     "quote": "Interestingly, the MSE-MtBE cell exhibits higher Rct throughout the temperature range, but a lower activation energy compared to DOL/DME"}
  ]
}
