Repository: zhuonanli08/Li-S_Electrolyte_Conflicts

File: output/第一阶段_证据表/json/S28.json
{
 "paper": {
  "pool_id": "S28",
  "doi": "10.1021/acsenergylett.6c00790",
  "ref": "Peng L., Lin L. et al., ACS Energy Lett. 2026, 11, 4125",
  "corr": "Luyi Chen / Yuepeng Cai / Qifeng Zheng（华南师大）",
  "source": "跨E/S；稀有格",
  "main_layer": true,
  "group_note": "εr–DN 分区筛选 75 种溶剂；10 种二元配方（LiTFSI:溶剂1:溶剂2 = 1:4:6 摩尔，含 TTE 的不加 LiNO3）+ DD 基准，7 项筛选指标数值见 Table S12。选行规则（不看结果）：作者主配方 M-S/W（CSA/MeTHF）对每个只换一种溶剂的配方（S/W、M/W、M-S/M、M-S/N）和对 DD，各取 Table S12 全部 7 项；其余配对未列。Table S12 的编号与 Table S10 不同（M-S/W 在 S12 为 8 号）；ΔVnuc 与沉积容量按 Fig. 2 图注取自 Li‖S 0.2C 放电，与 SI 恒压沉积试验（550 / 292）不是同一测法。文中 M-S/M 的 ΔVnuc 为 30 mV，作者却把它列为'低于 30 mV'；W/N 的 ΔVnuc 为'/'。高载量贫液（E/S 4.2、3.6）与软包只测了 CSA/MeTHF，无同条件对照"
 },
 "electrolytes": {
  "MSW": {
   "name": "LiTFSI:CSA:MeTHF:LiNO3 = 1:4:6:0.2（M-S/W）",
   "solvent": "CSA/MeTHF 4:6（摩尔）",
   "salt": "LiTFSI",
   "salt_anion": "TFSI",
   "diluent": "无",
   "lino3": "0.2（摩尔比）",
   "lino3_value": 0.2,
   "lino3_unit": "mol/mol LiTFSI",
   "additive": "无",
   "label_author": "midstrong/weak combination",
   "label": "适中溶剂化",
   "quote": "6 M-S/W LiTFSI:CSA:MeTHF:LiNO3 CSA/MeTHF 1:4:6:0.2"
  },
  "MSWn": {
   "name": "LiTFSI:CSA:MeTHF = 1:4:6（穿梭电流测试，不含 LiNO3）",
   "solvent": "CSA/MeTHF 4:6（摩尔）",
   "salt": "LiTFSI",
   "salt_anion": "TFSI",
   "diluent": "无",
   "lino3": "无",
   "lino3_value": 0,
   "lino3_unit": "M",
   "additive": "无",
   "label_author": "midstrong/weak combination",
   "label": "适中溶剂化",
   "quote": "Each potential step was maintained for 1 h without LiNO3 in the electrolyte"
  },
  "SW": {
   "name": "LiTFSI:DMSO:MeTHF:LiNO3 = 1:4:6:0.2（S/W）",
   "solvent": "DMSO/MeTHF 4:6（摩尔）",
   "salt": "LiTFSI",
   "salt_anion": "TFSI",
   "diluent": "无",
   "lino3": "0.2（摩尔比）",
   "lino3_value": 0.2,
   "lino3_unit": "mol/mol LiTFSI",
   "additive": "无",
   "label_author": "strong/weak",
   "label": "强溶剂化",
   "quote": "3 S/W LiTFSI:DMSO:MeTHF:LiNO3 DMSO/MeTHF 1:4:6:0.2"
  },
  "SWn": {
   "name": "LiTFSI:DMSO:MeTHF = 1:4:6（穿梭电流测试，不含 LiNO3）",
   "solvent": "DMSO/MeTHF 4:6（摩尔）",
   "salt": "LiTFSI",
   "salt_anion": "TFSI",
   "diluent": "无",
   "lino3": "无",
   "lino3_value": 0,
   "lino3_unit": "M",
   "additive": "无",
   "label_author": "strong/weak",
   "label": "强溶剂化",
   "quote": "Each potential step was maintained for 1 h without LiNO3 in the electrolyte"
  },
  "MW": {
   "name": "LiTFSI:DME:MeTHF:LiNO3 = 1:4:6:0.2（M/W）",
   "solvent": "DME/MeTHF 4:6（摩尔）",
   "salt": "LiTFSI",
   "salt_anion": "TFSI",
   "diluent": "无",
   "lino3": "0.2（摩尔比）",
   "lino3_value": 0.2,
   "lino3_unit": "mol/mol LiTFSI",
   "additive": "无",
   "label_author": "middle/weak",
   "label": "常规",
   "quote": "8 M/W LiTFSI:DME:MeTHF:LiNO3 DME/MeTHF 1:4:6:0.2"
  },
  "MWn": {
   "name": "LiTFSI:DME:MeTHF = 1:4:6（穿梭电流测试，不含 LiNO3）",
   "solvent": "DME/MeTHF 4:6（摩尔）",
   "salt": "LiTFSI",
   "salt_anion": "TFSI",
   "diluent": "无",
   "lino3": "无",
   "lino3_value": 0,
   "lino3_unit": "M",
   "additive": "无",
   "label_author": "middle/weak",
   "label": "常规",
   "quote": "Each potential step was maintained for 1 h without LiNO3 in the electrolyte"
  },
  "MSM": {
   "name": "LiTFSI:CSA:DME:LiNO3 = 1:4:6:0.2（M-S/M）",
   "solvent": "CSA/DME 4:6（摩尔）",
   "salt": "LiTFSI",
   "salt_anion": "TFSI",
   "diluent": "无",
   "lino3": "0.2（摩尔比）",
   "lino3_value": 0.2,
   "lino3_unit": "mol/mol LiTFSI",
   "additive": "无",
   "label_author": "midstrong/middle",
   "label": "强溶剂化",
   "quote": "5 M-S/M LiTFSI:CSA:DME:LiNO3 CSA/DME 1:4:6:0.2"
  },
  "MSMn": {
   "name": "LiTFSI:CSA:DME = 1:4:6（穿梭电流测试，不含 LiNO3）",
   "solvent": "CSA/DME 4:6（摩尔）",
   "salt": "LiTFSI",
   "salt_anion": "TFSI",
   "diluent": "无",
   "lino3": "无",
   "lino3_value": 0,
   "lino3_unit": "M",
   "additive": "无",
   "label_author": "midstrong/middle",
   "label": "强溶剂化",
   "quote": "Each potential step was maintained for 1 h without LiNO3 in the electrolyte"
  },
  "MSN": {
   "name": "LiTFSI:CSA:TTE = 1:4:6（M-S/N，无 LiNO3）",
   "solvent": "CSA/TTE 4:6（摩尔）",
   "salt": "LiTFSI",
   "salt_anion": "TFSI",
   "diluent": "TTE（氟化醚，非溶剂化）",
   "lino3": "无",
   "lino3_value": 0,
   "lino3_unit": "M",
   "additive": "无",
   "label_author": "midstrong/nonsolvation",
   "label": "局部高浓",
   "quote": "7 M-S/N LiTFSI:CSA:TTE CSA/TTE 1:4:6"
  },
  "DD": {
   "name": "1 M LiTFSI + 0.2 M LiNO3 DME/DOL（DD）",
   "solvent": "DME/DOL 1:1 v/v",
   "salt": "1 M LiTFSI",
   "salt_anion": "TFSI",
   "diluent": "无",
   "lino3": "0.2 M",
   "lino3_value": 0.2,
   "lino3_unit": "M",
   "additive": "无",
   "label_author": "conventional electrolyte",
   "label": "常规",
   "quote": "11 DD 1 M LiTFSI+ 0.2 M LiNO3 DME:DOL DD 1:1 (Rvolume)"
  },
  "DDn": {
   "name": "1 M LiTFSI DME/DOL（穿梭电流测试，不含 LiNO3）",
   "solvent": "DME/DOL 1:1 v/v",
   "salt": "1 M LiTFSI",
   "salt_anion": "TFSI",
   "diluent": "无",
   "lino3": "无",
   "lino3_value": 0,
   "lino3_unit": "M",
   "additive": "无",
   "label_author": "conventional electrolyte",
   "label": "常规",
   "quote": "Each potential step was maintained for 1 h without LiNO3 in the electrolyte"
  }
 },
 "descriptors": [
  {
   "id": "D1",
   "mapping": "间接",
   "mapping_note": "测的是 0.1 M Li2S6 的 CSA:MeTHF 与 DME:DOL 混合溶剂（不含 LiTFSI、LiNO3），按溶剂映射",
   "object": "Li⁺ 溶剂化环境",
   "source": "实验测量",
   "scale": "⁷Li NMR 屏蔽（0.1 M Li2S6，混合溶剂）排序",
   "unit": "序号（仅表次序；大=Li⁺ 配位强）",
   "values": {
    "MSW": 2,
    "DD": 1,
    "MSWn": 2,
    "DDn": 1
   },
   "stronger_if": "higher",
   "comparable": true,
   "comparable_note": "同篇同法（Fig. 3e）；作者点名 CSA:MeTHF 与 DME:DOL；¹⁷O NMR（单溶剂）同向",
   "common_scale": null,
   "kind": "谱学",
   "species": "Li2S6",
   "medium": "混合溶剂（不含盐）",
   "method": "⁷Li NMR",
   "conc_def": "0.1 M Li2S6",
   "temp_C": null,
   "temp_note": "未写",
   "quote": "The shield effect of Li+ in CSA:MeTHF is stronger than in DME:DOL due to the stronger coordination capability of CSA compared to DME"
  },
  {
   "id": "D2",
   "mapping": "间接",
   "mapping_note": "测的是 10 mM Li2Sx 在混合溶剂中（不含 LiTFSI、LiNO3），按溶剂映射",
   "object": "多硫化物溶解行为",
   "source": "实验测量",
   "scale": "10 mM Li2Sx（x = 2、4、6、8）在混合溶剂中是否沉淀（定性）",
   "unit": "序号（仅表次序；大=溶解多）",
   "values": {
    "MSW": 2,
    "DD": 1,
    "MSWn": 2,
    "DDn": 1
   },
   "stronger_if": "higher",
   "comparable": true,
   "comparable_note": "同篇同法（Fig. S22），定性；与'DD 中等多硫化物溶解度'的说法及常见文献认识不完全一致，原文如此",
   "common_scale": null,
   "kind": "溶解度（定性）",
   "species": "Li2Sx（x = 2、4、6、8）",
   "medium": "混合溶剂（不含盐）",
   "method": "目视（沉淀）",
   "conc_def": "10 mM",
   "temp_C": null,
   "temp_note": "未写",
   "quote": "Ten mM Li2Sx (x = 2, 4, 6, 8) in CSA:MeTHF (4:6 by molar) exhibits uniform a darkbrown color, indicating high LiPSs dissolubility. In contrast, 10 mM Li2Sx in DME:DOL (1:1 by vol.) shows visible precipitate"
  },
  {
   "id": "D3",
   "mapping": "间接",
   "mapping_note": "文献溶剂 DN 按摩尔分数（4:6）加权的配方代理",
   "object": "Li⁺ 溶剂化（溶剂给体数）",
   "source": "配方代理推断",
   "scale": "溶剂 DN（Table S9 文献值），按摩尔分数加权",
   "unit": "kcal/mol",
   "values": {
    "MSW": 20.24,
    "SW": 22.72,
    "MW": 18.8,
    "MSM": 21.44,
    "MSN": 10.58,
    "DD": null,
    "MSWn": 20.24,
    "SWn": 22.72,
    "MWn": 18.8,
    "MSMn": 21.44,
    "DDn": null
   },
   "stronger_if": "higher",
   "comparable": false,
   "comparable_note": "文献 DN 加权（代理）；DD 未算（DOL 的 DN 未在 Table S9 列出）；作者 Raman 给出溶剂强弱 DMSO > CSA > DME > MeTHF > TTE，与 DN 次序一致",
   "common_scale": "溶剂DN（各文自引，代理）",
   "quote": "Dimethyl sulfoxide DMSO Strong 29.8 46.7 2,5-Dimethyl-1,2,5-thiadiazolidine 1-oxide CSA Midstrong 23.6 89.9 1,2-Dimethoxyethane DME Middle 20.0 7.2 2-Methyltetrahydrofuran MeTHF Weak 18.0 6.2"
  }
 ],
 "conditions": {
  "C1": {
   "desc": "Li‖Li 对称（40 µL，0.5 mA/cm²，0.5 mAh/cm²）；锂厚未写（采购了 500 µm 与 75 µm 两种，扣式用哪种未写）",
   "cathode_type": "无（Li‖Li）",
   "cathode_material": "Li",
   "S_loading": null,
   "S_loading_src": "不适用",
   "S_content_composite": null,
   "S_content_electrode": null,
   "V_uL": 40,
   "diameter_mm": null,
   "area_cm2": null,
   "ES_reported": null,
   "ES_unit": "µL/mg",
   "Li_um": null,
   "NP_author": null,
   "NP_author_basis": null,
   "cell": "扣式 CR2032",
   "cell_Ah": null,
   "rate_author": null,
   "rate_1C_def": null,
   "rate_note": "0.5 mA/cm²，0.5 mAh/cm²",
   "temp_C": null,
   "temp_src": "未写",
   "anode_pretreat": "无",
   "porosity": null,
   "quote": "The Li||Li symmetric cell consisted of two Li foil separated by Celgard 2500 and 40 μL electrolyte amount. As-fabricated Li||Li symmetric cell was evaluated at current density of 0.5 mA cm–2 and areal capacity of 0.5 mAh cm–2"
  },
  "C2": {
   "desc": "Li‖Li2S6 穿梭电流（碳纤维布 + Li2S6，约 1.4 mg/cm²；阶梯恒压 2.9→2.2 V，每步 1 h；电解液不含 LiNO3）；锂厚未写（采购了 500 µm 与 75 µm 两种，扣式用哪种未写）",
   "cathode_type": "溶液正极",
   "cathode_material": "碳纤维布（Φ12 mm）+ 干燥 Li2S6",
   "S_loading": 1.4,
   "S_loading_src": "直接（约值）",
   "S_content_composite": null,
   "S_content_electrode": null,
   "V_uL": 20,
   "diameter_mm": 12,
   "area_cm2": null,
   "ES_reported": null,
   "ES_unit": "µL/mg",
   "Li_um": null,
   "NP_author": null,
   "NP_author_basis": null,
   "cell": "扣式 CR2032",
   "cell_Ah": null,
   "rate_author": null,
   "rate_1C_def": null,
   "rate_note": "恒压阶梯，非倍率",
   "temp_C": null,
   "temp_src": "未写",
   "anode_pretreat": "无",
   "porosity": null,
   "quote": "The active sulfur loading (calculated based on the mass of sulfur atoms) was controlled to approximately 1.4 mg cm−2 … Electrolyte amount was set to 20 μL at MS < 3 mg cm−2 … Each potential step was maintained for 1 h without LiNO3 in the electrolyte"
  },
  "C3": {
   "desc": "Li‖S 扣式 0.2C（Table S12 / Fig. 2d–e、S19–S20；载量与 E/S 未写明，可能同 Fig. 5a 的 1.1 mg/cm²、E/S 16.7）；锂厚未写（采购了 500 µm 与 75 µm 两种，扣式用哪种未写）",
   "cathode_type": "硫碳",
   "cathode_material": "KB/S（7:3）：CNT：LA133 = 77.5:12.5:10",
   "S_loading": null,
   "S_loading_src": "缺失",
   "S_content_composite": null,
   "S_content_electrode": null,
   "V_uL": null,
   "diameter_mm": 12,
   "area_cm2": null,
   "ES_reported": null,
   "ES_unit": "µL/mg",
   "Li_um": null,
   "NP_author": null,
   "NP_author_basis": null,
   "cell": "扣式 CR2032",
   "cell_Ah": null,
   "rate_author": 0.2,
   "rate_1C_def": null,
   "rate_note": "0.2C；平均 CE 与平均容量取 100 圈",
   "temp_C": null,
   "temp_src": "未写",
   "anode_pretreat": "无",
   "porosity": null,
   "quote": "only the M-S/W electrolyte achieved an average discharge capacity exceeding 900 mAh g−1 and an average CE of 99.9% over 100 cycles at 0.2 C"
  },
  "C4": {
   "desc": "Li‖Li2S8 恒压沉积（2.05 V）与溶解（2.35 V）试验（20 µL Li2S8 正极液 + 20 µL 电解液）；锂厚未写（采购了 500 µm 与 75 µm 两种，扣式用哪种未写）",
   "cathode_type": "溶液正极",
   "cathode_material": "碳纤维布 + Li2S8 正极液",
   "S_loading": null,
   "S_loading_src": "缺失",
   "S_content_composite": null,
   "S_content_electrode": null,
   "V_uL": 40,
   "diameter_mm": null,
   "area_cm2": null,
   "ES_reported": null,
   "ES_unit": "µL/mg",
   "Li_um": null,
   "NP_author": null,
   "NP_author_basis": null,
   "cell": "扣式 CR2032",
   "cell_Ah": null,
   "rate_author": null,
   "rate_1C_def": null,
   "rate_note": "恒压",
   "temp_C": null,
   "temp_src": "未写",
   "anode_pretreat": "无",
   "porosity": null,
   "quote": "20 μL Li2S8 catholyte and 20 μL common electrolyte without Li2S8 were added to the cathode and anode side, respectively"
  },
  "C5": {
   "desc": "Li‖S 扣式（3.0 mg/cm²、E/S 7.4、0.1C）；锂厚未写（采购了 500 µm 与 75 µm 两种，扣式用哪种未写）",
   "cathode_type": "硫碳",
   "cathode_material": "KB/S（7:3）：CNT：LA133 = 77.5:12.5:10",
   "S_loading": 3.0,
   "S_loading_src": "直接",
   "S_content_composite": null,
   "S_content_electrode": null,
   "V_uL": null,
   "diameter_mm": 12,
   "area_cm2": null,
   "ES_reported": 7.4,
   "ES_unit": "µL/mg",
   "Li_um": null,
   "NP_author": null,
   "NP_author_basis": null,
   "cell": "扣式 CR2032",
   "cell_Ah": null,
   "rate_author": 0.1,
   "rate_1C_def": null,
   "rate_note": "0.1C",
   "temp_C": null,
   "temp_src": "未写",
   "anode_pretreat": "无",
   "porosity": null,
   "quote": "With an increased MS of 3.0 mg cm−2 and an E/S ratio of 7.4 μL mg−1, the initial capacity using CSA/MeTHF achieves 992 mAh g−1"
  }
 },
 "comparisons": [
  {
   "A": "MSW",
   "B": "DD",
   "cond": "C1",
   "metric": "过电位或动力学",
   "val_A": 32,
   "val_B": 10,
   "unit": "mV（Li‖Li 极化）",
   "point": "第 400 h",
   "val_src_A": "直接",
   "val_src_B": "直接",
   "comparable_point": true,
   "obs_dir": "A更差",
   "author_judgement": "Li‖Li 筛选门槛：极化 < 50 mV 且寿命 > 800 h",
   "error_info": "未报告",
   "evidence_loc": "Fig. 2b、S16–S17；Table S12",
   "evidence_type": "有数据",
   "changed": [
    "溶剂种类"
   ],
   "reasons": [
    "负极 SEI"
   ],
   "reason_quote": "",
   "scope_claim": "无",
   "first_cap_A": null,
   "first_cap_B": null,
   "first_cap_note": "",
   "quote": "8 M-S/W 32 1200 5 15 699 99.9 913 … 11 DD 10 1200 42 42 570 98.9 754",
   "note": "DD 是体积配比 1 M 配方，M-S/W 是摩尔配比，盐浓度不同"
  },
  {
   "A": "MSW",
   "B": "DD",
   "cond": "C1",
   "metric": "锂对称电池寿命",
   "val_A": 1200,
   "val_B": 1200,
   "unit": "h",
   "point": "循环寿命",
   "val_src_A": "直接",
   "val_src_B": "直接",
   "comparable_point": true,
   "obs_dir": "差异小",
   "author_judgement": "Li‖Li 筛选门槛：极化 < 50 mV 且寿命 > 800 h",
   "error_info": "未报告",
   "evidence_loc": "Fig. 2b、S16–S17；Table S12",
   "evidence_type": "有数据",
   "changed": [
    "溶剂种类"
   ],
   "reasons": [
    "负极 SEI"
   ],
   "reason_quote": "",
   "scope_claim": "无",
   "first_cap_A": null,
   "first_cap_B": null,
   "first_cap_note": "",
   "quote": "8 M-S/W 32 1200 5 15 699 99.9 913 … 11 DD 10 1200 42 42 570 98.9 754",
   "note": "两者表中数值相同；DD 是体积配比 1 M 配方，M-S/W 是摩尔配比，盐浓度不同"
  },
  {
   "A": "MSWn",
   "B": "DDn",
   "cond": "C2",
   "metric": "多硫化物溶解或穿梭",
   "val_A": 5,
   "val_B": 42,
   "unit": "µA/cm²（平均穿梭电流）",
   "point": "阶梯恒压平均",
   "val_src_A": "直接",
   "val_src_B": "直接",
   "comparable_point": true,
   "obs_dir": "A更好",
   "author_judgement": "穿梭电流筛选门槛 < 10 µA/cm²",
   "error_info": "未报告",
   "evidence_loc": "Fig. 2c、S18；Table S12",
   "evidence_type": "有数据",
   "changed": [
    "溶剂种类"
   ],
   "reasons": [
    "穿梭"
   ],
   "reason_quote": "",
   "scope_claim": "无",
   "first_cap_A": null,
   "first_cap_B": null,
   "first_cap_note": "",
   "quote": "8 M-S/W 32 1200 5 15 699 99.9 913 … 11 DD 10 1200 42 42 570 98.9 754"
  },
  {
   "A": "MSW",
   "B": "DD",
   "cond": "C3",
   "metric": "过电位或动力学",
   "val_A": 15,
   "val_B": 42,
   "unit": "mV（Li2S 成核过电位 ΔVnuc）",
   "point": "首次放电",
   "val_src_A": "直接",
   "val_src_B": "直接",
   "comparable_point": true,
   "obs_dir": "A更好",
   "author_judgement": "ΔVnuc < 30 mV 且 Li2S 沉积 > 600 mAh/g；溶剂化增强加快硫转化",
   "error_info": "未报告",
   "evidence_loc": "Fig. 2d、S19–S20；Table S12",
   "evidence_type": "有数据",
   "changed": [
    "溶剂种类"
   ],
   "reasons": [
    "Li2S 沉积"
   ],
   "reason_quote": "",
   "scope_claim": "无",
   "first_cap_A": null,
   "first_cap_B": null,
   "first_cap_note": "",
   "quote": "8 M-S/W 32 1200 5 15 699 99.9 913 … 11 DD 10 1200 42 42 570 98.9 754",
   "note": "DD 是体积配比 1 M 配方，M-S/W 是摩尔配比，盐浓度不同"
  },
  {
   "A": "MSW",
   "B": "DD",
   "cond": "C3",
   "metric": "其他",
   "val_A": 699,
   "val_B": 570,
   "unit": "mAh/g（Li2S 沉积容量，越高越好）",
   "point": "首次放电",
   "val_src_A": "直接",
   "val_src_B": "直接",
   "comparable_point": true,
   "obs_dir": "A更好",
   "author_judgement": "ΔVnuc < 30 mV 且 Li2S 沉积 > 600 mAh/g；溶剂化增强加快硫转化",
   "error_info": "未报告",
   "evidence_loc": "Fig. 2d、S19–S20；Table S12",
   "evidence_type": "有数据",
   "changed": [
    "溶剂种类"
   ],
   "reasons": [
    "Li2S 沉积"
   ],
   "reason_quote": "",
   "scope_claim": "无",
   "first_cap_A": null,
   "first_cap_B": null,
   "first_cap_note": "",
   "quote": "8 M-S/W 32 1200 5 15 699 99.9 913 … 11 DD 10 1200 42 42 570 98.9 754",
   "note": "DD 是体积配比 1 M 配方，M-S/W 是摩尔配比，盐浓度不同"
  },
  {
   "A": "MSW",
   "B": "DD",
   "cond": "C3",
   "metric": "全电池库仑效率",
   "val_A": 99.9,
   "val_B": 98.9,
   "unit": "%",
   "point": "100 圈平均",
   "val_src_A": "直接",
   "val_src_B": "直接",
   "comparable_point": true,
   "obs_dir": "A更好",
   "author_judgement": "只有 M-S/W 平均容量 > 900 mAh/g 且平均 CE 99.9%",
   "error_info": "未报告",
   "evidence_loc": "Fig. 2e、S19–S20；Table S12",
   "evidence_type": "有数据",
   "changed": [
    "溶剂种类"
   ],
   "reasons": [
    "穿梭"
   ],
   "reason_quote": "",
   "scope_claim": "无",
   "first_cap_A": null,
   "first_cap_B": null,
   "first_cap_note": "",
   "quote": "8 M-S/W 32 1200 5 15 699 99.9 913 … 11 DD 10 1200 42 42 570 98.9 754",
   "note": "DD 是体积配比 1 M 配方，M-S/W 是摩尔配比，盐浓度不同"
  },
  {
   "A": "MSW",
   "B": "DD",
   "cond": "C3",
   "metric": "平均放电容量",
   "val_A": 913,
   "val_B": 754,
   "unit": "mAh/g",
   "point": "100 圈平均",
   "val_src_A": "直接",
   "val_src_B": "直接",
   "comparable_point": true,
   "obs_dir": "A更好",
   "author_judgement": "只有 M-S/W 平均容量 > 900 mAh/g 且平均 CE 99.9%",
   "error_info": "未报告",
   "evidence_loc": "Fig. 2e、S19–S20；Table S12",
   "evidence_type": "有数据",
   "changed": [
    "溶剂种类"
   ],
   "reasons": [
    "正极动力学"
   ],
   "reason_quote": "",
   "scope_claim": "无",
   "first_cap_A": null,
   "first_cap_B": null,
   "first_cap_note": "",
   "quote": "8 M-S/W 32 1200 5 15 699 99.9 913 … 11 DD 10 1200 42 42 570 98.9 754",
   "note": "DD 是体积配比 1 M 配方，M-S/W 是摩尔配比，盐浓度不同"
  },
  {
   "A": "MSW",
   "B": "SW",
   "cond": "C1",
   "metric": "过电位或动力学",
   "val_A": 32,
   "val_B": 78,
   "unit": "mV（Li‖Li 极化）",
   "point": "第 400 h",
   "val_src_A": "直接",
   "val_src_B": "直接",
   "comparable_point": true,
   "obs_dir": "A更好",
   "author_judgement": "Li‖Li 筛选门槛：极化 < 50 mV 且寿命 > 800 h",
   "error_info": "未报告",
   "evidence_loc": "Fig. 2b、S16–S17；Table S12",
   "evidence_type": "有数据",
   "changed": [
    "溶剂种类"
   ],
   "reasons": [
    "负极 SEI"
   ],
   "reason_quote": "",
   "scope_claim": "无",
   "first_cap_A": null,
   "first_cap_B": null,
   "first_cap_note": "",
   "quote": "8 M-S/W 32 1200 5 15 699 99.9 913 … 3 S/W 78 508 12 29 585 89.5 510"
  },
  {
   "A": "MSW",
   "B": "SW",
   "cond": "C1",
   "metric": "锂对称电池寿命",
   "val_A": 1200,
   "val_B": 508,
   "unit": "h",
   "point": "循环寿命",
   "val_src_A": "直接",
   "val_src_B": "直接",
   "comparable_point": true,
   "obs_dir": "A更好",
   "author_judgement": "Li‖Li 筛选门槛：极化 < 50 mV 且寿命 > 800 h",
   "error_info": "未报告",
   "evidence_loc": "Fig. 2b、S16–S17；Table S12",
   "evidence_type": "有数据",
   "changed": [
    "溶剂种类"
   ],
   "reasons": [
    "负极 SEI"
   ],
   "reason_quote": "",
   "scope_claim": "无",
   "first_cap_A": null,
   "first_cap_B": null,
   "first_cap_note": "",
   "quote": "8 M-S/W 32 1200 5 15 699 99.9 913 … 3 S/W 78 508 12 29 585 89.5 510"
  },
  {
   "A": "MSWn",
   "B": "SWn",
   "cond": "C2",
   "metric": "多硫化物溶解或穿梭",
   "val_A": 5,
   "val_B": 12,
   "unit": "µA/cm²（平均穿梭电流）",
   "point": "阶梯恒压平均",
   "val_src_A": "直接",
   "val_src_B": "直接",
   "comparable_point": true,
   "obs_dir": "A更好",
   "author_judgement": "穿梭电流筛选门槛 < 10 µA/cm²",
   "error_info": "未报告",
   "evidence_loc": "Fig. 2c、S18；Table S12",
   "evidence_type": "有数据",
   "changed": [
    "溶剂种类"
   ],
   "reasons": [
    "穿梭"
   ],
   "reason_quote": "",
   "scope_claim": "无",
   "first_cap_A": null,
   "first_cap_B": null,
   "first_cap_note": "",
   "quote": "8 M-S/W 32 1200 5 15 699 99.9 913 … 3 S/W 78 508 12 29 585 89.5 510"
  },
  {
   "A": "MSW",
   "B": "SW",
   "cond": "C3",
   "metric": "过电位或动力学",
   "val_A": 15,
   "val_B": 29,
   "unit": "mV（Li2S 成核过电位 ΔVnuc）",
   "point": "首次放电",
   "val_src_A": "直接",
   "val_src_B": "直接",
   "comparable_point": true,
   "obs_dir": "A更好",
   "author_judgement": "ΔVnuc < 30 mV 且 Li2S 沉积 > 600 mAh/g；溶剂化增强加快硫转化",
   "error_info": "未报告",
   "evidence_loc": "Fig. 2d、S19–S20；Table S12",
   "evidence_type": "有数据",
   "changed": [
    "溶剂种类"
   ],
   "reasons": [
    "Li2S 沉积"
   ],
   "reason_quote": "",
   "scope_claim": "无",
   "first_cap_A": null,
   "first_cap_B": null,
   "first_cap_note": "",
   "quote": "8 M-S/W 32 1200 5 15 699 99.9 913 … 3 S/W 78 508 12 29 585 89.5 510"
  },
  {
   "A": "MSW",
   "B": "SW",
   "cond": "C3",
   "metric": "其他",
   "val_A": 699,
   "val_B": 585,
   "unit": "mAh/g（Li2S 沉积容量，越高越好）",
   "point": "首次放电",
   "val_src_A": "直接",
   "val_src_B": "直接",
   "comparable_point": true,
   "obs_dir": "A更好",
   "author_judgement": "ΔVnuc < 30 mV 且 Li2S 沉积 > 600 mAh/g；溶剂化增强加快硫转化",
   "error_info": "未报告",
   "evidence_loc": "Fig. 2d、S19–S20；Table S12",
   "evidence_type": "有数据",
   "changed": [
    "溶剂种类"
   ],
   "reasons": [
    "Li2S 沉积"
   ],
   "reason_quote": "",
   "scope_claim": "无",
   "first_cap_A": null,
   "first_cap_B": null,
   "first_cap_note": "",
   "quote": "8 M-S/W 32 1200 5 15 699 99.9 913 … 3 S/W 78 508 12 29 585 89.5 510"
  },
  {
   "A": "MSW",
   "B": "SW",
   "cond": "C3",
   "metric": "全电池库仑效率",
   "val_A": 99.9,
   "val_B": 89.5,
   "unit": "%",
   "point": "100 圈平均",
   "val_src_A": "直接",
   "val_src_B": "直接",
   "comparable_point": true,
   "obs_dir": "A更好",
   "author_judgement": "只有 M-S/W 平均容量 > 900 mAh/g 且平均 CE 99.9%",
   "error_info": "未报告",
   "evidence_loc": "Fig. 2e、S19–S20；Table S12",
   "evidence_type": "有数据",
   "changed": [
    "溶剂种类"
   ],
   "reasons": [
    "穿梭"
   ],
   "reason_quote": "",
   "scope_claim": "无",
   "first_cap_A": null,
   "first_cap_B": null,
   "first_cap_note": "",
   "quote": "8 M-S/W 32 1200 5 15 699 99.9 913 … 3 S/W 78 508 12 29 585 89.5 510"
  },
  {
   "A": "MSW",
   "B": "SW",
   "cond": "C3",
   "metric": "平均放电容量",
   "val_A": 913,
   "val_B": 510,
   "unit": "mAh/g",
   "point": "100 圈平均",
   "val_src_A": "直接",
   "val_src_B": "直接",
   "comparable_point": true,
   "obs_dir": "A更好",
   "author_judgement": "只有 M-S/W 平均容量 > 900 mAh/g 且平均 CE 99.9%",
   "error_info": "未报告",
   "evidence_loc": "Fig. 2e、S19–S20；Table S12",
   "evidence_type": "有数据",
   "changed": [
    "溶剂种类"
   ],
   "reasons": [
    "正极动力学"
   ],
   "reason_quote": "",
   "scope_claim": "无",
   "first_cap_A": null,
   "first_cap_B": null,
   "first_cap_note": "",
   "quote": "8 M-S/W 32 1200 5 15 699 99.9 913 … 3 S/W 78 508 12 29 585 89.5 510"
  },
  {
   "A": "MSW",
   "B": "MW",
   "cond": "C1",
   "metric": "过电位或动力学",
   "val_A": 32,
   "val_B": 12,
   "unit": "mV（Li‖Li 极化）",
   "point": "第 400 h",
   "val_src_A": "直接",
   "val_src_B": "直接",
   "comparable_point": true,
   "obs_dir": "A更差",
   "author_judgement": "Li‖Li 筛选门槛：极化 < 50 mV 且寿命 > 800 h",
   "error_info": "未报告",
   "evidence_loc": "Fig. 2b、S16–S17；Table S12",
   "evidence_type": "有数据",
   "changed": [
    "溶剂种类"
   ],
   "reasons": [
    "负极 SEI"
   ],
   "reason_quote": "",
   "scope_claim": "无",
   "first_cap_A": null,
   "first_cap_B": null,
   "first_cap_note": "",
   "quote": "8 M-S/W 32 1200 5 15 699 99.9 913 … 7 M/W 12 1700 17 25 531 99.1 737"
  },
  {
   "A": "MSW",
   "B": "MW",
   "cond": "C1",
   "metric": "锂对称电池寿命",
   "val_A": 1200,
   "val_B": 1700,
   "unit": "h",
   "point": "循环寿命",
   "val_src_A": "直接",
   "val_src_B": "直接",
   "comparable_point": true,
   "obs_dir": "A更差",
   "author_judgement": "Li‖Li 筛选门槛：极化 < 50 mV 且寿命 > 800 h",
   "error_info": "未报告",
   "evidence_loc": "Fig. 2b、S16–S17；Table S12",
   "evidence_type": "有数据",
   "changed": [
    "溶剂种类"
   ],
   "reasons": [
    "负极 SEI"
   ],
   "reason_quote": "",
   "scope_claim": "无",
   "first_cap_A": null,
   "first_cap_B": null,
   "first_cap_note": "",
   "quote": "8 M-S/W 32 1200 5 15 699 99.9 913 … 7 M/W 12 1700 17 25 531 99.1 737"
  },
  {
   "A": "MSWn",
   "B": "MWn",
   "cond": "C2",
   "metric": "多硫化物溶解或穿梭",
   "val_A": 5,
   "val_B": 17,
   "unit": "µA/cm²（平均穿梭电流）",
   "point": "阶梯恒压平均",
   "val_src_A": "直接",
   "val_src_B": "直接",
   "comparable_point": true,
   "obs_dir": "A更好",
   "author_judgement": "穿梭电流筛选门槛 < 10 µA/cm²",
   "error_info": "未报告",
   "evidence_loc": "Fig. 2c、S18；Table S12",
   "evidence_type": "有数据",
   "changed": [
    "溶剂种类"
   ],
   "reasons": [
    "穿梭"
   ],
   "reason_quote": "",
   "scope_claim": "无",
   "first_cap_A": null,
   "first_cap_B": null,
   "first_cap_note": "",
   "quote": "8 M-S/W 32 1200 5 15 699 99.9 913 … 7 M/W 12 1700 17 25 531 99.1 737"
  },
  {
   "A": "MSW",
   "B": "MW",
   "cond": "C3",
   "metric": "过电位或动力学",
   "val_A": 15,
   "val_B": 25,
   "unit": "mV（Li2S 成核过电位 ΔVnuc）",
   "point": "首次放电",
   "val_src_A": "直接",
   "val_src_B": "直接",
   "comparable_point": true,
   "obs_dir": "A更好",
   "author_judgement": "ΔVnuc < 30 mV 且 Li2S 沉积 > 600 mAh/g；溶剂化增强加快硫转化",
   "error_info": "未报告",
   "evidence_loc": "Fig. 2d、S19–S20；Table S12",
   "evidence_type": "有数据",
   "changed": [
    "溶剂种类"
   ],
   "reasons": [
    "Li2S 沉积"
   ],
   "reason_quote": "",
   "scope_claim": "无",
   "first_cap_A": null,
   "first_cap_B": null,
   "first_cap_note": "",
   "quote": "8 M-S/W 32 1200 5 15 699 99.9 913 … 7 M/W 12 1700 17 25 531 99.1 737"
  },
  {
   "A": "MSW",
   "B": "MW",
   "cond": "C3",
   "metric": "其他",
   "val_A": 699,
   "val_B": 531,
   "unit": "mAh/g（Li2S 沉积容量，越高越好）",
   "point": "首次放电",
   "val_src_A": "直接",
   "val_src_B": "直接",
   "comparable_point": true,
   "obs_dir": "A更好",
   "author_judgement": "ΔVnuc < 30 mV 且 Li2S 沉积 > 600 mAh/g；溶剂化增强加快硫转化",
   "error_info": "未报告",
   "evidence_loc": "Fig. 2d、S19–S20；Table S12",
   "evidence_type": "有数据",
   "changed": [
    "溶剂种类"
   ],
   "reasons": [
    "Li2S 沉积"
   ],
   "reason_quote": "",
   "scope_claim": "无",
   "first_cap_A": null,
   "first_cap_B": null,
   "first_cap_note": "",
   "quote": "8 M-S/W 32 1200 5 15 699 99.9 913 … 7 M/W 12 1700 17 25 531 99.1 737"
  },
  {
   "A": "MSW",
   "B": "MW",
   "cond": "C3",
   "metric": "全电池库仑效率",
   "val_A": 99.9,
   "val_B": 99.1,
   "unit": "%",
   "point": "100 圈平均",
   "val_src_A": "直接",
   "val_src_B": "直接",
   "comparable_point": true,
   "obs_dir": "A更好",
   "author_judgement": "只有 M-S/W 平均容量 > 900 mAh/g 且平均 CE 99.9%",
   "error_info": "未报告",
   "evidence_loc": "Fig. 2e、S19–S20；Table S12",
   "evidence_type": "有数据",
   "changed": [
    "溶剂种类"
   ],
   "reasons": [
    "穿梭"
   ],
   "reason_quote": "",
   "scope_claim": "无",
   "first_cap_A": null,
   "first_cap_B": null,
   "first_cap_note": "",
   "quote": "8 M-S/W 32 1200 5 15 699 99.9 913 … 7 M/W 12 1700 17 25 531 99.1 737"
  },
  {
   "A": "MSW",
   "B": "MW",
   "cond": "C3",
   "metric": "平均放电容量",
   "val_A": 913,
   "val_B": 737,
   "unit": "mAh/g",
   "point": "100 圈平均",
   "val_src_A": "直接",
   "val_src_B": "直接",
   "comparable_point": true,
   "obs_dir": "A更好",
   "author_judgement": "只有 M-S/W 平均容量 > 900 mAh/g 且平均 CE 99.9%",
   "error_info": "未报告",
   "evidence_loc": "Fig. 2e、S19–S20；Table S12",
   "evidence_type": "有数据",
   "changed": [
    "溶剂种类"
   ],
   "reasons": [
    "正极动力学"
   ],
   "reason_quote": "",
   "scope_claim": "无",
   "first_cap_A": null,
   "first_cap_B": null,
   "first_cap_note": "",
   "quote": "8 M-S/W 32 1200 5 15 699 99.9 913 … 7 M/W 12 1700 17 25 531 99.1 737"
  },
  {
   "A": "MSW",
   "B": "MSM",
   "cond": "C1",
   "metric": "过电位或动力学",
   "val_A": 32,
   "val_B": 72,
   "unit": "mV（Li‖Li 极化）",
   "point": "第 400 h",
   "val_src_A": "直接",
   "val_src_B": "直接",
   "comparable_point": true,
   "obs_dir": "A更好",
   "author_judgement": "Li‖Li 筛选门槛：极化 < 50 mV 且寿命 > 800 h",
   "error_info": "未报告",
   "evidence_loc": "Fig. 2b、S16–S17；Table S12",
   "evidence_type": "有数据",
   "changed": [
    "溶剂种类"
   ],
   "reasons": [
    "负极 SEI"
   ],
   "reason_quote": "",
   "scope_claim": "无",
   "first_cap_A": null,
   "first_cap_B": null,
   "first_cap_note": "",
   "quote": "8 M-S/W 32 1200 5 15 699 99.9 913 … 5 M-S/M 72 572 54 30 626 91.5 731"
  },
  {
   "A": "MSW",
   "B": "MSM",
   "cond": "C1",
   "metric": "锂对称电池寿命",
   "val_A": 1200,
   "val_B": 572,
   "unit": "h",
   "point": "循环寿命",
   "val_src_A": "直接",
   "val_src_B": "直接",
   "comparable_point": true,
   "obs_dir": "A更好",
   "author_judgement": "Li‖Li 筛选门槛：极化 < 50 mV 且寿命 > 800 h",
   "error_info": "未报告",
   "evidence_loc": "Fig. 2b、S16–S17；Table S12",
   "evidence_type": "有数据",
   "changed": [
    "溶剂种类"
   ],
   "reasons": [
    "负极 SEI"
   ],
   "reason_quote": "",
   "scope_claim": "无",
   "first_cap_A": null,
   "first_cap_B": null,
   "first_cap_note": "",
   "quote": "8 M-S/W 32 1200 5 15 699 99.9 913 … 5 M-S/M 72 572 54 30 626 91.5 731"
  },
  {
   "A": "MSWn",
   "B": "MSMn",
   "cond": "C2",
   "metric": "多硫化物溶解或穿梭",
   "val_A": 5,
   "val_B": 54,
   "unit": "µA/cm²（平均穿梭电流）",
   "point": "阶梯恒压平均",
   "val_src_A": "直接",
   "val_src_B": "直接",
   "comparable_point": true,
   "obs_dir": "A更好",
   "author_judgement": "穿梭电流筛选门槛 < 10 µA/cm²",
   "error_info": "未报告",
   "evidence_loc": "Fig. 2c、S18；Table S12",
   "evidence_type": "有数据",
   "changed": [
    "溶剂种类"
   ],
   "reasons": [
    "穿梭"
   ],
   "reason_quote": "",
   "scope_claim": "无",
   "first_cap_A": null,
   "first_cap_B": null,
   "first_cap_note": "",
   "quote": "8 M-S/W 32 1200 5 15 699 99.9 913 … 5 M-S/M 72 572 54 30 626 91.5 731"
  },
  {
   "A": "MSW",
   "B": "MSM",
   "cond": "C3",
   "metric": "过电位或动力学",
   "val_A": 15,
   "val_B": 30,
   "unit": "mV（Li2S 成核过电位 ΔVnuc）",
   "point": "首次放电",
   "val_src_A": "直接",
   "val_src_B": "直接",
   "comparable_point": true,
   "obs_dir": "A更好",
   "author_judgement": "ΔVnuc < 30 mV 且 Li2S 沉积 > 600 mAh/g；溶剂化增强加快硫转化",
   "error_info": "未报告",
   "evidence_loc": "Fig. 2d、S19–S20；Table S12",
   "evidence_type": "有数据",
   "changed": [
    "溶剂种类"
   ],
   "reasons": [
    "Li2S 沉积"
   ],
   "reason_quote": "",
   "scope_claim": "无",
   "first_cap_A": null,
   "first_cap_B": null,
   "first_cap_note": "",
   "quote": "8 M-S/W 32 1200 5 15 699 99.9 913 … 5 M-S/M 72 572 54 30 626 91.5 731"
  },
  {
   "A": "MSW",
   "B": "MSM",
   "cond": "C3",
   "metric": "其他",
   "val_A": 699,
   "val_B": 626,
   "unit": "mAh/g（Li2S 沉积容量，越高越好）",
   "point": "首次放电",
   "val_src_A": "直接",
   "val_src_B": "直接",
   "comparable_point": true,
   "obs_dir": "A更好",
   "author_judgement": "ΔVnuc < 30 mV 且 Li2S 沉积 > 600 mAh/g；溶剂化增强加快硫转化",
   "error_info": "未报告",
   "evidence_loc": "Fig. 2d、S19–S20；Table S12",
   "evidence_type": "有数据",
   "changed": [
    "溶剂种类"
   ],
   "reasons": [
    "Li2S 沉积"
   ],
   "reason_quote": "",
   "scope_claim": "无",
   "first_cap_A": null,
   "first_cap_B": null,
   "first_cap_note": "",
   "quote": "8 M-S/W 32 1200 5 15 699 99.9 913 … 5 M-S/M 72 572 54 30 626 91.5 731"
  },
  {
   "A": "MSW",
   "B": "MSM",
   "cond": "C3",
   "metric": "全电池库仑效率",
   "val_A": 99.9,
   "val_B": 91.5,
   "unit": "%",
   "point": "100 圈平均",
   "val_src_A": "直接",
   "val_src_B": "直接",
   "comparable_point": true,
   "obs_dir": "A更好",
   "author_judgement": "只有 M-S/W 平均容量 > 900 mAh/g 且平均 CE 99.9%",
   "error_info": "未报告",
   "evidence_loc": "Fig. 2e、S19–S20；Table S12",
   "evidence_type": "有数据",
   "changed": [
    "溶剂种类"
   ],
   "reasons": [
    "穿梭"
   ],
   "reason_quote": "",
   "scope_claim": "无",
   "first_cap_A": null,
   "first_cap_B": null,
   "first_cap_note": "",
   "quote": "8 M-S/W 32 1200 5 15 699 99.9 913 … 5 M-S/M 72 572 54 30 626 91.5 731"
  },
  {
   "A": "MSW",
   "B": "MSM",
   "cond": "C3",
   "metric": "平均放电容量",
   "val_A": 913,
   "val_B": 731,
   "unit": "mAh/g",
   "point": "100 圈平均",
   "val_src_A": "直接",
   "val_src_B": "直接",
   "comparable_point": true,
   "obs_dir": "A更好",
   "author_judgement": "只有 M-S/W 平均容量 > 900 mAh/g 且平均 CE 99.9%",
   "error_info": "未报告",
   "evidence_loc": "Fig. 2e、S19–S20；Table S12",
   "evidence_type": "有数据",
   "changed": [
    "溶剂种类"
   ],
   "reasons": [
    "正极动力学"
   ],
   "reason_quote": "",
   "scope_claim": "无",
   "first_cap_A": null,
   "first_cap_B": null,
   "first_cap_note": "",
   "quote": "8 M-S/W 32 1200 5 15 699 99.9 913 … 5 M-S/M 72 572 54 30 626 91.5 731"
  },
  {
   "A": "MSW",
   "B": "MSN",
   "cond": "C1",
   "metric": "过电位或动力学",
   "val_A": 32,
   "val_B": 1561,
   "unit": "mV（Li‖Li 极化）",
   "point": "第 400 h",
   "val_src_A": "直接",
   "val_src_B": "直接",
   "comparable_point": true,
   "obs_dir": "A更好",
   "author_judgement": "Li‖Li 筛选门槛：极化 < 50 mV 且寿命 > 800 h",
   "error_info": "未报告",
   "evidence_loc": "Fig. 2b、S16–S17；Table S12",
   "evidence_type": "有数据",
   "changed": [
    "溶剂种类",
    "稀释剂",
    "LiNO₃"
   ],
   "reasons": [
    "负极 SEI"
   ],
   "reason_quote": "",
   "scope_claim": "无",
   "first_cap_A": null,
   "first_cap_B": null,
   "first_cap_note": "",
   "quote": "8 M-S/W 32 1200 5 15 699 99.9 913 … 6 M-S/N 1561 434 1 142 695 98.8 666"
  },
  {
   "A": "MSW",
   "B": "MSN",
   "cond": "C1",
   "metric": "锂对称电池寿命",
   "val_A": 1200,
   "val_B": 434,
   "unit": "h",
   "point": "循环寿命",
   "val_src_A": "直接",
   "val_src_B": "直接",
   "comparable_point": true,
   "obs_dir": "A更好",
   "author_judgement": "Li‖Li 筛选门槛：极化 < 50 mV 且寿命 > 800 h",
   "error_info": "未报告",
   "evidence_loc": "Fig. 2b、S16–S17；Table S12",
   "evidence_type": "有数据",
   "changed": [
    "溶剂种类",
    "稀释剂",
    "LiNO₃"
   ],
   "reasons": [
    "负极 SEI"
   ],
   "reason_quote": "",
   "scope_claim": "无",
   "first_cap_A": null,
   "first_cap_B": null,
   "first_cap_note": "",
   "quote": "8 M-S/W 32 1200 5 15 699 99.9 913 … 6 M-S/N 1561 434 1 142 695 98.8 666"
  },
  {
   "A": "MSWn",
   "B": "MSN",
   "cond": "C2",
   "metric": "多硫化物溶解或穿梭",
   "val_A": 5,
   "val_B": 1,
   "unit": "µA/cm²（平均穿梭电流）",
   "point": "阶梯恒压平均",
   "val_src_A": "直接",
   "val_src_B": "直接",
   "comparable_point": true,
   "obs_dir": "A更差",
   "author_judgement": "穿梭电流筛选门槛 < 10 µA/cm²",
   "error_info": "未报告",
   "evidence_loc": "Fig. 2c、S18；Table S12",
   "evidence_type": "有数据",
   "changed": [
    "溶剂种类",
    "稀释剂"
   ],
   "reasons": [
    "穿梭"
   ],
   "reason_quote": "",
   "scope_claim": "无",
   "first_cap_A": null,
   "first_cap_B": null,
   "first_cap_note": "",
   "quote": "8 M-S/W 32 1200 5 15 699 99.9 913 … 6 M-S/N 1561 434 1 142 695 98.8 666"
  },
  {
   "A": "MSW",
   "B": "MSN",
   "cond": "C3",
   "metric": "过电位或动力学",
   "val_A": 15,
   "val_B": 142,
   "unit": "mV（Li2S 成核过电位 ΔVnuc）",
   "point": "首次放电",
   "val_src_A": "直接",
   "val_src_B": "直接",
   "comparable_point": true,
   "obs_dir": "A更好",
   "author_judgement": "ΔVnuc < 30 mV 且 Li2S 沉积 > 600 mAh/g；溶剂化增强加快硫转化",
   "error_info": "未报告",
   "evidence_loc": "Fig. 2d、S19–S20；Table S12",
   "evidence_type": "有数据",
   "changed": [
    "溶剂种类",
    "稀释剂",
    "LiNO₃"
   ],
   "reasons": [
    "Li2S 沉积"
   ],
   "reason_quote": "",
   "scope_claim": "无",
   "first_cap_A": null,
   "first_cap_B": null,
   "first_cap_note": "",
   "quote": "8 M-S/W 32 1200 5 15 699 99.9 913 … 6 M-S/N 1561 434 1 142 695 98.8 666"
  },
  {
   "A": "MSW",
   "B": "MSN",
   "cond": "C3",
   "metric": "其他",
   "val_A": 699,
   "val_B": 695,
   "unit": "mAh/g（Li2S 沉积容量，越高越好）",
   "point": "首次放电",
   "val_src_A": "直接",
   "val_src_B": "直接",
   "comparable_point": true,
   "obs_dir": "差异小",
   "author_judgement": "ΔVnuc < 30 mV 且 Li2S 沉积 > 600 mAh/g；溶剂化增强加快硫转化",
   "error_info": "未报告",
   "evidence_loc": "Fig. 2d、S19–S20；Table S12",
   "evidence_type": "有数据",
   "changed": [
    "溶剂种类",
    "稀释剂",
    "LiNO₃"
   ],
   "reasons": [
    "Li2S 沉积"
   ],
   "reason_quote": "",
   "scope_claim": "无",
   "first_cap_A": null,
   "first_cap_B": null,
   "first_cap_note": "",
   "quote": "8 M-S/W 32 1200 5 15 699 99.9 913 … 6 M-S/N 1561 434 1 142 695 98.8 666",
   "note": "相对差 <5%"
  },
  {
   "A": "MSW",
   "B": "MSN",
   "cond": "C3",
   "metric": "全电池库仑效率",
   "val_A": 99.9,
   "val_B": 98.8,
   "unit": "%",
   "point": "100 圈平均",
   "val_src_A": "直接",
   "val_src_B": "直接",
   "comparable_point": true,
   "obs_dir": "A更好",
   "author_judgement": "只有 M-S/W 平均容量 > 900 mAh/g 且平均 CE 99.9%",
   "error_info": "未报告",
   "evidence_loc": "Fig. 2e、S19–S20；Table S12",
   "evidence_type": "有数据",
   "changed": [
    "溶剂种类",
    "稀释剂",
    "LiNO₃"
   ],
   "reasons": [
    "穿梭"
   ],
   "reason_quote": "",
   "scope_claim": "无",
   "first_cap_A": null,
   "first_cap_B": null,
   "first_cap_note": "",
   "quote": "8 M-S/W 32 1200 5 15 699 99.9 913 … 6 M-S/N 1561 434 1 142 695 98.8 666"
  },
  {
   "A": "MSW",
   "B": "MSN",
   "cond": "C3",
   "metric": "平均放电容量",
   "val_A": 913,
   "val_B": 666,
   "unit": "mAh/g",
   "point": "100 圈平均",
   "val_src_A": "直接",
   "val_src_B": "直接",
   "comparable_point": true,
   "obs_dir": "A更好",
   "author_judgement": "只有 M-S/W 平均容量 > 900 mAh/g 且平均 CE 99.9%",
   "error_info": "未报告",
   "evidence_loc": "Fig. 2e、S19–S20；Table S12",
   "evidence_type": "有数据",
   "changed": [
    "溶剂种类",
    "稀释剂",
    "LiNO₃"
   ],
   "reasons": [
    "正极动力学"
   ],
   "reason_quote": "",
   "scope_claim": "无",
   "first_cap_A": null,
   "first_cap_B": null,
   "first_cap_note": "",
   "quote": "8 M-S/W 32 1200 5 15 699 99.9 913 … 6 M-S/N 1561 434 1 142 695 98.8 666"
  },
  {
   "A": "MSW",
   "B": "DD",
   "cond": "C4",
   "metric": "其他",
   "val_A": 550,
   "val_B": 292,
   "unit": "mAh/g（恒压 Li2S 沉积容量，越高越好）",
   "point": "2.05 V 恒压沉积",
   "val_src_A": "直接",
   "val_src_B": "直接",
   "comparable_point": true,
   "obs_dir": "A更好",
   "author_judgement": "CSA/MeTHF 中 LiPSs→Li2S 转化更可逆；DD 为 2D 瞬时成核、表面过早钝化",
   "error_info": "未报告",
   "evidence_loc": "SI Figs. S28–S31",
   "evidence_type": "有数据",
   "changed": [
    "溶剂种类"
   ],
   "reasons": [
    "Li2S 沉积"
   ],
   "reason_quote": "",
   "scope_claim": "无",
   "first_cap_A": null,
   "first_cap_B": null,
   "first_cap_note": "",
   "note": "与 Table S12 的'沉积容量'（699 / 570，取自 Li‖S 0.2C 放电）测法不同",
   "quote": "The deposited Li2S capacity in CSA/MeTHF and DD electrolytes are calculated to be 550 mAh g−1 and 292 mAh g−1, respectively"
  },
  {
   "A": "MSW",
   "B": "DD",
   "cond": "C4",
   "metric": "其他",
   "val_A": 691,
   "val_B": 186,
   "unit": "mAh/g（恒压 Li2S 溶解容量，越高越好）",
   "point": "2.35 V 恒压溶解 20 h",
   "val_src_A": "直接",
   "val_src_B": "直接",
   "comparable_point": true,
   "obs_dir": "A更好",
   "author_judgement": "3D Li2S 沉积提高硫利用",
   "error_info": "未报告",
   "evidence_loc": "SI Fig. S32",
   "evidence_type": "有数据",
   "changed": [
    "溶剂种类"
   ],
   "reasons": [
    "Li2S 沉积"
   ],
   "reason_quote": "",
   "scope_claim": "无",
   "first_cap_A": null,
   "first_cap_B": null,
   "first_cap_note": "",
   "quote": "The dissolution capacity of Li2S using CSA/MeTHF electrolyte reaches up to 691 mAh g−1, which is higher than that in DD electrolyte (186 mAh g−1)"
  },
  {
   "A": "MSW",
   "B": "DD",
   "cond": "C5",
   "metric": "过电位或动力学",
   "val_A": 0.232,
   "val_B": null,
   "unit": "V（低压平台极化 ΔElow，越低越好）",
   "point": "首圈",
   "val_src_A": "直接",
   "val_src_B": "缺失（文字：显著更大）",
   "comparable_point": true,
   "obs_dir": "A更好",
   "author_judgement": "",
   "error_info": "未报告",
   "evidence_loc": "Fig. S49；p8",
   "evidence_type": "有数据",
   "changed": [
    "溶剂种类"
   ],
   "reasons": [
    "正极动力学"
   ],
   "reason_quote": "",
   "scope_claim": "无",
   "first_cap_A": null,
   "first_cap_B": null,
   "first_cap_note": "",
   "quote": "the initial capacity using CSA/MeTHF achieves 992 mAh g−1 with a small polarization voltage at the low plateau (ΔElow) of 0.232 V … In contrast, using DD electrolyte exhibits a significantly large ΔElow in the first cycle"
  },
  {
   "A": "MSW",
   "B": "DD",
   "cond": "C5",
   "metric": "过电位或动力学",
   "val_A": null,
   "val_B": null,
   "unit": "V（低压平台极化 ΔElow，越低越好）",
   "point": "第 130 圈后",
   "val_src_A": "缺失（文字：无明显变化）",
   "val_src_B": "缺失（文字：骤增）",
   "comparable_point": true,
   "obs_dir": "A更好",
   "author_judgement": "",
   "error_info": "未报告",
   "evidence_loc": "Fig. S49；p8",
   "evidence_type": "有数据",
   "changed": [
    "溶剂种类"
   ],
   "reasons": [
    "正极动力学"
   ],
   "reason_quote": "",
   "scope_claim": "无",
   "first_cap_A": null,
   "first_cap_B": null,
   "first_cap_note": "",
   "quote": "After 130 cycles, the capacity retention remains at 88% with a high average CE of 99.5% (Figure 5c), while ΔElow shows no obvious change (Figure S49b). In contrast, using DD electrolyte exhibits a significantly large ΔElow in the first cycle, which sharply increased after 130 cycle"
  }
 ]
}
