Repository: zhuonanli08/Li-S_Electrolyte_Conflicts

File: output/第一阶段_证据表/json/S32.json
{
  "paper": {"pool_id": "S32", "doi": "10.1002/adma.202503365", "ref": "Kautz D. J., Cao X. et al., Adv. Mater. 2025, 37, 2503365",
            "corr": "Wu Xu（PNNL）；HUGS 库存定量 Meng 组", "source": "两侧都有；必读", "main_layer": true,
            "group_note": "DME/2-MeTHF/TFEO 2:1:1 三元溶剂（DMFN，LiTFSI 0.6–1.2 M）对 E-baseline（1 M LiTFSI DME/DOL 1:1），均含 2 wt% LiNO3。第 100 圈后用 HUGS 直接测硫与金属锂库存（方案 3 §2 近邻）。原文前后不一：正文写面容量 4 mAh/cm²，SI 写硫载量 4 mg/cm²（按 SI 记）；Li2S6 饱和浓度一处写 DME-DOL 2:1、SI 写 1:1；软包 1C 写成 '1000 mA cm-2'。扣式用 250 µm 锂，软包 100 µm 锂"},
  "electrolytes": {
    "EB": {"name": "E-baseline：1 M LiTFSI DME/DOL 1:1 + 2 wt% LiNO3", "solvent": "DME/DOL 1:1 v/v", "salt": "1 M LiTFSI", "salt_anion": "TFSI", "diluent": "无",
           "lino3": "2 wt%", "lino3_value": 2, "lino3_unit": "wt%", "additive": "无", "label_author": "highly solvating electrolyte（HSE）", "label": "常规",
           "quote": "In comparison, the conventional electrolyte of 1 m LiTFSI in DME/DOL at 1:1 volume ratio with 2 wt.% LiNO3 was also blended and named as E-baseline"},
    "D06": {"name": "0.6M-DMFN（DME/2-MeTHF/TFEO 2:1:1）", "solvent": "DME/2-MeTHF/TFEO 2:1:1 v/v", "salt": "0.6 M LiTFSI", "salt_anion": "TFSI", "diluent": "TFEO（非配位稀释剂）",
            "lino3": "2 wt%", "lino3_value": 2, "lino3_unit": "wt%", "additive": "无", "label_author": "moderately solvating electrolyte（MSE）", "label": "适中溶剂化",
            "quote": "DME, 2-MeTHF and TFEO were blended in a 2:1:1 volume ratio with 2 wt.% LiNO3 (a typical additive to passivate LMA and suppress PS shuttling eﬀect).[42] LiTFSI salt concentration in the range of 0.6–1.2 m was investigated in this work"},
    "D08": {"name": "0.8M-DMFN（DME/2-MeTHF/TFEO 2:1:1）", "solvent": "DME/2-MeTHF/TFEO 2:1:1 v/v", "salt": "0.8 M LiTFSI", "salt_anion": "TFSI", "diluent": "TFEO（非配位稀释剂）",
            "lino3": "2 wt%", "lino3_value": 2, "lino3_unit": "wt%", "additive": "无", "label_author": "moderately solvating electrolyte（MSE）", "label": "适中溶剂化",
            "quote": "DME, 2-MeTHF and TFEO were blended in a 2:1:1 volume ratio with 2 wt.% LiNO3 (a typical additive to passivate LMA and suppress PS shuttling eﬀect).[42] LiTFSI salt concentration in the range of 0.6–1.2 m was investigated in this work"},
    "D10": {"name": "1.0M-DMFN（DME/2-MeTHF/TFEO 2:1:1）", "solvent": "DME/2-MeTHF/TFEO 2:1:1 v/v", "salt": "1.0 M LiTFSI", "salt_anion": "TFSI", "diluent": "TFEO（非配位稀释剂）",
            "lino3": "2 wt%", "lino3_value": 2, "lino3_unit": "wt%", "additive": "无", "label_author": "moderately solvating electrolyte（MSE）", "label": "适中溶剂化",
            "quote": "DME, 2-MeTHF and TFEO were blended in a 2:1:1 volume ratio with 2 wt.% LiNO3 (a typical additive to passivate LMA and suppress PS shuttling eﬀect).[42] LiTFSI salt concentration in the range of 0.6–1.2 m was investigated in this work"}
  },
  "descriptors": [
    {"id": "D1", "mapping": "直接", "mapping_note": "测的是电解液本身", "object": "Li⁺ 溶剂化环境", "source": "实验测量",
     "scale": "Raman TFSI⁻ 峰：溶剂分隔离子对（SSIP）比例排序", "unit": "序号（仅表次序；大=SSIP 多、溶剂化强）",
     "values": {"EB": 4, "D06": 3, "D08": 2, "D10": 1}, "stronger_if": "higher", "comparable": true,
     "comparable_note": "同篇同法（Fig. 2b、S5）；E-baseline SSIP 最多，DMFN 中 CIP/AGG 随盐浓度升高而增加；CMD 显示各 DMFN 溶剂化结构相同", "common_scale": null,
     "kind": "谱学", "species": "TFSI⁻", "medium": "电解液", "method": "Raman", "conc_def": "—", "temp_C": null, "temp_note": "未写",
     "quote": "The peak analysis of the coordination environment of LiTFSI (Figure 2b) reveals that E-baseline has the highest degree of solvent separated ion pairs (SSIPs), even when compared to the DMFN with lower LiTFSI concentration. The intensity of the peak for contact ion pairs (CIPs) and aggregates (AGGs) increases with increasing LiTFSI concentration of the DMFN electrolytes"},
    {"id": "D2", "mapping": "间接", "mapping_note": "测的是两种溶剂混合物（不含 LiTFSI、LiNO3）中的 Li2S6 饱和浓度，按溶剂映射", "object": "多硫化物溶解行为", "source": "实验测量",
     "scale": "Li2S6 饱和浓度（元素分析换算）", "unit": "M（Li2S6）",
     "values": {"EB": 0.83, "D06": 0.38, "D08": 0.38, "D10": 0.38}, "stronger_if": "higher", "comparable": true,
     "comparable_note": "同篇同法（Tables S3–S4）；作者说含盐电解液中实际浓度会更低；DME-DOL 比例正文写 2:1、SI 写 1:1", "common_scale": null,
     "kind": "溶解度", "species": "Li2S6", "medium": "混合溶剂（不含盐）", "method": "元素分析（饱和溶液 S 含量换算）", "conc_def": "饱和，M（Li2S6）", "temp_C": null, "temp_note": "55 °C 搅拌 20 h 制备饱和液，测量温度未写",
     "quote": "the maximum concentrations of Li2S6 in the two solvent systems for the baseline and DMFN electrolytes were analyzed and calculated to be 0.83 m for DME-DOL (2:1 by vol) and 0.38 m for DME-2MeTHFTFEO (2:1:1 by vol)"},
    {"id": "D3", "mapping": "直接", "mapping_note": "Li2S6 加入电解液本身（含 LiTFSI、LiNO3）", "object": "多硫化物溶解行为", "source": "实验测量",
     "scale": "Li2S6 在电解液中的溶液颜色深浅（定性）", "unit": "序号（仅表次序；大=溶解多）",
     "values": {"EB": 4, "D06": 3, "D08": 2, "D10": 1}, "stronger_if": "higher", "comparable": true,
     "comparable_note": "同篇同法（Fig. S7a），定性；元素分析总 S（Table S2）不完全随浓度单调（0.8M 最低），作者说元素分析无法给出 Li2S6 浓度", "common_scale": null,
     "kind": "溶解度（定性）", "species": "Li2S6", "medium": "电解液", "method": "目视颜色（55 °C 搅拌后）", "conc_def": "名义 1.5 M Li2S6", "temp_C": null, "temp_note": "55 °C 搅拌",
     "quote": "The concentration of LiTFSI also aﬀects the degree of LiPS solubility as the color of the Li2S6 solution is lighter with increasing the LiTFSI concentration from 0.6 to 1.2 M in the DMFN electrolytes"}
  ],
  "conditions": {
    "C1": {"desc": "Li‖Cu 改进 Aurbach 法（QT 5 mAh/cm²、QC 1 mAh/cm²、n = 10；75 µL）", "cathode_type": "无（Li‖Cu）", "cathode_material": "Cu", "S_loading": null, "S_loading_src": "不适用",
           "S_content_composite": null, "S_content_electrode": null, "V_uL": 75, "diameter_mm": null, "area_cm2": null, "ES_reported": null, "ES_unit": "µL/mg",
           "Li_um": 250, "NP_author": null, "NP_author_basis": null, "cell": "扣式 CR2032 Li‖Cu", "cell_Ah": null,
           "rate_author": null, "rate_1C_def": null, "rate_note": "Aurbach 法 3", "temp_C": 25, "temp_src": "直接（SI 方法）",
           "anode_pretreat": "无", "porosity": null,
           "quote": "The average Li CE was measured in the setup of Li||Cu configuration, with Li as anode and Cu as cathode, using the CE protocol (method 3 with QT of 5 mAh cm−2, QC of 1 mAh cm−2 and n of 10)"},
    "C2": {"desc": "Li‖S 扣式倍率测试（4 mg/cm²、E/S 8、250 µm Li、25 °C）", "cathode_type": "硫碳", "cathode_material": "IKB/S（80 wt% S）：碳纳米纤维：PAA = 8:1:1", "S_loading": 4, "S_loading_src": "直接（SI；正文写 4 mAh/cm²）",
           "S_content_composite": 80, "S_content_electrode": 64, "V_uL": null, "diameter_mm": null, "area_cm2": null, "ES_reported": 8, "ES_unit": "µL/mg",
           "Li_um": 250, "NP_author": null, "NP_author_basis": null, "cell": "扣式 CR2032", "cell_Ah": null,
           "rate_author": null, "rate_1C_def": null, "rate_note": "充电倍率或放电倍率单独递增（另一侧固定）", "temp_C": 25, "temp_src": "直接（SI 方法）",
           "anode_pretreat": "无", "porosity": null,
           "quote": "The obtained slurry was casted onto aluminum foil with a S loading of 4 mg cm-2 … 250-µm thick Li foil received from MSE supplies … electrolyte/sulfur (E/S) ratio of 8 µL mg-1-S for Li||S cells were applied"},
    "C3": {"desc": "Li‖S 扣式 C/5 长循环（4 mg/cm²、E/S 8、250 µm Li、25 °C；C/20 化成两圈）", "cathode_type": "硫碳", "cathode_material": "IKB/S（80 wt% S）：碳纳米纤维：PAA = 8:1:1", "S_loading": 4, "S_loading_src": "直接（SI；正文写 4 mAh/cm²）",
           "S_content_composite": 80, "S_content_electrode": 64, "V_uL": null, "diameter_mm": null, "area_cm2": null, "ES_reported": 8, "ES_unit": "µL/mg",
           "Li_um": 250, "NP_author": null, "NP_author_basis": null, "cell": "扣式 CR2032", "cell_Ah": null,
           "rate_author": 0.2, "rate_1C_def": null, "rate_note": "C/20 化成两圈（1.8–2.8 V）后 C/5（1.7–2.8 V）", "temp_C": 25, "temp_src": "直接（SI 方法）",
           "anode_pretreat": "无", "porosity": null,
           "quote": "The Li||S cell cycling stability was tested within a voltage range of 1.7–2.8 V at C/10 or C/5 after 2 formation cycles at C/20 in the voltage range of 1.8-2.8 V"},
    "C4": {"desc": "Li‖S 扣式自放电 / 日历测试（充电态静置 168 h × 28 次，C/10，25 °C；4 mg/cm²、E/S 8、250 µm Li）", "cathode_type": "硫碳", "cathode_material": "IKB/S（80 wt% S）：碳纳米纤维：PAA = 8:1:1", "S_loading": 4, "S_loading_src": "直接（SI；正文写 4 mAh/cm²）",
           "S_content_composite": 80, "S_content_electrode": 64, "V_uL": null, "diameter_mm": null, "area_cm2": null, "ES_reported": 8, "ES_unit": "µL/mg",
           "Li_um": 250, "NP_author": null, "NP_author_basis": null, "cell": "扣式 CR2032", "cell_Ah": null,
           "rate_author": 0.1, "rate_1C_def": null, "rate_note": "C/20 化成两圈后，C/10 充电 → 静置 168 h → C/10 放电，重复 28 次", "temp_C": 25, "temp_src": "直接（SI 方法）",
           "anode_pretreat": "无", "porosity": null,
           "quote": "For the self-discharge of the Li||S cells, the cells were first performed for 2 formation cycles at C/20 in 1.8-2.8 V, then charged to 2.8 V at C/10 and followed with a 168-h rest, and after that discharged to 1.7 V at C/10 and repeated for 28 intervals"},
    "C5": {"desc": "1 Ah 软包（4 mg/cm²、E/S 约 5.2、100 µm Li、C/10、25 °C）", "cathode_type": "硫碳", "cathode_material": "KB/S（80 wt% S）：MWCNT：LiPAA = 9:0.5:0.5", "S_loading": 4, "S_loading_src": "直接",
           "S_content_composite": 80, "S_content_electrode": 72, "V_uL": null, "diameter_mm": null, "area_cm2": null, "ES_reported": 5.2, "ES_unit": "µL/mg",
           "Li_um": 100, "NP_author": null, "NP_author_basis": null, "cell": "软包", "cell_Ah": 1,
           "rate_author": 0.1, "rate_1C_def": 1000, "rate_note": "C/20 化成两圈（1.8–2.6 V）后 C/10（1.7–2.6 V）；原文 1C 写作 '1000 mA cm-2'", "temp_C": 25, "temp_src": "直接（SI 方法）",
           "anode_pretreat": "无", "porosity": null,
           "quote": "The cells have S electrode loading of 4 mg-S cm-2, Li electrode of 100 µm thick, and E/S ratio at ~5.2 µL (mg-S)-1"}
  },
  "comparisons": [
    {"A": "D10", "B": "EB", "cond": "C1", "metric": "Li‖Cu 库仑效率", "val_A": 99.66, "val_B": 99.19, "unit": "%", "point": "平均 CE（Aurbach 法 3）",
     "val_src_A": "直接", "val_src_B": "直接", "comparable_point": true, "obs_dir": "A更好", "author_judgement": "2-MeTHF 与 TFEO 共溶剂提高与锂的稳定性",
     "error_info": "未报告", "evidence_loc": "Fig. 1b、S3；p4", "evidence_type": "有数据", "changed": ["溶剂种类", "稀释剂", "溶剂比例"],
     "reasons": ["负极 SEI"], "reason_quote": "The improved Li CE in DMFN electrolytes over Ebaseline can be attributed to the 2-MeTHF and TFEO co-solvents which have been previously reported to improve stability with Li metal", "scope_claim": "无",
     "first_cap_A": null, "first_cap_B": null, "first_cap_note": "",
     "quote": "The maximum CE of 99.66% was obtained for 1.0M-DMFN. This is much higher than 99.19% obtained for E-baseline"},
    {"A": "D06", "B": "EB", "cond": "C2", "metric": "倍率容量", "val_A": null, "val_B": null, "unit": "mAh/g", "point": "放电 C/2",
     "val_src_A": "缺失（Fig. 3c）", "val_src_B": "缺失（Fig. 3c；文字：骤降）", "comparable_point": true, "obs_dir": "A更好", "author_judgement": "长链→短链转化是放电的速率限制步骤；E-baseline 在 C/3 已出现第二平台起点的电压凹陷",
     "error_info": "未报告", "evidence_loc": "Fig. 3c、S14；p5", "evidence_type": "有数据", "changed": ["溶剂种类", "稀释剂", "溶剂比例", "盐浓度"],
     "reasons": ["正极动力学"], "reason_quote": "", "scope_claim": "无", "first_cap_A": null, "first_cap_B": null, "first_cap_note": "",
     "rate_protocol": "放电倍率逐级递增（充电倍率固定）",
     "quote": "nearly all electrolytes showed a sudden capacity drop when the discharge rate was increased to C/2, except for the 0.6M-DMFN electrolyte which was able to give a reasonable capacity until the discharge rate was increased to 1C"},
    {"A": "D10", "B": "EB", "cond": "C2", "metric": "倍率容量", "val_A": null, "val_B": null, "unit": "mAh/g", "point": "充电 C/5–1C（放电倍率固定）",
     "val_src_A": "缺失（Fig. 3b）", "val_src_B": "缺失（Fig. 3b）", "comparable_point": true, "obs_dir": "差异小", "author_judgement": "充电倍率不是限制因素",
     "error_info": "未报告", "evidence_loc": "Fig. 3b；p5", "evidence_type": "有数据", "changed": ["溶剂种类", "稀释剂", "溶剂比例"],
     "reasons": ["其他"], "reason_quote": "", "scope_claim": "无", "first_cap_A": null, "first_cap_B": null, "first_cap_note": "",
     "rate_protocol": "充电倍率逐级递增（放电倍率固定）",
     "note": "原句是所有电解液都重合，取 1.0M-DMFN 为代表",
     "quote": "The E-baseline and DMFN electrolytes had an initial diﬀerence in capacity during the ﬁrst few cycles at the initial C/10 rate but quickly began to overlap during the C/5 charge rate. There is no noticeable drop in capacity with increasing C-rate until charging at 1C with the capacities for all electrolytes remaining overlapped"},
    {"A": "D10", "B": "EB", "cond": "C3", "metric": "其他", "val_A": null, "val_B": null, "unit": "mAh/g（第一放电平台容量，越高越好）", "point": "C/20 化成首圈",
     "val_src_A": "缺失（Fig. 3a）", "val_src_B": "缺失（Fig. 3a）", "comparable_point": true, "obs_dir": "A更差", "author_judgement": "DMFN 减少长链多硫化物，降低总容量；随盐浓度升高第一平台容量继续下降",
     "error_info": "未报告", "evidence_loc": "Fig. 3a；p5", "evidence_type": "有数据", "changed": ["溶剂种类", "稀释剂", "溶剂比例"],
     "reasons": ["正极动力学"], "reason_quote": "The moderately solvating DMFN electrolytes reduce the amount of long-chain PSs in the electrolytes, which in turn reduces the overall capacity of the LSBs", "scope_claim": "无",
     "first_cap_A": null, "first_cap_B": null, "first_cap_note": "",
     "quote": "there is a noticeable decrease in the speciﬁc capacity from E-baseline to the DMFN electrolytes and the speciﬁc capacity decreases with increasing salt concentration of the DMFN electrolytes"},
    {"A": "D10", "B": "EB", "cond": "C3", "metric": "首圈容量", "val_A": null, "val_B": null, "unit": "mAh/g", "point": "C/5 初始",
     "val_src_A": "缺失（Fig. 3d）", "val_src_B": "缺失（Fig. 3d）", "comparable_point": true, "obs_dir": "A更差", "author_judgement": "E-baseline 黏度低、正极润湿更好",
     "error_info": "未报告", "evidence_loc": "Fig. 3d；p5", "evidence_type": "有数据", "changed": ["溶剂种类", "稀释剂", "溶剂比例"],
     "reasons": ["其他"], "reason_quote": "While Ebaseline had a higher initial capacity because of low viscosity and more wettability of cathodes", "scope_claim": "无",
     "first_cap_A": null, "first_cap_B": null, "first_cap_note": "",
     "quote": "While Ebaseline had a higher initial capacity because of low viscosity and more wettability of cathodes, the DMFN electrolytes showed signiﬁcantly improved cycling stability and CE"},
    {"A": "D10", "B": "EB", "cond": "C3", "metric": "循环保持率或寿命", "val_A": 300, "val_B": 150, "unit": "圈", "point": "循环寿命",
     "val_src_A": "直接（300 圈时保持 81.3%，下限值）", "val_src_B": "计算（作者称寿命为 E-baseline 的两倍）", "comparable_point": true, "obs_dir": "A更好", "author_judgement": "E-baseline 100 圈后容量迅速衰减、极化增大、过充，与硫和锂两侧反应都强",
     "error_info": "未报告", "evidence_loc": "Fig. 3d–e、S15；p5", "evidence_type": "有数据", "changed": ["溶剂种类", "稀释剂", "溶剂比例"],
     "reasons": ["穿梭", "负极 SEI"], "reason_quote": "highlighting the high reactivity of Ebaseline with both S and Li electrodes", "scope_claim": "无",
     "first_cap_A": null, "first_cap_B": null, "first_cap_note": "",
     "note": "B 的 150 圈由'cycle life doubled'反推，非原文直接给出",
     "quote": "LSBs with 1.0M-DMFN can retain 81.3% capacity after 300 cycles at a C/5 charge/discharge rate, doubled the cycle life from the baseline electrolyte"},
    {"A": "D10", "B": "EB", "cond": "C3", "metric": "全电池库仑效率", "val_A": null, "val_B": null, "unit": "%", "point": "C/5 循环",
     "val_src_A": "缺失（Fig. 3d）", "val_src_B": "缺失（Fig. 3d）", "comparable_point": true, "obs_dir": "A更好", "author_judgement": "",
     "error_info": "未报告", "evidence_loc": "Fig. 3d；p5", "evidence_type": "有数据", "changed": ["溶剂种类", "稀释剂", "溶剂比例"],
     "reasons": ["穿梭"], "reason_quote": "", "scope_claim": "无", "first_cap_A": null, "first_cap_B": null, "first_cap_note": "", "note": "原句是 DMFN 整体对 E-baseline",
     "quote": "the DMFN electrolytes showed signiﬁcantly improved cycling stability and CE"},
    {"A": "D10", "B": "EB", "cond": "C3", "metric": "过电位或动力学", "val_A": null, "val_B": null, "unit": "V（极化增长，越小越好）", "point": "第 1 → 250 圈",
     "val_src_A": "缺失（Fig. 3e）", "val_src_B": "缺失（Fig. 3e；文字：显著增长）", "comparable_point": true, "obs_dir": "A更好", "author_judgement": "",
     "error_info": "未报告", "evidence_loc": "Fig. 3e、S15；p5", "evidence_type": "有数据", "changed": ["溶剂种类", "稀释剂", "溶剂比例"],
     "reasons": ["负极 SEI"], "reason_quote": "", "scope_claim": "无", "first_cap_A": null, "first_cap_B": null, "first_cap_note": "",
     "quote": "Over a period of 250 cycles, the voltage proﬁles of E-baseline containing LSBs showed signiﬁcant growth in cell polarization, overcharging of the cells, and rapid capacity degradation after 100 cycles … with the 1.0MDMFN containing cells showing the least (or no signiﬁcant) polarization or decrease in capacity between the 1st and 250th cycles at C/5 rate"},
    {"A": "D10", "B": "EB", "cond": "C3", "metric": "其他", "val_A": 76.9, "val_B": 54.7, "unit": "%（正极硫保留率，HUGS，越高越好）", "point": "第 100 圈后",
     "val_src_A": "计算（100 − 23.1）", "val_src_B": "计算（100 − 45.3）", "comparable_point": true, "obs_dir": "A更好", "author_judgement": "E-baseline 中硫几乎全以多硫化物存在并持续溶出",
     "error_info": "未报告", "evidence_loc": "Fig. 4b；p7", "evidence_type": "有数据", "changed": ["溶剂种类", "稀释剂", "溶剂比例"],
     "reasons": ["穿梭"], "reason_quote": "the S was primarily converted to LiPSs and continuously dissolved in the electrolyte leading to continuous side reactions and accelerated loss of S from the electrode", "scope_claim": "无",
     "first_cap_A": null, "first_cap_B": null, "first_cap_note": "",
     "note": "原文给的是不可逆硫损失 45.3% / 23.1%，此处换成保留率以统一'越高越好'；剩余硫中 E-baseline 92.6% 为多硫化物，1.0M-DMFN 63.3% 为 S8",
     "quote": "When cycled in E-baseline, the amount of irreversible loss of active S material from the electrode is almost double of S loss in 1.0M-DMFN at 45.3% and 23.1%, respectively"},
    {"A": "D10", "B": "EB", "cond": "C3", "metric": "其他", "val_A": null, "val_B": null, "unit": "%（金属锂保留率，HUGS，越高越好）", "point": "第 100 圈后",
     "val_src_A": "缺失（Fig. 4a）", "val_src_B": "缺失（Fig. 4a）", "comparable_point": true, "obs_dir": "A更好", "author_judgement": "1.0M-DMFN 不可逆锂消耗（SEI、Li2S、Li2S2）更少",
     "error_info": "未报告", "evidence_loc": "Fig. 4a；p7", "evidence_type": "有数据", "changed": ["溶剂种类", "稀释剂", "溶剂比例"],
     "reasons": ["负极 SEI"], "reason_quote": "", "scope_claim": "无", "first_cap_A": null, "first_cap_B": null, "first_cap_note": "",
     "quote": "retention for Li0 after 100 cycles reveals that 1.0M-DMFN cycled Li0 has a lower amount of irreversible Li0 consumption that is assigned to the side reactions in the formation of the SEI, Li2S, and Li2S2 and has improved the overall Li0 retention"},
    {"A": "D08", "B": "D10", "cond": "C3", "metric": "指定圈数放电容量", "val_A": null, "val_B": null, "unit": "mAh/g", "point": "C/5 循环中（作者概括，Fig. 3d）",
     "val_src_A": "缺失（Fig. 3d）", "val_src_B": "缺失（Fig. 3d）", "comparable_point": true, "obs_dir": "A更好", "author_judgement": "最佳盐浓度在 0.8–1.0 M 之间",
     "error_info": "未报告", "evidence_loc": "Fig. 3d；p5、p7", "evidence_type": "有数据", "changed": ["盐浓度"],
     "reasons": ["其他"], "reason_quote": "", "scope_claim": "无", "first_cap_A": null, "first_cap_B": null, "first_cap_note": "",
     "quote": "with the 0.8MDMFN exhibiting the highest speciﬁc capacity among the DMFN electrolytes and the 1.0M-DMFN electrolyte the best cycling stability having a high-capacity retention of 81.3% (604 mAh g−1) after 300 cycles"},
    {"A": "D08", "B": "D10", "cond": "C3", "metric": "循环保持率或寿命", "val_A": null, "val_B": 81.3, "unit": "%", "point": "第 300 圈",
     "val_src_A": "缺失（Fig. 3d）", "val_src_B": "直接", "comparable_point": true, "obs_dir": "A更差", "author_judgement": "",
     "error_info": "未报告", "evidence_loc": "Fig. 3d；p5", "evidence_type": "有数据", "changed": ["盐浓度"],
     "reasons": ["其他"], "reason_quote": "", "scope_claim": "无", "first_cap_A": null, "first_cap_B": null, "first_cap_note": "",
     "quote": "with the 0.8MDMFN exhibiting the highest speciﬁc capacity among the DMFN electrolytes and the 1.0M-DMFN electrolyte the best cycling stability having a high-capacity retention of 81.3% (604 mAh g−1) after 300 cycles"},
    {"A": "D10", "B": "EB", "cond": "C4", "metric": "自放电（容量损失）", "val_A": 8, "val_B": 34.2, "unit": "%", "point": "第 1 次一周静置后",
     "val_src_A": "直接（约值，各 DMFN 概括）", "val_src_B": "直接", "comparable_point": true, "obs_dir": "A更好", "author_judgement": "多硫化物溶解受抑、两极钝化层更稳",
     "error_info": "未报告", "evidence_loc": "Fig. 3f–h；p6–7", "evidence_type": "有数据", "changed": ["溶剂种类", "稀释剂", "溶剂比例"],
     "reasons": ["穿梭"], "reason_quote": "", "scope_claim": "无", "first_cap_A": null, "first_cap_B": null, "first_cap_note": "",
     "quote": "The E-baseline containing cell had a signiﬁcant voltage decay after 50 h into the ﬁrst calendaring period and the voltage decreased to 2.2 V after the ﬁrst week with a large drop in capacity (34.2%) … All DMFN cells had a considerably less drop in their discharge capacities of ≈8% for all concentrations after the ﬁrst calendaring period"},
    {"A": "D10", "B": "EB", "cond": "C4", "metric": "自放电（容量损失）", "val_A": 5.9, "val_B": 23.5, "unit": "%", "point": "28 个一周静置周期累计（B 不含初期损失）",
     "val_src_A": "直接", "val_src_B": "直接（'another'，另计于初期损失之外）", "comparable_point": true, "obs_dir": "A更好", "author_judgement": "",
     "error_info": "未报告", "evidence_loc": "Fig. 3g；p8", "evidence_type": "有数据", "changed": ["溶剂种类", "稀释剂", "溶剂比例"],
     "reasons": ["穿梭"], "reason_quote": "", "scope_claim": "无", "first_cap_A": null, "first_cap_B": null, "first_cap_note": "",
     "note": "E-baseline 的 23.5% 是初期损失之外'另外'的损失，口径与 A 的 5.9% 不完全一致，但方向不受影响",
     "quote": "The DMFN electrolytes also demonstrate excellent stability during the calendar aging tests, with only 5.9% capacity loss over 28 one-week resting intervals, while the baseline electrolyte has serious capacity loss in the initial cycles and another 23.5% loss during the 28-week’s calendar test"},
    {"A": "D08", "B": "EB", "cond": "C5", "metric": "能量密度", "val_A": 290, "val_B": 310, "unit": "Wh/kg（不含包装）", "point": "C/20 首圈",
     "val_src_A": "直接", "val_src_B": "直接", "comparable_point": true, "obs_dir": "A更差", "author_judgement": "0.8M-DMFN 初始比容量较低",
     "error_info": "未报告", "evidence_loc": "Fig. S18a；SI", "evidence_type": "有数据", "changed": ["溶剂种类", "稀释剂", "溶剂比例", "盐浓度"],
     "reasons": ["其他"], "reason_quote": "The lower specific energy of the 0.8M-DMFN cell is due to its lower initial specific capacity", "scope_claim": "无",
     "first_cap_A": null, "first_cap_B": null, "first_cap_note": "",
     "quote": "The specific energy at C/20 of the two pouch cells without counting the pouch weight is 310 Wh kg-1 for E-baseline and 290 Wh kg-1 for 0.8M-DMFN"},
    {"A": "D08", "B": "EB", "cond": "C5", "metric": "循环保持率或寿命", "val_A": null, "val_B": null, "unit": "—", "point": "C/10 循环（E-baseline 40 圈后过电位大）",
     "val_src_A": "缺失（Fig. S18b）", "val_src_B": "缺失（Fig. S18b）", "comparable_point": true, "obs_dir": "A更好", "author_judgement": "E-baseline 副反应带来额外充电容量、CE 低，最终电池失效",
     "error_info": "未报告", "evidence_loc": "Fig. S18；p7", "evidence_type": "有数据", "changed": ["溶剂种类", "稀释剂", "溶剂比例", "盐浓度"],
     "reasons": ["穿梭"], "reason_quote": "because the extra charging capacity from unwanted side reactions leads to low Coulombic eﬃciency ultimately to cell death", "scope_claim": "初步结果",
     "first_cap_A": null, "first_cap_B": null, "first_cap_note": "",
     "quote": "the 0.8M-DMFN and E-baseline electrolytes were evaluated in 1-Ah pouch cells and the preliminary cycling results shown in Figure S18 (Supporting Information) also indicate the 0.8M-DMFN shows better cycling stability than E-baseline where the latter exhibits large overpotential after 40 cycles"}
  ]
}
