Repository: zhuonanli08/Li-S_Electrolyte_Conflicts

File: output/第一阶段_证据表/json/S33.json
{
 "paper": {
  "pool_id": "S33",
  "doi": "10.1002/aenm.202403828",
  "ref": "Kim I., Kim S. et al., Adv. Energy Mater. 2025, 15, 2403828",
  "corr": "Hee-Tak Kim（KAIST；LG Energy Solution 合作）",
  "source": "稀有格",
  "main_layer": true,
  "group_note": "DME 中加约 20 vol% 氟化醚共溶剂（ETFE < BTFE < TFTFE < TFOFE，按 F 数）逐级减弱 Li⁺ 溶剂化；LiFSI + LiNO3 双盐。40 µm 薄锂（约 8 mAh/cm²）对 3.8 mg/cm² 硫，E/S 5，按 N/P 属负极受限一侧。选行规则（不看结果）：每种 DME-FE 对 DME 对照，取作者报告的全部比较；软包只有 DME-TFTFE 对 DME。失效分析用的是另一基准（1 M LiTFSI + 0.2 M LiNO3 DOL/DME，46 圈：剩余可逆锂 6.3 / 8 mAh/cm²，DME 分解 33%、DOL 49%、TFSI⁻ 2%，补液后恢复），与本表配方对不同、圈数不同，未列行，作为机制证据记在机制判别表。36 圈后剩余活性锂、DME/FSI⁻ 保留率未测 TFOFE"
 },
 "electrolytes": {
  "DM": {
   "name": "DME 对照：0.75 M LiFSI + 0.4 M LiNO3 / DME",
   "solvent": "DME",
   "salt": "0.75 M LiFSI",
   "salt_anion": "FSI",
   "diluent": "无",
   "lino3": "0.4 M",
   "lino3_value": 0.4,
   "lino3_unit": "M",
   "additive": "无",
   "label_author": "strongly solvating",
   "label": "强溶剂化",
   "quote": "The control electrolyte (DME electrolyte) was prepared by dissolving 0.75 m LiFSI and 0.4 m LiNO3 in DME"
  },
  "ET": {
   "name": "DME-ETFE（LiFSI:LiNO3:DME:ETFE = 1.9:1.0:18.5:3.8）",
   "solvent": "DME/ETFE（FE 约 20 vol%）",
   "salt": "LiFSI（摩尔比 1.9）",
   "salt_anion": "FSI",
   "diluent": "ETFE（氟化醚，4 个 F）",
   "lino3": "摩尔比 1.0（相对 DME 18.5）",
   "lino3_value": null,
   "lino3_unit": null,
   "additive": "无",
   "label_author": "moderately solvating",
   "label": "适中溶剂化",
   "quote": "The electrolytes containing the ﬂuorinated cosolvents were prepared using a molar ratio of LiFSI:LiNO3:DME:cosolvent = 1.9:1.0:18.5:3.8, resulting in a ﬂuorinated solvent volume fraction of ≈20% in the DME-FE electrolyte"
  },
  "BT": {
   "name": "DME-BTFE（LiFSI:LiNO3:DME:BTFE = 1.9:1.0:18.5:3.8）",
   "solvent": "DME/BTFE（FE 约 20 vol%）",
   "salt": "LiFSI（摩尔比 1.9）",
   "salt_anion": "FSI",
   "diluent": "BTFE（氟化醚，6 个 F）",
   "lino3": "摩尔比 1.0（相对 DME 18.5）",
   "lino3_value": null,
   "lino3_unit": null,
   "additive": "无",
   "label_author": "moderately solvating",
   "label": "适中溶剂化",
   "quote": "The electrolytes containing the ﬂuorinated cosolvents were prepared using a molar ratio of LiFSI:LiNO3:DME:cosolvent = 1.9:1.0:18.5:3.8, resulting in a ﬂuorinated solvent volume fraction of ≈20% in the DME-FE electrolyte"
  },
  "TF": {
   "name": "DME-TFTFE（LiFSI:LiNO3:DME:TFTFE = 1.9:1.0:18.5:3.8）",
   "solvent": "DME/TFTFE（FE 约 20 vol%）",
   "salt": "LiFSI（摩尔比 1.9）",
   "salt_anion": "FSI",
   "diluent": "TFTFE（氟化醚，7 个 F）",
   "lino3": "摩尔比 1.0（相对 DME 18.5）",
   "lino3_value": null,
   "lino3_unit": null,
   "additive": "无",
   "label_author": "moderately solvating",
   "label": "适中溶剂化",
   "quote": "The electrolytes containing the ﬂuorinated cosolvents were prepared using a molar ratio of LiFSI:LiNO3:DME:cosolvent = 1.9:1.0:18.5:3.8, resulting in a ﬂuorinated solvent volume fraction of ≈20% in the DME-FE electrolyte"
  },
  "TO": {
   "name": "DME-TFOFE（LiFSI:LiNO3:DME:TFOFE = 1.9:1.0:18.5:3.8）",
   "solvent": "DME/TFOFE（FE 约 20 vol%）",
   "salt": "LiFSI（摩尔比 1.9）",
   "salt_anion": "FSI",
   "diluent": "TFOFE（氟化醚，12 个 F）",
   "lino3": "摩尔比 1.0（相对 DME 18.5）",
   "lino3_value": null,
   "lino3_unit": null,
   "additive": "无",
   "label_author": "weakly solvating",
   "label": "弱溶剂化",
   "quote": "The electrolytes containing the ﬂuorinated cosolvents were prepared using a molar ratio of LiFSI:LiNO3:DME:cosolvent = 1.9:1.0:18.5:3.8, resulting in a ﬂuorinated solvent volume fraction of ≈20% in the DME-FE electrolyte"
  }
 },
 "descriptors": [
  {
   "id": "D1",
   "mapping": "直接",
   "mapping_note": "测的是电解液本身",
   "object": "Li⁺ 溶剂化环境",
   "source": "实验测量",
   "scale": "电解液 ⁷Li NMR 向高场位移排序（位移越大 = Li⁺ 溶剂化能力越弱）",
   "unit": "序号（仅表次序；大=溶剂化强）",
   "values": {
    "DM": 5,
    "ET": 4,
    "BT": 3,
    "TF": 2,
    "TO": 1
   },
   "stronger_if": "higher",
   "comparable": true,
   "comparable_note": "同篇同法（Fig. S6、2d）；Raman CIP 比例、电导率、⁷Li DOSY、MD 配位数、Kamlet–Taft 碱度均同序",
   "common_scale": null,
   "kind": "谱学",
   "species": "Li⁺",
   "medium": "电解液",
   "method": "⁷Li NMR",
   "conc_def": "—",
   "temp_C": null,
   "temp_note": "未写",
   "quote": "The 7Li NMR analysis of the electrolytes revealed that the upﬁeld shifts corresponding to Li+ increased in the following order: DME < DME-ETFE < DME-BTFE < DME-TFTFE < DME-TFOFE (Figure S6, Supporting Information), indicating that the Li+ solvating powers decreased in the same order"
  },
  {
   "id": "D2",
   "mapping": "直接",
   "mapping_note": "Li2S4 加入电解液本身",
   "object": "多硫化物溶解行为",
   "source": "实验测量",
   "scale": "Li2S4 最大溶解度（UV–vis，电解液中）排序",
   "unit": "序号（仅表次序；大=溶解多）",
   "values": {
    "DM": 5,
    "ET": 4,
    "BT": 3,
    "TF": 2,
    "TO": 1
   },
   "stronger_if": "higher",
   "comparable": true,
   "comparable_note": "同篇同法（Fig. S16），数值只在图中；0.2 M Li2S4 的颜色与 ⁷Li 位移同序",
   "common_scale": null,
   "kind": "溶解度（定性）",
   "species": "Li2S4",
   "medium": "电解液",
   "method": "UV–vis（上清稀释）",
   "conc_def": "名义 0.5 M Li2S4 饱和",
   "temp_C": null,
   "temp_note": "未写",
   "quote": "The results indicated that the maximum Li2S4 solubility was found to follow the order: DME > DME-ETFE > DME-BTFE > DME-TFTFE > DME-TFOFE which is consistent with our NMR data"
  }
 ],
 "conditions": {
  "C1": {
   "desc": "Li‖S 扣式（3.8 mg/cm²、E/S 5、40 µm Li、0.15C；0.05C×2、0.1C 预循环）",
   "cathode_type": "硫碳",
   "cathode_material": "LG Energy Solution 高载量硫正极（Φ14 mm）",
   "S_loading": 3.8,
   "S_loading_src": "直接",
   "S_content_composite": null,
   "S_content_electrode": null,
   "V_uL": 29.4,
   "diameter_mm": 14,
   "area_cm2": null,
   "ES_reported": 5,
   "ES_unit": "µL/mg",
   "Li_um": 40,
   "NP_author": null,
   "NP_author_basis": null,
   "cell": "扣式 2032",
   "cell_Ah": null,
   "rate_author": 0.15,
   "rate_1C_def": null,
   "rate_note": "0.05C×2 → 0.1C 预循环后 0.15C，1.8–2.7 V",
   "temp_C": null,
   "temp_src": "未写",
   "anode_pretreat": "无",
   "porosity": null,
   "quote": "a high S-loaded electrode (3.8 mgs cm−2) obtained from LG Energy Solution Ltd. was used, a Φ14-mm sulfur cathode was used as the working cathode, and Φ16-mm Li metal (40 μm, China Lithium) was used as the counter electrode. Furthermore, 29.4 μL of electrolyte was injected to adjust the E/S ratio to 5 μL mgs−1"
  },
  "C2": {
   "desc": "Li‖Ni Aurbach 法（40 µm Li，30 µL；1 mAh/cm² 储锂后 0.2 mAh/cm² × 10，1 mA/cm²）",
   "cathode_type": "无（Li‖Cu）",
   "cathode_material": "Ni（Φ16 mm）",
   "S_loading": null,
   "S_loading_src": "不适用",
   "S_content_composite": null,
   "S_content_electrode": null,
   "V_uL": 30,
   "diameter_mm": null,
   "area_cm2": null,
   "ES_reported": null,
   "ES_unit": "µL/mg",
   "Li_um": 40,
   "NP_author": null,
   "NP_author_basis": null,
   "cell": "扣式 Li‖Ni",
   "cell_Ah": null,
   "rate_author": null,
   "rate_1C_def": null,
   "rate_note": "1 mA/cm²",
   "temp_C": null,
   "temp_src": "未写",
   "anode_pretreat": "无",
   "porosity": null,
   "quote": "The amount of injected electrolyte was 30 μL. First, 1 mAh cm−2 of Li deposit was formed on the Ni foil at 1 mA cm−2, and subsequently, ten cycles of repetitive strip and plate were conducted at the same current density and a 0.2 mAh cm−2 capacity"
  },
  "C3": {
   "desc": "Li‖Ni 长循环（0.2 mA/cm²、0.2 mAh/cm²、15 µL，100 圈平均 CE）",
   "cathode_type": "无（Li‖Cu）",
   "cathode_material": "Ni",
   "S_loading": null,
   "S_loading_src": "不适用",
   "S_content_composite": null,
   "S_content_electrode": null,
   "V_uL": 15,
   "diameter_mm": null,
   "area_cm2": null,
   "ES_reported": null,
   "ES_unit": "µL/mg",
   "Li_um": 40,
   "NP_author": null,
   "NP_author_basis": null,
   "cell": "扣式 Li‖Ni",
   "cell_Ah": null,
   "rate_author": null,
   "rate_1C_def": null,
   "rate_note": "0.2 mA/cm²，0.2 mAh/cm²",
   "temp_C": null,
   "temp_src": "未写",
   "anode_pretreat": "无",
   "porosity": null,
   "quote": "comparing the Coulombic eﬃciencies of the Li/Ni asymmetric cell operated at 0.2 mA cm−2 with a capacity of 0.2 mAh cm−2 using 15 μL of each electrolyte"
  },
  "C4": {
   "desc": "双面正极 bi-cell 软包（2.5 mg/cm² 每面、E/S 3.5、40 µm Li、0.1C）",
   "cathode_type": "硫碳",
   "cathode_material": "LG Energy Solution 双面涂布硫正极",
   "S_loading": 2.5,
   "S_loading_src": "直接（每面）",
   "S_content_composite": null,
   "S_content_electrode": null,
   "V_uL": 336,
   "diameter_mm": null,
   "area_cm2": null,
   "ES_reported": 3.5,
   "ES_unit": "µL/mg",
   "Li_um": 40,
   "NP_author": null,
   "NP_author_basis": null,
   "cell": "软包 bi-cell",
   "cell_Ah": null,
   "rate_author": 0.1,
   "rate_1C_def": null,
   "rate_note": "0.025C×2、0.05C×2 预循环后 0.1C",
   "temp_C": null,
   "temp_src": "未写",
   "anode_pretreat": "无",
   "porosity": null,
   "quote": "To assemble the bi-cell-type pouch cell, 40μm-thick Li foil was cut into 4 × 6 cm2 pieces … Then, 336 μL of electrolyte was injected to adjust the E/S ratio to 3.5"
  },
  "C5": {
   "desc": "0.5 Ah 叠片软包（10 层，E/S 2.0、0.05C；锂厚未写）",
   "cathode_type": "硫碳",
   "cathode_material": "LG Energy Solution 双面涂布硫正极（2.5 mg/cm² 每面）",
   "S_loading": 2.5,
   "S_loading_src": "直接（每面；按同一批正极推定）",
   "S_content_composite": null,
   "S_content_electrode": null,
   "V_uL": 825,
   "diameter_mm": null,
   "area_cm2": null,
   "ES_reported": 2.0,
   "ES_unit": "µL/mg",
   "Li_um": null,
   "NP_author": null,
   "NP_author_basis": null,
   "cell": "软包叠片",
   "cell_Ah": 0.5,
   "rate_author": 0.05,
   "rate_1C_def": null,
   "rate_note": "0.0125C×2、0.025C×1 预循环后 0.05C",
   "temp_C": null,
   "temp_src": "未写",
   "anode_pretreat": "无",
   "porosity": null,
   "quote": "The volume of electrolyte corresponding to an E/S ratio of 2 was 0.825 mL"
  }
 },
 "comparisons": [
  {
   "A": "ET",
   "B": "DM",
   "cond": "C1",
   "metric": "首圈容量",
   "val_A": null,
   "val_B": null,
   "unit": "mAh/g",
   "point": "预循环后 0.15C 首圈",
   "val_src_A": "缺失（Fig. 3c）",
   "val_src_B": "缺失（Fig. 3c）",
   "comparable_point": true,
   "obs_dir": "差异小",
   "author_judgement": "含 Li2S4 时各电解液电导率相近",
   "error_info": "未报告",
   "evidence_loc": "Fig. 3c；p6",
   "evidence_type": "有数据",
   "changed": [
    "稀释剂",
    "盐浓度"
   ],
   "reasons": [
    "其他"
   ],
   "reason_quote": "",
   "scope_claim": "无",
   "first_cap_A": null,
   "first_cap_B": null,
   "first_cap_note": "",
   "quote": "The DME-ETFE, DME-BTFE, and DME-TFTFE electrolytes displayed slightly higher overpotentials than and similar discharge capacities as the DME electrolyte",
   "note": "对照按 0.75 M 配，DME-FE 按摩尔比配，盐与 DME 的比例不同"
  },
  {
   "A": "ET",
   "B": "DM",
   "cond": "C1",
   "metric": "过电位或动力学",
   "val_A": null,
   "val_B": null,
   "unit": "V（放电过电位，越低越好）",
   "point": "预循环后 0.15C 首圈",
   "val_src_A": "缺失（Fig. 3c）",
   "val_src_B": "缺失（Fig. 3c）",
   "comparable_point": true,
   "obs_dir": "A更差",
   "author_judgement": "",
   "error_info": "未报告",
   "evidence_loc": "Fig. 3c；p6",
   "evidence_type": "有数据",
   "changed": [
    "稀释剂",
    "盐浓度"
   ],
   "reasons": [
    "正极动力学"
   ],
   "reason_quote": "",
   "scope_claim": "无",
   "first_cap_A": null,
   "first_cap_B": null,
   "first_cap_note": "",
   "quote": "The DME-ETFE, DME-BTFE, and DME-TFTFE electrolytes displayed slightly higher overpotentials than and similar discharge capacities as the DME electrolyte",
   "note": "对照按 0.75 M 配，DME-FE 按摩尔比配，盐与 DME 的比例不同"
  },
  {
   "A": "ET",
   "B": "DM",
   "cond": "C1",
   "metric": "多硫化物溶解或穿梭",
   "val_A": null,
   "val_B": null,
   "unit": "µA（95% 充电态开路穿梭电流）",
   "point": "95% 充电态开路",
   "val_src_A": "缺失（Fig. 3e）",
   "val_src_B": "缺失（Fig. 3e）",
   "comparable_point": true,
   "obs_dir": "A更好",
   "author_judgement": "穿梭电流与多硫化物溶解度一致；TFOFE 略高于 MSE，归因于低电荷密度单阴离子更易在负极还原",
   "error_info": "未报告",
   "evidence_loc": "Fig. 3e；p6–8",
   "evidence_type": "有数据",
   "changed": [
    "稀释剂",
    "盐浓度"
   ],
   "reasons": [
    "穿梭"
   ],
   "reason_quote": "",
   "scope_claim": "无",
   "first_cap_A": null,
   "first_cap_B": null,
   "first_cap_note": "",
   "quote": "The PS shuttle current detected in a 95% charged cell under open-circuit voltage[27] was found to decrease in the following order: DME > weakly solvating electrolyte (DME-TFOFE) > moderately solvating electrolytes (DME-ETFE, DME-BTFE",
   "note": "对照按 0.75 M 配，DME-FE 按摩尔比配，盐与 DME 的比例不同"
  },
  {
   "A": "ET",
   "B": "DM",
   "cond": "C1",
   "metric": "循环保持率或寿命",
   "val_A": 32,
   "val_B": 36,
   "unit": "圈（容量保持 70% 时）",
   "point": "保持率 70%",
   "val_src_A": "直接",
   "val_src_B": "直接",
   "comparable_point": true,
   "obs_dir": "A更差",
   "author_judgement": "除 TFOFE 外寿命与负极可逆性强相关",
   "error_info": "未报告",
   "evidence_loc": "Fig. 4b；p8",
   "evidence_type": "有数据",
   "changed": [
    "稀释剂",
    "盐浓度"
   ],
   "reasons": [
    "电解液耗尽",
    "负极 SEI"
   ],
   "reason_quote": "",
   "scope_claim": "无",
   "first_cap_A": null,
   "first_cap_B": null,
   "first_cap_note": "",
   "quote": "The cycle numbers of the DME-TFTFE, DMEBTFE, DME, DME-ETFE, and DME-TFOFE electrolytes at a capacity retention of 70% were 154, 131, 36, 32, and 31 cycles, respectively",
   "note": "对照按 0.75 M 配，DME-FE 按摩尔比配，盐与 DME 的比例不同"
  },
  {
   "A": "ET",
   "B": "DM",
   "cond": "C2",
   "metric": "Li‖Cu 库仑效率",
   "val_A": 95.31,
   "val_B": 95.42,
   "unit": "%",
   "point": "Aurbach 法 CE",
   "val_src_A": "直接",
   "val_src_B": "直接",
   "comparable_point": true,
   "obs_dir": "A更差",
   "author_judgement": "氟化度越高与锂相容性越好（ETFE 例外，略低于 DME）",
   "error_info": "未报告",
   "evidence_loc": "Fig. 4a；p8",
   "evidence_type": "有数据",
   "changed": [
    "稀释剂",
    "盐浓度"
   ],
   "reasons": [
    "负极 SEI"
   ],
   "reason_quote": "",
   "scope_claim": "无",
   "first_cap_A": null,
   "first_cap_B": null,
   "first_cap_note": "",
   "quote": "The Coulombic eﬃciencies of the DME-TFOFE, DME-TFTFE, DME-BTFE, DME-ETFE, and DME electrolytes were measured to be 97.18, 96.81, 96.19, 95.31, and 95.42%, respectively",
   "note": "对照按 0.75 M 配，DME-FE 按摩尔比配，盐与 DME 的比例不同"
  },
  {
   "A": "ET",
   "B": "DM",
   "cond": "C3",
   "metric": "Li‖Cu 库仑效率",
   "val_A": null,
   "val_B": null,
   "unit": "%",
   "point": "100 圈平均 CE",
   "val_src_A": "缺失（Fig. S26）",
   "val_src_B": "缺失（Fig. S26）",
   "comparable_point": true,
   "obs_dir": "A更好",
   "author_judgement": "阴离子配位增强提高负极稳定性",
   "error_info": "未报告",
   "evidence_loc": "Fig. S26；p8",
   "evidence_type": "有数据",
   "changed": [
    "稀释剂",
    "盐浓度"
   ],
   "reasons": [
    "负极 SEI"
   ],
   "reason_quote": "",
   "scope_claim": "无",
   "first_cap_A": null,
   "first_cap_B": null,
   "first_cap_note": "",
   "quote": "The average Coulombic eﬃciency over 100 cycles was conﬁrmed to follow the order DME-TFOFE > DME-TFTFE > DME-BTFE > DME-ETFE > DME",
   "note": "对照按 0.75 M 配，DME-FE 按摩尔比配，盐与 DME 的比例不同"
  },
  {
   "A": "ET",
   "B": "DM",
   "cond": "C1",
   "metric": "其他",
   "val_A": 3.5,
   "val_B": 5.1,
   "unit": "mAh/cm²（剩余活性锂，Li‖SUS 剥离，越高越好）",
   "point": "第 36 圈后",
   "val_src_A": "直接",
   "val_src_B": "直接",
   "comparable_point": true,
   "obs_dir": "A更差",
   "author_judgement": "ETFE 与锂化学腐蚀严重；TFTFE 锂沉积最致密",
   "error_info": "未报告",
   "evidence_loc": "Fig. 6i；p10",
   "evidence_type": "有数据",
   "changed": [
    "稀释剂",
    "盐浓度"
   ],
   "reasons": [
    "负极 SEI"
   ],
   "reason_quote": "",
   "scope_claim": "无",
   "first_cap_A": null,
   "first_cap_B": null,
   "first_cap_note": "",
   "quote": "The results indicate that the reversibilities followed the order DME-ETFE (3.5 mAh cm−2) < DME (5.1 mAh cm−2) < DMEBTFE (5.4 mAh cm−2) < DME-TFTFE (7.2 mAh cm−2)",
   "note": "对照按 0.75 M 配，DME-FE 按摩尔比配，盐与 DME 的比例不同；原始锂约 8 mAh/cm²（40 µm）"
  },
  {
   "A": "ET",
   "B": "DM",
   "cond": "C1",
   "metric": "其他",
   "val_A": 52,
   "val_B": 56,
   "unit": "%（DME 保留率，QNMR，越高越好）",
   "point": "第 36 圈后",
   "val_src_A": "直接",
   "val_src_B": "直接",
   "comparable_point": true,
   "obs_dir": "A更差",
   "author_judgement": "电解液耗竭是失效主因；剩余溶剂量与寿命次序一致",
   "error_info": "未报告",
   "evidence_loc": "Fig. 6j–m；p10–11",
   "evidence_type": "有数据",
   "changed": [
    "稀释剂",
    "盐浓度"
   ],
   "reasons": [
    "电解液耗尽"
   ],
   "reason_quote": "",
   "scope_claim": "无",
   "first_cap_A": null,
   "first_cap_B": null,
   "first_cap_note": "",
   "quote": "the percent retentions of DME in the DME, DME-ETFE, DME-BTFE, and DME-TFTFE electrolytes after 36 cycles are 56, 52, 68, and 70%, respectively. The percent retentions of FSI−in the DME, DME-ETFE, DME-BTFE, and DMETFTFE electrolytes were 68, 34, 45, and 73%, respectively",
   "note": "对照按 0.75 M 配，DME-FE 按摩尔比配，盐与 DME 的比例不同"
  },
  {
   "A": "ET",
   "B": "DM",
   "cond": "C1",
   "metric": "其他",
   "val_A": 34,
   "val_B": 68,
   "unit": "%（FSI⁻ 保留率，QNMR，越高越好）",
   "point": "第 36 圈后",
   "val_src_A": "直接",
   "val_src_B": "直接",
   "comparable_point": true,
   "obs_dir": "A更差",
   "author_judgement": "阴离子配位增强使 FSI⁻ 优先分解；TFTFE 因锂沉积均匀、腐蚀少而保留更多",
   "error_info": "未报告",
   "evidence_loc": "Fig. 6j–m；p10–11",
   "evidence_type": "有数据",
   "changed": [
    "稀释剂",
    "盐浓度"
   ],
   "reasons": [
    "电解液耗尽",
    "负极 SEI"
   ],
   "reason_quote": "",
   "scope_claim": "无",
   "first_cap_A": null,
   "first_cap_B": null,
   "first_cap_note": "",
   "quote": "the percent retentions of DME in the DME, DME-ETFE, DME-BTFE, and DME-TFTFE electrolytes after 36 cycles are 56, 52, 68, and 70%, respectively. The percent retentions of FSI−in the DME, DME-ETFE, DME-BTFE, and DMETFTFE electrolytes were 68, 34, 45, and 73%, respectively",
   "note": "对照按 0.75 M 配，DME-FE 按摩尔比配，盐与 DME 的比例不同"
  },
  {
   "A": "BT",
   "B": "DM",
   "cond": "C1",
   "metric": "首圈容量",
   "val_A": null,
   "val_B": null,
   "unit": "mAh/g",
   "point": "预循环后 0.15C 首圈",
   "val_src_A": "缺失（Fig. 3c）",
   "val_src_B": "缺失（Fig. 3c）",
   "comparable_point": true,
   "obs_dir": "差异小",
   "author_judgement": "含 Li2S4 时各电解液电导率相近",
   "error_info": "未报告",
   "evidence_loc": "Fig. 3c；p6",
   "evidence_type": "有数据",
   "changed": [
    "稀释剂",
    "盐浓度"
   ],
   "reasons": [
    "其他"
   ],
   "reason_quote": "",
   "scope_claim": "无",
   "first_cap_A": null,
   "first_cap_B": null,
   "first_cap_note": "",
   "quote": "The DME-ETFE, DME-BTFE, and DME-TFTFE electrolytes displayed slightly higher overpotentials than and similar discharge capacities as the DME electrolyte",
   "note": "对照按 0.75 M 配，DME-FE 按摩尔比配，盐与 DME 的比例不同"
  },
  {
   "A": "BT",
   "B": "DM",
   "cond": "C1",
   "metric": "过电位或动力学",
   "val_A": null,
   "val_B": null,
   "unit": "V（放电过电位，越低越好）",
   "point": "预循环后 0.15C 首圈",
   "val_src_A": "缺失（Fig. 3c）",
   "val_src_B": "缺失（Fig. 3c）",
   "comparable_point": true,
   "obs_dir": "A更差",
   "author_judgement": "",
   "error_info": "未报告",
   "evidence_loc": "Fig. 3c；p6",
   "evidence_type": "有数据",
   "changed": [
    "稀释剂",
    "盐浓度"
   ],
   "reasons": [
    "正极动力学"
   ],
   "reason_quote": "",
   "scope_claim": "无",
   "first_cap_A": null,
   "first_cap_B": null,
   "first_cap_note": "",
   "quote": "The DME-ETFE, DME-BTFE, and DME-TFTFE electrolytes displayed slightly higher overpotentials than and similar discharge capacities as the DME electrolyte",
   "note": "对照按 0.75 M 配，DME-FE 按摩尔比配，盐与 DME 的比例不同"
  },
  {
   "A": "BT",
   "B": "DM",
   "cond": "C1",
   "metric": "多硫化物溶解或穿梭",
   "val_A": null,
   "val_B": null,
   "unit": "µA（95% 充电态开路穿梭电流）",
   "point": "95% 充电态开路",
   "val_src_A": "缺失（Fig. 3e）",
   "val_src_B": "缺失（Fig. 3e）",
   "comparable_point": true,
   "obs_dir": "A更好",
   "author_judgement": "穿梭电流与多硫化物溶解度一致；TFOFE 略高于 MSE，归因于低电荷密度单阴离子更易在负极还原",
   "error_info": "未报告",
   "evidence_loc": "Fig. 3e；p6–8",
   "evidence_type": "有数据",
   "changed": [
    "稀释剂",
    "盐浓度"
   ],
   "reasons": [
    "穿梭"
   ],
   "reason_quote": "",
   "scope_claim": "无",
   "first_cap_A": null,
   "first_cap_B": null,
   "first_cap_note": "",
   "quote": "The PS shuttle current detected in a 95% charged cell under open-circuit voltage[27] was found to decrease in the following order: DME > weakly solvating electrolyte (DME-TFOFE) > moderately solvating electrolytes (DME-ETFE, DME-BTFE",
   "note": "对照按 0.75 M 配，DME-FE 按摩尔比配，盐与 DME 的比例不同"
  },
  {
   "A": "BT",
   "B": "DM",
   "cond": "C1",
   "metric": "循环保持率或寿命",
   "val_A": 131,
   "val_B": 36,
   "unit": "圈（容量保持 70% 时）",
   "point": "保持率 70%",
   "val_src_A": "直接",
   "val_src_B": "直接",
   "comparable_point": true,
   "obs_dir": "A更好",
   "author_judgement": "除 TFOFE 外寿命与负极可逆性强相关",
   "error_info": "未报告",
   "evidence_loc": "Fig. 4b；p8",
   "evidence_type": "有数据",
   "changed": [
    "稀释剂",
    "盐浓度"
   ],
   "reasons": [
    "电解液耗尽",
    "负极 SEI"
   ],
   "reason_quote": "",
   "scope_claim": "无",
   "first_cap_A": null,
   "first_cap_B": null,
   "first_cap_note": "",
   "quote": "The cycle numbers of the DME-TFTFE, DMEBTFE, DME, DME-ETFE, and DME-TFOFE electrolytes at a capacity retention of 70% were 154, 131, 36, 32, and 31 cycles, respectively",
   "note": "对照按 0.75 M 配，DME-FE 按摩尔比配，盐与 DME 的比例不同"
  },
  {
   "A": "BT",
   "B": "DM",
   "cond": "C2",
   "metric": "Li‖Cu 库仑效率",
   "val_A": 96.19,
   "val_B": 95.42,
   "unit": "%",
   "point": "Aurbach 法 CE",
   "val_src_A": "直接",
   "val_src_B": "直接",
   "comparable_point": true,
   "obs_dir": "A更好",
   "author_judgement": "氟化度越高与锂相容性越好（ETFE 例外，略低于 DME）",
   "error_info": "未报告",
   "evidence_loc": "Fig. 4a；p8",
   "evidence_type": "有数据",
   "changed": [
    "稀释剂",
    "盐浓度"
   ],
   "reasons": [
    "负极 SEI"
   ],
   "reason_quote": "",
   "scope_claim": "无",
   "first_cap_A": null,
   "first_cap_B": null,
   "first_cap_note": "",
   "quote": "The Coulombic eﬃciencies of the DME-TFOFE, DME-TFTFE, DME-BTFE, DME-ETFE, and DME electrolytes were measured to be 97.18, 96.81, 96.19, 95.31, and 95.42%, respectively",
   "note": "对照按 0.75 M 配，DME-FE 按摩尔比配，盐与 DME 的比例不同"
  },
  {
   "A": "BT",
   "B": "DM",
   "cond": "C3",
   "metric": "Li‖Cu 库仑效率",
   "val_A": null,
   "val_B": null,
   "unit": "%",
   "point": "100 圈平均 CE",
   "val_src_A": "缺失（Fig. S26）",
   "val_src_B": "缺失（Fig. S26）",
   "comparable_point": true,
   "obs_dir": "A更好",
   "author_judgement": "阴离子配位增强提高负极稳定性",
   "error_info": "未报告",
   "evidence_loc": "Fig. S26；p8",
   "evidence_type": "有数据",
   "changed": [
    "稀释剂",
    "盐浓度"
   ],
   "reasons": [
    "负极 SEI"
   ],
   "reason_quote": "",
   "scope_claim": "无",
   "first_cap_A": null,
   "first_cap_B": null,
   "first_cap_note": "",
   "quote": "The average Coulombic eﬃciency over 100 cycles was conﬁrmed to follow the order DME-TFOFE > DME-TFTFE > DME-BTFE > DME-ETFE > DME",
   "note": "对照按 0.75 M 配，DME-FE 按摩尔比配，盐与 DME 的比例不同"
  },
  {
   "A": "BT",
   "B": "DM",
   "cond": "C1",
   "metric": "其他",
   "val_A": 5.4,
   "val_B": 5.1,
   "unit": "mAh/cm²（剩余活性锂，Li‖SUS 剥离，越高越好）",
   "point": "第 36 圈后",
   "val_src_A": "直接",
   "val_src_B": "直接",
   "comparable_point": true,
   "obs_dir": "A更好",
   "author_judgement": "ETFE 与锂化学腐蚀严重；TFTFE 锂沉积最致密",
   "error_info": "未报告",
   "evidence_loc": "Fig. 6i；p10",
   "evidence_type": "有数据",
   "changed": [
    "稀释剂",
    "盐浓度"
   ],
   "reasons": [
    "负极 SEI"
   ],
   "reason_quote": "",
   "scope_claim": "无",
   "first_cap_A": null,
   "first_cap_B": null,
   "first_cap_note": "",
   "quote": "The results indicate that the reversibilities followed the order DME-ETFE (3.5 mAh cm−2) < DME (5.1 mAh cm−2) < DMEBTFE (5.4 mAh cm−2) < DME-TFTFE (7.2 mAh cm−2)",
   "note": "对照按 0.75 M 配，DME-FE 按摩尔比配，盐与 DME 的比例不同；原始锂约 8 mAh/cm²（40 µm）"
  },
  {
   "A": "BT",
   "B": "DM",
   "cond": "C1",
   "metric": "其他",
   "val_A": 68,
   "val_B": 56,
   "unit": "%（DME 保留率，QNMR，越高越好）",
   "point": "第 36 圈后",
   "val_src_A": "直接",
   "val_src_B": "直接",
   "comparable_point": true,
   "obs_dir": "A更好",
   "author_judgement": "电解液耗竭是失效主因；剩余溶剂量与寿命次序一致",
   "error_info": "未报告",
   "evidence_loc": "Fig. 6j–m；p10–11",
   "evidence_type": "有数据",
   "changed": [
    "稀释剂",
    "盐浓度"
   ],
   "reasons": [
    "电解液耗尽"
   ],
   "reason_quote": "",
   "scope_claim": "无",
   "first_cap_A": null,
   "first_cap_B": null,
   "first_cap_note": "",
   "quote": "the percent retentions of DME in the DME, DME-ETFE, DME-BTFE, and DME-TFTFE electrolytes after 36 cycles are 56, 52, 68, and 70%, respectively. The percent retentions of FSI−in the DME, DME-ETFE, DME-BTFE, and DMETFTFE electrolytes were 68, 34, 45, and 73%, respectively",
   "note": "对照按 0.75 M 配，DME-FE 按摩尔比配，盐与 DME 的比例不同"
  },
  {
   "A": "BT",
   "B": "DM",
   "cond": "C1",
   "metric": "其他",
   "val_A": 45,
   "val_B": 68,
   "unit": "%（FSI⁻ 保留率，QNMR，越高越好）",
   "point": "第 36 圈后",
   "val_src_A": "直接",
   "val_src_B": "直接",
   "comparable_point": true,
   "obs_dir": "A更差",
   "author_judgement": "阴离子配位增强使 FSI⁻ 优先分解；TFTFE 因锂沉积均匀、腐蚀少而保留更多",
   "error_info": "未报告",
   "evidence_loc": "Fig. 6j–m；p10–11",
   "evidence_type": "有数据",
   "changed": [
    "稀释剂",
    "盐浓度"
   ],
   "reasons": [
    "电解液耗尽",
    "负极 SEI"
   ],
   "reason_quote": "",
   "scope_claim": "无",
   "first_cap_A": null,
   "first_cap_B": null,
   "first_cap_note": "",
   "quote": "the percent retentions of DME in the DME, DME-ETFE, DME-BTFE, and DME-TFTFE electrolytes after 36 cycles are 56, 52, 68, and 70%, respectively. The percent retentions of FSI−in the DME, DME-ETFE, DME-BTFE, and DMETFTFE electrolytes were 68, 34, 45, and 73%, respectively",
   "note": "对照按 0.75 M 配，DME-FE 按摩尔比配，盐与 DME 的比例不同"
  },
  {
   "A": "TF",
   "B": "DM",
   "cond": "C1",
   "metric": "首圈容量",
   "val_A": null,
   "val_B": null,
   "unit": "mAh/g",
   "point": "预循环后 0.15C 首圈",
   "val_src_A": "缺失（Fig. 3c）",
   "val_src_B": "缺失（Fig. 3c）",
   "comparable_point": true,
   "obs_dir": "差异小",
   "author_judgement": "含 Li2S4 时各电解液电导率相近",
   "error_info": "未报告",
   "evidence_loc": "Fig. 3c；p6",
   "evidence_type": "有数据",
   "changed": [
    "稀释剂",
    "盐浓度"
   ],
   "reasons": [
    "其他"
   ],
   "reason_quote": "",
   "scope_claim": "无",
   "first_cap_A": null,
   "first_cap_B": null,
   "first_cap_note": "",
   "quote": "The DME-ETFE, DME-BTFE, and DME-TFTFE electrolytes displayed slightly higher overpotentials than and similar discharge capacities as the DME electrolyte",
   "note": "对照按 0.75 M 配，DME-FE 按摩尔比配，盐与 DME 的比例不同"
  },
  {
   "A": "TF",
   "B": "DM",
   "cond": "C1",
   "metric": "过电位或动力学",
   "val_A": null,
   "val_B": null,
   "unit": "V（放电过电位，越低越好）",
   "point": "预循环后 0.15C 首圈",
   "val_src_A": "缺失（Fig. 3c）",
   "val_src_B": "缺失（Fig. 3c）",
   "comparable_point": true,
   "obs_dir": "A更差",
   "author_judgement": "",
   "error_info": "未报告",
   "evidence_loc": "Fig. 3c；p6",
   "evidence_type": "有数据",
   "changed": [
    "稀释剂",
    "盐浓度"
   ],
   "reasons": [
    "正极动力学"
   ],
   "reason_quote": "",
   "scope_claim": "无",
   "first_cap_A": null,
   "first_cap_B": null,
   "first_cap_note": "",
   "quote": "The DME-ETFE, DME-BTFE, and DME-TFTFE electrolytes displayed slightly higher overpotentials than and similar discharge capacities as the DME electrolyte",
   "note": "对照按 0.75 M 配，DME-FE 按摩尔比配，盐与 DME 的比例不同"
  },
  {
   "A": "TF",
   "B": "DM",
   "cond": "C1",
   "metric": "多硫化物溶解或穿梭",
   "val_A": null,
   "val_B": null,
   "unit": "µA（95% 充电态开路穿梭电流）",
   "point": "95% 充电态开路",
   "val_src_A": "缺失（Fig. 3e）",
   "val_src_B": "缺失（Fig. 3e）",
   "comparable_point": true,
   "obs_dir": "A更好",
   "author_judgement": "穿梭电流与多硫化物溶解度一致；TFOFE 略高于 MSE，归因于低电荷密度单阴离子更易在负极还原",
   "error_info": "未报告",
   "evidence_loc": "Fig. 3e；p6–8",
   "evidence_type": "有数据",
   "changed": [
    "稀释剂",
    "盐浓度"
   ],
   "reasons": [
    "穿梭"
   ],
   "reason_quote": "",
   "scope_claim": "无",
   "first_cap_A": null,
   "first_cap_B": null,
   "first_cap_note": "",
   "quote": "The PS shuttle current detected in a 95% charged cell under open-circuit voltage[27] was found to decrease in the following order: DME > weakly solvating electrolyte (DME-TFOFE) > moderately solvating electrolytes (DME-ETFE, DME-BTFE",
   "note": "对照按 0.75 M 配，DME-FE 按摩尔比配，盐与 DME 的比例不同"
  },
  {
   "A": "TF",
   "B": "DM",
   "cond": "C1",
   "metric": "循环保持率或寿命",
   "val_A": 154,
   "val_B": 36,
   "unit": "圈（容量保持 70% 时）",
   "point": "保持率 70%",
   "val_src_A": "直接",
   "val_src_B": "直接",
   "comparable_point": true,
   "obs_dir": "A更好",
   "author_judgement": "除 TFOFE 外寿命与负极可逆性强相关",
   "error_info": "未报告",
   "evidence_loc": "Fig. 4b；p8",
   "evidence_type": "有数据",
   "changed": [
    "稀释剂",
    "盐浓度"
   ],
   "reasons": [
    "电解液耗尽",
    "负极 SEI"
   ],
   "reason_quote": "",
   "scope_claim": "无",
   "first_cap_A": null,
   "first_cap_B": null,
   "first_cap_note": "",
   "quote": "The cycle numbers of the DME-TFTFE, DMEBTFE, DME, DME-ETFE, and DME-TFOFE electrolytes at a capacity retention of 70% were 154, 131, 36, 32, and 31 cycles, respectively",
   "note": "对照按 0.75 M 配，DME-FE 按摩尔比配，盐与 DME 的比例不同"
  },
  {
   "A": "TF",
   "B": "DM",
   "cond": "C2",
   "metric": "Li‖Cu 库仑效率",
   "val_A": 96.81,
   "val_B": 95.42,
   "unit": "%",
   "point": "Aurbach 法 CE",
   "val_src_A": "直接",
   "val_src_B": "直接",
   "comparable_point": true,
   "obs_dir": "A更好",
   "author_judgement": "氟化度越高与锂相容性越好（ETFE 例外，略低于 DME）",
   "error_info": "未报告",
   "evidence_loc": "Fig. 4a；p8",
   "evidence_type": "有数据",
   "changed": [
    "稀释剂",
    "盐浓度"
   ],
   "reasons": [
    "负极 SEI"
   ],
   "reason_quote": "",
   "scope_claim": "无",
   "first_cap_A": null,
   "first_cap_B": null,
   "first_cap_note": "",
   "quote": "The Coulombic eﬃciencies of the DME-TFOFE, DME-TFTFE, DME-BTFE, DME-ETFE, and DME electrolytes were measured to be 97.18, 96.81, 96.19, 95.31, and 95.42%, respectively",
   "note": "对照按 0.75 M 配，DME-FE 按摩尔比配，盐与 DME 的比例不同"
  },
  {
   "A": "TF",
   "B": "DM",
   "cond": "C3",
   "metric": "Li‖Cu 库仑效率",
   "val_A": null,
   "val_B": null,
   "unit": "%",
   "point": "100 圈平均 CE",
   "val_src_A": "缺失（Fig. S26）",
   "val_src_B": "缺失（Fig. S26）",
   "comparable_point": true,
   "obs_dir": "A更好",
   "author_judgement": "阴离子配位增强提高负极稳定性",
   "error_info": "未报告",
   "evidence_loc": "Fig. S26；p8",
   "evidence_type": "有数据",
   "changed": [
    "稀释剂",
    "盐浓度"
   ],
   "reasons": [
    "负极 SEI"
   ],
   "reason_quote": "",
   "scope_claim": "无",
   "first_cap_A": null,
   "first_cap_B": null,
   "first_cap_note": "",
   "quote": "The average Coulombic eﬃciency over 100 cycles was conﬁrmed to follow the order DME-TFOFE > DME-TFTFE > DME-BTFE > DME-ETFE > DME",
   "note": "对照按 0.75 M 配，DME-FE 按摩尔比配，盐与 DME 的比例不同"
  },
  {
   "A": "TF",
   "B": "DM",
   "cond": "C1",
   "metric": "其他",
   "val_A": 7.2,
   "val_B": 5.1,
   "unit": "mAh/cm²（剩余活性锂，Li‖SUS 剥离，越高越好）",
   "point": "第 36 圈后",
   "val_src_A": "直接",
   "val_src_B": "直接",
   "comparable_point": true,
   "obs_dir": "A更好",
   "author_judgement": "ETFE 与锂化学腐蚀严重；TFTFE 锂沉积最致密",
   "error_info": "未报告",
   "evidence_loc": "Fig. 6i；p10",
   "evidence_type": "有数据",
   "changed": [
    "稀释剂",
    "盐浓度"
   ],
   "reasons": [
    "负极 SEI"
   ],
   "reason_quote": "",
   "scope_claim": "无",
   "first_cap_A": null,
   "first_cap_B": null,
   "first_cap_note": "",
   "quote": "The results indicate that the reversibilities followed the order DME-ETFE (3.5 mAh cm−2) < DME (5.1 mAh cm−2) < DMEBTFE (5.4 mAh cm−2) < DME-TFTFE (7.2 mAh cm−2)",
   "note": "对照按 0.75 M 配，DME-FE 按摩尔比配，盐与 DME 的比例不同；原始锂约 8 mAh/cm²（40 µm）"
  },
  {
   "A": "TF",
   "B": "DM",
   "cond": "C1",
   "metric": "其他",
   "val_A": 70,
   "val_B": 56,
   "unit": "%（DME 保留率，QNMR，越高越好）",
   "point": "第 36 圈后",
   "val_src_A": "直接",
   "val_src_B": "直接",
   "comparable_point": true,
   "obs_dir": "A更好",
   "author_judgement": "电解液耗竭是失效主因；剩余溶剂量与寿命次序一致",
   "error_info": "未报告",
   "evidence_loc": "Fig. 6j–m；p10–11",
   "evidence_type": "有数据",
   "changed": [
    "稀释剂",
    "盐浓度"
   ],
   "reasons": [
    "电解液耗尽"
   ],
   "reason_quote": "",
   "scope_claim": "无",
   "first_cap_A": null,
   "first_cap_B": null,
   "first_cap_note": "",
   "quote": "the percent retentions of DME in the DME, DME-ETFE, DME-BTFE, and DME-TFTFE electrolytes after 36 cycles are 56, 52, 68, and 70%, respectively. The percent retentions of FSI−in the DME, DME-ETFE, DME-BTFE, and DMETFTFE electrolytes were 68, 34, 45, and 73%, respectively",
   "note": "对照按 0.75 M 配，DME-FE 按摩尔比配，盐与 DME 的比例不同"
  },
  {
   "A": "TF",
   "B": "DM",
   "cond": "C1",
   "metric": "其他",
   "val_A": 73,
   "val_B": 68,
   "unit": "%（FSI⁻ 保留率，QNMR，越高越好）",
   "point": "第 36 圈后",
   "val_src_A": "直接",
   "val_src_B": "直接",
   "comparable_point": true,
   "obs_dir": "A更好",
   "author_judgement": "阴离子配位增强使 FSI⁻ 优先分解；TFTFE 因锂沉积均匀、腐蚀少而保留更多",
   "error_info": "未报告",
   "evidence_loc": "Fig. 6j–m；p10–11",
   "evidence_type": "有数据",
   "changed": [
    "稀释剂",
    "盐浓度"
   ],
   "reasons": [
    "电解液耗尽",
    "负极 SEI"
   ],
   "reason_quote": "",
   "scope_claim": "无",
   "first_cap_A": null,
   "first_cap_B": null,
   "first_cap_note": "",
   "quote": "the percent retentions of DME in the DME, DME-ETFE, DME-BTFE, and DME-TFTFE electrolytes after 36 cycles are 56, 52, 68, and 70%, respectively. The percent retentions of FSI−in the DME, DME-ETFE, DME-BTFE, and DMETFTFE electrolytes were 68, 34, 45, and 73%, respectively",
   "note": "对照按 0.75 M 配，DME-FE 按摩尔比配，盐与 DME 的比例不同"
  },
  {
   "A": "TO",
   "B": "DM",
   "cond": "C1",
   "metric": "首圈容量",
   "val_A": null,
   "val_B": null,
   "unit": "mAh/g",
   "point": "预循环后 0.15C 首圈",
   "val_src_A": "缺失（Fig. 3c；文字：小 20%）",
   "val_src_B": "缺失（Fig. 3c）",
   "comparable_point": true,
   "obs_dir": "A更差",
   "author_judgement": "多硫化物溶剂化能力低",
   "error_info": "未报告",
   "evidence_loc": "Fig. 3c；p6",
   "evidence_type": "有数据",
   "changed": [
    "稀释剂",
    "盐浓度"
   ],
   "reasons": [
    "正极动力学"
   ],
   "reason_quote": "",
   "scope_claim": "无",
   "first_cap_A": null,
   "first_cap_B": null,
   "first_cap_note": "",
   "quote": "The DME-TFOFE electrolyte exhibited a 20% smaller discharge capacity and a larger discharge overvoltage by 0.8 V than the DME electrolyte owing to the low LiPS solvating power of the former electrolyte",
   "note": "对照按 0.75 M 配，DME-FE 按摩尔比配，盐与 DME 的比例不同"
  },
  {
   "A": "TO",
   "B": "DM",
   "cond": "C1",
   "metric": "过电位或动力学",
   "val_A": null,
   "val_B": null,
   "unit": "V（放电过电位，越低越好）",
   "point": "预循环后 0.15C 首圈",
   "val_src_A": "缺失（文字：高 0.8 V）",
   "val_src_B": "缺失（Fig. 3c）",
   "comparable_point": true,
   "obs_dir": "A更差",
   "author_judgement": "多硫化物聚集堵孔、氧化受阻",
   "error_info": "未报告",
   "evidence_loc": "Fig. 3c、S24；p6、p8",
   "evidence_type": "有数据",
   "changed": [
    "稀释剂",
    "盐浓度"
   ],
   "reasons": [
    "正极动力学"
   ],
   "reason_quote": "",
   "scope_claim": "无",
   "first_cap_A": null,
   "first_cap_B": null,
   "first_cap_note": "",
   "quote": "The DME-TFOFE electrolyte exhibited a 20% smaller discharge capacity and a larger discharge overvoltage by 0.8 V than the DME electrolyte owing to the low LiPS solvating power of the former electrolyte",
   "note": "对照按 0.75 M 配，DME-FE 按摩尔比配，盐与 DME 的比例不同；'0.8 V' 原文如此"
  },
  {
   "A": "TO",
   "B": "DM",
   "cond": "C1",
   "metric": "多硫化物溶解或穿梭",
   "val_A": null,
   "val_B": null,
   "unit": "µA（95% 充电态开路穿梭电流）",
   "point": "95% 充电态开路",
   "val_src_A": "缺失（Fig. 3e）",
   "val_src_B": "缺失（Fig. 3e）",
   "comparable_point": true,
   "obs_dir": "A更好",
   "author_judgement": "穿梭电流与多硫化物溶解度一致；TFOFE 略高于 MSE，归因于低电荷密度单阴离子更易在负极还原",
   "error_info": "未报告",
   "evidence_loc": "Fig. 3e；p6–8",
   "evidence_type": "有数据",
   "changed": [
    "稀释剂",
    "盐浓度"
   ],
   "reasons": [
    "穿梭"
   ],
   "reason_quote": "",
   "scope_claim": "无",
   "first_cap_A": null,
   "first_cap_B": null,
   "first_cap_note": "",
   "quote": "The PS shuttle current detected in a 95% charged cell under open-circuit voltage[27] was found to decrease in the following order: DME > weakly solvating electrolyte (DME-TFOFE) > moderately solvating electrolytes (DME-ETFE, DME-BTFE",
   "note": "对照按 0.75 M 配，DME-FE 按摩尔比配，盐与 DME 的比例不同"
  },
  {
   "A": "TO",
   "B": "DM",
   "cond": "C1",
   "metric": "循环保持率或寿命",
   "val_A": 31,
   "val_B": 36,
   "unit": "圈（容量保持 70% 时）",
   "point": "保持率 70%",
   "val_src_A": "直接",
   "val_src_B": "直接",
   "comparable_point": true,
   "obs_dir": "A更差",
   "author_judgement": "除 TFOFE 外寿命与负极可逆性强相关；TFOFE 负极可逆性最高但硫正极可逆性决定寿命",
   "error_info": "未报告",
   "evidence_loc": "Fig. 4b；p8",
   "evidence_type": "有数据",
   "changed": [
    "稀释剂",
    "盐浓度"
   ],
   "reasons": [
    "正极动力学"
   ],
   "reason_quote": "Despite having the highest LMA reversibility, the DME-TFOFE electrolyte exhibited poor cycling stability, indicating that the reversibility of the sulfur cathode determines the cycling stability when the solvating power of electrolyte is weak",
   "scope_claim": "无",
   "first_cap_A": null,
   "first_cap_B": null,
   "first_cap_note": "",
   "quote": "The cycle numbers of the DME-TFTFE, DMEBTFE, DME, DME-ETFE, and DME-TFOFE electrolytes at a capacity retention of 70% were 154, 131, 36, 32, and 31 cycles, respectively",
   "note": "对照按 0.75 M 配，DME-FE 按摩尔比配，盐与 DME 的比例不同"
  },
  {
   "A": "TO",
   "B": "DM",
   "cond": "C2",
   "metric": "Li‖Cu 库仑效率",
   "val_A": 97.18,
   "val_B": 95.42,
   "unit": "%",
   "point": "Aurbach 法 CE",
   "val_src_A": "直接",
   "val_src_B": "直接",
   "comparable_point": true,
   "obs_dir": "A更好",
   "author_judgement": "氟化度越高与锂相容性越好（ETFE 例外，略低于 DME）",
   "error_info": "未报告",
   "evidence_loc": "Fig. 4a；p8",
   "evidence_type": "有数据",
   "changed": [
    "稀释剂",
    "盐浓度"
   ],
   "reasons": [
    "负极 SEI"
   ],
   "reason_quote": "",
   "scope_claim": "无",
   "first_cap_A": null,
   "first_cap_B": null,
   "first_cap_note": "",
   "quote": "The Coulombic eﬃciencies of the DME-TFOFE, DME-TFTFE, DME-BTFE, DME-ETFE, and DME electrolytes were measured to be 97.18, 96.81, 96.19, 95.31, and 95.42%, respectively",
   "note": "对照按 0.75 M 配，DME-FE 按摩尔比配，盐与 DME 的比例不同"
  },
  {
   "A": "TO",
   "B": "DM",
   "cond": "C3",
   "metric": "Li‖Cu 库仑效率",
   "val_A": null,
   "val_B": null,
   "unit": "%",
   "point": "100 圈平均 CE",
   "val_src_A": "缺失（Fig. S26）",
   "val_src_B": "缺失（Fig. S26）",
   "comparable_point": true,
   "obs_dir": "A更好",
   "author_judgement": "阴离子配位增强提高负极稳定性",
   "error_info": "未报告",
   "evidence_loc": "Fig. S26；p8",
   "evidence_type": "有数据",
   "changed": [
    "稀释剂",
    "盐浓度"
   ],
   "reasons": [
    "负极 SEI"
   ],
   "reason_quote": "",
   "scope_claim": "无",
   "first_cap_A": null,
   "first_cap_B": null,
   "first_cap_note": "",
   "quote": "The average Coulombic eﬃciency over 100 cycles was conﬁrmed to follow the order DME-TFOFE > DME-TFTFE > DME-BTFE > DME-ETFE > DME",
   "note": "对照按 0.75 M 配，DME-FE 按摩尔比配，盐与 DME 的比例不同"
  },
  {
   "A": "TF",
   "B": "DM",
   "cond": "C4",
   "metric": "循环保持率或寿命",
   "val_A": 135,
   "val_B": 108,
   "unit": "圈（容量保持 70% 时）",
   "point": "保持率 70%",
   "val_src_A": "直接",
   "val_src_B": "计算（作者称 TFTFE 长 25%：135 / 1.25）",
   "comparable_point": true,
   "obs_dir": "A更好",
   "author_judgement": "",
   "error_info": "未报告",
   "evidence_loc": "Fig. 7c；p12",
   "evidence_type": "有数据",
   "changed": [
    "稀释剂",
    "盐浓度"
   ],
   "reasons": [
    "电解液耗尽"
   ],
   "reason_quote": "",
   "scope_claim": "无",
   "first_cap_A": null,
   "first_cap_B": null,
   "first_cap_note": "",
   "quote": "The bi-cell containing the DMETFTFE electrolyte showed 70% capacity retention at the 135th cycle, 25% longer than that of the DME electrolyte",
   "note": "对照按 0.75 M 配，DME-FE 按摩尔比配，盐与 DME 的比例不同"
  },
  {
   "A": "TF",
   "B": "DM",
   "cond": "C5",
   "metric": "循环保持率或寿命",
   "val_A": 80,
   "val_B": "<13.3",
   "unit": "圈（稳定循环）",
   "point": "稳定循环圈数",
   "val_src_A": "直接",
   "val_src_B": "计算（作者称 TFTFE 为 DME 的六倍以上：80 / 6，上限值）",
   "comparable_point": true,
   "obs_dir": "A更好",
   "author_judgement": "",
   "error_info": "未报告",
   "evidence_loc": "Fig. 7d；p12",
   "evidence_type": "有数据",
   "changed": [
    "稀释剂",
    "盐浓度"
   ],
   "reasons": [
    "电解液耗尽"
   ],
   "reason_quote": "",
   "scope_claim": "无",
   "first_cap_A": null,
   "first_cap_B": null,
   "first_cap_note": "",
   "quote": "The DME-TFTFE electrolyte in the stack cell with a challenging E/S ratio of 2.0 exhibited stable cycling for 80 cycles, which is over sixfold longer than that of the DME electrolyte",
   "note": "对照按 0.75 M 配，DME-FE 按摩尔比配，盐与 DME 的比例不同"
  }
 ]
}
