Repository: zhuonanli08/Li-S_Electrolyte_Conflicts

File: output/第一阶段_证据表/json/S37.json
{
  "paper": {"pool_id": "S37", "doi": "10.1038/s41467-023-44527-x", "ref": "Kim S. C., Gao X. et al., Nat. Commun. 2024, 15, 1268",
            "corr": "Jian Qin / Zhenan Bao / Yi Cui（Stanford）", "source": "必读", "main_layer": true,
            "group_note": "近邻工作：9 种 LiTFSI 醚电解液（均不含 LiNO3）的电位法溶剂化自由能与性质的相关性。主要结论是趋势层（对溶剂化能作图），文中多数不点名两种电解液、数值只在图中，故只把点名配对的比较列为行；趋势层结论记在此处，不作配对行：(1) 150 圈平均 CE 与首圈放电容量随溶剂化变弱而升高（Fig. 3d–e，作者归因穿梭）；(2) 第二平台过电位随溶剂化变弱而增大（SI Fig. 10）；(3) 容量保持率不随溶剂化变弱单调升高，在 −10 至 −12 kJ/mol 之间最高（SI Fig. 11）；(4) 过弱（DME-TTE 1:4、MTBE）室温下容量极小（SI Fig. 1）。平台电压（C/20 下弱溶剂化第一平台低、第二平台高）是热力学位移，两平台方向相反、平均电压只弱相关，不列为优劣比较行。E/S 原文单位写作 'mg μL−1'，按 µL/mg 理解"},
  "electrolytes": {
    "DM": {"name": "1 M LiTFSI DME", "solvent": "DME", "salt": "1 M LiTFSI", "salt_anion": "TFSI", "diluent": "无",
           "lino3": "无", "lino3_value": 0, "lino3_unit": "M", "additive": "无", "label_author": "strong solvation", "label": "常规",
           "quote": "In all electrolytes, LiNO3 was not added as an additive"},
    "TT": {"name": "1 M LiTFSI DME-TTE 1:1", "solvent": "DME/TTE 1:1 v/v", "salt": "1 M LiTFSI", "salt_anion": "TFSI", "diluent": "TTE（氟化醚稀释剂）",
           "lino3": "无", "lino3_value": 0, "lino3_unit": "M", "additive": "无", "label_author": "weaker solvation（TTE as diluent）", "label": "局部高浓",
           "quote": "In all electrolytes, LiNO3 was not added as an additive"},
    "DMp": {"name": "1 M LiTFSI DME（Li2S6 饱和）", "solvent": "DME", "salt": "1 M LiTFSI + Li2S6（饱和）", "salt_anion": "TFSI", "diluent": "无",
            "lino3": "无", "lino3_value": 0, "lino3_unit": "M", "additive": "Li2S6 饱和", "label_author": "strong solvation", "label": "常规",
            "quote": "When the electrolyte is saturated with LiPS (Fig. 4c, Supplementary Fig. 15), which resembles the case of a Li-S battery with lean electrolyte"},
    "TTp": {"name": "1 M LiTFSI DME-TTE 1:1（Li2S6 饱和）", "solvent": "DME/TTE 1:1 v/v", "salt": "1 M LiTFSI + Li2S6（饱和）", "salt_anion": "TFSI", "diluent": "TTE",
            "lino3": "无", "lino3_value": 0, "lino3_unit": "M", "additive": "Li2S6 饱和", "label_author": "weaker solvation", "label": "局部高浓",
            "quote": "When the electrolyte is saturated with LiPS (Fig. 4c, Supplementary Fig. 15), which resembles the case of a Li-S battery with lean electrolyte"}
  },
  "descriptors": [
    {"id": "D1", "mapping": "直接", "mapping_note": "测的是 1 M LiTFSI 电解液本身（不含 LiNO3、不含多硫化物）", "object": "Li⁺ 溶剂化环境", "source": "实验测量",
     "scale": "Li⁺ 溶剂化自由能（电位法，相对 1 M LiFSI DEC）排序", "unit": "序号（仅表次序；大=溶剂化强）",
     "values": {"DM": 2, "TT": 1}, "stronger_if": "higher", "comparable": true,
     "comparable_note": "同篇同法（Fig. 1b，数值只在图中）；作者点名 DME 与 DME-TTE 1:1 对比，加 TTE 使溶剂化变弱", "common_scale": null,
     "kind": "电位法", "species": "Li⁺", "medium": "电解液（1 M LiTFSI）", "method": "电位法（H 型池，相对 1 M LiFSI DEC）", "conc_def": "有限浓度（含浓度效应）", "temp_C": null, "temp_note": "未写",
     "quote": "We observe that when TTE is added as a diluent, which weakens the solvation, the 1st plateau is lowered and the 2nd plateau is elevated"},
    {"id": "D2", "mapping": "间接", "mapping_note": "测的是 1 M LiTFSI 电解液（无多硫化物），按同一溶剂映射到 Li2S6 饱和电解液", "object": "Li⁺ 溶剂化环境", "source": "实验测量",
     "scale": "Li⁺ 溶剂化自由能（电位法）排序，映射到 Li2S6 饱和电解液", "unit": "序号（仅表次序；大=溶剂化强）",
     "values": {"DMp": 2, "TTp": 1}, "stronger_if": "higher", "comparable": true,
     "comparable_note": "同 D1；多硫化物饱和后溶剂化能未另测，作者推测多硫化物可能改变溶剂化能", "common_scale": null,
     "kind": "电位法", "species": "Li⁺", "medium": "电解液（1 M LiTFSI，无多硫化物）", "method": "电位法（H 型池，相对 1 M LiFSI DEC）", "conc_def": "有限浓度（含浓度效应）", "temp_C": null, "temp_note": "未写",
     "quote": "It could be that the presence of LiPS alters the solvation energy that the high surface area Li morphology is favoured"},
    {"id": "D3", "mapping": "间接", "mapping_note": "测的是 0.1 M Li2S6 的 DME 与 DME-TTE 1:1 溶液（不含 LiTFSI），按溶剂映射", "object": "Li⁺ 溶剂化环境", "source": "实验测量与模拟",
     "scale": "未成簇 Li⁺ 比例（MD）与 Li/甲苯扩散系数比（DOSY）排序", "unit": "序号（仅表次序；大=解离强）",
     "values": {"DM": 2, "TT": 1, "DMp": 2, "TTp": 1}, "stronger_if": "higher", "comparable": true,
     "comparable_note": "同篇同法（Fig. 2e–f）；与 D1 同向", "common_scale": null,
     "kind": "谱学", "species": "Li2S6", "medium": "0.1 M Li2S6 溶液（不含 LiTFSI）", "method": "MD + ⁷Li DOSY", "conc_def": "0.1 M Li2S6", "temp_C": 25, "temp_note": "DOSY 25 °C；MD 300 K",
     "quote": "We find that DME, which provides strong solvation, is effective in dissociating Li+ and has a relatively high percentage of unclustered Li+ compared to DME-TTE (Fig. 2e)"}
  ],
  "conditions": {
    "C1": {"desc": "Li‖S 扣式（1–2 mg/cm²、E/S 15、约 500 µm Li、N/P 29.9–59.8；C/20 两圈、C/10 三圈后 C/5，1C = 1675）", "cathode_type": "硫碳", "cathode_material": "S/C（75 wt% S）：PVDF：C65 = 84:8:8，涂于涂炭铝箔", "S_loading": null, "S_loading_src": "直接（范围 1–2）",
           "S_content_composite": 75, "S_content_electrode": 63, "V_uL": null, "diameter_mm": null, "area_cm2": null, "ES_reported": 15, "ES_unit": "µL/mg",
           "Li_um": 500, "NP_author": "29.9–59.8", "NP_author_basis": "作者给出范围", "cell": "扣式 2032", "cell_Ah": null,
           "rate_author": 0.2, "rate_1C_def": 1675, "rate_note": "C/20 两圈 → C/10 三圈 → C/5 循环（C/5 = 335 mA/g）", "temp_C": 25, "temp_src": "判断（原文：air-conditioned room without environmental chambers）",
           "anode_pretreat": "无", "porosity": null,
           "quote": "The electrodes were cut into discs with mass loading of 1–2 mg cm−2. The N/P ratio ranges are 29.9–59.8. Li-S cells (type 2032 coin cell) were assembled in an argon-ﬁlled glovebox using S cathodes (63 wt% S), Li metal anodes (~500 μm), separators (Celgard 2325), and the electrolytes (E/S ratio is 15 mg μL−1)"},
    "C2": {"desc": "Li‖薄锂/Cu 改进 Aurbach 法（20 µm 锂预置，5 mAh/cm² 储锂，1 mAh/cm² × 10 圈，0.5 mA/cm²）", "cathode_type": "无（Li‖Cu）", "cathode_material": "Cu 上 20 µm 薄锂", "S_loading": null, "S_loading_src": "不适用",
           "S_content_composite": null, "S_content_electrode": null, "V_uL": null, "diameter_mm": null, "area_cm2": null, "ES_reported": null, "ES_unit": "µL/mg",
           "Li_um": null, "NP_author": null, "NP_author_basis": null, "cell": "扣式 Li‖Cu", "cell_Ah": null,
           "rate_author": null, "rate_1C_def": null, "rate_note": "0.5 mA/cm²", "temp_C": 25, "temp_src": "判断（原文：air-conditioned room without environmental chambers）",
           "anode_pretreat": "无", "porosity": null,
           "quote": "We employed a modiﬁed protocol that replaces Cu with thin Li (20 μm) on Cu that circumvents the initial LiPS reduction reaction"}
  },
  "comparisons": [
    {"A": "TT", "B": "DM", "cond": "C2", "metric": "Li‖Cu 库仑效率", "val_A": null, "val_B": "过低未测出", "unit": "%", "point": "改进 Aurbach 法 CE（无多硫化物）",
     "val_src_A": "缺失（Fig. 4a–b）", "val_src_B": "缺失（文字：CE 过低，未列入图）", "comparable_point": true, "obs_dir": "A更好", "author_judgement": "溶剂化越弱 Li 金属 CE 越高；DME 溶剂化强、负极不稳定",
     "error_info": "未报告", "evidence_loc": "Fig. 4a–b、SI Fig. 14；p6", "evidence_type": "有数据", "changed": ["稀释剂"],
     "reasons": ["负极 SEI"], "reason_quote": "1 M LiTFSI G4, 1 M LiTFSI DME and 2 M LiTFSI DME, which possess relatively strong solvation and suffer instabilities at the Li metal anode, had CE results too low for the measurement", "scope_claim": "无",
     "first_cap_A": null, "first_cap_B": null, "first_cap_note": "",
     "quote": "1 M LiTFSI G4, 1 M LiTFSI DME and 2 M LiTFSI DME, which possess relatively strong solvation and suffer instabilities at the Li metal anode, had CE results too low for the measurement and are not included in the plot (Fig. 4a)"},
    {"A": "TTp", "B": "DMp", "cond": "C2", "metric": "Li‖Cu 库仑效率", "val_A": null, "val_B": "过低未测出", "unit": "%", "point": "改进 Aurbach 法 CE（Li2S6 饱和）",
     "val_src_A": "缺失（Fig. 4a、4c）", "val_src_B": "缺失（文字：CE 过低，未列入图）", "comparable_point": true, "obs_dir": "A更好", "author_judgement": "多硫化物饱和后趋势相同，整体 CE 约低 3%",
     "error_info": "未报告", "evidence_loc": "Fig. 4a、4c、SI Fig. 15；p6", "evidence_type": "有数据", "changed": ["稀释剂"],
     "reasons": ["负极 SEI"], "reason_quote": "", "scope_claim": "作者称多硫化物饱和近似贫液（E/S ≤5）",
     "first_cap_A": null, "first_cap_B": null, "first_cap_note": "",
     "note": "Fig. 4a 同时画有无多硫化物两组，DME 两组都未列入；'过低未测出'按同一句适用于两组",
     "quote": "When the electrolyte is saturated with LiPS (Fig. 4c, Supplementary Fig. 15), which resembles the case of a Li-S battery with lean electrolyte (E/S ratio ≤5 mg μL−1), a similar trend is observed except that the CE is overall lowered by about 3%"}
  ]
}

File: output/第一阶段_证据表/json/S39.json
{
  "paper": {"pool_id": "S39", "doi": "10.1021/acsenergylett.5c02200", "ref": "Yang J. et al., ACS Energy Lett. 2025, 10, 5674",
            "corr": "Zhengcheng Zhang（Argonne / UChicago）", "source": "必读", "main_layer": true,
            "group_note": "近邻工作（方案 3 §2）：Li⁺ 与多硫化物的溶剂化 / 溶解作用解耦；DOL/F4DEE 正文写 8:2、SI 写 4:1（同一比例）；正极复合物含 TiN 催化剂（S/C/TiN = 78:11:11）"},
  "electrolytes": {
    "DD": {"name": "DOL/DME（Li‖S）", "solvent": "DOL/DME 1:1 v/v", "salt": "1.0 M LiTFSI", "salt_anion": "TFSI", "diluent": "无",
           "lino3": "0.2 M", "lino3_value": 0.2, "lino3_unit": "M", "additive": "无", "label_author": "conventional ether（strong Li⁺ and LiPS solvation）", "label": "常规",
           "quote": "For Li||S cell construction, 1.0 M LiTFSI and 0.2 M LiNO3 were dissolved in varied solvents"},
    "F4": {"name": "DOL/F4DEE（Li‖S）", "solvent": "DOL/F4DEE 4:1 v/v", "salt": "1.0 M LiTFSI", "salt_anion": "TFSI", "diluent": "F4DEE（部分氟化甘醇醚）",
           "lino3": "0.2 M", "lino3_value": 0.2, "lino3_unit": "M", "additive": "无", "label_author": "moderate Li⁺ solvation, weak LiPS solvation, moderate LiPS solubility", "label": "适中溶剂化",
           "quote": "For Li||S cell construction, 1.0 M LiTFSI and 0.2 M LiNO3 were dissolved in varied solvents"},
    "TT": {"name": "DOL/TTE（Li‖S）", "solvent": "DOL/TTE 4:1 v/v", "salt": "1.0 M LiTFSI", "salt_anion": "TFSI", "diluent": "TTE（氟化醚）",
           "lino3": "0.2 M", "lino3_value": 0.2, "lino3_unit": "M", "additive": "无", "label_author": "F-ether electrolyte（weak Li⁺ solvation, low LiPS solubility）", "label": "弱溶剂化",
           "quote": "For Li||S cell construction, 1.0 M LiTFSI and 0.2 M LiNO3 were dissolved in varied solvents"},
    "DDc": {"name": "DOL/DME 多硫化物电解液（Li‖CP）", "solvent": "DOL/DME 1:1 v/v", "salt": "1.0 M LiTFSI + 0.1 M Li2S6", "salt_anion": "TFSI", "diluent": "无",
            "lino3": "0.1 M", "lino3_value": 0.1, "lino3_unit": "M", "additive": "无", "label_author": "conventional ether", "label": "常规",
            "quote": "Electrolyte used in Li||CP GITT test contained 1.0 M LiTFSI, 0.1 M LiNO3 and 0.1 M Li2S6 with varied solvents"},
    "F4c": {"name": "DOL/F4DEE 多硫化物电解液（Li‖CP）", "solvent": "DOL/F4DEE 4:1 v/v", "salt": "1.0 M LiTFSI + 0.1 M Li2S6", "salt_anion": "TFSI", "diluent": "F4DEE",
            "lino3": "0.1 M", "lino3_value": 0.1, "lino3_unit": "M", "additive": "无", "label_author": "weak LiPS solvation", "label": "适中溶剂化",
            "quote": "Electrolyte used in Li||CP GITT test contained 1.0 M LiTFSI, 0.1 M LiNO3 and 0.1 M Li2S6 with varied solvents"},
    "TTc": {"name": "DOL/TTE 多硫化物电解液（Li‖CP）", "solvent": "DOL/TTE 4:1 v/v", "salt": "1.0 M LiTFSI + 0.1 M Li2S6", "salt_anion": "TFSI", "diluent": "TTE",
            "lino3": "0.1 M", "lino3_value": 0.1, "lino3_unit": "M", "additive": "无", "label_author": "F-ether", "label": "弱溶剂化",
            "quote": "Electrolyte used in Li||CP GITT test contained 1.0 M LiTFSI, 0.1 M LiNO3 and 0.1 M Li2S6 with varied solvents"},
    "DDu": {"name": "1.0 M LiTFSI DOL/DME（Li‖Cu；LiNO3 未写）", "solvent": "DOL/DME 1:1 v/v", "salt": "1.0 M LiTFSI", "salt_anion": "TFSI", "diluent": "无",
            "lino3": "未写", "lino3_value": null, "lino3_unit": null, "additive": "无", "label_author": "strong Li⁺ solvation", "label": "常规",
            "quote": "six solvents were selected to formulate electrolytes with 1.0 M LiTFSI, including DME, DOL/DME (1:1, v/v), DOL, F4DEE, DOL/F4DEE (8:2, v/ v), and DOL/TTE (8:2, v/v)"},
    "F4u": {"name": "1.0 M LiTFSI DOL/F4DEE（Li‖Cu；LiNO3 未写）", "solvent": "DOL/F4DEE 8:2 v/v", "salt": "1.0 M LiTFSI", "salt_anion": "TFSI", "diluent": "F4DEE",
            "lino3": "未写", "lino3_value": null, "lino3_unit": null, "additive": "无", "label_author": "moderate Li⁺ solvation", "label": "适中溶剂化",
            "quote": "six solvents were selected to formulate electrolytes with 1.0 M LiTFSI, including DME, DOL/DME (1:1, v/v), DOL, F4DEE, DOL/F4DEE (8:2, v/ v), and DOL/TTE (8:2, v/v)"}
  },
  "descriptors": [
    {"id": "D1", "mapping": "间接", "mapping_note": "测的是混合溶剂中的 Li2S6 溶解度（未加盐），按溶剂映射", "object": "多硫化物溶解行为", "source": "实验测量",
     "scale": "Li2S6 溶解度（混合溶剂，溶解试验）", "unit": "M（Li2S6）",
     "values": {"DD": 1.0, "F4": 0.38, "TT": 0.22, "DDc": 1.0, "F4c": 0.38, "TTc": 0.22, "DDu": 1.0, "F4u": 0.38}, "stronger_if": "higher", "comparable": true,
     "comparable_note": "同篇同法（Fig. 1d、S8）；作者把溶解度与'溶剂化'区分开，溶解度高不等于多硫化物溶剂化强", "common_scale": null,
     "kind": "溶解度", "species": "Li2S6", "medium": "混合溶剂（未加盐）", "method": "溶解试验（Fig. S8）", "conc_def": "饱和，M（Li2S6）", "temp_C": null, "temp_note": "未写",
     "quote": "the DOL/F4DEE mixed solvent shows a moderate Li2S6 solubility of 0.38 M, in sharp contrast to 1.0 M in DOL/DME and 0.22 M in DOL/TTE"},
    {"id": "D2", "mapping": "直接", "mapping_note": "测的是 1.0 M LiTFSI 电解液（Li‖S 电解液另含 0.2 M LiNO3）", "object": "Li⁺ 溶剂化环境", "source": "实验测量",
     "scale": "¹⁹F NMR（TFSI⁻ 信号上移 = Li⁺–TFSI⁻ 配位更强 = Li⁺ 溶剂化更弱）排序", "unit": "序号（仅表次序；大=Li⁺ 溶剂化强）",
     "values": {"DD": 3, "F4": 2, "TT": 1, "DDu": 3, "F4u": 2, "DDc": 3, "F4c": 2, "TTc": 1}, "stronger_if": "higher", "comparable": true,
     "comparable_note": "同篇同法；作者给出 DOL/TTE < DOL ≈ F4DEE < DOL/DME < DME，DOL/F4DEE 位置按作者'moderate Li⁺ solvation'描述放在中间；Raman 结果一致",
     "common_scale": null, "kind": "谱学", "species": "无", "medium": "电解液（1.0 M LiTFSI）", "method": "¹⁹F NMR", "conc_def": "—", "temp_C": null, "temp_note": "未写",
     "quote": "indicating Li+ solvation strength is in the order of DOL/TTE < DOL ≈F4DEE < DOL/DME < DME"}
  ],
  "conditions": {
    "C1": {"desc": "Li‖Cu（Aurbach 法，50 µL）", "cathode_type": "无（Li‖Cu）", "cathode_material": "Cu", "S_loading": null, "S_loading_src": "不适用",
           "S_content_composite": null, "S_content_electrode": null, "V_uL": 50, "diameter_mm": null, "area_cm2": null, "ES_reported": null, "ES_unit": "µL/mg",
           "Li_um": 200, "NP_author": null, "NP_author_basis": null, "cell": "扣式 Li‖Cu", "cell_Ah": null,
           "rate_author": null, "rate_1C_def": null, "rate_note": "0.5 mA/cm² 化成", "temp_C": null, "temp_src": "未写",
           "anode_pretreat": "无", "porosity": null,
           "quote": "Li||Cu cells were assembled as 2032-coin cells with W-scope separator (single-layer PP) and an electrolyte amount of 50 µL"},
    "C2": {"desc": "Li‖碳纸 GITT（0.1 M Li2S6 溶液正极，50 µL，0.12 mA/cm²）", "cathode_type": "溶液正极", "cathode_material": "碳纸 GDL340（Φ14 mm）+ 0.1 M Li2S6", "S_loading": null, "S_loading_src": "缺失",
           "S_content_composite": null, "S_content_electrode": null, "V_uL": 50, "diameter_mm": 14, "area_cm2": null, "ES_reported": null, "ES_unit": "µL/mg",
           "Li_um": 200, "NP_author": null, "NP_author_basis": null, "cell": "扣式", "cell_Ah": null,
           "rate_author": null, "rate_1C_def": null, "rate_note": "GITT 0.12 mA/cm² 6 min + 静置 30 min", "temp_C": null, "temp_src": "未写",
           "anode_pretreat": "无", "porosity": null,
           "quote": "50 μL electrolyte was added in each cell. The GITT step includes a 6-minute galvanostatic discharging (or charging) at 0.12 mA cm-2, followed by a 30-minute rest"},
    "C3": {"desc": "Li‖S 扣式（3.5 mg/cm²、E/S 10、200 µm Li、0.1C，1C = 1200 mAh/g）", "cathode_type": "硫碳", "cathode_material": "S/C/TiN（78:11:11）复合物，含 TiN 催化剂", "S_loading": 3.5, "S_loading_src": "直接（平均）",
           "S_content_composite": 78, "S_content_electrode": 62.2, "V_uL": null, "diameter_mm": 14, "area_cm2": null, "ES_reported": 10, "ES_unit": "µL/mg",
           "Li_um": 200, "NP_author": null, "NP_author_basis": null, "cell": "扣式 2032", "cell_Ah": null,
           "rate_author": 0.1, "rate_1C_def": 1200, "rate_note": "0.05C 活化后 0.1C", "temp_C": null, "temp_src": "未写",
           "anode_pretreat": "无", "porosity": null,
           "quote": "The cathode contains 62.2 wt% sulfur, with an average loading of 3.5 mgS cm-2 … Li chips (15.6 mm in diameter and 200 µm in thickness) … 0.1 C cycling S loading: 3.5 mg cm-2 E/S ratio: 10"},
    "C4": {"desc": "锂片浸泡于 0.1 M Li2S6 溶液 25 天（TGC 测剩余金属锂）", "cathode_type": "浸泡试验", "cathode_material": "无", "S_loading": null, "S_loading_src": "不适用",
           "S_content_composite": null, "S_content_electrode": null, "V_uL": 1000, "diameter_mm": null, "area_cm2": null, "ES_reported": null, "ES_unit": "µL/mg",
           "Li_um": 200, "NP_author": null, "NP_author_basis": null, "cell": "浸泡", "cell_Ah": null,
           "rate_author": null, "rate_1C_def": null, "rate_note": "化学腐蚀，无电流", "temp_C": null, "temp_src": "未写",
           "anode_pretreat": "无", "porosity": null,
           "quote": "Li metal chips were soaked in 1.0 mL LiPS solutions (0.1 M Li2S6 dissolved in DOL/DME, DOL/F4DEE or DOL/TTE) for 25 days"}
  },
  "comparisons": [
    {"A": "F4u", "B": "DDu", "cond": "C1", "metric": "Li‖Cu 库仑效率", "val_A": 98.25, "val_B": null, "unit": "%", "point": "Aurbach 平均 CE",
     "val_src_A": "直接", "val_src_B": "缺失（Fig. 2a）", "comparable_point": true, "obs_dir": "A更好", "author_judgement": "Li⁺ 溶剂化越弱 CE 越高，DOL/F4DEE 最高",
     "error_info": "未报告", "evidence_loc": "Fig. 2a、S10；p4", "evidence_type": "有数据", "changed": ["溶剂种类", "稀释剂"],
     "reasons": ["负极 SEI"], "reason_quote": "", "scope_claim": "无", "first_cap_A": null, "first_cap_B": null, "first_cap_note": "",
     "quote": "Electrolytes with weaker Li+ solvation generally deliver higher CE. Among them, DOL/ F4DEE delivers the highest CE of 98.25%"},
    {"A": "F4c", "B": "DDc", "cond": "C2", "metric": "其他", "val_A": 500, "val_B": 900, "unit": "mAh/g（第 II 段放电容量，长链液–液还原）", "point": "GITT 首次放电第 II 段",
     "val_src_A": "直接", "val_src_B": "直接", "comparable_point": true, "obs_dir": "A更差", "author_judgement": "弱多硫化物溶剂化使歧化平衡偏向短链，第 II 段容量低",
     "error_info": "未报告", "evidence_loc": "Fig. 3a；p5", "evidence_type": "有数据", "changed": ["溶剂种类", "稀释剂"],
     "reasons": ["正极动力学"], "reason_quote": "electrolytes with weaker LiPS solvation shift LiPS disproportionation equilibrium toward the formation of shorter-chain LiPS species", "scope_claim": "无",
     "first_cap_A": null, "first_cap_B": null, "first_cap_note": "",
     "quote": "The DOL/DME cell delivers 900 mAh g−1 on stage II, in sharp contrast to 500 and 400 mAh g−1 in the DOL/F4DEE and DOL/TTE cells. Nevertheless, all three cells similarly deliver 650 mAh g−1 on stage III"},
    {"A": "TTc", "B": "DDc", "cond": "C2", "metric": "其他", "val_A": 400, "val_B": 900, "unit": "mAh/g（第 II 段放电容量，长链液–液还原）", "point": "GITT 首次放电第 II 段",
     "val_src_A": "直接", "val_src_B": "直接", "comparable_point": true, "obs_dir": "A更差", "author_judgement": "",
     "error_info": "未报告", "evidence_loc": "Fig. 3a；p5", "evidence_type": "有数据", "changed": ["溶剂种类", "稀释剂"],
     "reasons": ["正极动力学"], "reason_quote": "", "scope_claim": "无", "first_cap_A": null, "first_cap_B": null, "first_cap_note": "",
     "quote": "The DOL/DME cell delivers 900 mAh g−1 on stage II, in sharp contrast to 500 and 400 mAh g−1 in the DOL/F4DEE and DOL/TTE cells"},
    {"A": "F4", "B": "DD", "cond": "C3", "metric": "首圈容量", "val_A": null, "val_B": null, "unit": "mAh/g", "point": "GITT 首次放电 / 0.05C",
     "val_src_A": "缺失（Fig. S29、5b）", "val_src_B": "缺失（Fig. S29、5b）", "comparable_point": true, "obs_dir": "A更差", "author_judgement": "DOL/DME 强多硫化物溶剂化，液–液转化多，放电容量最高",
     "error_info": "未报告", "evidence_loc": "Fig. 5a–b、S29；p7", "evidence_type": "有数据", "changed": ["溶剂种类", "稀释剂"],
     "reasons": ["正极动力学"], "reason_quote": "", "scope_claim": "无", "first_cap_A": null, "first_cap_B": null, "first_cap_note": "",
     "quote": "Among the tested electrolytes, DOL/DME delivers the highest discharge capacity (Figure S29), reflecting enhanced liquid−liquid LiPS conversion due to strong LiPS solvation"},
    {"A": "F4", "B": "DD", "cond": "C3", "metric": "循环保持率或寿命", "val_A": ">180", "val_B": 55, "unit": "圈", "point": "寿命（DOL/DME 第 55 圈后快速衰减）",
     "val_src_A": "直接（下限值）", "val_src_B": "直接", "comparable_point": true, "obs_dir": "A更好", "author_judgement": "DOL/DME 长链多硫化物腐蚀 + SEI 差 + LiNO3 消耗；DOL/F4DEE 兼顾正负极",
     "error_info": "未报告", "evidence_loc": "Fig. 5d、S32；p7–8", "evidence_type": "有数据", "changed": ["溶剂种类", "稀释剂"],
     "reasons": ["穿梭", "负极 SEI", "电解液耗尽"], "reason_quote": "Strong Li+ solvation and strong LiPS solvation in DOL/DME trigger poor sulfur reversibility and severe Li anode degradation, resulting in quick capacity fading after only 55 cycles",
     "scope_claim": "无", "first_cap_A": null, "first_cap_B": null, "first_cap_note": "",
     "note": "作者明写'trade-off between cycle life and specific capacity'；200 µm 锂对 3.5 mg/cm² 硫，N/P 约 10",
     "quote": "Strong Li+ solvation and strong LiPS solvation in DOL/DME trigger poor sulfur reversibility and severe Li anode degradation, resulting in quick capacity fading after only 55 cycles … These attributes contribute to a highly prolonged Li−S cycle life of over 180 cycles"},
    {"A": "F4", "B": "DD", "cond": "C3", "metric": "阻抗", "val_A": null, "val_B": null, "unit": "Ω（RSEI）", "point": "第 100 圈后",
     "val_src_A": "缺失（Fig. 5c）", "val_src_B": "缺失（Fig. 5c）", "comparable_point": true, "obs_dir": "A更好", "author_judgement": "弱化的 Li⁺ 与多硫化物溶剂化有利于负极",
     "error_info": "未报告", "evidence_loc": "Fig. 5c、S34；p8", "evidence_type": "有数据", "changed": ["溶剂种类", "稀释剂"],
     "reasons": ["负极 SEI"], "reason_quote": "", "scope_claim": "无", "first_cap_A": null, "first_cap_B": null, "first_cap_note": "",
     "quote": "the smaller SEI resistance (RSEI) in DOL/F4DEE and DOL/TTE than DOL/DME indicates the benefit of weakened Li+ and LiPS solvation on Li anode"},
    {"A": "F4", "B": "DD", "cond": "C3", "metric": "阻抗", "val_A": null, "val_B": null, "unit": "Ω（Rbulk，体相电解液）", "point": "第 100 圈后",
     "val_src_A": "缺失（Fig. 5c）", "val_src_B": "缺失（Fig. 5c；文字：剧增）", "comparable_point": true, "obs_dir": "A更好", "author_judgement": "DOL/DME Rbulk 剧增，可能来自电解液干涸",
     "error_info": "未报告", "evidence_loc": "Fig. 5c、S34；p8", "evidence_type": "有数据", "changed": ["溶剂种类", "稀释剂"],
     "reasons": ["电解液耗尽"], "reason_quote": "The drastic increase of Rbulk in DOL/DME (which may come from electrolyte dry-out9) further proves its poor Li cyclability", "scope_claim": "无",
     "first_cap_A": null, "first_cap_B": null, "first_cap_note": "",
     "quote": "The drastic increase of Rbulk in DOL/DME (which may come from electrolyte dry-out9) further proves its poor Li cyclability"},
    {"A": "F4", "B": "DD", "cond": "C4", "metric": "其他", "val_A": null, "val_B": null, "unit": "%（锂化学腐蚀损失比例，越低越好）", "point": "浸泡 25 天",
     "val_src_A": "缺失（Fig. S18b）", "val_src_B": "缺失（Fig. S18b）", "comparable_point": true, "obs_dir": "A更好", "author_judgement": "弱多硫化物溶剂化抑制锂腐蚀，但作者说改善幅度较小",
     "error_info": "未报告", "evidence_loc": "SI Note S4、Fig. S18；SI-20", "evidence_type": "有数据", "changed": ["溶剂种类", "稀释剂"],
     "reasons": ["负极 SEI"], "reason_quote": "This proves that weak LiPS solvation can suppress chemical corrosion on Li anode despite its relatively small benefit", "scope_claim": "化学浸泡，非电池内",
     "first_cap_A": null, "first_cap_B": null, "first_cap_note": "",
     "quote": "Per Figure S18b, LiPS solutions with weaker LiPS solvation result in lower Li inventory loss ratio. This proves that weak LiPS solvation can suppress chemical corrosion on Li anode despite its relatively small benefit"}
  ]
}

File: output/第一阶段_证据表/json/S40.json
{
  "paper": {"pool_id": "S40", "doi": "10.1002/celc.70225", "ref": "Yuksel K., Firtin A. et al., ChemElectroChem 2026, 13, e70225",
            "corr": "Damla Eroglu（Bogazici）；合作 Kolosnitsyn（Ufa）", "source": "必读", "main_layer": true,
            "group_note": "五种 1 M 电解液（SL-LiTFSI、SL-LiTF、SL-LiClO4、G3-LiTFSI、G3-LiTF）× E/S 23/16/9/6，同一正极、0.1C、室温。本文未测溶剂化描述符，SL 与 G3、LiTFSI 与 LiTF 的强弱只在引言按文献定性描述，故各行方向来源均为'无可比依据'。只列作者点名两种电解液的比较；SL-LiClO4 只被概括为'容量最低'，未列行。'sulfolane-based / glyme-based'的概括（CE、硫利用率）按同盐配对记在 E/S 6 下，作者称 CE 在各 E/S 都如此。LiNO3 未写。阻抗取 Table S1（≥3 个平行样平均）"},
  "electrolytes": {
    "SLT": {"name": "1 M LiTFSI SL", "solvent": "环丁砜（SL）", "salt": "1 M LiTFSI", "salt_anion": "TFSI", "diluent": "无",
            "lino3": "未写", "lino3_value": null, "lino3_unit": null, "additive": "无", "label_author": "sulfolane-based（high dielectric constant and donor number）", "label": "其他",
            "quote": "Five different electrolyte systems were prepared: 1 M LiTFSI, 1 M LiTF, or 1 M LiClO4 in sulfolane and 1 M LiTFSI or 1 M LiTF in triglyme"},
    "SLF": {"name": "1 M LiTF SL", "solvent": "环丁砜（SL）", "salt": "1 M LiTF（LiCF3SO3）", "salt_anion": "TF", "diluent": "无",
            "lino3": "未写", "lino3_value": null, "lino3_unit": null, "additive": "无", "label_author": "sulfolane-based", "label": "其他",
            "quote": "Five different electrolyte systems were prepared: 1 M LiTFSI, 1 M LiTF, or 1 M LiClO4 in sulfolane and 1 M LiTFSI or 1 M LiTF in triglyme"},
    "G3T": {"name": "1 M LiTFSI G3", "solvent": "三甘醇二甲醚（G3）", "salt": "1 M LiTFSI", "salt_anion": "TFSI", "diluent": "无",
            "lino3": "未写", "lino3_value": null, "lino3_unit": null, "additive": "无", "label_author": "glyme-based（high polysulfide solubility）", "label": "强溶剂化",
            "quote": "Five different electrolyte systems were prepared: 1 M LiTFSI, 1 M LiTF, or 1 M LiClO4 in sulfolane and 1 M LiTFSI or 1 M LiTF in triglyme"},
    "G3F": {"name": "1 M LiTF G3", "solvent": "三甘醇二甲醚（G3）", "salt": "1 M LiTF（LiCF3SO3）", "salt_anion": "TF", "diluent": "无",
            "lino3": "未写", "lino3_value": null, "lino3_unit": null, "additive": "无", "label_author": "glyme-based", "label": "强溶剂化",
            "quote": "Five different electrolyte systems were prepared: 1 M LiTFSI, 1 M LiTF, or 1 M LiClO4 in sulfolane and 1 M LiTFSI or 1 M LiTF in triglyme"},
    "SLFp": {"name": "1 M LiTF SL（长链多硫化物饱和，S:Li2S = 7:1）", "solvent": "环丁砜（SL）", "salt": "1 M LiTF + 长链多硫化物（饱和）", "salt_anion": "TF", "diluent": "无",
             "lino3": "未写", "lino3_value": null, "lino3_unit": null, "additive": "多硫化物饱和", "label_author": "SL-based", "label": "其他",
             "quote": "Electrolyte: 1M LiTF in aprotic dipolar solvent, saturated with long-chain lithium polysulfides (S:Li2S = 7:1, mol/mol)"},
    "G3Fp": {"name": "1 M LiTF G3（长链多硫化物饱和，S:Li2S = 7:1）", "solvent": "三甘醇二甲醚（G3）", "salt": "1 M LiTF + 长链多硫化物（饱和）", "salt_anion": "TF", "diluent": "无",
             "lino3": "未写", "lino3_value": null, "lino3_unit": null, "additive": "多硫化物饱和", "label_author": "G3-based", "label": "强溶剂化",
             "quote": "Electrolyte: 1M LiTF in aprotic dipolar solvent, saturated with long-chain lithium polysulfides (S:Li2S = 7:1, mol/mol)"}
  },
  "descriptors": [],
  "conditions": {
    "C1": {"desc": "扣式，1.2 mg/cm²、E/S 23、170 µm Li、0.1C", "cathode_type": "硫碳", "cathode_material": "S:C65:PVDF = 60:30:10", "S_loading": 1.2, "S_loading_src": "直接（图注 1.2；方法 1.1–1.3）",
           "S_content_composite": null, "S_content_electrode": 60, "V_uL": null, "diameter_mm": null, "area_cm2": 2.01, "ES_reported": 23, "ES_unit": "µL/mg",
           "Li_um": 170, "NP_author": null, "NP_author_basis": null, "cell": "扣式 CR2032", "cell_Ah": null,
           "rate_author": 0.1, "rate_1C_def": null, "rate_note": "0.1C，1.5–2.8 V；OCV 静置 16 h", "temp_C": 25, "temp_src": "判断（原文：room temperature）",
           "anode_pretreat": "无", "porosity": null,
           "quote": "The obtained sulfur loading was 1.1–1.3 mg cm−2, and 2.01 cm2 cathode disks were used … metallic lithium anode (2.01 cm2, 170 μm) … Cells with different E/S ratios of 6, 9, 16, and 23 mL g−1 were prepared"},
    "C2": {"desc": "扣式，1.2 mg/cm²、E/S 16、170 µm Li、0.1C", "cathode_type": "硫碳", "cathode_material": "S:C65:PVDF = 60:30:10", "S_loading": 1.2, "S_loading_src": "直接（图注 1.2；方法 1.1–1.3）",
           "S_content_composite": null, "S_content_electrode": 60, "V_uL": null, "diameter_mm": null, "area_cm2": 2.01, "ES_reported": 16, "ES_unit": "µL/mg",
           "Li_um": 170, "NP_author": null, "NP_author_basis": null, "cell": "扣式 CR2032", "cell_Ah": null,
           "rate_author": 0.1, "rate_1C_def": null, "rate_note": "0.1C，1.5–2.8 V；OCV 静置 16 h", "temp_C": 25, "temp_src": "判断（原文：room temperature）",
           "anode_pretreat": "无", "porosity": null,
           "quote": "The obtained sulfur loading was 1.1–1.3 mg cm−2, and 2.01 cm2 cathode disks were used … metallic lithium anode (2.01 cm2, 170 μm) … Cells with different E/S ratios of 6, 9, 16, and 23 mL g−1 were prepared"},
    "C3": {"desc": "扣式，1.2 mg/cm²、E/S 9、170 µm Li、0.1C", "cathode_type": "硫碳", "cathode_material": "S:C65:PVDF = 60:30:10", "S_loading": 1.2, "S_loading_src": "直接（图注 1.2；方法 1.1–1.3）",
           "S_content_composite": null, "S_content_electrode": 60, "V_uL": null, "diameter_mm": null, "area_cm2": 2.01, "ES_reported": 9, "ES_unit": "µL/mg",
           "Li_um": 170, "NP_author": null, "NP_author_basis": null, "cell": "扣式 CR2032", "cell_Ah": null,
           "rate_author": 0.1, "rate_1C_def": null, "rate_note": "0.1C，1.5–2.8 V；OCV 静置 16 h", "temp_C": 25, "temp_src": "判断（原文：room temperature）",
           "anode_pretreat": "无", "porosity": null,
           "quote": "The obtained sulfur loading was 1.1–1.3 mg cm−2, and 2.01 cm2 cathode disks were used … metallic lithium anode (2.01 cm2, 170 μm) … Cells with different E/S ratios of 6, 9, 16, and 23 mL g−1 were prepared"},
    "C4": {"desc": "扣式，1.2 mg/cm²、E/S 6、170 µm Li、0.1C（EIS 在第 0/1/3/5/8/10 次放电末）", "cathode_type": "硫碳", "cathode_material": "S:C65:PVDF = 60:30:10", "S_loading": 1.2, "S_loading_src": "直接（图注 1.2；方法 1.1–1.3）",
           "S_content_composite": null, "S_content_electrode": 60, "V_uL": null, "diameter_mm": null, "area_cm2": 2.01, "ES_reported": 6, "ES_unit": "µL/mg",
           "Li_um": 170, "NP_author": null, "NP_author_basis": null, "cell": "扣式 CR2032", "cell_Ah": null,
           "rate_author": 0.1, "rate_1C_def": null, "rate_note": "0.1C，1.5–2.8 V；OCV 静置 16 h", "temp_C": 25, "temp_src": "判断（原文：room temperature）",
           "anode_pretreat": "无", "porosity": null,
           "quote": "The obtained sulfur loading was 1.1–1.3 mg cm−2, and 2.01 cm2 cathode disks were used … metallic lithium anode (2.01 cm2, 170 μm) … Cells with different E/S ratios of 6, 9, 16, and 23 mL g−1 were prepared"},
    "C5": {"desc": "Li‖Li 对称电池（多硫化物饱和电解液 20 µL/cm²，5 cm²，0.2 mA/cm²，1 mAh/cm²，30 °C）", "cathode_type": "无（Li‖Li）", "cathode_material": "Li", "S_loading": null, "S_loading_src": "不适用",
           "S_content_composite": null, "S_content_electrode": null, "V_uL": 100, "diameter_mm": null, "area_cm2": 5, "ES_reported": null, "ES_unit": "µL/mg",
           "Li_um": null, "NP_author": null, "NP_author_basis": null, "cell": "对称 Li‖Li", "cell_Ah": null,
           "rate_author": null, "rate_1C_def": null, "rate_note": "0.2 mA/cm²，1.0 mAh/cm²", "temp_C": 30, "temp_src": "直接（SI Fig. S14 图注）",
           "anode_pretreat": "无", "porosity": null,
           "quote": "amount of electrolyte in cells is 20 l cm-2. Electrode area: 5 cm2. Cycling conditions: current density is 0.2 mA cm-2, capacity for the electrochemical plating and stripping of lithium is 1.0 mAh cm-2, 30 °C"}
  },
  "comparisons": [
    {"A": "SLT", "B": "G3T", "cond": "C4", "metric": "循环保持率或寿命", "val_A": null, "val_B": null, "unit": "—", "point": "循环表现 / 容量保持（作者概括，Fig. 1）",
     "val_src_A": "缺失（Fig. 1d）", "val_src_B": "缺失（Fig. 1d）", "comparable_point": true, "obs_dir": "A更好", "author_judgement": "E/S 6 下 SL-LiTFSI 优于 G3-LiTFSI，归因于 SL 的电化学稳定性、高介电常数和给体数",
     "error_info": "≥3 个平行样，未报误差", "evidence_loc": "Fig. 1d；p2、p7", "evidence_type": "有数据", "changed": ["溶剂种类"],
     "reasons": ["穿梭", "负极 SEI"], "reason_quote": "most probably due to the electrochemical stability, high dielectric constant, and donor number of sulfolane", "scope_claim": "无",
     "first_cap_A": null, "first_cap_B": null, "first_cap_note": "",
     "quote": "at the lowest E/S ratio of 6 mL g−1, the Li-S cell with SL-LiTFSI demonstrates better cycling performance than G3-LiTFSI, likely due to the electrochemical stability, high dielectric constant, and donor number of sulfolane"},
    {"A": "SLT", "B": "G3T", "cond": "C4", "metric": "指定圈数放电容量", "val_A": null, "val_B": null, "unit": "mAh/g", "point": "前 10 圈内",
     "val_src_A": "缺失（Fig. 1d）", "val_src_B": "缺失（Fig. 1d）", "comparable_point": true, "obs_dir": "A更好", "author_judgement": "SL-LiTFSI、SL-LiTF 前 10 圈容量最高，与低总阻抗一致",
     "error_info": "≥3 个平行样，未报误差", "evidence_loc": "Fig. 1d、5d；p5", "evidence_type": "有数据", "changed": ["溶剂种类"],
     "reasons": ["正极动力学"], "reason_quote": "Figure 5d, presenting low cell resistances for SL-LiTFSI and SL-LiTF, supports the superiority of these electrolytes for the first few cycles", "scope_claim": "无",
     "first_cap_A": null, "first_cap_B": null, "first_cap_note": "",
     "quote": "As seen in Figure 1d, Li-S cells with SL-LiTFSI and SL-LiTF show the highest capacities within the first 10 cycles"},
    {"A": "SLT", "B": "G3T", "cond": "C4", "metric": "全电池库仑效率", "val_A": 90, "val_B": null, "unit": "%", "point": "循环 CE（作者概括，Fig. S1d）",
     "val_src_A": "直接（约值，SL 类概括）", "val_src_B": "缺失（文字：更低且波动）", "comparable_point": true, "obs_dir": "A更好", "author_judgement": "SL 类 CE 在各 E/S 都约 90%，G3 类更低、更乱，穿梭多",
     "error_info": "未报告", "evidence_loc": "Fig. S1；p2", "evidence_type": "有数据", "changed": ["溶剂种类"],
     "reasons": ["穿梭"], "reason_quote": "demonstrating the high amount of shuttling in Figure S1", "scope_claim": "作者称各 E/S 均如此",
     "first_cap_A": null, "first_cap_B": null, "first_cap_note": "",
     "note": "原句是 sulfolane-based 对 glyme-based 的类别概括，按同盐配对记",
     "quote": "Sulfolane-based electrolytes have higher coulombic efficiencies (CEs) at all E/S ratios around 90%, whereas glyme-based electrolytes have lower and noisier CEs, demonstrating the high amount of shuttling in Figure S1"},
    {"A": "SLT", "B": "G3T", "cond": "C4", "metric": "阻抗", "val_A": 32.4, "val_B": 120.5, "unit": "Ω（Rtotal）", "point": "OCV 静置 16 h 后（第 0 次）",
     "val_src_A": "直接", "val_src_B": "直接", "comparable_point": true, "obs_dir": "A更好", "author_judgement": "",
     "error_info": "≥3 个平行样平均，未报误差", "evidence_loc": "Table S1；Fig. 5d", "evidence_type": "有数据", "changed": ["溶剂种类"],
     "reasons": ["其他"], "reason_quote": "", "scope_claim": "无", "first_cap_A": null, "first_cap_B": null, "first_cap_note": "",
     "quote": "SL-LiTFSI 0 8.9 19.9 3.5 32.4 … G3-LiTFSI 0 6.7 83.7 30.1 120.5"},
    {"A": "SLT", "B": "G3T", "cond": "C4", "metric": "阻抗", "val_A": 201.0, "val_B": 277.1, "unit": "Ω（Rtotal）", "point": "第 10 次放电末",
     "val_src_A": "直接", "val_src_B": "直接", "comparable_point": true, "obs_dir": "A更好", "author_judgement": "总阻抗随电解液的变化不足以完全解释循环表现",
     "error_info": "≥3 个平行样平均，未报误差", "evidence_loc": "Table S1；Fig. 5d", "evidence_type": "有数据", "changed": ["溶剂种类"],
     "reasons": ["其他"], "reason_quote": "", "scope_claim": "无", "first_cap_A": null, "first_cap_B": null, "first_cap_note": "",
     "quote": "10 3.5 23.5 173.9 201.0 … 10 7.9 44.9 224.2 277.1"},
    {"A": "SLT", "B": "G3T", "cond": "C4", "metric": "其他", "val_A": null, "val_B": null, "unit": "%（高压段硫利用率，越高越好）", "point": "循环全程（Fig. S8a）",
     "val_src_A": "缺失（Fig. S8a）", "val_src_B": "缺失（Fig. S8a）", "comparable_point": true, "obs_dir": "A更好", "author_judgement": "SL-LiTFSI 硫利用率始终最高",
     "error_info": "未报告", "evidence_loc": "Fig. S8a；p6", "evidence_type": "有数据", "changed": ["溶剂种类"],
     "reasons": ["正极动力学"], "reason_quote": "", "scope_claim": "无", "first_cap_A": null, "first_cap_B": null, "first_cap_note": "",
     "quote": "The SL-LiTFSI system outperforms other electrolyte systems, consistently demonstrating higher sulfur utilization across cycling"},
    {"A": "SLF", "B": "G3F", "cond": "C4", "metric": "指定圈数放电容量", "val_A": null, "val_B": null, "unit": "mAh/g", "point": "前 10 圈内",
     "val_src_A": "缺失（Fig. 1d）", "val_src_B": "缺失（Fig. 1d）", "comparable_point": true, "obs_dir": "A更好", "author_judgement": "G3-LiTF 前几圈容量低，可能因 LiTF 使电解液电阻 R1 最高",
     "error_info": "≥3 个平行样，未报误差", "evidence_loc": "Fig. 1d、5a；p5", "evidence_type": "有数据", "changed": ["溶剂种类"],
     "reasons": ["其他"], "reason_quote": "This may be why, in Figure 1d, the Li-S cell with G3-LiTF shows inferior capacities compared to others within the first few cycles", "scope_claim": "无",
     "first_cap_A": null, "first_cap_B": null, "first_cap_note": "",
     "quote": "This may be why, in Figure 1d, the Li-S cell with G3-LiTF shows inferior capacities compared to others within the first few cycles … As seen in Figure 1d, Li-S cells with SL-LiTFSI and SL-LiTF show the highest capacities within the first 10 cycles"},
    {"A": "SLF", "B": "G3F", "cond": "C4", "metric": "指定圈数放电容量", "val_A": null, "val_B": null, "unit": "mAh/g", "point": "循环后期（Fig. 1d 末段，圈数未写）",
     "val_src_A": "缺失（Fig. 1d）", "val_src_B": "缺失（Fig. 1d）", "comparable_point": true, "obs_dir": "A更差", "author_judgement": "G3-LiTF 在 E/S 6 下放电容量与保持率在所有电解液中最高，尽管 CE 低",
     "error_info": "≥3 个平行样，未报误差", "evidence_loc": "Fig. 1d；p2、p7", "evidence_type": "有数据", "changed": ["溶剂种类"],
     "reasons": ["其他"], "reason_quote": "", "scope_claim": "无", "first_cap_A": null, "first_cap_B": null, "first_cap_note": "",
     "note": "作者只说 G3-LiTF 放电容量最高；它前几圈容量低（上一行），故把'最高'记在循环后期，取值点是推定",
     "quote": "In particular, G3-LiTF shows the best discharge capacity and capacity retention at the lowest E/S ratio of 6 mL g−1 (Figure 1d) despite having low coulombic efficiencies (Figure S1)"},
    {"A": "SLF", "B": "G3F", "cond": "C4", "metric": "循环保持率或寿命", "val_A": null, "val_B": null, "unit": "—", "point": "循环表现 / 容量保持（作者概括，Fig. 1）",
     "val_src_A": "缺失（Fig. 1d）", "val_src_B": "缺失（Fig. 1d）", "comparable_point": true, "obs_dir": "A更差", "author_judgement": "G3-LiTF 容量保持最高，尽管 CE 低",
     "error_info": "≥3 个平行样，未报误差", "evidence_loc": "Fig. 1d；p2、p7", "evidence_type": "有数据", "changed": ["溶剂种类"],
     "reasons": ["其他"], "reason_quote": "", "scope_claim": "无", "first_cap_A": null, "first_cap_B": null, "first_cap_note": "",
     "quote": "Yet, G3-LiTF exhibits the highest discharge capacity and capacity retention at the lowest E/S ratio of 6 mL g−1 across all electrolytes despite suffering from low CE"},
    {"A": "SLF", "B": "G3F", "cond": "C4", "metric": "全电池库仑效率", "val_A": 90, "val_B": null, "unit": "%", "point": "循环 CE（作者概括，Fig. S1d）",
     "val_src_A": "直接（约值，SL 类概括）", "val_src_B": "缺失（文字：更低且波动）", "comparable_point": true, "obs_dir": "A更好", "author_judgement": "G3-LiTF CE 低",
     "error_info": "未报告", "evidence_loc": "Fig. S1；p2", "evidence_type": "有数据", "changed": ["溶剂种类"],
     "reasons": ["穿梭"], "reason_quote": "demonstrating the high amount of shuttling in Figure S1", "scope_claim": "作者称各 E/S 均如此",
     "first_cap_A": null, "first_cap_B": null, "first_cap_note": "",
     "note": "原句是 sulfolane-based 对 glyme-based 的类别概括，按同盐配对记",
     "quote": "Sulfolane-based electrolytes have higher coulombic efficiencies (CEs) at all E/S ratios around 90%, whereas glyme-based electrolytes have lower and noisier CEs, demonstrating the high amount of shuttling in Figure S1"},
    {"A": "SLF", "B": "G3F", "cond": "C4", "metric": "阻抗", "val_A": 131.1, "val_B": 338.7, "unit": "Ω（Rtotal）", "point": "OCV 静置 16 h 后（第 0 次）",
     "val_src_A": "直接", "val_src_B": "直接", "comparable_point": true, "obs_dir": "A更好", "author_judgement": "",
     "error_info": "≥3 个平行样平均，未报误差", "evidence_loc": "Table S1；Fig. 5d", "evidence_type": "有数据", "changed": ["溶剂种类"],
     "reasons": ["其他"], "reason_quote": "", "scope_claim": "无", "first_cap_A": null, "first_cap_B": null, "first_cap_note": "",
     "quote": "SL-LiTF 0 14.7 92.7 23.8 131.1 … G3-LiTF 0 27.77 55.4 255.6 338.7"},
    {"A": "SLF", "B": "G3F", "cond": "C4", "metric": "阻抗", "val_A": 296.5, "val_B": 266.2, "unit": "Ω（Rtotal）", "point": "第 10 次放电末",
     "val_src_A": "直接", "val_src_B": "直接", "comparable_point": true, "obs_dir": "A更差", "author_judgement": "总阻抗随电解液的变化不足以完全解释循环表现",
     "error_info": "≥3 个平行样平均，未报误差", "evidence_loc": "Table S1；Fig. 5d", "evidence_type": "有数据", "changed": ["溶剂种类"],
     "reasons": ["其他"], "reason_quote": "", "scope_claim": "无", "first_cap_A": null, "first_cap_B": null, "first_cap_note": "",
     "quote": "10 10.5 30.7 255.2 296.5 … 10 39.92 36.9 189.4 266.2"},
    {"A": "SLFp", "B": "G3Fp", "cond": "C5", "metric": "过电位或动力学", "val_A": null, "val_B": null, "unit": "V（Li‖Li 平均电压随循环的变化，越小越好）", "point": "对称电池循环（Fig. S14）",
     "val_src_A": "缺失（Fig. S14）", "val_src_B": "缺失（Fig. S14）", "comparable_point": true, "obs_dir": "A更好", "author_judgement": "SL 电解液形成的 SEI 更稳定",
     "error_info": "未报告", "evidence_loc": "SI Figs. S13–S14；p7", "evidence_type": "有数据", "changed": ["溶剂种类"],
     "reasons": ["负极 SEI"], "reason_quote": "also support the hypothesis that a more stable SEI layer formation occurs for SL-based electrolytes", "scope_claim": "无",
     "first_cap_A": null, "first_cap_B": null, "first_cap_note": "",
     "quote": "The Nyquist plots obtained for the isothermal storage of symmetrical Li–Li cells containing SL or G3 electrolytes saturated with long-chain lithium polysulfides in Figure S13 and the cycling performance of these symmetrical Li–Li cells in Figure S14 also support the hypothesis that a more stable SEI layer formation occurs for SL-based electrolytes"},
    {"A": "G3F", "B": "G3T", "cond": "C4", "metric": "指定圈数放电容量", "val_A": null, "val_B": null, "unit": "mAh/g", "point": "前 10 圈内",
     "val_src_A": "缺失（Fig. 1d）", "val_src_B": "缺失（Fig. 1d）", "comparable_point": true, "obs_dir": "A更差", "author_judgement": "LiTF 使电解液电阻 R1 最高",
     "error_info": "≥3 个平行样，未报误差", "evidence_loc": "Fig. 1d、5a；p5", "evidence_type": "有数据", "changed": ["盐阴离子"],
     "reasons": ["其他"], "reason_quote": "indicating that the impact of LiTF salt on the electrolyte viscosity may be significant", "scope_claim": "无",
     "first_cap_A": null, "first_cap_B": null, "first_cap_note": "",
     "quote": "This may be why, in Figure 1d, the Li-S cell with G3-LiTF shows inferior capacities compared to others within the first few cycles"},
    {"A": "G3F", "B": "G3T", "cond": "C4", "metric": "指定圈数放电容量", "val_A": null, "val_B": null, "unit": "mAh/g", "point": "循环后期（Fig. 1d 末段，圈数未写）",
     "val_src_A": "缺失（Fig. 1d）", "val_src_B": "缺失（Fig. 1d）", "comparable_point": true, "obs_dir": "A更好", "author_judgement": "G3-LiTF 在 E/S 6 下放电容量最高；G3-LiTFSI 在 E/S 6 下表现差",
     "error_info": "≥3 个平行样，未报误差", "evidence_loc": "Fig. 1d；p2", "evidence_type": "有数据", "changed": ["盐阴离子"],
     "reasons": ["其他"], "reason_quote": "", "scope_claim": "无", "first_cap_A": null, "first_cap_B": null, "first_cap_note": "",
     "note": "取值点推定同 SLF/G3F 的后期行",
     "quote": "In particular, G3-LiTF shows the best discharge capacity and capacity retention at the lowest E/S ratio of 6 mL g−1 (Figure 1d) despite having low coulombic efficiencies (Figure S1)"},
    {"A": "G3F", "B": "G3T", "cond": "C4", "metric": "循环保持率或寿命", "val_A": null, "val_B": null, "unit": "—", "point": "循环表现 / 容量保持（作者概括，Fig. 1）",
     "val_src_A": "缺失（Fig. 1d）", "val_src_B": "缺失（Fig. 1d）", "comparable_point": true, "obs_dir": "A更好", "author_judgement": "LiTFSI 在低 E/S 下黏度高、离子电导低，加剧穿梭；G3-LiTFSI 在 E/S 6 下表现差",
     "error_info": "≥3 个平行样，未报误差", "evidence_loc": "Fig. 1d；p2", "evidence_type": "有数据", "changed": ["盐阴离子"],
     "reasons": ["穿梭"], "reason_quote": "LiTFSI may lead to higher viscosity, decreasing ionic conductivity [38, 63–65], especially at low E/S ratios, exacerbating the polysulfide shuttle mechanism", "scope_claim": "无",
     "first_cap_A": null, "first_cap_B": null, "first_cap_note": "",
     "quote": "This is apparent in Figure 1d, particularly in the G3-LiTFSI electrolyte; at an E/S ratio of 6 mL g−1, the cell with G3-LiTFSI shows inferior performance … In particular, G3-LiTF shows the best discharge capacity and capacity retention at the lowest E/S ratio of 6 mL g−1"},
    {"A": "G3F", "B": "G3T", "cond": "C3", "metric": "循环保持率或寿命", "val_A": null, "val_B": null, "unit": "—", "point": "循环表现 / 容量保持（作者概括，Fig. 1）",
     "val_src_A": "缺失（Fig. 1c）", "val_src_B": "缺失（Fig. 1c）", "comparable_point": true, "obs_dir": "A更差", "author_judgement": "SL-LiTFSI、G3-LiTFSI 在几乎所有 E/S 下循环优于其他电解液",
     "error_info": "≥3 个平行样，未报误差", "evidence_loc": "Fig. 1a–c；p2", "evidence_type": "有数据", "changed": ["盐阴离子"],
     "reasons": ["其他"], "reason_quote": "This superiority may be attributed to the perfect cycling stability and rate capability of the LiTFSI", "scope_claim": "作者写'almost all E/S ratios'",
     "first_cap_A": null, "first_cap_B": null, "first_cap_note": "",
     "note": "'almost all E/S ratios'的例外按下一句推定为 E/S 6（G3-LiTFSI 在 E/S 6 下表现差），故 E/S 23/16/9 记 G3-LiTFSI 更好；属推定",
     "quote": "It is observed that Li-S batteries containing SL-LiTFSI and G3-LiTFSI electrolytes demonstrate superior cycling performance compared to other electrolytes at almost all E/S ratios"},
    {"A": "G3F", "B": "G3T", "cond": "C2", "metric": "循环保持率或寿命", "val_A": null, "val_B": null, "unit": "—", "point": "循环表现 / 容量保持（作者概括，Fig. 1）",
     "val_src_A": "缺失（Fig. 1b）", "val_src_B": "缺失（Fig. 1b）", "comparable_point": true, "obs_dir": "A更差", "author_judgement": "同上",
     "error_info": "≥3 个平行样，未报误差", "evidence_loc": "Fig. 1a–c；p2", "evidence_type": "有数据", "changed": ["盐阴离子"],
     "reasons": ["其他"], "reason_quote": "", "scope_claim": "作者写'almost all E/S ratios'",
     "first_cap_A": null, "first_cap_B": null, "first_cap_note": "",
     "note": "同 E/S 9 行，属推定",
     "quote": "It is observed that Li-S batteries containing SL-LiTFSI and G3-LiTFSI electrolytes demonstrate superior cycling performance compared to other electrolytes at almost all E/S ratios"},
    {"A": "G3F", "B": "G3T", "cond": "C1", "metric": "循环保持率或寿命", "val_A": null, "val_B": null, "unit": "—", "point": "循环表现 / 容量保持（作者概括，Fig. 1）",
     "val_src_A": "缺失（Fig. 1a）", "val_src_B": "缺失（Fig. 1a）", "comparable_point": true, "obs_dir": "A更差", "author_judgement": "同上",
     "error_info": "≥3 个平行样，未报误差", "evidence_loc": "Fig. 1a–c；p2", "evidence_type": "有数据", "changed": ["盐阴离子"],
     "reasons": ["其他"], "reason_quote": "", "scope_claim": "作者写'almost all E/S ratios'",
     "first_cap_A": null, "first_cap_B": null, "first_cap_note": "",
     "note": "同 E/S 9 行，属推定",
     "quote": "It is observed that Li-S batteries containing SL-LiTFSI and G3-LiTFSI electrolytes demonstrate superior cycling performance compared to other electrolytes at almost all E/S ratios"}
  ]
}
