Repository: zhuonanli08/Li-S_Electrolyte_Conflicts

File: output/第一阶段_证据表/json/S44.json
{
  "paper": {"pool_id": "S44", "doi": "10.1016/j.carbon.2024.119442", "ref": "Robles-Fernández A. et al., Carbon 2024, 229, 119442",
            "corr": "Daniel Carriazo / Gelines Moreno-Fernández（CIC energiGUNE）", "source": "随机(弱×常规)", "main_layer": true,
            "group_note": "随机样本。主题是 rGO 复合正极，电解液对比为 DME/DOL（0.5 M LiTFSI + 0.5 M LiNO3）对 DOL/OCTO 难溶电解液（1.5 M LiTFSI，不含 LiNO3）：溶剂、稀释剂、盐浓度、LiNO3 同时改变。两种电解液循环电压窗口不同（DME/DOL 1.7–2.6 V；DOL/OCTO 先 1.2–3.0 V、后 1.4–2.7 V），容量比较受协议差异影响。全部用 500 µm 锂。正极 rGO 比例对比（同电解液换正极）不属本表范围，未列行"},
  "electrolytes": {
    "DD": {"name": "0.5 M LiTFSI + 0.5 M LiNO3 DME/DOL 1:1", "solvent": "DME/DOL 1:1 v/v", "salt": "0.5 M LiTFSI", "salt_anion": "TFSI", "diluent": "无",
           "lino3": "0.5 M", "lino3_value": 0.5, "lino3_unit": "M", "additive": "无", "label_author": "state-of-the-art（SotA）electrolyte", "label": "常规",
           "quote": "As the SotA electrolyte, a 0.5 M LiTFSI (99 %, Thermo Scientific) and 0.5 M LiNO3 (99.99 %, Sigma Aldrich) solution in a 1:1 vol mixture of DME (99+ %, Thermo Scientific) and DOL (99.8 %, Thermo Scientific) was used as the reference electrolyte"},
    "DO": {"name": "1.5 M LiTFSI DOL/OCTO 1:1（无 LiNO3）", "solvent": "DOL/OCTO 1:1 v/v", "salt": "1.5 M LiTFSI", "salt_anion": "TFSI", "diluent": "OCTO（1H,1H,5H-八氟戊基-1,1,2,2-四氟乙基醚）",
           "lino3": "无", "lino3_value": 0, "lino3_unit": "M", "additive": "无", "label_author": "sparingly solvating electrolyte（SSE）", "label": "局部高浓",
           "quote": "The SSE comprised a LiTFSI solution in DOL, and OCTO (>98 %, Apollo Scientific) was added as a diluent (1:1 vol) to obtain the final 1.5 M LiTFSI concentration in the SSE"}
  },
  "descriptors": [
    {"id": "D1", "mapping": "直接", "mapping_note": "Li2S6 加入电解液本身（含盐）", "object": "多硫化物溶解行为", "source": "实验测量",
     "scale": "Li2S6 饱和溶液颜色与 UV–vis 吸收（定性），及可配到的 Li2S6 上限（DOL/OCTO ≤ 0.5 M；DME/DOL 可配 6 M）", "unit": "序号（仅表次序；大=溶解多）",
     "values": {"DD": 2, "DO": 1}, "stronger_if": "higher", "comparable": true,
     "comparable_note": "同篇同法（Fig. 5a–c）；作者引文献称 OCTO 溶剂化弱、AGG 多，本文未测 Li⁺ 溶剂化", "common_scale": null,
     "kind": "溶解度（定性）", "species": "Li2S6", "medium": "电解液", "method": "颜色 + UV–vis（DOL 稀释 1:50）", "conc_def": "饱和", "temp_C": null, "temp_note": "未写",
     "quote": "In our case, it was found out that the DOL/OCTO electrolyte could not dissolve polysulfide quantities higher than 0.5 M Li2S6. On the other hand, for the DME/DOL composition, the polysulfide saturation limit is higher, and a 6 M Li2S6 dissolution was prepared"}
  ],
  "conditions": {
    "C1": {"desc": "Li‖S 扣式（KB-0.3rGO，4.5 mg/cm²、E/S 7、500 µm Li、C/10；C/20 预循环 5 圈；两种电解液电压窗口不同）", "cathode_type": "硫碳", "cathode_material": "S@KB-0.3rGO（64 wt% S）+ CMC/SBR", "S_loading": 4.5, "S_loading_src": "直接",
           "S_content_composite": null, "S_content_electrode": 64, "V_uL": null, "diameter_mm": 13, "area_cm2": null, "ES_reported": 7, "ES_unit": "µL/mg",
           "Li_um": 500, "NP_author": null, "NP_author_basis": null, "cell": "扣式 2032", "cell_Ah": null,
           "rate_author": 0.1, "rate_1C_def": null, "rate_note": "C/20 × 5 预循环后 C/10；DME/DOL 1.7–2.6 V，DOL/OCTO 1.2–3.0 V", "temp_C": null, "temp_src": "未写",
           "anode_pretreat": "无", "porosity": null,
           "quote": "using a 13 mm diameter S@KB-rGO electrode as the cathode, a 500 μm thickness Li0 disk (China Energy Lithium) as the anode, and a Celgard® 2500 membrane as a separator between them. The electrolyteto-sulfur ratio (E/S) was kept in all cases at 7 μL mg−1"},
    "C2": {"desc": "Li‖S 扣式自放电（KB-0.3rGO，约 2.5 mg/cm²、E/S 7、500 µm Li；C/20 预循环两圈后充电态静置 3 / 5 / 7 天）", "cathode_type": "硫碳", "cathode_material": "S@KB-0.3rGO（64 wt% S）+ CMC/SBR", "S_loading": 2.5, "S_loading_src": "直接（约值）",
           "S_content_composite": null, "S_content_electrode": 64, "V_uL": null, "diameter_mm": 13, "area_cm2": null, "ES_reported": 7, "ES_unit": "µL/mg",
           "Li_um": 500, "NP_author": null, "NP_author_basis": null, "cell": "扣式 2032", "cell_Ah": null,
           "rate_author": 0.05, "rate_1C_def": null, "rate_note": "OCV 静置 24 h → C/20 预循环两圈 → 充电态静置 → C/20", "temp_C": null, "temp_src": "未写",
           "anode_pretreat": "无", "porosity": null,
           "quote": "2032 coin cells assembled using the KB-0.3rGO cathode (sulfur loading ~ 2.5 mgS cm−2) and the DME/DOL or DOL/OCTO electrolytes (E/S = 7 μL mg−1) were galvanostatically cycled following this protocol"},
    "C3": {"desc": "单层软包（20.25 cm² 正极，约 2.7–3 mg/cm²、E/S 7、500 µm Li、C/10；C/20 预循环 5 圈）", "cathode_type": "硫碳", "cathode_material": "S@KB-0.3rGO（64 wt% S）+ CMC/SBR", "S_loading": 3, "S_loading_src": "直接（约值；SI 图注 2.7）",
           "S_content_composite": null, "S_content_electrode": 64, "V_uL": null, "diameter_mm": null, "area_cm2": 20.25, "ES_reported": 7, "ES_unit": "µL/mg",
           "Li_um": 500, "NP_author": null, "NP_author_basis": null, "cell": "单层软包", "cell_Ah": null,
           "rate_author": 0.1, "rate_1C_def": null, "rate_note": "C/20 × 5 预循环后 C/10；各电解液用各自电压窗口", "temp_C": null, "temp_src": "未写",
           "anode_pretreat": "无", "porosity": null,
           "quote": "Medium-loading (around 3 mgS cm−2) and high-surface (20.25 cm2) positive electrodes were used along with a 500 μm thickness Li0 electrode (39 × 55 mm), with a Celgard® 2500 membrane as a separator, keeping the E/S ratio fixed at 7 μL mg−1"}
  },
  "comparisons": [
    {"A": "DO", "B": "DD", "cond": "C1", "metric": "首圈容量", "val_A": 1200, "val_B": 1062, "unit": "mAh/g", "point": "C/10 首圈",
     "val_src_A": "直接（约值）", "val_src_B": "直接", "comparable_point": true, "obs_dir": "A更好", "author_judgement": "DOL/OCTO 对 rGO 正极润湿更好、穿梭更少",
     "error_info": "未报告", "evidence_loc": "Fig. 4b、6a；p6、p8", "evidence_type": "有数据", "changed": ["溶剂种类", "稀释剂", "盐浓度", "LiNO₃"],
     "reasons": ["其他"], "reason_quote": "", "scope_claim": "无", "first_cap_A": 1200, "first_cap_B": 1062, "first_cap_note": "",
     "note": "两种电解液循环电压窗口不同（1.2–3.0 V 对 1.7–2.6 V），容量差含协议因素",
     "quote": "Remarkable initial discharge capacity values at C/10 of over 5.3 mAh cm−2 (around 1200 mAh g−1) are obtained with the DOL/OCTO electrolyte … outstanding discharge capacity values are obtained for KB-0.3rGO cells, reaching initial values of 1062 mAh g−1 at C/10 (around 4.8 mAh cm−2) with 99.6 % CE"},
    {"A": "DO", "B": "DD", "cond": "C1", "metric": "循环保持率或寿命", "val_A": ">100", "val_B": 30, "unit": "圈", "point": "循环寿命（DOL/OCTO 第 100 圈保持 65%）",
     "val_src_A": "直接（下限值）", "val_src_B": "直接（约值）", "comparable_point": true, "obs_dir": "A更好", "author_judgement": "DME/DOL 中 LiNO3 耗尽后锂暴露被腐蚀而失效；高载量加剧",
     "error_info": "未报告", "evidence_loc": "Fig. 4b、6a；p6、p8", "evidence_type": "有数据", "changed": ["溶剂种类", "稀释剂", "盐浓度", "LiNO₃"],
     "reasons": ["穿梭", "负极 SEI"], "reason_quote": "This salt creates a LixNOy-rich SEI layer on top of the lithium metal anode, and when LiNO3 is exhausted, the lithium metal surface is exposed and subsequently corroded leading to cell failure", "scope_claim": "无",
     "first_cap_A": 1200, "first_cap_B": 1062, "first_cap_note": "",
     "note": "两种电解液循环电压窗口不同",
     "quote": "KB-0.3rGO cells showed limited cyclability of around 30 cycles due to the combination of the high sulfur loading with the elevated solubility of lithium polysulfides in the DME/DOL electrolyte … a stable cycling performance with a 65 % capacity retention after 100 cycles, averaging 96.3 % CE"},
    {"A": "DO", "B": "DD", "cond": "C1", "metric": "过电位或动力学", "val_A": null, "val_B": null, "unit": "V（充放电平台间过电压，越低越好）", "point": "前几圈",
     "val_src_A": "缺失（Fig. 6b）", "val_src_B": "缺失（Fig. 6c）", "comparable_point": true, "obs_dir": "A更差", "author_judgement": "",
     "error_info": "未报告", "evidence_loc": "Fig. 6b–c；p8", "evidence_type": "有数据", "changed": ["溶剂种类", "稀释剂", "盐浓度", "LiNO₃"],
     "reasons": ["正极动力学"], "reason_quote": "", "scope_claim": "无", "first_cap_A": null, "first_cap_B": null, "first_cap_note": "",
     "quote": "Regarding the overvoltage between charge and discharge plateaus, in the first cycles it is higher in the case of the SSE electrolyte, but after 33 cycles the overvoltage of DME/DOL increases when LiNO3 is exhausted and Li0 unprotected"},
    {"A": "DO", "B": "DD", "cond": "C1", "metric": "过电位或动力学", "val_A": null, "val_B": null, "unit": "V（充放电平台间过电压，越低越好）", "point": "第 33 圈后",
     "val_src_A": "缺失（Fig. 6b；文字：第 1 与第 100 圈几乎相同）", "val_src_B": "缺失（Fig. 6c；文字：增大）", "comparable_point": true, "obs_dir": "A更好", "author_judgement": "DME/DOL 中 LiNO3 耗尽、锂失去保护",
     "error_info": "未报告", "evidence_loc": "Fig. 6b–c；p8", "evidence_type": "有数据", "changed": ["溶剂种类", "稀释剂", "盐浓度", "LiNO₃"],
     "reasons": ["负极 SEI"], "reason_quote": "after 33 cycles the overvoltage of DME/DOL increases when LiNO3 is exhausted and Li0 unprotected", "scope_claim": "无",
     "first_cap_A": null, "first_cap_B": null, "first_cap_note": "",
     "quote": "but after 33 cycles the overvoltage of DME/DOL increases when LiNO3 is exhausted and Li0 unprotected, whereas in DOL/OCTO the overvoltage in the first cycle at C/10 and the 100th cycle is almost the same"},
    {"A": "DO", "B": "DD", "cond": "C2", "metric": "指定圈数放电容量", "val_A": 1281.9, "val_B": 1185.1, "unit": "mAh/g", "point": "预循环两圈后 C/20（静置前，7 天组）",
     "val_src_A": "直接", "val_src_B": "直接", "comparable_point": true, "obs_dir": "A更好", "author_judgement": "",
     "error_info": "未报告", "evidence_loc": "Table S2；p9", "evidence_type": "有数据", "changed": ["溶剂种类", "稀释剂", "盐浓度", "LiNO₃"],
     "reasons": ["其他"], "reason_quote": "", "scope_claim": "无", "first_cap_A": null, "first_cap_B": null, "first_cap_note": "",
     "note": "3 天、5 天组同向（1333.3 / 1246.0；1319.2 / 1230.5）",
     "quote": "DOL/ OCTO | 7 | 1281.9 | 1052.5 | 17.9 | 1241.8 | 3.1 … DME/ DOL | 7 | 1185.1 | 1122.5 | 5.3 | 1172.2 | 1.1"},
    {"A": "DO", "B": "DD", "cond": "C2", "metric": "自放电（容量损失）", "val_A": 17.9, "val_B": 5.3, "unit": "%", "point": "充电态静置 7 天后首次放电",
     "val_src_A": "直接", "val_src_B": "直接", "comparable_point": true, "obs_dir": "A更差", "author_judgement": "DOL/OCTO 静置后容量下降更多，但下一圈几乎恢复",
     "error_info": "未报告", "evidence_loc": "Table S2；p9", "evidence_type": "有数据", "changed": ["溶剂种类", "稀释剂", "盐浓度", "LiNO₃"],
     "reasons": ["穿梭"], "reason_quote": "", "scope_claim": "无", "first_cap_A": null, "first_cap_B": null, "first_cap_note": "",
     "note": "3 天、5 天组同向（13.1 / 3.8；15.9 / 3.8）",
     "quote": "This drop is more pronounced in DOL/OCTO cells, reaching up to an 18 % capacity loss for the 7-days resting time, whereas for DME/DOL the maximum capacity drop is just 5 %"},
    {"A": "DO", "B": "DD", "cond": "C2", "metric": "自放电（容量损失）", "val_A": 3.1, "val_B": 1.1, "unit": "%", "point": "静置 7 天后第 2 圈（不可逆损失）",
     "val_src_A": "直接", "val_src_B": "直接", "comparable_point": true, "obs_dir": "A更差", "author_judgement": "差距没有静置后首圈看起来那么大",
     "error_info": "未报告", "evidence_loc": "Table S2；p9", "evidence_type": "有数据", "changed": ["溶剂种类", "稀释剂", "盐浓度", "LiNO₃"],
     "reasons": ["穿梭"], "reason_quote": "", "scope_claim": "无", "first_cap_A": null, "first_cap_B": null, "first_cap_note": "",
     "note": "3 天、5 天组同向（4.0 / 3.5；2.7 / 1.1）",
     "quote": "Nevertheless, this drop is almost completely recovered on the subsequent cycle, and the DOL/OCTO based cells suffer an irreversible capacity loss of approximately 3 % with resting time. This value is slightly higher than for the DME/DOL based cells"},
    {"A": "DO", "B": "DD", "cond": "C3", "metric": "循环保持率或寿命", "val_A": ">60", "val_B": 6, "unit": "圈", "point": "软包循环寿命（DOL/OCTO 取 2.7–1.4 V 窗口）",
     "val_src_A": "直接（下限值）", "val_src_B": "直接", "comparable_point": true, "obs_dir": "A更好", "author_judgement": "DME/DOL 软包锂沉积不均、苔藓锂",
     "error_info": "未报告", "evidence_loc": "Fig. 8、S10；p9", "evidence_type": "有数据", "changed": ["溶剂种类", "稀释剂", "盐浓度", "LiNO₃"],
     "reasons": ["负极 SEI"], "reason_quote": "", "scope_claim": "无", "first_cap_A": null, "first_cap_B": null, "first_cap_note": "",
     "note": "DOL/OCTO 在 3.0–1.2 V 宽窗口下只有 17 圈，仍长于 DME/DOL 的 6 圈；两者初始容量的倍率不同（C/10 对 C/20），未列首圈比较",
     "quote": "Pouch cells assembled using the conventional DME/DOL electrolyte showed interesting initial capacities above 65 mAh at C/20 but they failed after 6 cycles … The initial discharge capacity of the DOL/OCTO pouch cell cycled between 2.7 and 1.4 V was 55 mAh at C/10, just a slight decrease regarding the wider voltage range, and the cycle life was noticeably improved, reaching over 60 cycles"}
  ]
}

File: output/第一阶段_证据表/json/S51.json
{
  "paper": {"pool_id": "S51", "doi": "10.1149/1945-7111/ac6bc6", "ref": "Peng Y. et al., J. Electrochem. Soc. 2022, 169, 050515",
            "corr": "Noriyoshi Matsumi（JAIST）", "source": "补抽(弱×常规)第2位", "main_layer": true,
            "group_note": "随机样本（补抽）。离子液体 AMImTFSI 中 LiTFSI 1 / 2 / 3 M，无 LiNO3、无其他溶剂。作者结论：增浓是'双刃剑'——自放电降低、循环与 CE 改善，但首圈容量下降、极化增大。电解液用量、锂厚、循环温度未写，E/S 无法换算。原文 1C 写作 '1.672 mA g−1'（应为 1672 mA/g）。Li‖Li 30 天阻抗稳定性只有定性描述"},
  "electrolytes": {
    "I1": {"name": "1 M LiTFSI / AMImTFSI", "solvent": "AMImTFSI（咪唑类离子液体）", "salt": "1 M LiTFSI", "salt_anion": "TFSI", "diluent": "无",
           "lino3": "无", "lino3_value": 0, "lino3_unit": "M", "additive": "无", "label_author": "low concentration IL electrolyte", "label": "其他",
           "quote": "Three types of electrolytes were prepared with LiTFSI concentration of 1 M, 2 M and 3 M, which are denoted as 1 M LiTFSI in AMImTFSI, 2 M LiTFSI in AMImTFSI, and 3 M LiTFSI in AMImTFSI, respectively"},
    "I2": {"name": "2 M LiTFSI / AMImTFSI", "solvent": "AMImTFSI（咪唑类离子液体）", "salt": "2 M LiTFSI", "salt_anion": "TFSI", "diluent": "无",
           "lino3": "无", "lino3_value": 0, "lino3_unit": "M", "additive": "无", "label_author": "medium concentration IL electrolyte", "label": "其他",
           "quote": "Three types of electrolytes were prepared with LiTFSI concentration of 1 M, 2 M and 3 M, which are denoted as 1 M LiTFSI in AMImTFSI, 2 M LiTFSI in AMImTFSI, and 3 M LiTFSI in AMImTFSI, respectively"},
    "I3": {"name": "3 M LiTFSI / AMImTFSI", "solvent": "AMImTFSI（咪唑类离子液体）", "salt": "3 M LiTFSI", "salt_anion": "TFSI", "diluent": "无",
           "lino3": "无", "lino3_value": 0, "lino3_unit": "M", "additive": "无", "label_author": "concentrated IL electrolyte", "label": "高浓",
           "quote": "Three types of electrolytes were prepared with LiTFSI concentration of 1 M, 2 M and 3 M, which are denoted as 1 M LiTFSI in AMImTFSI, 2 M LiTFSI in AMImTFSI, and 3 M LiTFSI in AMImTFSI, respectively"}
  },
  "descriptors": [
    {"id": "D1", "mapping": "直接", "mapping_note": "Li2S + S 直接加入电解液本身反应生成 Li2S4", "object": "多硫化物溶解行为", "source": "实验测量",
     "scale": "名义 0.4 M Li2S4 在电解液中生成后的颜色与 UV–vis（定性）", "unit": "序号（仅表次序；大=溶解多）",
     "values": {"I1": 2, "I2": 2, "I3": 1}, "stronger_if": "higher", "comparable": true,
     "comparable_note": "同篇同法（Fig. 1e–f）；1 M 与 2 M 都呈明显红色、未区分，3 M 几乎不变色、UV–vis 无多硫化物峰；作者归因黏度升高、同离子效应", "common_scale": null,
     "kind": "溶解度（定性）", "species": "Li2S4", "medium": "电解液", "method": "颜色 + UV–vis", "conc_def": "名义 0.4 M Li2S4", "temp_C": 30, "temp_note": "80 °C 反应 50 h 后 30 °C 搅拌 48 h",
     "quote": "1e obvious red color is found in the cases of 1 M and 2 M LiTFSI in AMImTFSI, reﬂecting the large amount of LPS formation. While, very less color change is detected for 3 M LiTFSI in"}
  ],
  "conditions": {
    "C1": {"desc": "Li‖S 扣式开路静置 30 天（S/KB，约 1 mg/cm²，Φ15 mm；电解液量未写）", "cathode_type": "硫碳", "cathode_material": "S/KB（60 wt% S）：AB：CMC/SBR = 70:20:10", "S_loading": 1, "S_loading_src": "直接（约值）",
           "S_content_composite": 60, "S_content_electrode": 42, "V_uL": null, "diameter_mm": 15, "area_cm2": null, "ES_reported": null, "ES_unit": "µL/mg",
           "Li_um": null, "NP_author": null, "NP_author_basis": null, "cell": "扣式 CR2025", "cell_Ah": null,
           "rate_author": null, "rate_1C_def": null, "rate_note": "开路，无电流", "temp_C": null, "temp_src": "未写",
           "anode_pretreat": "无", "porosity": null,
           "quote": "The obtained sulfur mass loading in this work was ∼1 mg cm−2. The fabricated S/KB electrode was used as cathode. Circular disk of Li foil with 15 mm diameter was used as both reference and counter electrode"},
    "C2": {"desc": "Li‖S 扣式循环（S/KB，约 1 mg/cm²，0.05C，1.6–2.8 V；电解液量未写）", "cathode_type": "硫碳", "cathode_material": "S/KB（60 wt% S）：AB：CMC/SBR = 70:20:10", "S_loading": 1, "S_loading_src": "直接（约值）",
           "S_content_composite": 60, "S_content_electrode": 42, "V_uL": null, "diameter_mm": 15, "area_cm2": null, "ES_reported": null, "ES_unit": "µL/mg",
           "Li_um": null, "NP_author": null, "NP_author_basis": null, "cell": "扣式 CR2025", "cell_Ah": null,
           "rate_author": 0.05, "rate_1C_def": 1672, "rate_note": "0.05C，1.6–2.8 V；原文 1C 写作 1.672 mA/g", "temp_C": null, "temp_src": "未写",
           "anode_pretreat": "无", "porosity": null,
           "quote": "The cycling stability and discharge/charge plots were evaluated using galvanostatic charge discharge technique at the current density of 0.05 C (1 C = 1.672 mA g−1) within the potential range of 1.6∼2.8 V vs Li/Li+"},
    "C3": {"desc": "Li‖Li 对称电池（0.1 mA/cm²、1 mAh/cm² 一圈后开路 30 天 EIS）", "cathode_type": "无（Li‖Li）", "cathode_material": "Li", "S_loading": null, "S_loading_src": "不适用",
           "S_content_composite": null, "S_content_electrode": null, "V_uL": null, "diameter_mm": 15, "area_cm2": null, "ES_reported": null, "ES_unit": "µL/mg",
           "Li_um": null, "NP_author": null, "NP_author_basis": null, "cell": "对称 Li‖Li", "cell_Ah": null,
           "rate_author": null, "rate_1C_def": null, "rate_note": "0.1 mA/cm² 一圈后开路", "temp_C": null, "temp_src": "未写",
           "anode_pretreat": "无", "porosity": null,
           "quote": "Before the EIS measurements, the symmetric Li–Li cells experience the process of Li deposition/dissolution at 0.1 mA cm−2 with a ﬁx areal capacity of 1 mAh cm−2 for one cycle to form SEI"}
  },
  "comparisons": [
    {"A": "I3", "B": "I1", "cond": "C1", "metric": "自放电（容量损失）", "val_A": 90, "val_B": 210, "unit": "mV（30 天开路电压下降，越低越好）", "point": "开路 30 天",
     "val_src_A": "计算（2.88 − 2.79 V）", "val_src_B": "计算（2.88 − 2.67 V）", "comparable_point": true, "obs_dir": "A更好", "author_judgement": "增浓抑制多硫化物溶解，减轻自放电",
     "error_info": "未报告", "evidence_loc": "Fig. 2a、Table S2；p5", "evidence_type": "有数据", "changed": ["盐浓度"],
     "reasons": ["穿梭"], "reason_quote": "", "scope_claim": "无", "first_cap_A": null, "first_cap_B": null, "first_cap_note": "",
     "note": "以开路电压下降表示自放电，非容量损失；OCV 保持率 96.8% 对 92.7%",
     "quote": "3M LiTFSI in AMImTFSI | 2.88 | 2.79 | 96.8% … 1M LiTFSI in AMImTFSI | 2.88 | 2.67 | 92.7%"},
    {"A": "I3", "B": "I2", "cond": "C1", "metric": "自放电（容量损失）", "val_A": 90, "val_B": 100, "unit": "mV（30 天开路电压下降，越低越好）", "point": "开路 30 天",
     "val_src_A": "计算（2.88 − 2.79 V）", "val_src_B": "计算（2.80 − 2.70 V）", "comparable_point": true, "obs_dir": "A更好", "author_judgement": "OCV 变化随盐浓度升高而减小",
     "error_info": "未报告", "evidence_loc": "Fig. 2a、Table S2；p5", "evidence_type": "有数据", "changed": ["盐浓度"],
     "reasons": ["穿梭"], "reason_quote": "", "scope_claim": "无", "first_cap_A": null, "first_cap_B": null, "first_cap_note": "",
     "note": "以开路电压下降表示自放电；2 M 起始 OCV 较低（2.80 V），差 10 mV",
     "quote": "2M LiTFSI in AMImTFSI | 2.80 | 2.70 | 96.4% 3M LiTFSI in AMImTFSI | 2.88 | 2.79 | 96.8%"},
    {"A": "I2", "B": "I1", "cond": "C1", "metric": "自放电（容量损失）", "val_A": 100, "val_B": 210, "unit": "mV（30 天开路电压下降，越低越好）", "point": "开路 30 天",
     "val_src_A": "计算（2.80 − 2.70 V）", "val_src_B": "计算（2.88 − 2.67 V）", "comparable_point": true, "obs_dir": "A更好", "author_judgement": "",
     "error_info": "未报告", "evidence_loc": "Fig. 2a、Table S2；p5", "evidence_type": "有数据", "changed": ["盐浓度"],
     "reasons": ["穿梭"], "reason_quote": "", "scope_claim": "无", "first_cap_A": null, "first_cap_B": null, "first_cap_note": "",
     "note": "以开路电压下降表示自放电",
     "quote": "1M LiTFSI in AMImTFSI | 2.88 | 2.67 | 92.7% 2M LiTFSI in AMImTFSI | 2.80 | 2.70 | 96.4%"},
    {"A": "I3", "B": "I2", "cond": "C2", "metric": "首圈容量", "val_A": 1071, "val_B": null, "unit": "mAh/g", "point": "0.05C 首圈",
     "val_src_A": "直接", "val_src_B": "缺失（Fig. 2b；文字：首圈最高）", "comparable_point": true, "obs_dir": "A更差", "author_judgement": "黏度升高、电导降低使反应动力学变慢",
     "error_info": "未报告", "evidence_loc": "Fig. 2b；p5", "evidence_type": "有数据", "changed": ["盐浓度"],
     "reasons": ["正极动力学"], "reason_quote": "The moderate value of initial capacity might be caused by the increased viscosity and decreased ionic conductivity, reducing the reactive kinetics", "scope_claim": "无",
     "first_cap_A": 1071, "first_cap_B": null, "first_cap_note": "",
     "quote": "The electrolyte of 2 M LiTFSI in AMImTFSI exhibits the highest initial capacity, while a fast capacity fading is still observed. Though a moderate initial capacity of 1071 mAh g−1 is obtained in 3 M LiTFSI in AMImTFSI as electrolyte"},
    {"A": "I3", "B": "I1", "cond": "C2", "metric": "首圈容量", "val_A": 1071, "val_B": null, "unit": "mAh/g", "point": "0.05C 首圈",
     "val_src_A": "直接", "val_src_B": "缺失（Fig. 2b；文字：容量最低）", "comparable_point": true, "obs_dir": "A更好", "author_judgement": "",
     "error_info": "未报告", "evidence_loc": "Fig. 2b；p5", "evidence_type": "有数据", "changed": ["盐浓度"],
     "reasons": ["穿梭"], "reason_quote": "", "scope_claim": "无", "first_cap_A": 1071, "first_cap_B": null, "first_cap_note": "",
     "note": "原文说 1 M 的'容量最低'，未专指首圈",
     "quote": "For 1 M LiTFSI in AMImTFSI, the capacity shows the lowest value with a fast fading and ﬂuctuant Coulombic efﬁciency"},
    {"A": "I2", "B": "I1", "cond": "C2", "metric": "首圈容量", "val_A": null, "val_B": null, "unit": "mAh/g", "point": "0.05C 首圈",
     "val_src_A": "缺失（Fig. 2b；文字：首圈最高）", "val_src_B": "缺失（Fig. 2b；文字：容量最低）", "comparable_point": true, "obs_dir": "A更好", "author_judgement": "",
     "error_info": "未报告", "evidence_loc": "Fig. 2b；p5", "evidence_type": "有数据", "changed": ["盐浓度"],
     "reasons": ["其他"], "reason_quote": "", "scope_claim": "无", "first_cap_A": null, "first_cap_B": null, "first_cap_note": "",
     "quote": "For 1 M LiTFSI in AMImTFSI, the capacity shows the lowest value with a fast fading and ﬂuctuant Coulombic efﬁciency … The electrolyte of 2 M LiTFSI in AMImTFSI exhibits the highest initial capacity"},
    {"A": "I3", "B": "I2", "cond": "C2", "metric": "循环保持率或寿命", "val_A": null, "val_B": null, "unit": "—", "point": "50 圈内（3 M 稳定在约 950 mAh/g）",
     "val_src_A": "缺失（Fig. 2b；文字：约 950 稳定）", "val_src_B": "缺失（Fig. 2b；文字：快速衰减）", "comparable_point": true, "obs_dir": "A更好", "author_judgement": "增浓有效抑制多硫化物",
     "error_info": "未报告", "evidence_loc": "Fig. 2b；p5", "evidence_type": "有数据", "changed": ["盐浓度"],
     "reasons": ["穿梭"], "reason_quote": "the enhanced cycling stability in 3 M LiTFSI in AMImTFSI can be attributed to the effective suppression of LPS", "scope_claim": "无",
     "first_cap_A": 1071, "first_cap_B": null, "first_cap_note": "",
     "quote": "The electrolyte of 2 M LiTFSI in AMImTFSI exhibits the highest initial capacity, while a fast capacity fading is still observed. Though a moderate initial capacity of 1071 mAh g−1 is obtained in 3 M LiTFSI in AMImTFSI as electrolyte, a good cyclability with stable capacity of ∼950 mAh g−1 can be achieved during the 50 cycles"},
    {"A": "I3", "B": "I1", "cond": "C2", "metric": "循环保持率或寿命", "val_A": null, "val_B": null, "unit": "—", "point": "50 圈内（3 M 稳定在约 950 mAh/g）",
     "val_src_A": "缺失（Fig. 2b；文字：约 950 稳定）", "val_src_B": "缺失（Fig. 2b；文字：快速衰减）", "comparable_point": true, "obs_dir": "A更好", "author_judgement": "",
     "error_info": "未报告", "evidence_loc": "Fig. 2b；p5", "evidence_type": "有数据", "changed": ["盐浓度"],
     "reasons": ["穿梭"], "reason_quote": "", "scope_claim": "无", "first_cap_A": 1071, "first_cap_B": null, "first_cap_note": "",
     "quote": "For 1 M LiTFSI in AMImTFSI, the capacity shows the lowest value with a fast fading and ﬂuctuant Coulombic efﬁciency … a good cyclability with stable capacity of ∼950 mAh g−1 can be achieved during the 50 cycles"},
    {"A": "I2", "B": "I1", "cond": "C2", "metric": "循环保持率或寿命", "val_A": null, "val_B": null, "unit": "—", "point": "50 圈内（3 M 稳定在约 950 mAh/g）",
     "val_src_A": "缺失（Fig. 2b；文字：快速衰减）", "val_src_B": "缺失（Fig. 2b；文字：快速衰减）", "comparable_point": true, "obs_dir": "无法判断", "author_judgement": "作者总述随盐浓度增加容量和循环稳定性改善",
     "error_info": "未报告", "evidence_loc": "Fig. 2b；p5", "evidence_type": "有数据", "changed": ["盐浓度"],
     "reasons": ["其他"], "reason_quote": "", "scope_claim": "无", "first_cap_A": null, "first_cap_B": null, "first_cap_note": "",
     "note": "作者总述'随盐浓度增加容量和稳定性改善'，但又说 1 M 与 2 M 都快速衰减，2 M 对 1 M 的稳定性无法判定",
     "quote": "Improved capacity and cycling stability can be seen when increasing salt concentration. The electrolyte of 2 M LiTFSI in AMImTFSI exhibits the highest initial capacity, while a fast capacity fading is still observed"},
    {"A": "I3", "B": "I2", "cond": "C2", "metric": "过电位或动力学", "val_A": 0.51, "val_B": null, "unit": "V（第 2 圈电压滞后，越低越好）", "point": "第 2 圈",
     "val_src_A": "直接", "val_src_B": "缺失（Fig. 2e 插图）", "comparable_point": true, "obs_dir": "A更差", "author_judgement": "3 M 极化最大、氧化还原动力学降低",
     "error_info": "未报告", "evidence_loc": "Fig. 2d–f；p5", "evidence_type": "有数据", "changed": ["盐浓度"],
     "reasons": ["正极动力学"], "reason_quote": "", "scope_claim": "无", "first_cap_A": null, "first_cap_B": null, "first_cap_note": "",
     "quote": "For 3 M LiTFSI in AMImTFSI, the largest voltage hysteresis of 0.51 V is found, indicating the large polarization and reduced redox kinetics"},
    {"A": "I3", "B": "I1", "cond": "C2", "metric": "过电位或动力学", "val_A": 0.51, "val_B": null, "unit": "V（第 2 圈电压滞后，越低越好）", "point": "第 2 圈",
     "val_src_A": "直接", "val_src_B": "缺失（Fig. 2d 插图）", "comparable_point": true, "obs_dir": "A更差", "author_judgement": "",
     "error_info": "未报告", "evidence_loc": "Fig. 2d–f；p5", "evidence_type": "有数据", "changed": ["盐浓度"],
     "reasons": ["正极动力学"], "reason_quote": "", "scope_claim": "无", "first_cap_A": null, "first_cap_B": null, "first_cap_note": "",
     "quote": "For 3 M LiTFSI in AMImTFSI, the largest voltage hysteresis of 0.51 V is found, indicating the large polarization and reduced redox kinetics"},
    {"A": "I3", "B": "I1", "cond": "C2", "metric": "全电池库仑效率", "val_A": null, "val_B": null, "unit": "%", "point": "循环中",
     "val_src_A": "缺失（Fig. 2b）", "val_src_B": "缺失（Fig. 2b；文字：CE 波动）", "comparable_point": true, "obs_dir": "A更好", "author_judgement": "",
     "error_info": "未报告", "evidence_loc": "Fig. 2b；p5、p9", "evidence_type": "有数据", "changed": ["盐浓度"],
     "reasons": ["穿梭"], "reason_quote": "", "scope_claim": "无", "first_cap_A": null, "first_cap_B": null, "first_cap_note": "",
     "quote": "As a result, Li–S cell exhibits a decreased self-discharge behavior, improved cyclability and Coulombic efﬁciency in the electrolyte of 3 M LiTFSI in AMImTFSI"},
    {"A": "I3", "B": "I1", "cond": "C3", "metric": "其他", "val_A": null, "val_B": null, "unit": "定性（30 天界面电阻稳定性，越稳越好）", "point": "开路 30 天",
     "val_src_A": "缺失（Fig. S7）", "val_src_B": "缺失（Fig. S7；文字：波动）", "comparable_point": true, "obs_dir": "A更好", "author_judgement": "高浓下 SEI 更稳定（富 LiF）",
     "error_info": "未报告", "evidence_loc": "Fig. S7；p8", "evidence_type": "有数据", "changed": ["盐浓度"],
     "reasons": ["负极 SEI"], "reason_quote": "", "scope_claim": "无", "first_cap_A": null, "first_cap_B": null, "first_cap_note": "",
     "quote": "For 1 M LiTFSI in AMImTFSI, the resistance is found to be ﬂuctuated during the 30 d monitor, indicating an unstable Li/electrolyte interface. With the increase of salt concentration, much stable values of resistance are obtained"}
  ]
}

File: output/第一阶段_证据表/json/S53.json
{
  "paper": {
    "pool_id": "S53",
    "doi": "10.1016/j.jpowsour.2024.236109",
    "ref": "Zheng D. et al., Journal of Power Sources 2025, 630, 236109",
    "corr": "Deyang Qu（University of Wisconsin Milwaukee）",
    "source": "补抽(强/适中×常规)第1位",
    "main_layer": true,
    "group_note": "随机补抽。精读正文 6 页；本地无 SI，Table S1 峰面积未核。抽样层标签不等于已验证的溶剂化强弱。没有可比溶剂化描述符；黏度不用于溶剂化排序。添加 LiNO3 同时把 LiTFSI 从 1.5 M 改为 1.0 M。只录正文明确支持的电解液配对；HPLC 为静态化学反应支持证据，不等同于循环中穿梭通量。"
  },
  "electrolytes": {
    "DD": {
      "name": "1.5 M LiTFSI（无 LiNO3） DME/DOL (1:1；比例基准未写)",
      "solvent": "DME/DOL (1:1；比例基准未写)",
      "salt": "1.5 M LiTFSI",
      "salt_anion": "TFSI",
      "diluent": "无",
      "lino3": "无",
      "lino3_value": 0,
      "lino3_unit": "M",
      "additive": "无",
      "label_author": "DME/DOL electrolyte",
      "label": "常规",
      "quote": "The polysulfide solutions used in this work were 0.1 M stoichio­ metric Li2S6 in various electrolytes including 1.5 M LiTFSi/DME/DOL (1:1), 1.0 M LiTFSi/DME/DOL(1:1) with 0.5 M LiNO3, 1.5 M LiTFSi/SL, 1.0 M LiTFSi/SL with 0.5 M LiNO3."
    },
    "SL": {
      "name": "1.5 M LiTFSI（无 LiNO3） SL（环丁砜）",
      "solvent": "SL（环丁砜）",
      "salt": "1.5 M LiTFSI",
      "salt_anion": "TFSI",
      "diluent": "无",
      "lino3": "无",
      "lino3_value": 0,
      "lino3_unit": "M",
      "additive": "无",
      "label_author": "sulfolane electrolyte",
      "label": "其他",
      "quote": "The polysulfide solutions used in this work were 0.1 M stoichio­ metric Li2S6 in various electrolytes including 1.5 M LiTFSi/DME/DOL (1:1), 1.0 M LiTFSi/DME/DOL(1:1) with 0.5 M LiNO3, 1.5 M LiTFSi/SL, 1.0 M LiTFSi/SL with 0.5 M LiNO3."
    },
    "DDN": {
      "name": "1.0 M LiTFSI + 0.5 M LiNO3 DME/DOL (1:1；比例基准未写)",
      "solvent": "DME/DOL (1:1；比例基准未写)",
      "salt": "1.0 M LiTFSI",
      "salt_anion": "TFSI",
      "diluent": "无",
      "lino3": "0.5 M",
      "lino3_value": 0.5,
      "lino3_unit": "M",
      "additive": "无",
      "label_author": "DME/DOL electrolyte",
      "label": "常规",
      "quote": "The polysulfide solutions used in this work were 0.1 M stoichio­ metric Li2S6 in various electrolytes including 1.5 M LiTFSi/DME/DOL (1:1), 1.0 M LiTFSi/DME/DOL(1:1) with 0.5 M LiNO3, 1.5 M LiTFSi/SL, 1.0 M LiTFSi/SL with 0.5 M LiNO3."
    },
    "SLN": {
      "name": "1.0 M LiTFSI + 0.5 M LiNO3 SL（环丁砜）",
      "solvent": "SL（环丁砜）",
      "salt": "1.0 M LiTFSI",
      "salt_anion": "TFSI",
      "diluent": "无",
      "lino3": "0.5 M",
      "lino3_value": 0.5,
      "lino3_unit": "M",
      "additive": "无",
      "label_author": "sulfolane electrolyte",
      "label": "其他",
      "quote": "The polysulfide solutions used in this work were 0.1 M stoichio­ metric Li2S6 in various electrolytes including 1.5 M LiTFSi/DME/DOL (1:1), 1.0 M LiTFSi/DME/DOL(1:1) with 0.5 M LiNO3, 1.5 M LiTFSi/SL, 1.0 M LiTFSi/SL with 0.5 M LiNO3."
    }
  },
  "descriptors": [],
  "conditions": {
    "C1": {
      "cathode_type": "硫碳",
      "cathode_material": "S8/CMK3；S:CMK3:Super C-65:PVDF=60:20:10:10 wt%",
      "S_loading": 1.5,
      "S_loading_src": "直接（理论面载量约值）",
      "S_content_composite": null,
      "S_content_electrode": 60,
      "V_uL": 15,
      "diameter_mm": null,
      "area_cm2": null,
      "ES_reported": null,
      "ES_unit": "µL/mg",
      "Li_um": null,
      "NP_author": null,
      "NP_author_basis": null,
      "cell": "扣式 CR2032",
      "cell_Ah": null,
      "rate_author": 0.05,
      "rate_1C_def": null,
      "rate_note": "1.7–2.9 V；装配后静置 12 h；1C 定义未写",
      "anode_pretreat": "未写",
      "porosity": null,
      "quote": "The sulfur cathodes have a theoretical areal sulfur loading around 1.5 mg cm−2. All battery tests were conducted in two-electrode CR2032 coin cells at either room temperature or at 60 ◦C. Each battery used 15 μL of different electrolytes, with a Celgard 3401 membrane as the separator and lithium chip as the anodes. After assembled in the Ar-filled glove­ box, all batteries were rested for 12 h before electrochemical testing. For cycling tests, a galvanostatic discharge/charge procedure was conduct­ ed between 1.7 and 2.9 V at a constant rate of 0.05 C for all batteries by a battery testing system (Arbin BT2000).",
      "desc": "Li‖S 扣式；约 1.5 mg/cm²，15 µL，0.05 C，25 °C；正极直径和锂厚未写",
      "temp_C": 25,
      "temp_src": "直接（Fig. 1 图注：室温约 25 °C）"
    },
    "C2": {
      "cathode_type": "硫碳",
      "cathode_material": "S8/CMK3；S:CMK3:Super C-65:PVDF=60:20:10:10 wt%",
      "S_loading": 1.5,
      "S_loading_src": "直接（理论面载量约值）",
      "S_content_composite": null,
      "S_content_electrode": 60,
      "V_uL": 15,
      "diameter_mm": null,
      "area_cm2": null,
      "ES_reported": null,
      "ES_unit": "µL/mg",
      "Li_um": null,
      "NP_author": null,
      "NP_author_basis": null,
      "cell": "扣式 CR2032",
      "cell_Ah": null,
      "rate_author": 0.05,
      "rate_1C_def": null,
      "rate_note": "1.7–2.9 V；装配后静置 12 h；1C 定义未写",
      "anode_pretreat": "未写",
      "porosity": null,
      "quote": "The sulfur cathodes have a theoretical areal sulfur loading around 1.5 mg cm−2. All battery tests were conducted in two-electrode CR2032 coin cells at either room temperature or at 60 ◦C. Each battery used 15 μL of different electrolytes, with a Celgard 3401 membrane as the separator and lithium chip as the anodes. After assembled in the Ar-filled glove­ box, all batteries were rested for 12 h before electrochemical testing. For cycling tests, a galvanostatic discharge/charge procedure was conduct­ ed between 1.7 and 2.9 V at a constant rate of 0.05 C for all batteries by a battery testing system (Arbin BT2000).",
      "desc": "Li‖S 扣式；约 1.5 mg/cm²，15 µL，0.05 C，60 °C；正极直径和锂厚未写",
      "temp_C": 60,
      "temp_src": "直接"
    }
  },
  "comparisons": [
    {
      "A": "SL",
      "B": "DD",
      "cond": "C1",
      "metric": "多硫化物溶解或穿梭",
      "val_A": null,
      "val_B": null,
      "unit": "定性（穿梭越少越好）",
      "point": "室温充放电曲线；SL 观察至 200 圈",
      "val_src_A": "未取数（正文定性）",
      "val_src_B": "未取数（正文定性）",
      "comparable_point": true,
      "obs_dir": "A更好",
      "author_judgement": "作者提出黏度与 SEI 的竞争解释；未独立分离两者贡献",
      "error_info": "未报告",
      "evidence_loc": "Fig. 1A–B；p2–3",
      "evidence_type": "有数据",
      "changed": [
        "溶剂种类"
      ],
      "reasons": [
        "穿梭"
      ],
      "reason_quote": "This high viscosity could be a reason for the different cycling performance observed: the sulfolane electrolyte might kineti­ cally slow down mass transfer due to its high viscosity thereby miti­ gating the polysulfide shuttle effect even without LiNO3 additive.",
      "scope_claim": "无",
      "first_cap_A": null,
      "first_cap_B": null,
      "first_cap_note": "",
      "note": "比较的是同温同倍率下穿梭现象；未将两个不同圈数的容量配成数值。正文称 SL 至 200 圈仍无显著穿梭，不等于容量保持率已知。",
      "quote": "As shown in Fig. 1(A), at room temperature, Li-S battery (based on the same S8/CMK3 composite cathodes) using 1.5 M LiTFSi/DME/DOL electrolyte exhibits a noticeable “polysulfide shuttle effect” due to the lack of LiNO3. In contrast, as shown in Fig. 1(B), the Li-S battery with 1.5 M LiTFSi/SL electrolyte shows no significant “polysulfide shuttle effect” even after 200 cycles, despite not having the LiNO3 additive."
    },
    {
      "A": "SL",
      "B": "DD",
      "cond": "C2",
      "metric": "多硫化物溶解或穿梭",
      "val_A": null,
      "val_B": null,
      "unit": "定性（穿梭越少越好）",
      "point": "60 °C 充放电曲线（均无 LiNO3）",
      "val_src_A": "未取数（正文定性）",
      "val_src_B": "未取数（正文定性）",
      "comparable_point": true,
      "obs_dir": "A更好",
      "author_judgement": "作者提出黏度与 SEI 的竞争解释；未独立分离两者贡献",
      "error_info": "未报告",
      "evidence_loc": "Fig. 1C–D、2C/G；p2–3",
      "evidence_type": "有数据",
      "changed": [
        "溶剂种类"
      ],
      "reasons": [
        "穿梭"
      ],
      "reason_quote": "",
      "scope_claim": "无",
      "first_cap_A": null,
      "first_cap_B": null,
      "first_cap_note": "",
      "note": "两种电解液都出现穿梭；SL 较轻不代表无穿梭。第 5 圈后约 10% 过充仅为 SL 单边数值，不构造配对效应量。",
      "quote": "Consequently, the polysulfide shuttle effect in a Li-S battery with sulfolane electrolyte without LiNO3 was less severe than in a Li-S battery with DME/DOL electrolyte without LiNO3 even at elevated temperature."
    },
    {
      "A": "SL",
      "B": "DD",
      "cond": "C2",
      "metric": "循环保持率或寿命",
      "val_A": 35,
      "val_B": null,
      "unit": "圈（穿梭导致失效；非统一容量阈值）",
      "point": "60 °C 持续循环能力／穿梭导致无法循环",
      "val_src_A": "直接",
      "val_src_B": "未取数（正文定性）",
      "comparable_point": true,
      "obs_dir": "A更好",
      "author_judgement": "作者提出黏度与 SEI 的竞争解释；未独立分离两者贡献",
      "error_info": "未报告",
      "evidence_loc": "Fig. 1C–D；p2",
      "evidence_type": "有数据",
      "changed": [
        "溶剂种类"
      ],
      "reasons": [
        "穿梭"
      ],
      "reason_quote": "",
      "scope_claim": "无",
      "first_cap_A": null,
      "first_cap_B": null,
      "first_cap_note": "",
      "note": "DD 从开始即无法正常循环；不能把这一文字人为转成寿命 0 圈。SL 在 35 圈后失效；未统一容量阈值，不计算寿命比。",
      "quote": "In the case of the Li-S battery with DME/DOL electrolyte (without LiNO3), the shuttle effect is pronounced, preventing the battery from cycling from the start as shown in Fig. 1 (C). For the Li-S battery with sulfolane electrolyte (without LiNO3), the shuttle effect becomes noticeable after 5 discharge/charge cycles (with about 10 % overcharging), and the battery fails to cycle after 35 discharge/charge cycles due to the severe and notorious shuttle effect as shown in Fig. 1 (D)."
    },
    {
      "A": "SLN",
      "B": "SL",
      "cond": "C2",
      "metric": "多硫化物溶解或穿梭",
      "val_A": null,
      "val_B": null,
      "unit": "定性（穿梭越少越好）",
      "point": "60 °C 充放电曲线（含／不含 LiNO3）",
      "val_src_A": "未取数（正文定性）",
      "val_src_B": "未取数（正文定性）",
      "comparable_point": true,
      "obs_dir": "A更好",
      "author_judgement": "作者提出黏度与 SEI 的竞争解释；未独立分离两者贡献",
      "error_info": "未报告",
      "evidence_loc": "Fig. 1D/F、2G/H；p5",
      "evidence_type": "有数据",
      "changed": [
        "盐浓度",
        "LiNO₃"
      ],
      "reasons": [
        "穿梭",
        "负极 SEI"
      ],
      "reason_quote": "",
      "scope_claim": "无",
      "first_cap_A": null,
      "first_cap_B": null,
      "first_cap_note": "",
      "note": "LiTFSI 浓度与 LiNO3 同时变化，不能视为纯添加剂单因素；黏度更低但穿梭更少，反对仅用黏度解释全部现象。",
      "quote": "For sulfolane electrolyte with LiNO3, at elevated temperature, the viscosity is lower than that of sulfolane electrolyte without LiNO3. However, the shuttle effect for Li-S battery with sulfolane electrolyte without LiNO3 was more pronounced than in those using sulfolane electrolyte with LiNO3. It is likely due to the different SEI compositions on Li metal surfaces for sulfolane electrolyte with and without LiNO3 as demonstrated by the study of SEI composition in DME/DOL electrolytes."
    },
    {
      "A": "DDN",
      "B": "DD",
      "cond": "C2",
      "metric": "多硫化物溶解或穿梭",
      "val_A": null,
      "val_B": null,
      "unit": "定性（穿梭越少越好）",
      "point": "60 °C 充放电曲线（含／不含 LiNO3）",
      "val_src_A": "未取数（正文定性）",
      "val_src_B": "未取数（正文定性）",
      "comparable_point": true,
      "obs_dir": "A更好",
      "author_judgement": "作者提出黏度与 SEI 的竞争解释；未独立分离两者贡献",
      "error_info": "未报告",
      "evidence_loc": "Fig. 1C/E、2C/D；p2、p4",
      "evidence_type": "有数据",
      "changed": [
        "盐浓度",
        "LiNO₃"
      ],
      "reasons": [
        "穿梭"
      ],
      "reason_quote": "",
      "scope_claim": "无",
      "first_cap_A": null,
      "first_cap_B": null,
      "first_cap_note": "",
      "note": "LiTFSI 浓度与 LiNO3 同时变化，不能视为纯添加剂单因素。",
      "quote": "In the case of the Li-S battery with DME/DOL electrolyte (without LiNO3), the shuttle effect is pronounced, preventing the battery from cycling from the start as shown in Fig. 1 (C). … Fig. 1(E) and (F) display the cycling performances of Li-S batteries in sulfolane electrolyte and DME/DOL electrolyte, both with 0.5 M LiNO3 additive at 60 ◦C. With the help of the LiNO3 additive, Li-S batteries cycling at elevated temperature show a minimized polysulfide shuttle effect in both electrolytes."
    }
  ],
  "physical_properties": {
    "source": "Table 1；p4",
    "property": "黏度",
    "unit": "mPa·s",
    "temperature_tolerance_C": 1,
    "values_by_temperature_C": {
      "0": {
        "DD": 4.98,
        "DDN": 4.2,
        "SL": 169.05,
        "SLN": 151.05
      },
      "30": {
        "DD": 2.41,
        "DDN": 1.93,
        "SL": 51.0,
        "SLN": 43.55
      },
      "60": {
        "DD": 1.54,
        "DDN": 1.33,
        "SL": 19.55,
        "SLN": 15.9
      }
    },
    "flags": [
      "DDN 在 60 °C 的 1.33 带脚注 a：测量超出正常扭矩范围",
      "30 °C 黏度不能当作 25 °C 电池条件的实测值",
      "该字段为补充物性存档，不进入溶剂化方向算法"
    ]
  }
}
