Repository: zhuonanli08/Li-S_Electrolyte_Conflicts

File: output/第一阶段_证据表/S53_精读与续接记录.md
# S53 精读与续接记录

2026-10-18。承接 S44 完成（8 行）的断点。

## 本篇处理结果

- S53：Zheng et al., Journal of Power Sources 630 (2025) 236109；DOI：10.1016/j.jpowsour.2024.236109。
- 已精读本地正文全部 6 页，生成 `json/S53.json`，新增 5 条配对证据。原句经过现有脚本的正文匹配核验。
- 正文所引补充 Table S1 未在本地收录，未提取峰面积。图中容量不读数，沿用既定口径。
- 4 种配方：1.5 M LiTFSI 的 SL、DME/DOL，以及 1.0 M LiTFSI + 0.5 M LiNO3 的 SL、DME/DOL。DME/DOL 为 1:1，正文未明示比例基准。
- 2 套电池条件：室温约 25 °C、60 °C；均为 0.05 C、1.7–2.9 V、15 µL 电解液、理论硫面载量约 1.5 mg/cm²。正极直径、锂厚、E/S、1C 定义未报告；计算默认值不能当作原文测量。

## 5 条证据

| 行号 | 比较 | 条件与指标 | 原文明示方向 |
|---|---|---|---|
| S53-C1 | SL / DD（均无硝酸锂） | 室温穿梭 | SL 较轻；SL 至 200 圈仍无显著穿梭 |
| S53-C2 | SL / DD（均无硝酸锂） | 60 °C 穿梭 | SL 较轻，但两者均有穿梭 |
| S53-C3 | SL / DD（均无硝酸锂） | 60 °C 循环能力 | SL 35 圈后失效；DD 从起始就不能正常循环，不将其赋值为 0 圈 |
| S53-C4 | SLN / SL | 60 °C 穿梭 | 含硝酸锂配方较轻；同时改变 LiTFSI 浓度 |
| S53-C5 | DDN / DD | 60 °C 穿梭 | 含硝酸锂配方较轻；同时改变 LiTFSI 浓度 |

## 对方案 3 的意义及边界

本文没有直接测量可用于配方强弱排序的溶剂化描述符。因此 5 行均保留“溶剂化强弱无法判断”，不由抽样分层标签、黏度或穿梭表现倒推强弱。Table 1 的黏度数值单独存入 JSON 的 physical_properties，不进入溶剂化算法。DDN 在 60 °C 的测量带超出正常扭矩范围的脚注。

室温到 60 °C 的变化说明“无 LiNO3 时仍能抑制穿梭”的适用范围受温度影响；SL 对 DD 的相对方向没有翻转。SL 单配方在高温下由较稳定走向失效，也不等于一对配方的性能赢家随时间互换。

竞争解释为高黏度限制传输与负极界面保护。本文直接测了黏度、循环曲线，以及 0.1 M Li2S6 电解液中加入 50 mg 锂、1 mL 溶液静置 4 天后的 HPLC 物种分布；后者是静态化学反应证据。本文没有直接测定循环中扩散通量或独立完成 SEI 成分归因。加入 LiNO3 后黏度降低但穿梭减轻，提示单纯黏度解释不足；同时盐浓度变化仍是混杂因素。

两种含硝酸锂配方在 60 °C 均被描述为穿梭得到抑制，但正文未明确两者谁更好，也未证明等效，不增造“差不多”的配对。HPLC 证据作为机制支持记录，不重复计作全电池性能行。

## 下一断点

S44 已完成（8 行）；S53 正文提取完成（5 行，SI 缺失已标注）。全部 JSON 合计 22 篇、317 行。下一篇按方案 3 §7.2 固定顺序处理 **S51**。S34、S35、S38、S52、S55、S56 仍为留出样本，预测规则冻结前不精读。本轮未更动机制判别表的选文或已有记录。
