Repository: zhuonanli08/Li-S_Electrolyte_Conflicts

File: output/第二阶段_C步试提/json/P001.json
{
  "编号": "P001",
  "电解液": {
    "E1": {"名称": "3 M LiTFSI/DOL-DME", "配方": "3 M LiTFSI，DOL/DME 1:1 v/v；未写 LiNO3"},
    "E2": {"名称": "3 M LiFSI/DOL-DME", "配方": "3 M LiFSI，DOL/DME 1:1 v/v；未写 LiNO3"},
    "E3": {"名称": "1 M LiTFSI + 0.2 M LiNO3", "配方": "1 M LiTFSI，DOL/DME 1:1 v/v，0.2 M LiNO3"}
  },
  "条件": {
    "C1": {"正极": "S80/MWCNT20（极片 8:1:1）", "硫载量": "约 1 mg cm-2", "硫含量": "复合物 80 wt%", "E/S": "", "电解液体积": "60 µL", "面积": "直径 1.43 cm",
           "锂厚": "450 µm", "N/P": "", "倍率": "0.2C", "1C定义": "1.0 mA cm-2", "温度": "", "电池": "2032 扣式",
           "原句": "Li-S coin cells were assembled inside the MBraun glovebox with the above sulfur cathode disc, Celgard 3501 separator (a polypropylene microporous membrane with hydrophilic coatings), Li chip, and selected electrolyte of 60 µL."}
  },
  "比较": [
    {"A": "E2", "B": "E1", "条件": "C1", "层": "C", "改变因素": ["盐阴离子"],
     "溶剂化依据": "多硫化物溶解度：3 M LiFSI 低于 3 M LiTFSI（Fig. S7，实验测量，同篇）",
     "指标": [
       {"指标": "循环保持率或寿命", "取值点": "200 圈（A 33 圈失效）", "A": "33 圈失效", "B": "71.9%", "单位": "保持率 / 圈数", "方向": "A更差", "来源": "正文",
        "原句": "The Li-S cell containing the 3 M LiTFSI electrolyte delivered relatively stable cycling with good capacity retention (71.9%) after 200 cycles, while the Li-S cell with the 3 M LiFSI electrolyte exhibited fast capacity decay and lasted only 33 cycles (Figure 1 a)."},
       {"指标": "全电池库仑效率", "取值点": "循环过程", "A": ">100%", "B": "101% → 96.6%（200 圈）", "单位": "%", "方向": "无法判断", "来源": "正文",
        "原句": "the CE for the cell with 3 M LiFSI electrolyte was slightly higher than that with 3 M LiTFSI electrolyte, which indicates that some side reactions may happen on the anode side",
        "备注": "A 的 CE 略 >100%，作者解释为副反应，不能按数值高判 A 更好"},
       {"指标": "过电位或动力学", "取值点": "第 1/5/25 圈电压曲线", "A": "", "B": "", "单位": "", "方向": "A更好", "来源": "仅图（文字给方向）",
        "原句": "It is observed that the cell with the 3 M LiTFSI electrolyte showed higher capacity retention as well as higher polarization when compared with the cell containing the 3 M LiFSI electrolyte."},
       {"指标": "首圈容量", "取值点": "第 1 圈", "A": "", "B": "", "单位": "mAh g-1", "方向": "无法判断", "来源": "仅图（文字未比较）", "原句": ""},
       {"指标": "阻抗", "取值点": "循环中（A 5 圈后持续上升至 35 圈失效）", "A": "", "B": "", "单位": "", "方向": "A更差", "来源": "仅图（文字给方向）",
        "原句": "In contrast, cycling the cell with the 3 M LiFSI electrolyte led to a decrease in impedance in the fi rst fi ve cycles, and then a continuous signifi cant increase until the cell failed to function at the 35th cycle."},
       {"指标": "Li‖Cu 库仑效率", "取值点": "含 Li2S8 饱和电解液", "A": "", "B": "", "单位": "", "方向": "A更差", "来源": "仅图（文字给方向）",
        "原句": "Figure S6 in the Supporting Information shows that the cell using 3 M LiTFSI/DOL-DME electrolyte exhibits a stable CE while the cell with the 3 M LiFSI/DOL-DME electrolyte exhibits a very large fl uctuation in CE"}
     ]},
    {"A": "E1", "B": "E3", "条件": "C1", "层": "C", "改变因素": ["盐浓度", "LiNO3"],
     "溶剂化依据": "17O NMR：3 M LiTFSI 形成 Li+-DME-阴离子聚集体（实验测量，未给强弱排序）",
     "指标": [
       {"指标": "循环保持率或寿命", "取值点": "200 圈", "A": "", "B": "", "单位": "", "方向": "A更好", "来源": "SI 图（正文给方向）",
        "原句": "The cell with this regular concentration of electrolyte showed a faster capacity decay and lower CE than that with concentrated (3 M LiTFSI) electrolyte."},
       {"指标": "全电池库仑效率", "取值点": "200 圈", "A": "", "B": "", "单位": "%", "方向": "A更好", "来源": "SI 图（正文给方向）",
        "原句": "The cell with this regular concentration of electrolyte showed a faster capacity decay and lower CE than that with concentrated (3 M LiTFSI) electrolyte."}
     ]}
  ],
  "备注": "E/S 可由 60 µL、直径 1.43 cm、1 mg cm-2 算出；倍率按面电流定义。容量数值全部只在图上。"
}

File: output/第二阶段_C步试提/json/P002.json
{
  "编号": "P002",
  "电解液": {
    "E1": {"名称": "1 M LiTFSI", "配方": "1 M LiTFSI，DOL/DME 1:1 v/v，无添加剂"},
    "E2": {"名称": "1 M LiTDI", "配方": "1 M LiTDI，DOL/DME 1:1 v/v，无添加剂"},
    "E3": {"名称": "1 M LiTFSI + 添加剂", "配方": "E1 + 0.2 M LiNO3 + 0.04 M Li2S8"},
    "E4": {"名称": "1 M LiTDI + 添加剂", "配方": "E2 + 0.2 M LiNO3 + 0.04 M Li2S8"}
  },
  "条件": {
    "C1": {"正极": "S-CNT（极片 64 wt% S）薄电极", "硫载量": "<1 mg cm-2", "硫含量": "复合物 80 wt%；极片 64 wt%", "E/S": "S/E 50–70 g L-1（按配方分别优化）", "电解液体积": "", "面积": "0.9 cm2",
           "锂厚": "400 µm", "N/P": "", "倍率": "C/5", "1C定义": "1675 mA g-1", "温度": "室温", "电池": "CR2032 扣式",
           "原句": "The active S/E was carefully controlled, [ 29 ] ranging from 15 g L -1 (15 g sulfur per liter of electrolyte) to 100 g L -1 ."},
    "C2": {"正极": "S-CNT 厚电极（水系粘结剂）", "硫载量": "约 3 mg cm-2", "硫含量": "", "E/S": "", "电解液体积": "", "面积": "0.9 cm2",
           "锂厚": "400 µm", "N/P": "", "倍率": "C/10（0.5 mA cm-2）5 圈后 C/2（2.4 mA cm-2）", "1C定义": "", "温度": "室温", "电池": "CR2032 扣式",
           "原句": "The cell is fi rst discharged/ charged at a C/10 (i.e., 10 h) rate (0.5 mA cm -2 ) for 5 cycles, followed by a C/2 (i.e., 2 h) rate (2.4 mA cm -2 ) up to 300 cycles."}
  },
  "比较": [
    {"A": "E2", "B": "E1", "条件": "C1", "层": "C", "改变因素": ["盐阴离子"],
     "溶剂化依据": "Li2S8 最大溶解度 0.084 vs ≈0.5 M（Table 1，30 °C，实验测量，同篇）→ A 多硫化物溶解更低",
     "指标": [
       {"指标": "首圈容量", "取值点": "C/5 第 1 圈", "A": "995", "B": "1170", "单位": "mAh g-1", "方向": "A更差", "来源": "正文",
        "原句": "The initial capacity is lower for the cell with the LiTDI electrolyte than that for the cell with the LiTFSI electrolyte (995 vs 1170 mAh g -1 )."},
       {"指标": "循环保持率或寿命", "取值点": "100 圈", "A": "", "B": "", "单位": "保持率（A 高 25%）", "方向": "A更好", "来源": "正文",
        "原句": "After 100 cycles, the capacity retention is 25% higher with the LiTDI electrolyte than for the LiTFSI electrolyte."},
       {"指标": "全电池库仑效率", "取值点": "初始", "A": "", "B": "", "单位": "%", "方向": "A更好", "来源": "仅图（文字给方向）",
        "原句": "In addition, the initial CE of the Li-S cell with the LiTDI electrolyte is much improved (Figure 2 b) due to the reduction in the shuttle mechanism"}
     ]},
    {"A": "E2", "B": "E1", "条件": "C2", "层": "C", "改变因素": ["盐阴离子"],
     "溶剂化依据": "同上",
     "指标": [
       {"指标": "首圈容量", "取值点": "第 1 圈", "A": "300", "B": "300", "单位": "mAh g-1", "方向": "差异小", "来源": "正文",
        "原句": "Both of the cells with the 1 M LiTFSI or LiTDI in DOL/DME electrolytes have only a 300 mAh g -1 discharge capacity due to the large polarization for the thick sulfur cathode."}
     ]},
    {"A": "E4", "B": "E3", "条件": "C2", "层": "C", "改变因素": ["盐阴离子"],
     "溶剂化依据": "同上",
     "指标": [
       {"指标": "首圈容量", "取值点": "第 1 圈", "A": "1110", "B": "1140", "单位": "mAh g-1", "方向": "差异小", "来源": "正文",
        "原句": "both the cells achieved a high initial capacity of 1140 and 1110 mAh g -1 , respectively."},
       {"指标": "循环保持率或寿命", "取值点": "300 圈（B 150 圈后快速衰减）", "A": "300 圈稳定，570 mAh g-1", "B": "150 圈后快速衰减", "单位": "", "方向": "A更好", "来源": "正文",
        "原句": "In contrast, the cell with the LiTDI-based electrolyte showed stable cycling at 570 mAh g -1 for 300 cycles."},
       {"指标": "全电池库仑效率", "取值点": "长循环", "A": "99", "B": "≈80（150 圈后）", "单位": "%", "方向": "A更好", "来源": "正文",
        "原句": "Therefore, the CE dropped to ≈80% and the capacity decayed quickly after 150 cycles."},
       {"指标": "其他", "取值点": "300 圈后正极硫保留（EDX）", "A": "54", "B": "约 27（A 的一半）", "单位": "%", "方向": "A更好", "来源": "正文",
        "原句": "show a 54% sulfur retention in the cathode, which is twice as high as that for the LiTFSI-based electrolyte (Figure 4 c)."}
     ]}
  ],
  "备注": "C1 的 S/E 按配方分别优化，A、B 可能不同（条件不完全匹配）；C2 电解液用量未写。C1 是典型的跨指标权衡：A 首圈低、保持率高。"
}

File: output/第二阶段_C步试提/json/P014.json
{
  "编号": "P014",
  "电解液": {
    "E1": {"名称": "1 M LiTFSI DOL/TEGDME", "配方": "1 M LiTFSI，DOL/TEGDME（比例未写）"},
    "E2": {"名称": "(MeCN)2-LiTFSI", "配方": "LiTFSI:MeCN 摩尔比 1:2，3.98 M"},
    "E3": {"名称": "(MeCN)2-LiTFSI:TTE 1:1", "配方": "E2 与 TTE 体积比 1:1"},
    "E4": {"名称": "(MeCN)2.5-LiTFSI:TTE 1:1", "配方": "3.70 M LiTFSI/MeCN 与 TTE 体积比 1:1"}
  },
  "条件": {
    "C1": {"正极": "S@CMK-3（50% S；极片 80:10:10）", "硫载量": "0.28–0.4 mg cm-2", "硫含量": "复合物 50 wt%", "E/S": "S/E 约 13 g L-1", "电解液体积": "约 30 µL", "面积": "Swagelok 内径 0.5 in",
           "锂厚": "", "N/P": "", "倍率": "CV 0.1 mV s-1", "1C定义": "", "温度": "室温", "电池": "Swagelok",
           "原句": "Electrolyte volume in all cells was controlled at about 0.03 mL.33 The ratio of S8 to electrolyte volume is ∼13 g/L."}
  },
  "比较": [
    {"A": "E2", "B": "E1", "条件": "C1", "层": "C", "改变因素": ["溶剂种类", "盐浓度"],
     "溶剂化依据": "作者：MeCN 配位 Li+、多硫化物溶解度低（引用前人，作者解释）",
     "指标": [
       {"指标": "过电位或动力学", "取值点": "CV 第 1 圈还原峰电位", "A": "2.15 / 1.7", "B": "2.4 / 2.05", "单位": "V", "方向": "A更差", "来源": "正文",
        "原句": "The potential of the reduction peaks in the MeCN electrolytes is shifted to ∼2.15 and ∼1.7 V, while the two reduction peaks found in DOL/TEGDME electrolyte are at 2.4 and 2.05 V.10,42"}
     ]},
    {"A": "E3", "B": "E2", "条件": "C1", "层": "C", "改变因素": ["稀释剂"],
     "溶剂化依据": "Raman / 7Li NMR / AIMD：加 TTE 后 Li-N 配位数 1.85 → 1.33，自由 MeCN 增多（实验 + 模拟，同篇）",
     "指标": [
       {"指标": "过电位或动力学", "取值点": "CV 第 1 圈还原峰电位", "A": "2.05 / 1.85", "B": "2.15 / 1.7", "单位": "V", "方向": "无法判断", "来源": "正文",
        "原句": "The potentials of the reduction peaks are at ∼2.05 and ∼1.85 V in both cases.", "备注": "第一峰更负、第二峰更正，方向相反"}
     ]},
    {"A": "E4", "B": "E3", "条件": "C1", "层": "C", "改变因素": ["盐浓度"],
     "溶剂化依据": "Raman：E4 自由 MeCN 更多（同篇实验）",
     "指标": [
       {"指标": "过电位或动力学", "取值点": "原位 Raman：S3•- 出现速度", "A": "", "B": "", "单位": "", "方向": "A更好", "来源": "仅图（文字给方向）",
        "原句": "Interestingly, however, the appearance of the S3 •--related bands occurs as quickly as it does in DOL/TEGDME, which suggests that polysulfide formation kinetics are facilitated in this electrolyte relative to the (MeCN)2-LiTFSI:TTE electrolyte."}
     ]}
  ],
  "备注": "全文没有恒流循环、容量、库仑效率数据，只有 CV 与原位 Raman；B 步判 Ⅰ 合格偏宽（性能只有动力学一类），Q1 无法判断。锂厚未写。"
}

File: output/第二阶段_C步试提/json/P039.json
{
  "编号": "P039",
  "电解液": {
    "E1": {"名称": "[0.5 M LiTFSI + 3 M LiNO3]/G2", "配方": "0.5 M LiTFSI + 3 M LiNO3，二甘醇二甲醚"},
    "E2": {"名称": "1 M LiTFSI + 0.3 M LiNO3 DOL:DME", "配方": "1 M LiTFSI + 0.3 M LiNO3，DOL/DME"},
    "E3": {"名称": "1 M LiTFSI/G2", "配方": "1 M LiTFSI，G2，无 LiNO3"},
    "E4": {"名称": "1 M LiTFSI DOL:DME", "配方": "1 M LiTFSI，DOL/DME，无 LiNO3"}
  },
  "条件": {
    "C1": {"正极": "无（Cu‖Li）", "硫载量": "", "硫含量": "", "E/S": "", "电解液体积": "75 µL", "面积": "Cu 2.11 cm2",
           "锂厚": "250 µm", "N/P": "", "倍率": "0.4 mA cm-2，1 mAh cm-2", "1C定义": "", "温度": "30 °C", "电池": "CR2032",
           "原句": "Li was deposited onto Cu at 0.4 mA/cm2 to a 1 mAh/cm2 deposition capacity, then stripped at 0.4 mA/cm2 to a voltage cut-oﬀof 1 V."},
    "C2": {"正极": "无（Li‖Li）", "硫载量": "", "硫含量": "", "E/S": "", "电解液体积": "", "面积": "",
           "锂厚": "", "N/P": "", "倍率": "0.5 mA cm-2，5 mAh cm-2", "1C定义": "", "温度": "30 °C", "电池": "CR2032",
           "原句": "S4, Li//Li cells were cycled at 0.5 mA/cm2 to a capacity of 5 mAh/cm2 (C/10 rate)."},
    "C3": {"正极": "MWCNT/PTFE 碳电极 + 溶液正极（Li2S8 2 M[S]）", "硫载量": "3.2 mg（1.6 cm2，约 2.0 mg cm-2）", "硫含量": "", "E/S": "50 µL / 3.2 mg ≈ 15.6", "电解液体积": "50 µL", "面积": "1.6 cm2",
           "锂厚": "400 µm", "N/P": "", "倍率": "0.4 mA cm-2（约 C/7）", "1C定义": "1675 mA g-1", "温度": "30 °C", "电池": "CR2032",
           "原句": "The Li-S cell was cycled at 0.4 mA/ cm2 (200 mA/g) between 1.9 and 2.7 V which is approximately C/7 rate."}
  },
  "比较": [
    {"A": "E1", "B": "E2", "条件": "C1", "层": "C", "改变因素": ["溶剂种类", "盐浓度", "LiNO3"],
     "溶剂化依据": "",
     "指标": [
       {"指标": "Li‖Cu 库仑效率", "取值点": "CE >99% 维持的圈数", "A": ">200", "B": "<35", "单位": "圈", "方向": "A更好", "来源": "正文",
        "原句": "By increasing the con- centration of LiNO3 by tenfold in the new electrolyte, Li can be cycled for > 200 cycles at > 99% CE."}
     ]},
    {"A": "E1", "B": "E3", "条件": "C1", "层": "N", "改变因素": ["LiNO3", "盐浓度"],
     "溶剂化依据": "",
     "指标": [
       {"指标": "Li‖Cu 库仑效率", "取值点": "每圈", "A": ">99", "B": "约 20", "单位": "%", "方向": "A更好", "来源": "正文",
        "原句": "Only about 20% of the deposited Li is suc- cessfully stripped in the 1 M LiTFSI/G2 during each cycle and the re- mainder is built up as dead Li."}
     ]},
    {"A": "E1", "B": "E2", "条件": "C2", "层": "C", "改变因素": ["溶剂种类", "盐浓度", "LiNO3"],
     "溶剂化依据": "",
     "指标": [
       {"指标": "锂对称电池寿命", "取值点": "极化开始上升", "A": ">3000（2800 h 起轻微上升）", "B": "约 1400", "单位": "h", "方向": "A更好", "来源": "正文",
        "原句": "Astonishingly, however, the G2-based electrolyte containing a high concentration of LiNO3 (3 M) cycled for over 3000 h and only began to show a very slight increase in the polarization after 2800 h."}
     ]},
    {"A": "E2", "B": "E4", "条件": "C2", "层": "N", "改变因素": ["LiNO3"],
     "溶剂化依据": "",
     "指标": [
       {"指标": "锂对称电池寿命", "取值点": "电池失效", "A": "约 1400", "B": "约 500", "单位": "h", "方向": "A更好", "来源": "正文",
        "原句": "When LiNO3 is used as an additive in small quantities (0.3 M), the cycle life is extended substantially from ~ 500 to ~ 1400 h."}
     ]}
  ],
  "备注": "Li–S 电池（C3，溶液正极）只测了 E1 一种电解液：第 2 圈 1349 → 第 100 圈 1215 mAh g-1；全电池层面没有配方比较，配方比较都在 Cu‖Li、Li‖Li。B 步判 Ⅰ 合格偏宽；且实际是溶液正极，主层归属待核。"
}

File: output/第二阶段_C步试提/json/P041.json
{
  "编号": "P041",
  "电解液": {
    "E1": {"名称": "3-FSI", "配方": "3 M LiFSI，DOL/DME 1:1 v/v"},
    "E2": {"名称": "3-TFSI", "配方": "3 M LiTFSI，DOL/DME 1:1 v/v"},
    "E3": {"名称": "3-TfO", "配方": "3 M LiTfO，DOL/DME 1:1 v/v"},
    "E4": {"名称": "1-TfO / 1-FSI / 1-TFSI / 1-TDI 及 3-TDI", "配方": "1 或 3 M 对应锂盐，DOL/DME 1:1 v/v（系列）"}
  },
  "条件": {
    "C1": {"正极": "S80/MWCNT20（极片 8:1:1）", "硫载量": "约 1 mg cm-2", "硫含量": "复合物 80 wt%", "E/S": "", "电解液体积": "", "面积": "直径 7/16 in",
           "锂厚": "450 µm（SI）", "N/P": "", "倍率": "0.2C", "1C定义": "1675 mA g-1", "温度": "", "电池": "2320 扣式",
           "原句": "The half cell (coin cell 2320) was assembled in an Ar-filled glovebox with a Li metal anode and cycled at a range of 1.5-3 V at 0.2 C (1 C = 1675 mA/g of S)."}
  },
  "比较": [
    {"A": "E1", "B": "E2", "条件": "C1", "层": "C", "改变因素": ["盐阴离子"],
     "溶剂化依据": "17O NMR / PFG-NMR：FSI- 与其他组分相互作用较弱、迁移率高（同篇实验）；未给多硫化物溶解度",
     "指标": [
       {"指标": "循环保持率或寿命", "取值点": "A 第 34 圈突然失效", "A": "34 圈失效", "B": "", "单位": "圈", "方向": "A更差", "来源": "正文（B 值只在图）",
        "原句": "In fact, the Li-S battery fabricated with 3-FSI electrolyte failed abruptly at the 34th cycle, which we suggest is due to the fast formation of an insulating passivation layer on the Li-metal anode as observed previously."},
       {"指标": "指定圈数放电容量", "取值点": "第 33、100 圈", "A": "", "B": "", "单位": "mAh g-1", "方向": "无法判断", "来源": "仅图（文字未逐对比较）", "原句": ""}
     ]},
    {"A": "E3", "B": "E4", "条件": "C1", "层": "C", "改变因素": ["盐阴离子", "盐浓度"],
     "溶剂化依据": "rTfO* 大、rLi* 小：TfO- 与多硫化物强相互作用（同篇实验推断）",
     "指标": [
       {"指标": "指定圈数放电容量", "取值点": "第 100 圈", "A": "", "B": "", "单位": "mAh g-1", "方向": "A更差", "来源": "仅图（文字给方向，对照为趋势线预期值）",
        "原句": "However, the 3-TfO electrolyte registers significantly lower SC than expected due to the strong interaction of the anions with Li+."}
     ]}
  ],
  "备注": "8 种电解液（1/3 M × 4 种阴离子）的第 33、100 圈比容量与衰减率只在 Fig. 3、5、S8；文字只给相关趋势（长期比容量随阴离子迁移率升高），没有逐对数值。电解液用量未写，E/S 不可算。系列相关型论文：核心字段按 A vs B 拆不自然，可能需要'系列'记法。"
}

File: output/第二阶段_C步试提/json/P095.json
{
 "编号": "P095",
 "电解液": {
  "E1": {
   "名称": "DOL-DME",
   "配方": "1 m LiTFSI，DOL/DME 1:1 v/v，无 LiNO3"
  },
  "E2": {
   "名称": "DOL-DMA",
   "配方": "1 m LiTFSI，DOL/DMA 1:1 v/v，无 LiNO3"
  },
  "E3": {
   "名称": "DOL-DMSO",
   "配方": "1 m LiTFSI，DOL/DMSO 1:1 v/v，无 LiNO3"
  },
  "E4": {
   "名称": "DOL-MeIm",
   "配方": "1 m LiTFSI，DOL/MeIm 1:1 v/v，无 LiNO3"
  }
 },
 "条件": {
  "C1": {
   "正极": "S/CNT buckypaper",
   "硫载量": "2.0 mg cm-2",
   "硫含量": "",
   "E/S": "20",
   "电解液体积": "40 µL",
   "面积": "1 cm2",
   "锂厚": "",
   "N/P": "",
   "倍率": "C/10",
   "1C定义": "1672 mA g-1",
   "温度": "",
   "电池": "CR2032",
   "原句": "Li-S half-cells with 2 mg cm-2 sulfur loading were assembled inside an argon-filled glove box and utilized a sulfur- CNT composite cathode, a lithium metal foil anode, 40 µL of electrolyte (E/S = 20), and a ¾ in. diameter separator that was punched from a PVDF membrane filter."
  },
  "C2": {
   "正极": "S/CNF 自支撑膜",
   "硫载量": "6.0 mg cm-2",
   "硫含量": "复合物 75 wt%",
   "E/S": "10",
   "电解液体积": "60 µL",
   "面积": "1 cm2",
   "锂厚": "",
   "N/P": "",
   "倍率": "C/10",
   "1C定义": "1672 mA g-1",
   "温度": "",
   "电池": "CR2032",
   "原句": "Li-S half-cells with 6 mg cm-2 sulfur loading were assembled following the same procedure, except with 60 µL of electrolyte (E/S = 10)."
  },
  "C3": {
   "正极": "无（Li‖Li）",
   "硫载量": "",
   "硫含量": "",
   "E/S": "",
   "电解液体积": "40 µL",
   "面积": "",
   "锂厚": "",
   "N/P": "",
   "倍率": "",
   "1C定义": "",
   "温度": "",
   "电池": "CR2032",
   "原句": ""
  }
 },
 "比较": [
  {
   "A": "E2",
   "B": "E1",
   "条件": "C1",
   "层": "C",
   "改变因素": [
    "溶剂种类"
   ],
   "溶剂化依据": "DN、介电常数（查表，配方代理）；1.5 m Li2S6 在 DMA 中全溶、DOL-DME 中不溶（纯溶剂，间接映射）",
   "指标": [
    {
     "指标": "首圈容量",
     "取值点": "C/10 第 1 次放电（中位数）",
     "A": "约 1250",
     "B": "1100",
     "单位": "mAh g-1",
     "方向": "A更好",
     "来源": "正文",
     "原句": "As shown in Figure 3a,b, cells containing DMA and DMSO exhibit a clear increase in initial capacity by about 10% com- pared to those with DME, attaining average capacities of around 1250 mA h g-1 compared to 1100 mA h g-1 in DME."
    }
   ],
   "B角色": "作者对照"
  },
  {
   "A": "E3",
   "B": "E1",
   "条件": "C1",
   "层": "C",
   "改变因素": [
    "溶剂种类"
   ],
   "溶剂化依据": "同上",
   "指标": [
    {
     "指标": "首圈容量",
     "取值点": "C/10 第 1 次放电（中位数）",
     "A": "约 1250",
     "B": "1100",
     "单位": "mAh g-1",
     "方向": "A更好",
     "来源": "正文",
     "原句": "As shown in Figure 3a,b, cells containing DMA and DMSO exhibit a clear increase in initial capacity by about 10% com- pared to those with DME, attaining average capacities of around 1250 mA h g-1 compared to 1100 mA h g-1 in DME."
    }
   ],
   "B角色": "作者对照"
  },
  {
   "A": "E4",
   "B": "E1",
   "条件": "C1",
   "层": "C",
   "改变因素": [
    "溶剂种类"
   ],
   "溶剂化依据": "同上",
   "指标": [
    {
     "指标": "首圈容量",
     "取值点": "C/10 第 1 次放电",
     "A": "150",
     "B": "1100",
     "单位": "mAh g-1",
     "方向": "A更差",
     "来源": "正文",
     "原句": "Cells containing electrolyte made with MeIm solvent had low initial capacities of 150 mA h g-1 at 2 mg cm-2 and 470 mA h g-1 at 6 mg cm-2"
    }
   ],
   "B角色": "作者对照"
  },
  {
   "A": "E2",
   "B": "E1",
   "条件": "C2",
   "层": "C",
   "改变因素": [
    "溶剂种类"
   ],
   "溶剂化依据": "同上",
   "指标": [
    {
     "指标": "首圈容量",
     "取值点": "C/10 第 1 次放电（中位数）",
     "A": "670",
     "B": "540",
     "单位": "mAh g-1",
     "方向": "A更好",
     "来源": "正文",
     "原句": "Similar trends are seen for cells containing DMA at high sulfur loadings shown in Figure 3c,d, exhibiting an average initial capacity of 670 mA h g-1 compared to 540 mA h g-1 in DME, an increase of 24%."
    }
   ],
   "B角色": "作者对照"
  },
  {
   "A": "E3",
   "B": "E1",
   "条件": "C2",
   "层": "C",
   "改变因素": [
    "溶剂种类"
   ],
   "溶剂化依据": "同上",
   "指标": [
    {
     "指标": "首圈容量",
     "取值点": "C/10 第 1 次放电（中位数）",
     "A": "570",
     "B": "540",
     "单位": "mAh g-1",
     "方向": "A更好",
     "来源": "正文",
     "原句": "where cells with DMSO only exhibited average initial capacities of 570 m Ah g-1."
    }
   ],
   "B角色": "作者对照"
  },
  {
   "A": "E4",
   "B": "E1",
   "条件": "C2",
   "层": "C",
   "改变因素": [
    "溶剂种类"
   ],
   "溶剂化依据": "同上",
   "指标": [
    {
     "指标": "首圈容量",
     "取值点": "C/10 第 1 次放电",
     "A": "470",
     "B": "540",
     "单位": "mAh g-1",
     "方向": "A更差",
     "来源": "正文",
     "原句": "Cells containing electrolyte made with MeIm solvent had low initial capacities of 150 mA h g-1 at 2 mg cm-2 and 470 mA h g-1 at 6 mg cm-2"
    }
   ],
   "B角色": "作者对照"
  },
  {
   "A": "E2",
   "B": "E1",
   "条件": "C3",
   "层": "C",
   "改变因素": [
    "溶剂种类"
   ],
   "溶剂化依据": "同上",
   "指标": [
    {
     "指标": "锂对称电池寿命",
     "取值点": "开始施加电流",
     "A": "迅速失效",
     "B": "稳定，约 50 mV",
     "单位": "",
     "方向": "A更差",
     "来源": "正文",
     "原句": "As shown in Figure 4a, cells containing DMA and MeIm fail rapidly upon the application of current."
    },
    {
     "指标": "阻抗",
     "取值点": "1 次沉积/剥离后界面电阻",
     "A": "315",
     "B": "约 30",
     "单位": "Ω",
     "方向": "A更差",
     "来源": "正文",
     "原句": "Severely high interfacial resistances of 380 and 315 Ω, respec- tively, were found with electrolyte containing MeIm and DMA, matching the behavior observed during galvanostatic cycling."
    }
   ],
   "B角色": "作者对照"
  },
  {
   "A": "E3",
   "B": "E1",
   "条件": "C3",
   "层": "C",
   "改变因素": [
    "溶剂种类"
   ],
   "溶剂化依据": "同上",
   "指标": [
    {
     "指标": "过电位或动力学",
     "取值点": "锂对称电池极化",
     "A": "约 150",
     "B": "约 50",
     "单位": "mV",
     "方向": "A更差",
     "来源": "正文",
     "原句": "Cells with DMSO were capable of cycling, but with drastically high and variable over- potentials of 150 mV, indicating clear instability with lithium metal."
    },
    {
     "指标": "阻抗",
     "取值点": "1 次沉积/剥离后界面电阻",
     "A": "70",
     "B": "约 30",
     "单位": "Ω",
     "方向": "A更差",
     "来源": "正文",
     "原句": "Cells with DMSO exhibited slightly smaller interfacial resist- ances of 70 Ω, while cells containing DME displayed relatively little impedance at all, on the order of 30 Ω."
    }
   ],
   "B角色": "作者对照"
  }
 ],
 "备注": "Li–S 电池只做了第 1 次放电，没有循环数据；强溶剂化'首圈好、锂负极差'的权衡是跨电池类型（Li–S 首圈 vs Li‖Li）给出的，不是同一条件。锂厚未写。无 LiNO3。"
}

File: output/第二阶段_C步试提/json/P109.json
{
 "编号": "P109",
 "电解液": {
  "E1": {
   "名称": "1.0 M LiClO4/SL",
   "配方": "1.0 M LiClO4，环丁砜"
  },
  "E2": {
   "名称": "2.4 M LiClO4/SL",
   "配方": "2.4 M LiClO4，环丁砜"
  },
  "E3": {
   "名称": "2.8 M LiClO4/SL",
   "配方": "2.8 M LiClO4，环丁砜"
  },
  "E4": {
   "名称": "系列 0.1–2.8 M LiClO4/SL",
   "配方": "0.1、0.5、1.0、1.5、2.0、2.4、2.8 M LiClO4，环丁砜"
  }
 },
 "条件": {
  "C1": {
   "正极": "S/KB/PEO 70:10:20",
   "硫载量": "约 1.2 mg cm-2（2 mAh cm-2）",
   "硫含量": "极片 70 wt%",
   "E/S": "6.7",
   "电解液体积": "4 µL / mAh",
   "面积": "正极 6.38 cm2；负极 5.10 cm2",
   "锂厚": "120 µm",
   "N/P": "",
   "倍率": "0.3 mA cm-2（0.15C，250 mA g-1）",
   "1C定义": "",
   "温度": "30 °C",
   "电池": "Swagelok 型",
   "原句": "The content of electrolytes into lithium- sulfur cells was 4 ml per 1 mAh, which is equivalent to 6.7 ml per 1 mg of sulfur.",
   "备注": "原文 PDF 把 µ 识别成 m（4 ml、120 mm），按上下文为 µL、µm"
  }
 },
 "比较": [
  {
   "A": "E2",
   "B": "E1",
   "条件": "C1",
   "层": "C",
   "改变因素": [
    "盐浓度"
   ],
   "溶剂化依据": "作者计算：浓度升高，自由环丁砜减少（Table 1，按溶剂化数推算）；黏度升高（实测）",
   "指标": [
    {
     "指标": "首圈容量",
     "取值点": "第 1 次放电（总容量）",
     "A": "",
     "B": "",
     "单位": "mAh g-1",
     "方向": "A更差",
     "来源": "仅图（文字给趋势：1 M 最大）",
     "原句": "The dependence of the capacity of lithium-sulfur cells on the concentration of lithium perchlorate in sulfolane is bell-shaped with a maximum at a salt concentration of about 1M (Fig. 2)."
    },
    {
     "指标": "其他",
     "取值点": "第 1 次放电高电压平台容量（Table 1）",
     "A": "336",
     "B": "361",
     "单位": "mAh g-1",
     "方向": "A更差",
     "来源": "表",
     "原句": ""
    },
    {
     "指标": "循环保持率或寿命",
     "取值点": "循环全程衰减速率",
     "A": "",
     "B": "",
     "单位": "",
     "方向": "A更好",
     "来源": "仅图（文字给方向）",
     "原句": "The cells with the electrolyte containing 2.4М LiClO4 feature the smallest rate of depletion in both the charge and discharge capacities during cycling."
    },
    {
     "指标": "全电池库仑效率",
     "取值点": "循环过程",
     "A": "",
     "B": "",
     "单位": "%",
     "方向": "A更好",
     "来源": "仅图（文字给方向）",
     "原句": "The largest coulomb efficiency is observed for cells with high-concentration electrolytes containing 2.0e2.8М of the lithium salt."
    },
    {
     "指标": "自放电",
     "取值点": "第 3 圈穿梭电流密度",
     "A": "",
     "B": "",
     "单位": "mA cm-2",
     "方向": "A更好",
     "来源": "仅图（文字给趋势：随黏度升高而下降）",
     "原句": "The decrease in the self-discharge (shuttle) current density of lithium-sulfur cells with the increase in the viscosity of solutions of lithium perchlorate in sulfolane (Fig. 5b)"
    }
   ],
   "B角色": "系列参照"
  },
  {
   "A": "E3",
   "B": "E1",
   "条件": "C1",
   "层": "C",
   "改变因素": [
    "盐浓度"
   ],
   "溶剂化依据": "同上",
   "指标": [
    {
     "指标": "首圈容量",
     "取值点": "第 1 次放电",
     "A": "",
     "B": "",
     "单位": "mAh g-1",
     "方向": "A更差",
     "来源": "仅图（文字给方向）",
     "原句": "The maximum depth of electrochemical reduction of sulfur is reached at the concentration of lithium perchlorate in sulfolane of 1.0M, while the minimum depth is reached at 2.8М."
    },
    {
     "指标": "指定圈数放电容量",
     "取值点": "约第 40 圈（A 容量逐步上升至最大）",
     "A": "",
     "B": "",
     "单位": "mAh g-1",
     "方向": "无法判断",
     "来源": "仅图",
     "原句": "As lithium-sulfur cells with the high-concentration electrolyte (2.8М LiClO4) are cycled, the charge and discharge capacities in- crease and the maximum capacity values are reached by about the 40th cycle (Fig. 4)."
    }
   ],
   "B角色": "系列参照"
  }
 ],
 "备注": "7 个浓度的系列；容量、CE、自放电的具体数值只在图上，文字给趋势。2.4 M 相对 1 M：首圈低、衰减慢、CE 高——跨指标权衡。条件报告齐全（薄锂 120 µm、E/S 6.7、30 °C）。"
}

File: output/第二阶段_C步试提/json/P149.json
{
 "编号": "P149",
 "电解液": {
  "E1": {
   "名称": "LS002",
   "配方": "1.0 M LiTFSI，DOL/DME 1:1 v/v，1.0 wt% LiNO3（商品）"
  },
  "E2": {
   "名称": "TDE",
   "配方": "TTE : 2 m LiTFSI/DME（含 0.1 m LiNO3）= 4:1 v/v（折合约 0.4 m LiTFSI、0.025 m LiNO3）"
  }
 },
 "条件": {
  "C1": {
   "正极": "裸硫正极 S/Super P/PVDF 6:3:1，常规隔膜",
   "硫载量": "约 1.2 mg cm-2",
   "硫含量": "极片 60 wt%",
   "E/S": "",
   "电解液体积": "",
   "面积": "",
   "锂厚": "",
   "N/P": "",
   "倍率": "0.5C（约 1 mA cm-2）",
   "1C定义": "",
   "温度": "室温",
   "电池": "CR2032",
   "原句": "Li/S cells with bare sulfur cathode using TDE and LS002 electro- lyte were assembled respectively (sulfur loading of ≈1.2 mg cm-2, equals to areal capacity at around 2 mAh cm-2), as shown in Figure 6a, all the batteries were charged/discharged at 0.5 C (equals to current density at around 1 mA cm-2)."
  },
  "C2": {
   "正极": "同 C1，碳涂层纤维素隔膜（CS）",
   "硫载量": "约 1.2 mg cm-2",
   "硫含量": "极片 60 wt%",
   "E/S": "",
   "电解液体积": "",
   "面积": "",
   "锂厚": "",
   "N/P": "",
   "倍率": "0.5C",
   "1C定义": "",
   "温度": "室温",
   "电池": "CR2032",
   "原句": ""
  },
  "C3": {
   "正极": "同 C2（CS 隔膜）",
   "硫载量": "约 1.2 mg cm-2",
   "硫含量": "",
   "E/S": "",
   "电解液体积": "",
   "面积": "",
   "锂厚": "",
   "N/P": "",
   "倍率": "0.1C",
   "1C定义": "",
   "温度": "60 °C",
   "电池": "CR2032",
   "原句": ""
  },
  "C4": {
   "正极": "高载量裸硫正极（CS 隔膜）",
   "硫载量": ">4 mg cm-2",
   "硫含量": "",
   "E/S": "",
   "电解液体积": "",
   "面积": "",
   "锂厚": "",
   "N/P": "",
   "倍率": "0.02C",
   "1C定义": "",
   "温度": "25 °C",
   "电池": "CR2032",
   "原句": ""
  },
  "C5": {
   "正极": "无（Li‖Cu）",
   "硫载量": "",
   "硫含量": "",
   "E/S": "",
   "电解液体积": "",
   "面积": "",
   "锂厚": "",
   "N/P": "",
   "倍率": "0.1 mA cm-2，0.1 mAh cm-2",
   "1C定义": "",
   "温度": "",
   "电池": "CR2032",
   "原句": ""
  }
 },
 "比较": [
  {
   "A": "E2",
   "B": "E1",
   "条件": "C1",
   "层": "C",
   "改变因素": [
    "溶剂种类",
    "稀释剂",
    "盐浓度",
    "LiNO3"
   ],
   "溶剂化依据": "Raman：TDE 中 TFSI- 峰移向 1244.8 cm-1，接近 5 m LiTFSI/DME，形成接触离子对；TTE 几乎不与 Li+ 配位（同篇实验）；UV-vis 透明电池：TDE 中 Li2S6 峰弱得多",
   "指标": [
    {
     "指标": "首圈容量",
     "取值点": "0.5C",
     "A": "约 200",
     "B": "",
     "单位": "mAh g-1",
     "方向": "A更差",
     "来源": "正文（B 值只在图）",
     "原句": "thus the bare sulfur cathode-based Li/S batteries using TDE electrolyte shows relatively lower dis- charge capacity (≈200 mAh g-1 at 0.5 C) than LS002 electrolyte."
    },
    {
     "指标": "循环保持率或寿命",
     "取值点": "900 圈",
     "A": "容量几乎不变",
     "B": "",
     "单位": "",
     "方向": "A更好",
     "来源": "正文（B 值只在图）",
     "原句": "But it also brought some positive effects, the cycling stability of TDE electrolyte-based Li/S batteries is improved, the discharge capacity keeps almost unchanged over 900 cycles."
    }
   ],
   "B角色": "作者对照"
  },
  {
   "A": "E2",
   "B": "E1",
   "条件": "C2",
   "层": "C",
   "改变因素": [
    "溶剂种类",
    "稀释剂",
    "盐浓度",
    "LiNO3"
   ],
   "溶剂化依据": "同上",
   "指标": [
    {
     "指标": "首圈容量",
     "取值点": "0.5C 第 1 圈",
     "A": "903",
     "B": "",
     "单位": "mAh g-1",
     "方向": "无法判断",
     "来源": "正文（B 值只在图）",
     "原句": "As shown in Figure 6a, batteries using TDE electrolyte coupled with CS separator showed much higher discharge capacity (first dis- charge capacity 903 mAh g-1 at 0.5 C) than cells using TDE electrolyte alone."
    },
    {
     "指标": "指定圈数放电容量",
     "取值点": "前 200 圈",
     "A": "",
     "B": "",
     "单位": "mAh g-1",
     "方向": "A更差",
     "来源": "仅图（文字给方向）",
     "原句": "When coupled with CS separator, batteries using LS002 electrolyte showed slightly higher discharge capacity than batteries using TDE electrolyte during the first 200 cycles."
    },
    {
     "指标": "循环保持率或寿命",
     "取值点": "1000 圈",
     "A": "49.4",
     "B": "23.7",
     "单位": "%",
     "方向": "A更好",
     "来源": "正文",
     "原句": "After 1000 cycles, batteries using TDE electrolyte coupled with CS separator shows 49.4% capacity retention, on the contrary, batteries using LS002 electrolyte coupled with CS separator is only 23.7% of the initial capacity remaining."
    },
    {
     "指标": "过电位或动力学",
     "取值点": "CV 氧化-还原峰间距",
     "A": "0.239",
     "B": "",
     "单位": "V",
     "方向": "A更好",
     "来源": "正文（B 值只在图）",
     "原句": "the poten- tial gap between anodic peak, and cathodic peak of Li/S cells using TDE electrolyte coupled with CS separator is 0.239 V, which is much smaller compared to Li/S cells using LS002 electrolyte"
    },
    {
     "指标": "自放电",
     "取值点": "充满后静置 72 h 开路电压",
     "A": "稳定于约 2.3 V",
     "B": "2.35 → 2.15 V",
     "单位": "V",
     "方向": "A更好",
     "来源": "正文",
     "原句": "OCV of cells using conventional LS002 electrolyte shows an obvious decay from 2.35 to 2.15 V, which indicates severe capacity loss during resting (Figure S7, Supporting Information)."
    }
   ],
   "B角色": "作者对照"
  },
  {
   "A": "E2",
   "B": "E1",
   "条件": "C3",
   "层": "C",
   "改变因素": [
    "溶剂种类",
    "稀释剂",
    "盐浓度",
    "LiNO3"
   ],
   "溶剂化依据": "同上",
   "指标": [
    {
     "指标": "首圈容量",
     "取值点": "60 °C，0.1C 第 1 圈",
     "A": "1557",
     "B": "1671.5",
     "单位": "mAh g-1",
     "方向": "A更差",
     "来源": "正文",
     "原句": "Bat- teries using LS002 electrolyte coupled with CS separator shows initial discharge capacity of 1671.5 mAh g-1, then the capacity is sharply declined."
    },
    {
     "指标": "指定圈数放电容量",
     "取值点": "第 100 圈",
     "A": "870",
     "B": "急剧衰减（数值只在图）",
     "单位": "mAh g-1",
     "方向": "A更好",
     "来源": "正文",
     "原句": "TDE-CS separator- based batteries electrolyte shows initial discharge capacity of 1557 mAh g-1, close to theoretical capacity, and after 100 cycles the capacity of batteries still remains 870 mAh g-1."
    }
   ],
   "B角色": "作者对照"
  },
  {
   "A": "E2",
   "B": "E1",
   "条件": "C4",
   "层": "C",
   "改变因素": [
    "溶剂种类",
    "稀释剂",
    "盐浓度",
    "LiNO3"
   ],
   "溶剂化依据": "同上",
   "指标": [
    {
     "指标": "首圈容量",
     "取值点": "0.02C 第 1 圈",
     "A": "1187",
     "B": "1223.9",
     "单位": "mAh g-1",
     "方向": "差异小",
     "来源": "正文",
     "原句": "The initial discharge capacity of Li/S batteries using LS002 electrolyte coupled with CS sep- arator could reach up to 1223.9 mAh g-1, however, the dete- riorated anode/electrolyte interface (Figure 6i) lead to low CE value (lowest CE value is at around 80.6%, the highest CE value is at around 93.8%) and rapid capacity decline."
    },
    {
     "指标": "指定圈数放电容量",
     "取值点": "第 56 圈",
     "A": "806",
     "B": "快速衰减（数值只在图）",
     "单位": "mAh g-1",
     "方向": "A更好",
     "来源": "正文",
     "原句": "The first discharge capacity of Li/S batteries using TDE electrolyte coupled with CS separator could reach up to 1187 mAh g-1, after 56 cycles, discharge capacity of 806 mAh g-1 remained, CE is higher than 97%."
    },
    {
     "指标": "全电池库仑效率",
     "取值点": "56 圈内",
     "A": ">97",
     "B": "80.6–93.8",
     "单位": "%",
     "方向": "A更好",
     "来源": "正文",
     "原句": "the dete- riorated anode/electrolyte interface (Figure 6i) lead to low CE value (lowest CE value is at around 80.6%, the highest CE value is at around 93.8%) and rapid capacity decline."
    }
   ],
   "B角色": "作者对照"
  },
  {
   "A": "E2",
   "B": "E1",
   "条件": "C5",
   "层": "C",
   "改变因素": [
    "溶剂种类",
    "稀释剂",
    "盐浓度",
    "LiNO3"
   ],
   "溶剂化依据": "同上",
   "指标": [
    {
     "指标": "Li‖Cu 库仑效率",
     "取值点": "第 10–45 圈平均",
     "A": "95.1",
     "B": "波动并急剧下降",
     "单位": "%",
     "方向": "A更好",
     "来源": "正文（B 值只在图）",
     "原句": "the average CE value of 95.1% during 10th-45th cycles."
    }
   ],
   "B角色": "作者对照"
  }
 ],
 "备注": "随运行时间变化的直接证据：C2 前 200 圈 B 容量略高，约 200 圈后 A 反超（1000 圈 49.4% vs 23.7%）；C3、C4 也是 A 首圈略低、后续更稳。A、B 同时改了溶剂、稀释剂、盐浓度、LiNO3（多因素）。电解液用量、锂厚均未写。"
}

File: output/第二阶段_C步试提/json/P163.json
{
 "编号": "P163",
 "电解液": {
  "E1": {
   "名称": "BE",
   "配方": "6 M LiFSI，DME"
  },
  "E2": {
   "名称": "HE-2",
   "配方": "BE : TFTFE = 1:2 v/v"
  },
  "E3": {
   "名称": "HE-5",
   "配方": "BE : TFTFE = 1:5 v/v"
  }
 },
 "条件": {
  "C1": {
   "正极": "S@PAN（硫 45 wt%，极片 80:10:10）",
   "硫载量": "2 mg cm-2",
   "硫含量": "复合物 45 wt%",
   "E/S": "5",
   "电解液体积": "",
   "面积": "0.76 cm2",
   "锂厚": "过量锂",
   "N/P": "",
   "倍率": "0.1C 7 圈后 0.2C",
   "1C定义": "1671 mA g-1",
   "温度": "",
   "电池": "2032",
   "原句": "We cycled S@PAN||LMA half cells at the E/S ratio of 5 with excessive LMA and a sulfur loading of 2 mg cm2, where the current rate is 0.1 C (1 C = 1671 mA g1) during first seven cycles before the current rate was switched to 0.2 C for the rest of cycling.",
   "备注": "隔膜不同：HE-2 用 Celgard 2400，BE 用 Celgard 3501（为润湿性）"
  },
  "C2": {
   "正极": "无（Li‖Cu）",
   "硫载量": "",
   "硫含量": "",
   "E/S": "",
   "电解液体积": "",
   "面积": "",
   "锂厚": "",
   "N/P": "",
   "倍率": "0.5 mA cm-2，1.0 mAh cm-2",
   "1C定义": "",
   "温度": "",
   "电池": "2032",
   "原句": ""
  },
  "C3": {
   "正极": "无（Li‖Li）",
   "硫载量": "",
   "硫含量": "",
   "E/S": "",
   "电解液体积": "",
   "面积": "",
   "锂厚": "",
   "N/P": "",
   "倍率": "0.5 mA cm-2，1.0 mAh cm-2",
   "1C定义": "",
   "温度": "",
   "电池": "2032",
   "原句": ""
  }
 },
 "比较": [
  {
   "A": "E2",
   "B": "E1",
   "条件": "C1",
   "层": "C",
   "改变因素": [
    "稀释剂"
   ],
   "溶剂化依据": "FSRS Raman + AIMD：TFTFE 不参与 Li+ 溶剂化，FSI- 环境不变（同篇实验 + 模拟）",
   "指标": [
    {
     "指标": "首圈容量",
     "取值点": "0.1C 第 1 圈",
     "A": "1498",
     "B": "952",
     "单位": "mAh g-1(S)",
     "方向": "A更好",
     "来源": "正文",
     "原句": "In sharp contrast, BE exhibited an initial discharge capacity of 952 mAh gs 1 with a lower Li-insertion potential (Figure 4b) compared to HE-2, probably due to the poor electrode wetting (Figure S5)."
    },
    {
     "指标": "指定圈数放电容量",
     "取值点": "第 10 圈",
     "A": "603",
     "B": "407",
     "单位": "mAh g-1(S)",
     "方向": "A更好",
     "来源": "正文",
     "原句": "The discharge capacity with BE was consistently lower than HE-2 by 200 mAh g1 s , over cycling, where it delivered 407 mAh gs 1 at the 10th cycle and 386 mAh gs 1 at the 50th cycle, as shown in Figure 4c."
    },
    {
     "指标": "指定圈数放电容量",
     "取值点": "第 50 圈",
     "A": "598",
     "B": "386",
     "单位": "mAh g-1(S)",
     "方向": "A更好",
     "来源": "正文",
     "原句": "After conditioning at 0.1 C for 7 cycles, the HE-2 cell exhibited the discharge capacity of 603 mAh gs 1 and 598 mAh gs 1 at the 10th and 50th cycle, respectively"
    }
   ],
   "B角色": "作者对照"
  },
  {
   "A": "E3",
   "B": "E1",
   "条件": "C1",
   "层": "C",
   "改变因素": [
    "稀释剂"
   ],
   "溶剂化依据": "同上",
   "指标": [
    {
     "指标": "首圈容量",
     "取值点": "第 1 圈及后续",
     "A": "",
     "B": "",
     "单位": "",
     "方向": "A更差",
     "来源": "SI 图（文字给方向）",
     "原句": "The initial and following discharge capacity values were significantly lower than both BE and HE-2, presumably due to the limited contact of Li+ and sulfur by over-dilution."
    }
   ],
   "B角色": "作者对照"
  },
  {
   "A": "E2",
   "B": "E1",
   "条件": "C2",
   "层": "C",
   "改变因素": [
    "稀释剂"
   ],
   "溶剂化依据": "同上",
   "指标": [
    {
     "指标": "Li‖Cu 库仑效率",
     "取值点": "第 1 圈",
     "A": "96.3",
     "B": "93.7",
     "单位": "%",
     "方向": "A更好",
     "来源": "正文",
     "原句": "Initial plating/stripping overpotentials of BE were 54 mV and 45 mV, respectively, and the first CE was 93.7%, which gently increased to 97.7% by the 10th cycle, but it started to fluctuate during the following cycling."
    },
    {
     "指标": "Li‖Cu 库仑效率",
     "取值点": "第 30 圈（A）/ 第 10 圈后波动（B）",
     "A": "99.6",
     "B": "97.7 后波动",
     "单位": "%",
     "方向": "A更好",
     "来源": "正文",
     "原句": "It gradually rose to 99.6% by the 30th cycle with a reduced overpotential of 25 mV and 25 mV upon plating and stripping, respectively."
    }
   ],
   "B角色": "作者对照"
  },
  {
   "A": "E2",
   "B": "E1",
   "条件": "C3",
   "层": "C",
   "改变因素": [
    "稀释剂"
   ],
   "溶剂化依据": "同上",
   "指标": [
    {
     "指标": "过电位或动力学",
     "取值点": "Li‖Li 0.5 mA cm-2 极化",
     "A": "15",
     "B": "31",
     "单位": "mV",
     "方向": "A更好",
     "来源": "正文",
     "原句": "As observed, BE displays a greater overpotential upon plating and stripping, i.e., 31 mV, than that of HE-2, 15 mV, at 0.5 mA cm2."
    }
   ],
   "B角色": "作者对照"
  }
 ],
 "备注": "电解液比较用的是 S@PAN 正极 → 正极层应为 SPAN（非主层），B 步记为主层有误。CMK-3/S 硫碳正极和混合正极只测了 HE-2。A 全面占优（无权衡）；但 A、B 隔膜不同（混杂）。全电池（N/P 2、E/S 2–3）只测 HE-2。｜10-19 按 A/B 规则（§5.4）重排：HE-5 改为对 BE（原对 HE-2）；SI Fig. S6 原句同时说低于 BE 和 HE-2。"
}

File: output/第二阶段_C步试提/json/P211.json
{
 "编号": "P211",
 "电解液": {
  "E1": {
   "名称": "对照（室温）",
   "配方": "1.0 M LiTFSI + 0.2 M LiNO3，DOL/DME 1:1 v/v"
  },
  "E2": {
   "名称": "NH4TFA（室温）",
   "配方": "0.8 M LiTFSI + 0.2 M NH4TFA + 0.2 M LiNO3，DOL/DME 1:1 v/v"
  },
  "E3": {
   "名称": "对照（变温）",
   "配方": "0.8 M LiTFSI + 0.2 M LiNO3，DOL/DME 85:15 v/v"
  },
  "E4": {
   "名称": "LiTFA（变温）",
   "配方": "0.5 M LiTFSI + 0.3 M LiTFA + 0.2 M LiNO3，DOL/DME 85:15 v/v"
  },
  "E5": {
   "名称": "NH4TFA（变温）",
   "配方": "0.5 M LiTFSI + 0.3 M NH4TFA + 0.2 M LiNO3，DOL/DME 85:15 v/v"
  }
 },
 "条件": {
  "C1": {
   "正极": "S/C/PEO-PVP 63:28:9",
   "硫载量": "3.4 mg cm-2",
   "硫含量": "极片 63 wt%",
   "E/S": "12",
   "电解液体积": "",
   "面积": "",
   "锂厚": "",
   "N/P": "",
   "倍率": "C/20 两圈后 C/10",
   "1C定义": "1672 mA g-1",
   "温度": "室温",
   "电池": "CR2032",
   "原句": "For room- temperature cycling, the sulfur cathodes possessed an active material loading of 3.4 mg cm-2, while the cells contained an E/S = 12 µL mg-1."
  },
  "C2": {
   "正极": "同上，约 24 cm2 软包",
   "硫载量": "A 4.8 / B 3.5 mg cm-2（不同）",
   "硫含量": "极片 63 wt%",
   "E/S": "4.5",
   "电解液体积": "",
   "面积": "约 24 cm2",
   "锂厚": "",
   "N/P": "",
   "倍率": "C/20 单圈",
   "1C定义": "1672 mA g-1",
   "温度": "室温",
   "电池": "软包",
   "原句": "The cell with the NH4TFA-containing electrolyte had an areal sulfur loading of 4.8 mg cm-2, while the cell with the control electrolyte contained a sulfur loading of 3.5 mg cm-2."
  },
  "C3": {
   "正极": "同上",
   "硫载量": "3.1 mg cm-2",
   "硫含量": "极片 63 wt%",
   "E/S": "13",
   "电解液体积": "",
   "面积": "",
   "锂厚": "",
   "N/P": "",
   "倍率": "C/20",
   "1C定义": "1672 mA g-1",
   "温度": "25 °C",
   "电池": "CR2032",
   "原句": "For variable temperature cycling, the sulfur cathodes contained an active material loading of 3.1 mg cm-2, while the cells had an E/S = 13 µL mg-1."
  },
  "C4": {
   "正极": "同 C3",
   "硫载量": "3.1 mg cm-2",
   "硫含量": "",
   "E/S": "13",
   "电解液体积": "",
   "面积": "",
   "锂厚": "",
   "N/P": "",
   "倍率": "C/20",
   "1C定义": "1672 mA g-1",
   "温度": "0 °C",
   "电池": "CR2032",
   "原句": ""
  }
 },
 "比较": [
  {
   "A": "E2",
   "B": "E1",
   "条件": "C1",
   "层": "A",
   "改变因素": [
    "其他添加剂",
    "盐浓度"
   ],
   "溶剂化依据": "7Li NMR：加 NH4TFA 后 Li2S4 的 7Li 峰向低场移，作者解释为 Li+ 与 Sx2- 配位减弱（0.2 M Li2S4 / d-THF-DME 体系，间接映射）",
   "指标": [
    {
     "指标": "循环保持率或寿命",
     "取值点": "100 圈",
     "A": "800–900",
     "B": "800–900",
     "单位": "mAh g-1",
     "方向": "差异小",
     "来源": "正文",
     "原句": "As seen in Figure 3a, the galvanostatic cycling behavior of coin cells (E/S = 12 µL mg-1) with and without NH4TFA is quite similar, generally maintaining between 800 and 900 mA h g-1 over the course of 100 cycles."
    },
    {
     "指标": "过电位或动力学",
     "取值点": "第 50 圈放电极化",
     "A": "低约 40 mV",
     "B": "",
     "单位": "mV",
     "方向": "A更好",
     "来源": "正文",
     "原句": "Most notably, the cell containing NH4TFA does exhibit slightly superior kinetic behavior, with a lower overpotential on the order of 40 mV seen during discharge."
    }
   ],
   "B角色": "作者对照"
  },
  {
   "A": "E2",
   "B": "E1",
   "条件": "C2",
   "层": "A",
   "改变因素": [
    "其他添加剂",
    "盐浓度"
   ],
   "溶剂化依据": "同上",
   "指标": [
    {
     "指标": "首圈容量",
     "取值点": "C/20 单圈",
     "A": "930",
     "B": "250",
     "单位": "mAh g-1",
     "方向": "A更好",
     "来源": "正文",
     "原句": "From a capacity standpoint, the NH4TFA additive enables a capacity of 930 mA h g-1 compared to 250 mA h g-1 for the control cell, a sizeable 370% improvement."
    }
   ],
   "B角色": "作者对照"
  },
  {
   "A": "E5",
   "B": "E3",
   "条件": "C3",
   "层": "A",
   "改变因素": [
    "其他添加剂",
    "盐阴离子",
    "盐浓度"
   ],
   "溶剂化依据": "同上",
   "指标": [
    {
     "指标": "首圈容量",
     "取值点": "25 °C 单圈",
     "A": "高 13%",
     "B": "",
     "单位": "",
     "方向": "A更好",
     "来源": "正文",
     "原句": "As seen in the voltage profile in Figure 7a, the NH4TFA- optimized electrolyte formulation slightly outperforms the other formulations at 25 °C, achieving capacities that are 13 and 9% higher than, respectively, the control and LiTFA- containing electrolytes."
    }
   ],
   "B角色": "作者对照"
  },
  {
   "A": "E5",
   "B": "E4",
   "条件": "C3",
   "层": "A",
   "改变因素": [
    "其他添加剂"
   ],
   "溶剂化依据": "同上",
   "指标": [
    {
     "指标": "首圈容量",
     "取值点": "25 °C 单圈",
     "A": "高 9%",
     "B": "",
     "单位": "",
     "方向": "A更好",
     "来源": "正文",
     "原句": "achieving capacities that are 13 and 9% higher than, respectively, the control and LiTFA- containing electrolytes."
    }
   ],
   "B角色": "非对照（作者直接比较）"
  },
  {
   "A": "E5",
   "B": "E3",
   "条件": "C4",
   "层": "A",
   "改变因素": [
    "其他添加剂",
    "盐阴离子",
    "盐浓度"
   ],
   "溶剂化依据": "同上",
   "指标": [
    {
     "指标": "首圈容量",
     "取值点": "0 °C 单圈",
     "A": "高 26%",
     "B": "",
     "单位": "",
     "方向": "A更好",
     "来源": "正文",
     "原句": "This trend becomes slightly stronger at 0 °C (shown in Figure 7b), with the NH4TFA-optimized electrolyte achieving capacities that are 26 and 15% higher than, respectively, the control and LiTFA-containing electro- lytes."
    }
   ],
   "B角色": "作者对照"
  }
 ],
 "备注": "C2 软包 A、B 硫载量不同（4.8 vs 3.5 mg cm-2），条件不匹配。变温只做单圈。层别是添加剂 / 盐，不是溶剂化强弱；全文没有'首圈好 vs 寿命好'的权衡。锂厚未写。"
}
