Repository: zhuonanli08/Li-S_Electrolyte_Conflicts

File: output/第二阶段_C步试提/json/P212.json
{
  "编号": "P212",
  "电解液": {
    "E1": {"名称": "DEGDME_HCE", "配方": "LiTFSI 与 LiNO3 各 1.5 mol kg-1，二甘醇二甲醚"},
    "E2": {"名称": "TREGDME_HCE", "配方": "LiTFSI 与 LiNO3 各 2 mol kg-1，三甘醇二甲醚"}
  },
  "条件": {
    "C1": {"正极": "S:Sn 80:20 复合物（极片 80:10:10，碳布集流体）", "硫载量": "复合物约 1.3 mg cm-2（硫约 1.04）", "硫含量": "复合物 80 wt%", "E/S": "", "电解液体积": "60 µL", "面积": "1.54 cm2",
           "锂厚": "", "N/P": "", "倍率": "C/5", "1C定义": "1675 mA g-1", "温度": "25 °C", "电池": "CR2032",
           "原句": "The cells cycled at the current of C/5 employed 60 µL of electrolyte solution and a voltage range of 1.9-2.8 V, while voltage limits of 1.6 and 2.8 V and an electrolyte/sulfur ratio of 20 µL mg-1 were adopted for the cells tested at 1C."},
    "C2": {"正极": "同 C1", "硫载量": "同 C1", "硫含量": "", "E/S": "", "电解液体积": "60 µL", "面积": "1.54 cm2",
           "锂厚": "", "N/P": "", "倍率": "C/5", "1C定义": "1675 mA g-1", "温度": "35 °C", "电池": "CR2032", "原句": ""}
  },
  "比较": [
    {"A": "E1", "B": "E2", "条件": "C1", "层": "C", "改变因素": ["溶剂种类", "盐浓度"],
     "溶剂化依据": "",
     "指标": [
       {"指标": "首圈容量", "取值点": "C/5（作者给的最大 / 典型容量）", "A": "约 800", "B": "约 340", "单位": "mAh g-1(S)", "方向": "A更好", "来源": "正文",
        "原句": "Furthermore, galvanostatic measurements of the Li/S cells carried out using the constant current rate of C/5 at 25 and 35 °C indicated for DEGDME_HCE capacities of about 800 and 1300 mAh gS -1, respectively, while lower values of about 340 and 890 mAh gS -1 were obtained for TREGDME_HCE."},
       {"指标": "循环保持率或寿命", "取值点": "50 圈（相对最大容量）", "A": "92", "B": "88", "单位": "%", "方向": "差异小", "来源": "正文",
        "原句": "Furthermore, the cell using DEGDME_HCE shows over the 50 cycles of the tests an excellent retention of the maximum capacity with values ranging from 92% at room temperature to 90% at 35 °C (Figure 2b), while lower but still satisfactory values of 88% at room temperature and 77% at 35 °C are observed for the cell using the more-viscous TREGDME_HCE (Figure 2d)."},
       {"指标": "过电位或动力学", "取值点": "CV 峰形与稳态阻抗", "A": "", "B": "", "单位": "", "方向": "A更好", "来源": "仅图（文字给方向）",
        "原句": "the former shows smoother less-polarized peaks and a slightly lower steady-state impedance with respect to the latter"}
     ]},
    {"A": "E1", "B": "E2", "条件": "C2", "层": "C", "改变因素": ["溶剂种类", "盐浓度"],
     "溶剂化依据": "",
     "指标": [
       {"指标": "首圈容量", "取值点": "C/5 最大容量", "A": "约 1320", "B": "约 890", "单位": "mAh g-1(S)", "方向": "A更好", "来源": "正文",
        "原句": "In particular, the cycling trends reported in Figure 2b and d reveal that the cell using DEGDME_HCE delivers at 35 °C a maximum specific capacity of about 1320 mAh gS -1"},
       {"指标": "循环保持率或寿命", "取值点": "50 圈（相对最大容量）", "A": "90", "B": "77", "单位": "%", "方向": "A更好", "来源": "正文",
        "原句": "Furthermore, the cell using DEGDME_HCE shows over the 50 cycles of the tests an excellent retention of the maximum capacity with values ranging from 92% at room temperature to 90% at 35 °C (Figure 2b), while lower but still satisfactory values of 88% at room temperature and 77% at 35 °C are observed for the cell using the more-viscous TREGDME_HCE (Figure 2d)."}
     ]}
  ],
  "备注": "E/S 可由 60 µL、1.54 cm2、硫约 1.04 mg cm-2 推算（约 37）。A 全面占优（无权衡），作者归因于黏度低、电导高；没有溶剂化强弱依据。保持率以'最大容量'为基准，不是首圈。锂厚未写。正极为 S:Sn 复合物（硫-金属，主层归属可再核）。"
}

File: output/第二阶段_C步试提/json/P248.json
{
  "编号": "P248",
  "电解液": {
    "E1": {"名称": "LCE", "配方": "1 M LiTFSI，DME/DOL 1:1 v/v，无 LiNO3"},
    "E2": {"名称": "HCE", "配方": "LiTFSI:DME:DOL = 1:1.5:1.5（摩尔），约 5.5 M，无 LiNO3"},
    "E3": {"名称": "LHCE", "配方": "LiTFSI:DME:DOL:TME = 1:1.5:1.5:6（摩尔），约 1.8 M，无 LiNO3"}
  },
  "条件": {
    "C1": {"正极": "S@KB（71.2% S；极片 80:10:10）", "硫载量": "约 0.5 mg cm-2", "硫含量": "复合物 71.2 wt%", "E/S": "", "电解液体积": "约 30 µL", "面积": "",
           "锂厚": "", "N/P": "", "倍率": "0.5C", "1C定义": "", "温度": "", "电池": "扣式",
           "原句": "The amount of electrolyte was about 30 µL per battery in Li-S batteries and about 60 µL in other batteries."},
    "C2": {"正极": "无（Li‖Cu）", "硫载量": "", "硫含量": "", "E/S": "", "电解液体积": "约 60 µL", "面积": "",
           "锂厚": "", "N/P": "", "倍率": "0.5 mA cm-2，1 mAh cm-2", "1C定义": "", "温度": "", "电池": "扣式", "原句": ""}
  },
  "比较": [
    {"A": "E3", "B": "E2", "条件": "C1", "层": "C", "改变因素": ["稀释剂"],
     "溶剂化依据": "Raman：S-N-S 峰 LCE 742 → HCE 746 → LHCE 749 cm-1，作者称 LHCE 中 AGG 比例更大（同篇实验）",
     "指标": [
       {"指标": "首圈容量", "取值点": "0.5C 第 1 圈（由第 400 圈容量 ÷ 保持率反推）", "A": "约 924", "B": "约 954", "单位": "mAh g-1", "方向": "差异小", "来源": "计算",
        "原句": "", "备注": "554.68/0.60 与 463.69/0.4862；原文没直接给首圈值"},
       {"指标": "指定圈数放电容量", "取值点": "第 400 圈", "A": "554.68", "B": "463.69", "单位": "mAh g-1", "方向": "A更好", "来源": "正文",
        "原句": "After 400 cycles, the capacity still reaches 554.68 mAh g-1 (Fig."},
       {"指标": "循环保持率或寿命", "取值点": "400 圈", "A": "60", "B": "48.62", "单位": "%", "方向": "A更好", "来源": "正文",
        "原句": "The capacity retention is just 48.62% (Fig."},
       {"指标": "全电池库仑效率", "取值点": "400 圈平均", "A": "97.73", "B": "96.52", "单位": "%", "方向": "A更好", "来源": "正文",
        "原句": "S8), the capacity retention is as high as 60% after 400 cycles (Fig."}
     ]},
    {"A": "E3", "B": "E2", "条件": "C2", "层": "C", "改变因素": ["稀释剂"], "溶剂化依据": "同上",
     "指标": [
       {"指标": "Li‖Cu 库仑效率", "取值点": "首圈", "A": "93.16", "B": "82", "单位": "%", "方向": "A更好", "来源": "正文",
        "原句": "Remarkably, in the TME-based LHCE, the Li metal achieved a high initial CE of 93.16% (Fig. 1c), and the CE reached 99.37% after 100 cycles (Fig. 1d)."},
       {"指标": "Li‖Cu 库仑效率", "取值点": "3 倍过量锂累计容量损失法：失效圈数", "A": ">157", "B": "78", "单位": "圈", "方向": "A更好", "来源": "正文",
        "原句": "Under treble of excess Li, the battery with LCE and HCE malfunctioned after 65 and 78 cycles, respectively."}
     ]},
    {"A": "E2", "B": "E1", "条件": "C2", "层": "C", "改变因素": ["盐浓度"], "溶剂化依据": "Raman：同上",
     "指标": [
       {"指标": "Li‖Cu 库仑效率", "取值点": "首圈", "A": "82", "B": "76", "单位": "%", "方向": "A更好", "来源": "正文",
        "原句": "The initial CE of Li was slightly improved to 82% when HCE was used (Fig. 1b)."},
       {"指标": "Li‖Cu 库仑效率", "取值点": "3 倍过量锂累计容量损失法：失效圈数", "A": "78", "B": "65", "单位": "圈", "方向": "A更好", "来源": "正文",
        "原句": "Under treble of excess Li, the battery with LCE and HCE malfunctioned after 65 and 78 cycles, respectively."}
     ]}
  ],
  "备注": "Li–S 只比了 HCE 与 LHCE；首圈值由第 400 圈容量和保持率反推（A 略低、差异 <5%），之后 A 更好——弱的'随运行时间变化'迹象，需看图确认。正极面积未写，E/S 不可算；锂厚未写；低载量 0.5 mg cm-2。"
}

File: output/第二阶段_C步试提/json/P271.json
{
 "编号": "P271",
 "电解液": {
  "E1": {
   "名称": "standard",
   "配方": "1 m LiTFSI + 0.25 m LiNO3，DME/DOL 1:1 v/v"
  },
  "E2": {
   "名称": "TFSI/Br",
   "配方": "0.5 m LiTFSI + 0.5 m LiBr + 0.25 m LiNO3，DME/DOL 1:1 v/v"
  }
 },
 "条件": {
  "C1": {
   "正极": "S/KB/C65/CNF/PEO/PVP（65% S）",
   "硫载量": "3.3 mg cm-2",
   "硫含量": "极片 65 wt%",
   "E/S": "6",
   "电解液体积": "",
   "面积": "直径 13 mm",
   "锂厚": "125 µm",
   "N/P": "",
   "倍率": "C/10（第 2 圈）",
   "1C定义": "1672 mA g-1",
   "温度": "",
   "电池": "改装 CR2025（operando XRD）",
   "原句": "Five diﬀerent types of cells were constructed by systemati- cally varying the sulfur loading of the electrode (2.5 and 3.3/ 3.4 mgS cm-2; called “S-L”) and the electrolyte-to-sulfur ratio (6 and 10 µL mgS -1; called “E/S”)."
  }
 },
 "比较": [
  {
   "A": "E2",
   "B": "E1",
   "条件": "C1",
   "层": "C",
   "改变因素": [
    "盐阴离子",
    "盐浓度"
   ],
   "溶剂化依据": "作者：Br- 为高给体数阴离子，稳定 S6 2-/S8 2-（引前人，作者解释）",
   "指标": [
    {
     "指标": "阻抗",
     "取值点": "第 2 圈下平台起始的内阻 R 与扩散阻力系数 k",
     "A": "",
     "B": "",
     "单位": "",
     "方向": "A更差",
     "来源": "仅图（文字给方向）",
     "原句": "However, this alteration also increases the ionic resistance both outside and inside the carbon matrix, as shown by the increase in R and k at the beginning of the lower discharge plateau."
    },
    {
     "指标": "阻抗",
     "取值点": "充电末期 R 与 k 上升",
     "A": "无上升",
     "B": "有上升",
     "单位": "",
     "方向": "A更好",
     "来源": "仅图（文字给方向）",
     "原句": "At the end of charge, the rise in R and k, which are observed in cells with pure LiTFSI, are absent in the cell with 50% LiBr."
    },
    {
     "指标": "其他",
     "取值点": "Li2S 析出速率（operando XRD）",
     "A": "显著更快",
     "B": "",
     "单位": "",
     "方向": "无法判断",
     "来源": "仅图（文字给方向）",
     "原句": "Finally, a substantially higher precipitation rate is found by incorporating 50% lithium bromide (LiBr) as a cosalt."
    }
   ],
   "B角色": "作者对照"
  }
 ],
 "备注": "机理型论文：配方比较只有一对、只看第 2 圈的电阻与析出动力学，没有给出容量数值或循环，Q1 无法判断。条件报告完整（E/S 6、3.3 mg cm-2、锂 125 µm）。"
}

File: output/第二阶段_C步试提/json/P296.json
{
  "编号": "P296",
  "电解液": {
    "E1": {"名称": "0.5-SL", "配方": "LiTFSI:SL:HFE = 0.191:2.00:1.26（摩尔）"},
    "E2": {"名称": "1.0-SL", "配方": "LiTFSI:SL:HFE = 0.381:2.00:1.26"},
    "E3": {"名称": "1.5-SL", "配方": "LiTFSI:SL:HFE = 0.572:2.00:1.26"},
    "E4": {"名称": "2.0-SL", "配方": "LiTFSI:SL:HFE = 0.762:2.00:1.26"},
    "E5": {"名称": "2.5-SL", "配方": "LiTFSI:SL:HFE = 0.953:2.00:1.26"},
    "E6": {"名称": "standard SL", "配方": "LiTFSI:SL:HFE = 1:2:2（摩尔）"}
  },
  "条件": {
    "C1": {"正极": "AZC-S 微孔活性炭-硫（60% S；极片 89:5:3:3）", "硫载量": "3.0 mg cm-2", "硫含量": "复合物 60 wt%", "E/S": "", "电解液体积": "", "面积": "",
           "锂厚": "", "N/P": "", "倍率": "0.1C（167.2 mA g-1）", "1C定义": "1672 mA g-1", "温度": "25 °C", "电池": "两电极电池",
           "原句": "Charge-discharge tests of the Li-S batteries were carried out at a current density of 167.2 mA g¹1 (0.1 C) per sulfur weight in the voltage range of 1.0- 3.0 V (vs. Li/Li+)."}
  },
  "比较": [
    {"A": "E3", "B": "E6", "条件": "C1", "层": "C", "改变因素": ["盐浓度", "稀释剂"],
     "溶剂化依据": "Raman：TFSI- 峰 E3 与 E6 均为 745 cm-1（同一配位状态，同篇实验）",
     "指标": [
       {"指标": "首圈容量", "取值点": "第 1 圈（原文称 initial charge capacity）", "A": "1389", "B": "1233", "单位": "mAh g-1", "方向": "A更好", "来源": "正文",
        "原句": "The initial charge capacity was 1511, 1448, 1389, 1289, 1295, and 1233 mAh g¹1 for the 0.5-, 1.0-, 1.5-, 2.0-, 2.5-, and standard SL electrolyte, respectively."},
       {"指标": "循环保持率或寿命", "取值点": "50 圈（B 第 7 圈后快速衰减）", "A": "约 600 mAh g-1", "B": "第 7 圈后快速衰减", "单位": "", "方向": "A更好", "来源": "正文",
        "原句": "The standard SL showed similar discharge capacities as the 1.0, 1.5, 2.0 and 2.5-SL electrolytes for the first few cycles, with a rapid capacity decay after seven cycles."}
     ]},
    {"A": "E1", "B": "E3", "条件": "C1", "层": "C", "改变因素": ["盐浓度"],
     "溶剂化依据": "Raman：E1 742 cm-1、E3 745 cm-1（E1 自由溶剂更多）；隔膜照片：E1 多硫化物溶出明显（同篇实验）",
     "指标": [
       {"指标": "首圈容量", "取值点": "第 1 圈", "A": "1511", "B": "1389", "单位": "mAh g-1", "方向": "A更好", "来源": "正文",
        "原句": "The initial charge capacity was 1511, 1448, 1389, 1289, 1295, and 1233 mAh g¹1 for the 0.5-, 1.0-, 1.5-, 2.0-, 2.5-, and standard SL electrolyte, respectively."},
       {"指标": "指定圈数放电容量", "取值点": "第 2 圈", "A": "278", "B": "", "单位": "mAh g-1", "方向": "A更差", "来源": "正文（B 值只在图）",
        "原句": "The 0.5-SL electrolyte exhibited the highest initial charge capacity, which rapidly decreased to 278 mAh g¹1 in the second cycle"}
     ]},
    {"A": "E2", "B": "E3", "条件": "C1", "层": "C", "改变因素": ["盐浓度"], "溶剂化依据": "Raman：E2 742、E3 745 cm-1",
     "指标": [
       {"指标": "首圈容量", "取值点": "第 1 圈", "A": "1448", "B": "1389", "单位": "mAh g-1", "方向": "差异小", "来源": "正文",
        "原句": "The initial charge capacity was 1511, 1448, 1389, 1289, 1295, and 1233 mAh g¹1 for the 0.5-, 1.0-, 1.5-, 2.0-, 2.5-, and standard SL electrolyte, respectively."},
       {"指标": "全电池库仑效率", "取值点": "50 圈平均", "A": "102", "B": "100", "单位": "%", "方向": "无法判断", "来源": "正文",
        "原句": "The average coulombic eﬃcien- cies up to 50 cycles was 102, 100, 99.5, and 98.8 % for the 1.0-, 1.5-, 2.0-, and 2.5-SL electrolyte, respectively",
        "备注": "A 的 CE >100%，作者解释为多硫化物溶出抑制不足"},
       {"指标": "指定圈数放电容量", "取值点": "第 50 圈", "A": "约 600", "B": "约 600", "单位": "mAh g-1", "方向": "差异小", "来源": "正文",
        "原句": "The 1.0-, 1.5-, 2.0-, and 2.5-SL electrolytes maintained a reversible capacity of approximately 600 mAh g¹1 after 50 cycles."}
     ]},
    {"A": "E5", "B": "E3", "条件": "C1", "层": "C", "改变因素": ["盐浓度"], "溶剂化依据": "Raman：E5 748、E3 745 cm-1（E5 离子缔合更强）",
     "指标": [
       {"指标": "首圈容量", "取值点": "第 1 圈", "A": "1295", "B": "1389", "单位": "mAh g-1", "方向": "A更差", "来源": "正文",
        "原句": "The initial charge capacity was 1511, 1448, 1389, 1289, 1295, and 1233 mAh g¹1 for the 0.5-, 1.0-, 1.5-, 2.0-, 2.5-, and standard SL electrolyte, respectively."},
       {"指标": "全电池库仑效率", "取值点": "50 圈平均", "A": "98.8", "B": "100", "单位": "%", "方向": "无法判断", "来源": "正文",
        "原句": "The average coulombic eﬃcien- cies up to 50 cycles was 102, 100, 99.5, and 98.8 % for the 1.0-, 1.5-, 2.0-, and 2.5-SL electrolyte, respectively"},
       {"指标": "指定圈数放电容量", "取值点": "第 50 圈", "A": "约 600", "B": "约 600", "单位": "mAh g-1", "方向": "差异小", "来源": "正文",
        "原句": "The 1.0-, 1.5-, 2.0-, and 2.5-SL electrolytes maintained a reversible capacity of approximately 600 mAh g¹1 after 50 cycles."}
     ]}
  ],
  "备注": "E1（最稀、溶出最多）首圈最高、第 2 圈即跌至 278：同一量随运行时间反转的直接证据。微孔碳正极走固相转化（无 2.2 V 平台）。电解液用量、锂厚未写。原文把首圈容量称 charge capacity，含义待核。"
}

File: output/第二阶段_C步试提/json/P337.json
{
  "编号": "P337",
  "电解液": {
    "E1": {"名称": "标准电解液（R-SEI）", "配方": "1 M LiTFSI，DOL/DME 1:1 v/v，2 wt% LiNO3"},
    "E2": {"名称": "氟化电解液（F-SEI）", "配方": "1 M LiTFSI，DOL/DME/TFTFE 4.5:4.5:1 v/v，2 wt% LiNO3"},
    "E3": {"名称": "FN-SEI（E2 + LiNO3 缓释膜）", "配方": "E2，另在隔膜与锂之间放 LNO-SRF（LiNO3 约 1.2 mg cm-2）"}
  },
  "条件": {
    "C1": {"正极": "无（Li‖Cu）", "硫载量": "", "硫含量": "", "E/S": "", "电解液体积": "40 µL", "面积": "",
           "锂厚": "50 µm", "N/P": "", "倍率": "1 mA cm-2，1 mAh cm-2", "1C定义": "", "温度": "", "电池": "CR2032",
           "原句": "The Li plating/stripping CEs were tested in Li||Cu cells at a current density of 1 mA cm-2, capacity of 1 mAh cm-2."},
    "C2": {"正极": "无（Li‖Li）", "硫载量": "", "硫含量": "", "E/S": "", "电解液体积": "40 µL", "面积": "",
           "锂厚": "100 µm（正文）/ 50 µm（SI），前后不一", "N/P": "", "倍率": "1 mA cm-2，1 mAh cm-2", "1C定义": "", "温度": "", "电池": "CR2032", "原句": ""},
    "C3": {"正极": "CNT/S", "硫载量": "5 mg cm-2（8.36 mAh cm-2）", "硫含量": "", "E/S": "5", "电解液体积": "", "面积": "",
           "锂厚": "50 µm（10 mAh cm-2）", "N/P": "约 1.2（作者给）", "倍率": "0.1C", "1C定义": "", "温度": "", "电池": "CR2032",
           "原句": "Hence, we employed a commercial-level carbon nanotubes/sulfur cathode (S loading: 5 mg cm2, 8.36 mA h cm2), a limited amount of Li (50 µm, 10 mA h cm2) with an N/P ratio of around 1.2, and lean electrolyte (5 µL mgS 1)."}
  },
  "比较": [
    {"A": "E2", "B": "E1", "条件": "C1", "层": "C", "改变因素": ["溶剂比例", "稀释剂"],
     "溶剂化依据": "",
     "指标": [
       {"指标": "Li‖Cu 库仑效率", "取值点": "平均 CE（Zhang 法）", "A": "99.02", "B": "98.46", "单位": "%", "方向": "A更好", "来源": "正文",
        "原句": "In addition, the cell with FN-SEI had the highest CE of 99.63%, exceeding those cells with R-SEI (98.46%), F-SEI (99.02%), and N-SEI (99.17%)."},
       {"指标": "Li‖Cu 库仑效率", "取值点": "CE 开始快速衰减的圈数", "A": "98", "B": "25", "单位": "圈", "方向": "A更好", "来源": "正文",
        "原句": "The Li||Cu cell with FN-SEI also showed a high stability over 400 cycles, while the CE for R-SEI, F-SEI, and N-SEI decayed rapidly within 25, 98, and 135 cycles, respectively (Fig. 4d)."}
     ]},
    {"A": "E2", "B": "E1", "条件": "C2", "层": "C", "改变因素": ["溶剂比例", "稀释剂"], "溶剂化依据": "",
     "指标": [
       {"指标": "锂对称电池寿命", "取值点": "短路 / 失效", "A": "1054", "B": "560", "单位": "h", "方向": "A更好", "来源": "正文",
        "原句": "S9), much longer than that of the Li||Li cell with R-SEI (560 h), F-SEI (1054 h), and N-SEI (1400 h) (Fig. 4c)."}
     ]},
    {"A": "E3", "B": "E1", "条件": "C3", "层": "N", "改变因素": ["稀释剂", "LiNO3", "其他（LiNO3 缓释膜，非电解液组分）"], "溶剂化依据": "",
     "指标": [
       {"指标": "首圈容量", "取值点": "0.1C 第 1 圈", "A": "约 1250", "B": "约 1250", "单位": "mAh g-1", "方向": "差异小", "来源": "正文",
        "原句": "S14, Li||S cells with R-SEI and FN-SEI exhibited nearly identical initial discharge capacities of about 1250 mA h g1."},
       {"指标": "循环保持率或寿命", "取值点": "B 约 25 圈后快速衰减；A 250 圈", "A": "250 圈稳定", "B": "约 25 圈后快速衰减", "单位": "圈", "方向": "A更好", "来源": "正文",
        "原句": "After approximately 25 cycles, the discharge capacity for R-SEI decreased rapidly with concurrent dramatic fluc- tuations in CE because of severe dendrite growth and exhaustion of LiNO3."},
       {"指标": "多硫化物溶解或穿梭", "取值点": "第 25 圈穿梭电流", "A": "约 B 的 1/5", "B": "", "单位": "", "方向": "A更好", "来源": "正文",
        "原句": "However, after 25 cycles the shuttle current of the FN-SEI cell was approximately five times lower than that of the R-SEI cell, indicating that FN-SEI main- tained a dense state during cycling."},
       {"指标": "其他", "取值点": "25 圈后负极活性锂比例（TGC）", "A": "91.2", "B": "14.5", "单位": "%", "方向": "A更好", "来源": "正文",
        "原句": "anode with R-SEI was only 14.5% after 25 cycles due to serious side reactions, while 91.2% active Li was preserved for Li anode with FN-SEI (Fig."}
     ]}
  ],
  "备注": "C3 是苛刻条件（5 mg cm-2、E/S 5、50 µm 锂、N/P≈1.2），首圈相同、约 25 圈后分化，并有 TGC 活性锂定量（Ⅱ 类证据，K1）。但 E3 同时加了 LiNO3 缓释膜（非电解液组分）和共溶剂，纯电解液比较只有 E2 vs E1（负极侧）。0.5C 下 100 圈 80.6% vs 61.3% 的条件只在 SI 图，未提取。Li‖Li 锂厚正文与 SI 不一致。"
}

File: output/第二阶段_C步试提/json/P352.json
{
 "编号": "P352",
 "电解液": {
  "E1": {
   "名称": "TE-5%",
   "配方": "TEGDME，LiTFSI 与 LiNO3 各 1 mol kg-1，+ 5 wt% DOL"
  },
  "E2": {
   "名称": "TE-10%",
   "配方": "同上 + 10 wt% DOL"
  },
  "E3": {
   "名称": "TE-15%",
   "配方": "同上 + 15 wt% DOL"
  },
  "E4": {
   "名称": "DOL:DME-control",
   "配方": "DOL:DME 1:1 w/w，LiTFSI 与 LiNO3 各 1 mol kg-1（只在另一套条件下测）"
  }
 },
 "条件": {
  "C1": {
   "正极": "S:MWCNT 90:10（极片 80% 复合物，MWCNT 涂层集流体）",
   "硫载量": "1.7–2.1 mg cm-2",
   "硫含量": "复合物 90 wt%",
   "E/S": "15",
   "电解液体积": "",
   "面积": "1.54 cm2",
   "锂厚": "",
   "N/P": "",
   "倍率": "C/5",
   "1C定义": "1675 mA g-1",
   "温度": "",
   "电池": "CR2032",
   "原句": "The S:MWCNTs 90:10 w/w cathode was subsequently tested in a Li cell using the TE- ACS Applied Energy Materials www.acsaem.org Article"
  },
  "C2": {
   "正极": "同 C1",
   "硫载量": "约 2.0 mg cm-2",
   "硫含量": "",
   "E/S": "15",
   "电解液体积": "",
   "面积": "1.54 cm2",
   "锂厚": "",
   "N/P": "",
   "倍率": "倍率阶梯 C/20–C/2",
   "1C定义": "1675 mA g-1",
   "温度": "",
   "电池": "CR2032",
   "原句": ""
  }
 },
 "比较": [
  {
   "A": "E3",
   "B": "E1",
   "条件": "C1",
   "层": "C",
   "改变因素": [
    "溶剂比例"
   ],
   "溶剂化依据": "加权介电常数 εw 7.77 → 7.71（配方计算）；Li+ 迁移数 0.55 → 0.50（实测）；未给溶剂化强弱结论",
   "指标": [
    {
     "指标": "首圈容量",
     "取值点": "C/5 活化初期",
     "A": "270",
     "B": "140",
     "单位": "mAh g-1",
     "方向": "A更好",
     "来源": "正文",
     "原句": "The figure displays an increase of the delivered cell capacity during the initial stage from 140 to 360 mA h g-1 for TE-5%, from 220 to 530 mA h g-1 for TE-10%, and from 270 to 570 mA h for TE-15%."
    },
    {
     "指标": "其他",
     "取值点": "活化速度（容量上升速率）",
     "A": "",
     "B": "",
     "单位": "",
     "方向": "A更差",
     "来源": "仅图（文字给方向）",
     "原句": "Interestingly, the capacity growth speed decreases from TE-5% to TE-15%, thus suggesting a faster cell activation for lower DOL concentration."
    },
    {
     "指标": "循环保持率或寿命",
     "取值点": "末期（A 100 圈后渐衰至 250；B 117 圈后突然失活 <100）",
     "A": "250",
     "B": "<100",
     "单位": "mAh g-1",
     "方向": "A更好",
     "来源": "正文",
     "原句": "On the other hand, TE-15% allows in the cell a stable, steady-state capacity between 500 and 550 mA h g-1, although a gradual deactivation occurs after 100 cycles to a final capacity of 250 mA h g-1 (Figure 5d)."
    }
   ],
   "B角色": "系列参照"
  },
  {
   "A": "E2",
   "B": "E1",
   "条件": "C1",
   "层": "C",
   "改变因素": [
    "溶剂比例"
   ],
   "B角色": "系列参照",
   "溶剂化依据": "同上",
   "指标": [
    {
     "指标": "首圈容量",
     "取值点": "C/5 活化初期",
     "A": "220",
     "B": "140",
     "单位": "mAh g-1",
     "方向": "A更好",
     "来源": "正文",
     "原句": "The figure displays an increase of the delivered cell capacity during the initial stage from 140 to 360 mA h g-1 for TE-5%, from 220 to 530 mA h g-1 for TE-10%, and from 270 to 570 mA h for TE-15%."
    },
    {
     "指标": "其他",
     "取值点": "活化速度（容量上升速率）",
     "A": "",
     "B": "",
     "单位": "",
     "方向": "A更差",
     "来源": "仅图（文字给方向）",
     "原句": "Interestingly, the capacity growth speed decreases from TE-5% to TE-15%, thus suggesting a faster cell activation for lower DOL concentration."
    },
    {
     "指标": "循环保持率或寿命",
     "取值点": "寿命终点（A 130 圈后 406；B 117 圈后突然失活 <100）",
     "A": "130 圈后 406",
     "B": "117 圈失活",
     "单位": "",
     "方向": "A更好",
     "来源": "正文",
     "原句": "However, the low concentration of the cosolvent in TE-5% limits the discharge capacity of the cell to a maximum of 420 mA h g-1 and promotes the discharge/charge overvoltage, leading to a sudden deactivation of the electrochemical process after 117 cycles with capacity below 100 mA h g-1 (Figure 5d).",
     "备注": "A 值原句：The cell using TE-10% reveals a fluctuation of the capacity between 400 and 580 mA h g-1 and a decrease limited to 406 mA h g-1 after 130 cycles (Figure 5d)."
    }
   ]
  },
  {
   "A": "E3",
   "B": "E1",
   "条件": "C2",
   "层": "C",
   "改变因素": [
    "溶剂比例"
   ],
   "溶剂化依据": "同上",
   "指标": [
    {
     "指标": "倍率容量",
     "取值点": "C/5 稳态",
     "A": "640",
     "B": "150",
     "单位": "mAh g-1",
     "方向": "A更好",
     "来源": "正文",
     "原句": "On the other hand, only TE-15% and TE-10% exhibit an acceptable response at C/5 showing capacities of 640 and around 500 mA h g-1, respectively, while the capacity delivered by TE-5% is limited to 150 mA h g-1."
    },
    {
     "指标": "倍率容量",
     "取值点": "C/20 稳态",
     "A": "920",
     "B": "900",
     "单位": "mAh g-1",
     "方向": "差异小",
     "来源": "正文",
     "原句": "trend (Figure S6d) reveal full development of the Li-S conversion process at C/20, C/10, and C/8 for all the solutions with steady-state capacities of 920, 810, and 725 mA h g-1 for TE-15%, 880, 735, and 610 mA h g-1 for TE-10%, and 900, 760, and 670 mA h g-1 for TE-5%, respectively."
    }
   ],
   "B角色": "系列参照"
  },
  {
   "A": "E2",
   "B": "E1",
   "条件": "C2",
   "层": "C",
   "改变因素": [
    "溶剂比例"
   ],
   "B角色": "系列参照",
   "溶剂化依据": "同上",
   "指标": [
    {
     "指标": "倍率容量",
     "取值点": "C/5 稳态",
     "A": "约 500",
     "B": "150",
     "单位": "mAh g-1",
     "方向": "A更好",
     "来源": "正文",
     "原句": "On the other hand, only TE-15% and TE-10% exhibit an acceptable response at C/5 showing capacities of 640 and around 500 mA h g-1, respectively, while the capacity delivered by TE-5% is limited to 150 mA h g-1."
    },
    {
     "指标": "倍率容量",
     "取值点": "C/20 稳态",
     "A": "880",
     "B": "900",
     "单位": "mAh g-1",
     "方向": "差异小",
     "来源": "正文",
     "原句": "trend (Figure S6d) reveal full development of the Li-S conversion process at C/20, C/10, and C/8 for all the solutions with steady-state capacities of 920, 810, and 725 mA h g-1 for TE-15%, 880, 735, and 610 mA h g-1 for TE-10%, and 900, 760, and 670 mA h g-1 for TE-5%, respectively."
    }
   ]
  }
 ],
 "备注": "TE 系列内部：TE-15% 容量高、寿命较短，TE-10% 寿命最长——作者称'折中'，属跨指标权衡。DOL:DME 对照只在 E/S 10、2.2 mg cm-2 下测，与 TE 系列条件不同，不能直接配对。锂厚未写。｜10-19 按 A/B 规则（§5.4）重排：原 TE-10% vs TE-15% 改为各配方对 TE-5%（DOL 最低档；DOL:DME 对照条件不同，不能作 B）。"
}

File: output/第二阶段_C步试提/json/P354.json
{
  "编号": "P354",
  "电解液": {
    "E1": {"名称": "3 M LiFSI/DME", "配方": "3 M LiFSI，DME（LiFSI:DME 1:2.2 摩尔）"},
    "E2": {"名称": "3.6 M LiFSI/DME", "配方": "3.6 M LiFSI，DME（1:2）"},
    "E3": {"名称": "4 M LiFSI/DME", "配方": "4 M LiFSI，DME（1:1.4）"},
    "E4": {"名称": "3 M LiFSI in DME/HFE", "配方": "3 M LiFSI，DME/HFE 1:1 v/v（LiFSI:DME:HFE 1:1.2:0.83）"}
  },
  "条件": {
    "C1": {"正极": "Cmicro-meso-S（51.2 wt% S）", "硫载量": "（SI，未提取）", "硫含量": "复合物 51.2 wt%", "E/S": "", "电解液体积": "52.0 µL", "面积": "负极 1.33 cm2",
           "锂厚": "200 µm", "N/P": "", "倍率": "0.1C", "1C定义": "1672 mA g-1", "温度": "", "电池": "扣式",
           "原句": "The electrolyte used for each Li-S battery was fixed at 52.0 µL."},
    "C2": {"正极": "同 C1", "硫载量": "", "硫含量": "", "E/S": "", "电解液体积": "52.0 µL", "面积": "",
           "锂厚": "200 µm", "N/P": "", "倍率": "0.02C", "1C定义": "1672 mA g-1", "温度": "", "电池": "扣式", "原句": ""}
  },
  "比较": [
    {"A": "E2", "B": "E1", "条件": "C1", "层": "C", "改变因素": ["盐浓度"],
     "溶剂化依据": "摩尔比推算自由 DME（3.6 M 几乎无自由 DME）；Li2S8 混合变色试验：浓度越高多硫化物溶解越受抑制（同篇实验）",
     "指标": [
       {"指标": "指定圈数放电容量", "取值点": "第 2 圈", "A": "1578.8", "B": "1462.9", "单位": "mAh g-1", "方向": "A更好", "来源": "正文",
        "原句": "The capacity retentions of 3.6 and 4 M LiFSI/DME, calculated by dividing the discharge capacity at the 50th cycle (82.3 and 161.6 mA h g-1) by the discharge capacity at the 2nd cycle (1578.8 and 1475.4 mA h g-1), were 5.21 and 11.0%, respectively."},
       {"指标": "指定圈数放电容量", "取值点": "第 50 圈", "A": "82.3", "B": "732.3", "单位": "mAh g-1", "方向": "A更差", "来源": "正文",
        "原句": "The HFE dilution suppressed the continuous capacity decay of 3 M LiFSI/DME and improved the capacity retention rate, calculated by dividing the discharge capacity at the 50th cycle (732.3 and 830.4 mA h g-1) by the discharge capacity at the 2nd cycle (1462.9 and 1347.7 mA h g-1), from 50.0 to 61.6%."},
       {"指标": "循环保持率或寿命", "取值点": "第 50 圈 / 第 2 圈", "A": "5.21", "B": "50.0", "单位": "%", "方向": "A更差", "来源": "正文",
        "原句": "The capacity retentions of 3.6 and 4 M LiFSI/DME, calculated by dividing the discharge capacity at the 50th cycle (82.3 and 161.6 mA h g-1) by the discharge capacity at the 2nd cycle (1578.8 and 1475.4 mA h g-1), were 5.21 and 11.0%, respectively."},
       {"指标": "全电池库仑效率", "取值点": "50 圈平均", "A": "90.8", "B": "97.1", "单位": "%", "方向": "A更差", "来源": "正文",
        "原句": "Furthermore, the average coulombic efficiencies of 3.6 and 4 M LiFSI/DME were 90.8 and 92.6%, respectively."}
     ]},
    {"A": "E3", "B": "E1", "条件": "C1", "层": "C", "改变因素": ["盐浓度"], "溶剂化依据": "同上",
     "指标": [
       {"指标": "指定圈数放电容量", "取值点": "第 2 圈", "A": "1475.4", "B": "1462.9", "单位": "mAh g-1", "方向": "差异小", "来源": "正文",
        "原句": "The capacity retentions of 3.6 and 4 M LiFSI/DME, calculated by dividing the discharge capacity at the 50th cycle (82.3 and 161.6 mA h g-1) by the discharge capacity at the 2nd cycle (1578.8 and 1475.4 mA h g-1), were 5.21 and 11.0%, respectively."},
       {"指标": "指定圈数放电容量", "取值点": "第 50 圈", "A": "161.6", "B": "732.3", "单位": "mAh g-1", "方向": "A更差", "来源": "正文",
        "原句": "The capacity retentions of 3.6 and 4 M LiFSI/DME, calculated by dividing the discharge capacity at the 50th cycle (82.3 and 161.6 mA h g-1) by the discharge capacity at the 2nd cycle (1578.8 and 1475.4 mA h g-1), were 5.21 and 11.0%, respectively."},
       {"指标": "全电池库仑效率", "取值点": "50 圈平均", "A": "92.6", "B": "97.1", "单位": "%", "方向": "A更差", "来源": "正文",
        "原句": "Furthermore, the average coulombic efficiencies of 3.6 and 4 M LiFSI/DME were 90.8 and 92.6%, respectively."}
     ]},
    {"A": "E2", "B": "E1", "条件": "C2", "层": "C", "改变因素": ["盐浓度"], "溶剂化依据": "同上",
     "指标": [
       {"指标": "指定圈数放电容量", "取值点": "0.02C 循环", "A": "", "B": "", "单位": "mAh g-1", "方向": "A更好", "来源": "仅图（文字给方向）",
        "原句": "As a result, 3.6 and 4 M LiFSI/ DME showed higher discharge capacities than 3 M LiFSI/ DME."},
       {"指标": "全电池库仑效率", "取值点": "0.02C 循环", "A": "", "B": "", "单位": "%", "方向": "A更好", "来源": "仅图（文字给方向）",
        "原句": "In contrast, at a very low current density (0.02 C), the coulombic efficiency of the Li-S batteries improved with increasing electrolyte concentration because the non-uniform current distribution was mitigated (Figure 4c)."}
     ]},
    {"A": "E4", "B": "E1", "条件": "C1", "层": "C", "改变因素": ["稀释剂"],
     "溶剂化依据": "Li2S8 混合变色试验 + 无高电位平台：HFE 稀释抑制多硫化物溶解（同篇实验）",
     "指标": [
       {"指标": "指定圈数放电容量", "取值点": "第 2 圈", "A": "1347.7", "B": "1462.9", "单位": "mAh g-1", "方向": "A更差", "来源": "正文",
        "原句": "The HFE dilution suppressed the continuous capacity decay of 3 M LiFSI/DME and improved the capacity retention rate, calculated by dividing the discharge capacity at the 50th cycle (732.3 and 830.4 mA h g-1) by the discharge capacity at the 2nd cycle (1462.9 and 1347.7 mA h g-1), from 50.0 to 61.6%."},
       {"指标": "指定圈数放电容量", "取值点": "第 50 圈", "A": "830.4", "B": "732.3", "单位": "mAh g-1", "方向": "A更好", "来源": "正文",
        "原句": "The HFE dilution suppressed the continuous capacity decay of 3 M LiFSI/DME and improved the capacity retention rate, calculated by dividing the discharge capacity at the 50th cycle (732.3 and 830.4 mA h g-1) by the discharge capacity at the 2nd cycle (1462.9 and 1347.7 mA h g-1), from 50.0 to 61.6%."},
       {"指标": "全电池库仑效率", "取值点": "50 圈平均", "A": "98.5", "B": "97.1", "单位": "%", "方向": "A更好", "来源": "正文",
        "原句": "Moreover, the average coulombic efficiency improved from 97.1 to 98.5%."},
       {"指标": "倍率容量", "取值点": "高倍率（摘要：2C 943 mAh g-1）", "A": "", "B": "", "单位": "mAh g-1", "方向": "A更好", "来源": "仅图（文字给方向）",
        "原句": "Furthermore, the decreased viscosity provided 3 M LiFSI in DME/HFE with superior performance at high current density (Figure 5c)."}
     ]}
  ],
  "备注": "两个方向相反的'随运行时间变化'：E4（HFE 稀释，溶出更少）第 2 圈低、第 50 圈高；E2（更高浓、溶出更少）第 2 圈高、第 50 圈崩溃——作者归因于黏度高导致电流分布不均，并在 0.02C 下反转（跨条件变化）。硫载量与正极面积在 SI，E/S 暂不可算。"
}

File: output/第二阶段_C步试提/json/P389.json
{
  "编号": "P389",
  "电解液": {
    "E1": {"名称": "DOL/DME", "配方": "1.0 M LiTFSI，DOL/DME 1:1 v/v，2.0 wt% LiNO3"},
    "E2": {"名称": "HME-EPSE", "配方": "1.0 M LiTFSI，DOL/DME/HME 37.5/37.5/25 v/v，2.0 wt% LiNO3"}
  },
  "条件": {
    "C1": {"正极": "S/CNT 7:3（极片 63% S，直径 13 mm）", "硫载量": "4.4 mg cm-2", "硫含量": "极片 63 wt%", "E/S": "6.6", "电解液体积": "35 µL", "面积": "直径 13 mm",
           "锂厚": "50 µm", "N/P": "", "倍率": "0.1C（0.05C 活化 2 圈）", "1C定义": "1672 mA g-1", "温度": "25 °C", "电池": "扣式",
           "原句": "An ultrathin Li metal anode (50 µm), a high-loading S cathode of 4.4 mgScm  2, and an E/S ratio of 6.6 µLmgS   1 were selected for practical considerations."},
    "C2": {"正极": "同上", "硫载量": "1.1 mg cm-2", "硫含量": "极片 63 wt%", "E/S": ">15（25 µL）", "电解液体积": "25 µL", "面积": "直径 13 mm",
           "锂厚": "600 µm", "N/P": "", "倍率": "0.5C（0.1C 活化 2 圈）", "1C定义": "1672 mA g-1", "温度": "25 °C", "电池": "扣式",
           "原句": "Under mild conditions, Li-S batteries were assembled with Li metal anodes (600 µm), regular-loading S cathodes (1.1 mgS cm-2), and 25 µL electrolyte."},
    "C3": {"正极": "同上", "硫载量": "9.9 mg cm-2", "硫含量": "极片 63 wt%", "E/S": "", "电解液体积": "90 µL", "面积": "直径 13 mm",
           "锂厚": "50 µm", "N/P": "", "倍率": "0.1C（0.05C 活化 2 圈）", "1C定义": "1672 mA g-1", "温度": "25 °C", "电池": "扣式",
           "原句": "Under demanding conditions, an ultrathin Li anode (50 µm), a high-loading S cathode (4.4 mgS cm-2) or an ultrahigh-loading S cathode (9.9 mgS cm-2), and electrolyte (35 or 90 µL, respectively) were employed to assemble Li-S batteries."}
  },
  "比较": [
    {"A": "E2", "B": "E1", "条件": "C1", "层": "C", "改变因素": ["溶剂比例", "稀释剂"],
     "溶剂化依据": "MD：HME 位于 S8 2- 外层溶剂壳（7.8 Å），内层仍为 DME/DOL（模拟，0.25 M Li2S8）；作者称 HME 溶剂化能力弱",
     "指标": [
       {"指标": "首圈容量", "取值点": "0.1C", "A": "1040", "B": "1049", "单位": "mAh g-1", "方向": "差异小", "来源": "正文",
        "原句": "At 0.1 C, Li  S batteries with DOL/DME electrolyte or HME-EPSE deliver similar specific capacities, 1049 and 1040 mAhg  1, respectively (Figure 2a, 2c)."},
       {"指标": "倍率容量", "取值点": "0.2C", "A": "919", "B": "942", "单位": "mAh g-1", "方向": "差异小", "来源": "正文",
        "原句": "the battery using HME-EPSE can cycle stably (Figure S4) and delivers a specific capacity of 919 and 869 mAhg  1, respectively, which is only 2% and 5% lower than that with DOL/DME electrolyte of 942 and 915 mAhg  1 (Figure 2a and 2e)."},
       {"指标": "倍率容量", "取值点": "0.3C", "A": "869", "B": "915", "单位": "mAh g-1", "方向": "A更差", "来源": "正文",
        "原句": "the battery using HME-EPSE can cycle stably (Figure S4) and delivers a specific capacity of 919 and 869 mAhg  1, respectively, which is only 2% and 5% lower than that with DOL/DME electrolyte of 942 and 915 mAhg  1 (Figure 2a and 2e)."},
       {"指标": "循环保持率或寿命", "取值点": "0.1C 循环寿命（B 第 65 圈过充）", "A": "113", "B": "65", "单位": "圈", "方向": "A更好", "来源": "正文",
        "原句": "The cycle life of Li  S battery using HME-EPSE increases to 113 cycles, which is nearly twice that of 65 cycles with DOL/DME electrolyte."},
       {"指标": "指定圈数放电容量", "取值点": "第 69 圈", "A": "860", "B": "652", "单位": "mAh g-1", "方向": "A更好", "来源": "正文",
        "原句": "In contrast, at the 69th cycle, the Li  S battery with HME-EPSE maintains a specific capacity of 860 mAhg  1 with 85% capacity retention and a Coulombic efficiency of 95% (Figure S13)."},
       {"指标": "多硫化物溶解或穿梭", "取值点": "穿梭电流峰值（无 LiNO3）", "A": "0.055", "B": "0.122", "单位": "mA cm-2", "方向": "A更好", "来源": "正文",
        "原句": "HME-EPSE decreases the shuttle current to 0.055 mAcm  2 when it reaches its peak at 2.35 V, which is reduced by 55% compared with the battery with DOL/DME electrolyte with a peak current of 0.122 mAcm  2 (Figure 3a)"}
     ]},
    {"A": "E2", "B": "E1", "条件": "C2", "层": "C", "改变因素": ["溶剂比例", "稀释剂"], "溶剂化依据": "同上",
     "指标": [
       {"指标": "首圈容量", "取值点": "0.5C 第 1 圈", "A": "856", "B": "相当", "单位": "mAh g-1", "方向": "差异小", "来源": "正文",
        "原句": "Meanwhile, the Li  S battery using HME-EPSE delivers an initial specific capacity of 856 mAhg  1, which is comparable to that in DOL/DME electrolyte."},
       {"指标": "循环保持率或寿命", "取值点": "容量降至初始 60% 的圈数", "A": "280", "B": "<140（A 的一半以下）", "单位": "圈", "方向": "A更好", "来源": "正文",
        "原句": "The cycle life of the battery with HME-EPSE increases to 280 cycles when the capacity decays to 60% of the initial capacity, which is more than twice of DOL/DME electrolyte."}
     ]},
    {"A": "E2", "B": "E1", "条件": "C3", "层": "C", "改变因素": ["溶剂比例", "稀释剂"], "溶剂化依据": "同上",
     "指标": [
       {"指标": "首圈容量", "取值点": "0.1C 第 1 圈", "A": "737", "B": "826", "单位": "mAh g-1", "方向": "A更差", "来源": "正文",
        "原句": "At 0.1 C, the initial specific capacity of the battery with HME-EPSE is 737 mAhg  1, which is lower than that with DOL/DME electrolyte (826 mAhg  1)."},
       {"指标": "指定圈数放电容量", "取值点": "第 40 圈", "A": "482", "B": "168", "单位": "mAh g-1", "方向": "A更好", "来源": "正文",
        "原句": "However, after 40 cycles, the battery with HME-EPSE maintains a specific capacity of 482 mAhg  1 with 65% capacity retention and has far exceeded the battery with DOL/DME electrolyte which delivers 168 mAhg  1 with only 20% capacity reten- tion (Figure S14)."}
     ]}
  ],
  "备注": "C3（9.9 mg cm-2、50 µm 锂）为随运行时间变化：A 首圈低、40 圈后高。C1 倍率越高 A 越落后（0.3C 差 5%），寿命 A 近两倍——跨指标权衡。另有 DIPS/HFE/DIPE-EPSE 的倍率系列（未逐条提取）。C3 的 E/S 可由 90 µL、9.9 mg cm-2、13 mm 推算（约 6.9）。"
}

File: output/第二阶段_C步试提/json/P394.json
{
 "编号": "P394",
 "电解液": {
  "E1": {
   "名称": "base electrolyte",
   "配方": "LiTFSI，DOL/TEGDME（浓度与比例摘录中未见）"
  },
  "E2": {
   "名称": "hybrid（+[S222][TFSI]）",
   "配方": "E1 + 离子液体 [S222][TFSI]（加入量摘录中未见）"
  }
 },
 "条件": {
  "C1": {
   "正极": "S/MWCNT",
   "硫载量": "",
   "硫含量": "",
   "E/S": "",
   "电解液体积": "",
   "面积": "",
   "锂厚": "",
   "N/P": "",
   "倍率": "0.1C",
   "1C定义": "",
   "温度": "室温",
   "电池": "扣式",
   "原句": ""
  },
  "C2": {
   "正极": "无（Li‖Li）",
   "硫载量": "",
   "硫含量": "",
   "E/S": "",
   "电解液体积": "",
   "面积": "",
   "锂厚": "",
   "N/P": "",
   "倍率": "0.1 mA cm-2，1 h",
   "1C定义": "",
   "温度": "室温",
   "电池": "扣式",
   "原句": ""
  }
 },
 "比较": [
  {
   "A": "E2",
   "B": "E1",
   "条件": "C1",
   "层": "A",
   "改变因素": [
    "其他添加剂"
   ],
   "溶剂化依据": "DFT：[S222][TFSI] 与短链 Li2S/Li2S2 结合更强（模拟）",
   "指标": [
    {
     "指标": "首圈容量",
     "取值点": "0.1C 第 1 圈",
     "A": "1200",
     "B": "",
     "单位": "mAh g-1",
     "方向": "无法判断",
     "来源": "正文（B 值只在图）",
     "原句": "An almost symmetric profile with a specific capacity of 1200 mAhg 1 was observed for the cell with [S222][TFSI] IL containing electrolyte."
    },
    {
     "指标": "过电位或动力学",
     "取值点": "CV 第 1–2 圈峰间距 ΔEp",
     "A": "0.08",
     "B": "0.24",
     "单位": "V",
     "方向": "A更好",
     "来源": "正文",
     "原句": "It is also evident from the smaller value of anodic and cathodic peak difference ΔEp (0.08 V for electrolyte with IL and 0.24 V for base electrolyte)."
    },
    {
     "指标": "自放电",
     "取值点": "静置 18 天开路电压",
     "A": "第 7 天起稳定于 2.58 V",
     "B": "2.54 → 2.43 V",
     "单位": "V",
     "方向": "A更好",
     "来源": "正文",
     "原句": "Figure 4(a) shows that the cell with base electrolyte shows a continuous decrease in OCV from 2.54 to 2.43 V over a period of 18 days."
    }
   ],
   "B角色": "作者对照"
  },
  {
   "A": "E2",
   "B": "E1",
   "条件": "C2",
   "层": "A",
   "改变因素": [
    "其他添加剂"
   ],
   "溶剂化依据": "",
   "指标": [
    {
     "指标": "过电位或动力学",
     "取值点": "Li‖Li 极化",
     "A": "0.006",
     "B": "0.013",
     "单位": "V",
     "方向": "A更好",
     "来源": "正文",
     "原句": "Figure 7(b) shows that the cell with base electrolyte shows an overpotential of 0.013 V and an addition of [S222][TFSI] IL reduced the overpotential to 0.006 V."
    }
   ],
   "B角色": "作者对照"
  }
 ],
 "备注": "只研究第 1 次充放电，没有循环数据，Q1 无法判断。实验部分未切出：配方浓度、离子液体加入量、硫载量、E/S、锂厚均缺。B 步层别记为 C，按'离子液体作添加剂'应为功能添加剂层 A（待核）。"
}

File: output/第二阶段_C步试提/json/P413.json
{
 "编号": "P413",
 "电解液": {
  "E1": {
   "名称": "DOL:DME",
   "配方": "1 M LiTFSI + 0.1 M LiNO3，DOL/DME 1:1 v/v"
  },
  "E2": {
   "名称": "25 vol% PP14-TFSI",
   "配方": "E1 : [PP14][TFSI] = 75:25 v/v"
  },
  "E3": {
   "名称": "25 vol% [BMIM][CF3SO3] / [BMIM][MeSO4]",
   "配方": "E1 : 离子液体 = 75:25 v/v（高多硫化物溶解度一组）"
  }
 },
 "条件": {
  "C1": {
   "正极": "S/C（铝箔）",
   "硫载量": "约 2 mg cm-2",
   "硫含量": "",
   "E/S": "13",
   "电解液体积": "",
   "面积": "2.01 cm2",
   "锂厚": "",
   "N/P": "",
   "倍率": "0.1C",
   "1C定义": "",
   "温度": "",
   "电池": "扣式",
   "原句": "An E/S ratio of 13 mL/g was used in all cells."
  }
 },
 "比较": [
  {
   "A": "E2",
   "B": "E1",
   "条件": "C1",
   "层": "C",
   "改变因素": [
    "溶剂种类"
   ],
   "溶剂化依据": "COSMO-RS 预测纯离子液体中多硫化物溶解度 0.20 mol/mol（计算，间接映射）",
   "指标": [
    {
     "指标": "指定圈数放电容量",
     "取值点": "循环初期",
     "A": "",
     "B": "",
     "单位": "mAh g-1",
     "方向": "A更好",
     "来源": "仅图（文字给方向）",
     "原句": "We observe higher performance for Li-S cells with electrolytes having 25 vol % PP14-TFSI compared to the ones with pure DOL:DME electrolytes at the beginning of cycling, but they end up with similar capacities towards the end."
    },
    {
     "指标": "指定圈数放电容量",
     "取值点": "循环末期（50 / 100 圈）",
     "A": "",
     "B": "",
     "单位": "mAh g-1",
     "方向": "差异小",
     "来源": "仅图（文字给方向）",
     "原句": "We observe higher performance for Li-S cells with electrolytes having 25 vol % PP14-TFSI compared to the ones with pure DOL:DME electrolytes at the beginning of cycling, but they end up with similar capacities towards the end."
    }
   ],
   "B角色": "作者对照"
  },
  {
   "A": "E2",
   "B": "E3",
   "条件": "C1",
   "层": "C",
   "改变因素": [
    "溶剂种类"
   ],
   "溶剂化依据": "COSMO-RS：E3 用的离子液体多硫化物溶解度极高（847 与 182,635 mol/mol，计算）",
   "指标": [
    {
     "指标": "指定圈数放电容量",
     "取值点": "第 50 圈",
     "A": "",
     "B": "",
     "单位": "mAh g-1",
     "方向": "A更好",
     "来源": "仅图（文字给方向）",
     "原句": "In this respect, the ILs of [PP14]-[TFSI] and [DEME]-[TFSI] with both low solubility and viscosity show the best cycling performance Fig. 2."
    }
   ],
   "B角色": "非对照（作者直接比较）"
  }
 ],
 "备注": "计算筛选为主的论文；实验数值只在图上。E2 vs E1：初期 A 好、末期差异小（一侧进入差异小区间）。另有 IL 比例（0/25/50 vol%）与 E/S（13 vs 8）的 SI 实验未提取。锂厚未写。"
}
