Repository: zhuonanli08/Li-S_Electrolyte_Conflicts

File: output/第二阶段_C步试提/json/P432.json
{
 "编号": "P432",
 "电解液": {
  "E1": {
   "名称": "DME:DOL",
   "配方": "1 M LiTFSI，DME/DOL 1:1 v/v"
  },
  "E2": {
   "名称": "TMU:DOL",
   "配方": "1 M LiTFSI，TMU/DOL 1:1 v/v"
  },
  "E3": {
   "名称": "TMU:DOL + EmimTFSI",
   "配方": "E2 + 自由基捕获剂 EmimTFSI（0.78 mmol mL-1）"
  },
  "E4": {
   "名称": "TMU:DOL + BmPyrTFSI",
   "配方": "E2 + BmPyrTFSI（0.78 mmol mL-1）"
  },
  "E5": {
   "名称": "DME:DOL + BmPyrTFSI",
   "配方": "E1 + BmPyrTFSI（0.78 mmol mL-1）"
  }
 },
 "条件": {
  "C1": {
   "正极": "C/S 复合电极（Fraunhofer ISIT，65% S）",
   "硫载量": "2.5 mg cm-2",
   "硫含量": "65 wt%",
   "E/S": "24",
   "电解液体积": "80 µL",
   "面积": "直径 13 mm",
   "锂厚": "125 µm",
   "N/P": "",
   "倍率": "C/20",
   "1C定义": "",
   "温度": "室温",
   "电池": "扣式",
   "原句": "Coin-cells were made using an Li foil anode of 15 mm Ø and a C/S cathode of 13 mm Ø with a loading of 2.5 mgS/cm2 separated by a 16 mm Ø Whatman glass fiber separator holding 80 µl of electrolyte cor responding to a 24 µl/mgS E/S ratio."
  }
 },
 "比较": [
  {
   "A": "E3",
   "B": "E2",
   "条件": "C1",
   "层": "A",
   "改变因素": [
    "其他添加剂"
   ],
   "溶剂化依据": "",
   "指标": [
    {
     "指标": "指定圈数放电容量",
     "取值点": "前 40 圈",
     "A": "",
     "B": "",
     "单位": "mAh g-1",
     "方向": "A更好",
     "来源": "仅图（文字给方向）",
     "原句": "For the TMU based electrolyte, however, Emim im proves both the capacity and the Coulombic efficiency of the first 40 cycles (Fig. 5b)."
    },
    {
     "指标": "全电池库仑效率",
     "取值点": "前 40 圈",
     "A": "",
     "B": "",
     "单位": "%",
     "方向": "A更好",
     "来源": "仅图（文字给方向）",
     "原句": "For the TMU based electrolyte, however, Emim im proves both the capacity and the Coulombic efficiency of the first 40 cycles (Fig. 5b)."
    }
   ],
   "B角色": "作者对照"
  },
  {
   "A": "E4",
   "B": "E2",
   "条件": "C1",
   "层": "A",
   "改变因素": [
    "其他添加剂"
   ],
   "溶剂化依据": "",
   "指标": [
    {
     "指标": "循环保持率或寿命",
     "取值点": "失效圈数",
     "A": "20–25 圈失效",
     "B": "",
     "单位": "圈",
     "方向": "A更差",
     "来源": "正文（B 值只在图）",
     "原句": "On the other hand, the addition of BmPyr, to both DME and TMU based electrolytes, reduces the capacity and significantly alters the po tential profiles - resulting in cell failure after only 20-25 cycles (Fig. 5)"
    }
   ],
   "B角色": "作者对照"
  },
  {
   "A": "E5",
   "B": "E1",
   "条件": "C1",
   "层": "A",
   "改变因素": [
    "其他添加剂"
   ],
   "溶剂化依据": "",
   "指标": [
    {
     "指标": "循环保持率或寿命",
     "取值点": "失效圈数",
     "A": "20–25 圈失效",
     "B": "",
     "单位": "圈",
     "方向": "A更差",
     "来源": "正文（B 值只在图）",
     "原句": "On the other hand, the addition of BmPyr, to both DME and TMU based electrolytes, reduces the capacity and significantly alters the po tential profiles - resulting in cell failure after only 20-25 cycles (Fig. 5)"
    }
   ],
   "B角色": "作者对照"
  }
 ],
 "备注": "机理型（自由基捕获 + operando Raman）；性能数值只在图上。DME:DOL 与 TMU:DOL 的溶剂比较（溶剂化强弱对照）在文字里没有给出性能方向，只有 S3•- 浓度不同。条件报告齐全。"
}

File: output/第二阶段_C步试提/json/P455.json
{
  "编号": "P455",
  "电解液": {
    "E1": {"名称": "高 Li+ 浓度（标准）", "配方": "1 M LiTFSI + 0.25 M LiNO3，DOL/DME 1:1 v/v"},
    "E2": {"名称": "低 Li+ 浓度", "配方": "0.1 M LiTFSI + 0.075 M LiNO3，DOL/DME 1:1 v/v"},
    "E3": {"名称": "0.05 M LiTFSI + 0.025 M LiNO3", "配方": "DOL/DME 1:1 v/v"},
    "E4": {"名称": "E3 + 0.015 M LiTF", "配方": "0.05 M LiTFSI + 0.025 M LiNO3 + 0.015 M LiTF，DOL/DME 1:1 v/v"},
    "E5": {"名称": "高给体数溶剂（DMI / HMPA / DMA）", "配方": "SI，摘录中未见具体配方"}
  },
  "条件": {
    "C1": {"正极": "S/C45/PVDF 60:20:20", "硫载量": "3.5 ± 0.3 mg cm-2", "硫含量": "极片 60 wt%", "E/S": "2.5", "电解液体积": "", "面积": "",
           "锂厚": "600 µm", "N/P": "", "倍率": "0.05C", "1C定义": "1675 mA g-1", "温度": "室温", "电池": "扣式",
           "原句": "All cells were tested at 0.05 C and at a mass loading of ~3.5 mg cm-2 and E/S ratio of 2.5."}
  },
  "比较": [
    {"A": "E2", "B": "E1", "条件": "C1", "层": "C", "改变因素": ["盐浓度", "LiNO3"],
     "溶剂化依据": "",
     "指标": [
       {"指标": "阻抗", "取值点": "operando EIS：电荷转移电阻 Rct", "A": "<500", "B": ">2000", "单位": "Ω", "方向": "A更好", "来源": "正文",
        "原句": "In terms of magnitude, Rct represented the largest difference between the low (<500 ohm) and high Li ion (>2000 ohm) compositions."},
       {"指标": "阻抗", "取值点": "operando EIS：电解液电阻 Re 峰值", "A": "约 100", "B": "约 1/3（≈35）", "单位": "Ω", "方向": "A更差", "来源": "正文",
        "原句": "In the case of low Li ion composition, Re peaked at ∼100 ohm, nearly triple that of the high concentration electrolyte."},
       {"指标": "过电位或动力学", "取值点": "第一次放电第二平台电压", "A": "1.97–1.98", "B": "1.97–1.98", "单位": "V", "方向": "差异小", "来源": "正文",
        "原句": "Both high and low Li ion concentration cells were able to enter into the second discharge plateau with a voltage of 1.98-1.97 V."}
     ]},
    {"A": "E5", "B": "E1", "条件": "C1", "层": "C", "改变因素": ["溶剂种类"],
     "溶剂化依据": "作者：高给体数溶剂溶解能力更强（作者命名）",
     "指标": [
       {"指标": "其他", "取值点": "贫液（E/S 2.5）放电性能", "A": "", "B": "", "单位": "", "方向": "差异小", "来源": "SI 图（文字给方向）",
        "原句": "As expected, when solvents with higher solvating power such as 1,3-dimethyl-2- imidazolidinone, hexamethylphosphoramide, or dimethyl- acetamide were used at E/S of 2.5 µL mgs -1, no notable performance improvement was observed (Figure S8)."}
     ]},
    {"A": "E4", "B": "E3", "条件": "C1", "层": "C", "改变因素": ["盐阴离子"], "溶剂化依据": "",
     "指标": [
       {"指标": "过电位或动力学", "取值点": "放电电压平台", "A": "", "B": "", "单位": "V", "方向": "无法判断", "来源": "仅图", "原句": "",
        "备注": "Fig. 7 对比两者放电曲线，文字未直接逐对比较；作者称自己方案的平台高于其他文献的同 E/S 研究"},
       {"指标": "循环保持率或寿命", "取值点": "稳定循环圈数", "A": "约 9 圈", "B": "", "单位": "圈", "方向": "无法判断", "来源": "SI 图",
        "原句": "This is evidenced by the short cycle life, where we observed stable cycling for only 9 cycles (Figure S14)."}
     ]}
  ],
  "备注": "机理型（贫液 E/S 2.5 下第一次放电的过电位来源，operando EIS）；几乎没有循环数据，Q1 无法判断。值得注意：作者明写在贫液下高给体数溶剂无明显改善（与'高 DN 在贫液下更好'的说法相冲突，可作矛盾对检索线索）。"
}

File: output/第二阶段_C步试提/json/P482.json
{
  "编号": "P482",
  "电解液": {
    "E1": {"名称": "conventional", "配方": "LiTFSI + LiNO3，DOL/DME（具体浓度摘录中未见，推定 1 M LiTFSI + 1 wt% LiNO3）"},
    "E2": {"名称": "LiFPB-containing", "配方": "0.2 M LiFPB + 0.8 M LiTFSI + 1 wt% LiNO3，DME/DOL 1:1 v/v"}
  },
  "条件": {
    "C1": {"正极": "S/C（碳涂层铝箔）", "硫载量": "约 1.2 mg cm-2", "硫含量": "", "E/S": "", "电解液体积": "", "面积": "",
           "锂厚": "", "N/P": "", "倍率": "0.1C 活化 3 圈后 0.2C", "1C定义": "", "温度": "", "电池": "扣式",
           "原句": "The corresponding slurry was cast onto a carbon-coated aluminum (Al) foil and dried at 60 °C for 4 hours and further dried at 80 °C for 12 hours under vacuum, the S load is approximately 1.2mg cm-2."},
    "C2": {"正极": "同 C1", "硫载量": "约 1.2 mg cm-2", "硫含量": "", "E/S": "", "电解液体积": "", "面积": "",
           "锂厚": "", "N/P": "", "倍率": "0.1C 活化 3 圈后 0.5C", "1C定义": "", "温度": "", "电池": "扣式", "原句": ""},
    "C3": {"正极": "同 C1", "硫载量": "3.1 mg cm-2", "硫含量": "", "E/S": "", "电解液体积": "", "面积": "",
           "锂厚": "", "N/P": "", "倍率": "0.1C 活化 3 圈后 0.2C", "1C定义": "", "温度": "", "电池": "扣式", "原句": ""},
    "C4": {"正极": "无（Li‖Cu）", "硫载量": "", "硫含量": "", "E/S": "", "电解液体积": "", "面积": "",
           "锂厚": "", "N/P": "", "倍率": "0.5 mA cm-2，1 mAh cm-2", "1C定义": "", "温度": "", "电池": "扣式", "原句": ""}
  },
  "比较": [
    {"A": "E2", "B": "E1", "条件": "C1", "层": "C", "改变因素": ["盐阴离子", "盐浓度"],
     "溶剂化依据": "",
     "指标": [
       {"指标": "循环保持率或寿命", "取值点": "200 圈", "A": "75.7", "B": "50.9", "单位": "%", "方向": "A更好", "来源": "正文",
        "原句": "Consequently, Li-S cells demonstrate markedly improved capacity retention from 50.9% to 75.7% over 200 cycles."},
       {"指标": "全电池库仑效率", "取值点": "200 圈平均", "A": "99.01", "B": "97.62", "单位": "%", "方向": "A更好", "来源": "正文",
        "原句": "Furthermore, the LiFPB-containing electrolyte achieved a higher average coulombic eﬃ- ciency of 99.01%, compared to 97.62% in the conventional elec- trolyte."},
       {"指标": "首圈容量", "取值点": "0.2C 首圈（A 1001.8）", "A": "1001.8", "B": "", "单位": "mAh g-1", "方向": "无法判断", "来源": "正文（B 值只在图）",
        "原句": "The cell with the LiFPB-containing electrolyte exhibited a capacity retention of 75.7% (758.5 mAh g-1/ 1001.8 mAh g-1) after 200 cycles, Adv."}
     ]},
    {"A": "E2", "B": "E1", "条件": "C2", "层": "C", "改变因素": ["盐阴离子", "盐浓度"], "溶剂化依据": "",
     "指标": [
       {"指标": "循环保持率或寿命", "取值点": "长循环", "A": "73.6", "B": "56.41", "单位": "%", "方向": "A更好", "来源": "正文",
        "原句": "where the LiFPB-containing electrolyte demonstrated a capacity retention of 73.6%, notably outperform- ing the 56.41% retention of the conventional electrolyte."},
       {"指标": "全电池库仑效率", "取值点": "平均", "A": "98.77", "B": "97.88", "单位": "%", "方向": "A更好", "来源": "正文",
        "原句": "The av- erage coulombic eﬃciency was also enhanced, increasing from 97.88% for the conventional electrolyte to 98.77% for the LiFPB- containing electrolyte."}
     ]},
    {"A": "E2", "B": "E1", "条件": "C3", "层": "C", "改变因素": ["盐阴离子", "盐浓度"], "溶剂化依据": "",
     "指标": [
       {"指标": "指定圈数放电容量", "取值点": "第 100 圈", "A": "688.1", "B": "530.6", "单位": "mAh g-1", "方向": "A更好", "来源": "正文",
        "原句": "In contrast, the battery with the conven- tional electrolyte retained only 530.6 mAh g-1 after 100 cycles, with an average coulombic eﬃciency of 96.71%, which is sig- nificantly lower than that achieved with the LiFPB-containing electrolyte."},
       {"指标": "首圈容量", "取值点": "0.2C 首圈", "A": "824.6", "B": "", "单位": "mAh g-1", "方向": "无法判断", "来源": "正文（B 值只在图）",
        "原句": "The battery utilizing LiFPB-containing electrolyte exhibited an ini- tial specific capacity of 824.6 mAh g-1 (Figure 5g)."}
     ]},
    {"A": "E2", "B": "E1", "条件": "C4", "层": "C", "改变因素": ["盐阴离子", "盐浓度"], "溶剂化依据": "",
     "指标": [
       {"指标": "Li‖Cu 库仑效率", "取值点": "Aurbach 法", "A": "99.59", "B": "97.73", "单位": "%", "方向": "A更好", "来源": "正文",
        "原句": "Aurbach’s measurement protocol showed that the Li||Cu cell with LiFPB-containing electrolyte achieved a CE of 99.59%, significantly outperforming the conventional elec- trolyte (97.73%) (Figure 2f)."}
     ]}
  ],
  "备注": "A 在保持率、CE、负极 CE 上全面占优；B 的首圈容量只在图上，判断不了是否有'首圈 vs 寿命'权衡。对照组配方、E/S、锂厚在摘录中缺失。"
}

File: output/第二阶段_C步试提/json/P525.json
{
 "编号": "P525",
 "电解液": {
  "E1": {
   "名称": "CE",
   "配方": "1.0 M LiTFSI，DOL/DME 1:1 v/v，2 wt% LiNO3"
  },
  "E2": {
   "名称": "STE",
   "配方": "1.0 M LiTFSI，MPE/DOL/DME 4:3:3 v/v，2 wt% LiNO3"
  }
 },
 "条件": {
  "C1": {
   "正极": "HCG/S（极片 8:1:1），直径 14 mm",
   "硫载量": "约 1.1 mg cm-2",
   "硫含量": "",
   "E/S": "15",
   "电解液体积": "",
   "面积": "直径 14 mm",
   "锂厚": "",
   "N/P": "",
   "倍率": "5C",
   "1C定义": "",
   "温度": "室温",
   "电池": "扣式",
   "原句": "(c) Cycling performance of the cell with CE and STE at 5C with areal sulfur loading of 1.1 mg cm-2 and electrolyte/sulfur ratio of 15 µL mg-1 ."
  },
  "C2": {
   "正极": "同 C1",
   "硫载量": "约 1.1 mg cm-2",
   "硫含量": "",
   "E/S": "25",
   "电解液体积": "",
   "面积": "直径 14 mm",
   "锂厚": "",
   "N/P": "",
   "倍率": "0.5C",
   "1C定义": "",
   "温度": "-30 °C",
   "电池": "扣式",
   "原句": "(e) The cycling performance of Li-S batteries with CE and STE at -30 ◦C (sulfur loading is 1.1 mg cm-2 and the electrolyte/sulfur ratio is 25 µL mg-1)."
  }
 },
 "比较": [
  {
   "A": "E2",
   "B": "E1",
   "条件": "C1",
   "层": "C",
   "改变因素": [
    "溶剂种类",
    "溶剂比例"
   ],
   "溶剂化依据": "MD 快照（模拟）；作者称 MPE 位阻小、加快 Li+ 去溶剂化（作者解释）",
   "指标": [
    {
     "指标": "循环保持率或寿命",
     "取值点": "5C 长循环",
     "A": "",
     "B": "",
     "单位": "",
     "方向": "A更好",
     "来源": "仅图（文字给方向）",
     "原句": "Remarkably, when the current density increases to an ultra-high rate of 5C (Fig. 5c), the retention rate of STE still keeps a decent level while the capacity of CE decays rather fast."
    }
   ],
   "B角色": "作者对照"
  },
  {
   "A": "E2",
   "B": "E1",
   "条件": "C2",
   "层": "C",
   "改变因素": [
    "溶剂种类",
    "溶剂比例"
   ],
   "溶剂化依据": "同上",
   "指标": [
    {
     "指标": "循环保持率或寿命",
     "取值点": "-30 °C，100 圈",
     "A": "",
     "B": "",
     "单位": "",
     "方向": "A更好",
     "来源": "仅图（文字给方向）",
     "原句": "Importantly, the cells with STE could stably operates under -30 ◦C for 100 cycles at 0.5C (Fig. 5e), whereas the cells with CE exhibit signifi cantly degraded capacity attainment, incarnating the great application potentials over wide-temperature conditions for STE."
    },
    {
     "指标": "倍率容量",
     "取值点": "-30 °C，1–3C",
     "A": "3C 仍可运行",
     "B": "1C 几乎停滞",
     "单位": "",
     "方向": "A更好",
     "来源": "正文",
     "原句": "The cells with STE can still operate well under -30 ◦C even at 3C while the cell with CE almost stagnates when the current density is elevated to 1C."
    }
   ],
   "B角色": "作者对照"
  }
 ],
 "备注": "数值几乎只在图上，文字给方向。A 全面占优（无权衡）。软包（5.2 mg cm-2、E/S 5、50 µm 锂：1070 → 80 圈 770 mAh g-1）只测了 STE。锂厚（扣式）未写。"
}

File: output/第二阶段_C步试提/json/P527.json
{
  "编号": "P527",
  "电解液": {
    "E1": {"名称": "DOL/DME", "配方": "1 M LiTFSI，DOL/DME 1:1 v/v，2 wt% LiNO3"},
    "E2": {"名称": "DOL/HMPA-6", "配方": "1 M LiTFSI，DOL + 6 vol% HMPA，2 wt% LiNO3"}
  },
  "条件": {
    "C1": {"正极": "S/C（摘录中未见具体载量）", "硫载量": "", "硫含量": "", "E/S": "", "电解液体积": "", "面积": "",
           "锂厚": "", "N/P": "", "倍率": "0.1C 活化 3 圈后 0.2C", "1C定义": "", "温度": "", "电池": "扣式",
           "原句": "(f) Cycling stability data recorded at 0.2 C after activation at 0.1 C for 3 cycles."},
    "C2": {"正极": "无（Li‖Li）", "硫载量": "", "硫含量": "", "E/S": "", "电解液体积": "40 µL", "面积": "",
           "锂厚": "", "N/P": "", "倍率": "5 mA cm-2，1 mAh cm-2", "1C定义": "", "温度": "", "电池": "扣式", "原句": ""}
  },
  "比较": [
    {"A": "E2", "B": "E1", "条件": "C1", "层": "C", "改变因素": ["溶剂种类", "溶剂比例"],
     "溶剂化依据": "DFT：Li+-HMPA 结合能 2.86 eV > DME 2.75 eV（模拟）；作者称 HMPA 对 Li+ 亲和力高、多硫化物溶解度低；MD：AGG+CIP 83.7% vs 78.5%",
     "指标": [
       {"指标": "首圈容量", "取值点": "0.2C 首圈（活化后）", "A": "1101.0", "B": "882.4", "单位": "mAh g-1", "方向": "A更好", "来源": "正文",
        "原句": "As shown in Fig. 6f, the Li-S cell containing the DOL/HMPA-6 electrolyte initially exhibited a higher specific capacity than the cell containing the DOL/DME electrolyte (1101.0 vs. 882.4 mAh g-1, respectively)."},
       {"指标": "指定圈数放电容量", "取值点": "第 300 圈", "A": "619.6", "B": "295.6", "单位": "mAh g-1", "方向": "A更好", "来源": "正文",
        "原句": "After 300 cycles, the specific capacity measured for the cell containing the DOL/HMPA-6 electrolyte retained signifi cantly more of its initial value than the control (619.6 vs. 295.6 mAh g-1, respectively)."},
       {"指标": "倍率容量", "取值点": "2C", "A": "606.4", "B": "181.5", "单位": "mAh g-1", "方向": "A更好", "来源": "正文",
        "原句": "At 2 C, the specific capacity measured for the Li-S cell containing the DOL/HMPA-6 electrolyte was 3.34 times higher than the value measured for the cell containing the DOL/DME electro lyte (606.4 vs. 181.5 mAh g-1)."},
       {"指标": "多硫化物溶解或穿梭", "取值点": "2.35 V 漏电流", "A": "0.57", "B": "1.4", "单位": "mA g-1", "方向": "A更好", "来源": "正文",
        "原句": "At 2.35 V, where the polysulfide shuttle effect occurred most severely, the leakage current value measured for the cell containing the DOL/HMPA-6 electrolyte was less than half of the value measured for the control (i.e., 0.57 vs. 1.4 mA g-1, respectively), indicating that the DOL/HMPA-6 electrolyte is effective at suppressing the shuttle effect."}
     ]},
    {"A": "E2", "B": "E1", "条件": "C2", "层": "C", "改变因素": ["溶剂种类", "溶剂比例"], "溶剂化依据": "同上",
     "指标": [
       {"指标": "过电位或动力学", "取值点": "Li‖Li 5 mA cm-2 极化（>600 h）", "A": "0.06", "B": "0.25", "单位": "V", "方向": "A更好", "来源": "正文",
        "原句": "These beneficial ef fects manifested in high performance devices as Li//Li symmetric cells containing a HMPA-based electrolyte generated a significantly lower polarization voltage in stripping/plating cycling tests (for more than 600 h at 5 mA cm-2) when compared to analogous cells that contained a conventional electrolyte (c.f., 0.06 vs. 0.25 V, respectively)."}
     ]}
  ],
  "备注": "A 全面占优（首圈、300 圈、倍率、穿梭、负极）——'强 Li+ 亲和 + 低多硫化物溶解'属解耦型，是打破权衡的候选（需核对照是否偏弱）。硫载量、E/S、锂厚在摘录中缺失。另有 HMPA 4–10 vol% 系列只比了电导率和迁移数。"
}

File: output/第二阶段_C步试提/json/P548.json
{
 "编号": "P548",
 "电解液": {
  "E1": {
   "名称": "DME/DOL",
   "配方": "LiTFSI + LiNO3，DME/DOL（浓度摘录中未见）"
  },
  "E2": {
   "名称": "2FPy",
   "配方": "1 M LiTFSI，2-氟吡啶，LiNO3 饱和"
  },
  "E3": {
   "名称": "3FPy",
   "配方": "1 M LiTFSI + 0.2 M LiNO3，3-氟吡啶"
  }
 },
 "条件": {
  "C1": {
   "正极": "S/C",
   "硫载量": "约 1.6 mg cm-2",
   "硫含量": "",
   "E/S": "约 5",
   "电解液体积": "8 µL",
   "面积": "",
   "锂厚": "",
   "N/P": "",
   "倍率": "0.05C",
   "1C定义": "",
   "温度": "室温",
   "电池": "扣式",
   "原句": "Each battery used 8 µL (E/S ratio around 5) of different electrolytes, with a Celgard 3401 membrane as the separator and lithium chip as the anodes."
  },
  "C2": {
   "正极": "同 C1",
   "硫载量": "约 1.6 mg cm-2",
   "硫含量": "",
   "E/S": "约 5",
   "电解液体积": "8 µL",
   "面积": "",
   "锂厚": "",
   "N/P": "",
   "倍率": "",
   "1C定义": "",
   "温度": "0 °C",
   "电池": "扣式",
   "原句": ""
  }
 },
 "比较": [
  {
   "A": "E2",
   "B": "E3",
   "条件": "C1",
   "层": "C",
   "改变因素": [
    "溶剂种类",
    "LiNO3"
   ],
   "溶剂化依据": "HPLC：1 M Li2S6 在 3FPy 中溶解度远高于 2FPy（总峰面积 4.8e7 vs 4.6e6，同篇实测）；CID 质谱：Li+ 与 2FPy 结合更强",
   "指标": [
    {
     "指标": "循环保持率或寿命",
     "取值点": "0.05C，50 圈",
     "A": "50–60%",
     "B": "50–60%",
     "单位": "%",
     "方向": "差异小",
     "来源": "正文",
     "原句": "Cycling stability tests indicate that both electrolytes exhibit a comparable capacity retention, with only 50-60% of the original capacity retained after 50 cycles at 0.05C."
    }
   ],
   "B角色": "非对照（作者直接比较）"
  },
  {
   "A": "E3",
   "B": "E1",
   "条件": "C2",
   "层": "C",
   "改变因素": [
    "溶剂种类"
   ],
   "溶剂化依据": "HPLC：3FPy 多硫化物溶解度高于 DME/DOL（同篇实测）",
   "指标": [
    {
     "指标": "指定圈数放电容量",
     "取值点": "0 °C 第 25 圈",
     "A": "300",
     "B": ">750",
     "单位": "mAh g-1",
     "方向": "A更差",
     "来源": "正文",
     "原句": "Comparative low-temper- ature performance results (Figure S-19) show that Li-S batteries with fluoropyridine electrolytes perform poorly at 0 °C, achieving specific discharge capacities of only 300 mAh g-1 (3FPy electrolyte) and 550 mAh g-1 (2FPy electrolyte) after 25 cycles."
    }
   ],
   "B角色": "作者对照"
  },
  {
   "A": "E2",
   "B": "E1",
   "条件": "C2",
   "层": "C",
   "改变因素": [
    "溶剂种类"
   ],
   "溶剂化依据": "HPLC：2FPy 与 DME/DOL 多硫化物溶解度都较低（同篇实测）",
   "指标": [
    {
     "指标": "指定圈数放电容量",
     "取值点": "0 °C 第 25 圈",
     "A": "550",
     "B": ">750",
     "单位": "mAh g-1",
     "方向": "A更差",
     "来源": "正文",
     "原句": "In contrast, the Li-S battery with the DME/DOL electrolyte maintained a significantly higher discharge capacity of over 750 mAh g-1 under the same conditions, highlighting its superior low-temperature performance relative to fluoropyr- idine electrolytes."
    }
   ],
   "B角色": "作者对照"
  }
 ],
 "备注": "宽温研究：作者称高温下需 LiNO3 抑制穿梭，低温下氟吡啶不如 DME/DOL。室温下与 DME/DOL 的直接比较数值未在文字中给出。多硫化物溶解度有同篇 HPLC 实测（可作公共刻度候选，但为纯溶剂、间接映射）。锂厚、DME/DOL 配方浓度未见。"
}

File: output/第二阶段_C步试提/json/P564.json
{
 "编号": "P564",
 "电解液": {
  "E1": {
   "名称": "1.0 M LiTFSI",
   "配方": "1.0 M LiTFSI + 0.3 M LiNO3，DOL/DME 1:1 v/v"
  },
  "E2": {
   "名称": "0.8 M LiTFSI",
   "配方": "0.8 M LiTFSI + 0.3 M LiNO3，DOL/DME 1:1 v/v"
  },
  "E3": {
   "名称": "0.8 M LiTFSI / 0.2 M LiBr",
   "配方": "0.8 M LiTFSI + 0.2 M LiBr + 0.3 M LiNO3，DOL/DME 1:1 v/v"
  }
 },
 "条件": {
  "C1": {
   "正极": "SC/S（S-PC 80%、碳纤维 10%、PVDF 10%），直径 12 mm",
   "硫载量": "5.0 mg cm-2",
   "硫含量": "",
   "E/S": "10",
   "电解液体积": "",
   "面积": "直径 12 mm",
   "锂厚": "450 µm",
   "N/P": "",
   "倍率": "倍率阶梯 0.05–0.5C",
   "1C定义": "",
   "温度": "",
   "电池": "CR2032",
   "原句": "The cathode diameter is 12 mm, Li metal diameter is 16 mm, lithium metal thickness is 450 µm."
  },
  "C2": {
   "正极": "同上",
   "硫载量": "2.18 mg cm-2",
   "硫含量": "",
   "E/S": "10",
   "电解液体积": "",
   "面积": "直径 12 mm",
   "锂厚": "450 µm",
   "N/P": "",
   "倍率": "0.5C",
   "1C定义": "",
   "温度": "",
   "电池": "CR2032",
   "原句": ""
  },
  "C3": {
   "正极": "同上",
   "硫载量": "4.25 mg cm-2",
   "硫含量": "",
   "E/S": "5",
   "电解液体积": "",
   "面积": "直径 12 mm",
   "锂厚": "450 µm",
   "N/P": "",
   "倍率": "0.05C 活化 1 圈后 0.2C",
   "1C定义": "",
   "温度": "",
   "电池": "CR2032",
   "原句": "To evaluate its application under high S loading and low E/S ratio, we further measured the cycling performance (a current density of 0.2C) at an S loading of 4.25 mg cm-2 and an E/S ratio of 5 µL mgs -1 (Figure 5c)."
  },
  "C4": {
   "正极": "同上",
   "硫载量": "6.2 mg cm-2",
   "硫含量": "",
   "E/S": "3",
   "电解液体积": "",
   "面积": "直径 12 mm",
   "锂厚": "450 µm",
   "N/P": "",
   "倍率": "0.1C",
   "1C定义": "",
   "温度": "",
   "电池": "CR2032",
   "原句": ""
  }
 },
 "比较": [
  {
   "A": "E3",
   "B": "E1",
   "条件": "C1",
   "层": "C",
   "改变因素": [
    "盐阴离子",
    "盐浓度"
   ],
   "溶剂化依据": "S8 溶解度随 LiTFSI 浓度非线性变化（同篇实测）；UV-vis：加 LiBr 后 S4 2- 生成更多（同篇实测）",
   "指标": [
    {
     "指标": "倍率容量",
     "取值点": "0.05 / 0.1 / 0.2 / 0.5C",
     "A": "1328.8 / 1030.4 / 955.5 / 607.9",
     "B": "",
     "单位": "mAh g-1",
     "方向": "A更好",
     "来源": "正文（B 值只在图）",
     "原句": "All these values are much higher than those obtained with 1 M LiTFSI."
    }
   ],
   "B角色": "系列参照"
  },
  {
   "A": "E3",
   "B": "E1",
   "条件": "C2",
   "层": "C",
   "改变因素": [
    "盐阴离子",
    "盐浓度"
   ],
   "溶剂化依据": "同上",
   "指标": [
    {
     "指标": "循环保持率或寿命",
     "取值点": "0.5C 循环寿命",
     "A": "B 的约 2.3 倍",
     "B": "",
     "单位": "",
     "方向": "A更好",
     "来源": "SI 图（文字给方向）",
     "原句": "The capacity of the battery with 0.8 M LiTFSI and 0.2 M LiBr is significantly higher than that of the 1 M LiTFSI battery, and the cycle time is about 2.3 times that of the 1 M LiTFSI battery (Figure S28)."
    }
   ],
   "B角色": "系列参照"
  },
  {
   "A": "E3",
   "B": "E1",
   "条件": "C3",
   "层": "C",
   "改变因素": [
    "盐阴离子",
    "盐浓度"
   ],
   "溶剂化依据": "同上",
   "指标": [
    {
     "指标": "首圈容量",
     "取值点": "0.05C 活化圈",
     "A": "1456",
     "B": "1251",
     "单位": "mAh g-1",
     "方向": "A更好",
     "来源": "正文",
     "原句": "The initial discharge capacity of the battery with 0.8 M LiTFSI and 0.2 M LiBr at 0.05C (first-circle activation) is up to 1456 mAh g-1, which is much higher than that with 1 M LiTFSI (1251 mAh g-1)."
    },
    {
     "指标": "指定圈数放电容量",
     "取值点": "0.2C 首圈",
     "A": "1104",
     "B": "219",
     "单位": "mAh g-1",
     "方向": "A更好",
     "来源": "正文",
     "原句": "At a current density of 0.2C, the discharge capacity of the battery with 0.8 M LiTFSI and 0.2 M LiBr is 1104 mAh g-1, while that with 1.0 M LiTFSI is 219 mAh g-1, and the second platform of the battery with 1 M LiTFSI disappears (Figure S30)."
    }
   ],
   "B角色": "系列参照"
  },
  {
   "A": "E3",
   "B": "E1",
   "条件": "C4",
   "层": "C",
   "改变因素": [
    "盐阴离子",
    "盐浓度"
   ],
   "溶剂化依据": "同上",
   "指标": [
    {
     "指标": "首圈容量",
     "取值点": "A 0.1C / B 0.05C（倍率不同）",
     "A": "1129",
     "B": "171.6",
     "单位": "mAh g-1",
     "方向": "A更好",
     "来源": "正文",
     "原句": "In contrast, the second platform at 0.05 and 0.1C cannot be observed for the battery with 1 M LiTFSI, and a capacity of 171.6 mAh g-1 is achieved at a low current of 0.05C (Figure S32)."
    }
   ],
   "B角色": "系列参照"
  },
  {
   "A": "E2",
   "B": "E1",
   "条件": "C3",
   "层": "C",
   "改变因素": [
    "盐浓度"
   ],
   "溶剂化依据": "S8 溶解度：0.8 M 下更高（同篇实测）",
   "指标": [
    {
     "指标": "过电位或动力学",
     "取值点": "CV 第一对氧化还原峰间距 ΔE1（E/S 5）",
     "A": "154",
     "B": "230",
     "单位": "mV",
     "方向": "A更好",
     "来源": "正文",
     "原句": "With 0.8 M LiTFSI, ΔE1 (EPa1 -EPc1) is 154 mV, which is much lower than that with 1 M LiTFSI (230 mV)."
    },
    {
     "指标": "首圈容量",
     "取值点": "（图 3 条件，待核）",
     "A": "928",
     "B": "746",
     "单位": "mAh g-1",
     "方向": "A更好",
     "来源": "正文",
     "原句": "Compared to the discharge capacity of the battery with 1.0 M LiTFSI (746 mAh g-1), the higher value with 0.8 M LiTFSI (928 mAh g-1) also indicates a faster reaction rate (Figure 3b,d)."
    }
   ],
   "B角色": "系列参照"
  }
 ],
 "备注": "A 全面占优，且差距随贫液加剧而放大（E/S 5 时 B 第二平台消失）——跨条件变化（差距放大，非翻转）。C4 两者倍率不同，取值点不可比。条件报告齐全（450 µm 锂、载量与 E/S 一一对应）。"
}

File: output/第二阶段_C步试提/json/P591.json
{
 "编号": "P591",
 "电解液": {
  "E1": {
   "名称": "1M（商用）",
   "配方": "1 M LiTFSI，DOL/DME 1:1 v/v，2 wt% LiNO3（推定，摘录未逐项写明）"
  },
  "E2": {
   "名称": "0.2",
   "配方": "0.2 m LiTFSI，DOL/DME 1:1 v/v，2 wt% LiNO3"
  },
  "E3": {
   "名称": "Se0.15Te0.05",
   "配方": "E2 + 0.15 m DPDSe + 0.05 m DPDTe"
  }
 },
 "条件": {
  "C1": {
   "正极": "S/CNT（LA132 粘结剂，60 wt% S）",
   "硫载量": "约 2.3 mg cm-2",
   "硫含量": "极片 60 wt%",
   "E/S": "约 7.7（作者）；按总加液 30 µL 计约 11.5",
   "电解液体积": "正极侧 20 µL + 负极侧 10 µL",
   "面积": "",
   "锂厚": "",
   "N/P": "",
   "倍率": "0.5C",
   "1C定义": "",
   "温度": "",
   "电池": "CR2016",
   "原句": "In a common battery, the sulfur loading on the cathode is controlled at approximately 2.3 mg cm- 2 , and about 20 µL of electrolyte is added. The ratio of electrolyte to sulfur (E/S) is about 7.7 µL mg- 1 ."
  },
  "C2": {
   "正极": "同 C1，高载量",
   "硫载量": "约 4.4 mg cm-2",
   "硫含量": "极片 60 wt%",
   "E/S": "4.1",
   "电解液体积": "",
   "面积": "",
   "锂厚": "",
   "N/P": "",
   "倍率": "",
   "1C定义": "",
   "温度": "",
   "电池": "CR2016",
   "原句": ""
  }
 },
 "比较": [
  {
   "A": "E3",
   "B": "E1",
   "条件": "C1",
   "层": "M",
   "改变因素": [
    "盐浓度",
    "介体"
   ],
   "溶剂化依据": "多硫化物饱和溶液蒸干残渣质量：低盐体系溶解度高于 1M（同篇实测，作者解释）；Raman：Se 与 Li+ 配位",
   "指标": [
    {
     "指标": "首圈容量",
     "取值点": "0.5C 第 1 圈",
     "A": "1103",
     "B": "",
     "单位": "mAh g-1",
     "方向": "无法判断",
     "来源": "正文（B 值只在图）",
     "原句": "The cell employing the Se0.15 Te0.05 electrolyte delivered an initial specific capacity of 1103 mAh g- 1 (65.9% sulfur utilization) at 0.5 C and retained 89.3% of its capacity after 100 cycles."
    },
    {
     "指标": "循环保持率或寿命",
     "取值点": "100 圈",
     "A": "89.3",
     "B": "",
     "单位": "%",
     "方向": "无法判断",
     "来源": "正文（B 值只在图）",
     "原句": "retaining a specific capacity of 985 mAh g- 1 after 100 cycles, corresponding to a capacity retention rate of 89.3%."
    },
    {
     "指标": "倍率容量",
     "取值点": "2C",
     "A": "783",
     "B": "",
     "单位": "mAh g-1",
     "方向": "无法判断",
     "来源": "正文（B 值只在图）",
     "原句": "Even at a high rate of 2 C, a capacity of 783 mAh g- 1 was maintained."
    }
   ],
   "B角色": "作者对照"
  }
 ],
 "备注": "只有最优配方的数值写在正文，1M / 0.2 / 0.2Se / 0.2Te 对照的容量与保持率只在图上——方向判断要读图。E/S 口径前后不一（20 µL 计 7.7，总加液 30 µL）。层别为低浓 + 有机硒/碲介体（M）。锂厚未写。"
}

File: output/第二阶段_C步试提/json/P620.json
{
  "编号": "P620",
  "电解液": {
    "E1": {"名称": "ELDD", "配方": "1.0 M LiTFSI，DME/DOL 1:1 v/v，无 LiNO3"},
    "E2": {"名称": "ELC14", "配方": "1.0 M LiTFSI，C14（1,1,1-三氟-2-(2-甲氧基乙氧基)乙烷），无 LiNO3"}
  },
  "条件": {
    "C1": {"正极": "C-S 复合正极", "硫载量": "", "硫含量": "", "E/S": "", "电解液体积": "", "面积": "",
           "锂厚": "", "N/P": "", "倍率": "", "1C定义": "1672 mA g-1", "温度": "", "电池": "扣式", "原句": ""}
  },
  "比较": [
    {"A": "E2", "B": "E1", "条件": "C1", "层": "C", "改变因素": ["溶剂种类"],
     "溶剂化依据": "IR / Raman：C14 较难形成 cis 构象、与 Li+ 配位弱于 DME；COSMO-RS：C14 表面电荷离域，对 Li2Sx 溶剂化弱（同篇实验 + 计算）",
     "指标": [
       {"指标": "首圈容量", "取值点": "第 1 次放电", "A": "约 1000", "B": "约 1200", "单位": "mAh g-1", "方向": "A更差", "来源": "正文",
        "原句": "It implies that the electrochemical reaction proceeds more readily at the particle surface than in the bulk, which explains why the practical specific capacities of Li-SELDD (1200 mAh g⁻¹) and Li-SELC14 (1000 mAh g⁻¹) are lower than the theoretical maximum (1672 mAh g⁻¹)."},
       {"指标": "循环保持率或寿命", "取值点": "首次充电能否完成 / 50 圈", "A": "可连续循环（50 圈渐衰）", "B": "无法完成充电（穿梭）", "单位": "", "方向": "A更好", "来源": "正文",
        "原句": "In contrast, the ELC14 cell successfully completes the charging process and enables continuous cycling, demonstrating that the intrinsic weakly solvating nature of C14 effectively suppresses polysulfide dissolution."},
       {"指标": "全电池库仑效率", "取值点": "50 圈稳定值", "A": "约 106", "B": "", "单位": "%", "方向": "无法判断", "来源": "正文",
        "原句": "Over 50 cycles, a gradual capacity fade is observed, and the Coulombic effi ciency stabilizes at approximately 106%."}
     ]}
  ],
  "备注": "典型权衡：弱溶剂化 C14 首圈低于 DME/DOL，但 DME/DOL（无 LiNO3）无法完成充电。注意两者都不含 LiNO3——对照偏弱的情形（M08 类）。电导率 0.111 vs 1.277 S m-1。硫载量、E/S、锂厚在摘录中缺失（可能在 SI）。"
}

File: output/第二阶段_C步试提/json/P624.json
{
  "编号": "P624",
  "电解液": {
    "E1": {"名称": "control（DOL/DME）", "配方": "1.0 M LiTFSI，DOL/DME（比例与 LiNO3 摘录中未明确）"},
    "E2": {"名称": "DMTMSA", "配方": "E1 + 10 vol% DMTMSA"}
  },
  "条件": {
    "C1": {"正极": "SC/S（S-PC 80%、碳纤维 10%、PVDF 10%），直径 12 mm", "硫载量": "4 mg cm-2", "硫含量": "", "E/S": "5", "电解液体积": "", "面积": "直径 12 mm",
           "锂厚": "450 µm", "N/P": "", "倍率": "0.2C（A）/ 0.1C（B，首圈倍率不同）", "1C定义": "", "温度": "", "电池": "CR2025",
           "原句": "To evaluate its application under high S loading and low E/S ratio, we further measured the cycling performance at a sulfur loading in creases to 4 mg/cm2 and under lean electrolyte conditions (E/S = 5 µL/ mg)."},
    "C2": {"正极": "同上", "硫载量": "", "硫含量": "", "E/S": "", "电解液体积": "", "面积": "直径 12 mm",
           "锂厚": "450 µm", "N/P": "", "倍率": "0.05C", "1C定义": "", "温度": "-20 °C", "电池": "CR2025", "原句": ""},
    "C3": {"正极": "无（Li‖Cu）", "硫载量": "", "硫含量": "", "E/S": "", "电解液体积": "", "面积": "",
           "锂厚": "450 µm", "N/P": "", "倍率": "", "1C定义": "", "温度": "", "电池": "CR2025", "原句": ""}
  },
  "比较": [
    {"A": "E2", "B": "E1", "条件": "C1", "层": "C", "改变因素": ["溶剂种类"],
     "溶剂化依据": "Li2S8 饱和溶解度在加 DMTMSA 后显著下降（同篇实验）；DFT：DMTMSA 与 Li2S8 结合弱、与 Li2S4 结合强（模拟）",
     "指标": [
       {"指标": "首圈容量", "取值点": "A 0.2C / B 0.1C（取值点不可比）", "A": "1006.2", "B": "775.5", "单位": "mAh g-1", "方向": "A更好", "来源": "正文",
        "原句": "The batteries without DMTMSA only delivered an initial discharge specific capacity of 775.5 mAh/g at 0.1 C, and after 50 cycles, the capacity begins to decline rapidly."},
       {"指标": "指定圈数放电容量", "取值点": "A 第 150 圈 / B 第 75 圈", "A": "843.5", "B": "691.1", "单位": "mAh g-1", "方向": "A更好", "来源": "正文",
        "原句": "By the 75th cycle, it drops to only 691.1 mAh/g, significantly lower than that of the experimental batte ries."},
       {"指标": "其他", "取值点": "50 圈后正极残余活性物质与锂负极质量损失", "A": "残余活性物质为 B 的 2 倍，锂损失少约 70%", "B": "", "单位": "", "方向": "A更好", "来源": "仅图（文字给方向）",
        "原句": "And from the residual amount of cath ode active material and the percentage of lithium metal anode mass loss in DMTMSA batteries and control group batteries at different cycle counts, it can be observed that after 50 cycles, DMTMSA doubles the residual cathode active material and reduces lithium metal anode mass loss by approximately 70% ((Fig."}
     ]},
    {"A": "E2", "B": "E1", "条件": "C2", "层": "C", "改变因素": ["溶剂种类"], "溶剂化依据": "同上",
     "指标": [
       {"指标": "指定圈数放电容量", "取值点": "-20 °C，100 圈", "A": "700", "B": "200", "单位": "mAh g-1", "方向": "A更好", "来源": "正文",
        "原句": "In contrast, the control electrolyte exhibited higher polarization during cycling and retained only 200 mAh/g at 0.05 C (Fig. 5a)."}
     ]},
    {"A": "E2", "B": "E1", "条件": "C3", "层": "C", "改变因素": ["溶剂种类"], "溶剂化依据": "同上",
     "指标": [
       {"指标": "Li‖Cu 库仑效率", "取值点": "稳定循环圈数", "A": ">400", "B": "<100", "单位": "圈", "方向": "A更好", "来源": "SI（文字给数值）",
        "原句": "While the CE of the control batteries drops rapidly after fewer than 100 cycles, batteries with 10% DMTMSA maintain stable cycling for more than 400 cycles with nearly 100% CE, achieved the best result across various addition levels."}
     ]}
  ],
  "备注": "A 全面占优；'降低长链溶解、提高短链溶解'属解耦型（打破权衡候选）。C1 中 A、B 的首圈倍率不同（0.2C vs 0.1C）、比较圈数不同（150 vs 75），取值点不可比。正极残余活性物质与锂损失是近似库存测量（方法待核）。对照配方未写全。"
}
