Repository: zhuonanli08/Li-S_Electrolyte_Conflicts

File: output/第二阶段_C步试提/摘录/P041.txt
# P041  10.1021/acs.chemmater.7b02105  2017 Chem Mater
题名：Effects of Anion Mobility on Electrochemical Behaviors of Lithium-Sulfur Batteries
B 步：层 C；改变的因素：盐阴离子：LiTfO / LiFSI / LiTFSI / LiTDI，1 M 与 3 M；备注：

## 实验部分
（未切出实验部分）

## 正文（含数字的句子与图表注）
- Here we analyze the role of the counteranions of common Li salts (such as TfO-, FSI-, TFSI-, and TDI-) when dissolved in DOL/DME (1:1 by vol.) for use in Li-S batteries.
- The evolution of ion-ion and ion-solvent interactions due to various anions was analyzed using 17O NMR and pulsed-field gradient (PFG) NMR and then correlated with electrochemical performance in Li-S cells.
- To overcome these critical issues, functionalized conductive trappers and additional diﬀusion barriers (such as carbon hosts and interlayers) have been introduced into these systems.2 But these additional components reduce the much needed specific capacity and energy density.
- Hence, recent eﬀorts are mainly focused on designing electrolytes with lower polysulfide solubility.3 However, a lack of understanding remains about the correlation between Li-S cell performance and electrolyte parameters such as solvent composition, salt concentration, etc.
- Electrolytes comprised of 1 and 3 M Li salt with various anionsbis(fluorosulfonyl)-imide (FSI-), triflate (TfO-), bis(trifluoromethanesulfonyl) imide (TFSI-), and 2-trifluoromethyl-4,5-dicyanoimidazole (TDI-)within a DOL/DME (1:1 vol.) solvent mixture were prepared.
- These electrolyte solutions are denoted as x-y, where x and y represent the salt concentration (i.e., x = 1 or 3) and a type of anion (y = TfO-, FSI-, TFSI-, or TDI-), respectively.
- In addition, to probe the interaction between dissolved polysulfide species and electrolyte components, we Received: May 23, 2017 Revised: October 17, 2017 Published: October 17, 2017 Article pubs.acs.org/cm © 2017 American Chemical Society 9023 DOI: 10.1021/acs.chemmater.7b02105 Chem.
- Mater. 2017, 29, 9023-9029 Downloaded from pubs.​acs.​org/​cmatex/​article-pdf/​29/​21/​9023/​15509222/​cm7b02105.​pdf by TSINGHUA UNIV user on 11 October 2026 added 0.12 M Li2S8 into 1 M Li-salt concentration electrolytes and denote these solutions as 1-TfO-PS, 1-FSI-PS, etc.
- We employed pulsed-field gradient (PFG) NMR and natural abudance 17O NMR spectrocscopy to interrogate ion-ion/ ion-solvent interactions and the subsequent ion/solvent diﬀusion process.
- The 1 and 3 M solutions were prepared by dissolution of the appropriate Li salts containing the anions, trifluoromethanesulfonate (TfO-), bis(fluorosulfonyl)imide (FSI-), bis(trifluoromethane)sulfonimide (TFSI-), and 2-trifluoro-4,5-dicya- noimidazolide (TDI-), in mixture of 1,3-dioxolane (DOL) and dimethoxyethane (DME) (DOL/DME, 1:1 vol.).
- In addition, 0.12 M polysulfide (Li2S8) was added into 1 M solutions.
- Nominal Li2Sx solutions were obtained by mixing stoichiometric Li2S and S8 within the electrolyte and stirring at 60 °C in an oil bath overnight inside of a glovebox.
- The ionic conductivities of 1 M electrolyte solutions were measured using a conductivity meter (Orion 3 Star, Thermo Scientific) at 30 °C.
- Li-S battery cells using the electrolytes described above were fabricated using 64% sulfur (purity ≥99.5% from Sigma-Aldrich), 16% multiwalled carbon nanotubes (MWCNT) (Cheap Tubes Inc.), 10% super P carbon additive, and 10% polyvinylidene fluoride (PVDF) binder.
- Sulfur powder and MWCNTs in a weight ratio of 4:1 were mixed in a mortar by hand, and then the mixture was transferred to a Teflon-lined stainless steel autoclave and heat treated at 155 °C in a furnace for 24 h to improve the sulfur distribution inside the MWCNTs matrix, resulting in a S80/MWCNTs20 composite.
- The sulfur cathode was prepared by coating the N-methyl-2-pyrrolidone (NMP) slurry of S80/ MWCNTs20 composite, conductive carbon, and PVDF binder with a weight ratio of 8:1:1 onto an aluminum foil.
- After the NMP was evaporated inside a fume hood, the sulfur cathode was punched into discs (7/16 in.) and further dried in a vacuum oven at 60 °C.
- The sulfur mass loading of the electrode was approximately 1 mg/cm2.
- The half cell (coin cell 2320) was assembled in an Ar-filled glovebox with a Li metal anode and cycled at a range of 1.5-3 V at 0.2 C (1 C = 1675 mA/g of S).
- Further details of electrochemical cell preparation and testing were reported earlier.4,5 Nuclear Magnetic Resonance (NMR) Spectroscopy and Pulsed Field Gradient (PFG) NMR. 17O NMR spectra were obtained using single pulse excitation at ambient temperature.
- Diﬀusion coeﬃcients of Li+, anions, and solvent molecules (DOL and DME) were measured using 7Li, 19F, and 1H PFG-NMR with a convection compensation PFG sequence (Dbppste_cc in VNMRJ 3.2, Agilent) in the temperature range from 0 to 50 °C.
- All NMR experiments were performed on a 600 MHz NMR spectrometer (Agilent) equipped with a 5 mm liquid/diﬀusion NMR probe (Doty Scientific Instrument, U.S.A.), which has the maximum gradient strength of ∼31 T/m.
- The ionic conductivity, σD, was calculated by the Nernst-Einstein equation6 σ = + - e k T n D n D (S cm ) ( ) D 1 2 B Li Li anion anion (1) where e is the elementary charge and n is the number of ions in the unit volume of Vm, meaning that n = (NA x)/Vm, where NA, x, and Vm are Avogadròs number, ion concentration, and molar volume, respectively. ■RESULTS AND DISCUSSION The diﬀusion coeﬃcients of Li+ cations (DLi), anions (Danion), and solvent molecules DME (DDME) and DOL (DDOL) were measured in the temperature range of 0 to 50 °C (Figure S1).
- All electroytes appear to obey the Stokes-Einstein theory of diﬀusion, i.e., D = kBT/f, where diﬀusion coeﬃcient (D) is inversely proportional to the friction factor f = 6πηrs and η and rs are the viscosity and hydrodynamic radius of diﬀusing molecules (i.e., radius of the hard solvation sphere that diﬀuses along with solute), respectively.7 Figure 1 shows diﬀusion coeﬃcients of various electrolytes measured at 50 °C.
- This similarity implies that the intermolecular interaction in this solvent mixture is very small, and hence the hydrodynamic radii (rs values) of DOL and DME simply represent their polar surface areas (Ap), i.e., the surface belonging to polar atoms, which is reported to be similar (Ap ∼18.5 Å2) (Figure S2).8 The theoretical rDOL and rDME values were estimated to be 2.43 Å (r = (AP/π)1/2).
- Each value for rx was calculated from the volume of the anion and is reported in Table 1.
- The diﬀusion coeﬃcients of all electrolyte components including solvent molecules were considerably reduced with introduction of Li salts (both at 1 and 3 M concentrations) and 0.12 M Li2S8.
- However, DDME drops more significantly than DDOL for all electrolyte solutions, suggesting that DME molecules are more actively participating in the Li+-solvation process than the DOL molecules as predicted by our compuational modeling (Figure S3).
- This preferential Li+-solvation by DME molecules can be confirmed by 17O NMR spectroscopy based on its known sensitivity to molecular interactions with Li+ cations.9 Unlike the DOL molecules, DME molecules showed a noticeable Figure 1.
- Diﬀusion coeﬃcients of Li+ (DLi), anion (Danion), DOL (DDOL), and DME (DDME) for the electrolytes consisting of 1 or 3 M Li salt (LiTfO, LiFSI, LiTFSI, or LiTDI) dissolved in DOL/DME (1:1 vol.) and 1 M Li salt dissolved in DOL/DME with 0.12 M Li2S8, all obtained at 50 °C.
- Radius, r = (3V/4π)1/3, Where V Is Volume of Anions,11 Ionic Conductivity, σmeas, and Calculated Ionic Conductivity, σD, Using Diﬀusion Coeﬃcients at 30 °C anions r (Å) σD (S cm-1) σmeas (S cm-1) σmeas/σD FSI- 3.27 5.1 × 10-2 1.7 × 10-2 0.34 TfO- 2.95 4.4 × 10-2 2.6 × 10-3 0.06 TFSI- 3.53 4.2 × 10-2 1.1 × 10-2 0.26 TDI- 3.4610 2.4 × 10-2 6.2 × 10-3 0.26 Chemistry of Materials Article DOI: 10.1021/acs.chemmater.7b02105 Chem.
- Mater. 2017, 29, 9023-9029 9024 Downloaded from pubs.​acs.​org/​cmatex/​article-pdf/​29/​21/​9023/​15509222/​cm7b02105.​pdf by TSINGHUA UNIV user on 11 October 2026 upfield chemical shift δ(17O) with the introduction of Li salt and Li2S8, corroborating the preferential DME solvation around Li+ cations (Figure S4).
- By correlating the upfield shift in DME resonance with choice of anions, the interaction strength of DME molecules with Li+ cations increases as a function of anion in the following order: TfO-< FSI-< TFSI-< TDI- (see Figure S4a).
- At 1 M Li-salt concentration, the DME registers a single resonance indicating relatively faster solvent exchange between solvate structure and bulk solvent.
- However, at 3 M Li-salt concentrations an additional 17O peak from DME arises significantly downfield (Figures S4 and S5), indicating the agglomeration of Li+-DME solvation shells (i.e., an aggregated solvate structure) due to fewer bulk solvent molecules at higher salt concentrations.12 The population of these aggregated Li+-solvate structures tends to increase with salt concentrations as evidenced by an even further downfield 17O shift of DME for 4-TfO and 4-FSI electrolytes (Figure S4).
- This larger downfield 17O shift of DME may be due to (1) reduced (local) dielectric constant (ε) within the aggregated Li+-solvate clusters13-16 relative to the bulk ε values representing free DME and DOL molecules or (2) restricted DME solvent exchange dynamics due to the bidentate complexation within Li+-solvate clusters.16 To further evaluate these hypotheses we performed classical molecular dynamics (MD) simulations for the 3-TFSI system (see Supporting Information), and Figure 2 shows a snapshot of solvate structural evolution.
- This observation supports the variation in 17O NMR chemical shift and line broadening observed at higher salt concentrations.
- The integrated intensity of this downfield 17O peak from DME depends linearly on the molecular size of the anions (Figure S5), which suggests that the identity of the anion clearly influences the formation of aggregates and subsequent solvate structural evolution.
- In addition, the δ(17O) of the remaining DME molecules in 3-TfO and 3-FSI electrolytes register further upfield shifts relative to lower concentration (1 M) samples.
- For example, the intensity of the 17O peak from the TFSI-anion in 3-TFSI is about 20% of that from DOL molecules, while it should be ∼1.3 times larger based on the ratio of oxygen atoms between TFSI-and DOL.
- Such a significant drop in 17O peak intensity might be a result of heavy peak broadening due to stronger interaction between Li+ and DME as a function of increasing Li salt concentration.
- In addition, the integrated intensities of 17O resonances from TfO-and TFSI-anions are much smaller than those expected from the electrolyte with 3 M concentration due to immobility of anions in the system.
- On the other hand, the FSI-molecules retains its 17O peak intensity, indicating relatively weaker interactions and higher mobility within their solvate structures.
- This molecular level view of electrolyte solution structure derived from an 17O chemical shift analysis helps us derive an evolving mesoscale view of the diﬀusion process and its eﬀect on Li-S cell performance.
- On the basis of the diﬀusion measurements and 17O chemical shift analysis, it is clear that the interactions of DOL molecules with other components of the electrolyte are relatively weaker.
- Therefore, the variation of DDOL in these electrolytes is primarily due to a change in viscosity resulting from the unique interactions between the electrolyte components, similar to the D of hydrofluoroether in the LiTFSI dissolved in a mixture of triglyme and hydro- fluoroether (Figure S6).17 It is diﬃcult to confirm the weaker intermolecular interaction of DOL through viscosity (η-1) analysis due to the large uncertainty of the measured viscosity values (Figure S6a).
- For example, the viscosity of 3 M LiTFSI dissolved in DOL/DME was reported to be 25.9,5 16.12,18 and 8.819 mPa s at 25 °C.
- For 1 M LiTFSI dissolved in DOL/DME, viscosities are similarly widely variant in the literature, reported as 2.56,18 2.03,19 and 1.354 mPa s at 25 °C.
- Nevertheless, these electrolytes obey the Stokes-Einstein relation of diﬀusion from the proportionality of D and η-1 (Figure S6a).
- Therefore, we performed classical molecular dynamics (MD) calculations, which confirm the weak intermolecular interaction of DOL (Figure 2).
- In particular, the interaction of DOL with Li+ cations is much smaller than that of Li+-TFSI and Li+-DME based on radial distribution function (RDF) analysis (Figure S7), thereby confirming our hypothesis that DOL establishes and experi- ences weaker intermolecular interactions.
- These inherent mobilities of ions and solvent molecules are then correlated with the specific capacity (see Figure 3) obtained at the 33rd and 100th cycle for Li-S batteries fabricated with the respective electrolytes (Figure S8).
- The long-term SC and the capacity decay rate, ΔSC (%)obtained from the SC diﬀerence between 33rd and 100th cycledepend strongly on the anion mobility (Danion/DDOL) except for electrolytes containing the TfO-anion.
- Surprisingly, the mobilities of Li+ cations (Figure 3c,d) or the solvent (DME) molecules (Figure S9) do not follow a linear correlation with SC or ΔSC.
- However, it should be Figure 2.
- Snapshot of solvate structural evolution calculated in 3 M LiTFSI dissolved in DOL/DME obtained from molecular dynamics simulation.
- Chemistry of Materials Article DOI: 10.1021/acs.chemmater.7b02105 Chem.
- Mater. 2017, 29, 9023-9029 9025 Downloaded from pubs.​acs.​org/​cmatex/​article-pdf/​29/​21/​9023/​15509222/​cm7b02105.​pdf by TSINGHUA UNIV user on 11 October 2026 noted that electrolytes with TfO-anion show poor perform- ance despite their slower mobility.
- For example, if a solvent/ion has weaker interaction with other components of the electrolyte, then the rx* will be close to unity as observed for FSI-anion (i.e., rFSI* ≈1) in the 3-FSI electrolyte (see Figure 4).
- Conversely, Li+ cations register significantly higher values of rLi* (inset of Figure 4), due to their preferred interaction with both solvent and anion molecules as part of the solvation phenomena.
- This is also evidenced by higher rDME* values observed for the solvent DME molecules (Figure S10).
- Similarly, ranion* is higher for all other anions (ranion* > 1) at various electrolyte compositions, indicating that ion-ion type interactions between Li+ and anions (i.e., contact-ion pair formation) is crucial in solvate structure formation.
- Apparently, the trend of Li+-anion association energy calculated by density functional theory11,20 for various anions follows the ranion* value for 1 M Li salts except for the TDI-anion.
- However, previous experimental analysis has shown that the coordination tendency of TDI-anion to Li+ cation in DME solvent is stronger than that of TFSI-anion and is similar to that of TfO-anion,21 which is in good agreement with our observations of ranion*.
- For example, the eﬀective hydrodynamic radius of TfO-(rTfO*) increases with salt concentration (i.e., comparing 1- and 3-TfO electrolytes) while other anions display similar or lower values with increase in Li salt concentration.
- In addition, the rTfO* value increases with the introduction of Li2S8 suggesting that TfO-anions strongly interact with both Li+ as well as Li2S8 through contact-ion pair formation.
- This TfO-anion based contact-ion pair formation is also reflected in the largest rLi* (inset of Figure 4) and the smallest rDME* value among the various electrolyte systems (Figure S10).
- Interestingly, with the introduction of Li2S8 the values of rLi* are significantly reduced, suggesting preferential interaction of TfO-anions with lithium polysulfide species22,23 and subsequent polysulfide dianion (Sn 2-) formation through Li2Sx + TfO-= Li+-TfO-+ Sx 2-as reported earlier.24 Conversely, rLi* values for other anions were increased with addition of Li2S8 indicating their weaker interaction with the Li+ cations of Li2S8.
- In particular electrolytes containing TDI- anions register relatively larger increments of rLi* by addition of Li2S8, suggesting that the TDI-anion interaction to lithium polysulfide is weakest among these electrolytes and the solubility of lithium polysulfides is restricted.4 The role of DME solvent molecules in solvation structure can be analyzed by the variation of rDME* with various anions and salt concentrations.
- It is interesting to note that rDME* is influenced by the Li-salt concentration but not aﬀected by the addition of Li2S8 (Figure S10).
- However, the Li+-DME interaction strength can still be influenced by the anions as detected by the evolution of Figure 3.
- (a) Specific capacity, SC, at the 33rd and 100th cycles and (b) SC decay (ΔSC) from the 33rd to 100th cycle in Li-S batteries fabricated with the electrolytes composed of 1 or 3 M Li salt (LiFSI, LiTfO, LiTFSI, or LiTDI) dissolved in DOL/DME (1:1 vol.) plotted as a function of Danion/DDOL.
- Eﬀective hydrodynamic radius of anions, ranion*, for these electrolytes and Li+ cation-anion binding energy, ΔE (green stars), from DFT calculations.11,20 The inset shows the rLi* values for these electrolytes.
- Chemistry of Materials Article DOI: 10.1021/acs.chemmater.7b02105 Chem.
- Mater. 2017, 29, 9023-9029 9026 Downloaded from pubs.​acs.​org/​cmatex/​article-pdf/​29/​21/​9023/​15509222/​cm7b02105.​pdf by TSINGHUA UNIV user on 11 October 2026 rDME* and the DME δ(17O) chemical shifts (see Figures S4, S5, and S10).
- To test the influence of anions (in terms of contact- ion pair formation) on the Li+-DME interaction strength, we measured ionic conductivity (σmeas) and compared these measured values with those derived from diﬀusion coeﬃcients (σD) using the Nernst-Einstein equation6 (see Table 1).
- Interestingly, the 1-TfO solution shows the smallest σmeas/σD value indicating relatively stronger interaction of TfO-anion with Li+ cations as predicted by the variation of rTfO* as well as by rLi* (see Figure 3).
- In contrast, the FSI- anion shows a higher degree of Li+-anion dissociation among the electrolytes with 1 M Li salt concentration.
- However, the σmeas/σD ratio for these electrolytes is not in good agreement with that of the Li+-DME interaction strength estimated from Δδ(17O) and variations of rDME* discussed earlier.
- As discussed earlier, the eﬀective hydrodynamic radius of the anion (ranion*) rather than the DME 17O chemical shift analysis can provide details of anion specific contact-ion pair formation.
- The battery SC (at the 100th cycle) plotted as a function of ranion* (Figure 5) clearly shows that the long-term SC of Li-S batteries increases with the strength of anion interactions as well as its anion mobility (Figure 3) because Danion is inversely proportional to hydrodynamic radius (Danion ∝1/rs,anion).
- However, the 3-TfO electrolyte registers significantly lower SC than expected due to the strong interaction of the anions with Li+.
- This low SC might be due to significant loss of active materials from the cathode as a consequence of the strong interaction of TfO-anions with lithium polysulfides as predicted by higher ranion* and lower rLi* values in TfO- containing electrolyte with Li2S8 (Figure 4).22,23 This is clearly seen when the SC of a Li-S cell composed of 1-TfO electrolyte is plotted vs ranion* calculated from electrolytes with 1 M Li salt concentration that also contained 0.12 M Li2S8.
- The lower SC for the 1-TfO electrolyte is due to its higher ranion*.
- In addition, the decay of SC will be more accelerated in the higher LiTfO concentration electrolyte (Figure 3b), due to the preference of TfO-anion for interactions with polysulfide, leading to enhanced loss of active materials from the cathode.
- Conversely, electrolytes containing the FSI-anion with both 1 and 3 M concentrations show poor cell performance (Figures 3 and 5).
- In fact, the Li-S battery fabricated with 3-FSI electrolyte failed abruptly at the 34th cycle, which we suggest is due to the fast formation of an insulating passivation layer on the Li-metal anode as observed previously.5,22,25 Images from SEM analyses confirmed thick SEI layer formation on the Li anode surfaces from the Li-S battery fabricated with 3-FSI.
- The thickness of the SEI layer after the 33rd cycle in the 3-FSI battery was similar to that from the anode of the 3-TFSI battery after its 200th cycle.5 In addition, the Li-S cell fabricated with 3-FSI shows significantly increased impedance as a function of extended charging/discharge cycles.5 This observation strongly suggests that the anion, which has higher mobility and relatively weaker interaction with other electrolyte components, can easily participate in the chemical reaction at Li-metal anode surfaces as part of SEI layer formation.
- The overall result showed that both SC and ΔSC of Li-S batteries depend strongly on the anion mobility (Figure 3) which is directly linked to its interactions with other electrolyte components.
- The higher mobility of an anion (such as FSI-) due to weaker interactions with other electrolyte components often Figure 5.
- Specific capacity (SC) of Li-S batteries fabricated with the electrolytes composed of 1 or 3 M Li salt (LiFSI, LiTfO, LiTFSI, or LiTDI) dissolved in DOL/DME (1:1 by vol.) at the 100th cycle plotted as a function of ranion*.
- The red squares report measurements of SC as a function of ranion* obtained from 1 M Li salt dissolved in DOL/DME with 0.12 M Li2S8.
- Chemistry of Materials Article DOI: 10.1021/acs.chemmater.7b02105 Chem.
- Mater. 2017, 29, 9023-9029 9027 Downloaded from pubs.​acs.​org/​cmatex/​article-pdf/​29/​21/​9023/​15509222/​cm7b02105.​pdf by TSINGHUA UNIV user on 11 October 2026 leads to the formation of a thicker passivation layer, whereas strongly interacting anions (such as TfO-) can accelerate polysulfide dissolution due to their preferential interaction with lithium polysulfides.
- Never- theless, we realize that the complex nature of the solvation phenomenon within electrolyte under realistic cell operating conditions needs to be further analyzed to build advanced strategies for electrolyte design. ■ASSOCIATED CONTENT * S Supporting Information The Supporting Information is available free of charge on the ACS Publications website at DOI: 10.1021/acs.chemma- ter.7b02105.
- MD simulations, materials, temperature dependent diﬀusion coeﬃcients, molecular structures of anions and solvents, 17O NMR spectra, specific capacity retention plots, etc.
- ORCID Kee Sung Han: 0000-0002-3535-1818 Nav Nidhi Rajput: 0000-0003-4740-8217 Vijayakumar Murugesan: 0000-0001-6149-1702 Ji-Guang Zhang: 0000-0001-7343-4609 Jun Liu: 0000-0001-8663-7771 Karl T.
- Mueller: 0000-0001-9609-9516 Notes The authors declare no competing financial interest. ■ACKNOWLEDGMENTS We acknowledge Prof.
- The NMR measure- ments were performed at the Environmental Molecular Sciences Laboratory (EMSL), a national scientific user facility sponsored by the DOE’s Oﬃce of Biological and Environ- mental Research and located at Pacific Northwest National Laboratory (PNNL). ■REFERENCES (1) Yin, Y.-X.; Xin, S.; Guo, Y.-G.; Wan, L.-J.
- Ed. 2013, 52, 13186-13200.
- (2) Manthiram, A.; Fu, Y.; Chung, S.-H.; Zu, C.; Su, Y.-S.
- Rev. 2014, 114, 11751-11787.
- (3) Zhang, S.; Ueno, K.; Dokko, K.; Watanabe, M.
- Energy Mater. 2015, 5, 1500117.
- (4) Chen, J.; Han, K.
- Energy Mater. 2016, 6, 1600160.
- (5) Cao, R.; Chen, J.; Han, K.
- Mater. 2016, 26, 3059-3066.
- Temperature Dependence of Self-Diffusion Coefficients of Ions and Solvents in Ethylene Carbonate, Propylene Carbonate, and Diethyl Carbonate Single Solutions and Ethylene Carbonate + Diethyl Carbonate Binary Solutions of LiPF6 Studied by NMR.
- Data 2012, 57, 2012-2017.
- Pulsed Gradient Spin-Echo (PGSE) Diffusion and 1H, 19F Heteronuclear Overhauser Spectroscopy (HOESY) NMR Methods in Inorganic and Organo- metallic Chemistry: Something Old and Something New.
- Rev. 2005, 105, 2977-2998.
- (8) National Center for Biotechnology Information. http:// pubchem.ncbi.nlm.nih.gov (accessed August 2015).
- (9) Bogle, X.; Vazquez, R.; Greenbaum, S.; Cresce, A. v.
- Understanding Li+-Solvent Interaction in Nonaqueous Carbonate Electrolytes with 17O NMR.
- Lett. 2013, 4, 1664-1668.
- Private communication, July 2015.
- Phys. 2007, 9, 1493-1498.
- Soc. 2012, 159, A1489-A1500.
- (13) Gerothanassis, I.
- Oxygen-17 NMR spectroscopy: Basic principles and applications (Part I).
- Spectrosc. 2010, 56, 95-197.
- (14) Renou, R.; Ding, M.; Zhu, H.; Szymczyk, A.; Malfreyt, P.; Ghoufi, A.
- B 2014, 118, 3931-3940.
- (15) Levy, A.; Andelman, D.; Orland, H.
- Lett. 2012, 108, 227801.
- (16) Jankowski, P.; Dranka, M.; Wieczorek, W.; Johansson, P.
- Lett. 2017, 8, 3678-3682.
- (17) Moon, H.; Mandai, T.; Tatara, R.; Ueno, K.; Yamazaki, A.; Yoshida, K.; Seki, S.; Dokko, K.; Watanabe, M.
- C 2015, 119, 3957-3970.
- Commun. 2014, 50, 14647-14650.
- A 2014, 2, 4652-4659.
- (20) Scheers, J.; Johansson, P.; Szczeciński, P.; Wieczorek, W.; Armand, M.; Jacobsson, P.
- Power Sources 2010, 195, 6081-6087.
- Chemistry of Materials Article DOI: 10.1021/acs.chemmater.7b02105 Chem.
- Mater. 2017, 29, 9023-9029 9028 Downloaded from pubs.​acs.​org/​cmatex/​article-pdf/​29/​21/​9023/​15509222/​cm7b02105.​pdf by TSINGHUA UNIV user on 11 October 2026 (21) McOwen, D.
- C 2014, 118, 7781-7787.
- (22) Park, J.-W.; Ueno, K.; Tachikawa, N.; Dokko, K.; Watanabe, M.
- C 2013, 117, 20531-20541.
- (23) Ueno, K.; Park, J.-W.; Yamazaki, A.; Mandai, T.; Tachikawa, N.; Dokko, K.; Watanabe, M.
- C 2013, 117, 20509-20516.
- (24) Vijayakumar, M.; Govind, N.; Walter, E.; Burton, S.
- Phys. 2014, 16, 10923-10932.
- (25) Kim, H.; Wu, F.
- Energy Mater. 2015, 5, 1401792.
- Chemistry of Materials Article DOI: 10.1021/acs.chemmater.7b02105 Chem.
- Mater. 2017, 29, 9023-9029 9029 Downloaded from pubs.​acs.​org/​cmatex/​article-pdf/​29/​21/​9023/​15509222/​cm7b02105.​pdf by TSINGHUA UNIV user on 11 October 2026

## SI（含数字的电池相关句子与图表注）
- S1 Effects of Anion Mobility on Electrochemical Behaviors of Lithium-Sulfur Batteries Kee Sung Han*†,#, Junzheng Chen‡,#, Ruiguo Cao‡,#, Nav Nidhi Rajput,§,# Vijayakumar Murugesan,‡,#, Lili Shi,‡,# Huilin Pan,‡,# Ji-Guang Zhang*‡,#, Jun Liu‡,# Kristin A.
- The bonded and non-bonded parameters for DOL and DME are taken from General Amber Force Field (GAFF), for TFSI- anions from Kelkar et al. and lithium from Sano et al.3-4 The partial atomic charges for all molecules were derived by first optimizing the geometry using Becke’s three- parameter exchange function combined with Lee-Yang-Parr correlation functional (B3LYP) at aug-cc- pvdz theory level using the Gaussian 09 package5 and then fitting the electrostatic potential surface using the RESP method.
- Other simulation details are very close to those contained in our previous publication. 6 Materials LiTFSI, LiTfO, DOL, and DME (all in battery-grade purity) were ordered from BASF Battery Materials and used as received.
- Sulfur powder (purity ≥99.5%), N-methyl-2-pyrrolidone (NMP), and lithium nitrate (LiNO3) were acquired from Sigma-Aldrich.
- Downloaded from pubs.​acs.​org/​cmatex/​article-supplement/​1464285/​pdf/​cm7b02105_si_001/​ by TSINGHUA UNIV user on 11 October 2026 S2 Multi-walled carbon nanotubes (MWCNTs, 10-20 nm in diameter) were purchased from Cheap Tubes Inc.
- High-purity Li chips with dimensions of 15.6 mm diameter and 0.45 mm thickness were obtained from MTI Corporation.
- J., Effect of temperature and water content on the shear viscosity of the ionic liquid 1-ethyl-3-methylimidazolium bis (trifluoromethanesulfonyl) imide as studied by atomistic simulations.
- Diffusion coefficients of each component for neat solvent (DOL/DME; 1:1 vol.), 1 M Li salt dissolved in DOL/DME with and without 0.12 M Li2S8 and 3 M Li salt dissolved in DOL/DME using supporting Li salt: a) LiFSI, b) LiTfO, c) LiTFSI and d) LiTDI.
- The polar surface area of DOL and DME molecules obtained from the National Center for Biotechnology Information, http://pubchem.ncbi.nlm.nih.gov/compound/12586#section=Top and http://pubchem.ncbi.nlm.nih.gov/compound/8071#section=Top for DOL and DME, respectively.
- DFT Optimized configurations for the Li-3DME and Li-4DOL solvates (Li-purple, O-red, C-gray) (ball-and-stick and spacefill images shown).
- Lithium solvate structures were analyzed using density functional theory (DFT)-based calculations with the ADF-2014 package.
- All of the calculations were done at the PBE theory level with dispersion correction (D3) using the TZP (all-electron valence triple zeta with polarization function) Slater-type basis set without any geometrical constraints2.
- The bonding energy difference between the solvated Li+ cation and isolated Li+ cation and pure solvent molecules reveals that the DME solvated Li+ cation (~298 kJ mol-1) is more than twice as energetically favorable as the solvation by four DOL solvent molecules (~128 kJ mol-1).
- Downloaded from pubs.​acs.​org/​cmatex/​article-supplement/​1464285/​pdf/​cm7b02105_si_001/​ by TSINGHUA UNIV user on 11 October 2026 S7 TfO - FSI - TFSI - 10 20 30 40 50 60  ( 17O) ( 17O) (ppm) Aions 100 120 140 160 180 200 a Anion Volume Anion Volume (Å 3) TfO - FSI - TFSI - 70 80 90 100 b Intensity Intensity (%) Anions 100 120 140 160 180 200 Anion Volume Anion Volume (Å 3) Figure S5. a) δ(17O) and b) peak intensity of DME(2), in Figure S4, relative to the total DME peak intensity for 3 M Li salt concentration electrolytes are plotted with the anion volume.
- Comparisons of diffusion coefficient and the inverse of viscosity (η-1): (a) DDOL and η-1 at 30 °C for the electrolytes studied in this work and (b) DHFE and η-1 for the LiTFSI dissolved in G3/HFE (the data obtained from H.
- C 2015, 119, 3957-3970).
- For the electrolytes studied in this work it is difficult to estimate the interactions of DOL to other components of electrolyte by the comparisons of DDOL and η-1 due to a larger deviation in viscosity values.
- But we confirmed that the diffusion coefficients of these electrolytes are globally proportional to the inverse of viscosity (η-1) as predicted by the Stokes-Einstein relation of diffusion.
- Downloaded from pubs.​acs.​org/​cmatex/​article-supplement/​1464285/​pdf/​cm7b02105_si_001/​ by TSINGHUA UNIV user on 11 October 2026 S9 0.0 0.4 0.8 1.2 0 5 10 15 20 25 (a) g(r) (arb. unit) r (Å) Li-DME_0.25 M Li-DME_1 M Li-DME_3M 0.0 0.4 0.8 1.2 0 5 10 15 20 25 (b) g(r) (arb. unit) r (Å) Li-DOL_0.25 M Li-DOL_1M Li-DOL_3 M 0.0 0.4 0.8 1.2 0 20 40 60 80 100 120 (c) g(r) (arb. unit) r (Å) Li-TFSI_0.25 M Li-TFSI_1 M Li-TFSI_3 M Figure S7.
- The radial distribution functions (RDF) of (a) Li+-DME, (b) Li+-DOL and (c) Li+-TFSI in 0.25, 1 and 3 M LiTFSI dissolved in DOL/DME (1:1 vol.) dissolved in DOL/DME (1:1 vol.).
- Specific capacity retention plot for Li-S cells fabricated with 1 M (a) and 3 M (b) Li salt dissolved in DOL/DME (1:1 vol.) electrolytes.
- Downloaded from pubs.​acs.​org/​cmatex/​article-supplement/​1464285/​pdf/​cm7b02105_si_001/​ by TSINGHUA UNIV user on 11 October 2026 S11 0.3 0.4 0.5 0.6 0.7 0.8 0 100 200 300 400 500 600 700 800 at 33th cycle at 100th cycle SC (mAh g -1) DLi/DDOL a 0.4 0.6 0.8 0 200 400 600 800 b at 33th cycle at 100th cycle SC (mAh g -1) DDME/DDOL Figure S9.
- Specific capacity, SC at 33th and 100th cycles in Li-S batteries fabricated with the electrolytes composed of 1 M or 3 M Li salt (LiFSI, LiTfO, LiTFSI or LiTDI) dissolved in DOL/DME (1:1 vol) plotted as a function of a) DLi/DDOL and DDME/DDOL.
- The calculated rs,DME/rDME for 1 M Li salt dissolved in DOL/DME (1:1 vol.) electrolytes with and without 0.12 M Li2S8 and for 3 M Li salt dissolved in DOL/DME electrolytes are plotted along with a kind of anions.
