Repository: zhuonanli08/Li-S_Electrolyte_Conflicts

File: output/第二阶段_C步试提/摘录/P095.txt
# P095  10.1002/aenm.201803096  2019 AEM
题名：Highly Solvating Electrolytes for Lithium-Sulfur Batteries
B 步：层 C；改变的因素：高 DN 溶剂：DOL-DMA / DMSO / MeIm vs DOL-DME；备注：

## 实验部分
Materials: Sulfur (S8, 99.5+%, Acros Organics), carbon disulfide (CS2, extra pure, 99.9%, Acros Organics), carbon nanotubes (CNTs) “buckypaper” (20 GSM, NanoTechLabs, Inc), carbon nanofibers (CNFs, PR-19-XT-HHT, Pyrograf), lithium bis(trifluoromethanesulfonimide) (LiTFSI, LiN(CF3SO2)2, 99%, Acros Organics), DME (99+%, Acros Organics), DOL (99.5%, Acros Organics), DMA (99%, Sigma-Aldrich), DMSO (99.9+%, Sigma-Aldrich), MeIm (99+%, Sigma-Aldrich), metallic lithium foil (Aldrich Chemistry), PVDF Membrane Filter (0.1 µm, Durapore), Li2S (99.98%, Aldrich Chemistry), dimethyl sulfoxide-d6 (D6- DMSO, 99.9%, Acros Organics), and chloroform-d (CDCl3, 99.8 atom% D, Acros Organics) were purchased and used as received. Sulfur-CNT Composite Cathode Fabrication: Cathodes with 2 mg cm-2 sulfur loading were fabricated by dissolving elemental sulfur in CS2 at a mass ratio of 0.1 mg µL-1, after which 20 µL of this solution was deposited onto a 1 cm2 area CNT “buckypaper.” This followed by slow drying overnight, yielding sulfur-CNT composite cathodes with an areal loading of 2.0 ± 0.15 mg cm-2. 6 mg cm-2 cathodes were fabricated by vacuum filtering a sonicated mixture of sulfur and CNF (3:1 m/m) in ethanol and water (1:1 v/v) onto a filter paper. The freestanding cathode membrane was peeled off and dried before being punched into 1 cm2 electrode discs having an areal loading of 6.0 ± 0.2 mg cm-2. CNF was used as it provided a more robust membrane. Electrolyte Preparation: Four electrolytes were prepared in an argon- filled glovebox by dissolving 1 m LiTFSI in a (1:1 v/v) mixture of DOL and DME, DOL and DMA, DOL and DMSO, and DOL and MeIm. Adv. Energy Mater. 2019, 9, 1803096 Figure 5. 1H-NMR spectra of each of the solvents under investigation after exposure to lithium metal for one week (left) and dissolved polysulfides for 30 d (right). Hydrogens associated with each peak are labeled on each solvent molecule as well as on the spectra themselves. Unlabeled peaks correspond to suspected decomposition products. The symbol “▲” accompanies peaks corresponding to known contaminants, unaffiliated with suspected side reactions.[33] 16146840, 2019, 6, Downloaded from https://advanced.onlinelibrary.wiley.com/doi/10.1002/aenm.201803096 by Tsinghua University Library, Wiley Online Library on [10/10/2026]. See the Terms and Conditions (https://onlinelibrary.wiley.com/terms-and-conditions) on Wiley Online Library for rules of use; OA articles are governed by the applicable Creative Commons License www.advenergymat.de www.advancedsciencenews.com © 2018 WILEY-VCH Verlag GmbH & Co. KGaA, Weinheim 1803096 (8 of 9) LiNO3, a standard Li-S electrolyte additive, was not used to allow for full assessment of active material utilization down to 1.5 V during discharge. Coin-Cell Fabrication: CR-2032 type coin cells were used for all electrochemical tests. Li-S half-cells with 2 mg cm-2 sulfur loading were assembled inside an argon-filled glove box and utilized a sulfur- CNT composite cathode, a lithium metal foil anode, 40 µL of electrolyte (E/S = 20), and a ¾ in. diameter separator that was punched from a PVDF membrane filter. Half-cells were allowed to rest for 0.5-2 h before beginning discharge to allow for a complete wetting of active material while minimizing lithium exposure to solvent precycling. Li-S half-cells with 6 mg cm-2 sulfur loading were assembled following the same procedure, except with 60 µL of electrolyte (E/S = 10). In symmetric cell studies, coin cells were assembled with lithium-metal foil electrodes on both sides of the coin cell and 40 µL of electrolyte. At least four cells were made in each electrolyte to verify values attained and for replicability purposes (in both symmetric cells and lower-loading and high-loading half cells). Electrochemical Cell Testing: An Arbin battery cycler was used to galvanostatically discharge cells at a C rate of C/10, corresponding to 1C = 1672 mA per gram of sulfur in the cathode. The cells were discharged to 1.5 V to fully assess material utilization and due to the absence of LiNO3 additive in the electrolyte, which would normally decompose at such voltages. Cells were discharged to 1.4 V in the case of the 6 mg cm-2 cells due to the high overpotentials. A BioLogic VMP2 potentiostat was used for EIS measurements with a scan range of 106 to 10-1 Hz and a 5 mV amplitude perturbation. Polysulfide Solution Preparation: Polysulfide solutions samples were prepared by mixing an appropriate amount of Li2S and sulfur powder in each solvent such that the stoichiometric ratio of lithium and sulfur in solution was equivalent to Li2S6. First, 1.5 m nominal Li2S6 was prepared in four vials containing 3 mL of either DOL-DME (1:1 v/v), DMA, DMSO, or MeIm. This was done by adding 0.7215 g of elemental sulfur powder and 0.2067 g of Li2S powder into each vial, and then stirring each sample and heating to 60 °C such that all species dissolve. This high-concentration solution was then diluted to make the 0.25 m Li2S6 samples that UV-vis was performed on. As 1.5 m Li2S6 is not soluble in DOL-DME at room temperature, this solution was heated to 60 °C such that all species were dissolved, and then immediately a sample was taken from this and diluted to make the lower concentration samples. UV-Vis Spectrophotometry: Polysulfide samples were diluted to 0.25 and 0.01 m. In an argon-filled glovebox, 8 µL of each of these solutions were placed on the interior blank side of a 0.01 mm demountable short-path-length cuvette (White Bear Photonics, LLC), and then the corresponding exterior side was placed on top of it. This served to seal the sample well and to ensure it conformed to the 0.01 mm path length, both necessary conditions due to the opacity and air sensitivity of the liquid polysulfide samples. Each cuvette was then placed in a short-path- length cell holder (White Bear Photonics) which allowed for the use of each thin cuvette in a standard UV-vis instrument sample chamber. A Cary 5000 UV-VIS NIR Spectrometer was used to characterize the samples from a wavelength range of 200-800 nm. The machine was operated in a single beam configuration, and baseline corrections were performed beforehand with a blank sample of each solvent. NMR Spectroscopy: 1 mL of each solvent sample was placed in a vial that had a 3/8 in. diameter lithium chip placed at its base. Solvents sat in static equilibrium in contact with the lithium metal for 7 d, and then 10 µL of each solvent was drawn from each vial and placed in an NMR tube with 700 µL of CDCl3, or D6-DMSO in the case of DMA and MeIm. Additionally, 0.5 m Li2S6 was dissolved in separate vials of each solvent and allowed to sit at static equilibrium for 30 d, after which 10 µL of each sample was placed in an NMR tube with 700 µL D6-DMSO. 1H- NMR spectroscopy was performed via a Bruker Avance III 500 MHz NMR spectrometer. 32 scans of each sample were performed, and the chemical shifts (δ) were calibrated using the residual solvent peak as an internal standard.

## 正文（含数字的句子与图表注）
- www.advenergymat.de Full paper 1803096 (1 of 9) © 2018 WILEY-VCH Verlag GmbH & Co.
- KGaA, Weinheim Highly Solvating Electrolytes for Lithium-Sulfur Batteries Abhay Gupta, Amruth Bhargav, and Arumugam Manthiram* DOI: 10.1002/aenm.201803096 interplay between the soluble active mate- rial and solvent amplifies the importance of understanding the complex speciation and disproportionation exhibited by poly- sulfide species.
- In practice, the large theoretical capacity of sulfur cathodes cannot be fully utilized, particularly at high loadings of sulfur, low electrolyte amounts, or kineti- cally limiting low temperatures.[2,4] Sulfur and its lithium sulfide (Li2S) discharge product are highly insulating and present significant barriers toward electron flow and subsequent electrochemical reac- tions.[3] However, the Li-S chemistry can overcome the limitations of the insulating surface-based pathways through poly- sulfide-assisted solution-based reaction pathways, which can allow for moderate utilization.
- The solution-based pathway involves an initial reduction of sulfur at the triple-phase boundary of the conductive cathode carbon substrate, the solid sulfur particle, and the electrolyte.[5] The solid species reduces to inter- mediate lithium polysulfide species, which proceeds to dissolve, dissociate, and disproportionate into a vast array of different chain-length polysulfides in the liquid electrolyte.
- Upon satu- ration, further reduction of polysulfides must proceed through a surface-based reaction pathway to nucleate solid-state Li2S onto the cathode substrate.
- The solvents dimethylacetamide, dimethyl sulfoxide, and 1-methylimidazole are holistically evaluated against dimethoxyethane as electrolyte co-solvents in Li-S cells, and they are used to investigate chemical and electrochemical properties of polysulfide species at both dilute and practically relevant conditions.
- The nature of speciation exhibited by lithium polysulfides is found to vary significantly between these concentrations, particularly with regard to the S3•- species.
- Manthiram Materials Science and Engineering Program & Texas Materials Institute The University of Texas at Austin Austin, TX 78712, USA E-mail: manth@austin.utexas.edu The ORCID identification number(s) for the author(s) of this article can be found under https://doi.org/10.1002/aenm.201803096.
- Lithium-Sulfur Batteries 1.
- Sulfur cathodes have a high theoret- ical capacity of 1672 mA h g-1, nearly 10 times that of inser- tion cathodes.[1-3] As opposed to traditional systems, the discharge of sulfur results in the formation of various redox- active lithium polysulfide (Li2Sx, 2 < x ≤ 8) intermediates that are soluble in the electrolyte solvent.
- Energy Mater. 2019, 9, 1803096 www.advenergymat.de www.advancedsciencenews.com © 2018 WILEY-VCH Verlag GmbH & Co.
- KGaA, Weinheim 1803096 (2 of 9) intermediates can be explored, tuning the Li-S discharge behavior for instrumentally greater utilization. 2.
- Results and Discussion 2.1.
- It is for this reason that cells made with high electrolyte amounts and low sulfur loadings typically have higher attained specific capacities with respect to active material in the cathode, but lower overall energy density.[3,12] Using low electrolyte amounts in Li-S cells generally leads to significantly lower attained specific capacities, as well as rapid consumption of what little electrolyte there is by the reactive lithium-metal anode.[13] The success of Li-S chemistry is dependent on its ability to outperform traditional lithium-ion batteries.
- The achiev- able specific energy of the Li-S battery is uniquely dependent on the interplay between dissolved polysulfide species and the electrolyte-to-sulfur (E/S) ratio (in µLelectrolyte mg-1sulfur).
- This functional relationship has been calculated here at a cell level assuming a sulfur cathode with 75% sulfur content at various sulfur loadings along with a perfectly matched lithium anode (please see Supporting Information for details).
- Figure 1a illus- trates this interplay for a “theoretical” system employing 100% sulfur utilization (1672 mA h g-1) while Figure 1b assumes a more commonly observed “practical” utilization of nearly 60% (1000 mA h g-1).
- In the theoretical case, E/S ratios of 5 µL mg-1 or lower are necessary to achieve a specific energy of at least 500 W h kg-1, which serves as a pervasive target in the research community for Li-S batteries.[3,12,14] This E/S ratio corresponds to a concen- tration of approximately 1 m Li2S6 (or 6 m of sulfur) that would have to be dissolved into the electrolyte during the course of discharge.
- At more practical sulfur utilization, the required E/S ratio to achieve this specific energy would be 2 µL mg-1 or lower.
- This corresponds to a Li2S6 concentration of 1.6 m (or 9.6 m of sulfur) that would have to dissolve into the electrolyte during discharge.
- Clearly, this is a contributing factor to the difficulty in achieving high specific capacities when discharging Li-S cells with high sulfur loadings and low E/S ratios.[12] This enforces the need to investigate electrolyte solvents with increased solubility toward polysulfide species and evaluate their potential as an alternative strategy for increasing utilization of sulfur.
- Many approaches in the literature have demonstrated the opposite approach of impeding the dissolution of intermediate polysulfide species through sparingly soluble electrolytes.[15-17] Doing so can improve Li-S cyclability, as they minimize the shuttling and loss of active material over the course of cycling.
- This issue can be circumvented by employing low areal loadings of sulfur in the cathode (≈1-2 mg cm-2), but this presents a penalty to cell level energy density.
- Energy Mater. 2019, 9, 1803096 Figure 1.
- Graphical representation of the interplay between specific energy, E/S ratio, and required concentration of polysulfide species if a) a capacity of 1672 m Ah g-1 or b) a capacity of 1000 m Ah g-1 is attained at the active material level. 16146840, 2019, 6, Downloaded from https://advanced.onlinelibrary.wiley.com/doi/10.1002/aenm.201803096 by Tsinghua University Library, Wiley Online Library on [10/10/2026].
- See the Terms and Conditions (https://onlinelibrary.wiley.com/terms-and-conditions) on Wiley Online Library for rules of use; OA articles are governed by the applicable Creative Commons License www.advenergymat.de www.advancedsciencenews.com © 2018 WILEY-VCH Verlag GmbH & Co.
- KGaA, Weinheim 1803096 (3 of 9) investigation as a contender in enabling practical, energy-dense Li-S batteries. 2.2.
- Solubility and Speciation While a solvent such as DME offers a solubility to polysulfide species of 1 m Li2S6, high donor number (DN) solvents such as N,N-dimethylacetamide (DMA), dimethyl sulfoxide (DMSO), and 1-methylimidazole (MeIm) could have the potential to offer enhanced solubility.
- These solvents represent a broad range of DNs and dielectric constants (shown in Figure 2a) and have been explored in previous electrochemical studies with both Li-S as well as Li-O2 systems on a fundamental basis.[5,18-21] However, the electrochemistry in these solvents at high poly- sulfide concentrations, reflective of practical high sulfur load- ings and low E/S ratios, has not previously been investigated.
- As mentioned previously, a Li2S6 solubility of 1.6 m is required to unlock the desired high specific capacities in Li-S cells, but DOL-DME is incapable of delivering this solubility at room temperature.
- As shown in Figure 2a, DOL-DME is unable to dissolve a concentration of 1.5 m Li2S6 species, a clear sign that the solution is past its saturation point.
- On the other hand, the high DN solvents DMA, DMSO, and MeIm are very capable of accommodating such high polysulfide concentrations, showing complete dissolution of 1.5 m Li2S6 at room temperature.
- Though each sample contains lithium and sulfur in a mole ratio equivalent to Li2S6, the polysulfide species clearly dispro- portionate and dissociate into a broad continuum of polysulfide species, as evident by the vials containing a low concentration of 0.1 × 10-3 m “Li2S6” in Figure 2a.
- The clear blue color present in vials containing DMA and DMSO reveals the presence of the S3•- species.[5,22] This radical species is stabilized by the increased donicity of high DN solvents and can function as a redox medi- ator in solution.
- It can allow for charge transfer and reduction to occur in the bulk of the electrolyte, alleviating the need for reduction to occur at explicit triple-phase interfaces.[5,19,23,24] A fundamental understanding of each solvent’s lithium poly- sulfide speciation at high concentrations is critical to system- atically designing an enhanced electrolyte, as this is a major indicator of the predominant reaction pathways during sulfur reduction.
- In this study, 0.01 mm path-length cuvettes enabled the use of ultraviolet-visible (UV-vis) spectrophotometry to characterize polysulfide speciation at high concentrations of 0.25 m nominal Li2S6 (1.5 m of sulfur).
- As seen in Figure 2b, DMA exhibits by far the largest rela- tive amount of the S3•-radical species at 618 nm, with five times the relative concentration of that found in DMSO and MeIm, while DOL-DME exhibits no discernable peak.
- DMSO and MeIm exhibit the largest relative intensities for S62- spe- cies, with peaks at 350 and 475 nm showing values of 10-30% higher than that for DMA, while again, DOL-DME exhibits no peaks for this speciation.
- Energy Mater. 2019, 9, 1803096 Figure 2. a) DN and dielectric constant (ε) of the different solvents investigated, along with optical images of vials containing 1.5 m and 0.1 × 10-3 m nominal Li2S6 dissolved in each solvent.
- A clear blue color, indicative of the - S3 • radical species, is predominant in DMA and DMSO at low concentrations.[5,15,16,18,19] b) UV-Vis spectra obtained for 0.25 m nominal Li2S6 (1.5 m of sulfur) in DOL-DME, DMA, DMSO, and MeIm, with associated peak identification.[16,17,22-24] 16146840, 2019, 6, Downloaded from https://advanced.onlinelibrary.wiley.com/doi/10.1002/aenm.201803096 by Tsinghua University Library, Wiley Online Library on [10/10/2026].
- See the Terms and Conditions (https://onlinelibrary.wiley.com/terms-and-conditions) on Wiley Online Library for rules of use; OA articles are governed by the applicable Creative Commons License www.advenergymat.de www.advancedsciencenews.com © 2018 WILEY-VCH Verlag GmbH & Co.
- KGaA, Weinheim 1803096 (4 of 9) preferential speciation to S42-, with greater peak intensities at 300 and 420 nm, matching what is observed at lower concen- trations (Figure S1, Supporting Information).[19] However, the high-concentration spectra for the high DN solvents substan- tially differ from what is observed for them at low concentra- tions.
- At high concentration, all of the high DN solvents exhibit increased relative presence of S62-and reduced presence of S3•-, indicating that the equilibrium tends to shift toward S62- spe- ciation at high concentration.
- The S62- peaks at 475 nm show intensities almost six times larger than that of S3•- in DMSO and MeIm, while they exhibit roughly equal intensities in DMA.
- Elemental sulfur is reduced (Equation (1)) in a two electron process, after which it disproportionates and rapidly dissociates to S62- and S3•-, respectively (Equations (2) and (3)). + → - - S 2 S 8 8 2 e  (1) → + - - S S 1/4S 8 2 6 2 8  (2) → - - S 2S 6 2 3 •  (3) Polysulfide species are then further reduced to lower order polysulfides, with the S3•- radical playing a key intermediate role in these reactions (Equations (4)-(6)) before ultimately being reduced to solid-state Li2S.
- S82- is reduced in Equation (6) in parallel to the disproportionation occurring in Equation (2).[5,19] + → - - - S S 3 • 3 2 e  (4) + → - - - 2S 2S 2S 3 • 3 2 4 2  (5) + → - - - S 2 2S 8 2 4 2 e  (6) This reaction pathway depends heavily on the rapid S3•- dis- sociation in Equation (3), and this may still be the case for DMA at high concentrations due to the substantial presence of S3•-.
- However, this dissociation does not seem to be as rapid in DMSO and MeIm at high concentrations, as the consider- able presence of S62- compared to the S3•- species suggests that the equilibrium shifts significantly to the left in Equation (3).
- This is interesting when considering the use of these solvents in a lean electrolyte Li-S battery, as while the S3•- radical spe- cies may have a presence during discharge of sulfur in these solvents, its exact role may significantly differ from what is reported in the reaction mechanism at low concentrations.
- Strong presence of the S3•- species at high concentration also does not seem to be directly correlated to either DN or dielectric constant, which may indicate the need for another metric in describing the preferential stabilization of radical species. 2.3.
- Sulfur cathodes with an areal loading of 2 mg cm-2 (E/S = 20 µL mg-1) were used to assess the utilization behavior in these solvents, followed by higher loading tests at 6 mg cm-2 (E/S = 10 µL mg-1).
- Each solvent was used in an electrolyte with 50% DOL and 1 m Lithium bis(trifluoromethanesulfonyl)imide (LiTFSI) as a direct com- parison to the predominantly used DOL-DME electrolyte for- mulation.
- In DOL-DME electrolyte, DOL acts to help stabilize lithium metal while DME operates as the primary solvating agent of lithium polysulfide species, so this format was repli- cated for the high DN solvents being investigated.[28,29] As shown in Figure 3a,b, cells containing DMA and DMSO exhibit a clear increase in initial capacity by about 10% com- pared to those with DME, attaining average capacities of around 1250 mA h g-1 compared to 1100 mA h g-1 in DME.
- Similar trends are seen for cells containing DMA at high sulfur loadings shown in Figure 3c,d, exhibiting an average initial capacity of 670 mA h g-1 compared to 540 mA h g-1 in DME, an increase of 24%.
- This strongly suggests that the ability to dissolve greater amounts of polysulfide species and presence of the S3•- species has a beneficial effect on increasing sulfur utilization.
- Interestingly, while cells containing DMSO solvent at low sulfur loadings exhibit utilization similar to DMA, this behavior subsides at high loading, where cells with DMSO only exhibited average initial capacities of 570 m Ah g-1.
- This strongly corroborates the speciation data uncovered through the previous UV-vis study; presence of S3•- in DMSO dimin- ishes at the high concentrations encountered in high loading, lean electrolyte cells seen here, which has a palpable effect on the observed utilization.
- Additionally, the high loading voltage profile in DOL-DMA electrolyte exhibits a large nucleation overpotential followed by recovery of voltage between 250 and 700 mA h g-1, which is attributed to the greater presence of S3•-, driving further precipitation of Li2S compared to that in the other electrolytes.
- Cells containing electrolyte made with MeIm solvent had low initial capacities of 150 mA h g-1 at 2 mg cm-2 and 470 mA h g-1 at 6 mg cm-2, indicating largely irreversible side reactions may be occurring between the solvent and electrode during discharge.
- Additionally, large second plateau overpo- tentials of as high as 100 and 400 mV, respectively, in the 2 and 6 mg cm-2 cells are even further indicative of signifi- cant instability with the lithium-metal anode.
- This is further supported by visual inspection of anodes retrieved after the first cycle (Figure S2, Supporting Information).
- The instability with lithium metal may be masking the already substantial utilization observed in DOL-DMA due to the abundant S3•- species, preventing this electrolyte from achieving its full potential.
- Energy Mater. 2019, 9, 1803096 16146840, 2019, 6, Downloaded from https://advanced.onlinelibrary.wiley.com/doi/10.1002/aenm.201803096 by Tsinghua University Library, Wiley Online Library on [10/10/2026].
- See the Terms and Conditions (https://onlinelibrary.wiley.com/terms-and-conditions) on Wiley Online Library for rules of use; OA articles are governed by the applicable Creative Commons License www.advenergymat.de www.advancedsciencenews.com © 2018 WILEY-VCH Verlag GmbH & Co.
- KGaA, Weinheim 1803096 (5 of 9) 2.4.
- Stability Studies As these solvents exhibit signs of instability with lithium metal over the course of discharge, there is a critical need to understand the magnitude and mechanism behind this insta- bility for each solvent.[5,18] As such, the long-term stability of these solvents in contact with lithium metal was thoroughly investigated.
- Lithium symmetric cells were constructed with electrolytes containing 1 m LiTFSI in DOL-DME, DOL-DMA, DOL-DMSO, and DOL-MeIm solvents in order to isolate and evaluate the electrochemical stability of each solvent in contact with lithium metal, shown in Figure 4.
- As shown in Figure 4a, cells containing DMA and MeIm fail rapidly upon the application of current.
- Cells with DMSO were capable of cycling, but with drastically high and variable over- potentials of 150 mV, indicating clear instability with lithium metal.
- On the other hand, cells containing DOL-DME per- form much better, with low, consistent overpotentials on the order of 50 mV.
- After one lithium plating and stripping cycle, electrochemical impedance spectroscopy (EIS) was performed to corroborate the symmetric cell data with the impedance of the formed solid electrolyte interphase, shown in Figure 4b.
- Severely high interfacial resistances of 380 and 315 Ω, respec- tively, were found with electrolyte containing MeIm and DMA, matching the behavior observed during galvanostatic cycling.
- Cells with DMSO exhibited slightly smaller interfacial resist- ances of 70 Ω, while cells containing DME displayed relatively little impedance at all, on the order of 30 Ω.
- The chemical stability of each solvent in contact with lithium metal was further investigated via 1H-nuclear magnetic reso- nance (NMR) spectroscopy.
- Solvents were placed in vials con- taining lithium metal, and were allowed to sit in static contact for approximately a week, before being assessed (as seen in Figure S3, Supporting Information).
- As shown in Figure 5, after a week-long lithium-metal exposure, DMA, DMSO, and MeIm solvents display varying degrees of instability compared to the baseline scans performed with pristine solvent (shown in Figures S4 and S5, Supporting Information).
- This may be in the form of cleavage of the DMSO molecule by lithium metal, which is expected to form lithium methanesulfenate by a mechanism suggested in a previous report.[30] Adv.
- Energy Mater. 2019, 9, 1803096 Figure 3. a) First cycle discharge profiles of 2 mg cm-2 sulfur cathode obtained for a sulfur cathode in four different electrolytes, where the solvents of interest are used with 50% DOL and 1 m LiTFSI. b) Bar graph showing median utilizations obtained at 2 mg cm-2, along with the range of values observed. c) First cycle discharge profiles of 6 mg cm-2 sulfur cathode. d) Median utilizations obtained for 6 mg cm-2 cathodes, along with the range of values observed. 16146840, 2019, 6, Downloaded from https://advanced.onlinelibrary.wiley.com/doi/10.1002/aenm.201803096 by Tsinghua University Library, Wiley Online Library on [10/10/2026].
- See the Terms and Conditions (https://onlinelibrary.wiley.com/terms-and-conditions) on Wiley Online Library for rules of use; OA articles are governed by the applicable Creative Commons License www.advenergymat.de www.advancedsciencenews.com © 2018 WILEY-VCH Verlag GmbH & Co.
- KGaA, Weinheim 1803096 (6 of 9) DMA solvent, however, shows evidence of considerable instability with lithium metal, with a disconcerting number of new peaks appearing over the entire range.
- The occurrence of new peaks at 4.53, 2.22, 2.13, 1.6, 1.1, and 0.9 ppm indicates a severe instability of DMA in contact with lithium.
- DMA has been reported to form dimethylamine in contact with lithium metal, suggesting particular instability with the central CN single bond.[31] Dimethylamine exists in the gas phase at room temperature, which may account for the relative decrease in intensity of the peak at 2.95 ppm, and the resultant byproducts may account for the preponderance of new peaks that appear (see Figure S6 , Supporting Information for more details).
- MeIm solvent displays the largest degree of instability with lithium metal among all of the evaluated solvents, with the emergence of several new peaks as well as the absence of an expected peak at 7.6 ppm.
- In the case of MeIm, a reaction occurring at this point could possibly open the imidazole ring, driving further side reactions and forming a multitude of decomposition products.[32] Further studies will likely be needed to confirm these hypotheses and have a more detailed understanding of the reactivity of these solvents with lithium metal.
- A variation of this experiment was also conducted to evaluate the stability of dissolved polysulfides in each solvent over the course of 30 d.
- In each solvent, 0.5 m of Li2S6 was dissolved and allowed to sit in contact for 30 d, after which each sample was assessed with 1H NMR.
- In contrast to lithium metal, each of the solvents exhibits rather robust stability when exposed to dis- solved Li2S6 over the course of approximately one month.
- Each of the attained spectra closely correlates to what is observed in baseline scans performed with pristine solvent, with no additional peaks occurring in the spectra besides known con- taminants.[33] This signals that the applicability of the highly solvating electrolyte framework to polysulfide species is not intrinsically limited, and suggests that further improvements using this approach will likely have to focus on protecting the lithium-metal anode. 3.
- DMSO and MeIm solvents exhibit diminished presence of S3•- at concentrated polysulfide conditions, which has a demonstrably negative effect on their ability to promote enhanced sulfur utilization compared to DMA solvent that displays substantial presence of S3•-.
- Indeed, the ability to solvate a greater amount of polysulfide species and the preferential stabilization of S3•- are not completely dependent variables, though both seem to be bearers of increased solution-based utilization.
- Energy Mater. 2019, 9, 1803096 Figure 4. a) Galvanostatic cycling of lithium symmetric cells in DOL-DME, DOL-DMA, DOL-DMSO, and DOL-MeIm electrolytes. b) Electrochemical impedance spectra of each cell after a single lithium plating and stripping cycle, or after failure in the case of DOL-DMA and DOL-MeIm. 16146840, 2019, 6, Downloaded from https://advanced.onlinelibrary.wiley.com/doi/10.1002/aenm.201803096 by Tsinghua University Library, Wiley Online Library on [10/10/2026].
- See the Terms and Conditions (https://onlinelibrary.wiley.com/terms-and-conditions) on Wiley Online Library for rules of use; OA articles are governed by the applicable Creative Commons License www.advenergymat.de www.advancedsciencenews.com © 2018 WILEY-VCH Verlag GmbH & Co.
- KGaA, Weinheim 1803096 (7 of 9) on lithium-metal anode would be able to shield the undesir- able reactions with these solvents, while additionally miti- gating the loss of active material from the inevitable increased polysulfide shuttling in highly solvating electrolytes.
- Addition- ally regardless of the electrolyte solvent used, complete passi- vation may likely be required for commercial implementation of lithium-metal anode.[34] In future studies, these solvents could also be tested in full-cell platforms that utilize alterna- tive anodes or remove the lithium-metal anode entirely.[7,8,35,36] Finally, future efforts could use the studies here as a basis for molecular engineering and design of solvents with desir- able functional groups to mitigate instabilities in contact with lithium metal altogether.
- Acknowledgements Financial support through a NASA Space Technology Research Fellowship under award number 80NSSC17K0089 is gratefully acknowledged.
- Keywords donor number, high concentration, lithium-sulfur batteries, polysulfide speciation, UV-vis spectroscopy Received: October 5, 2018 Revised: November 13, 2018 Published online: December 13, 2018 [1] A.
- Mater. 2015, 27, 1980. [2] P.
- Energy Mater. 2017, 7, 1700260. [3] S.-H.
- Mater. 2018, 28, 1801188. [4] Y.
- Soc. 2003, 150, A306. [5] M.
- Energy Mater. 2015, 5, 1401801. [6] Y.
- Energy Mater. 2015, 5, 1500110. [7] K.
- Rep. 2015, 4, 6467. [8] S.
- A 2015, 3, 3808. [9] M.
- Mater. 2015, 27, 4604. [10] W.
- Commun. 2015, 6, 7436. [11] C.
- Acta 2017, 248, 90. [12] B.
- Lett. 2015, 6, 4581. [13] L.
- Energy Mater. 2016, 6, 1502459. [14] M.
- Energy Mater. 2015, 5, 1401986. [15] M.
- Sci. 2014, 7, 2697. [16] C.-W.
- Sci. 2017, 3, 605. [17] L.
- Commun. 2013, 4, 1481. [18] L.
- Chem. 2014, 6, 1091.
- Energy Mater. 2019, 9, 1803096 16146840, 2019, 6, Downloaded from https://advanced.onlinelibrary.wiley.com/doi/10.1002/aenm.201803096 by Tsinghua University Library, Wiley Online Library on [10/10/2026].
- See the Terms and Conditions (https://onlinelibrary.wiley.com/terms-and-conditions) on Wiley Online Library for rules of use; OA articles are governed by the applicable Creative Commons License www.advenergymat.de www.advancedsciencenews.com © 2018 WILEY-VCH Verlag GmbH & Co.
- KGaA, Weinheim 1803096 (9 of 9) [19] Q.
- Lett. 2016, 7, 1518. [20] R.
- Commun. 1972, 0, 293. [21] J.
- Sci. 2015, 293, 2053. [22] T.
- Rev. 2013, 42, 5996. [23] K.
- C 2016, 120, 18403. [24] K.
- Energy Mater. 2015, 5, 1500285. [25] C.
- Chem. 2012, 84, 3973. [26] B.-S.
- Soc. 1993, 140, 115. [27] R.
- Chem. 1973, 12, 1921. [28] J.
- Power Sources 2014, 255, 204. [29] E.
- Soc. 1989, 136, 1621. [30] L.
- Pays-Bas 1976, 95, 79. [31] J.
- Lett. 2013, 4, 3760. [32] C.
- Soc. 2008, 130, 7558. [33] G.
- Goldberg, Organometallics 2010, 29, 2176. [34] Y.
- Soc. 2012, 134, 7952. [35] J.
- Mater. 2014, 24, 1284. [36] S.
- Energy Mater. 2018, 8, 1801556.
- Energy Mater. 2019, 9, 1803096 16146840, 2019, 6, Downloaded from https://advanced.onlinelibrary.wiley.com/doi/10.1002/aenm.201803096 by Tsinghua University Library, Wiley Online Library on [10/10/2026].

## SI（含数字的电池相关句子与图表注）
- Energy Mater., DOI: 10.1002/aenm.201803096 Highly Solvating Electrolytes for Lithium-Sulfur Batteries Abhay Gupta, Amruth Bhargav, and Arumugam Manthiram* 1 Copyright WILEY-VCH Verlag GmbH & Co.
- Supporting Information Highly Solvating Electrolytes for Lithium-Sulfur Batteries Abhay Gupta, Amruth Bhargav, and Arumugam Manthiram* Calculations for Figure 1 Theoretical Li2S6 Concentrations were calculated according to: = areal sulfur loading in mg cm-2 (a value of 10 mg cm-2 was assumed for all calculations) = Electrolyte to Sulfur ratio in µLelectrolyte mg-1 sulfur Specific Energy calculations were made using the following formula: = Energy Density, in mW h g-1 = W h kg-1 = mass loading of lithium, assuming that there is no excess lithium in the cell = Mass of separator in a coin cell, in mg.
- A value of 1.2 mg was used. = Sulfur content in cathode.
- A value of 75% was assumed. = density of electrolyte in g mL-1 = mg µL-1.
- Lithium metal after 1 cycle in Li-S cells with electrolytes consisting of DOL- DME (left), DOL-DMA (center left), DOL-DMSO (center right), and DOL-MeIm (right).
- Lithium anodes cycled in electrolyte with both DMSO and DME appear relatively untarnished after 1 cycle.
- The symbol “▲” accompanies peaks corresponding to known contaminants, unaffiliated with suspected side reactions. 5 Figure S5. 1H NMR spectra of each of the solvents before and after thirty days of lithium polysulfide exposure (0.5 M Li2S6).
- There is a new peak at 2.8 ppm between peaks corresponding to protons at site “b” and “c”.
- The cleavage of the central C-N bond may result in the formation of dimethylamine and 2,4 Pentanedione, along with its tautomers, whose new proton sites may account for the multitude of new peaks.[6] The symbol “▲” accompanies peaks corresponding to known contaminants, unaffiliated with possible side reactions.
- Lett. 2016, 7, 1518. [2] C.
