Repository: zhuonanli08/Li-S_Electrolyte_Conflicts

File: output/第二阶段_C步试提/摘录/P149.txt
# P149  10.1002/smll.201905737  2020 Small
题名：Highly Safe Electrolyte Enabled via Controllable Polysulfide Release and Efficient Conversion for Advanced Lithium-Sulfur Batteries
B 步：层 C；改变的因素：阻燃稀释：TTE + 2 M LiTFSI/DME 多比例 vs 常规（另有功能隔膜）；备注：

## 实验部分
Materials: 1,1,2,2-tetrafluoroethyl 2,2,3,3-tetrafluoropropyl ether (TTE) (98%) and 9,10-dimethylanthracene were purchased from Energy Chemical Co., Ltd. 1,2-Dimethoxyethane (CP > 99.5%) and lithium bis(trifluoromethanesulphonyl) imide were purchased from Aladdin Co., Ltd. 1.0 m LiTFSI in DOL: DME = 1:1 vol% with 1.0% LiNO3 (LS002) was purchased from DoDoChem. Co., Ltd. Preparation Methods—Preparation of TDE Electrolyte: TDE electrolyte was obtained by simply mixing the TTE and 2 m LiTFSI/DME (with 0.1 m LiNO3) electrolyte in 4:1 by volume. Preparation of Nanoconductive Carbon-Coated Cellulose Nonwoven: the CS-coated separator was prepared by mixing Super P and PVDF binder in mass ratio of 1:1 using N-methyl-2-pyrrolidone (NMP) as solvent to form a uniform slurry, then the slurry was casting on the cellulose nonwoven using doctor’s blade, then dry at 60 °C in a vacuum oven for 24 h before use. Preparation of Bare Sulfur Cathode: Bare sulfur cathode was prepared by mixing sulfur, Super P, and PVDF binder in mass ratio of 6:3:1 using NMP as solvent to form the cathode slurry, then the slurry was casting on the aluminum foil by doctor’s blade, then dry at 60 °C in a vacuum oven for 24 h before use. The sulfur mass loading of ≈1.2 and ≈4 mg cm-2 was prepared in the same way. All the batteries are tested using LAND CT2001A system in the voltage range of 1.8 V-2.8 V. Preparation of Li2S6 solution: sublimate sulfur and lithium sulfide were mixed in mole ratio of 5:1, then add in DME solvent and heated at 80 °C for 6 h. Characterization: The morphology of samples was characterized by scanning electron microscope (SEM Hitachi S-4800). X-ray photoelectron spectroscopy (XPS) analysis was carried out using Perkin- Elmer PHI 550 spectrometer equipped with Ar+ sputtering gum using Al Kα source. Time-of-flight secondary ion mass spectroscopy (TOF- SIMS) measurement (IONTOF GmbH, Münster, Germany) with Cs+ sputtering. The in situ electrochemistry optical microscopy test was carried out using Cossim CMY-400Z optical microscopy. The cell mold was customized and as shown in Scheme 1. Fluorescence probing technique: 5 mg mL-1 fluorescence solution 9,10-dimethylanthracene DME/TEGDME (1/1, by volume) was dropped on the surface of lithium foils (diameter = 1.6 cm) with a solution dosage of 30 µL, then the solvent was dried under vacuum environment at ambient temperature, Small 2020, 16, 1905737 Scheme 1. In situ electrochemistry optical microscope. a) Schematic illustration of model cell module; b) exploded view of model cell; c) overall view of in situ electrochemistry optical microscope device; d) assembled model cell module at working state. 16136829, 2020, 5, Downloaded from https://onlinelibrary.wiley.com/doi/10.1002/smll.201905737 by Tsinghua University Library, Wiley Online Library on [08/10/2026]. See the Terms and Conditions (https://onlinelibrary.wiley.com/terms-and-conditions) on Wiley Online Library for rules of use; OA articles are governed by the applicable Creative Commons License 1905737 (11 of 11) www.advancedsciencenews.com © 2020 WILEY-VCH Verlag GmbH & Co. KGaA, Weinheim www.small-journal.com check our previous work[20] for more details. Raman measurements were carried out using JY Horiba spectrometer with He-Ne laser source at room temperature, all the samples were sealed and tested in the quartz tube. UV-Vis spectroscopy: Ultraviolet-visible spectroscopy was characterized by Varian Cary 100. Electrochemical Performance—Cyclic Voltammetry: Li/TDE-CS separator/ bare sulfur cathode cells were assembled in the form of CR-2032 type coin cell, the Li metal as the counter electrode and reference electrode, the bare sulfur cathode as the working electrode. The scan rate was 0.1 mV s-1, and the charge/discharge voltage range was 1.8-2.8 V. Liner Sweep Voltammetry: Li/electrolyte/stainless steel cells were assembled in the CR-2032 type coin cell, the Li metal as the counter electrode and reference electrode, the stainless steel as the working electrode, the scan rate was 0.1 mV s-1. Ionic Conductivity Measurement: the ionic conductivity was calculated by the equation of σ = l/SR, the σ is the ionic conductivity, the l is the thickness of separator, S is the electrode area, R is the impedance of electrolyte. the impedance was measured by the electrochemical impedance spectroscopy (EIS), stainless steel/electrolyte/stainless steel cells were assembled in the CR-2032 type coin cell, the frequency range was from 7 MHz to 100 mHz with the amplitude of 10 mV. Lithium Transfer Number Measurement: Li/electrolyte/Li cells were assembled in the form of CR-2032 coin cells, the Li+ transfer number (tLi+) of electrolyte was calculated by the Bruce-Vincent-Evans equation: t = Is/I0 × (V - I0R0)/(V - IsRs). The I0 and Is are obtained via chronoamperometry (CA) under the voltage of 10 mV, R0 and Rs is the initial interface resistance and stable interfacial resistance after the CA process.

## 正文（含数字的句子与图表注）
- 1905737 (1 of 11) © 2020 WILEY-VCH Verlag GmbH & Co.
- Cui Qingdao Industrial Energy Storage Research Institute Qingdao Institute of Bioenergy and Bioprocess Technology Chinese Academy of Sciences Qingdao 266101, P.
- Yang Center of Materials Science and Optoelectronics Engineering University of Chinese Academy of Sciences Beijing 100049, P.
- China DOI: 10.1002/smll.201905737 1.
- Introduction Sulfur is a promising cathode material for the next-generation energy storage batteries due to its high theoretical capacity of 1675 mAh g-1.[1] When coupled with lithium metal anode (theoretical capacity of 3860 mAh g-1), theoretical capacity Conventional lithium-sulfur batteries often suffer from fatal problems such as high flammability, polysulfide shuttling, and lithium dendrites growth.
- Here, highly-safe lithium-sulfur batteries based on flame-retardant electrolyte (dimethoxyether/1,1,2,2-tetrafluoroethyl 2,2,3,3-tetrafluoropropyl ether) coupled with functional separator (nanoconductive carbon-coated cellulose nonwoven) to resolve aforementioned bottle-neck issues are demonstrated.
- In addition, Li/Li symmetrical cells using such flame-retardant electrolyte deliver extraordinary long- term cycling stability (less than 10 mV overpotential) for over 2500 h at 1.0 mA cm-2 and 1.0 mAh cm-2.
- Moreover, bare sulfur cathode-based lithium-sulfur batteries using this flame retardant electrolyte coupled with nanoconductive carbon-coated cellulose separator can retain 83.6% discharge capacity after 200 cycles at 0.5 C.
- Under high charge/discharge rate (4 C), lithium-sulfur cells still show high charge/discharge capacity of ≈350 mAh g-1.
- Even at an elevated temperature of 60 °C, discharge capacity of 870 mAh g-1 can be retained.
- More importantly, high-loading bare sulfur cathode (4 mg cm-2)-based lithium-sulfur batteries can also deliver high charge/discharge capacity over 806 mAh g-1 after 56 cycles.
- Undoubtedly, the strategy of flame retardant electrolyte coupled with carbon-coated separator enlightens highly safe lithium-sulfur batteries at a wide range of temperature. of lithium-batteries can reach up to 2600 Wh kg-1, which is much higher than that of conventional lithium ion batteries.[2] Unfortunately, there are still several problems need to be solved.
- For the cathode side, polysulfide can dissolve into ether-based electrolyte and then shut- tling to anode side, reacting with lithium metal anode and eventually leading to irreversible capacity fading and low Cou- lombic efficiency (CE).[3] For the lithium metal anode side, uneven Li+ platting/ stripping easily leads to the rapid growth of lithium dendrites, which can easily pen- etrate separator and causing internal short circuit.
- Lithium dendrites and fragile elec- trolyte/electrode interface could detach from lithium metal anode to form “dead Li,” more electrolyte would be consumed and the lithium utilization is reduced.[4] For electrolyte, conventional ether-based electrolytes are easily volatile and highly flammable,[5] which is detrimental for safety of lithium-sulfur batteries.
- To address the problem of lithium polysulfide shuttling, various strategies have been explored, including using modified structure sulfur host[6] and using ionic liquid electrolyte,[7] etc.
- To find out the solution to a dendrite free lithium metal anode, researchers have done many attempts such as design special architecture lithium metal anode,[8] pre-formed solid electrolyte interface,[9] modified separators[10] and etc.
- To restrain the dendrite growth and prevent polysulfide shuttling simultaneously, most of the researches focused on the solid or quasi-solid state electrolyte.[6f] Armand et al.[11] studied solid state polymer electrolytes (SPEs) using poly (ethylene oxide) (PEO) as polymer matrix, lithium-sulfur batteries using PEO-based SPE exhibits high specific discharge capacity of 1395 mAh g-1.
- He et al.[12] developed solid state lithium-sulfur batteries using Li1.5Al0.5Ge1.5(PO4)3 (LAGP) as the electrolyte, under the elevated temperature of 55 °C and the current density of 20 mA g-1, a capacity of 1524 mAh g-1 could be obtained.
- Unfortunately, due to the poor electrode/electrolyte Small 2020, 16, 1905737 1905737 (2 of 11) www.advancedsciencenews.com © 2020 WILEY-VCH Verlag GmbH & Co.
- Flame retardant electrolyte has attracted wide interest as a new research hotspot, Wang et al.[13] added tris(2,2,2-trif- luoroethyl) phosphite as the flame retardant additive into the conventional carbonate electrolyte to obtain the flame inhib- iting electrolyte, which enables the sulfur@PAN composite cathode lithium-sulfur battery superior long cycle stability and rate performance (800 mAh g-1 at 10 C).
- Continues study was carried on and they proposed an intrinsic flame retardant electrolyte using flame-retardant tri- ethyl phosphate and high flashpoint 1H,1H,5H-octafluoro- pentyl-1,1,2,2-tetrafluoroethyl ether (TTE) as cosolvent,[14] the lithium-sulfur batteries delivers high discharge capacity and stable cycle performance.
- Hexafluorocyclotriphosphazene as a kind of flame retardant additive was introduced into conven- tional 1,3-dioxolane (DOL)/dimethoxyether (DME) electro- lyte for lithium-sulfur batteries,[15] but the cycle performance is not stable enough.
- Recently, Wang et al.[16] reported a kind of localized high concentration electrolyte composed by the inert fluoroalkyl ether of TTE and highly concentrated lithium bis(fluorosulfonyl) imide/DME, the high flash point and inert nature of the fluoroalkyl ether makes the electrolyte hard to be ignited.
- The discharge capacity of 775 mAh g-1 was obtained, but the rate performance and cathode sulfur loading needs to be further improved.
- What is more, the batteries using TDE electrolyte could maintain a stable cycle performance at high temperature (60 °C).
- To the best of our knowledge, this is the first work of flame retardant electrolyte reported for the high areal capacity bare sulfur cathode-based lithium-sulfur battery so far. 2.
- Results and Discussion 2.1.
- Physical and Chemical Properties TDE electrolyte was prepared by simply mixing 2 m LiTFSI/ DME (with 0.1 m LiNO3, all of the following mentioned con- tain the same amount) with TTE in different volume ratio.
- Due to the good compatibility of TTE and DME, the as prepared TDE electrolyte shows a uniform and transparent character- istic (Figure 1a).
- According to the flame retardant test shows in Figure S1 (Supporting Information), when the volume ratio of TTE in the mixture solvent is higher than 80% (TTE:2 m LiTFSI/DME = 4:1), spray formed by the TDE electrolyte can effectively extinguish the burning paper roll, however, with the volume ratio of inert TTE increasing, the ionic conduc- tivity is decreasing, thus the volume ratio of TTE: 2 m LiTFSI/ DME = 4:1 is chosen for the flame retardant TDE electrolyte (the concentration of LiNO3 in the TDE electrolyte is around 0.025 m).
- As shown in Figure 1b, TDE electrolyte exhibits the viscosity of 1.091 mPa s, lower than pristine 2 m LiTFSI/DME and conventional electrolyte (1 m LiTFSI DOL/DME with 1 wt% LiNO3, denoted as LS002 in the following section).
- Raman spectroscopy (Figure 1c) was used to investigate the solvate structure and the coordination between Li+ and solvent.
- With the increasing of LiTFSI concentration in DME, the peak of COC located around 820-830 cm-1 is weakened, peak intensity of interaction between Li+ and O atom at around 870-880 cm-1 is growing, indicating the interaction between Li+ and O atom is getting stronger.
- However, no matter what concentration of DME is mixed with TTE in volume ration of 1:4, the COC peak of TTE around 830-840 cm-1 is hardly changed in intensity and location, demonstrated that the TTE molecular barely binds with Li+.
- As can be seen from Figure S2 (Supporting Information), the band at 1246.7 cm-1 is attributed to aggregated LiTFSI, the band at 1243.1 cm-1 is attributed to free TFSI-.
- Both 1 m LiTFSI/DME and 2 m LiTFSI/DME shows the same TFSI- Raman shift at 1243.1 cm-1, which means the solvate structure of 1 m and 2 m LiTFSI/DME is the same.
- After blended 2 m LiTFSI/DME with TTE in the volume ratio of 1:4 to get TDE electrolyte, the band of TFSI- shifts towards higher wave number at 1244.8 cm-1, this is very close to the TFSI- peak position of 5 m LiTFSI/DME, which means the contact ion pair is formed.
- The above experimental results show that after blend 2 m LiTFSI/DME with TTE, the interaction between DME, Li+, and TFSI- is enhanced (Figure 1d).
- The electrochemical impedance spectroscopy (EIS) plots of Stainless steel/Stainless steel cells using TDE, LS002 electrolyte, and 2 m LiTFSI/DME electrolyte at room temperature is pre- sented in Figure 2a, ionic conductivity of TDE (0.990 mS cm-1) is slightly lower than that of the other two comparisons, and this can be attributed to the lower salt concentration (0.4 m LiTFSI with 0.025 m LiNO3) in the TDE electrolyte.
- Figure 2b shows the electrochemical stability window of the 2 m LiTFSI DME, LS002 electrolyte, and TDE electrolyte, the decompo- sition voltage of TDE electrolyte starts at 4.7 V versus Li/Li+, and it is stable enough for the lithium-sulfur battery.
- Lithium transfer number (tLi+) of TDE electrolyte is around 0.4842.
- The transparent Small 2020, 16, 1905737 16136829, 2020, 5, Downloaded from https://onlinelibrary.wiley.com/doi/10.1002/smll.201905737 by Tsinghua University Library, Wiley Online Library on [08/10/2026].
- See the Terms and Conditions (https://onlinelibrary.wiley.com/terms-and-conditions) on Wiley Online Library for rules of use; OA articles are governed by the applicable Creative Commons License 1905737 (3 of 11) www.advancedsciencenews.com © 2020 WILEY-VCH Verlag GmbH & Co.
- KGaA, Weinheim www.small-journal.com Small 2020, 16, 1905737 Figure 1. a) Digital photographs of 2 m LiTFSI/DME, LS002, and TDE electrolyte. b) Viscosity of 2 m LiTFSI/DME, LS002, and TDE electrolyte at 25 °C. c) Raman shift of pure LiTFSI, DME, TTE, DME with 0.5, 1, 1.5, 2 m LiTFSI and their mixture with TTE, 1:4 in volume. d) Schematic illustration for solvate structure of TDE electrolyte.
- Spray for the flame retardant test, e-g) LS002 electrolyte and h-j) TDE electrolyte. 16136829, 2020, 5, Downloaded from https://onlinelibrary.wiley.com/doi/10.1002/smll.201905737 by Tsinghua University Library, Wiley Online Library on [08/10/2026].
- See the Terms and Conditions (https://onlinelibrary.wiley.com/terms-and-conditions) on Wiley Online Library for rules of use; OA articles are governed by the applicable Creative Commons License 1905737 (4 of 11) www.advancedsciencenews.com © 2020 WILEY-VCH Verlag GmbH & Co.
- KGaA, Weinheim www.small-journal.com cells using LS002 and TDE electrolyte were all discharged at 0.1 C from open circuit voltage to 1.8 V.
- As can be seen from Figure 2d-f, it is obvious that the color of transparent cell using LS002 electrolyte is deepened as time goes by.
- For more rigorous verification, the electrolyte in the transparent cells at different discharge state was monitored by UV-vis spectroscopy (Figure 2g,h), the intensity of Li2S6 peak in TDE electrolyte is much weaker than in the LS002 electro- lyte, this verified that there are less polysulfide shuttling in TDE electrolyte. 2.2.
- Interfacial Stability To demonstrate the TDE electrolyte can effectively stabilize the Li metal anode/electrolyte interfaces, symmetric Li/Li cells using LS002 and TDE electrolyte were assembled respectively.
- Under the high current density of 2.5 mA cm-2 to a 5 mAh cm-2 capacity (Figure 3a), the Li/Li cells using LS002 electrolyte shows the overpotential of over 50 mV (Figure 3b), as reference, Li/Li cells using LS002 electrolyte shows a stable time-voltage profile with overpotential of 30 mV (Figure 3c).
- Both TDE and LS002 electrolyte steadily cycled over 2500 h at the current den- sity of 1.0 mA cm-2 to a 1.0 mAh cm-2 capacity (Figure 3d), the overpotential of TDE electrolyte-based Li/Li symmetric cell is always less than the LS002 electrolyte-based Li/Li symmetric cell (insert plot in Figure 3d), which indicated the lower inter- face impedance of TDE electrolyte/electrode interface.
- To further demonstrate the stability of TDE electrolyte during the Li stripping/plating process, the Li/Cu half cells were assembled and cycled at the current density of 0.1 mA cm-2 to a capacity of 0.1 mAh cm-2 using TDE and LS002 electrolyte respectively.
- As shown in Figure S3 (Supporting Information), after the activation and solid electrode/electrolyte interface (SEI) forming process during the very first few cycles, the CE of the Li/Cu cells with TDE electrolyte increases and reached Small 2020, 16, 1905737 Figure 2. a) EIS plots of SS/SS cells using 2 m LiTFSI/DME, LS002, and TDE electrolyte. b) Electrochemical window of 2 m LiTFSI/DME, LS002, and TDE electrolyte. c) Lithium transfer number of TDE electrolyte.
- Transparent cells at different discharge states for polysulfides shuttling test, d-f) digital photograph and g,h) UV-vis plots. 16136829, 2020, 5, Downloaded from https://onlinelibrary.wiley.com/doi/10.1002/smll.201905737 by Tsinghua University Library, Wiley Online Library on [08/10/2026].
- See the Terms and Conditions (https://onlinelibrary.wiley.com/terms-and-conditions) on Wiley Online Library for rules of use; OA articles are governed by the applicable Creative Commons License 1905737 (5 of 11) www.advancedsciencenews.com © 2020 WILEY-VCH Verlag GmbH & Co.
- KGaA, Weinheim www.small-journal.com the average CE value of 95.1% during 10th-45th cycles.
- Con- versely, the fluctuate CE value of Li/Cu cells with the LS002 electrolyte sharply declined during the charge/discharge pro- cess, such poor performance confirms the unstable reductive stability of LS002 electrolyte to Li metal anode.
- Interface Characterization Lithium metal was peeled off from Li/Li symmetric cells after 100 h cycles at the current density of 1.0 mA cm-2 and 1.0 mAh cm-2, the morphology of lithium metal surface and cross section (Figure 3e-h) is tested by scanning elec- tron microscopy (SEM).
- Li metal electrode from Li/Li sym- metric cells using the LS002 electrolyte shows a porous and fragmented surface (Figure 3e), the specific area of Li metal surface was enlarged thus more interfacial reactions would be introduced and causing unstable SEI interface and continuous electrolyte consumption.
- On the contrary, the deposited Li film from Li/Li symmetric cells using TDE electrolyte shows dendrites free sur- face (Figure 3g), besides, it can be seen from the cross section (Figure 3f,h) that the lithium electrode from Li/Li cells using TDE electrolyte has a denser deposit Li layer.
- As can be seen from Figure 4a-f, the CC/CH, CF3, LiF, Li2CO3, Li2O, and organic OCO peaks appear on the surface of Li electrode from the symmetric cells using TDE electrolyte, those chemical components is possibly generated from two ways: 1) reaction with air before sample transfer into XPS vacuum chamber, the Li2CO3 and Li2O could be generated; 2) residual of LiTFSI (CF3) and decomposition of TDE electrolyte (LiF, Li2O, and Li2CO3).
- In order to avoid the impact of short-term exposure to air and Small 2020, 16, 1905737 Figure 3.
- Li/Li cells using LS002 and TDE electrolyte at 2.5 mA cm-2 to 5 mAh cm-2. a) Long-term cycling performance. b,c) Partial magnification comparison. d) Long-term cycling performance of Li/Li cells using LS002 and TDE electrolyte at 1.0 mA cm-2 to 1.0 mAh cm-2.
- SEM images of lithium metal anode peeled off from Li/Li cells cycled under current density of 1.0 mA cm-2 to 1.0 mAh cm-2 using LS002 electrolyte: e) surface image; f) cross-sectional image.
- SEM image of lithium metal anode using TDE electrolyte: g) surface image; h) cross-sectional image. 16136829, 2020, 5, Downloaded from https://onlinelibrary.wiley.com/doi/10.1002/smll.201905737 by Tsinghua University Library, Wiley Online Library on [08/10/2026].
- See the Terms and Conditions (https://onlinelibrary.wiley.com/terms-and-conditions) on Wiley Online Library for rules of use; OA articles are governed by the applicable Creative Commons License 1905737 (6 of 11) www.advancedsciencenews.com © 2020 WILEY-VCH Verlag GmbH & Co.
- KGaA, Weinheim www.small-journal.com residuals of electrolyte on the Li metal surface, 100s Ar+ ion sputtering was carried out to remove the surface layer, it can be noticed that the CF3 peak is almost disappeared and the intensity of Li2O is stronger than on the surface, according to the TOF-SIMS plot (Figure 4h), content of O-, F-, and CO32- is much higher that other components at any depth, thus the inner layer is mainly composed of Li2O, LiF, Li2CO3 and organic OCO, which can be originate from the TDE elec- trolyte decomposition.
- The huge surface energy of LiF makes it harder to get brittle fractured and the relatively smaller lat- tice constant allows easy plastic deformation,[18] the organic OCO component helps SEI more resilient, thus the soft and rigid LiF-rich SEI film generated by the TDE electrolyte decomposition can suppress the morphological instabilities, which is consistent well with SEM results.
- Li2CO3 and Li2O possess higher ionic conductivity (at around 10-8 S cm-1),[19] and is helpful to reduce the interfacial resistance.
- All the cells were charged and discharged in the current density of 2 mA cm-2 to the deposit capacity of 2 mAh cm-2.
- As can be seen in Figure 5a-d, significant lithium dendrite growth can be found in LS002 electrolyte (Figure 5b), in contrast, dense and flat deposit Li film (Figure 5d) is observed in the TDE electro- lyte Li/Li symmetric cells.
- Recently, our group proposed the Fluorescence Probing Technique to detect the distribution of active Li and byproducts on the lithium metal anode,[20] the 9,10-dimethylanthracene (DMA) was introduced as the probe due to the fluorescence quenching reaction with active Li, therefore, it’s easy to iden- tify the active Li and accumulation of byproducts using this Fluorescence Probing Technique, under the fluorescence microscope the green fluorescence area is attributed to the Small 2020, 16, 1905737 Figure 4.
- XPS analysis of cycled lithium metal before and after 100 s Ar etching: a-c) C 1s, O 1s, F 1s spectra from Li metal using LS002 electrolyte. d-f) C 1s, O 1s, F 1s spectra from Li metal using TDE electrolyte. g) Atomic abundance of cycled Li metal in the LS002 and TDE electrolyte before and after 100 Ar+ etching.
- TOF-SIMS analysis of lithium metal peeled off from Li/Li cells using TDE electrolyte, h) the depth profiles and three dimensional view of i) F- and j) O-. 16136829, 2020, 5, Downloaded from https://onlinelibrary.wiley.com/doi/10.1002/smll.201905737 by Tsinghua University Library, Wiley Online Library on [08/10/2026].
- See the Terms and Conditions (https://onlinelibrary.wiley.com/terms-and-conditions) on Wiley Online Library for rules of use; OA articles are governed by the applicable Creative Commons License 1905737 (7 of 11) www.advancedsciencenews.com © 2020 WILEY-VCH Verlag GmbH & Co.
- Fluorescence Probing Technique was carried out to further figure out the distribution of active Li and detect the accumulation of byproducts on the lithium metal surface from the Li/Li cells using TDE and LS002 electrolyte respectively.
- All the Li/Li cells were cycled for 50 cycles under the current density of 1 mA cm-2 to the areal capacity of 1 mAh cm-2.
- As shown in Figure 5f, lithium metal anode cycled in the LS002 electrolyte exhibit a bright and nonuniform fluorescence dis- tribute, indicating the uneven plating/stripping process of Li+ in the LS002 electrolyte led to the accumulation of byproducts.
- On the contrary, as shown in Figure 5h, the fluorescence of lithium metal anode cycled in the TDE electrolyte was nearly undetectable, suggesting an uniformly distributed active Li, the active Li dominated lithium metal surface can effectively lower the interface resistance, which is well consistent with the small overpotential of Li/Li symmetric cells. 2.4.
- Li-S Battery Performance Li/S cells with bare sulfur cathode using TDE and LS002 electro- lyte were assembled respectively (sulfur loading of ≈1.2 mg cm-2, equals to areal capacity at around 2 mAh cm-2), as shown in Figure 6a, all the batteries were charged/discharged at 0.5 C (equals to current density at around 1 mA cm-2).
- The lower solvation ability to the polysulfide could lower the utilization of sulfur,[21] thus the bare sulfur cathode-based Li/S batteries using TDE electrolyte shows relatively lower dis- charge capacity (≈200 mAh g-1 at 0.5 C) than LS002 electrolyte.
- But it also brought some positive effects, the cycling stability of TDE electrolyte-based Li/S batteries is improved, the discharge capacity keeps almost unchanged over 900 cycles.
- Nanoconductive carbon-layer-coated separator (denoted as CS) could further suppress the polysulfide shuttling, furthermore, nanoconductive carbon layer could act as the polysulfide scavenger by provide more redox reaction sites,[22] thus, the utilization of sulfur can be improved.
- To fully improve the battery’s cycle stability and performance, CS separator with the coating layer thickness of 10 um were utilized in Li/S batteries (Figure S6, Supporting Information).
- As shown in Figure 6a, batteries using TDE electrolyte coupled with CS separator showed much higher discharge capacity (first dis- charge capacity 903 mAh g-1 at 0.5 C) than cells using TDE electrolyte alone.
- When coupled with CS separator, batteries using LS002 electrolyte showed slightly higher discharge capacity than batteries using TDE electrolyte during the first 200 cycles.
- This is because higher amount of polysulfide dissolved into LS002 electrolyte and captured by nanoconductive carbon coating, thus the sulfur utilization is significantly improved in a short term.
- However, after around 200 cycling, the leading edge of the LS002 electrolyte disap- peared.
- After 1000 cycles, batteries using TDE electrolyte coupled with CS separator shows 49.4% capacity retention, on the contrary, batteries using LS002 electrolyte coupled with CS separator is only 23.7% of the initial capacity remaining.
- Large amount of polysulfide dissolved out from cathode in cells using LS002 electrolyte, excess polysulfide can still pass through the nanoconductive carbon coating layer to reach the lithium metal anode, leading to the fast capacity fading.
- What’s more, TDE electrolyte helps the lithium metal anode forming a dendrite- free interface, thus the cells using TDE electrolyte is more stable than cells using LS002 electrolyte (Figure 7).
- Small 2020, 16, 1905737 Figure 5.
- In situ electrochemical optical microscope of Li/Li cells at current density of 2 mA cm-2 to 2mAh cm-2: a,b) LS002 electrolyte; c,d) TDE electrolyte.
- Fluorescence Probing Technique for the cycled Li metal using LS002 and TDE electrolyte. e) Optical image and f) fluorescence image of the cycled Li surface using LS002 electrolyte. g) Optical image and h) fluorescence probing technique for the cycled Li metal using TDE electrolyte. 16136829, 2020, 5, Downloaded from https://onlinelibrary.wiley.com/doi/10.1002/smll.201905737 by Tsinghua University Library, Wiley Online Library on [08/10/2026].
- See the Terms and Conditions (https://onlinelibrary.wiley.com/terms-and-conditions) on Wiley Online Library for rules of use; OA articles are governed by the applicable Creative Commons License 1905737 (8 of 11) www.advancedsciencenews.com © 2020 WILEY-VCH Verlag GmbH & Co.
- KGaA, Weinheim www.small-journal.com From the cyclic voltammograms (CVs, Figure 6b), the poten- tial gap between anodic peak, and cathodic peak of Li/S cells using TDE electrolyte coupled with CS separator is 0.239 V, which is much smaller compared to Li/S cells using LS002 electrolyte, apparently the TDE electrolyte/CS separator-based Li/S batteries possess better cyclic reversibility than Li/S cells using LS002 electrolyte.
- EIS plot (Figure 6c) was carried out to explore the interfacial stability during cycling of Li/S cell using TDE electrolyte coupled with CS separator.
- It can be seen that the impedance value of the 2nd cycle reaches the highest, after that, the impedance is decreased to a certain value and keeps almost unchanged even after 600 cycles.
- During the second Small 2020, 16, 1905737 Figure 6. a) Cycling stability (0.5 C) of bare sulfur-based lithium-sulfur batteries using LS002 and TDE electrolytes at ambient temperature (cathode sulfur loading ≈1.2 mg cm-2). b) CV curves of lithium-sulfur batteries using LS002 and TDE electrolyte. c) EIS plots of lithium-sulfur batteries using TDE electrolyte coupled with CS separator after cycling. d) Rate capability of Li/S batteries using TDE electrolyte coupled with CS separator. e) Cycling stability (0.1 C) of lithium-sulfur batteries (sulfur loading ≈1.2 mg cm-2) using LS002 and TDE electrolyte both coupled with CS separator at 60 °C.
- Typical SEM image of cycled lithium metal anodes disassembled from lithium-sulfur cells using f) LS002 and g) TDE electrolyte after 10 cycles at 60 °C. h) Cycling stability of lithium-sulfur batteries with high sulfur loading over 4 mg cm-2, charged/discharged at 0.02 C using LS002 electrolyte and TDE electrolyte both coupled with CS separator, 25 °C. 16136829, 2020, 5, Downloaded from https://onlinelibrary.wiley.com/doi/10.1002/smll.201905737 by Tsinghua University Library, Wiley Online Library on [08/10/2026].
- See the Terms and Conditions (https://onlinelibrary.wiley.com/terms-and-conditions) on Wiley Online Library for rules of use; OA articles are governed by the applicable Creative Commons License 1905737 (9 of 11) www.advancedsciencenews.com © 2020 WILEY-VCH Verlag GmbH & Co.
- KGaA, Weinheim www.small-journal.com cycle, the SEI film was generating thus the impedance was large, after the SEI generating process, the stable interface has formed thus the impedance decreased and keeps almost unchanged during 600 cycles, which is well consistent with the Li/Li symmetric cell polarization plot.
- After several cycles of charge-discharge, the poly- sulfides dissolved into the electrolyte to form the “catholytes,” during the resting period of lithium-sulfur batteries, the as formed catholytes react with lithium metal anode spontane- ously, causing self-discharge and resulting in voltage drop and irreversible capacity loss.[23] Due to the high solubility of LS002 electrolyte to the polysulfide, the severe shuttling effect can cause serious self-discharge, OCV of cells using conventional LS002 electrolyte shows an obvious decay from 2.35 to 2.15 V, which indicates severe capacity loss during resting (Figure S7, Supporting Information).
- It is noteworthy that the utilization of TDE electrolyte improves the resistance of self-discharge, after charged to the cutoff voltage of 2.8 V, the cells were resting for 72 hours, during the resting, cells using TDE electrolyte shows stable open cutoff voltage (OCV) at around 2.3 V without obvious decay.
- TDE electrolyte/CS separator-based batteries presents superior rate performance (Figure 6d), the capacity maintains 350 mAh g-1 even at the discharge rate of 4 C (equals to cur- rent density of 6.7 mA cm-2 at the sulfur loading of 1 mg cm-2).
- After 4C charge/discharge, the discharge rate turns back to 0.5 C, and the discharge capacity can still maintains about 900 mAh g-1.
- In order to verify the stability of the electrolyte under extreme operating conditions, batteries using TDE and LS002 electrolytes were cycled at 60 °C (Figure 6e).
- TDE-CS separator- based batteries electrolyte shows initial discharge capacity of 1557 mAh g-1, close to theoretical capacity, and after 100 cycles the capacity of batteries still remains 870 mAh g-1.
- Bat- teries using LS002 electrolyte coupled with CS separator shows initial discharge capacity of 1671.5 mAh g-1, then the capacity is sharply declined.
- The SEM image of Li metal anode in the Li/S cells after 10 cycles at 60 °C is shown in Figure 6f,g, the Li metal anode cycled in LS002 electrolyte exhibits a porous, cracked surface.
- TDE-CS separator-based batteries exhibit excellent stability and discharge capacity at 60 °C, which is due to opti- mized electrode-electrolyte interface.
- To meet the requirements for practical application, higher areal sulfur mass loading of over 4 mg cm-2 cathode was employed, the long term cycling performance is shown in Figure 6h.
- The first discharge capacity of Li/S batteries using TDE electrolyte coupled with CS separator could reach up to 1187 mAh g-1, after 56 cycles, discharge capacity of 806 mAh g-1 remained, CE is higher than 97%.
- The initial discharge capacity of Li/S batteries using LS002 electrolyte coupled with CS sep- arator could reach up to 1223.9 mAh g-1, however, the dete- riorated anode/electrolyte interface (Figure 6i) lead to low CE value (lowest CE value is at around 80.6%, the highest CE value is at around 93.8%) and rapid capacity decline.
- To the best of our knowledge, this is the best performance of flame-retardant electrolyte for high sulfur mass loading bare sulfur cathode- based Li/S cells (Table S1, Supporting Information). 3.
- First, the lower solubility to the polysulfides hinders the diffusion and shuttling effect, thereby ensuring higher capacity retention (83.6% capacity retention after 200 cycles at 0.5 C).
- Second, rigid, flexible SEI film and dendrite free Li metal anode interface is formed during cycling, enables the stable cycling stability of Li/Li cells (cycled over 2500 hours with overpotential of less than 10 mV at current density of 1.0 mA cm-2 and 1.0 mAh cm-2) and Li-Cu cells, the elec- trolyte/electrode interface is stable enough even at 60 °C (870 mAh g-1 capacity remained after 100 cycles).
- Further- more, after coupled with CS separator, Li/S batteries using TDE electrolyte deliver high initial charge/discharge capacity of 1187 mAh g-1 (CE > 97%) at the cathode sulfur loading of Small 2020, 16, 1905737 Figure 7.
- Schematic illustration of batteries using a) LS002 electrolyte and b) TDE electrolyte coupled with CS separator. 16136829, 2020, 5, Downloaded from https://onlinelibrary.wiley.com/doi/10.1002/smll.201905737 by Tsinghua University Library, Wiley Online Library on [08/10/2026].
- See the Terms and Conditions (https://onlinelibrary.wiley.com/terms-and-conditions) on Wiley Online Library for rules of use; OA articles are governed by the applicable Creative Commons License 1905737 (10 of 11) www.advancedsciencenews.com © 2020 WILEY-VCH Verlag GmbH & Co.
- KGaA, Weinheim www.small-journal.com > 4 mg cm-2 and show stable cycle performance, this means that the solution of TDE electrolyte coupled with CS separator makes lithium-sulfur batteries closer to commercial applica- tions.
- This original research was financially supported by the National Key Research and Development Program of China (No. 2018YFB0104300), the Strategic Priority Research Program of the Chinese Academy of Sciences (XDA22010604), the National Natural Science Foundation of China (Nos. 51625204, 51703236, and U1706229), Key Scientific and Technological Innovation Project of Shandong (No. 2017CXZC0505).
- Keywords bare sulfur cathodes, flame retardant, high sulfur mass loading, high temperature stability, interface stability Received: October 8, 2019 Revised: November 18, 2019 Published online: January 9, 2020 [1] X.
- Manthiram, Small Methods 2017, 1, 1700217. [2] Z.
- Rev. 2016, 45, 5605. [3] a) S.
- Res. 2013, 46, 1135; b) F.-Q.
- Adv. 2018, 4, eaat5383. [4] J.
- Mater. 2019, 1902220, https://doi.org/10.1002/adfm.2019022201902220. [5] L.
- Liu, ACS Energy Lett. 2019, 4, 483. [6] a) X.
- Mater. 2009, 8, 500; b) Y.
- Hou, Small Methods 2018, 2, 1700345; c) F.
- Feng, Small Methods 2018, 2, 1800156; d) S.
- Mai, Small Methods 2019, 3, 1900028; e) X.
- Wang, Small Methods 2019, 3, 1900338; f) Y.
- Interfaces 2019, 11, 25804. [7] K.
- Soc. 2013, 160, A1304. [8] Z.
- Mater. 2019, 1901310, https://doi. org/10.1002/adma.201901310e1901310. [9] S.
- Ed. 2019, 58, 7802. [10] Y.
- Song, Energy Storage Mater. 2019, 19, 24. [11] G.
- Soc. 2018, 140, 9921. [12] Y.
- Interfaces 2017, 9, 33735. [13] J.
- Ed. 2014, 53, 10099. [14] H.
- Ed. 2019, 58, 791. [15] H.
- Xiong, RSC Adv. 2016, 6, 53560. [16] J.
- Energy Mater. 2019, 9, 1803774. [17] S.
- Zhang, Joule 2018, 2, 1548. [18] L.
- USA 2018, 115, 1156. [19] a) Q.
- Xiao, Nano Lett. 2016, 16, 2011; b) Z.
- Soc. 2016, 163, A592; c) Y.
- C 2011, 115, 7044. [20] X.
- Ed. 2019, 58, 5936. [21] G.
- Ed. 2018, 57, 16732. [22] H.
- Sci. 2018, 5, 1700503. [23] C.
- Soc. 2019, 166, A5287.
- Small 2020, 16, 1905737 16136829, 2020, 5, Downloaded from https://onlinelibrary.wiley.com/doi/10.1002/smll.201905737 by Tsinghua University Library, Wiley Online Library on [08/10/2026].

## SI（含数字的电池相关句子与图表注）
- Supporting Information for Small, DOI: 10.1002/smll.201905737 Highly Safe Electrolyte Enabled via Controllable Polysulfide Release and Efficient Conversion for Advanced Lithium- Sulfur Batteries Ben Tang, Han Wu, Xiaofan Du, Xiangyang Cheng, Xing Liu, Zhe Yu, Jinfeng Yang, Min Zhang, Jianjun Zhang,* and Guanglei Cui* Supporting Information Highly safe electrolyte enabled via controllable polysulfide release and efficient conversion for advanced lithium-sulfur batteries Ben Tang1,2†, Han Wu1†, Xiaofan Du1, Xiangyang Cheng1, Xing Liu1, Zhe Yu1, Jinfeng Yang1, Min Zhang1, Jianjun Zhang1*, Guanglei Cui1* 1.
- Flame retardant test of TDE electrolyte composed by different volume ratio of TTE and 2M DME, and its corresponding ionic conductivity.
- Coulombic efficiency for Li/Cu cells using LS002 and TDE electrolyte at 0.1 mA/cm2 and 0.1 mAh/cm2.
- Li plating/stripping profiles on Cu foil at 0.1 mA/cm2 and 0.1 mAh/cm2.
- Voltage drop of lithium-sulfur batteries using LS002 with CS, TDE with CS during self-discharge test.
- Typical SEM images of cycled lithium metal anodes disassembled from lithium-sulfur batteries using (a) LS002 and (b) TDE after 10 cycles at 25 oC.
- The charge/discharge curve of Li-S cells using TDE electrolyte with (a) and without (b) CS separators at 0.5 C.
- EIS analysis of Li/Li cells using TDE electrolyte during cycling, a) the overpotential changing at first several cycles; b-g) EIS plots of Li/Li symmetric cells at different cycles. h) long term cycling performance of Li/Li symmetric cells using TDE electrolyte without LiNO3 additive.
- Long term cycling performance at 60 oC and the corresponding SEM morphology of Li/Li symmetric cells using a,b) LS002 electrolyte and c,d) TDE electrolyte.
- AFM (Young’s modulus) image of Li metal after 50 cycles (1 mA/cm2 to 1 mAh/cm2). a), LS002 electrolyte; b) TDE electrolyte.
- Figure S14. a), The UV-Vis plot of transparent cells before discharging; b), digital photo of transparent cells after 7 hours’ discharge.
- Igniting test. a-b), digital photo of LS002 electrolyte igniting test; c-d) digital photo of TDE electrolyte igniting test.
- In-situ electrochemistry optical microscope of Li/Li cells at current density of 2 mA/cm2 to 2 mAh/cm2.
- Flame retardant test of TDE electrolyte composed by different volume ratio of TTE and 2M LiTFSI/DME, and its corresponding ionic conductivity, lithium ion transference number.
- Coulombic efficiency for Li/Cu cells using LS002 and TDE electrolyte at 0.1 mA/cm2 and 0.1 mAh/cm2.
- Li plating/stripping profiles on Cu foil at 0.1 mA/cm2 and 0.1 mAh/cm2.
- Voltage drop of lithium-sulfur batteries using LS002 with CS, TDE with CS during self-discharge test.
- Typical SEM images of cycled lithium metal anodes disassembled from lithium-sulfur batteries (cathode sulfur loading ~ 1.2 mg/cm2) using (a) LS002 and (b) TDE after 10 cycles at 25 oC.
- The charge/discharge curve of Li-S cells using TDE electrolyte with (a) and without (b) CS separators at 0.5 C, the sulfur loading is 1.2 mg/cm2.
- To verify the source of SEI component, the lowest unoccupied molecular orbital (LUMO) and highest occupied molecular orbital (HOMO) was calculated (Figure S10a).
- It can be seen from Figure S10 b-d, the C-C/C-H, -CF3, LiF, LiCO3, Li2O, and organic O-C-O peaks appear on the surface of Li metal surface, almost the same with Li metal anode from the cycled Li/Li cells using TDE electrolyte.
- Figure S11. a) Long term cycling performance of Li/Li symmetric cells using TDE electrolyte without LiNO3 additive.
- The TDE electrolyte contains tiny amount of LiNO3 additive (0.025M), as is shown in Figure S11 a, the Li/Li cells using LiNO3-free electrolyte shows stable voltage profiles, almost without obvious change during cycling.
- For the TDE electrolyte contains tiny amount of LiNO3 (Figure S11 b), the EIS plot of Li/Li symmetric cells was tested at different cycles, as is shown in Figure S11 c-h, it was demonstrated that during the platting/stripping process, the overpotential of Li/Li cells continues to decrease and finally stabilizes at a certain value.
- When the overpotential continues to decrease and stabilizes at around 8 mV, there are still two arcs in the impedance spectrum, thus this couldn’t be internal short-circuit.
- The voltage profiles change in the initial cycles can caused by the decomposing of tiny amount of LiNO3 in the TDE electrolyte.
- During the initial several cycles, LiNO3 can be reduced to LiNxOy, Li2O species, and fast ion conductor such as Li3N and Li3N derivatives might be generated, thus the impedance of electrolyte/electrode surface can be decreased.
- Besides, the decreasing polarization during Li+ platting/stripping of Li-Cu cells using TDE electrolyte (Figure S4, Figure S5) is also a strong proof of the SEI layer generating process.
- Previous reports[6] demonstrated that the presence of LiNO3 could remarkably decrease the impedance of Li electrodes, which is well consistent with our results.
- Long term cycling performance at 60 oC and the corresponding SEM morphology of Li/Li symmetric cells using a,b) LS002 electrolyte and c,d) TDE electrolyte.
- The cycling of Li/Li symmetric cells at 60 oC using TDE and LS002 electrolyte is shown in Figure S12.
- As we can see from the plot, the overpotential at 60 oC is much lower than that of room temperature, which could be ascribed to the the lower electrolyte viscosity enables better electrolyte/electrode contact and faster charge transfer kinetics at elevated temperature[7].
- AFM (Young’s modulus) image of Li metal after 50 cycles (1 mA/cm2 to 1 mAh/cm2). a), LS002 electrolyte; b) TDE electrolyte.
- Figure S14. a), The UV-Vis plot of transparent cells before discharging; b), digital photo of transparent cells after 7 hours’ discharge.
- Igniting test. a-b), digital photo of LS002 electrolyte igniting test; c-d) digital photo of TDE electrolyte igniting test.
- Around 300ul electrolyte was dripped on glass fiber separator (diameter: 16mm), then using flame to ignite.
- On the contrary, LS002 electrolyte burns severely.
- In-situ electrochemistry optical microscope of Li/Li cells at current density of 2 mA/cm2 to 2 mAh/cm2.
- NuLi, Angew Chem Int Ed Engl 2014, 53, 10099. [4] J.
- Cui, Nature Energy 2019, 4, 664; c) F.-M.
