Repository: zhuonanli08/Li-S_Electrolyte_Conflicts

File: output/第二阶段_C步试提/摘录/P211.txt
# P211  10.1021/acs.chemmater.1c00893  2021 Chem Mater
题名：Tailoring Lithium Polysulfide Coordination and Clustering Behavior through Cationic Electrostatic Competition
B 步：层 C+A；改变的因素：NH4TFA / LiTFA（阳离子静电竞争调控多硫化物团簇）vs 对照；备注：对照组载量不同（3.5 vs 4.8 mg/cm²）

## 实验部分
（未切出实验部分）

## 正文（含数字的句子与图表注）
- Mater. 2021, 33, 3457-3466 Read Online ACCESS Metrics & More Article Recommendations * sı Supporting Information ABSTRACT: The materials chemistry underlying lithium-sulfur (Li-S) batteries is uniquely dependent on the behavior of soluble lithium polysulfide intermediates, which form during operation and mediate the charge transfer process in solution.
- The heightened electrostatic competition in turn can dissuade the formation of clustered Li+-Sx 2-bond networks.
- Here, we extend that understanding to the influence of distinct cationic species in solution, which can present analogous competing interactions with Sx 2-dianions to stymie polysulfide cluster formation.
- We find that introducing NH4 + cations into solution through an ammonium trifluoroacetate additive positively tailors the polysulfide coordination shell.
- Both elemental sulfur and the Li2S discharge product are severely ionically and electronically insulating, presenting unfavorable barriers to the surface-based charge transfer pathways traditionally required for reduction and oxidation of battery materials.
- The Li-S chemistry overcomes this through the generation of soluble lithium polysulfide (Li2Sx, 2 < x ≤8) intermediates, which can enable facile charge transfer in solution via solution-mediated reduction pathways.7-9 Thus, there is a minimum degree of active material dissolution necessitated by the Li-S chemistry for the cell to function and make use of solution-mediated reaction avenues.
- This is quantified by the electrolyte-to-sulfur (E/ S) ratio (µLelectrolyte mg-1 sulfur), a commonly reported metric accompanying electrochemical data within the Li-S literature.6 The solution-mediated paradigm intrinsic to the Li-S chemistry imparts a variety of unique and chemically complex phenomena during discharge and charge.
- This is readily demonstrated by the recent surge in research attention directed at the nature of solvation and coordination of individual lithium polysulfide units.9-12 Under kinetically constrained conditions, such as lean electrolyte volumes or even subzero low-temperature conditions, lithium polysulfides tend to cluster and coordinate with each other disproportion- ately more than with the surrounding solvent molecules, forming clustered polysulfide aggregates.10,13 This behavior can proceed to inhibit the favorable solution-mediated kinetics underlying the Li-S chemistry, curtailing lithiation and diﬀusion of lithium polysulfides.
- In fact, this kinetic constraint is found to be the dominant limiting mechanism at low Received: March 13, 2021 Revised: April 15, 2021 Published: April 28, 2021 Article pubs.acs.org/cm © 2021 American Chemical Society 3457 https://doi.org/10.1021/acs.chemmater.1c00893 Chem.
- For example, in our past work, we revealed that detrimental clustering behavior can be altered and influenced through the introduction of competing electrostatic interactions in solution.13 It was shown that the introduction of lithium salts with highly binding anionic groups can disrupt polysulfide cluster formation.
- This result is quite consistent with other reports exemplifying the advantages of strongly binding salt anions for improve- ments to room-temperature Li-S electrochemical behav- ior.15-18 Within Li-S batteries, the underlying materials chemistry is intimately tied to the manner by which distinct ions interact with active materials in solution.
- We specifically look at the addition of a strongly binding cationic group, NH4 +, into the Li-S electrolyte to further influence and alter the coordination behavior of lithium polysulfides. ■EXPERIMENTAL METHODS Polysulfide Solution Preparation.
- Inside an argon-filled glovebox, lithium polysulfide samples were prepared in the solvent of interest by mechanically stirring Li2S and elemental sulfur powders in an amount stoichiometrically equivalent to the concentration of Li2S6 desired.
- These samples were generally stirred over the course of 12-24 h at 50 °C.
- For samples also containing an NH4TFA additive, an amount of NH4TFA equivalent to the concentration desired was added and stirred (for ∼30 min) after the lithium polysulfide solution was fully prepared.
- FTIR spectroscopy studies were conducted in the attenuated total reflectance (ATR) configuration with a Thermo Scientific-Nicolet iS5 FTIR spectrometer.
- For each sample, 50 µL was drawn and placed onto the ATR crystal, after which scans were immediately performed.
- Thirty- two scans were recorded in the 400 to 4000 cm-1 range with a scan resolution of 0.482 cm-1.
- For electrochemical studies at room temper- ature, two diﬀerent electrolytes were prepared: 1.0 M LiTFSI and 0.2 M LiNO3 in DOL/DME (1:1, by vol); 0.8 M LiTFSI, 0.2 M LiNO3, and 0.2 M NH4TFA in DOL/DME.
- For variable temperature electrochemical studies, three diﬀerent electrolytes were prepared: 0.8 M LiTFSI and 0.2 M LiNO3 in DOL/DME (85:15, by vol); 0.5 M LiTFSI, 0.3 M LiTFA, and 0.2 M LiNO3 in DOL/DME (85:15, by vol); 0.5 M LiTFSI, 0.3 M NH4TFA, and 0.2 M LiNO3 in DOL/ DME (85:15, by vol).
- Li-S coin cells assembled in CR- 2032-type coin cells consisted of a sulfur cathode, a lithium metal foil anode, an electrolyte, and a Celgard 2500 separator.
- For room- temperature cycling, the sulfur cathodes possessed an active material loading of 3.4 mg cm-2, while the cells contained an E/S = 12 µL mg-1.
- For variable temperature cycling, the sulfur cathodes contained an active material loading of 3.1 mg cm-2, while the cells had an E/S = 13 µL mg-1.
- The slurry-cast sulfur cathode consisted of 63% sulfur, 28% carbon, and 9% PEO-PVP binder (4:1, by mass, dissolved in H2O) cast onto carbon-coated aluminum foil.
- Slurry-cast sulfur cathodes (63% sulfur, 28% carbon, and 9% PEO-PVP binder) with an area of ∼24 cm2 were used.
- The cell with the NH4TFA-containing electrolyte had an areal sulfur loading of 4.8 mg cm-2, while the cell with the control electrolyte contained a sulfur loading of 3.5 mg cm-2.
- The pouch cells were injected with the electrolyte (E/S = 4.5 µL mg-1) before being sealed.
- For the galvanostatic coin cell cycling at room temperature, a rate of C/10 was employed after two formation cycles at a C/20 rate, with 1C = 1672 mA g-1 of sulfur in the cathode.
- A voltage window between 1.7 and 2.7 V was used for cycling coin cells.
- Pouch cells were assessed over a single discharge and charge at a C/20 rate using a voltage window of 1.65-2.45 V.
- Cells were stored at each temperature of interest for at least 3 h, after which they were cycled at a C/20 rate.
- Voltage ranges of 1.7-2.7 V, 1.65-2.75 V, and 1.5-2.8 V were used, respectively, for cycling at temperatures of 25, 0, and -20 °C.
- The temperature was modulated with an Espec SH-241 bench-top environmental chamber. 7Li Nuclear Magnetic Resonance (NMR) Spectroscopic Studies.
- NMR samples consisted of 0.2 M nominal Li2S4 with and without 0.2 M NH4TFA in a DME/d-THF (2:3, by vol) solvent.
- In an argon-filled glovebox, 690 µL of each solution was deposited in an NMR tube, along with a reference coaxial insert tube.
- This insert contained 0.2 M LiBr in DME/d-THF (7:3, by vol), serving as an external reference without aﬀecting or influencing the coordination environment of the sample.
- Each 7Li NMR scan was performed with a Varian VNMRS 600 MHz spectrometer at both 25 and -50 °C.
- The temperature was modulated to -50 °C with a flow line containing liquid nitrogen.
- Sixteen scans were run at each temperature, with a relaxation delay of 60 s, a pulse width of 14.5 s, and an acquisition time of 2 s.
- First-principles calculations were performed with Gaussian 16 Rev.
- A.03.19 The hybrid DFT method B3LYP as well as the 6-311++G(d,p) basis set were used for optimizing structures and performing vibrational frequency analyses.
- Molecular structure files used for inputs in calculations were prepared with Avogadro version 1.2.0.20 A polarizable continuum model (PCM) was used to simulate the influence of the surrounding solvent; THF was used as the chosen solvent given that its properties are consistent with the glyme-based solvents generally used in Li-S batteries.
- Energy changes and ionic association energies were calculated using the sum of electronic and zero-point energies Chemistry of Materials pubs.acs.org/cm Article https://doi.org/10.1021/acs.chemmater.1c00893 Chem.
- Mater. 2021, 33, 3457-3466 3458 Downloaded from pubs.​acs.​org/​cmatex/​article-pdf/​33/​9/​3457/​3804197/​cm1c00893.​pdf by TSINGHUA UNIV user on 08 October 2026 (outputs from a vibrational frequency analysis) of each optimized structure.
- During the discharge and charge phases of a Li-S cell, the lithium polysulfide coordination environment within the liquid electrolyte plays a critical role in determining both the physical behavior and electrochemical behavior of the active material, including transport and diﬀusion properties,10,21 specia- tion,7,22,23 and nucleation and growth kinetics.11,15,24 Within the Li-S electrolyte, there is a wide array of chemical compounds and ions present in solution.
- This includes the dioxolane (DOL) and dimethoxyethane (DME) solvents, the Figure 1.
- (a) Lithium polysulfides can coordinate and aggregate together in solution, forming a relatively lower energy state Li+-Sx 2-strongly bound network.
- (b) The clustered state can be disrupted by other anions present in solution, like trifluoroacetate (TFA-), which present competing electrostatic interactions to form Li+-TFA-bonds in favor of Li+-Sx 2-bonds.
- (c) The electrostatic coordination environment can potentially be further augmented by simultaneously introducing competing cationic interactions, disrupting the Li+-Sx 2-network to a much greater extent.
- (a) Reaction pathway between NH4TFA and lithium polysulfides theorized to take place in situ, with a calculated overall change in formation energy.
- (b) Vials containing 0.1 M Li2S6 in DOL/DME solvents with and without the addition of 0.2 M NH3TFA.
- (c) FTIR spectra of a sample containing both Li2S6 and NH4TFA dissolved in the THF solvent, as well as samples containing NH4TFA, Li2S6, and LiTFA alone in solution.
- Chemistry of Materials pubs.acs.org/cm Article https://doi.org/10.1021/acs.chemmater.1c00893 Chem.
- Mater. 2021, 33, 3457-3466 3459 Downloaded from pubs.​acs.​org/​cmatex/​article-pdf/​33/​9/​3457/​3804197/​cm1c00893.​pdf by TSINGHUA UNIV user on 08 October 2026 Li+ cation and polysulfide dianions making up lithium polysulfides, and the Li+, TFSI-, and NO3 -ions stemming from the lithium bistriflimide (LiTFSI) and LiNO3 salts typically in solution.
- Lithium polysulfide species in particular undergo significant short-range electrostatic coordination not just with other ions but also with neighboring polysulfide units, as shown through the illustration in Figure 1a.
- The mitigation of polysulfide clustering in turn has been shown to benefit kinetic behavior and capacity attainment under challenging lean electrolyte or low-temperature conditions.13,14 The anionic modification to the lithium polysulfide coordination environment presents an excellent platform to develop upon for further scientific insight and engineering improvement.
- However, rather than utilizing strongly binding anions like TFA-to help coordinate with polysulfide-adjoined Li+ cations, it is intriguing to consider whether the opposite approach of utilizing a strongly binding cation could potentially demonstrate similar behavior, as shown in Figure 1c.
- In this manner, rather than solely utilizing compounds possessing a high electron donor capability,25,26 this approach assesses the eﬃcacy of electron acceptors toward improving polysulfide coordination behavior.
- This would serve to boost solution-mediated kinetics in Li-S batteries to new heights under the challenging conditions most applicable for practical use of Li-S batteries.14 The ammonium cation, NH4 +, was selected as a starting point to assess this strategy based on its favorable use for lean electrolyte Li-S cells in the literature.27 Building oﬀan in situ- derivatizing additive we introduced in a recent work,28 ammonium trifluoroacetate (NH4TFA) was identified as an eﬀective electrolyte additive for evaluating the joint eﬀects of NH4 + and TFA-on the solution-coordination behavior of lithium polysulfides.
- This compound is expected to react in situ with the lithium polysulfides that inevitably leech into solution during the course of discharge, resulting in the formation of diammonium polysulfides and LiTFA salt according to Figure 2a.
- The molecular structure of each reactant and product in Figure 2a was optimized using gas-phase hybrid density functional theory calculations, after which the total Figure 3.
- (a) Cycling performance of coin cells containing 0.8 M LiTFSI, 0.2 M NH4TFA, and 0.2 M LiNO3 compared to a control cell containing 1 M LiTFSI and 0.2 M LiNO3 in DOL/DME.
- Aberrations in capacity starting at cycle 60 are due to unanticipated changes in the ambient temperature of the room where cycling was performed.
- (b) Voltage profiles of the NH4TFA-containing cell and the control coin cell on cycle 50.
- (d) Voltage profiles of the NH4TFA-containing cell and the control cell over a single cycle.
- Chemistry of Materials pubs.acs.org/cm Article https://doi.org/10.1021/acs.chemmater.1c00893 Chem.
- Mater. 2021, 33, 3457-3466 3460 Downloaded from pubs.​acs.​org/​cmatex/​article-pdf/​33/​9/​3457/​3804197/​cm1c00893.​pdf by TSINGHUA UNIV user on 08 October 2026 change in free energy for the reaction was found according to eq 1.
- The broad range of lithium polysulfides that appear in solution were nominally represented by Li2S6. Δ = [ + - + ] G G G G G (2 ) (2 ) LiTFA (NH ) S NH TFA Li S 4 2 6 4 2 6 (1) The forward reaction is found to take place with a minimization of energy on the order of 19 kJ mol-1, suggesting that this additive would readily react with lithium polysulfides in solution.
- As shown in Figure 2b, lithium polysulfides are visually confirmed to react spontaneously with NH4TFA added into solution.
- The black and opaque hue of lithium polysulfides readily transforms into a deep red and translucent color upon contact with NH4TFA.
- This is further confirmed through Fourier transform infrared (FTIR) spectroscopy on liquid samples containing both Li2S6 and NH4TFA dissolved in the tetrahydrofuran (THF) solvent, as well as samples containing only NH4TFA, Li2S6, or LiTFA alone in solution.
- As seen in Figure 2c, the spectra from the combined sample closely match what is seen for just LiTFA salt dissolved in solution, rather than either the NH4TFA sample or Li2S6 sample.
- The formation of LiTFA in this sample strongly confirms that NH4TFA reacts with dissolved lithium polysulfides in a manner consistent with the reaction pathway outlined in Figure 2a.
- This is further expanded on in Table S1 and the accompanying discussion in the Supporting Information.
- Thus, NH4TFA is situated well as a tool for modulating and improving the polysulfide coordination environment.
- Equipped with a firm understanding of the role NH4TFA chemically plays in solution, the resultant polysulfide coordination environment was assessed through electro- chemical analysis.
- Specifically, cells were constructed with an electrolyte consisting of 0.2 M NH4TFA, 0.2 M LiNO3, and 0.8 M LiTFSI, with the intent of keeping the total solute concentration equal to a control electrolyte consisting of 0.2 M LiNO3 and 1 M LiTFSI in DOL/DME (1:1, by vol).
- Coin cells were constructed with high E/S ratios of 12 µL mg-1, while pouch cells were constructed with low E/S ratios of 4.5 µL mg-1, a lean amount where standard Li-S cells can tend to perform poorly.6,29 As discussed earlier, the E/S ratio can, to a first order, approximate the expected degree of active material solvation and utilization.
- Thus, through these cycling experi- ments, the specific contributions NH4TFA yield can be holistically understood as a function of the polysulfide concentration and coordination environment within the electrolyte.
- As seen in Figure 3a, the galvanostatic cycling behavior of coin cells (E/S = 12 µL mg-1) with and without NH4TFA is quite similar, generally maintaining between 800 and 900 mA h g-1 over the course of 100 cycles.
- Despite the similar capacity retentions, it is seen in Figure 3b that the voltage profiles of each cell exhibit slight diﬀerences.
- Most notably, the cell containing NH4TFA does exhibit slightly superior kinetic behavior, with a lower overpotential on the order of 40 mV seen during discharge.
- This is particularly noticeable in the lower voltage plateau conversion from Li2S4 to Li2S.
- However, a much more substantial diﬀerence is seen with both electrolytes when tested under lean electrolyte conditions in large-format pouch cells (E/S = 4.5 µL mg-1), as shown in Figure 3c.
- Under such conditions, the cell containing NH4TFA demonstrates substantial improvements over the cell with the control electrolyte, which can be seen over the course of a single cycle in Figure 3d.
- From a capacity standpoint, the NH4TFA additive enables a capacity of 930 mA h g-1 compared to 250 mA h g-1 for the control cell, a sizeable 370% improvement.
- This is also clearly reflected in the drastic improvements in the upper and lower voltage plateaus to both capacity and polarization, signifying the more complete utilization of the sulfur active material in the presence of NH4TFA.
- The divergence in performance at low E/S ratios in cells containing NH4TFA points to the eﬀect the additive may be having on enhancing the polysulfide coordination environ- ment.
- When presented in a nonstoichiometric manner, the reaction shown in Figure 2a would only be expected to proceed until one of the reactants is consumed.
- This is demonstrated in Figure S1, where a lithium polysulfide Figure 4.
- (b) Ionic association energies of lithium, diammonium, and lithium-ammonium polysulfides with sulfur chain lengths equal to 4, 6, and 8.
- Energies are normalized to a kJ mol-1 Sx 2-basis.
- Chemistry of Materials pubs.acs.org/cm Article https://doi.org/10.1021/acs.chemmater.1c00893 Chem.
- Mater. 2021, 33, 3457-3466 3461 Downloaded from pubs.​acs.​org/​cmatex/​article-pdf/​33/​9/​3457/​3804197/​cm1c00893.​pdf by TSINGHUA UNIV user on 08 October 2026 reactant is fully consumed in contact with excess NH4TFA.
- Given the high polysulfide concentrations expected to be seen under lean E/S conditions,7 the relatively small amount of 0.2 M NH4TFA would almost certainly serve as the limiting reactant in the lean electrolyte pouch cells from Figure 3c,d.
- As the reaction would not proceed to completion, the makeup of polysulfides in solution would likely represent a combination of lithium, diammonium, and mixed lithium-ammonium poly- sulfides, as visualized in Figure 4a.
- The net result of the competitive ion interactions between Sx 2-and either Li+ or NH4 + plays an instrumental role in determining the subsequent coordination behavior of the polysulfide molecule.
- For any given Sx 2-dianion, the resultant minimization of energy achieved from ionically associating with Li+ and NH4 + cations can be calculated according to eq 2. Δ = - + + + + - G G nG yG G ( ) ionic association Li (NH ) S Li NH S n y x x 4 4 2 (2) Utilizing computational chemistry, the ionic association energy was calculated for lithium, diammonium, and mixed lithium-ammonium polysulfides with lengths of x = 4, 6, and 8 sulfur atoms.
- For each geometry, the value was normalized to a kJ mol-1 Sx 2-basis, where x is the polysulfide chain length of the molecule.
- As shown in Figure 4b, a far greater driving energy is found for polysulfide dianions to ionically associate with NH4 + than Li+, with both diammonium and mixed lithium-ammonium polysulfides demonstrating minimizations of energy ranging from 10 to 40 kJ mol-1 Sx 2-greater than pure lithium polysulfides.
- This is in many respects consistent with the minimization of energy shown through the forward reaction in Figure 2a.
- When considering the wide-ranging variety of ions and species in solution in the Li-S electrolyte, there is a strong theoretical basis for NH4 + to provide a stronger electrostatic competing force for polysulfides than adjoining Li+ cations.
- The divergence in ionic association energies between NH4 + and Li+ directly extends to the clustering and aggregation of lithium polysulfides.
- The basis for clustering behavior stems from a minimization of energy via adjacent polysulfide units coordinating through short-range electrostatic interactions.30,31 This tends to occur most frequently in short- chain Li2S4, which is the dominant species present in solution at the onset of the second plateau conversion to Li2S.12,13 This is modeled quantitatively through eq 3. Δ = × [ - + ] + - G n G n G G 1 (2 ) (Li S ) Li S n 2 4 4 2 (3) As shown from first-principles calculations in Figure 5a, free energy is minimized to a greater extent with increasingly sized clusters of Li2S4 units coordinating with one another.
- For instance, a four-member Li2S4 cluster exhibits a free energy that is 37 kJ mol-1 S4 2-less than a single Li2S4 unit.
- This significant decrease in energy shifts the equilibrium to highly clustered states in the kinetically limiting environments that, for example, low-temperature conditions present.14 However, as shown through Figure 5b, the greater propensity for diammonium polysulfides to exhibit greater ionic association ability also extends to their ability to cluster.
- Varying sized clusters of ((NH4)2S4)n of sizes n = 1, 2, and 4 display the same trends seen in Li2S4, with energy being minimized to the greatest extent in large four-member clusters.
- Notably, the energy minimization calculated far exceeds that seen in lithium polysulfide clusters, with ((NH4)2S4)4 exhibiting a free energy that is 51 kJ mol-1 S4 2-less than a single (NH4)2S4 unit.
- However, as noted under lean electrolyte conditions, the liquid electrolyte environment with the NH4TFA additive likely contains an amalgam of lithium, diammonium, and mixed lithium-ammonium polysulfides.
- Indeed, the electrochemical behavior seen under the lean electrolyte conditions in Figure 3d is highly consistent with this proposed mechanism.
- To supplement the theoretical basis for this hypothesis, 7Li nuclear magnetic resonance (NMR) spectroscopy was employed to further probe the mechanism.
- NMR can provide detailed information regarding the bond environment surrounding 7Li nuclei within each sample and is an excellent tool to survey the dynamic coordination environment within Li-S electrolytes.
- Two samples were prepared containing 0.2 M Li2S4 with and without 0.2 M NH4TFA dissolved in deuterated tetrahydrofuran (d-THF) and DME solvents.
- The spectra were obtained at both 25 and -50 °C to observe the change in the bond environment occurring with the induced formation of polysulfide clusters.
- As seen in Figure 6a, the peak aﬃliated with Li2S4 at 25 °C noticeably shifts upfield from 0.06 to -0.33 ppm at -50 °C, highly consistent with the increased diamagnetic shielding expected from the heighted surrounding Figure 5.
- (a) Variation in free energy normalized to a kJ mol-1 S4 2- basis with increasingly sized molecular clusters of Li2S4.
- (b) Variation in free energy with increasingly sized molecular clusters of (NH4)2S4.
- Chemistry of Materials pubs.acs.org/cm Article https://doi.org/10.1021/acs.chemmater.1c00893 Chem.
- Mater. 2021, 33, 3457-3466 3462 Downloaded from pubs.​acs.​org/​cmatex/​article-pdf/​33/​9/​3457/​3804197/​cm1c00893.​pdf by TSINGHUA UNIV user on 08 October 2026 electron density present in large clustered states.13 Addition- ally, this peak drastically reduces in intensity, consistent with the precipitate-like solvate formation of Li2S4 clusters.
- However, when lithium polysulfides are simultaneously accompanied by NH4TFA in solution, there are a variety of key diﬀerences in the 7Li NMR response.
- The presence of NH4TFA induces the formation of diammonium polysulfides and LiTFA salt, which serves to shift the room-temperature peak in Figure 6b downfield to 0.53 ppm.
- Even more so, there is a distinct change in 7Li NMR response as the temperature is lowered to -50 °C compared to what is seen with just Li2S4.
- The peak still shifts upfield but, interestingly, displays a multimodal range of peaks at 0.07, 0.03, and 0.02 ppm overlapping with the LiBr reference.
- The sizeable changes in coordination environments when NH4TFA is present suggest that the nature of coordination is fundamentally altered.
- At 25 °C, for example, the large shift downfield implies that the average Li+ nuclei in solution is significantly diamagnetically deshielded; there is a “with- drawing” of the electron density surrounding Li+ cations, increasing the eﬀective field experienced by the average 7Li nucleus.
- This is consistent with the heightened electrostatic competition postulated through the addition of NH4TFA, where Li+ becomes less coordinated with surrounding Sx 2- ligands.
- However, at -50 °C, the sizeable shift downfield suggests that Li+ is still experiencing a strong shift in the coordination environment with temperature, and given that this shift is not likely to stem from a change in coordination with the TFA-anion or surrounding solvent,13 the only option is that Li+ is still partaking in the formation of aggregated polysulfide clusters.
- This can be better understood using the lens of Pearson’s hard and soft acids and bases (HSAB) theory.9,26,32 In an ideal solvated lithium polysulfide unit, the hard Li+ Lewis acid prefers to coordinate with the relatively hard Sx 2-dianion more strongly than with the softer DOL/DME solvent, which accounts for the widespread polysulfide clustering that occurs at low temperatures or under lean electrolyte conditions.
- With the increased coordination to a greater number of Sx 2-ligands, each Li+ cation is shielded in a softer solvated complex by the increased surrounding electron density, leading to the diamagnetic shielding eﬀect.
- The substitution of Li+ with a slightly softer NH4 + Lewis acid would promote more eﬀective dipole-cation coordination with the relatively soft DOL/DME solvent compared to the harder Sx 2-dianion.
- This would serve to counteract the detrimental Li+-Sx 2-coordination inter- actions making up the backbone of large polysulfide clusters, as reflected by the downfield translation in the 25 °C 7Li NMR chemical shift.
- Even at -50 °C, the clustered aggregates that do form in the presence of NH4TFA still exhibit chemical shifts downfield of that seen in pure lithium polysulfide clusters, suggesting that the average Li+ coordination state is still more favorable.
- This validates the tendency of NH4 + and TFA-to preferentially coordinate with, respectively, poly- sulfide dianions and Li+ in solution.
- The strong Li+-Sx 2-bond network that accompanies the onset of clustered polysulfides forms the backbone for kinetically impeding discharge and charge kinetics at low temperatures or under low E/S conditions.
- Thus, the joint eﬀects of NH4 + and TFA-on the coordination environment of lithium polysulfides can be most accurately ascertained through the electrochemical assessment of Li-S cells under low-temper- Figure 6.
- (a) 7Li NMR spectra of 0.2 M Li2S4 in d-THF/DME at 25 and -50 °C, with 0.2 M LiBr in d-THF/DME as an external reference.
- (b) 7Li NMR spectra of 0.2 M Li2S4 and 0.2 M NH4TFA in d-THF/DME.
- Variations in discharge and charge behaviors in cells containing 0.8 M LiTFSI and 0.2 M LiNO3, 0.5 M LiTFSI, 0.3 M LiTFA, and 0.2 M LiNO3, or 0.5 M LiTFSI, 0.3 M NH4TFA, and 0.2 M LiNO3 shown at (a) 25 °C, (b) 0 °C, and (c) -20 °C.
- Chemistry of Materials pubs.acs.org/cm Article https://doi.org/10.1021/acs.chemmater.1c00893 Chem.
- Mater. 2021, 33, 3457-3466 3463 Downloaded from pubs.​acs.​org/​cmatex/​article-pdf/​33/​9/​3457/​3804197/​cm1c00893.​pdf by TSINGHUA UNIV user on 08 October 2026 ature conditions.
- This time, the optimized low-temperature electrolyte contained 0.5 M LiTFSI, 0.3 M NH4TFA, and 0.2 M LiNO3 in DOL:DME (85:15, by vol).
- This was compared to a control electrolyte containing 0.8 M LiTFSI and 0.2 M LiNO3 in DOL:DME (85:15, by vol).
- In addition, a halfway optimized electrolyte containing 0.5 M LiTFSI, 0.3 M LiTFA, and 0.2 M LiNO3 in DOL:DME (85:15, by vol) was also tested to deconvolute and separately understand the positive contributions stemming from the high donor LiTFA salt and NH4 +-modified polysulfides.
- The total solute concentrations and solvent ratios in all formulations were chosen to match empirically optimized low-temperature Li-S electrolytes from the literature.13,33 As seen in the voltage profile in Figure 7a, the NH4TFA- optimized electrolyte formulation slightly outperforms the other formulations at 25 °C, achieving capacities that are 13 and 9% higher than, respectively, the control and LiTFA- containing electrolytes.
- This trend becomes slightly stronger at 0 °C (shown in Figure 7b), with the NH4TFA-optimized electrolyte achieving capacities that are 26 and 15% higher than, respectively, the control and LiTFA-containing electro- lytes.
- This data support the hypothesis that NH4 + tends to associate more favorably with solvated polysulfide units than contiguous Li+ cations, disrupting the strong clustered Li+- Sx 2-frameworks that impede discharge behavior under kinetically limiting conditions.
- At -20 °C, however, the electrochemical behavior enabled by each electrolyte for- mulation exhibits highly stark diﬀerences, beyond just the continued trends in capacity attainment.
- As shown in Figure 7c, the control electrolyte fails to exhibit a lower voltage plateau at all, indicating the highly curtailed conversion to Li2S as expected.
- The LiTFA-containing electrolyte, meanwhile, displays a sizeable lower voltage plateau, albeit taking place at a lower-than-expected potential of 1.7 V vs Li/Li+.
- However, while these voltage profiles still somewhat resemble the ideal Li-S voltage profiles seen at 25 °C, the same cannot be said for the NH4TFA-containing electrolyte at -20 °C.
- Rather than the typical two-plateau behavior predominantly seen in Li-S electrochemistry, the discharge taking place in the NH4TFA-containing electrolyte exhibits an unexpected and fascinating four-plateau voltage profile at -20 °C.
- While the first plateau at ∼2.37 V matches that seen in the control and LiTFA-containing electrolytes, this potential quickly drops to ∼2.16 V.
- Mean- while, a third plateau occurs at a relatively high potential of 1.9 V before dropping to a sloping fourth plateau that polarizes to the discharge cutoﬀ.
- For instance, this behavior may reflect the staged discharge of distinct mixed ammonium-lithium polysulfide species like what is seen in the NMR spectra of Figure 6b.
- The quasi-equilibrium potential at which conversion takes place is inversely tied to how eﬀectively solvated the active material is.9,26 This can be seen in the case of high donor number solvents, which more eﬀectively bind and shield Li+.
- This shielding eﬀect increases the relative softness of the cationic complex, which then proceeds to bind to the hard S2- discharge product less eﬀectively.9,26 This in turn lowers the discharge potential of the second plateau, which can be interpreted as a change in the chemical activity of the constituent species from the Nernst equation.
- The substitution of NH4 + serves to deter cluster formation, boosting the Li2S conversion potential as seen in the third plateau at 1.9 V.
- However, NH4 + is a softer Lewis acid than Li+ and is more eﬀectively solvated by surrounding DOL/DME molecules, which may drive the losses in potential seen in the second and fourth reduction plateaus.
- This highly atypical and non-intuitive electrochemical behavior corroborates that the presence of NH4 + indeed transforms the coordination environment of dissolved polysulfide species away from the clustered lithium polysulfide aggregates typically seen under low-temperature conditions.
- Additionally, this speaks to the practical capability of additives like NH4TFA, which deliberately take advantage of the intrinsic polysulfide crossover to enable an in situ molecular engineering.28 The additive shown here was selected to assess the joint eﬀects of cationic and anionic modifications to the polysulfide coordination sphere and sets the stage for future eﬀorts into understanding, modifying, and exploiting the solvation and coordination of active materials. ■CONCLUSIONS The materials chemistry underlying the Li-S battery system presents a rich array of complexity due to the innate solution- mediated pathways underscoring the electrochemical behavior.
- This is due to the interplay between polysulfides and surrounding species influencing almost every factor involved in discharge, including materials transport properties, chemical activities of dissolved species, and Li2S electrodeposition dynamics.
- In this work, NH4TFA was utilized in the electrolyte additive to understand the joint impacts of strongly binding TFA-and NH4 + ions on the coordination sphere of lithium polysulfides.
- Through a variety of electrochemical, spectroscopic, and computational studies, the in situ conversion of NH4TFA and lithium polysulfides to LiTFA and diammonium polysulfides is shown to amplify solution-mediated kinetics by deterring the formation of unfavorable clustered polysulfide aggregates.
- The Li+-Sx 2-framework making up the core of clustered polysulfide networks is disrupted in favor of NH4 +-Sx 2-and Li+-TFA-ionic associations, amplifying the solution-mediated kinetics that the Li-S battery chemistry relies upon.
- Chemistry of Materials pubs.acs.org/cm Article https://doi.org/10.1021/acs.chemmater.1c00893 Chem.
- Mater. 2021, 33, 3457-3466 3464 Downloaded from pubs.​acs.​org/​cmatex/​article-pdf/​33/​9/​3457/​3804197/​cm1c00893.​pdf by TSINGHUA UNIV user on 08 October 2026 Beyond presenting a novel platform for amplifying molecular-scale electrostatic competition, this knowledge strengthens our understanding of the mechanisms underlying the dynamic Li-S electrochemistry.
- With continued insight and mechanistically guided augmentation, the promise of Li-S batteries arrives ever closer to reality. ■ASSOCIATED CONTENT * sı Supporting Information The Supporting Information is available free of charge at https://pubs.acs.org/doi/10.1021/acs.chemmater.1c00893.
- Finally, we acknowledge the Texas Advanced Computing Center (TACC) at The University of Texas at Austin for providing HPC resources that have contributed to the research results reported within this paper (http://www.tacc.utexas.edu). ■REFERENCES (1) Manthiram, A.
- Commun. 2020, 11, 1550.
- (2) Li, W.; Erickson, E.
- Energy 2020, 5, 26-34.
- (3) Krishnamurthy, V.; Viswanathan, V.
- ACS Energy Lett. 2020, 3330-3335.
- (4) Manthiram, A.; Chung, S.-H.; Zu, C.
- Mater. 2015, 27, 1980-2006.
- (5) Betz, J.; Bieker, G.; Meister, P.; Placke, T.; Winter, M.; Schmuch, R.
- Energy Mater. 2019, 9, 1803170.
- (6) Bhargav, A.; He, J.; Gupta, A.; Manthiram, A.
- Joule 2020, 4, 285-291.
- (7) Gupta, A.; Bhargav, A.; Manthiram, A.
- Energy Mater. 2019, 9, 1803096.
- (8) Shen, C.; Xie, J.; Zhang, M.; Andrei, P.; Hendrickson, M.; Plichta, E.
- Acta 2017, 248, 90-97.
- (9) Li, Z.; Zhou, Y.; Wang, Y.; Lu, Y.-C.
- Solvent-Mediated Li2S Electrodeposition: A Critical Manipulator in Lithium-Sulfur Batteries.
- Energy Mater. 2019, 9, 1802207.
- Mater. 2017, 29, 3375-3379.
- (11) Li, Z.; Jiang, H.; Lai, N.-C.; Zhao, T.; Lu, Y.-C.
- Mater. 2019, 31, 10186-10196.
- (12) Andersen, A.; Rajput, N.
- Structure and Dynamics of Polysulfide Clusters in a Nonaqueous Solvent Mixture of 1,3- Dioxolane and 1,2-Dimethoxyethane.
- Mater. 2019, 31, 2308- 2319.
- (13) Gupta, A.; Bhargav, A.; Jones, J.-P.; Bugga, R.
- Mater. 2020, 32, 2070-2077.
- (14) Gupta, A.; Manthiram, A.
- Energy Mater. 2020, 10, 2001972.
- (15) Yang, B.; Jiang, H.; Zhou, Y.; Liang, Z.; Zhao, T.; Lu, Y.-C.
- Critical Role of Anion Donicity in Li2S Deposition and Sulfur Utilization in Li-S Batteries.
- Interfaces 2019, 11, 25940-25948.
- (16) Chu, H.; Noh, H.; Kim, Y.-J.; Yuk, S.; Lee, J.-H.; Lee, J.; Kwack, H.; Kim, Y.; Yang, D.-K.; Kim, H.-T.
- Commun. 2019, 10, 188.
- (17) Sun, K.; Li, N.; Su, D.; Gan, H.
- Soc. 2019, 166, A50-A58.
- (18) Chu, H.; Jung, J.; Noh, H.; Yuk, S.; Lee, J.-H.; Lee, J.; Baek, J.; Roh, Y.; Kwon, H.; Choi, D.; et al.
- Energy Mater. 2020, 10, 2000493.
- Gaussian 16, Revision A.03; Gaussian, Inc.: Wallingford CT 2016.
- C 2018, 122, 23845-23851.
- (22) Zou, Q.; Lu, Y.-C.
- Lett. 2016, 7, 1518-1525.
- (23) Cuisinier, M.; Hart, C.; Balasubramanian, M.; Garsuch, A.; Nazar, L.
- Energy Mater. 2015, 5, 1401801.
- (24) Liu, Z.; Mukherjee, P.
- Interfaces 2017, 9, 5263-5271.
- Chemistry of Materials pubs.acs.org/cm Article https://doi.org/10.1021/acs.chemmater.1c00893 Chem.
- Mater. 2021, 33, 3457-3466 3465 Downloaded from pubs.​acs.​org/​cmatex/​article-pdf/​33/​9/​3457/​3804197/​cm1c00893.​pdf by TSINGHUA UNIV user on 08 October 2026 (25) Shin, H.; Baek, M.; Gupta, A.; Char, K.; Manthiram, A.; Choi, J.
- Energy Mater. 2020, 10, 2001456.
- (26) He, Q.; Gorlin, Y.; Patel, M.
- Soc. 2018, 165, A4027-A4033.
- (27) Pan, H.; Han, K.
- Mater. 2018, 28, 1707234.
- (28) Gupta, A.; Bhargav, A.; Manthiram, A.
- ACS Energy Lett. 2020, 224-231.
- Lett. 2015, 6, 4581-4588.
- (30) Vijayakumar, M.; Govind, N.; Walter, E.; Burton, S.
- Phys. 2014, 16, 10923-10932.
- (31) Partovi-Azar, P.; K̈hne, T.
- Evidence for the Existence of Li2S2 Clusters in Lithium-Sulfur Batteries: Ab Initio Raman Spectroscopy Simulation.
- Phys. 2015, 17, 22009-22014.
- Soc. 1963, 85, 3533-3539.
- Soc. 2003, 150, A306-A311.
- Chemistry of Materials pubs.acs.org/cm Article https://doi.org/10.1021/acs.chemmater.1c00893 Chem.
- Mater. 2021, 33, 3457-3466 3466 Downloaded from pubs.​acs.​org/​cmatex/​article-pdf/​33/​9/​3457/​3804197/​cm1c00893.​pdf by TSINGHUA UNIV user on 08 October 2026

## SI（含数字的电池相关句子与图表注）
- Supporting Information: Tailoring Lithium Polysulfide Coordination and Clustering Behavior through Cationic Electrostatic Competition Abhay Gupta, Amruth Bhargav, and Arumugam Manthiram Materials Science & Engineering Program and Texas Materials Institute, The University of Texas at Austin, Austin, TX 78712, United States *Corresponding authors: manth@austin.utexas.edu (A.
- Calculated Vibrational Frequencies of LiTFA and NH4TFA.........................................3 Supporting Discussion.
- Calculated Energies of all species in this work ..............................................................6 Supporting Data.
- Coordinates for all molecular geometries in this work ....................................7 References.....................................................................................................................................11 Downloaded from pubs.​acs.​org/​cmatex/​article-supplement/​389812/​pdf/​cm1c00893_si_001/​ by TSINGHUA UNIV user on 10 October 2026 3 Table S1.
- In the calculated values shown above, there are strong signals occurring at 1,710 and 1,660 cm-1, respectively, for LiTFA and NH4TFA.
- These theoretical results very closely match that seen in the experimental results in Figure 2c.
- The broad peak of NH4TFA in the experimental data is attributed to additional vibrational modes that occur in the NH4+ structure at 1,736 cm-1 in the DFT results.
- LiTFA should theoretically not actually show any other signals in this range; the other peak present in the experimental spectrum at ~ 1,690 cm-1 may be due to a contaminant, likely water, as the salt is very hygroscopic.
- Calculated energies (Hartrees) of species involved in this work Species Sum of Electronic and Zero-Point Energies (Hartrees) Li+ -7.45480437 NH4+ -56.972144 S42- -1593.12914 S62- -2389.57895 S82- -3186.01731 Li2S4 -1608.12948 Li2S6 -2404.57822 Li2S8 -3201.01461 (NH4)2S4 -1707.16795 (NH4)2S6 -2503.62608 (NH4)2S8 -3300.06334 Li(NH4)S4 -1657.64987 Li(NH4)S6 -2454.10176 Li(NH4)S8 -3250.53828 TFA- -526.497908 LiTFA -533.988553 NH4TFA -583.508863 (Li2S4)2 -3216.26292 (Li2S4)4 -6432.5738 ((NH4)2S4)2 -3414.36435 ((NH4)2S4)4 -6828.74995 Downloaded from pubs.​acs.​org/​cmatex/​article-supplement/​389812/​pdf/​cm1c00893_si_001/​ by TSINGHUA UNIV user on 10 October 2026 7 Supporting Data.
