Repository: zhuonanli08/Li-S_Electrolyte_Conflicts

File: output/第二阶段_C步试提/摘录/P296.txt
# P296  10.5796/electrochemistry.22-00090  2022 Electrochemistry
题名：A Sulfolane-Based Electrolyte Optimized for Microporous Activated Carbon-Sulfur Composites for Lithium Sulfur Batteries
B 步：层 C；改变的因素：环丁砜高浓 + HFE 稀释，多浓度 vs 标准环丁砜；备注：

## 实验部分
2.1 Preparation and activation of azulmic carbon (AZC) AZC was prepared according to a previous publication.17,18 AZA was carbonized at 800 °C for 1 h under a nitrogen atmosphere; subsequently, the AZA carbides were mixed with an alkaline activator (KOH) in a ratio of 1 : 2 by weight in deionized water, stirred, heated at 100 °C for 5 h, and dried. The sample was activated at 800 °C for 1 h in a quartz tube (3 cm in diameter) under an argon atmosphere; subsequently, the activated sample was dispersed in deionized water and neutralized with dilute hydrochlo- ric acid. The samples were then filtered, washed with excess deionized water, and vacuum-dried at 80 °C for more than 12 h to obtain AZC. 2.2 Preparation of the sulfur-composite AZC (AZC-S) and AZC-S cathode The amount of sulfur composite in the AZC was calculated from the pore volume measured by nitrogen adsorption/desorption experiments. AZC (0.4 g) and sulfur (0.6 g) were mixed in an agate mortar and placed in a simple reaction vessel made of stainless steel. The mixture was heated to 155 °C in an air atmosphere and maintained for 5 h to melt the sulfur and enable its diﬀusion into the AZC pores. The temperature was then increased from 155 to 300 °C and maintained for 2 h to remove the excess sulfur outside the AZC pores. Temperature increments were carried out at a rate of 10 °C min¹1, while air cooling was used to cool the samples to room temperature. The AZC composite formed with sulfur was labeled AZC-S. To fabricate the sulfur cathode, AZC-S, carbon nanotubes (CNT), carboxymethyl cellulose (CMC), and styrene- butadiene rubber (SBR) were first mixed in a weight ratio of 89 : 5 : 3 : 3 in deionized water to form a slurry. Subsequently, the slurry was coated on an Al foil using the doctor-blade method and dried in an oven at 40 °C for more than 3 h; the residual water was removed by drying in a vacuum oven at 50 °C for more than 12 h. The amount of sulfur in the electrode was 3.0 mg cm¹2. 2.3 Electrolyte preparation and assembly of Li-S cells Electrolytes were prepared by mixing diﬀerent concentrations of lithium bis(trifluoromethylsulfonyl) imide (LiTFSI, Solvey) (0.5, 1.0, 1.5, 2.0, and 2.5 M) in a solvent containing sulfolane (SL, Kishida Chemical) and 1,1,2,2-tetrafluoroethyl 2,2,3,3-tetrafluoro- propyl (HFE, Daikin Industries) in a 1 : 1 ratio by volume (2.00 : 1.26 by mol). For comparison, the sulfolane electrolyte reported by Watanabe et al. was prepared using LiTFSI : SL : HFE = 1 : 2 : 2 (mol) and labeled the standard SL.37 A two-electrode cell was constructed using an AZC-S electrode as the positive electrode, Li foil as the anode, and a polyolefin microporous membrane as the separator; a glove box filled with Ar, maintained at a dew point of less than ¹80 °C, was used for cell construction and electrolyte preparation, to prevent changes due to moisture. 2.4 Physical properties and electrochemical tests An Autosorb iQ instrument (Anton-Paar) was used for the nitrogen adsorption/desorption measurements at ¹196 °C, while thermogravimetric analysis (TGA, DTG-60H, Shimazu Co. Ltd.) was used to estimate the sulfur loading. Charge-discharge tests of the Li-S batteries were carried out at a current density of 167.2 mA g¹1 (0.1 C) per sulfur weight in the voltage range of 1.0- 3.0 V (vs. Li/Li+). A scanning rate of 0.1 mV s¹1 was used for cyclic voltammetry and linear sweep voltammetry, and all the electrochemical measurements were performed at 25 °C. A Nano- finder30 (TOKYO INSTRUMENTS) green laser (at 532 nm) was used for Raman spectroscopy. The viscosity of the electrolyte was measured with a microVISC (Viscotech) micro diﬀerential pressure viscometer, and the ionic conductivity was estimated with a Seven2Go Cond meter S3 in combination with a Cond probe InLab 751-4mm (METTLER TOLEDO). These physical properties of the electrolyte were evaluated at 25 °C in dry air with a dew point below ¹40 °C.

## 正文（含数字的句子与图表注）
- A previously reported sulfolane electrolyte in the solvated state exhibits a short cycle life of eight cycles, whereas the sulfur-containing microporous-carbon cathode with a sulfolane-based electrolyte prepared in the ratio of lithium bis(trifluoromethanesulfonyl)imide (LiTFSI) : SL : HFE = (0.572-0.953) : 2.00 : 1.26 (mol) exhibits a discharge capacity of more than 550 mAh g-1, even after 50 charge-discharge cycles.
- This study could guide the design and development of electrolytes for sulfur- containing microporous-carbon cathodes. © The Author(s) 2022.
- This is an open access article distributed under the terms of the Creative Commons Attribution-NonCommercial- ShareAlike 4.0 License (CC BY-NC-SA, http://creativecommons.org/licenses/by-nc-sa/4.0/), which permits non-commercial reuse, distribution, and reproduction in any medium by share-alike, provided the original work is properly cited.
- For permission for commercial reuse, please email to the corresponding author. [DOI: 10.5796/electrochemistry.22-00090].
- Keywords : Lithium-sulfur Batteries, Localized High-concentration Electrolyte, Sulfolane Electrolyte, Lithium Polysulfide Dissolution 1.
- The inter- calation materials used in lithium-ion batteries at present are expected to reach their energy-density limit in the near future;1 therefore, all-solid-state, lithium-sulfur (Li-S), and lithium-air batteries are attracting immense attention as next-generation rechargeable batteries.
- Li-S batteries have been widely studied since the 1970s.2,3 Sulfur (S), the cathode material in Li-S batteries, exhibits several advantageous properties, such as, light weight, low cost, and abundance; moreover, sulfur has a high theoretical capacity (1672 mAh g¹1) as its redox reaction involves a two- electron transfer reaction per S atom (S8 + 16Li+ + 16e¹ ¼ 8Li2S).4 Although Li-S batteries exhibit high potential as next-generation rechargeable batteries, numerous limitations that hinder their commercial applications.
- A major limitation is the rapid dissolution of lithium polysulfides (reaction intermediates formed during charging and discharging) in organic electrolytes, causing irrever- sible side reactions with specific electrolytes.5 Highly soluble long- chain lithium polysulfides (Li2S8-4), formed as intermediates during the sulfur-cathode discharge process, diﬀuse into the lithium anode and are reduced to insoluble short-chain lithium polysulfides (Li2S1-2).
- This shuttle behavior (labeled redox shuttle reactions) lowers the actual capacity and cycle life of Li-S batteries because the leached lithium polysulfide exhibits nonconductor behavior at the positive and negative electrode surfaces;6,7 electrolyte-based coun- termeasures are used to overcome this limitation.
- Li/Li+),14 gradual dissipation during charge-discharge cycling, the formation of toxic byproducts, and low sustainability.15 Additionally, 2 wt% LiNO3 is generally added to ether-based electrolytes due to its low solubility; this is not practicable for long-term charge-discharge cycling as it is a consumable additive.
- Highly concentrated electrolytes (HCEs), such as solvated electrolytes, are used as electrolytes for Li-S batteries without lithium nitrate.16-18 The HCE, with no free spaces for lithium polysulfide dissolution, physically traps the lithium polysulfide in the electrolyte.
- Furthermore, HCEs improve the performance of Li- metal anodes; 4 M lithium bis(fluorosulfonyl)imide (LiFSI) in DME §ECSJ Student Member §§ECSJ Active Member §§§ECSJ Fellow T.
- Tonoya orcid.org/0000-0002-6857-1032 Y.
- Matsui orcid.org/0000-0001-6038-004X H.
- Hinago orcid.org/0000-0002-0684-7929 M.
- This is the first report to suggest that a high concentration of lithium hinders the optimization of the activity of microporous activated carbon-sulfur composites. 3.
- The specific surface area of AZC was calculated using the Brunauer (Emmett) Teller method; the specific surface area and pore volume were 2231 m2 g¹1 and 1.059 cm3 g¹1, respectively.
- The theoretical sulfur-fillable amount, calculated from the pore volume, was 67 wt%.
- The theoretical sulfur loading capacity was calculated using the following equation: Theoretical loading of sulfur ¼ V  MðcarbonÞ  µðsulfurÞ V  MðcarbonÞ  µðsulfurÞ þ MðcarbonÞ [where, V: pore volume (cm3 g¹1), M: mass of carbon (g), and µ: density of sulfur (g cm¹3)].
- The amount of sulfur in the composite was 60 wt% according to thermogravimetric measurements (Fig. 1).
- The phys- ical properties of the (0.5-2.5 M) LiTFSI/SL : HFE electrolytes (hereafter referred to as “x-SL”) and the standard SL are summa- rized in Table 1.
- The standard SL was solvated with LiTFSI and SL, and LiTFSI : SL = 1 : 2 (by mol) was considered to be the solvation ratio.
- All the formulated electrolytes (0.5 to 2.5-SL) exhibited a lower LiTFSI concentration relative to SL compared to that of the standard SL.
- Moreover, a lower HFE ratio caused a higher viscosity; the 2.5-SL (which exhibits the Electrochemistry, 90(10), 107003 (2022) 2 closest LiTFSI ratio to that of the standard SL) exhibited more than three times higher viscosity than that of the standard SL.
- The viscosity of the formulated electrolytes (0.5 to 2.5-SL) increased, and their conductivity decreased on increasing their lithium-salt content; this could be attributed to a decrease in the ion-transport rate due to high viscosity.
- Notably, the 1.5-SL electrolyte exhibited the same viscosity as the standard SL, but its conductivity (124.8 mS/m) was significantly higher than that of the standard SL (76.8 mS/m).
- The Raman-spectroscopy results of the formulated electrolytes are shown in Fig. 2.
- Similar to a previous report by Watanabe et al., the wavenumber between the TFSI anion and SL from 740 to 750 cm¹1 on increasing the LiTFSI to SL ratio, and continuously shifted towards 750 cm¹1.37 This shift was possibly due to an increase in the number of contact-ion-pairs (CIP) or aggregate coordination (AGG) between the TFSI anion and Li ion.
- The 0.5-SL and 1.0-SL electrolytes showed a peak at 742 cm¹1, the standard-SL, 1.5-SL, and 2.0-SL electrolytes showed a peak at 745 cm¹1, while the 2.5-SL electrolyte showed a peak at 748 cm¹1.
- The electrolytes with a higher LiTFSI concentration than that in 1.5-SL possibly formed ion pairs, similar to ion-pair formation in the standard SL.
- Electrolytes containing diﬀerent amounts of HFE were used with 1.5-SL to investigate the eﬀects of HFE dilution on the ion-pair state.
- The electrolyte compositions with diﬀerent HFE ratios are shown in Table S1 and the results of their Raman- spectroscopy measurements are shown in Fig.
- S1; although the HFE amount did not influence the peak position, it influenced the peak intensity, indicating no modification in the coordination state of the ions.
- Figure 3 shows the first charge-discharge curve using each electrolyte; only 0.5-SL showed a plateau around the discharge curve of 2.1 V, indicating lithium polysulfide dissolution due to the low lithium-salt concentration.
- The initial charge capacity was 1511, 1448, 1389, 1289, 1295, and 1233 mAh g¹1 for the 0.5-, 1.0-, 1.5-, 2.0-, 2.5-, and standard SL electrolyte, respectively.
- The charge capacity in the first cycle decreased as the LiTFSI concentration increased. 1.0-, 1.5-, 2.0-, 2.5-, and standard SL showed a single discharge plateau around 1.8 V.
- This behavior is like that of a solid-state reaction that produces Li2S and Li2S2, which is characteristic of sulfur loaded in microporous carbon.
- The absence of a plateau around 2.2 V suggests that the reaction mechanism is based on a solid-state reaction without undergoing Li2S8 or Li2S6.37,38 Figure 4 shows the cycle-discharge capacities and coulombic eﬃciencies of the constant-current charge-discharge tests.
- The coulombic eﬃciency was calculated using the equation: [charge capacity (mAh g¹1sulfur)]/[discharge capacity (mAh g¹1sulfur)].
- The 0.5-SL electrolyte exhibited the highest initial charge capacity, which rapidly decreased to 278 mAh g¹1 in the second cycle; this rapid capacity decay could be due to the low inhibition of lithium Figure 1.
- Compositional ratios of various SL electrolytes and their ionic conductivities and viscosities at 25 °C.
- Name LiTFSI mol SL mol HFE mol Ionic conductivity mS/m Viscosity mPa S Standard-SL 1.00 2.00 2.00 76.8 59 2.5-SL 0.953 2.00 1.26 28.2 204 2.0-SL 0.762 2.00 1.26 63.1 132 1.5-SL 0.572 2.00 1.26 124.8 60 1.0-SL 0.381 2.00 1.26 188.1 36 0.5-SL 0.191 2.00 1.26 194.6 21 Figure 2.
- Raman spectra of various SL electrolytes in the range of 700-800 cm¹1 for LiTFSI. 1.0 1.5 2.0 2.5 3.0 0 500 1000 1500 2000 0.5-SL 1.0-SL 1.5-SL 2.0-SL 2.5-SL standard-SL Capacity / mAh g -1 Sulfur Voltage / V Figure 3.
- Electrochemistry, 90(10), 107003 (2022) 3 polysulfide elution by the dilute 0.5-SL electrolyte.
- The 1.0-, 1.5-, 2.0-, and 2.5-SL electrolytes underwent charge/discharge cycles without rapid capacity decay up to the 50th cycle, with similar cycling-capacity-decay behavior.
- The average coulombic eﬃcien- cies up to 50 cycles was 102, 100, 99.5, and 98.8 % for the 1.0-, 1.5-, 2.0-, and 2.5-SL electrolyte, respectively; the 1.0-SL electro- lyte exhibited an average coulombic eﬃciency of over 100 %, indicating insuﬃcient suppression of lithium polysulfide dissolution.
- The 1.0-, 1.5-, 2.0-, and 2.5-SL electrolytes maintained a reversible capacity of approximately 600 mAh g¹1 after 50 cycles.
- This was consistent with the information obtained from the peak positions of the Raman spectra (Fig. 2), which indicated suﬃcient inhibition of lithium polysulfide elution above 745 cm¹1.
- The standard SL showed similar discharge capacities as the 1.0, 1.5, 2.0 and 2.5-SL electrolytes for the first few cycles, with a rapid capacity decay after seven cycles.
- Photographs of the 0.5- and 1.5- SL separators after one cycle were used to confirm lithium polysulfide elution (Fig. 5).
- The 0.5-SL electrolyte was less eﬀective in inhibiting lithium polysulfide elution; the separator stained dark yellow, confirming the presence of a large amount of sulfide.
- Although the separator appeared slightly yellow while using the 1.5- SL electrolyte, the system exhibited a greater inhibition of lithium polysulfide elution compared to 0.5-SL system.
- Figure 6 shows the CV measurements for the first three cycles.
- The 0.5-SL electrolyte showed a wide peak that keeps the response current flowing up to 1 V during discharge, indicating lithium polysulfide dissolution from the first cycle.
- The 1.0-SL electrolyte showed a sharp response current peak with a full width at half maximum (FWHM) of 0.29 V in the first cycle, with a slightly wider peak from the second cycle, indicating lithium polysulfide dissolution; this was in agreement with the coulombic-eﬃciency results of the constant-current charge-discharge tests.
- For 1.5-SL (FWHM: 0.27 V) and 2.0-SL (FWHM: 0.33 V), the peak width of the response current changed negligibly during discharge, indicating a suppression of lithium polysulfide dissolution.
- Although 2.5-SL exhibited a wide response current peak with FWHM of 0.70 V from the first-cycle discharge, the response current continued to flow at 1.0 V, unlike the peak shape caused by lithium polysulfide dissolution in 0.5-SL.
- The standard-SL (FWHM: 0.78 V) and 2.5-SL electrolytes showed similar CV behavior, indicating that an extremely high lithium-salt concen- tration could reduce the response current in microporous carbon- activated carbon-sulfur composite cathodes, possibly due to the inhibition of lithium-ion transport by sulfur-filled micropores and the low wettability of the highly concentrated and solvated electrolyte.
- The low cycle life of the AZC-S electrode in the standard-SL electrolyte (Fig. 4) would correlate with its low response current and high overvoltage in the CV (Fig. 6), which suggests a problem with low reaction activity.
- Therefore, under these low HFE conditions, the number of moles of LiTFSI to SL was reduced, thus increasing the free SL “to the extent that it does not dissolve the polysulfide” (examples are 2.0-, 1.5- and 1.0-SL), thereby increasing the activity of the cathode reaction.
- These measures are regarded as electrolyte optimization in this study. 4.
- The Raman spectrum of the SL electrolyte has a peak at 745 cm¹1, which suggests that the coordination state of SL and LiTFSI is such that the dissolution of lithium polysulfide is suﬃciently suppressed.
- The electrolyte containing an LiTFSI : SL ratio of (0.953-0.572) : 2.00 (by mol) showed suﬃcient inhibition of lithium polysulfide elution.
- In this ratio range, even the minimum LiTFSI-containing electrolyte (0.572 : 2.00) exhibited a stable charge-discharge cycle compared to the conventional standard-SL electrolyte.
- Photographs of the separator after one cycle using the (left) 0.5- and (right) 1.5-SL electrolytes.
- Electrochemistry, 90(10), 107003 (2022) 4 Acknowledgment This study was partly supported by the Advanced Low Carbon Technology Research and Development Program (ALCA) and Specially Promoted Research for Innovative Next Generation Batteries (ALCA-SPRING[JPMJAL1301]) from the Japan Science and Technology Agency (JST).
- Funding Advanced Low Carbon Technology Research and Development Program: JPMJAL1301

File: output/第二阶段_C步试提/摘录/P337.txt
# P337  10.1016/j.jechem.2023.05.020  2023 JEC
题名：Enhancing Li cycling coulombic efficiency while mitigating “shuttle effect” of Li-S battery through sustained release of LiNO3
B 步：层 C+N；改变的因素：LiNO3 缓释膜 + TFTFE 共溶剂 vs 常规；备注：

## 实验部分
2.1. Fabrication of LNO-SRF Li-Nafion powder was prepared according to previous reports [36]. LiNO3 (10 wt%) and Li-Nafion (1 wt%) powder were fully dis- solved in N-methyl-2-pyrrolidone (NMP) under magnetic stirring. The mixed solution was blade-coated onto a polypropylene melt- blown cloth and dried in a vacuum oven at 80 C. The obtained LNO-SRF was punched into 15-mm round disks and transferred to a glovebox. The mass of LNO-SRF is about 3 mg cm2, and the LiNO3 loading is about 1.2 mg cm2. The LNO-SRF was placed between separator and Li electrode or Cu electrode. 2.2. Electrochemical measurements All electrochemical tests were performed in CR2032-type coin cells with Celgard 2400 separators. Three types of cells (symmetric Li||Li, Li||Cu, and Li||S) were assembled in a glovebox. Electrochem- ical tests were conducted using an electrochemical workstation (BioLogic, France) and a LAND battery test system. Details of the electrochemical tests are described in the Supporting Information. 2.3. Calculations and multiphysics simulation Density functional theory (DFT) calculations were carried out using the Vienna Ab initio Simulation Package (VASP) to obtain the lowest unoccupied molecular orbital (LUMO) and electrostatic potential (ESP) charge distributions of various solvents and anions. Finite element modelling (FEM) was conducted using COMSOL multiphysics software. Details of the computation and simulation are provided in Supporting Information.

## 正文（含数字的句子与图表注）
- LiNO3 is widely used as an additive in electrolytes to build a high-quality SEI, but its self-sacrificial nature limits the abil- ity to mitigate the shuttle effect and stabilize Li anode during long-term cycling.
- To counteract LiNO3 con- sumption during long-term cycling without using a high initial concentration, inspired by sustained- release drugs, we encapsulated LiNO3 in lithiated Nafion polymer and added an electrolyte co-solvent (1,1,2,2-tetrafluoroethylene 2,2,2-trifluoromethyl ether) with poor LiNO3 solubility to construct high- quality and durable F- and N-rich SEI.
- Hence, the F- and N-rich SEI improves the Li anode cycling CE to 99.63% and alleviates the shuttle effect during long-term cycling.
- The lithium anode with sustainable F- and N-rich SEI shows a stable Li plating/stripping over 2000 h at 1 mA cm2.
- As expected, Li||S full cells with this SEI achieved a long lifespan of 250 cycles, far exceeding cells with a rou- tine SEI.
- The Li||S pouch cell based on F- and N-rich SEI also can achieve a high energy density of about 300 Wh kg1 at initial cycles.
- This strategy provides a novel design for high-quality and durable SEIs in LSBs and may also be extendable to other alkali metal batteries.  2023 Science Press and Dalian Institute of Chemical Physics, Chinese Academy of Sciences.
- All rights reserved. 1.
- The lithium-sulfur battery (LSB) is a promising rechargeable battery owing to its high theoretical specific energy of 2570 Wh kg1 [1,2].
- Nonetheless, the low Li cycling efficiency and shuttle effect of lithium polysulfides (LiPSs) lead to quick failure of LSBs and pre- clude their commercialization [3,4].
- These problems are closely linked to an unstable routine solid electrolyte interphase (SEI) [5,6].
- Firstly, the shuttle effect originates from long-chain LiPSs dis- solved in the electrolyte, which will pass through the routine SEI and react with the metallic Li anode [7,8].
- Secondly, the routine SEI with low Li+ conductivity and poor electrical insulation leads to formation of Li dendrite, and thus lowers Li cycling coulombic efficiency (CE) [9,10].
- The properties of an SEI are determined by its components and structure [11,12].
- Recently, extensive efforts have been devoted to constructing high-quality SEIs, mainly by tailoring the electrolyte composition or preparing artificial SEIs [13,14].
- Among these, addi- tives in the electrolyte such as benzoselenol [15], cerium nitrate [16], 3,5-bis(trifluoromethyl)thiophenol [17], and LiNO3 [18] have been proven to be a facile and effective strategy for optimizing the components and structure of SEI.
- Today, LiNO3 is regarded as a superstar additive in the field of LSBs, because a small amount of NO3  can generate a dense SEI enriched with high Li+ conductiv- ity LiNxOy and Li3N components [19-21].
- Such a compact SEI strongly mitigates the shuttle effect by preventing the LiPSs from contacting with the Li anode, while a high Li+ conductivity N-rich https://doi.org/10.1016/j.jechem.2023.05.020 2095-4956/ 2023 Science Press and Dalian Institute of Chemical Physics, Chinese Academy of Sciences.
- Journal of Energy Chemistry 84 (2023) 22-29 Contents lists available at ScienceDirect Journal of Energy Chemistry journal homepage: www.elsevier.com/locate/jechem SEI can inhibit the formation of Li dendrites, enhancing Li cycling CE [22,23].
- A certain amount of LiNO3 can be dissolved in the standard ether-based electrolytes used in LSBs [24], but this additive is grad- ually depleted during the constant rupture and reconstruction of the SEI.
- Once NO3  is exhausted, the electrochemical performance of LSBs deteriorates rapidly in terms of CE and discharge capacity.
- The rate of LiNO3 depletion is related to its original amount in the electrolyte and the battery cycling capacity.
- Under mild conditions (e.g., at a low S loading and a high electrolyte/sulfur (E/S) ratio), LiNO3 can significantly enhance the lifespan and stability of LSBs [25].
- However, a practical LSBs requires the use of a high S loading cathode (>6 mg cm2), lean electrolyte (<3 µL mgS 1), and a thin Li anode (<50 µm) [26].
- Under such harsh conditions, even a high concentration of electrolyte failed to achieve satisfac- tory LSB cycling performance due to premature failure of Li anode [7].
- Although a higher initial LiNO3 concentration in the electrolyte directly ensures the sustainability and compactness of SEI, a LiNO3 concentration above 0.5 M not only converts the ‘‘active S” in cath- ode into inactive sulphate but also increases the cost and viscosity of the electrolyte [27].
- Researchers recently identified various slow-release strategies for LiNO3 to achieve sus- tainable SEI in ester-based electrolytes (low LiNO3 solubility), including pre-impregnation of the separator, encapsulation in a polymer gel [28], intercalation between bilayers of the separator [29], and encapsulation in nano capsules [30].
- However, these strategies are not applied to LSB electrolytes because of the high solubility of LiNO3 in 1,3-dioxolane (DOL) and dimethoxy ethane (DME) [31].
- In the drug field, reducing the drug release rate is a common means of improving the effectiveness of the drug [32,33].
- Compared to conventional methods, drugs in sustained release systems can maintain effective concentrations for longer periods of time, prolong the duration of action, increase the effec- tiveness, and improve the utilisation of the drug [34,35].
- Herein, inspired by sustained-release drugs strategies, we encapsulated LiNO3 in polymers and added ether-based co- solvent for solubility-mediated sustained release during LSB cycling.
- Specifically, the LiNO3 nanoparticles were dispersed in lithiated Nafion (Li-Nafion) polymer and coated on a polypropylene melt-blown cloth.
- This LiNO3 sustained-release film (LNO-SRF) swells in the electrolyte to achieve sustained release of LiNO3.
- At the same time, a fluorinated ether with ultralow Li salts solubility (1,1,2,2-tetrafluoroethylene 2,2,2-trifluoromethyl ether, TFTFE) was added to the electrolyte as a co-solvent to further slow down the release of LiNO3 and generate insulating LiF component in the SEI, inhibiting electron leakage.
- During battery operation, a high-quality and durable SEI enriched with F and N was formed, and it increased the Li plating/stripping CE to 99.63% at a current of 1.0 mA cm2, a capacity of 1.0 mA h cm2.
- In a Li||S full cell with a high S loading cathode, a low E/S ratio, and a limited excess Li anode, the shuttle effect of LiPSs was effectively suppressed during cycling and an outstanding cycling lifespan of 250 cycles was achieved. 3.
- Results and discussion To construct a high-quality and sustainable SEI in LSBs, we pro- pose using Li-Nafion to encapsulate LiNO3 nanoparticles and add- ing 10 vt% TFTFE as a co-solvent to the electrolyte.
- The freestanding LNO-SRF was prepared by blade-coating a mixture of LiNO3 and Li-Nafion in NMP on a polypropylene melt-blown cloth (Fig. 1a).
- The as-prepared LNO-SRF was characterized using X-ray diffractometer (XRD) (Fig. 1b).
- The crystalline peak of 2h  18 is related to the Li-Nafion [37], and other crystalline peaks are assigned to LiNO3.
- In contrast to the smooth surface of uncoated cloth fibres, the scanning electron microscopy (SEM) image of the LNO-SRF fibres revealed some surface sediments, proving that Li-Nafion/LiNO3 was evenly coated on the polypropy- lene fibres (Fig. 1c and d).
- S1, the thickness of LNO-SRF is about 140 µm.
- In addition, the contact angle between the LNO-SRF and electrolyte was only 25 (Fig. 1e).
- The homoge- neous dispersion of LiNO3 nanoparticles and the small contact angle facilitate LNO-SRF wetting by the electrolyte and continuous release of LiNO3 during battery operation.
- Moreover, the LiNO3 has a low solubility in TFTFE, as evidenced by the obvious sediments formed at the bottom of TFTFE after adding only 0.01 M LiNO3 (Fig.
- Therefore, TFTFE as a co-solvent should slow the release of LiNO3 in the electrolyte.
- To investigate the effects of LNO-SRF and TFTFE co-solvent on the speed of LiNO3 release, after soaking LNO-SRF in different elec- trolytes (1 M LiTFSI-DOL/DME or 1 M LiTFSI-DOL/DME/TFTFE) for various times (Fig.
- S3), the electrolytes were analyzed by induc- tively coupled plasma-optical emission spectrometry (ICP-OES) and UV-vis absorption spectroscopy.
- As shown in Fig. 1(f), the Li element content of 1 M LiTFSI-DOL/DME was 7.14, 7.56, 8.22, 8.82, and 10.05 g L1 after soaking LNO-SRF for 12, 24, 36, 48, and 168 h, respectively, illustrating that NO3  in the electrolyte was continuously replenished from the electrolyte-swelled LNO- SRF.
- In contrast, the Li element content of 1 M LiTFSI-DOL/DME/ TFTFE was 7.14, 7.38, 7.56, 8.28, and 9.90 g L1 at the correspond- ing soaking time, suggesting that the introduction of TFTFE further slowed down LiNO3 release speed.
- Journal of Energy Chemistry 84 (2023) 22-29 23 tained release of LiNO3 from LNO-SRF into 1 M LiTFSI-DOL/DME/ TFTFE by UV-vis absorption test, because NO3  have a strong absorption peak at around 205 nm [38].
- As shown in Fig. 1(g), the NO3  absorbance increased with the soaking time.
- These results demonstrate that the combined strategy of using Li-Nafion- encapsulated LiNO3 and adding TFTFE as a co-solvent helps main- tain an appreciable NO3  concentration near the Li anode, allowing LiNO3 to function as a sacrificial additive during the long cycling process of LSBs.
- To understand the influence of LNO-SRF and TFTFE on the SEI, the LUMO level of DME, DOL, TFSI, TFTFE, and NO3  was calculated using DFT, and the results are shown in Fig. 2(a).
- The NO3  has a much lower LUMO energy (1.27 eV) than that of the other sol- vents (0.42, 0.38, and 0.17 eV for DME, DOL, and TFTFE, respec- tively) and TFSI (0.08 eV), indicating that NO3  can be easily reduced on the Li anode surface to form an N-rich SEI.
- Next, we simulated the ESP charge distributions of DME, DOL, TFSI, TFTFE, and NO3  using DFT calculations (Fig. 2b).
- The negative charge is concentrated around NO3 , facilitating its coordination with the Li+ and participation in the solvation structure of Li+.
- This was con- firmed using 7Li nuclear magnetic resonance (NMR) spectroscopy.
- As shown in Fig. 2(c), a higher LiNO3 content in electrolyte led to a lower 7Li chemical shift due to a shielding effect of the solvation sheath on Li+.
- This was induced by the extra NO3 , which interacted more strongly with Li+.
- The NO3  will preferentially decompose on the surface of the Li anode accompanied by the desolvation process of Li+.
- Therefore, the NO3  concentration at the Li anode surface determines the content of inorganic Li-N components in the SEI (Li3N and LiNxOy).
- S4, the C atomic ratios in R-SEI, F-SEI, N-SEI, and FN-SEI surfaces were 24.45%, 16.91%, 12.28%, and 10.73%, respectively, suggesting that the LNO-SRT and TFTFE co-solvent together can significantly increase the content of inorganic species in SEI.
- A higher inorganic content means a more compact SEI with enhanced mechanical properties, ionic conductivity, and insulation; all of them can inhi- bit shuttle effect and increase the CE of Li cycling [39].
- Second, the F 1s and N 1s XPS spectra were analyzed to clarify the effects of LNO-SRF and TFTFE co-solvent on the SEI components and struc- ture.
- In the F 1s spectra of R-SEI, F-SEI, N-SEI, and FN-SEI at differ- ent etching times (Fig. 2d), two peaks related to -CF3 and LiF were detected at both 0 and 400 s.
- LiF is known to be a good SEI component owing to its excellent mechanical strength and high interfacial energy Fig. 1.
- (b) XRD patterns of LNO-SRF and LiNO3.
- (f) Li contents of 1 M LiTFSI-DOL/DME and 1 M LiTFSI-DOL/DME/TFTFE at various times.
- (g) UV-vis absorption spectra of NO3  released from LNO-SRF in 1 M LiTFSI-DOL/DME/TFTFE electrolyte.
- Journal of Energy Chemistry 84 (2023) 22-29 24 with metallic Li; therefore, it is effective in enhancing Li cycling CE [40].
- The N 1s spectra of all SEI samples included two peaks at 398.3 and 399.6 eV corresponding to Li3N and LiNxOy (Fig. 2e) [3].
- S5b), illustrating that LNO-SRF can help build an N-rich SEI.
- In summary, the LiNO3 sustained release strategy can drive the for- mation of N- and F-rich SEI during battery operation.
- For R-SEI, the Li electrode surface displayed a loose, uneven, and dendritic surface, and greyish-black dead Li was observed after only five cycles in Li||Li cell (Fig. 3a).
- When the content of LiF (F-SEI) or Li3N/LiNxOy (N-SEI) components in the SEI increases, Li deposition became more uniform, with somewhat inhibited growth of Li dendrites and dead Li formation (Fig. 3b and c).
- In contrast, the surface of Li electrode with FN-SEI was quite dense and smooth without obvious dendrites or dead Li (Fig. 3d), indicating that the F- and N-rich SEI could effectively regulate Li+ deposition and suppress dendritic growth.
- In addition, FN-SEI had a high Young’s modulus of 4.95 GPa (Fig.
- S6), which inhibited the growth of Li dendrites.
- According to the method proposed by Zhang et al. [41], we deter- mined the average CE of Li stripping/plating in Li||Cu cells with dif- ferent SEIs.
- The time-voltage curves of Li||Cu cells with R-SEI, F-SEI, N-SEI, and FN-SEI are shown in Fig. 3(e-h), respectively.
- Among them, the cell with FN-SEI displayed the lowest nucleation overpo- tential of 46 mV and deposit overpotential of 24 mV (Fig.
- S7), sug- gesting that FN-SEI has the highest Li+ conductivity, which is in line with the electrochemical impedance spectroscopy (EIS) measure- ments (Fig.
- In addition, the cell with FN-SEI had the highest CE of 99.63%, exceeding those cells with R-SEI (98.46%), F-SEI (99.02%), and N-SEI (99.17%).
- To understand the reasons behind this high CE and small polar- ization of the cell with FN-SEI, the exchange current density (i0) was obtained by fitting the Tafel plots of the Li||Li cells with vari- ous SEIs.
- The i0 value of FN-SEI cell reaches 1.58 mA cm2, which is 7.2, 2.8, and 1.7 times larger than that of R-SEI, F-SEI, and N- SEI cells (0.22, 0.56, and 0.91 mA cm2, respectively; Fig. 4a).
- Temperature-dependent EIS spectra were analyzed to calculate Fig. 2.
- (a) Theoretical calculation of LUMO energies of TFSI, NO3 , and solvents.
- (b) ESP charge distribution of DME, DOL, TFSI, TFTFE, and NO3 .
- (c) 7Li NMR spectra of 1 M LiTFSI-DOL/DME containing LiNO3 at various concentrations.
- XPS spectra of (d) F 1s and (e) N 1s for Li||Li symmetric cells with R-SEI, F-SEI, N-SEI, and FN-SEI.
- Journal of Energy Chemistry 84 (2023) 22-29 25 the activation energy of Li+ transport through various SEIs accord- ing to the Arrhenius equation.
- FN-SEI exhibited a smaller activation energy (4.46 kJ mol1) than R-SEI (9.06 kJ mol1), F-SEI (7.17 kJ mol1), and N-SEI (6.02 kJ mol1) (Fig. 4b).
- The Li||Li cell (using 100 µm Li elec- trode) with FN-SEI achieved stable and long-lasting cycling performance (up to 2000 h) without short circuits (Fig.
- S9), much longer than that of the Li||Li cell with R-SEI (560 h), F-SEI (1054 h), and N-SEI (1400 h) (Fig. 4c).
- The Li||Cu cell with FN-SEI also showed a high stability over 400 cycles, while the CE for R-SEI, F-SEI, and N-SEI decayed rapidly within 25, 98, and 135 cycles, respectively (Fig. 4d).
- In contrast, the higher content of LiF, Li3N, and LiNxOy in FN-SEI strongly favours homogeneous Li deposition.
- Meanwhile, LNO-SRF can replenish LiNO3 consumed in the electrolyte during cycling.
- This CE (99.63%) and stability (400 cycles) of cells were higher than most reported values measured using the similar method (Fig.
- As shown in Fig. 4(e), in-situ cells based on a standard elec- trolyte began to exhibit obviously Li dendrites after 30 min discharge, and by 60 min the Li dendrites had become very loose.
- Fig. 4(f) shows Li deposition morphology on the in-suit cells.
- Based on the distinct Li plating morphologies observed experimentally, we simulated the current density distributions, as shown in Fig. 4(g).
- S12), which indicates that the redox kinetics was not affected by the FN-SEI.
- S13a), and the LiNO3 mass in each cell is equal by adjusting the LiNO3 loading in the LNO-SRF.
- After 100 cycles Fig. 3.
- (a-d) Surface morphology, optical image, and roughness of Li electrodes with R-SEI, F-SEI, N-SEI, and FN-SEI after 5 cycles.
- (e-h) Li plating/stripping CE in Li||Cu cells with R-SEI, F-SEI, N-SEI, and FN-SEI at a current density of 1 mA cm2.
- Journal of Energy Chemistry 84 (2023) 22-29 26 at 0.5 C, the Li||S cell with FN-SEI still exhibited an 80.6% capacity retention compared to a 61.3% for the cell with R-SEI (Fig.
- This result demonstrates that sustained release LiNO3 strategy is more useful comparing with direct increases in the concentration of LiNO3 in the electrolyte.
- Hence, we employed a commercial-level carbon nanotubes/sulfur cathode (S loading: 5 mg cm2, 8.36 mA h cm2), a limited amount of Li (50 µm, 10 mA h cm2) with an N/P ratio of around 1.2, and lean electrolyte (5 µL mgS 1).
- First, the shuttle current was measured in cells with R-SEI and FN-SEI at initial cycles and 25 cycles to demonstrate that FN-SEI could effectively suppress the shuttle effect during long-term cycling.
- As shown in Fig. 5(a and b), the shuttle currents of these two cells were not significantly different in the initial cycle, and both were close to 0.
- However, after 25 cycles the shuttle current of the FN-SEI cell was approximately five times lower than that of the R-SEI cell, indicating that FN-SEI main- tained a dense state during cycling.
- S14, Li||S cells with R-SEI and FN-SEI exhibited nearly identical initial discharge capacities of about 1250 mA h g1.
- After approximately 25 cycles, the discharge capacity for R-SEI decreased rapidly with concurrent dramatic fluc- tuations in CE because of severe dendrite growth and exhaustion of LiNO3.
- In contrast, Li||S cell with FN-SEI exhibited stable cycling over 250 cycles (Fig. 5c).
- The polar- ization voltage of the Li||S cell with R-SEI rapidly increased to 360 mV, whereas that of the Li||S cell with FN-SEI was only 220 mV (Fig.
- Based on the S 2p spectra (Fig. 5d and e), strong peaks of Li2S and Li2SOx were observed on the Li anode with R-SEI, whereas Li anode with FN-SEI exhibited much weaker Li2S and Li2SOx peaks.
- Fig. 5(f) displays a Radar chart comparing the cycling life of Li||S batteries using the LiNO3 sustained release strategy and other Li anode protection methods.
- Li||S cell with FN-SEI is superior to those reported cells [3,4,42-44] in the cycle number (250 cycles).
- The active Li content of Li Fig. 4.
- (c) Voltage profiles of Li||Li symmetric cells at a current density of 1.0 mA cm2 (cell capacity: 1.0 mA h cm2).
- Journal of Energy Chemistry 84 (2023) 22-29 27 anode with R-SEI was only 14.5% after 25 cycles due to serious side reactions, while 91.2% active Li was preserved for Li anode with FN-SEI (Fig.
- The detailed parameters of the Li||S pouch cell were shown in Table S1.
- As shown in Fig. 5 (g), the Li||S pouch cell can light diode, driving the fan and charging the mobile phone.
- The initial discharge capacity of Li||S pouch cells with FN-SEI is 1.67 Ah (Fig.
- After 20 cycles, the pouch cell with FN-SEI delivers a high reversible capacity of 1.55 Ah (Fig.
- S20) with high CE, indicating the FN-SEI can effectively pro- long the lifespan of Li metal anode.
- More impressively, the energy density of Li||S pouch cell with FN-SEI is about 300 Wh kg1 at ini- tial cycles (based on the mass of the whole cell), which exhibits great potential for practical applications.
- As shown in Fig. 5(h), benefiting from the fact that FN-SEI can shield LiPSs, accelerate Li+ transfer, and suppress electron tunneling, thus improving the CE of Li anodes, and suppressing the shuttle effect in actual LSBs, LSBs containing FN-SEI have such excellent electrochemical properties. 4.
- LNO-SRF provided a continuous release of LiNO3 into the electrolyte, and the TFTFE co-solvent slowed the release speed of LiNO3, resulting in a dense and durable F- and N-rich SEI.
- When used in a cell, symmetrical cells with FN-SEI achieve dendrite-free Li plating/stripping with reduced overpoten- Fig. 5.
- Shuttle current of Li||S cells with (a) R-SEI and (b) FN-SEI at the 1st and 25th cycles.
- S 2p spectra of Li anodes with (d) R-SEI and (e) FN-SEI after 25 cycles.
- (h) Schematic diagram of sustained release of LiNO3 enhancing the electrochemical performance of Li||S cells.
- Journal of Energy Chemistry 84 (2023) 22-29 28 tial and enhanced cycling life (2000 h).
- Moreover, Li plating/strip- ping CE on the Cu substrate was up to 99.63%.
- The constructed Li||S cell was successfully charged-discharged for 250 cycles at 0.1 C, 10 times of that without the sustained release system.
- More impor- tant, the Li||S pouch cell exhibits a high energy density of about 300 Wh kg1.
- This combined strategy for continuous LiNO3 release may provide new guidelines for developing advanced LSBs.
- Acknowledgments This study was partially supported by grants from the National Natural Science Foundation of China (52072099, 52102228); Team program of the Natural Science Foundation of Heilongjiang Pro- vince, China (TD2021E005); The National general entrepreneurial practice program (202210231088S); The National general innova- tion training program (202210231076).
- Supplementary material Supplementary data to this article can be found online at https://doi.org/10.1016/j.jechem.2023.05.020.

## SI（含数字的电池相关句子与图表注）
- Supporting Information Enhancing Li Cycling Coulombic Efficiency While Mitigating “Shuttle Effect” of Li-S Battery Through Sustained Release of LiNO3 Experimental Section Battery Assembly and Electrochemical Measurements: The standard electrolyte of LSBs is composed of 1 M lithium bis (trifluoromethane sulfonyl) imide (LiTFSI) in 1, 3-dioxolane (DOL)/1, 2-dimethoxyethane (DME) with a volume ratio of 1:1, and 2 wt% LiNO3.
- The fluorinated electrolyte is composed of 1 M LiTFSI in DOL/DME/TFTFE with a volume ratio of 4.5:4.5:1, and 2 wt% LiNO3.
- For Li||Li symmetrical cells, bare Li electrodes (thickness: 50 µm) were used as the working and counter electrode.
- The amount of standard or fluorinated electrolyte was 40 µL in each cell.
- The amount of standard or fluorinated electrolyte also was 40 µL in each cell.
- The Li plating/stripping tests were performed on the LAND CT3001A (Wuhan, China) battery test system at a current density of 1 mA cm-2 with a capacity of 1 mAh cm-2, respectively.
- The Li plating/stripping CEs were tested in Li||Cu cells at a current density of 1 mA cm-2, capacity of 1 mAh cm-2.
- For Li||S full cells, CNT/S cathodes (S loading 5.0 mg cm-2) were prepared according to previous reports.
- The CNT/S electrodes were used as cathodes, and bare Li electrodes (thickness: 50 µm) were used as anodes.
- Before the shuttle current test, the cell was galvanostatically charged and discharged at 0.1 C for different cycles, and then the cells were galvanostatically charged to the 100 % state at 2.9 V, followed by discharging to different voltage stages at 2.90, 2.60, 2.45, 2.43, 2.40, 2.39, 2.38, 2.37, 2.36, 2.35, 2.34, 2.25, and 2.20 V, and then switched to potentiostatic mode.
- The energy density of the Li||S pouch cell was calculated according to the following equation: Energy density = = = 301.03 Wh kg-1 DFT calculation：The geometry of imidacloprid was optimized under the framework of density functional theory (DFT) with B3LYP functional and 6-311+g* basis set.
- In order to describe the dispersion interaction, the DFT-D3 dispersion correction method was used in all calculations.
- All calculations were performed using Gaussian 16 program.
- The electrostatic surface potential (ESP) was calculated using Multiwfn program [1,2].
- The visualization of the frontier molecular orbitals and mapping of electrostatic surface potential were all rendered using Visual Molecular Dynamic program (VMD) [3].
- COMSOL Multiphysics Simulation Method：The length-diameter ratio of deposited Li under the R-SEI and FN-SEI was set to 2 and 1.
- The electrolyte conductivity was 10-2 S cm-1.
- The current density in the bulk electrolyte was set as 1 mA cm-2.
- The roughness of cycled Li electrodes was investigated using atomic force microscopy (AFM; Bruker Multimode 8).
- The 7Li nuclear magnetic resonance (NMR) experiments were performed using BRUKER AVANCE 400.
- The UV-Vis absorption spectra of different electrolytes were recorded using a MAPADA P4 system.
- The active Li content of cycled Li anodes were tested by titration gas chromatography (TGC; GC-2014C) system.
- Comparing the CE of Li cycling and stability of Li||Cu cells with different SEI modification strategies.] Figure S12.
- Galvanostatic charge-discharge profiles of Li||S cells after 25 cycles.
- Table S1 Parameters of the Li||S pouch cell References [1] T.
- Schulten, J. mol. graph. 14 (1996) 33-38. [4] S.B.
- Mass | | 11.65 g Size | | 3 × 8 cm Cathode | Sulfur loading Sulfur content | 6 mg cm-2 64 wt% Anode | Thickness Areal capacity | 50 µm 10.3 mAh cm-2 Electrolyte | Component E/S ratio | DOL/DME 1 M LiTFSI 2 wt% LiNO3 3 µLelectrolyte mgS-1
