Repository: zhuonanli08/Li-S_Electrolyte_Conflicts

File: output/第二阶段_C步试提/摘录/P482.txt
# P482  10.1002/adma.202505762  2025 AM
题名：Macromolecular Boron-Based Salt Enables Dense Interphases for Long-Cycling Lithium-Sulfur Batteries
B 步：层 C；改变的因素：盐阴离子：0.2 M LiFPB + 0.8 M LiTFSI vs 常规；备注：

## 实验部分
（未切出实验部分）

## 正文（含数字的句子与图表注）
- RESEARCH ARTICLE www.advmat.de Macromolecular Boron-Based Salt Enables Dense Interphases for Long-Cycling Lithium-Sulfur Batteries Dejie Qu, Tao Liu,* Youlong Sun, Yuewei Yan, Chuanchuan Li, Zili Cui,* Chuanwei Gao, Shuaice Kong, Zengqi Zhang, Zhiming Liu,* Shu Zhang, Shitao Wang, Zhaolin Lv, Gaojie Xu, Guicun Li,* and Guanglei Cui* Lithium-sulfur (Li-S) batteries represent a compelling next-generation energy storage system with practical energy densities exceeding 700 Wh kg-1, oﬀering a promising pathway beyond current lithium-ion technology.
- The LiFPB-containing electrolyte exhibits superior lithium metal compatibility, achieving a high coulombic eﬃciency of 99.59%.
- Consequently, Li-S cells demonstrate markedly improved capacity retention from 50.9% to 75.7% over 200 cycles.
- This strategy has been successfully scaled to Ah-level Li-S pouch cells, achieving practical energy densities of 408 Wh kg-1 with stable cycling over 75 cycles.
- Li College of Materials Science and Engineering Qingdao University of Science and Technology Qingdao 266042, P.
- Introduction Lithium-sulfur (Li-S) batteries have great potential to achieve practical energy den- sities exceeding 700 Wh kg-1, a crucial threshold for enabling heavy-duty vehicles and electric flight.[1,2] However, the intrinsic precipitation-dissolution conversion mech- anism of the S cathode generates solu- ble lithium polysulfides (LiPSs) as essen- tial intermediates, which inevitably trig- ger the notorious shuttle eﬀect and subse- quent parasitic reactions between lithium (Li) metal anodes and LiPSs.
- Under prac- tical cell design conditions (high sulfur loading, lean electrolyte, and ultrathin Li metal), the accelerated electrolyte degrada- tion, primarily stemming from these para- sitic reactions at the Li metal surface, fun- damentally degrades the cycling stability of Li-S batteries.[3,4] Therefore, designing a robust solid-electrolyte interphase (SEI) to stabilize Li metal anodes against LiPS- induced deterioration plays a crucial role in realizing long-cycling Li-S batteries.[5,6] The electrolyte composition and its derived SEI fundamen- tally govern the cycling stability of Li-S batteries.
- Notably, the strategic incorporation of LiNO3 has demonstrated remarkable eﬀectiveness in sup- pressing the polysulfide shuttle eﬀect, enabling Li-S batteries to achieve CEs exceeding 99%.[7] However, the limited solu- bility of LiNO3 and its progressive decomposition during cy- cling compromise the long-term cycling performance stability of Li-S batteries, particularly under low electrolyte-to-sulfur (E/S) ratios.[8] Lithium bis(fluorosulfonyl)imide (LiFSI) and lithium bis(trifluoromethanesulfonyl)imide (LiTFSI) demonstrate en- hanced compatibility with Li metal anodes due to the forma- tion of LiF-rich SEI.
- Nevertheless, the S═O structure in LiTFSI molecules acts as an electrophilic center susceptible to nucle- ophilic attack from terminal sulfide species (S-) present in lithium polysulfides (Li2Sn).[9] This mechanistic understanding explains why many LiF-forming sulfonate-based lithium salts prove incompatible as electrolyte components in Li-S batteries.
- Mater. 2025, 37, e05762 © 2025 Wiley-VCH GmbH e05762 (1 of 11) www.advancedsciencenews.com www.advmat.de facilitate a robust SEI while maintaining chemical stability with Li2Sn emerges as a critical challenge for advancing stable Li-S batteries.
- This interfacial structure fundamentally dictates the result of interphasial chemistry; notably, the negatively charged electrode surface electrostatically repels anions from the inner Helmholtz layer, significantly impeding the formation of critical inorganic SEI components.[10] To address these challenges, vari- ous electrolyte engineering strategies have been developed to es- tablish favorable interphases, including high-concentration elec- trolytes (HCEs)[11] and localized high-concentration electrolytes (LHCEs).[12] However, these approaches often compromise sul- fur utilization and adversely aﬀect the discharge voltage plateau.
- No- tably, LiFPB (682 g mol-1) possesses a significantly higher spe- cific charge (682/280) (2.43 times that of TFSI-) and a substan- tially lower LUMO energy level, facilitating the formation of a robust SEI enriched with LiF and LiBxOy species.
- The LiFPB- containing electrolyte exhibits remarkable compatibility with Li metal anodes, achieving an unprecedented coulombic eﬃciency of 99.59%.
- This superior interfacial stability translates into ex- ceptional performance in practical applications: an Ah-level Li-S pouch cell employing the LiFPB-containing electrolyte delivers a practical energy density of 408 Wh kg-1 while maintaining stable cycling performance over 75 cycles.
- This novel lithium salt paves the way for boosting the development of practical Li-S batteries. 2.
- The LiFPB salt with a molecular weight of 682 g mol-1 (Figure 1a) was synthesized via a one-pot reaction of lithium borohydride (LiBH4) with perfluoropinacol in a molar ratio of 1:2, using tetrahydro- furan (THF) as the solvent at 60 °C (Figure S1, Supporting In- formation).
- This approach minimizes the introduction of impu- rities, as the entire process is conducted in an organic solvent environment, thereby reducing the need for additional purifica- tion steps.[13,14] The peak observed at m/z = 674.95 in the mass spectrometry (MS) analysis (Figure 1b) aligns precisely with the theoretical molecular weight of the FPB-anion.
- A single distinct peak was observed in the 11B NMR spectrum at 11.40 ppm (Figure 1c) and in the 19F NMR spectrum at -69.24 ppm (Figure 1d), with no ad- ditional peak indicative of impurities.
- Upon incorporating 0.2 M LiFPB, 0.8 M LiTFSI, and 1 wt.% LiNO3 into a solution comprising DME and DOL at a volumetric ratio of 1:1, the 11B NMR spectrum retains its char- acteristic peak at 11.40 ppm (Figure S2a, Supporting Informa- tion), while the 19F NMR spectrum exhibits two peaks at -69.24 and -79.80 ppm (Figure S2b, Supporting Information), the lat- ter peak attributed to LiTFSI.[15] In the 13C NMR spectrum, two distinct sets of carbon signals are observed, corresponding to the C─O and -CF3 groups in the FPB-anion (Figure S3, Supporting Information).
- We conducted a series of reactions between poly- sulfide solutions and both LiFPB and LiTFSI (Figure S4, Sup- porting Information).
- Upon analysis of the mixture containing LiTFSI and Li2S6, a notable shift in the characteristic 19F NMR of LiTFSI was observed, migrating from -79.8 to -79.52 ppm (Figure S5a, Supporting Information).
- Concurrently, a distinct by-product emerged at -75.39 ppm (Figure S5b, Supporting In- formation).
- In stark contrast, when LiFPB was combined with Li2S6, the characteristic 19F NMR peak of LiFPB exhibited re- markable stability, remaining invariant.
- This observation under- scores the exceptional resistance of LiFPB to nucleophilic attack by polysulfides, thereby establishing its superior compatibility with these compounds (Figure S6, Supporting Information).
- The low reactivity may be due to the high steric hindrance of high fluorine groups and the low valence state of boron (+3).
- Notably, the FPB-anion (4.55 eV) exhibits a significantly lower LUMO energy level compared to the TFSI-anion (4.75 eV) (Figure 1e), indicating enhanced thermodynamic favorabil- ity toward electrochemical reduction and subsequent SEI forma- tion.
- Mater. 2025, 37, e05762 © 2025 Wiley-VCH GmbH e05762 (2 of 11) 15214095, 2025, 41, Downloaded from https://advanced.onlinelibrary.wiley.com/doi/10.1002/adma.202505762 by Tsinghua University Library, Wiley Online Library on [21/09/2026].
- In Li||Li symmetric cells, the LiFPB- containing electrolyte demonstrated remarkable interfacial sta- bility, exhibiting consistently low and uniform polarization voltage profiles throughout extended cycling exceeding 500 h (Figure 2a).
- In contrast, symmetric cells employing conventional electrolyte formulations displayed progressively increasing polar- ization voltages after 380 h (Figure 2b), indicative of substantial interfacial resistance accumulation.[16] The cycling stability of Li metal was further assessed using Li||Cu asymmetric cells.
- Un- der controlled electrodeposition conditions (1 mAh cm-2 capac- ity at 0.5 mA cm-2 current density), cells with conventional elec- trolyte maintained >90% coulombic eﬃciency (CE) for merely 35 cycles, subsequently deteriorating to below 65% after 100 cycles (Figure 2c,e).
- Conversely, cells incorporating LiFPB-containing electrolyte sustained exceptional CE (>98.5%) throughout 100 cycles.
- Cumulative analysis of irreversible lithium consumption over 100 cycles demonstrated that conventional electrolyte for- mulations depleted 14.74-fold (14.89 mAh/cm2/1.01 mAh/cm2) more lithium metal compared to the LiFPB-containing elec- trolyte (Figure 2d), demonstrating the superior interfacial com- patibility of LiFPB with Li metal anodes.[17] Aurbach’s measurement protocol showed that the Li||Cu cell with LiFPB-containing electrolyte achieved a CE of 99.59%, significantly outperforming the conventional elec- trolyte (97.73%) (Figure 2f).
- Mater. 2025, 37, e05762 © 2025 Wiley-VCH GmbH e05762 (3 of 11) 15214095, 2025, 41, Downloaded from https://advanced.onlinelibrary.wiley.com/doi/10.1002/adma.202505762 by Tsinghua University Library, Wiley Online Library on [21/09/2026].
- At a controlled deposition capacity of 0.5 mAh cm-2, conventional electrolyte formula- tions yielded heterogeneous, high-porosity, nodular lithium deposits, substantially amplifying the electrochemically active interface between lithium metal and electrolyte (Figure 2g,i).
- In stark contrast, the LiFPB-containing electrolyte facilitated the formation of large, densely-packed lithium particles on the copper substrate, maintaining this favorable morphology even at escalated deposition capacities (Figure S7, Support- ing Information).[18,19] This favorable morphology eﬀectively mitigated parasitic reactions and the formation of Li den- drites (Figure S8, Supporting Information).
- Additionally, the Li deposition thickness with the LiFPB-containing electrolyte was measured at 32.83 µm, much thinner than 45.33 µm in Adv.
- Mater. 2025, 37, e05762 © 2025 Wiley-VCH GmbH e05762 (4 of 11) 15214095, 2025, 41, Downloaded from https://advanced.onlinelibrary.wiley.com/doi/10.1002/adma.202505762 by Tsinghua University Library, Wiley Online Library on [21/09/2026].
- See the Terms and Conditions (https://onlinelibrary.wiley.com/terms-and-conditions) on Wiley Online Library for rules of use; OA articles are governed by the applicable Creative Commons License www.advancedsciencenews.com www.advmat.de Figure 3.
- The XPS of Li deposition after 5 cycles in varied electrolytes: a) The XPS depth profiles of F 1s in the conventional electrolyte. b) The XPS depth profiles of F 1s in the LiFPB-containing electrolyte. c) The XPS depth profiles of B 1s in the LiFPB-containing electrolyte.
- TOF-SIMS 3D distributions of Li2F+ and corresponding mapping images in varied electrolytes: d) Conventional electrolyte. e) LiFPB-containing electrolyte. f) TOF-SIMS 3D distribu- tions of BO2-and corresponding mapping images in LiFPB-containing electrolyte. g) Schematic illustration of component distribution in SEI that form under diﬀerent electrolytes. conventional electrolyte (Figure 2h,j).
- Conse- quently, LiFPB incorporation substantially enhances the electrochemical stability and compatibility of Li-metal batteries.[20,21] X-ray photoelectron spectroscopy (XPS) depth profiling was performed to elucidate the mechanisms underlying the en- hanced cycling stability of Li metal in the presence of LiFPB salt.
- The Li metal anode cycled in LiFPB-containing electrolyte demonstrated substantially elevated fluorine-containing species intensity compared to those cycled in conventional electrolyte (Figure 3a,b).
- The coexistence of B─F bonds with other inor- ganic components (such as LiF and Li2O) facilitates the develop- ment of a moderately stable structure with well-defined lithium- ion conduction pathways.
- Survey spectra (Figure S9, Support- ing Information) reveal a peak at ≈688.3 eV, corresponding to C─F bonds, which arise from intermediate products formed during the decomposition of LiFPB and LiTFSI on the lithium surface.
- Additionally, LiF (≈684.7 and ≈100.5 eV) was consis- tently detected throughout the sputtering depth.
- Mater. 2025, 37, e05762 © 2025 Wiley-VCH GmbH e05762 (5 of 11) 15214095, 2025, 41, Downloaded from https://advanced.onlinelibrary.wiley.com/doi/10.1002/adma.202505762 by Tsinghua University Library, Wiley Online Library on [21/09/2026].
- Detailed spectroscopic analysis of the B 1s core-level spectrum (Figure 3c) confirmed the formation of boron-oxygen (B─O) coor- dination structures, which serve as strategically positioned elec- trophilic sites for preferential coordination with TFSI-anions.
- The selective anion immobilization mechanism eﬀectively mit- igates electrolyte decomposition through the formation of a ro- bust anode-electrolyte interface.[22,23] Comparative analysis re- vealed that lithium metal electrodes cycled in conventional elec- trolytes demonstrated progressive interfacial degradation, char- acterized by the time-dependent accumulation of electrolyte de- composition byproducts.
- X-ray photoelectron spectroscopy depth profiling identified the formation of organic carbonyl (C═O) and alkoxy (C─O) species, along with inorganic lithium carbonate (Li2CO3) compounds, whose concentration gradients exhibited a strong correlation with sputtering duration (Figure S10, Sup- porting Information).
- In our TOF-SIMS analysis, a substantial signal for Li2F+ was detected.
- Li2F+ was commonly employed to identify the pres- ence of LiF, thereby indicating that the electrolyte containing LiFPB is conducive to the formation of an SEI layer enriched with LiF.
- Notably, the LiF distribution exhibited both enhanced con- centration and improved spatial homogeneity (Figure 3e) across the electrode interface, with these beneficial characteristics be- ing maintained throughout the etching profile (Figure S11, Sup- porting Information).
- These borate- containing species serve as rapid lithium-ion conductors within the solid electrolyte interphase (SEI),[24-27] facilitating the uni- form deposition of Li metal (Figure 3f).
- Depth-resolved chemi- cal characterization demonstrated significantly enhanced reten- tion of intact TFSI-anions at the electrode interface in LiFPB- containing electrolytes (Figure S11, Supporting Information),[25] indicative of suppressed electrolyte decomposition pathways.
- This electrochemical stabilization originates from the formation of an ionically conductive and mechanically robust SEI layer, which eﬀectively reduces the direct contact between the elec- trode and the electrolyte and minimizes parasitic reactions at the electrode-electrolyte interface (Figures S12,S13, Supporting Information).
- This optimized interfacial structure com- prises an outer organic-rich matrix and an inner inorganic- rich domain with substantial LiF enrichment (Figure 3g; Figure S14, Supporting Information).
- Consequently, the LiFPB-containing system demonstrates significantly improved cycling stability and rate capability.[28] To systematically assess the redox stability of the battery in- corporating LiFPB, the exchange current density (I0) was uti- lized as a quantitative metric for surface diﬀusion resistance (Figure 4a).
- Upon introduction of LiFPB into the electrolyte, the exchange current density associated with the electroplating and stripping of lithium metal exhibited a pronounced increase, esca- lating from 0.689 to 1.001 mA/cm2, thereby representing a sub- stantial 45.3% enhancement.
- Cyclic voltammetry (CV) of Li||Cu half-cells (0.2 mV s-1) revealed superior redox characteristics in LiFPB-containing electrolytes, with higher peak currents and well-defined redox potentials versus conventional electrolytes (Figure 4b).
- This trend was confirmed in Li-S full cells across multiple scan rates (Figure 4c; Figure S15, Support- ing Information).[27] Furthermore, our investigations have eluci- dated that, in contrast to LiTFSI, LiFPB salt manifests a prefer- ential reduction potential and a conspicuously higher reduction peak intensity (Figure S16, Supporting Information).
- Notably, the adsorp- tion energy of LiFPB on the lithium metal surface is of a value higher than that of DME and DOL (Figure S17, Supporting Infor- mation).
- The LiFPB salt did not significantly aﬀect the Raman shifts of DME, DOL, and LiTFSI (Figure 4d; Figure S18, Support- ing Information),[29] indicating that the SEI modification is not attributed to changes in the solvation structure.
- Electrochemi- cal impedance spectroscopy (EIS) analyses performed on lithium symmetric cells (Li||Li) both prior to and subsequent to polariza- tion with a 10 mV direct current (DC) unambiguously corrobo- rated the salient benefits conferred by the incorporation of LiFPB salt.
- The impedance of the electrolyte containing LiFPB is signif- icantly lower than that of the conventional electrolyte (Figure 4e), indicating that the SEI film formed by LiFPB salt can eﬀectively facilitate the migration of lithium ions within the solid elec- trolyte interphase (SEI) and significantly reduce the interfacial resistance.[30] The impedance measurements of Li||Li symmet- ric cells conducted at varying temperatures demonstrate that the LiFPB-containing electrolyte exhibits a significantly lower value compared to conventional electrolytes (Figure S19, Supporting Information).
- This reduction in impedance indicates that the LiFPB-containing electrolyte eﬀectively lowers the internal resis- tance of the battery (Figure 4f).
- Mater. 2025, 37, e05762 © 2025 Wiley-VCH GmbH e05762 (6 of 11) 15214095, 2025, 41, Downloaded from https://advanced.onlinelibrary.wiley.com/doi/10.1002/adma.202505762 by Tsinghua University Library, Wiley Online Library on [21/09/2026].
- Li-S batteries employing LiFPB-containing electrolytes exhib- ited exceptional rate performance (Figure 4g).
- The system deliv- ered discharge capacities of 914.9, 805.8, 728.1, 638.7, and 596 mAh g-1 at current densities of 0.1, 0.2, 0.4, 0.8, and 1.0 C.
- Re- markably, the capacity retention reached 837.6 mAh g-1 upon returning to 0.1 C, surpassing the performance of conventional electrolytes.
- This enhanced electrochemical behavior can be at- tributed to the formation of a stable and ionically conductive SEI layer, which significantly improves cycling stability and re- dox kinetics.[30] To quantitatively assess the mechanical proper- ties of the SEI, we performed atomic force microscopy (AFM) Young’s modulus measurements on cycled Li metal anodes from Li||Li symmetric cells (10 cycles, Figure 4h).
- The SEI derived from LiFPB-containing electrolyte demonstrated superior mechanical robustness, with a Young’s modulus of 18.5 GPa, representing a 3.3-fold enhancement compared to the conventional electrolyte system (5.6 GPa).
- After 20 cycles, the Young’s modulus of the SEI layer in the electrolyte containing LiFPB was 24.6 GPa, compared to 10.8 GPa for the conventional electrolyte (Figure S20, Sup- porting Information).
- Surface topography analysis revealed that the LiFPB-modified anode exhibited reduced surface roughness (807.3 nm) compared to the LiTFSI-containing system (886.9 nm, Figure S21, Supporting Information).
- Fol- lowing three activation cycles at 0.1 C, the batteries underwent Adv.
- Mater. 2025, 37, e05762 © 2025 Wiley-VCH GmbH e05762 (7 of 11) 15214095, 2025, 41, Downloaded from https://advanced.onlinelibrary.wiley.com/doi/10.1002/adma.202505762 by Tsinghua University Library, Wiley Online Library on [21/09/2026].
- The corresponding DRT 𝛾(𝜏) of in situ EIS in varied electrolytes. g) Cycling performance of the Li-S batteries with S loading of 3.1 mg cm-2, cycled at 0.1 C for the first three cycles and 0.2 C for the following cycles. h) Corresponding capacity ratio of the second discharge plateau to the first discharge plateau (Q2/Q1) at diﬀerent cycles.
- SEM morphology of i) Fresh Li metal, j) Typical cycled Li metal after 40 cycles in conventional electrolyte, k) Typical cycled Li metal after 40 cycles in the LiFPB-containing electrolyte, l) Typical cycled Li metal after 100 cycles in the LiFPB-containing electrolyte. 200 cycles at 0.2 C (Figure 5a).
- In the comprehensive evalua- tions of long-cycle stability and ionic conductivity across a range of LiFPB salt concentrations (Figure S22, Supporting Informa- tion) and other boron-containing salts (Figure S23, Supporting Information). it is noteworthy that the electrolyte system incor- porating 0.2 M LiFPB salt demonstrated the most pronounced performance enhancement in long-cycle stability, thereby high- lighting its superior electrochemical characteristics.
- The cell with the LiFPB-containing electrolyte exhibited a capacity retention of 75.7% (758.5 mAh g-1/ 1001.8 mAh g-1) after 200 cycles, Adv.
- Mater. 2025, 37, e05762 © 2025 Wiley-VCH GmbH e05762 (8 of 11) 15214095, 2025, 41, Downloaded from https://advanced.onlinelibrary.wiley.com/doi/10.1002/adma.202505762 by Tsinghua University Library, Wiley Online Library on [21/09/2026].
- See the Terms and Conditions (https://onlinelibrary.wiley.com/terms-and-conditions) on Wiley Online Library for rules of use; OA articles are governed by the applicable Creative Commons License www.advancedsciencenews.com www.advmat.de Figure 6. a) The specific energy and cycling stability of Li-S pouch cells. b) Schematic diagram of anion repulsion in the inner-Helmholtz layer due to the applied electric field. c) Schematic illustration of the positive role of LiFPB salt in protecting the lithium anode. significantly surpassing the 50.9% retention observed for the con- ventional electrolyte (478.5 mAh g-1/935.9 mAh g-1) (Figure 5b; Figure S24, Supporting Information).
- Furthermore, the LiFPB- containing electrolyte achieved a higher average coulombic eﬃ- ciency of 99.01%, compared to 97.62% in the conventional elec- trolyte.
- Similar trends were observed when the batteries were cy- cled at 0.5 C after three activation cycles at 0.1 C (Figure S25, Supporting Information), where the LiFPB-containing electrolyte demonstrated a capacity retention of 73.6%, notably outperform- ing the 56.41% retention of the conventional electrolyte.
- The av- erage coulombic eﬃciency was also enhanced, increasing from 97.88% for the conventional electrolyte to 98.77% for the LiFPB- containing electrolyte.
- These findings highlight the significant improvements in cycling stability and coulombic eﬃciency that can be achieved by incorporating LiFPB under varying opera- tional conditions.[31,32] To better understand the electrochemical behavior of lithium- sulfur batteries during cycling, diﬀerential capacity (dQ/dV) anal- yses after 100 cycles revealed that modified electrolytes raised the plateau voltages, reducing cell polarization (Figure 5c,d).
- In situ impedance and DRT anal- yses showed lower impedance for the modified electrolyte across all voltage ranges (Figure 5e).
- In the low-frequency region (liquid-phase diﬀusion of soluble lithium polysulfides), the mitigated diﬀusion polarization en- ables faster and more uniform lithium-ion transport (Figure 5f).
- To assess the performance of the electrolyte, a high-loading lithium-sulfur (Li-S) battery with a sulfur loading of 3.1 mg cm-2 was assembled and subjected to electrochemical evaluation.
- The battery utilizing LiFPB-containing electrolyte exhibited an ini- tial specific capacity of 824.6 mAh g-1 (Figure 5g).
- After 100 cy- cles, it retained a capacity of 688.1 mAh g-1, corresponding to a capacity retention rate of 83.4%, with an average coulombic Adv.
- Mater. 2025, 37, e05762 © 2025 Wiley-VCH GmbH e05762 (9 of 11) 15214095, 2025, 41, Downloaded from https://advanced.onlinelibrary.wiley.com/doi/10.1002/adma.202505762 by Tsinghua University Library, Wiley Online Library on [21/09/2026].
- See the Terms and Conditions (https://onlinelibrary.wiley.com/terms-and-conditions) on Wiley Online Library for rules of use; OA articles are governed by the applicable Creative Commons License www.advancedsciencenews.com www.advmat.de eﬃciency of 97.96%.
- In contrast, the battery with the conven- tional electrolyte retained only 530.6 mAh g-1 after 100 cycles, with an average coulombic eﬃciency of 96.71%, which is sig- nificantly lower than that achieved with the LiFPB-containing electrolyte.
- Furthermore, the discharge capacity ratio (Q2/Q1) be- tween the two discharge plateaus of the Li-S battery, as assessed during long-cycle tests at 0.2 C, 0.5 C, and high-sulfur-loading conditions (Figure 5h; Figure S26, Supporting Information), pro- vides a clear indication of the enhanced electrochemical kinetics of the sulfur electrode within the modified electrolyte.
- To investigate the underlying mechanisms, the morphology of the Li metal after 40 cycles was examined (Figure 5i-k).
- In contrast, the Li surface cycled with the LiFPB-containing elec- trolyte exhibited larger particles with a more uniform, adherent, and smooth morphology, even as the number of cycles increases to 100 (Figure 5l).[33] The surface degradation observed in conven- tional electrolytes was likely attributed to non-uniform electric currents caused by cracking and porosity, which result in irregu- lar lithium plating and stripping.
- These improvements mitigated undesirable side reactions, pro- moted stable lithium deposition, and significantly enhanced the cycling stability and overall performance of Li-S batteries.[34,35] To evaluate the practical viability of the modified electrolyte, an Ah-level Li-S pouch cell was fabricated.
- The cell delivered an impressive energy density of 408 Wh kg-1 at 0.1 C, main- taining 62.24% capacity retention with a high average coulom- bic eﬃciency of 99.02% over 76 cycles (Figure 6a).
- This result indicate that the incorporation of LiFPB into electrolyte can ef- fectively relieve the corrosion of lithium metal by polysulfide- containing electrolyte in pouch cells by froming a robust SEI.[36] The electrostatic repulsion of conventional anions within the in- ner Helmholtz layer (IHP), arising from the negatively charged electrode surface, hinders the formation of crucial inorganic SEI components.
- However, LiFPB anions, possessing a higher spe- cific charge (mass-to-charge ratio), demonstrate reduced suscep- tibility to the applied electric field and consequently greater re- sistance to IHP repulsion (Figure 6b).
- For the in situ infrared spectroscopy analysis, a comparative examination of the C-F peak variations in the LiFPB and LiTFSI systems revealed a dis- tinct correlation between the detected C-F signal intensity and the adsorption/desorption dynamics of anions within the inner Helmholtz layer as charge-discharge cycling progressed (Figure S27, Supporting Information).
- The resultant thin, ionically conductive, and robust LiF-rich and LiBxOy-rich SEI layer eﬀectively suppressed Li dendrite growth (Figure 6c), ultimately enhancing the cycling stability of Li-S pouch cells. 3.
- Acknowledgements This work was financially supported by the National Natural Sci- ence Foundation of China (22209195, 52374306, 22279067, 52203150, 22372184), Shandong Province Postdoctoral Innovation Project (SDCX- ZG-202201019), Natural Science Foundation of Shandong Province (ZR2023QB208), Qingdao Natural Science Foundation (23-2-1-77-zyyd- jch), and supported by Shandong Energy Institute.
- Taishan Scholars of Shandong Province (Grant No. tsqn 202408309).
- Mater. 2025, 37, e05762 © 2025 Wiley-VCH GmbH e05762 (10 of 11) 15214095, 2025, 41, Downloaded from https://advanced.onlinelibrary.wiley.com/doi/10.1002/adma.202505762 by Tsinghua University Library, Wiley Online Library on [21/09/2026].
- See the Terms and Conditions (https://onlinelibrary.wiley.com/terms-and-conditions) on Wiley Online Library for rules of use; OA articles are governed by the applicable Creative Commons License www.advancedsciencenews.com www.advmat.de Keywords macromolecular boron-based salt, interfacial chemistry, Li-S batteries Received: March 26, 2025 Revised: June 7, 2025 Published online: July 21, 2025 [1] T.
- Mater. 2021, 33, 2102034. [2] J.
- Soc. 2024, 146, 3755. [3] S.
- Sci. 2020, 13, 2501. [4] Y.
- Mater. 2021, 33, 2003955. [5] M.
- Cui, Energy Storage Mater. 2023, 60, 102816. [6] L.
- Catal. 2020, 3, 762. [7] A.
- Sci. 2016, 9, 2603. [8] C.
- Ed. 2018, 57, 14055. [9] G.
- Soc. 2018, 140, 9921. [10] Y.
- Nanotechnol. 2020, 15, 224. [11] L.
- Commun. 2013, 4, 1481. [12] D.
- Ed. 2020, 59, 14869. [13] M.
- Chem. 1968, 46, 3671. [14] W.
- Angell, Electrochemical and Solid State Letters 2001, 4, L3. [15] L.
- Mater. 2022, 21, 455. [16] T.
- Sustain. 2024, 7, 1057. [17] S.
- Ed. 2021, 60, 3661. [18] H.
- Energy Mater. 2020, 10, 2001440. [19] C.
- Soc. 2019, 141, 9422. [20] T.
- Ed. 2021, 60, 17547. [21] Y.
- A 2023, 11, 8308. [22] X.
- Lu, Nano Energy 2021, 89, 106353. [23] J.
- Sci. 2018, 11, 1552. [24] M.
- Wen, Energy Storage Mater. 2022, 47, 61. [25] H.
- Mater. 2024, 34, 2307677. [26] S.
- Mater. 2018, 30, 8190. [27] E.
- A 2018, 6, 19425. [28] T.
- Wu, ACS Applied Materials Interfaces 2019, 11, 15607. [29] M.
- Pan, Interdisciplinary Materials 2023, 2, 833. [30] J.
- Energy 2019, 4, 664. [31] Q.
- Wu, Energy Storage Mater. 2019, 17, 366. [32] F.
- Mater. 2022, 32, 2205393. [33] F.
- Passerini, Joule 2021, 5, 2177. [34] Z.
- Zhao, ACS Energy Lett. 2022, 7, 569. [35] Y.
- Energy 2022, 7, 548. [36] M.
- Hu, ACS Energy Lett. 2024, 9, 2024.
- Mater. 2025, 37, e05762 © 2025 Wiley-VCH GmbH e05762 (11 of 11) 15214095, 2025, 41, Downloaded from https://advanced.onlinelibrary.wiley.com/doi/10.1002/adma.202505762 by Tsinghua University Library, Wiley Online Library on [21/09/2026].

## SI（含数字的电池相关句子与图表注）
- Supporting Information Macromolecular Boron-Based Salt Enables Dense Interphases for Long-Cycling Lithium-Sulfur Batteries Dejie Qu1,3, Tao Liu2,3*, Youlong Sun3, Yuewei Yan1, Chuanchuan Li3, Zili Cui3*, Chuanwei Gao1, Shuaice Kong1, Zengqi Zhang3, Zhiming Liu1*, Shu Zhang3, Shitao Wang3, Zhaolin Lv3, Gaojie Xu3, Guicun Li1*, and Guanglei Cui2,3,4* 1College of Materials Science and Engineering, Qingdao University of Science and Technology, Qingdao 266042, P.
- Commercial Li-S electrolyte (1 M LiTFSI DOL/DME + 1wt% LiNO3) and LiNO3 was purchased from DodoChem.
- Then, removing the ice bath and the reaction was conduct at 60 °C for 10 hours.
- The powder state product is obtained after drying it under vacuum at 100 °C and the yield is about 82.3%.
- Considering electrolyte conductivity, viscosity and the battery performance, LiFPB-containing electrolyte was prepared by dissolving 0.2M LiFPB salt, 0.8M LiTFSI salt and 1wt% LiNO3 into DME and stirred until completely dissolved, then added the DOL with the same volume as DME.
- For the sulfur electrode, The S, Superp, and PVDF were mixed at a weight ratio of 6:3:1 by milling, and Add N-methyl-2-pyrrolidone (NMP) and mix thoroughly.
- The corresponding slurry was cast onto a carbon-coated aluminum (Al) foil and dried at 60 °C for 4 hours and further dried at 80 °C for 12 hours under vacuum, the S load is approximately 1.2mg cm-2.
- Li was deposited with different capacity at a current density of 0.5 mA cm-2.
- The X-ray photoelectron spectroscopy (XPS) was carried out by the ESCALAB 250 XPS with monochromatic Al kα radiation, and all the binding energy values are fitted based on the C 1s peak at 284.8 eV.
- Li was deposited with 5 mAh cm-2 at 0.5 mA cm-2, and stripped/deposited Li with 1 mAh cm-2 at 0.5 mA cm-2 for 5 cycles.
- The Raman spectra of the electrolyte was measured in a Thermo Scientific DXRXI system with excitation from an Ar laser at 532 nm between 100 and 1500 cm-1.
- The electrolyte density was measured by a 5 mL pipette, and the average of five tests was used as the final value.
- NMR of the electrolytes were performed on a NMR (Bruker AV400 spectrometer), respectively.
- All the 2032 coin-type cells mentioned above were assembled in an argon filled glovebox with moisture and oxygen contents less than 0.1 ppm.
- All 2032 coin-cells were fabricated in an argon-filled glovebox, and PP membrane was used as the separator in the coin cell.
- For lithium-copper CE tests, deposited 1 mAh cm-2 capacity with a current of 0.5 mA cm-2 onto the Cu followed by charging to 1 V.
- For the Aurbach CE test, Li deposition with 5 mAh cm-2 at a current of 0.5 mA cm-2 was carried out and then stripped to 1 V, and then deposited 5 mAh cm-2 on Cu under 0.5 mA cm-2, and stripped/deposited Li with 1 mAh cm-2 at 0.5 mA cm-2 for 10 cycles and stripped Li to 1 V.
- The Li-S batteries were cycled between 1.7 and 2.8 V.
- Calculation For the HOMO/LUMO energy calculation, the Gaussian 09 suite of programs was used to optimize the configurations.
- As for the DFT calculation, All spin-polarized first-principles calculations were carried out using a DFT framework as implemented with the projector augmented wave (PAW) method by the Vienna Ab-initio Simulation Package (VASP).[2, 3] The electronic exchange-correlation interaction was described by the Perdew-Burke-Ernzerhof (PBE) functional under the generalized gradient approximation (GGA).[4] The kinetic cutoff energy for the plane-wave basis was set to 450 eV and the convergence thresholds for total energy and force during geometry optimizations were 10-4 eV and 0.02 eV Å-1, respectively.
- The lattice constant along the z direction was set to 37 Å for reducing the influences between mirror images.
- LiFPB salts were successfully synthesized through the reaction of LiBH4 and THF under an inert gas atmosphere.
- Following the removal of the ice bath, the reaction was allowed to proceed at 60 °C for 10 hours, ensuring complete conversion under controlled conditions.
- (a) 11B NMR spectra of LiFPB-containing electrolyte in deuterated dimethyl sulfoxide (DMSO-d6).
- (b) 19F NMR spectra of LiFPB-containing electrolyte in deuterated dimethyl sulfoxide (DMSO-d6).
- Figure S3. 13C NMR spectra of LiFPB-containing electrolyte in deuterated dimethyl sulfoxide (DMSO-d6).
- LiFPB was thoroughly mixed with a conventional electrolyte, followed by the addition of DMSO-d6 to ensure complete mixing.
- The result solution was analyzed using carbon nuclear magnetic resonance (NMR) spectroscopy, where characteristic peaks corresponding to DME, DOL, and LiFPB were identified in the C-spectrum with DMSO-d6 as the solvent.
- Figure S4:(a) The solution freshly prepared by mixing LiTFSI and Li2S6, (b) The solution of LiTFSI and Li2S6 after 60 hours of stirring, (c) The solution freshly prepared by mixing LiFPB and Li2S6, (d) The solution of LiFPB and Li2S6 after 60 hours of stirring.
- Figure S5:(a) The 19F NMR spectrum of the freshly mixed solution of LiTFSI and Li2S6 in deuterated dimethyl sulfoxide (DMSO-d6), (b) The 19F NMR spectrum of the solution of LiTFSI and Li2S6 in deuterated dimethyl sulfoxide (DMSO-d6) after stirring for 60 hours.In the mixture of LiTFSI and Li2S6, the characteristic F peak of LiTFSI shifted from -79.8 ppm (Figure S5a) to -79.52 ppm, with an additional peak appearing at -75.39 ppm (Figure S5b).
- Figure S6: (a) The 19F NMR spectrum of the freshly mixed solution of LiFPB and Li2S6 in deuterated dimethyl sulfoxide (DMSO-d6), (b) The 19F NMR spectrum of the solution of LiFPB and Li2S6 in deuterated dimethyl sulfoxide (DMSO-d6) after stirring for 60 hours.In contrast, the characteristic F peak of LiFPB remains invariant in the mixture with Li2S6 (Figure S6a).
- This underscores LiFPB's resilience against nucleophilic assault by polysulfides and its commendable compatibility with them (Figure S6b).
- Notably, the sulfur in LiTFSI exhibits a +6 oxidation state, whereas the highest oxidation state of boron in LiFPB is +3.
- Scanning electron microscope (SEM) images at 500x magnification of lithium deposits from varied electrolytes in lithium-copper batteries.
- (a) Conventional electrolyte deposition with the areal capacity of 1.5 mAh cm-2.
- (b) LiFPB-containing electrolyte deposition with the areal capacity of 1.5 mAh cm-2.
- Scanning electron microscope (SEM) images at 1000x magnification of lithium deposits from varied electrolytes in lithium-copper batteries.
- (a) Conventional electrolyte deposition with the areal capacity of 0.5 mAh cm-2.
- (b) Conventional electrolyte deposition with the areal capacity of 1.5 mAh cm-2.
- (c) Conventional electrolyte deposition with the areal capacity of 3.0 mAh cm-2.
- (d) LiFPB-containing electrolyte deposition with the areal capacity of 0.5 mAh cm-2.
- (e) LiFPB-containing electrolyte deposition with the areal capacity of 1.5 mAh cm-2.
- (f) LiFPB-containing electrolyte deposition with the areal capacity of 3.0 mAh cm-2.
- The XPS of Li deposition after 5 cycles in varied electrolytes: (a) The XPS depth profiles of O 1s in the conventional electrolyte.
- (b) The XPS depth profiles of O 1s in the LiFPB-containing electrolyte.
- With increasing etching time, a greater presence of C=O and Li2CO3 species was observed in the O-spectrum, indicating that more electrolyte decomposition occurs in conventional electrolytes.
- Figure S11. 3D rendering models of different species in varied electrolytes.
- Using TOF-SIMS analysis during etching, we observed a higher intensity of Li3F2+ and Li3O+ signals in the modified electrolyte, along with increased NSO2CF3- signals on the electrode surface.
- Figure S16: Cyclic voltammogram curves (CV) of Li||Cu cell in conventional electrolyte and LiFPB-containing electrolyte with a scan rate of 5 mV S-1.
- Figure S17: (a) The atomic configurations of DME adsorbed on the Li (001) surface, (b) The atomic configurations of DOL adsorbed on the Li (001) surface.
- Figure S20: Atomic Force Microscopy (AFM) images in varied electrolytes of the Young's modulus comparison of Li metal anodes after 20 cycles.
- AFM images of Li anodes in both electrolytes after 10 cycles.
- Figure S22: (a) The long-cycle performance of different LiFPB contents at a 0.2 C rate, (b) The capacity retention rate after 100 cycles and the average Coulombic efficiency of different LiFPB contents at a 0.2 C rate.
- Figure S23: (a) The long-cycle performance of different boron-containing salts at a 0.2 C rate, (b) The capacity retention rate after 100 cycles and the average Coulombic efficiency of different boron-containing salts at a 0.2 C rate.
- Electrostatic charge/discharge curves of Li-S batteries using conventional electrolyte at 0.2 C for varied cycle numbers.
- (a) Long-term cycling of the Li-S batteries with S loading of 1.2 mg cm-2, cycled at 0.1 C for the first three cycle and 0.5 C for the following cycles.
- Galvanostatic charge-discharge curves of the Li-S batteries using varied electrolytes at 0.5 C for different cycle numbers:(b) LiFPB-containing electrolyte.
- Figure S26: Corresponding capacity ratio of the second discharge plateau to the first discharge plateau (Q2/Q1) at different cycles: (a) At a current rate of 0.2 C and a sulfur loading of 1.2 mg cm-2, (b) At a current rate of 0.5 C and a sulfur loading of 1.2 mg cm-2.
- As illustrated in the figure, we have supplemented the Q2/Q1 ratio images at different low C-rates (0.2 C and 0.5 C) under low sulfur loading conditions.
- The results show that in the electrolyte system containing LiFPB salt, the Q2/Q1 ratio is significantly higher than that of the traditional electrolyte system.
- Figure S27: (a) The dynamic fluctuation in the C-F bond content of LiFPB throughout the battery's charge-discharge cycles, as meticulously tracked by in situ infrared spectroscopy, (b) The dynamic fluctuation in the C-F bond content of LiTFSI throughout the battery’s charge-discharge cycles, as meticulously tracked by in situ infrared spectroscopy.
- Enhancing Li transport in NMC811||Graphite Lithium-Ion Batteries at Low temperatures by Using Low-Polarity-Solvent Electrolytes.
