Repository: zhuonanli08/Li-S_Electrolyte_Conflicts

File: output/表述与矛盾试跑_F版30篇_2026-11-04/条件表.json (part 1 of 6)
[
 {
  "论文": "P034",
  "测试": "T_OMC40",
  "测试名": "OMC-S40低载量循环",
  "测试类型": "全电池性能",
  "电池": "Li || sulfur",
  "配方": [
   "C",
   "D"
  ],
  "条件": {
   "ES": {
    "值": 10.0,
    "状态": "🔶",
    "说明": "",
    "原文": "约10 mL g−1硫（10 μL/~1mg推定）",
    "条件编号": "c25"
   },
   "sulfur_loading": {
    "值": 1.0,
    "状态": "✅",
    "说明": "",
    "原文": "~1 mg cm−2（低载量电极）；OMC梯度每电池~1 mg硫",
    "条件编号": "c15"
   },
   "Li_thickness": {
    "值": null,
    "状态": "未报告",
    "原文": "未报告",
    "条件编号": "c3"
   },
   "temperature": {
    "值": null,
    "状态": "未报告",
    "原文": "未报告",
    "条件编号": "c6"
   },
   "rate": {
    "值": 0.1,
    "状态": "✅",
    "说明": "",
    "原文": "C/10",
    "条件编号": "c18"
   },
   "NP": {
    "按配方": {
     "C": {
      "值": null,
      "状态": "未报告",
      "说明": ""
     },
     "D": {
      "值": null,
      "状态": "未报告",
      "说明": ""
     }
    },
    "值": null,
    "状态": "未报告"
   },
   "cell_format": {
    "值": "扣式",
    "状态": "✅",
    "原文": "CR2016扣式；直径12 mm正极片"
   },
   "S_content": {
    "值": 32.0,
    "状态": "✅",
    "说明": "OMC-S40：40 wt% × 复合物占浆料 80/100",
    "原文": "OMC-S40，复合物含硫40 wt%；复合物:Super P:PVDF=80:10:10",
    "条件编号": "c24"
   },
   "cathode_type": {
    "值": "硫碳类"
   }
  }
 },
 {
  "论文": "P034",
  "测试": "T_OMC50",
  "测试名": "OMC-S50低载量循环",
  "测试类型": "全电池性能",
  "电池": "Li || sulfur",
  "配方": [
   "C",
   "D"
  ],
  "条件": {
   "ES": {
    "值": 10.0,
    "状态": "🔶",
    "说明": "",
    "原文": "约10 mL g−1硫（10 μL/~1mg推定）",
    "条件编号": "c28"
   },
   "sulfur_loading": {
    "值": 1.0,
    "状态": "✅",
    "说明": "",
    "原文": "~1 mg cm−2（低载量电极）；OMC梯度每电池~1 mg硫",
    "条件编号": "c15"
   },
   "Li_thickness": {
    "值": null,
    "状态": "未报告",
    "原文": "未报告",
    "条件编号": "c3"
   },
   "temperature": {
    "值": null,
    "状态": "未报告",
    "原文": "未报告",
    "条件编号": "c6"
   },
   "rate": {
    "值": 0.1,
    "状态": "✅",
    "说明": "",
    "原文": "C/10",
    "条件编号": "c18"
   },
   "NP": {
    "按配方": {
     "C": {
      "值": null,
      "状态": "未报告",
      "说明": ""
     },
     "D": {
      "值": null,
      "状态": "未报告",
      "说明": ""
     }
    },
    "值": null,
    "状态": "未报告"
   },
   "cell_format": {
    "值": "扣式",
    "状态": "✅",
    "原文": "CR2016扣式；直径12 mm正极片"
   },
   "S_content": {
    "值": 40.0,
    "状态": "✅",
    "说明": "OMC-S50：50 wt% × 80/100",
    "原文": "OMC-S50，复合物含硫50 wt%；复合物:Super P:PVDF=80:10:10",
    "条件编号": "c27"
   },
   "cathode_type": {
    "值": "硫碳类"
   }
  }
 },
 {
  "论文": "P034",
  "测试": "T_OMC70",
  "测试名": "OMC-S70低载量循环",
  "测试类型": "全电池性能",
  "电池": "Li || sulfur",
  "配方": [
   "C",
   "D"
  ],
  "条件": {
   "ES": {
    "值": 10.0,
    "状态": "🔶",
    "说明": "",
    "原文": "约10 mL g−1硫（10 μL/~1mg推定）",
    "条件编号": "c31"
   },
   "sulfur_loading": {
    "值": 1.0,
    "状态": "✅",
    "说明": "",
    "原文": "~1 mg cm−2（低载量电极）；OMC梯度每电池~1 mg硫",
    "条件编号": "c15"
   },
   "Li_thickness": {
    "值": null,
    "状态": "未报告",
    "原文": "未报告",
    "条件编号": "c3"
   },
   "temperature": {
    "值": null,
    "状态": "未报告",
    "原文": "未报告",
    "条件编号": "c6"
   },
   "rate": {
    "值": 0.1,
    "状态": "✅",
    "说明": "",
    "原文": "C/10",
    "条件编号": "c18"
   },
   "NP": {
    "按配方": {
     "C": {
      "值": null,
      "状态": "未报告",
      "说明": ""
     },
     "D": {
      "值": null,
      "状态": "未报告",
      "说明": ""
     }
    },
    "值": null,
    "状态": "未报告"
   },
   "cell_format": {
    "值": "扣式",
    "状态": "✅",
    "原文": "CR2016扣式；直径12 mm正极片"
   },
   "S_content": {
    "值": 56.0,
    "状态": "✅",
    "说明": "OMC-S70：70 wt% × 80/100",
    "原文": "OMC-S70，复合物含硫70 wt%；复合物:Super P:PVDF=80:10:10",
    "条件编号": "c30"
   },
   "cathode_type": {
    "值": "硫碳类"
   }
  }
 },
 {
  "论文": "P034",
  "测试": "T_KB70",
  "测试名": "KB-S70低载量循环",
  "测试类型": "全电池性能",
  "电池": "Li || sulfur",
  "配方": [
   "C",
   "D"
  ],
  "条件": {
   "ES": {
    "值": null,
    "状态": "未报告",
    "原文": "未报告",
    "条件编号": "c2"
   },
   "sulfur_loading": {
    "值": 1.0,
    "状态": "✅",
    "说明": "",
    "原文": "~1 mg cm−2（低载量共用方法）；此处不继承OMC梯度每电池~1 mg总硫",
    "条件编号": "c66"
   },
   "Li_thickness": {
    "值": null,
    "状态": "未报告",
    "原文": "未报告",
    "条件编号": "c3"
   },
   "temperature": {
    "值": null,
    "状态": "未报告",
    "原文": "未报告",
    "条件编号": "c6"
   },
   "rate": {
    "值": 0.1,
    "状态": "✅",
    "说明": "",
    "原文": "C/10",
    "条件编号": "c18"
   },
   "NP": {
    "按配方": {
     "C": {
      "值": null,
      "状态": "未报告",
      "说明": ""
     },
     "D": {
      "值": null,
      "状态": "未报告",
      "说明": ""
     }
    },
    "值": null,
    "状态": "未报告"
   },
   "cell_format": {
    "值": "扣式",
    "状态": "✅",
    "原文": "CR2016扣式；直径12 mm正极片"
   },
   "S_content": {
    "值": 56.0,
    "状态": "✅",
    "说明": "KB-S70：70 wt% × 80/100",
    "原文": "KB-S70，复合物含硫70 wt%；复合物:Super P:PVDF=80:10:10",
    "条件编号": "c33"
   },
   "cathode_type": {
    "值": "硫碳类"
   }
  }
 },
 {
  "论文": "P034",
  "测试": "T_high10",
  "测试名": "高载量KB-S70，E/S=10",
  "测试类型": "全电池性能",
  "电池": "Li || sulfur",
  "配方": [
   "CH",
   "PH",
   "DH"
  ],
  "条件": {
   "ES": {
    "值": 10.0,
    "状态": "✅",
    "说明": "",
    "原文": "10 mL g−1，以正极硫质量计",
    "条件编号": "c36"
   },
   "sulfur_loading": {
    "值": 4.0,
    "状态": "✅",
    "说明": "",
    "原文": "~4 mg-S cm−2",
    "条件编号": "c20"
   },
   "Li_thickness": {
    "值": null,
    "状态": "未报告",
    "原文": "未报告",
    "条件编号": "c3"
   },
   "temperature": {
    "值": null,
    "状态": "未报告",
    "原文": "未报告",
    "条件编号": "c6"
   },
   "rate": {
    "值": null,
    "状态": "未解析",
    "说明": "",
    "原文": "0.2 mA cm−2",
    "条件编号": "c37"
   },
   "NP": {
    "按配方": {
     "CH": {
      "值": null,
      "状态": "未报告",
      "说明": ""
     },
     "PH": {
      "值": null,
      "状态": "未报告",
      "说明": ""
     },
     "DH": {
      "值": null,
      "状态": "未报告",
      "说明": ""
     }
    },
    "值": null,
    "状态": "未报告"
   },
   "cell_format": {
    "值": "扣式",
    "状态": "✅",
    "原文": "CR2016扣式；直径12 mm正极片"
   },
   "S_content": {
    "值": 49.0,
    "状态": "✅",
    "说明": "KB-S70 高载量：70 wt% × 70/100（浆料 70:20:10）",
    "原文": "KB-S70；复合物含硫70 wt%；复合物:Super P:PVDF=70:20:10",
    "条件编号": "c22"
   },
   "cathode_type": {
    "值": "硫碳类"
   }
  }
 },
 {
  "论文": "P034",
  "测试": "T_high5",
  "测试名": "高载量KB-S70，E/S=5",
  "测试类型": "全电池性能",
  "电池": "Li || sulfur",
  "配方": [
   "CH",
   "PH",
   "DH"
  ],
  "条件": {
   "ES": {
    "值": 5.0,
    "状态": "✅",
    "说明": "",
    "原文": "5 mL g−1，以正极硫质量计",
    "条件编号": "c39"
   },
   "sulfur_loading": {
    "值": 4.0,
    "状态": "✅",
    "说明": "",
    "原文": "~4 mg-S cm−2",
    "条件编号": "c20"
   },
   "Li_thickness": {
    "值": null,
    "状态": "未报告",
    "原文": "未报告",
    "条件编号": "c3"
   },
   "temperature": {
    "值": null,
    "状态": "未报告",
    "原文": "未报告",
    "条件编号": "c6"
   },
   "rate": {
    "值": null,
    "状态": "未解析",
    "说明": "",
    "原文": "0.2 mA cm−2",
    "条件编号": "c40"
   },
   "NP": {
    "按配方": {
     "CH": {
      "值": null,
      "状态": "未报告",
      "说明": ""
     },
     "PH": {
      "值": null,
      "状态": "未报告",
      "说明": ""
     },
     "DH": {
      "值": null,
      "状态": "未报告",
      "说明": ""
     }
    },
    "值": null,
    "状态": "未报告"
   },
   "cell_format": {
    "值": "扣式",
    "状态": "✅",
    "原文": "CR2016扣式；直径12 mm正极片"
   },
   "S_content": {
    "值": 49.0,
    "状态": "✅",
    "说明": "KB-S70 高载量：70 wt% × 70/100（浆料 70:20:10）",
    "原文": "KB-S70；复合物含硫70 wt%；复合物:Super P:PVDF=70:20:10",
    "条件编号": "c22"
   },
   "cathode_type": {
    "值": "硫碳类"
   }
  }
 },
 {
  "论文": "P034",
  "测试": "T_high20",
  "测试名": "高载量KB-S70，E/S=20长循环",
  "测试类型": "全电池性能",
  "电池": "Li || sulfur",
  "配方": [
   "CH",
   "DH"
  ],
  "条件": {
   "ES": {
    "值": 20.0,
    "状态": "✅",
    "说明": "",
    "原文": "20 mL g−1 sulfur",
    "条件编号": "c42"
   },
   "sulfur_loading": {
    "值": 4.0,
    "状态": "✅",
    "说明": "",
    "原文": "~4 mg-S cm−2",
    "条件编号": "c20"
   },
   "Li_thickness": {
    "值": null,
    "状态": "未报告",
    "原文": "未报告",
    "条件编号": "c3"
   },
   "temperature": {
    "值": null,
    "状态": "未报告",
    "原文": "未报告",
    "条件编号": "c6"
   },
   "rate": {
    "值": null,
    "状态": "⚠️",
    "说明": "多个倍率 [0.05, 0.1]，以取值点为准",
    "原文": "前2圈C/20，随后C/10",
    "条件编号": "c43"
   },
   "NP": {
    "按配方": {
     "CH": {
      "值": null,
      "状态": "未报告",
      "说明": ""
     },
     "DH": {
      "值": null,
      "状态": "未报告",
      "说明": ""
     }
    },
    "值": null,
    "状态": "未报告"
   },
   "cell_format": {
    "值": "扣式",
    "状态": "✅",
    "原文": "CR2016扣式；直径12 mm正极片"
   },
   "S_content": {
    "值": 49.0,
    "状态": "✅",
    "说明": "KB-S70 高载量：70 wt% × 70/100（浆料 70:20:10）",
    "原文": "KB-S70；复合物含硫70 wt%；复合物:Super P:PVDF=70:20:10",
    "条件编号": "c22"
   },
   "cathode_type": {
    "值": "硫碳类"
   }
  }
 },
 {
  "论文": "P034",
  "测试": "T_Cratio",
  "测试名": "OMC碳硫比例影响，正极组成不同",
  "测试类型": "全电池性能",
  "电池": "Li || sulfur",
  "配方": [
   "C",
   "D"
  ],
  "条件": {
   "ES": {
    "值": 10.0,
    "状态": "🔶",
    "说明": "",
    "原文": "约10 mL g−1硫",
    "条件编号": "c49"
   },
   "sulfur_loading": {
    "值": 1.0,
    "状态": "✅",
    "说明": "",
    "原文": "~1 mg cm−2（低载量电极）；OMC梯度每电池~1 mg硫",
    "条件编号": "c15"
   },
   "Li_thickness": {
    "值": null,
    "状态": "未报告",
    "原文": "未报告",
    "条件编号": "c3"
   },
   "temperature": {
    "值": null,
    "状态": "未报告",
    "原文": "未报告",
    "条件编号": "c6"
   },
   "rate": {
    "值": 0.1,
    "状态": "✅",
    "说明": "",
    "原文": "C/10",
    "条件编号": "c18"
   },
   "NP": {
    "按配方": {
     "C": {
      "值": null,
      "状态": "未报告",
      "说明": ""
     },
     "D": {
      "值": null,
      "状态": "未报告",
      "说明": ""
     }
    },
    "值": null,
    "状态": "未报告"
   },
   "cell_format": {
    "值": "扣式",
    "状态": "✅",
    "原文": "CR2016扣式；直径12 mm正极片"
   },
   "S_content": {
    "值": null,
    "状态": "⚠️",
    "说明": "一个条件含 OMC-S40/S50/S70 三种正极（40/50/70 wt%），无法给单值",
    "原文": "OMC-S40、S50、S70；硫分数40/50/70 wt%，其余低载量制备方法一致",
    "条件编号": "c47"
   },
   "cathode_type": {
    "值": "硫碳类"
   }
  }
 },
 {
  "论文": "P034",
  "测试": "T_carbon",
  "测试名": "OMC-S70与KB-S70碳骨架影响",
  "测试类型": "全电池性能",
  "电池": "Li || sulfur",
  "配方": [
   "C",
   "D"
  ],
  "条件": {
   "ES": {
    "值": null,
    "状态": "未报告",
    "原文": "未报告",
    "条件编号": "c2"
   },
   "sulfur_loading": {
    "值": 1.0,
    "状态": "✅",
    "说明": "",
    "原文": "~1 mg cm−2（低载量共用方法）；此处不继承OMC梯度每电池~1 mg总硫",
    "条件编号": "c67"
   },
   "Li_thickness": {
    "值": null,
    "状态": "未报告",
    "原文": "未报告",
    "条件编号": "c3"
   },
   "temperature": {
    "值": null,
    "状态": "未报告",
    "原文": "未报告",
    "条件编号": "c6"
   },
   "rate": {
    "值": 0.1,
    "状态": "✅",
    "说明": "",
    "原文": "C/10",
    "条件编号": "c18"
   },
   "NP": {
    "按配方": {
     "C": {
      "值": null,
      "状态": "未报告",
      "说明": ""
     },
     "D": {
      "值": null,
      "状态": "未报告",
      "说明": ""
     }
    },
    "值": null,
    "状态": "未报告"
   },
   "cell_format": {
    "值": "扣式",
    "状态": "✅",
    "原文": "CR2016扣式；直径12 mm正极片"
   },
   "S_content": {
    "值": 56.0,
    "状态": "🔶",
    "说明": "OMC-S70 与 KB-S70 均 70 wt%；本条未写浆料配比，按同篇低载量方法（c30/c33）80:10:10",
    "原文": "OMC-S70与KB-S70；均70 wt% S，骨架不同",
    "条件编号": "c50"
   },
   "cathode_type": {
    "值": "硫碳类"
   }
  }
 },
 {
  "论文": "P038",
  "测试": "TB",
  "测试名": "标准电解液起始活性物比较",
  "测试类型": "全电池性能",
  "电池": "Li/Li2S与Li/Li2S8",
  "配方": [
   "F0",
   "FP"
  ],
  "条件": {
   "ES": {
    "值": null,
    "状态": "未报告",
    "原文": "未报告",
    "条件编号": "u_ES"
   },
   "sulfur_loading": {
    "值": 1.675,
    "状态": "🔶",
    "说明": "按 Li₂S 质量换算为硫（×0.698）",
    "原文": "两组均2.4 mg cm−2，按Li2S基准",
    "条件编号": "TB_sulfur_loading"
   },
   "Li_thickness": {
    "值": null,
    "状态": "未报告",
    "原文": "未报告",
    "条件编号": "u_Li_thickness"
   },
   "temperature": {
    "值": null,
    "状态": "未报告",
    "原文": "未报告",
    "条件编号": "u_temperature"
   },
   "rate": {
    "值": 0.2,
    "状态": "✅",
    "说明": "",
    "原文": "循环0.2 C；倍率各档未在S2文字给出",
    "条件编号": "TB_rate"
   },
   "NP": {
    "按配方": {
     "F0": {
      "值": null,
      "状态": "未报告",
      "说明": ""
     },
     "FP": {
      "值": null,
      "状态": "未报告",
      "说明": ""
     }
    },
    "值": null,
    "状态": "未报告"
   },
   "cell_format": {
    "值": null,
    "状态": "未报告",
    "原文": "未报告"
   },
   "S_content": {
    "值": null,
    "状态": "未报告",
    "说明": "",
    "原文": "未报告",
    "条件编号": ""
   },
   "cathode_type": {
    "值": "Li₂S 正极"
   }
  }
 },
 {
  "论文": "P038",
  "测试": "TA",
  "测试名": "Li/Li2S首次活化",
  "测试类型": "全电池性能",
  "电池": "Li/Li2S",
  "配方": [
   "F0",
   "FI",
   "FL"
  ],
  "条件": {
   "ES": {
    "值": null,
    "状态": "未报告",
    "原文": "未报告",
    "条件编号": "u_ES"
   },
   "sulfur_loading": {
    "值": 1.675,
    "状态": "🔶",
    "说明": "按 Li₂S 质量换算为硫（×0.698）",
    "原文": "2.4 mg cm−2，按Li2S质量",
    "条件编号": "loading"
   },
   "Li_thickness": {
    "值": null,
    "状态": "未报告",
    "原文": "未报告",
    "条件编号": "u_Li_thickness"
   },
   "temperature": {
    "值": 25.0,
    "状态": "✅",
    "说明": "",
    "原文": "25 °C",
    "条件编号": "temp"
   },
   "rate": {
    "值": 0.05,
    "状态": "✅",
    "说明": "",
    "原文": "首次活化0.05 C",
    "条件编号": "TA_rate"
   },
   "NP": {
    "按配方": {
     "F0": {
      "值": null,
      "状态": "未报告",
      "说明": ""
     },
     "FI": {
      "值": null,
      "状态": "未报告",
      "说明": ""
     },
     "FL": {
      "值": null,
      "状态": "未报告",
      "说明": ""
     }
    },
    "值": null,
    "状态": "未报告"
   },
   "cell_format": {
    "值": "扣式",
    "状态": "✅",
    "原文": "CR2032扣式"
   },
   "S_content": {
    "值": null,
    "状态": "缺失",
    "说明": "Li₂S 纸正极，未给硫或 Li₂S 在极片中的含量",
    "原文": "Li2S纸：12 mm碳化wipes，Li2S颗粒约400 nm；碳比表面积约300 m2 g−1",
    "条件编号": "cath"
   },
   "cathode_type": {
    "值": "Li₂S 正极"
   }
  }
 },
 {
  "论文": "P038",
  "测试": "TR",
  "测试名": "Li/Li2S倍率性能",
  "测试类型": "全电池性能",
  "电池": "Li/Li2S",
  "配方": [
   "FI",
   "FL"
  ],
  "条件": {
   "ES": {
    "值": null,
    "状态": "未报告",
    "原文": "未报告",
    "条件编号": "u_ES"
   },
   "sulfur_loading": {
    "值": 1.675,
    "状态": "🔶",
    "说明": "按 Li₂S 质量换算为硫（×0.698）",
    "原文": "2.4 mg cm−2，按Li2S质量",
    "条件编号": "loading"
   },
   "Li_thickness": {
    "值": null,
    "状态": "未报告",
    "原文": "未报告",
    "条件编号": "u_Li_thickness"
   },
   "temperature": {
    "值": 25.0,
    "状态": "✅",
    "说明": "",
    "原文": "25 °C",
    "条件编号": "temp"
   },
   "rate": {
    "值": 1.5,
    "状态": "✅",
    "说明": "",
    "原文": "0.2、0.4、0.8、1.5 C",
    "条件编号": "TR_rate"
   },
   "NP": {
    "按配方": {
     "FI": {
      "值": null,
      "状态": "未报告",
      "说明": ""
     },
     "FL": {
      "值": null,
      "状态": "未报告",
      "说明": ""
     }
    },
    "值": null,
    "状态": "未报告"
   },
   "cell_format": {
    "值": "扣式",
    "状态": "✅",
    "原文": "CR2032扣式"
   },
   "S_content": {
    "值": null,
    "状态": "缺失",
    "说明": "Li₂S 纸正极，未给硫或 Li₂S 在极片中的含量",
    "原文": "Li2S纸：12 mm碳化wipes，Li2S颗粒约400 nm；碳比表面积约300 m2 g−1",
    "条件编号": "cath"
   },
   "cathode_type": {
    "值": "Li₂S 正极"
   }
  }
 },
 {
  "论文": "P038",
  "测试": "TF",
  "测试名": "SnO2/Li2S活化及倍率",
  "测试类型": "全电池性能",
  "电池": "SnO2/Li2S",
  "配方": [
   "GI"
  ],
  "条件": {
   "ES": {
    "值": null,
    "状态": "未报告",
    "原文": "未报告",
    "条件编号": "u_ES"
   },
   "sulfur_loading": {
    "值": 1.675,
    "状态": "🔶",
    "说明": "按 Li₂S 质量换算为硫（×0.698）",
    "原文": "2.4 mg cm−2，按Li2S质量",
    "条件编号": "loading"
   },
   "Li_thickness": {
    "值": null,
    "状态": "未报告",
    "原文": "未报告",
    "条件编号": "u_Li_thickness"
   },
   "temperature": {
    "值": 25.0,
    "状态": "✅",
    "说明": "",
    "原文": "25 °C",
    "条件编号": "temp"
   },
   "rate": {
    "值": 1.5,
    "状态": "✅",
    "说明": "",
    "原文": "0.2、0.4、0.8、1.5 C",
    "条件编号": "TF_rate"
   },
   "NP": {
    "按配方": {
     "GI": {
      "值": null,
      "状态": "未报告",
      "说明": ""
     }
    },
    "值": null,
    "状态": "未报告"
   },
   "cell_format": {
    "值": "扣式",
    "状态": "✅",
    "原文": "CR2032扣式"
   },
   "S_content": {
    "值": null,
    "状态": "缺失",
    "说明": "Li₂S 纸正极，未给硫或 Li₂S 在极片中的含量",
    "原文": "Li2S纸：12 mm碳化wipes，Li2S颗粒约400 nm；碳比表面积约300 m2 g−1",
    "条件编号": "cath"
   },
   "cathode_type": {
    "值": "Li₂S 正极"
   }
  }
 },
 {
  "论文": "P038",
  "测试": "Tcy",
  "测试名": "SnO2/Li2S长循环",
  "测试类型": "全电池性能",
  "电池": "SnO2/Li2S",
  "配方": [
   "GI"
  ],
  "条件": {
   "ES": {
    "值": null,
    "状态": "未报告",
    "原文": "未报告",
    "条件编号": "u_ES"
   },
   "sulfur_loading": {
    "值": 1.675,
    "状态": "🔶",
    "说明": "按 Li₂S 质量换算为硫（×0.698）",
    "原文": "2.4 mg cm−2，按Li2S质量",
    "条件编号": "loading"
   },
   "Li_thickness": {
    "值": null,
    "状态": "未报告",
    "原文": "未报告",
    "条件编号": "u_Li_thickness"
   },
   "temperature": {
    "值": 25.0,
    "状态": "✅",
    "说明": "",
    "原文": "25 °C",
    "条件编号": "temp"
   },
   "rate": {
    "值": 0.5,
    "状态": "✅",
    "说明": "",
    "原文": "0.5 C",
    "条件编号": "Tcy_rate"
   },
   "NP": {
    "按配方": {
     "GI": {
      "值": null,
      "状态": "未报告",
      "说明": ""
     }
    },
    "值": null,
    "状态": "未报告"
   },
   "cell_format": {
    "值": "扣式",
    "状态": "✅",
    "原文": "CR2032扣式"
   },
   "S_content": {
    "值": null,
    "状态": "缺失",
    "说明": "Li₂S 纸正极，未给硫或 Li₂S 在极片中的含量",
    "原文": "Li2S纸：12 mm碳化wipes，Li2S颗粒约400 nm；碳比表面积约300 m2 g−1",
    "条件编号": "cath"
   },
   "cathode_type": {
    "值": "Li₂S 正极"
   }
  }
 },
 {
  "论文": "P054",
  "测试": "T1",
  "测试名": "Li-S十圈恒流循环",
  "测试类型": "全电池性能",
  "电池": "AC/S||Li，Li参比",
  "配方": [
   "F1",
   "F2",
   "F3",
   "F4"
  ],
  "条件": {
   "ES": {
    "值": null,
    "状态": "未报告",
    "原文": "未报告",
    "条件编号": "U_ES"
   },
   "sulfur_loading": {
    "值": 1.0,
    "状态": "✅",
    "说明": "",
    "原文": "约1 mgS cm−2",
    "条件编号": "C_load"
   },
   "Li_thickness": {
    "值": null,
    "状态": "未报告",
    "原文": "未报告",
    "条件编号": "U_Li_thickness"
   },
   "temperature": {
    "值": 20.0,
    "状态": "✅",
    "说明": "",
    "原文": "20 °C恒温箱",
    "条件编号": "C_temp"
   },
   "rate": {
    "值": 0.1,
    "状态": "✅",
    "说明": "",
    "原文": "C/10恒流充放电",
    "条件编号": "C_rate"
   },
   "NP": {
    "按配方": {
     "F1": {
      "值": null,
      "状态": "未报告",
      "说明": ""
     },
     "F2": {
      "值": null,
      "状态": "未报告",
      "说明": ""
     },
     "F3": {
      "值": null,
      "状态": "未报告",
      "说明": ""
     },
     "F4": {
      "值": null,
      "状态": "未报告",
      "说明": ""
     }
    },
    "值": null,
    "状态": "未报告"
   },
   "cell_format": {
    "值": "其他",
    "状态": "✅",
    "原文": "三电极Swagelok型T-cell"
   },
   "S_content": {
    "值": 44.2,
    "状态": "✅",
    "说明": "AC/S 含硫 52 wt% × 85/(85+5+10)",
    "原文": "AC/S复合物含硫52 wt%；AC/S:PVdF6020:SuperC65=85:5:10；NMP制浆、铝箔涂布；直径12 mm",
    "条件编号": "C_cath"
   },
   "cathode_type": {
    "值": "硫碳类"
   }
  }
 },
 {
  "论文": "P062",
  "测试": "T1",
  "测试名": "OMC-S50的DMTS含量比较",
  "测试类型": "全电池性能",
  "电池": "Li || OMC-S50",
  "配方": [
   "F25",
   "F50"
  ],
  "条件": {
   "ES": {
    "值": 10.0,
    "状态": "✅",
    "说明": "",
    "原文": "约10 mL g−1，以硫质量为基准（10 µL/约1 mg S）",
    "条件编号": "es"
   },
   "sulfur_loading": {
    "值": 1.0,
    "状态": "✅",
    "说明": "",
    "原文": "约1 mg S cm−2；每扣式电池约1 mg S",
    "条件编号": "load"
   },
   "Li_thickness": {
    "值": null,
    "状态": "未报告",
    "原文": "未报告",
    "条件编号": "U_Li_thickness"
   },
   "temperature": {
    "值": null,
    "状态": "未报告",
    "原文": "未报告",
    "条件编号": "U_temperature"
   },
   "rate": {
    "值": 0.1,
    "状态": "✅",
    "说明": "",
    "原文": "C/10",
    "条件编号": "r10"
   },
   "NP": {
    "按配方": {
     "F25": {
      "值": null,
      "状态": "未报告",
      "说明": ""
     },
     "F50": {
      "值": null,
      "状态": "未报告",
      "说明": ""
     }
    },
    "值": null,
    "状态": "未报告"
   },
   "cell_format": {
    "值": "扣式",
    "状态": "✅",
    "原文": "CR2016扣式"
   },
   "S_content": {
    "值": 40.0,
    "状态": "✅",
    "说明": "OMC-S50：50 wt% × 80/100（复合物/Super P/PVDF=80:10:10）",
    "原文": "OMC-S50：复合物含硫50 wt%；复合物/Super P/PVDF=80:10:10，碳涂铝箔，12 mm",
    "条件编号": "c50"
   },
   "cathode_type": {
    "值": "硫碳类"
   }
  }
 },
 {
  "论文": "P062",
  "测试": "T2",
  "测试名": "OMC-S50的DMTS/DMDS比较",
  "测试类型": "全电池性能",
  "电池": "Li || OMC-S50",
  "配方": [
   "F25",
   "FD"
  ],
  "条件": {
   "ES": {
    "值": 10.0,
    "状态": "✅",
    "说明": "",
    "原文": "约10 mL g−1，以硫质量为基准（10 µL/约1 mg S）",
    "条件编号": "es"
   },
   "sulfur_loading": {
    "值": 1.0,
    "状态": "✅",
    "说明": "",
    "原文": "约1 mg S cm−2；每扣式电池约1 mg S",
    "条件编号": "load"
   },
   "Li_thickness": {
    "值": null,
    "状态": "未报告",
    "原文": "未报告",
    "条件编号": "U_Li_thickness"
   },
   "temperature": {
    "值": null,
    "状态": "未报告",
    "原文": "未报告",
    "条件编号": "U_temperature"
   },
   "rate": {
    "值": 0.1,
    "状态": "✅",
    "说明": "",
    "原文": "C/10",
    "条件编号": "r10"
   },
   "NP": {
    "按配方": {
     "F25": {
      "值": null,
      "状态": "未报告",
      "说明": ""
     },
     "FD": {
      "值": null,
      "状态": "未报告",
      "说明": ""
     }
    },
    "值": null,
    "状态": "未报告"
   },
   "cell_format": {
    "值": "扣式",
    "状态": "✅",
    "原文": "CR2016扣式"
   },
   "S_content": {
    "值": 40.0,
    "状态": "✅",
    "说明": "OMC-S50：50 wt% × 80/100（复合物/Super P/PVDF=80:10:10）",
    "原文": "OMC-S50：复合物含硫50 wt%；复合物/Super P/PVDF=80:10:10，碳涂铝箔，12 mm",
    "条件编号": "c50"
   },
   "cathode_type": {
    "值": "硫碳类"
   }
  }
 },
 {
  "论文": "P062",
  "测试": "T3",
  "测试名": "与前作传统DOL/DME的文字比较",
  "测试类型": "全电池性能",
  "电池": "本篇Li || OMC-S50；前作具体电池条件未全",
  "配方": [
   "F25",
   "FC"
  ],
  "条件": {
   "ES": {
    "值": null,
    "状态": "未报告",
    "原文": "未报告",
    "条件编号": "U_ES"
   },
   "sulfur_loading": {
    "值": null,
    "状态": "未报告",
    "原文": "未报告",
    "条件编号": "U_sulfur_loading"
   },
   "Li_thickness": {
    "值": null,
    "状态": "未报告",
    "原文": "未报告",
    "条件编号": "U_Li_thickness"
   },
   "temperature": {
    "值": null,
    "状态": "未报告",
    "原文": "未报告",
    "条件编号": "U_temperature"
   },
   "rate": {
    "值": null,
    "状态": "未报告",
    "原文": "未报告",
    "条件编号": "U_rate"
   },
   "NP": {
    "按配方": {
     "F25": {
      "值": null,
      "状态": "未报告",
      "说明": ""
     },
     "FC": {
      "值": null,
      "状态": "未报告",
      "说明": ""
     }
    },
    "值": null,
    "状态": "未报告"
   },
   "cell_format": {
    "值": null,
    "状态": "未报告",
    "原文": "未报告"
   },
   "S_content": {
    "值": null,
    "状态": "⚠️",
    "说明": "对照 FC 来自前作，是否同一正极未交代",
    "原文": "F25为OMC-S50；FC来自前作传统电解液，是否同一正极未完全交代",
    "条件编号": "hist50"
   },
   "cathode_type": {
    "值": "硫碳类"
   }
  }
 },
 {
  "论文": "P062",
  "测试": "T4",
  "测试名": "25% DMTS中OMC-S0循环",
  "测试类型": "全电池性能",
  "电池": "Li || OMC-S0",
  "配方": [
   "F25"
  ],
  "条件": {
   "ES": {
    "值": null,
    "状态": "未解析",
    "说明": "",
    "原文": "不适用",
    "条件编号": "NA_ES"
   },
   "sulfur_loading": {
    "值": 0.0,
    "状态": "✅",
    "说明": "无硫正极",
    "原文": "0（无硫OMC-S0）",
    "条件编号": "S0load"
   },
   "Li_thickness": {
    "值": null,
    "状态": "未报告",
    "原文": "未报告",
    "条件编号": "U_Li_thickness"
   },
   "temperature": {
    "值": null,
    "状态": "未报告",
    "原文": "未报告",
    "条件编号": "U_temperature"
   },
   "rate": {
    "值": 0.1,
    "状态": "✅",
    "说明": "",
    "原文": "C/10",
    "条件编号": "r10"
   },
   "NP": {
    "按配方": {
     "F25": {
      "值": null,
      "状态": "未报告",
      "说明": ""
     }
    },
    "值": null,
    "状态": "未报告"
   },
   "cell_format": {
    "值": "扣式",
    "状态": "✅",
    "原文": "CR2016扣式"
   },
   "S_content": {
    "值": 0.0,
    "状态": "✅",
    "说明": "OMC-S0：正极不含硫（容量来自 DMTS 共溶剂）",
    "原文": "OMC-S0：复合物含硫0 wt%；复合物/Super P/PVDF=80:10:10，碳涂铝箔，12 mm",
    "条件编号": "c0"
   },
   "cathode_type": {
    "值": "硫碳类"
   }
  }
 },
 {
  "论文": "P062",
  "测试": "T6",
  "测试名": "25% DMTS中OMC-S70循环",
  "测试类型": "全电池性能",
  "电池": "Li || OMC-S70",
  "配方": [
   "F25"
  ],
  "条件": {
   "ES": {
    "值": 10.0,
    "状态": "✅",
    "说明": "",
    "原文": "约10 mL g−1，以硫质量为基准（10 µL/约1 mg S）",
    "条件编号": "es"
   },
   "sulfur_loading": {
    "值": 1.0,
    "状态": "✅",
    "说明": "",
    "原文": "约1 mg S cm−2；每扣式电池约1 mg S",
    "条件编号": "load"
   },
   "Li_thickness": {
    "值": null,
    "状态": "未报告",
    "原文": "未报告",
    "条件编号": "U_Li_thickness"
   },
   "temperature": {
    "值": null,
    "状态": "未报告",
    "原文": "未报告",
    "条件编号": "U_temperature"
   },
   "rate": {
    "值": 0.1,
    "状态": "✅",
    "说明": "",
    "原文": "C/10",
    "条件编号": "r10"
   },
   "NP": {
    "按配方": {
     "F25": {
      "值": null,
      "状态": "未报告",
      "说明": ""
     }
    },
    "值": null,
    "状态": "未报告"
   },
   "cell_format": {
    "值": "扣式",
    "状态": "✅",
    "原文": "CR2016扣式"
   },
   "S_content": {
    "值": 56.0,
    "状态": "✅",
    "说明": "OMC-S70：70 wt% × 80/100",
    "原文": "OMC-S70：复合物含硫70 wt%；复合物/Super P/PVDF=80:10:10，碳涂铝箔，12 mm",
    "条件编号": "c70"
   },
   "cathode_type": {
    "值": "硫碳类"
   }
  }
 },
 {
  "论文": "P062",
  "测试": "T7",
  "测试名": "OMC-S70与前作DMDS的文字比较",
  "测试类型": "全电池性能",
  "电池": "Li || OMC-S70",
  "配方": [
   "F25",
   "FD"
  ],
  "条件": {
   "ES": {
    "值": null,
    "状态": "未报告",
    "原文": "未报告",
    "条件编号": "U_ES"
   },
   "sulfur_loading": {
    "值": null,
    "状态": "未报告",
    "原文": "未报告",
    "条件编号": "U_sulfur_loading"
   },
   "Li_thickness": {
    "值": null,
    "状态": "未报告",
    "原文": "未报告",
    "条件编号": "U_Li_thickness"
   },
   "temperature": {
    "值": null,
    "状态": "未报告",
    "原文": "未报告",
    "条件编号": "U_temperature"
   },
   "rate": {
    "值": null,
    "状态": "未报告",
    "原文": "未报告",
    "条件编号": "U_rate"
   },
   "NP": {
    "按配方": {
     "F25": {
      "值": null,
      "状态": "未报告",
      "说明": ""
     },
     "FD": {
      "值": null,
      "状态": "未报告",
      "说明": ""
     }
    },
    "值": null,
    "状态": "未报告"
   },
   "cell_format": {
    "值": null,
    "状态": "未报告",
    "原文": "未报告"
   },
   "S_content": {
    "值": null,
    "状态": "缺浆料配比",
    "说明": "OMC-S70 数值来自前作，本篇未复述浆料配比",
    "原文": "OMC-S70（70 wt%硫）；FD数值来自已有研究，详细方法未在本篇复述",
    "条件编号": "hists70"
   },
   "cathode_type": {
    "值": "硫碳类"
   }
  }
 },
 {
  "论文": "P062",
  "测试": "T8",
  "测试名": "OMC-S70长循环",
  "测试类型": "全电池性能",
  "电池": "Li || OMC-S70",
  "配方": [
   "F25"
  ],
  "条件": {
   "ES": {
    "值": 10.0,
    "状态": "✅",
    "说明": "",
    "原文": "约10 mL g−1，以硫质量为基准（10 µL/约1 mg S）",
    "条件编号": "es"
   },
   "sulfur_loading": {
    "值": 1.0,
    "状态": "✅",
    "说明": "",
    "原文": "约1 mg S cm−2；每扣式电池约1 mg S",
    "条件编号": "load"
   },
   "Li_thickness": {
    "值": null,
    "状态": "未报告",
    "原文": "未报告",
    "条件编号": "U_Li_thickness"
   },
   "temperature": {
    "值": null,
    "状态": "未报告",
    "原文": "未报告",
    "条件编号": "U_temperature"
   },
   "rate": {
    "值": 0.3333,
    "状态": "✅",
    "说明": "",
    "原文": "C/3",
    "条件编号": "r3"
   },
   "NP": {
    "按配方": {
     "F25": {
      "值": null,
      "状态": "未报告",
      "说明": ""
     }
    },
    "值": null,
    "状态": "未报告"
   },
   "cell_format": {
    "值": "扣式",
    "状态": "✅",
    "原文": "CR2016扣式"
   },
   "S_content": {
    "值": 56.0,
    "状态": "✅",
    "说明": "OMC-S70：70 wt% × 80/100",
    "原文": "OMC-S70：复合物含硫70 wt%；复合物/Super P/PVDF=80:10:10，碳涂铝箔，12 mm",
    "条件编号": "c70"
   },
   "cathode_type": {
    "值": "硫碳类"
   }
  }
 },
 {
  "论文": "P102",
  "测试": "T1",
  "测试名": "两种电解液前两圈恒流充放电",
  "测试类型": "全电池性能",
  "电池": "Li||S/MC bulk cell",
  "配方": [
   "F_C",
   "F_E"
  ],
  "条件": {
   "ES": {
    "值": null,
    "状态": "未报告",
    "原文": "未报告",
    "条件编号": "U_ES"
   },
   "sulfur_loading": {
    "值": 2.5,
    "状态": "✅",
    "说明": "",
    "原文": "约2.5 mg/cm2",
    "条件编号": "C_load"
   },
   "Li_thickness": {
    "值": null,
    "状态": "未报告",
    "原文": "未报告",
    "条件编号": "U_Li_thickness"
   },
   "temperature": {
    "值": 25.0,
    "状态": "✅",
    "说明": "",
    "原文": "25 °C（生成样品/电池恒流充放电温度；不代表仪器测量温度）",
    "条件编号": "C_temp"
   },
   "rate": {
    "值": null,
    "状态": "未报告",
    "原文": "未报告",
    "条件编号": "U_rate"
   },
   "NP": {
    "按配方": {
     "F_C": {
      "值": null,
      "状态": "未报告",
      "说明": ""
     },
     "F_E": {
      "值": null,
      "状态": "未报告",
      "说明": ""
     }
    },
    "值": null,
    "状态": "未报告"
   },
   "cell_format": {
    "值": null,
    "状态": "未报告",
    "原文": "未知（原文未明确）"
   },
   "S_content": {
    "值": null,
    "状态": "缺浆料配比",
    "说明": "S/MC 含硫 70 wt%，未给浆料配比",
    "原文": "S/MC复合物含硫70 wt%；MC BET面积519 m2/g、孔容1.1 cm3/g；电极总厚度约0.16 mm",
    "条件编号": "C_cath"
   },
   "cathode_type": {
    "值": "硫碳类"
   }
  }
 },
 {
  "论文": "P113",
  "测试": "T02",
  "测试名": "Fig4确定配方的首圈充放电",
  "测试类型": "全电池性能",
  "电池": "Li金属||硫正极",
  "配方": [
   "F0",
   "F02",
   "F05"
  ],
  "条件": {
   "ES": {
    "值": null,
    "状态": "未报告",
    "原文": "未报告",
    "条件编号": "U_ES"
   },
   "sulfur_loading": {
    "值": 1.5,
    "状态": "✅",
    "说明": "",
    "原文": "1.5 mg sulfur/cm²",
    "条件编号": "C_sulfur_loading"
   },
   "Li_thickness": {
    "值": null,
    "状态": "未报告",
    "原文": "未报告",
    "条件编号": "U_Li_thickness"
   },
   "temperature": {
    "值": 25.0,
    "状态": "✅",
    "说明": "",
    "原文": "25 °C，恒温箱",
    "条件编号": "C_temperature"
   },
   "rate": {
    "值": 0.1,
    "状态": "✅",
    "说明": "",
    "原文": "0.1C 恒流充放电",
    "条件编号": "C_rate01"
   },
   "NP": {
    "按配方": {
     "F0": {
      "值": null,
      "状态": "未报告",
      "说明": ""
     },
     "F02": {
      "值": null,
      "状态": "未报告",
      "说明": ""
     },
     "F05": {
      "值": null,
      "状态": "未报告",
      "说明": ""
     }
    },
    "值": null,
    "状态": "未报告"
   },
   "cell_format": {
    "值": "扣式",
    "状态": "✅",
    "原文": "CR2032扣式"
   },
   "S_content": {
    "值": null,
    "状态": "缺复合物含硫",
    "说明": "AC-S/S-GO 复合物:Super C65:PVDF=70:20:10，复合物含硫未写",
    "原文": "AC-Sulfur/S-GO纳米复合物:Super C65:PVDF=70:20:10(wt)，NMP制浆，铝箔集流体，直径12.7 mm",
    "条件编号": "C_heatcat"
   },
   "cathode_type": {
    "值": "硫碳类"
   }
  }
 },
 {
  "论文": "P137",
  "测试": "T_cycle",
  "测试名": "Fig.2A/B与Fig.3循环及两完整配方初始容量比较",
  "测试类型": "全电池性能",
  "电池": "S/KB/CMC–Li，2032扣式",
  "配方": [
   "F_SIL",
   "F_DOL"
  ],
  "条件": {
   "ES": {
    "值": 10.0,
    "状态": "✅",
    "说明": "",
    "原文": "约10 μL mg−1（按硫质量计）；填满扣式电池内部",
    "条件编号": "T_cycle_ES"
   },
   "sulfur_loading": {
    "按配方": {
     "F_SIL": {
      "值": 2.4,
      "状态": "✅",
      "说明": ""
     },
     "F_DOL": {
      "值": 4.6,
      "状态": "✅",
      "说明": ""
     }
    },
    "值": null,
    "状态": "按配方",
    "原文": "F_SIL: 2.4 mg cm−2；F_DOL: 4.6 mg cm−2",
    "条件编号": "T_cycle_sulfur_loading"
   },
   "Li_thickness": {
    "值": null,
    "状态": "未报告",
    "原文": "未报告",
    "条件编号": "U_Li_thickness"
   },
   "temperature": {
    "值": 30.0,
    "状态": "✅",
    "说明": "",
    "原文": "30 °C",
    "条件编号": "C_temperature"
   },
   "rate": {
    "值": null,
    "状态": "未解析",
    "说明": "",
    "原文": "100 μA cm−2",
    "条件编号": "C_rate100"
   },
   "NP": {
    "按配方": {
     "F_SIL": {
      "值": null,
      "状态": "未报告",
      "说明": ""
     },
     "F_DOL": {
      "值": null,
      "状态": "未报告",
      "说明": ""
     }
    },
    "值": null,
    "状态": "未报告"
   },
   "cell_format": {
    "值": "扣式",
    "状态": "✅",
    "原文": "2032型扣式电池"
   },
   "S_content": {
    "值": 60.0,
    "状态": "✅",
    "说明": "S/KB/CMC = 6:3:1，硫直接占 60%",
    "原文": "S/KB/CMC质量比6:3:1；KB EC600JD；Aluminum-Celmet泡沫Al；CMC 2200粘结剂",
    "条件编号": "C_cathode"
   },
   "cathode_type": {
    "值": "硫碳类"
   }
  }
 },
 {
  "论文": "P137",
  "测试": "T_load",
  "测试名": "Fig.2C SIL硫载量梯度初始放电",
  "测试类型": "全电池性能",
  "电池": "S/KB/CMC–Li，2032扣式",
  "配方": [
   "F_SIL"
  ],
  "条件": {
   "ES": {
    "值": 10.0,
    "状态": "✅",
    "说明": "",
    "原文": "约10 μL mg−1（按硫质量计）；填满扣式电池内部",
    "条件编号": "T_load_ES"
   },
   "sulfur_loading": {
    "值": 5.7,
    "状态": "✅",
    "说明": "",
    "原文": "1.2、2.3、3.5、5.7 mg cm−2，各为独立正极载量档；摘要概述最高6 mg-sulfur cm−2，结论写³6 mg-sulfur",
    "条件编号": "T_load_sulfur_loading"
   },
   "Li_thickness": {
    "值": null,
    "状态": "未报告",
    "原文": "未报告",
    "条件编号": "U_Li_thickness"
   },
   "temperature": {
    "值": 30.0,
    "状态": "✅",
    "说明": "",
    "原文": "30 °C",
    "条件编号": "C_temperature"
   },
   "rate": {
    "值": null,
    "状态": "未解析",
    "说明": "",
    "原文": "100 μA cm−2",
    "条件编号": "C_rate100"
   },
   "NP": {
    "按配方": {
     "F_SIL": {
      "值": null,
      "状态": "未报告",
      "说明": ""
     }
    },
    "值": null,
    "状态": "未报告"
   },
   "cell_format": {
    "值": "扣式",
    "状态": "✅",
    "原文": "2032型扣式电池"
   },
   "S_content": {
    "值": 60.0,
    "状态": "✅",
    "说明": "S/KB/CMC = 6:3:1，硫直接占 60%",
    "原文": "S/KB/CMC质量比6:3:1；KB EC600JD；Aluminum-Celmet泡沫Al；CMC 2200粘结剂",
    "条件编号": "C_cathode"
   },
   "cathode_type": {
    "值": "硫碳类"
   }
  }
 },
 {
  "论文": "P137",
  "测试": "T_porosity",
  "测试名": "Fig.4孔隙率梯度与两电解液容量依赖",
  "测试类型": "全电池性能",
  "电池": "S/KB/CMC–Li，2032扣式",
  "配方": [
   "F_SIL",
   "F_DOL"
  ],
  "条件": {
   "ES": {
    "值": 7.0,
    "状态": "✅",
    "说明": "",
    "原文": "两配方均>7 μL mg−1（硫质量基准）；电解液足以填充正极/隔膜孔隙",
    "条件编号": "T_porosity_ES"
   },
   "sulfur_loading": {
    "按配方": {
     "F_SIL": {
      "值": 3.45,
      "状态": "🔶",
      "说明": "范围取中值"
     },
     "F_DOL": {
      "值": 3.75,
      "状态": "🔶",
      "说明": "范围取中值"
     }
    },
    "值": null,
    "状态": "按配方",
    "原文": "F_SIL: 1.2–5.7 mg cm−2；F_DOL: 2.7–4.8 mg cm−2；各孔隙率的具体载量未逐一给出",
    "条件编号": "T_porosity_sulfur_loading"
   },
   "Li_thickness": {
    "值": null,
    "状态": "未报告",
    "原文": "未报告",
    "条件编号": "U_Li_thickness"
   },
   "temperature": {
    "值": 30.0,
    "状态": "✅",
    "说明": "",
    "原文": "30 °C",
    "条件编号": "C_temperature"
   },
   "rate": {
    "值": null,
    "状态": "未解析",
    "说明": "",
    "原文": "100 μA cm−2",
    "条件编号": "C_rate100"
   },
   "NP": {
    "按配方": {
     "F_SIL": {
      "值": null,
      "状态": "未报告",
      "说明": ""
     },
     "F_DOL": {
      "值": null,
      "状态": "未报告",
      "说明": ""
     }
    },
    "值": null,
    "状态": "未报告"
   },
   "cell_format": {
    "值": "扣式",
    "状态": "✅",
    "原文": "2032型扣式电池"
   },
   "S_content": {
    "值": 60.0,
    "状态": "✅",
    "说明": "S/KB/CMC = 6:3:1，硫直接占 60%",
    "原文": "S/KB/CMC质量比6:3:1；KB EC600JD；Aluminum-Celmet泡沫Al；CMC 2200粘结剂",
    "条件编号": "C_cathode"
   },
   "cathode_type": {
    "值": "硫碳类"
   }
  }
 },
 {
  "论文": "P137",
  "测试": "T_rate",
  "测试名": "Fig.5A降低电流恢复容量",
  "测试类型": "全电池性能",
  "电池": "S/KB/CMC–Li，2032扣式",
  "配方": [
   "F_SIL"
  ],
  "条件": {
   "ES": {
    "值": 20.0,
    "状态": "✅",
    "说明": "",
    "原文": "20 μL mg−1（硫质量基准）",
    "条件编号": "T_rate_ES"
   },
   "sulfur_loading": {
    "值": 3.2,
    "状态": "✅",
    "说明": "",
    "原文": "3.2 mg cm−2",
    "条件编号": "T_rate_sulfur_loading"
   },
   "Li_thickness": {
    "值": null,
    "状态": "未报告",
    "原文": "未报告",
    "条件编号": "U_Li_thickness"
   },
   "temperature": {
    "值": 30.0,
    "状态": "✅",
    "说明": "",
    "原文": "30 °C",
    "条件编号": "C_temperature"
   },
   "rate": {
    "值": null,
    "状态": "未解析",
    "说明": "",
    "原文": "第一圈57 μA cm−2；第三圈14 μA cm−2",
    "条件编号": "T_rate_rate"
   },
   "NP": {
    "按配方": {
     "F_SIL": {
      "值": null,
      "状态": "未报告",
      "说明": ""
     }
    },
    "值": null,
    "状态": "未报告"
   },
   "cell_format": {
    "值": "扣式",
    "状态": "✅",
    "原文": "2032型扣式电池"
   },
   "S_content": {
    "值": 60.0,
    "状态": "✅",
    "说明": "S/KB/CMC = 6:3:1，硫直接占 60%",
    "原文": "S/KB/CMC质量比6:3:1；KB EC600JD；Aluminum-Celmet泡沫Al；CMC 2200粘结剂",
    "条件编号": "C_cathode"
   },
   "cathode_type": {
    "值": "硫碳类"
   }
  }
 },
 {
  "论文": "P137",
  "测试": "T_void",
  "测试名": "Fig.7电解液体积/总孔体积扫描",
  "测试类型": "全电池性能",
  "电池": "S/KB/CMC–Li，2032扣式",
  "配方": [
   "F_SIL"
  ],
  "条件": {
   "ES": {
    "值": null,
    "状态": "未报告",
    "原文": "未报告",
    "条件编号": "U_ES"
   },
   "sulfur_loading": {
    "值": 3.75,
    "状态": "🔶",
    "说明": "范围取中值",
    "原文": "1.2–6.3 mg cm−2",
    "条件编号": "T_void_sulfur_loading"
   },
   "Li_thickness": {
    "值": null,
    "状态": "未报告",
    "原文": "未报告",
    "条件编号": "U_Li_thickness"
   },
   "temperature": {
    "值": 30.0,
    "状态": "✅",
    "说明": "",
    "原文": "30 °C",
    "条件编号": "C_temperature"
   },
   "rate": {
    "值": null,
    "状态": "未解析",
    "说明": "",
    "原文": "100 μA cm−2",
    "条件编号": "C_rate100"
   },
   "NP": {
    "按配方": {
     "F_SIL": {
      "值": null,
      "状态": "未报告",
      "说明": ""
     }
    },
    "值": null,
    "状态": "未报告"
   },
   "cell_format": {
    "值": "扣式",
    "状态": "✅",
    "原文": "2032型扣式电池"
   },
   "S_content": {
    "值": 60.0,
    "状态": "✅",
    "说明": "S/KB/CMC = 6:3:1，硫直接占 60%",
    "原文": "S/KB/CMC质量比6:3:1；KB EC600JD；Aluminum-Celmet泡沫Al；CMC 2200粘结剂",
    "条件编号": "C_cathode"
   },
   "cathode_type": {
    "值": "硫碳类"
   }
  }
 },
 {
  "论文": "P141",
  "测试": "T06",
  "测试名": "CNF/PS首圈充放电",
  "测试类型": "全电池性能",
  "电池": "Li金属对电极（直径16.5 mm） / CNF/PS工作电极（直径12 mm）",
  "配方": [
   "F95",
   "F80",
   "F60",
   "F40"
  ],
  "条件": {
   "ES": {
    "值": 5.0,
    "状态": "✅",
    "说明": "",
    "原文": "5 μL mg−1 sulfur，以硫质量为基准",
    "条件编号": "C044"
   },
   "sulfur_loading": {
    "值": 3.0,
    "状态": "✅",
    "说明": "",
    "原文": "3 mg cm−2",
    "条件编号": "C043"
   },
   "Li_thickness": {
    "值": 450.0,
    "状态": "✅",
    "说明": "",
    "原文": "450 μm",
    "条件编号": "C045"
   },
   "temperature": {
    "值": null,
    "状态": "未报告",
    "原文": "未报告",
    "条件编号": "C006"
   },
   "rate": {
    "值": 0.1,
    "状态": "✅",
    "说明": "",
    "原文": "0.1 C",
    "条件编号": "C046"
   },
   "NP": {
    "按配方": {
     "F95": {
      "值": null,
      "状态": "未报告",
      "说明": ""
     },
     "F80": {
      "值": null,
      "状态": "未报告",
      "说明": ""
     },
     "F60": {
      "值": null,
      "状态": "未报告",
      "说明": ""
     },
     "F40": {
      "值": null,
      "状态": "未报告",
      "说明": ""
     }
    },
    "值": null,
    "状态": "未报告"
   },
   "cell_format": {
    "值": "扣式",
    "状态": "✅",
    "原文": "2032扣式"
   },
   "S_content": {
    "值": null,
    "状态": "不适用",
    "说明": "CNF/多硫化物（液相活性物）工作电极，无固态硫正极",
    "原文": "功能化电纺CNF/PS",
    "条件编号": "C049"
   },
   "cathode_type": {
    "值": "硫碳类"
   }
  }
 },
 {
  "论文": "P141",
  "测试": "T11",
  "测试名": "Li-Cu初始效率与循环寿命",
  "测试类型": "锂铜效率",
  "电池": "Cu工作电极直径16 mm（I2B） / Li对电极直径12 mm",
  "配方": [
   "F95",
   "F80",
   "F60",
   "F40"
  ],
  "条件": {
   "ES": {
    "值": null,
    "状态": "未解析",
    "说明": "",
    "原文": "不适用",
    "条件编号": "C010"
   },
   "sulfur_loading": {
    "值": null,
    "状态": "未解析",
    "说明": "",
    "原文": "不适用",
    "条件编号": "C009"
   },
   "Li_thickness": {
    "值": 150.0,
    "状态": "✅",
    "说明": "",
    "原文": "150 μm",
    "条件编号": "C108"
   },
   "temperature": {
    "值": null,
    "状态": "未报告",
    "原文": "未报告",
    "条件编号": "C006"
   },
   "rate": {
    "值": null,
    "状态": "未解析",
    "说明": "",
    "原文": "化成后0.5 mA cm−2",
    "条件编号": "C112"
   },
   "current": {
    "值": 0.5,
    "状态": "✅",
    "原文": "化成后0.5 mA cm−2"
   },
   "Li_Cu_capacity": {
    "值": null,
    "状态": "未报告",
    "原文": "每次沉积/剥离1 mA h cm−2"
   },
   "NP": {
    "按配方": {
     "F95": {
      "值": null,
      "状态": "未报告",
      "说明": ""
     },
     "F80": {
      "值": null,
      "状态": "未报告",
      "说明": ""
     },
     "F60": {
      "值": null,
      "状态": "未报告",
      "说明": ""
     },
     "F40": {
      "值": null,
      "状态": "未报告",
      "说明": ""
     }
    },
    "值": null,
    "状态": "未报告"
   },
   "cell_format": {
    "值": "扣式",
    "状态": "✅",
    "原文": "2032扣式"
   },
   "S_content": {
    "值": null,
    "状态": "未报告",
    "说明": "",
    "原文": "未报告",
    "条件编号": ""
   },
   "cathode_type": {
    "值": "硫碳类"
   }
  }
 },
 {
  "论文": "P141",
  "测试": "T14",
  "测试名": "CNT/PS 3 mg循环",
  "测试类型": "全电池性能",
  "电池": "Li / CNT/PS；除正极改为直径12 mm CNT外，沿用倍率电池构型",
  "配方": [
   "F95",
   "F80",
   "F60",
   "F40"
  ],
  "条件": {
   "ES": {
    "值": 5.0,
    "状态": "✅",
    "说明": "",
    "原文": "5 μL mg−1 sulfur，以硫质量为基准",
    "条件编号": "C142"
   },
   "sulfur_loading": {
    "值": 3.0,
    "状态": "✅",
    "说明": "",
    "原文": "3 mg cm−2",
    "条件编号": "C141"
   },
   "Li_thickness": {
    "值": 450.0,
    "状态": "✅",
    "说明": "",
    "原文": "450 μm",
    "条件编号": "C143"
   },
   "temperature": {
    "值": null,
    "状态": "未报告",
    "原文": "未报告",
    "条件编号": "C006"
   },
   "rate": {
    "值": 0.1,
    "状态": "✅",
    "说明": "",
    "原文": "0.1 C",
    "条件编号": "C144"
   },
   "NP": {
    "按配方": {
     "F95": {
      "值": null,
      "状态": "未报告",
      "说明": ""
     },
     "F80": {
      "值": null,
      "状态": "未报告",
      "说明": ""
     },
     "F60": {
      "值": null,
      "状态": "未报告",
      "说明": ""
     },
     "F40": {
      "值": null,
      "状态": "未报告",
      "说明": ""
     }
    },
    "值": null,
    "状态": "未报告"
   },
   "cell_format": {
    "值": "扣式",
    "状态": "✅",
    "原文": "2032扣式"
   },
   "S_content": {
    "值": null,
    "状态": "不适用",
    "说明": "自支撑 MWCNT/多硫化物工作电极，无固态硫正极",
    "原文": "自支撑MWCNT/PS；25 mg MWCNT+15 mg PVP-40分散于50 mL乙醇，超声30 min；0.2 μm尼龙膜抽滤，60 °C干燥12 h",
    "条件编号": "C147"
   },
   "cathode_type": {
    "值": "硫碳类"
   }
  }
 },
 {
  "论文": "P141",
  "测试": "T16",
