Repository: zhuonanli08/Li-S_Electrolyte_Conflicts

File: output/表述与矛盾试跑_F版30篇_2026-11-04/标准条件依据.json
{
 "说明": "每篇论文先取自己的中位数，再取各篇的中位数（每篇一票，避免测得多的论文主导）；倍率另看“标准倍率 2 倍以内的数据有多少条”。",
 "共同条件": {
  "E/S": {
   "按论文中位数": 10.0,
   "论文数": 18,
   "按表述中位数": 10.0,
   "表述数": 259,
   "各篇中位数": [
    2.8,
    4.0,
    4.5,
    5.0,
    6.0,
    6.6,
    7.0,
    8.5,
    10.0,
    10.0,
    10.0,
    12.0,
    15.0,
    20.0,
    20.0,
    25.0,
    40.0,
    291.0
   ]
  },
  "硫载量": {
   "按论文中位数": 1.5,
   "论文数": 29,
   "按表述中位数": 1.492,
   "表述数": 412,
   "各篇中位数": [
    0.7,
    0.83,
    0.864,
    0.885,
    1.0,
    1.0,
    1.0,
    1.0,
    1.0,
    1.15,
    1.2,
    1.4,
    1.492,
    1.5,
    1.5,
    1.6,
    1.675,
    2.0,
    2.0,
    2.1,
    2.3,
    2.5,
    3.0,
    3.1,
    3.75,
    4.0,
    4.3,
    5.0,
    5.0
   ]
  },
  "正极含硫": {
   "按论文中位数": 51.45,
   "论文数": 22,
   "按表述中位数": 49.0,
   "表述数": 347,
   "各篇中位数": [
    16.0,
    27.34,
    31.84,
    33.0,
    40.0,
    42.0,
    43.2,
    44.2,
    49.0,
    49.0,
    50.4,
    52.5,
    54.0,
    56.0,
    56.8,
    60.0,
    60.0,
    60.0,
    60.88,
    63.0,
    63.75,
    72.0
   ]
  },
  "倍率": {
   "按论文中位数": 0.1,
   "论文数": 25,
   "按表述中位数": 0.2,
   "表述数": 328,
   "各篇中位数": [
    0.018,
    0.03,
    0.05,
    0.1,
    0.1,
    0.1,
    0.1,
    0.1,
    0.1,
    0.1,
    0.1,
    0.1,
    0.1,
    0.2,
    0.2,
    0.2,
    0.299,
    0.333,
    0.4,
    0.5,
    0.5,
    0.5,
    0.5,
    0.5,
    2.0
   ]
  },
  "温度": {
   "按论文中位数": 25.0,
   "论文数": 20,
   "按表述中位数": 25.0,
   "表述数": 260,
   "各篇中位数": [
    -20.0,
    0.0,
    7.5,
    20.0,
    25.0,
    25.0,
    25.0,
    25.0,
    25.0,
    25.0,
    25.0,
    25.0,
    25.0,
    25.0,
    25.0,
    27.0,
    29.85,
    30.0,
    30.0,
    30.0
   ]
  }
 },
 "按类": {
  "放电容量类（首圈）": {
   "圈数": {
    "按论文中位数": 1.0,
    "论文数": 15,
    "按表述中位数": 1.0,
    "表述数": 63,
    "各篇中位数": [
     1.0,
     1.0,
     1.0,
     1.0,
     1.0,
     1.0,
     1.0,
     1.0,
     1.0,
     1.0,
     1.0,
     1.0,
     1.0,
     1.0,
     1.0
    ]
   },
   "倍率": {
    "按论文中位数": 0.1,
    "论文数": 13,
    "按表述中位数": 0.1,
    "表述数": 40,
    "各篇中位数": [
     0.1,
     0.1,
     0.1,
     0.1,
     0.1,
     0.1,
     0.1,
     0.1,
     0.15,
     0.2,
     0.299,
     0.5,
     0.5
    ]
   },
   "标准倍率覆盖（2 倍内条数/总数）": {
    "0.1 C": "33/40",
    "0.2 C": "34/40",
    "0.5 C": "7/40",
    "1.0 C": "6/40"
   }
  },
  "衰减类": {
   "圈数": {
    "按论文中位数": 200.0,
    "论文数": 14,
    "按表述中位数": 100.0,
    "表述数": 64,
    "各篇中位数": [
     40.0,
     50.0,
     100.0,
     100.0,
     100.0,
     150.0,
     200.0,
     200.0,
     225.0,
     300.0,
     300.0,
     300.0,
     500.0,
     1200.0
    ]
   },
   "倍率": {
    "按论文中位数": 0.35,
    "论文数": 11,
    "按表述中位数": 0.333,
    "表述数": 40,
    "各篇中位数": [
     0.1,
     0.2,
     0.2,
     0.299,
     0.333,
     0.35,
     0.5,
     0.5,
     0.5,
     0.5,
     2.0
    ]
   },
   "标准倍率覆盖（2 倍内条数/总数）": {
    "0.1 C": "15/40",
    "0.2 C": "21/40",
    "0.5 C": "22/40",
    "1.0 C": "17/40"
   }
  },
  "库仑效率类·全电池": {
   "圈数": {
    "按论文中位数": 100.0,
    "论文数": 5,
    "按表述中位数": 100.0,
    "表述数": 31,
    "各篇中位数": [
     1.0,
     25.0,
     100.0,
     111.0,
     150.0
    ]
   },
   "倍率": {
    "按论文中位数": 0.249,
    "论文数": 8,
    "按表述中位数": 0.1,
    "表述数": 19,
    "各篇中位数": [
     0.1,
     0.1,
     0.1,
     0.2,
     0.299,
     0.333,
     1.0,
     1.5
    ]
   },
   "标准倍率覆盖（2 倍内条数/总数）": {
    "0.1 C": "13/19",
    "0.2 C": "15/19",
    "0.5 C": "4/19",
    "1.0 C": "3/19"
   }
  }
 },
 "Li‖Cu": {
  "电流": {
   "按论文中位数": 0.5,
   "论文数": 7,
   "按表述中位数": 0.5,
   "表述数": 36,
   "各篇中位数": [
    0.5,
    0.5,
    0.5,
    0.5,
    0.5,
    0.5,
    0.5
   ]
  },
  "沉积容量": {
   "按论文中位数": 1.0,
   "论文数": 6,
   "按表述中位数": 1.0,
   "表述数": 31,
   "各篇中位数": [
    0.5,
    0.5,
    1.0,
    1.0,
    1.0,
    5.0
   ]
  },
  "圈数": {
   "按论文中位数": 87.5,
   "论文数": 6,
   "按表述中位数": 100.0,
   "表述数": 24,
   "各篇中位数": [
    1.0,
    50.5,
    75.0,
    100.0,
    120.0,
    180.0
   ]
  }
 },
 "采用": {
  "共同": "E/S 10、硫载量 1.5、正极含硫 50%、25 °C、扣式",
  "倍率": "0.2 C（首圈放电容量、保持率、全电池 CE 覆盖最多或接近最多）",
  "圈数": "放电容量只用首圈（用户定）、保持率 200 圈、全电池 CE 100 圈；倍率容量这次不纳入分析（用户定）",
  "Li‖Cu": "0.5 mA cm⁻²、1 mAh cm⁻²、100 圈",
  "实用条件": "在上面基础上 E/S 5、载量 4（方案 §7.8）"
 }
}

File: output/表述与矛盾试跑_F版30篇_2026-11-04/正极硫含量核定.json
{
 "P034|c24": {
  "值": 32.0,
  "状态": "✅",
  "说明": "OMC-S40：40 wt% × 复合物占浆料 80/100",
  "依据": [
   "M0042",
   "M0052"
  ]
 },
 "P034|c27": {
  "值": 40.0,
  "状态": "✅",
  "说明": "OMC-S50：50 wt% × 80/100",
  "依据": [
   "M0042",
   "M0052"
  ]
 },
 "P034|c30": {
  "值": 56.0,
  "状态": "✅",
  "说明": "OMC-S70：70 wt% × 80/100",
  "依据": [
   "M0042",
   "M0052"
  ]
 },
 "P034|c33": {
  "值": 56.0,
  "状态": "✅",
  "说明": "KB-S70：70 wt% × 80/100",
  "依据": [
   "M0042",
   "M0088"
  ]
 },
 "P034|c22": {
  "值": 49.0,
  "状态": "✅",
  "说明": "KB-S70 高载量：70 wt% × 70/100（浆料 70:20:10）",
  "依据": [
   "M0042",
   "M0088",
   "M0096"
  ]
 },
 "P034|c47": {
  "值": null,
  "状态": "⚠️",
  "说明": "一个条件含 OMC-S40/S50/S70 三种正极（40/50/70 wt%），无法给单值",
  "依据": [
   "M0052",
   "M0042"
  ]
 },
 "P034|c50": {
  "值": 56.0,
  "状态": "🔶",
  "说明": "OMC-S70 与 KB-S70 均 70 wt%；本条未写浆料配比，按同篇低载量方法（c30/c33）80:10:10",
  "依据": [
   "M0088",
   "M0089"
  ]
 },
 "P038|cath": {
  "值": null,
  "状态": "缺失",
  "说明": "Li₂S 纸正极，未给硫或 Li₂S 在极片中的含量",
  "依据": [
   "M0057",
   "M0077",
   "M0198"
  ]
 },
 "P054|C_cath": {
  "值": 44.2,
  "状态": "✅",
  "说明": "AC/S 含硫 52 wt% × 85/(85+5+10)",
  "依据": [
   "M0053",
   "M0055",
   "M0056",
   "M0057",
   "M0058"
  ]
 },
 "P062|c50": {
  "值": 40.0,
  "状态": "✅",
  "说明": "OMC-S50：50 wt% × 80/100（复合物/Super P/PVDF=80:10:10）",
  "依据": [
   "M0065",
   "M0088",
   "M0089"
  ]
 },
 "P062|hist50": {
  "值": null,
  "状态": "⚠️",
  "说明": "对照 FC 来自前作，是否同一正极未交代",
  "依据": [
   "M0041",
   "M0052"
  ]
 },
 "P062|c0": {
  "值": 0.0,
  "状态": "✅",
  "说明": "OMC-S0：正极不含硫（容量来自 DMTS 共溶剂）",
  "依据": [
   "M0065",
   "M0088",
   "M0089"
  ]
 },
 "P062|c70": {
  "值": 56.0,
  "状态": "✅",
  "说明": "OMC-S70：70 wt% × 80/100",
  "依据": [
   "M0065",
   "M0088",
   "M0089"
  ]
 },
 "P062|hists70": {
  "值": null,
  "状态": "缺浆料配比",
  "说明": "OMC-S70 数值来自前作，本篇未复述浆料配比",
  "依据": [
   "M0067"
  ]
 },
 "P102|C_cath": {
  "值": null,
  "状态": "缺浆料配比",
  "说明": "S/MC 含硫 70 wt%，未给浆料配比",
  "依据": [
   "M0188",
   "M0189",
   "M0196"
  ]
 },
 "P113|C_heatcat": {
  "值": null,
  "状态": "缺复合物含硫",
  "说明": "AC-S/S-GO 复合物:Super C65:PVDF=70:20:10，复合物含硫未写",
  "依据": [
   "M0082",
   "M0084",
   "M0088",
   "M0089",
   "M0090"
  ]
 },
 "P137|C_cathode": {
  "值": 60.0,
  "状态": "✅",
  "说明": "S/KB/CMC = 6:3:1，硫直接占 60%",
  "依据": [
   "M0024",
   "M0026",
   "M0028",
   "M0030"
  ]
 },
 "P141|C049": {
  "值": null,
  "状态": "不适用",
  "说明": "CNF/多硫化物（液相活性物）工作电极，无固态硫正极",
  "依据": [
   "M0254"
  ]
 },
 "P141|C147": {
  "值": null,
  "状态": "不适用",
  "说明": "自支撑 MWCNT/多硫化物工作电极，无固态硫正极",
  "依据": [
   "M0205",
   "M0261",
   "M0264",
   "M0265"
  ]
 },
 "P156|C_cat": {
  "值": 63.75,
  "状态": "✅",
  "说明": "S/C 投料 150 mg S + 50 mg C → 75%；× 活性物 85 wt%",
  "依据": [
   "M0034",
   "M0035",
   "M0036",
   "M0037",
   "M0047",
   "M0048",
   "M0049"
  ]
 },
 "P160|CD018": {
  "值": 27.34,
  "状态": "✅",
  "说明": "PAN@S 含硫 34.18 wt% × 80/100",
  "依据": [
   "M0062",
   "M0064",
   "M0065"
  ]
 },
 "P169|cell_cathode": {
  "值": 56.8,
  "状态": "✅",
  "说明": "CC-S 含硫 71 wt% × 80/100",
  "依据": [
   "S0024",
   "S0038",
   "S0039",
   "S0070"
  ]
 },
 "P215|cathode": {
  "值": null,
  "状态": "缺复合物含硫",
  "说明": "SPAN:Super-P:PVDF=80:10:10；SPAN 含硫未写（PAN:S=1:4 是前驱体投料比，不等于产物含硫）",
  "依据": [
   "S0004",
   "S0005",
   "S0007"
  ]
 },
 "P218|cath": {
  "值": 60.88,
  "状态": "✅",
  "说明": "G/S 中硫 76.1 wt% × G/S 占极片 80 wt%",
  "依据": [
   "M0031",
   "M0054",
   "M0101"
  ]
 },
 "P307|cat": {
  "值": 16.0,
  "状态": "✅",
  "说明": "AB:S=8:2（原文，复合物含硫 20%）× AB@S 占 8/(8+1+1)",
  "依据": [
   "S0026",
   "S0027",
   "S0028",
   "S0029"
  ]
 },
 "P307|T_format_cathode": {
  "值": 16.0,
  "状态": "🔶",
  "说明": "coin/pouch 按 SI 共用 AB@S 制备，取同篇 cat 的 16%",
  "依据": [
   "S0026",
   "S0027",
   "S0029",
   "S0030"
  ]
 },
 "P307|pouch_cat": {
  "值": 16.0,
  "状态": "✅",
  "说明": "AB:S=8:2 × 8/(8+1+1)",
  "依据": [
   "S0026",
   "S0027",
   "S0029",
   "S0030",
   "S0033"
  ]
 },
 "P309|c19": {
  "值": 56.0,
  "状态": "✅",
  "说明": "KB@S 约 70 wt% 硫 × 80/(80+15+5)",
  "依据": [
   "S0003",
   "S0006",
   "S0007",
   "S0008"
  ]
 },
 "P315|cath": {
  "值": 60.0,
  "状态": "✅",
  "说明": "S/KB/MWCNT/PTFE = 60:30:7:3；另算 KB:S=1:2 → 66.7% × 90% = 60% 一致",
  "依据": [
   "M0266",
   "M0267",
   "M0268"
  ]
 },
 "P323|B_cathode": {
  "值": 33.0,
  "状态": "🔶",
  "说明": "CNT-BP/S 自支撑电极（无浆料、无粘结剂），33±1 wt% S 即极片含硫",
  "依据": [
   "M0015"
  ]
 },
 "P334|ccath": {
  "值": 52.5,
  "状态": "✅",
  "说明": "介孔碳:硫 = 2.5:7.5 → 复合物 75% S；× S/C 占 7/(7+2+1)",
  "依据": [
   "M0152",
   "M0163",
   "M0164",
   "M0165",
   "M0166",
   "M0167"
  ]
 },
 "P380|cat": {
  "值": 60.0,
  "状态": "✅",
  "说明": "Super P:S=1:3 → 75% S；× S/C 占 8/(8+1+1) = 60%；原文另写整体 60 wt% S，一致",
  "依据": [
   "S0033",
   "S0034",
   "S0036",
   "S0037",
   "S0080"
  ]
 },
 "P380|Thigh_cathode": {
  "值": 60.0,
  "状态": "✅",
  "说明": "原文写正极整体 60 wt% S（极片基准）",
  "依据": [
   "M0244",
   "S0080",
   "S0033",
   "S0036"
  ]
 },
 "P380|Tmulti_cathode": {
  "值": 60.0,
  "状态": "✅",
  "说明": "原文写整体 60 wt% 硫（极片基准）",
  "依据": [
   "S0220"
  ]
 },
 "P386|C100": {
  "值": 43.2,
  "状态": "✅",
  "说明": "SPAN 含硫 48 wt% × 9/(9+0.5+0.5)",
  "依据": [
   "S0038"
  ]
 },
 "P386|C118": {
  "值": 43.2,
  "状态": "✅",
  "说明": "SPAN 含硫 48 wt% × 9/(9+0.5+0.5)",
  "依据": [
   "S0038"
  ]
 },
 "P386|C138": {
  "值": 43.2,
  "状态": "✅",
  "说明": "SPAN 含硫 48 wt% × 9/(9+0.5+0.5)",
  "依据": [
   "S0038"
  ]
 },
 "P386|C149": {
  "值": 43.2,
  "状态": "✅",
  "说明": "SPAN 含硫 48 wt% × 9/(9+0.5+0.5)",
  "依据": [
   "S0038"
  ]
 },
 "P386|C157": {
  "值": 43.2,
  "状态": "✅",
  "说明": "SPAN 含硫 48 wt% × 9/(9+0.5+0.5)",
  "依据": [
   "S0038"
  ]
 },
 "P425|C12": {
  "值": 50.4,
  "状态": "✅",
  "说明": "活性物为 Se/S（Se:S=1:9）：复合物 70 wt% Se/S × S 占 0.9 × 复合物占 8/(8+1+1)",
  "依据": [
   "M0042",
   "M0223",
   "M0248",
   "M0250"
  ]
 },
 "P451|span": {
  "值": 31.84,
  "状态": "✅",
  "说明": "SPAN 含硫 39.8% × 8/(8+1+0.5+0.5)",
  "依据": [
   "M0210",
   "M0211",
   "M0125",
   "S0145"
  ]
 },
 "P510|T25_cathode": {
  "值": 42.0,
  "状态": "✅",
  "说明": "S/KB = 7:3 → 70% S；× S/C 占 6/(6+3+1)",
  "依据": [
   "M0196",
   "M0197",
   "M0198",
   "M0199",
   "M0200"
  ]
 },
 "P510|T120_cathode": {
  "值": 42.0,
  "状态": "✅",
  "说明": "S/KB = 7:3 → 70% S；× S/C 占 6/(6+3+1)",
  "依据": [
   "M0196",
   "M0197",
   "M0198",
   "M0199",
   "M0200"
  ]
 },
 "P536|cat": {
  "值": 49.0,
  "状态": "🔶",
  "说明": "复合物含硫按投料比 Fe-NC:S=3:7 → 70%（未用 TGA 值）× 70/(70+20+10)",
  "依据": [
   "M0055",
   "M0056",
   "S0004",
   "S0005",
   "S0007"
  ]
 },
 "P558|cath": {
  "值": 63.0,
  "状态": "✅",
  "说明": "S:CNT=7:3 → 70%；× S/C 占 9/(9+1) = 63%；原文另写硫 63%，一致",
  "依据": [
   "S0006",
   "S0007",
   "S0008",
   "S0009"
  ]
 },
 "P594|span": {
  "值": null,
  "状态": "缺复合物含硫",
  "说明": "SPAN:CNT:PVDF=7:2:1；SPAN 含硫未写（S:PAN=4:1 是前驱体投料比）",
  "依据": [
   "S0012",
   "S0013",
   "S0014",
   "S0015",
   "S0016"
  ]
 },
 "P609|T06_cathode": {
  "值": null,
  "状态": "⚠️",
  "说明": "S/C 含硫：方法写 10 wt%（S0025），TGA 失重约 90%（S0073），冲突未决；若按 90% 则 × 80% = 72%，与 T24 软包表一致",
  "依据": [
   "S0025",
   "S0026",
   "S0027",
   "S0073"
  ]
 },
 "P609|T21_cathode": {
  "值": null,
  "状态": "⚠️",
  "说明": "S/C 含硫：方法写 10 wt%（S0025），TGA 失重约 90%（S0073），冲突未决；若按 90% 则 × 80% = 72%，与 T24 软包表一致",
  "依据": [
   "S0025",
   "S0026",
   "S0027",
   "S0073"
  ]
 },
 "P609|T22_cathode": {
  "值": null,
  "状态": "⚠️",
  "说明": "S/C 含硫：方法写 10 wt%（S0025），TGA 失重约 90%（S0073），冲突未决；若按 90% 则 × 80% = 72%，与 T24 软包表一致",
  "依据": [
   "S0025",
   "S0026",
   "S0027",
   "S0073"
  ]
 },
 "P609|T23_cathode": {
  "值": null,
  "状态": "⚠️",
  "说明": "S/C 含硫：方法写 10 wt%（S0025），TGA 失重约 90%（S0073），冲突未决；若按 90% 则 × 80% = 72%，与 T24 软包表一致",
  "依据": [
   "S0025",
   "S0026",
   "S0027",
   "S0073"
  ]
 },
 "P609|T24_cathode": {
  "值": 72.0,
  "状态": "🔶",
  "说明": "软包参数表 Active material loading 72%（S0141/S0144）；按硫理解：8 mg cm⁻² × 993 mAh g⁻¹ = 7.94 mAh cm⁻² 与表中面容量一致，说明表中质量即硫",
  "依据": [
   "S0141",
   "S0144",
   "S0025",
   "S0073"
  ]
 },
 "P627|cat": {
  "值": null,
  "状态": "缺复合物含硫",
  "说明": "SMC 复合物:Super-P:PVDF=8:1:1；SMC 含硫只有 TGA 图、正文无数值",
  "依据": [
   "M0063",
   "M0064",
   "M0066"
  ]
 },
 "P633|C_cathode": {
  "值": 70.0,
  "状态": "✅",
  "说明": "S:SuperP:PVDF = 70:20:10，硫直接占 70%",
  "依据": [
   "M0050",
   "M0054"
  ]
 },
 "P633|C_MWCNT": {
  "值": 60.0,
  "状态": "✅",
  "说明": "S/MWCNT=80:20 → 80%；× 复合物占 75/(75+15+10)",
  "依据": [
   "M0051",
   "M0052",
   "M0053",
   "M0054"
  ]
 },
 "P668|D17": {
  "值": 54.0,
  "状态": "✅",
  "说明": "C/S 正极：60 wt% × 复合物:LA132 = 9:1；H–TiO₂/S 正极配方（Hms、FH23、FH16）另为 47% × 80% = 37.6%",
  "依据": [
   "M0045",
   "M0046",
   "M0047",
   "M0059",
   "M0060"
  ],
  "按配方": {
   "Hms": {
    "值": 37.6,
    "状态": "🔶",
    "说明": "H–TiO₂/S 约 47 wt% 硫 × 复合物占 80%（10% 导电碳、10% 粘结剂）"
   },
   "FH23": {
    "值": 37.6,
    "状态": "🔶",
    "说明": "H–TiO₂/S 约 47 wt% 硫 × 复合物占 80%（10% 导电碳、10% 粘结剂）"
   },
   "FH16": {
    "值": 37.6,
    "状态": "🔶",
    "说明": "H–TiO₂/S 约 47 wt% 硫 × 复合物占 80%（10% 导电碳、10% 粘结剂）"
   }
  }
 }
}

File: output/表述与矛盾试跑_F版30篇_2026-11-04/正极硫含量解析.json
[
 {
  "论文": "P034",
  "条件编号": "c24",
  "原文": "OMC-S40，复合物含硫40 wt%；复合物:Super P:PVDF=80:10:10",
  "解析值": 32.0,
  "解析状态": "✅",
  "解析式": "复合物含硫 含硫40 wt% × 浆料占比（复合物:Super P:PVDF=80:10:10）",
  "核定值": 32.0,
  "核定状态": "✅",
  "核定说明": "OMC-S40：40 wt% × 复合物占浆料 80/100",
  "依据": [
   "M0042",
   "M0052"
  ],
  "核定按配方": null,
  "解析与核定一致": true
 },
 {
  "论文": "P034",
  "条件编号": "c27",
  "原文": "OMC-S50，复合物含硫50 wt%；复合物:Super P:PVDF=80:10:10",
  "解析值": 40.0,
  "解析状态": "✅",
  "解析式": "复合物含硫 含硫50 wt% × 浆料占比（复合物:Super P:PVDF=80:10:10）",
  "核定值": 40.0,
  "核定状态": "✅",
  "核定说明": "OMC-S50：50 wt% × 80/100",
  "依据": [
   "M0042",
   "M0052"
  ],
  "核定按配方": null,
  "解析与核定一致": true
 },
 {
  "论文": "P034",
  "条件编号": "c30",
  "原文": "OMC-S70，复合物含硫70 wt%；复合物:Super P:PVDF=80:10:10",
  "解析值": 56.0,
  "解析状态": "✅",
  "解析式": "复合物含硫 含硫70 wt% × 浆料占比（复合物:Super P:PVDF=80:10:10）",
  "核定值": 56.0,
  "核定状态": "✅",
  "核定说明": "OMC-S70：70 wt% × 80/100",
  "依据": [
   "M0042",
   "M0052"
  ],
  "核定按配方": null,
  "解析与核定一致": true
 },
 {
  "论文": "P034",
  "条件编号": "c33",
  "原文": "KB-S70，复合物含硫70 wt%；复合物:Super P:PVDF=80:10:10",
  "解析值": 56.0,
  "解析状态": "✅",
  "解析式": "复合物含硫 含硫70 wt% × 浆料占比（复合物:Super P:PVDF=80:10:10）",
  "核定值": 56.0,
  "核定状态": "✅",
  "核定说明": "KB-S70：70 wt% × 80/100",
  "依据": [
   "M0042",
   "M0088"
  ],
  "核定按配方": null,
  "解析与核定一致": true
 },
 {
  "论文": "P034",
  "条件编号": "c22",
  "原文": "KB-S70；复合物含硫70 wt%；复合物:Super P:PVDF=70:20:10",
  "解析值": 49.0,
  "解析状态": "✅",
  "解析式": "复合物含硫 含硫70 wt% × 浆料占比（复合物:Super P:PVDF=70:20:10）",
  "核定值": 49.0,
  "核定状态": "✅",
  "核定说明": "KB-S70 高载量：70 wt% × 70/100（浆料 70:20:10）",
  "依据": [
   "M0042",
   "M0088",
   "M0096"
  ],
  "核定按配方": null,
  "解析与核定一致": true
 },
 {
  "论文": "P034",
  "条件编号": "c47",
  "原文": "OMC-S40、S50、S70；硫分数40/50/70 wt%，其余低载量制备方法一致",
  "解析值": null,
  "解析状态": "未解析",
  "解析式": "",
  "核定值": null,
  "核定状态": "⚠️",
  "核定说明": "一个条件含 OMC-S40/S50/S70 三种正极（40/50/70 wt%），无法给单值",
  "依据": [
   "M0052",
   "M0042"
  ],
  "核定按配方": null,
  "解析与核定一致": true
 },
 {
  "论文": "P034",
  "条件编号": "c50",
  "原文": "OMC-S70与KB-S70；均70 wt% S，骨架不同",
  "解析值": null,
  "解析状态": "缺浆料配比",
  "解析式": "复合物含硫 70 wt% S",
  "核定值": 56.0,
  "核定状态": "🔶",
  "核定说明": "OMC-S70 与 KB-S70 均 70 wt%；本条未写浆料配比，按同篇低载量方法（c30/c33）80:10:10",
  "依据": [
   "M0088",
   "M0089"
  ],
  "核定按配方": null,
  "解析与核定一致": false
 },
 {
  "论文": "P038",
  "条件编号": "cath",
  "原文": "Li2S纸：12 mm碳化wipes，Li2S颗粒约400 nm；碳比表面积约300 m2 g−1",
  "解析值": null,
  "解析状态": "未解析",
  "解析式": "",
  "核定值": null,
  "核定状态": "缺失",
  "核定说明": "Li₂S 纸正极，未给硫或 Li₂S 在极片中的含量",
  "依据": [
   "M0057",
   "M0077",
   "M0198"
  ],
  "核定按配方": null,
  "解析与核定一致": true
 },
 {
  "论文": "P054",
  "条件编号": "C_cath",
  "原文": "AC/S复合物含硫52 wt%；AC/S:PVdF6020:SuperC65=85:5:10；NMP制浆、铝箔涂布；直径12 mm",
  "解析值": 44.2,
  "解析状态": "✅",
  "解析式": "复合物含硫 含硫52 wt% × 浆料占比（AC/S:PVdF6020:SuperC65=85:5:10）",
  "核定值": 44.2,
  "核定状态": "✅",
  "核定说明": "AC/S 含硫 52 wt% × 85/(85+5+10)",
  "依据": [
   "M0053",
   "M0055",
   "M0056",
   "M0057",
   "M0058"
  ],
  "核定按配方": null,
  "解析与核定一致": true
 },
 {
  "论文": "P062",
  "条件编号": "c50",
  "原文": "OMC-S50：复合物含硫50 wt%；复合物/Super P/PVDF=80:10:10，碳涂铝箔，12 mm",
  "解析值": null,
  "解析状态": "缺浆料配比",
  "解析式": "复合物含硫 含硫50 wt%",
  "核定值": 40.0,
  "核定状态": "✅",
  "核定说明": "OMC-S50：50 wt% × 80/100（复合物/Super P/PVDF=80:10:10）",
  "依据": [
   "M0065",
   "M0088",
   "M0089"
  ],
  "核定按配方": null,
  "解析与核定一致": false
 },
 {
  "论文": "P062",
  "条件编号": "hist50",
  "原文": "F25为OMC-S50；FC来自前作传统电解液，是否同一正极未完全交代",
  "解析值": null,
  "解析状态": "未解析",
  "解析式": "",
  "核定值": null,
  "核定状态": "⚠️",
  "核定说明": "对照 FC 来自前作，是否同一正极未交代",
  "依据": [
   "M0041",
   "M0052"
  ],
  "核定按配方": null,
  "解析与核定一致": true
 },
 {
  "论文": "P062",
  "条件编号": "c0",
  "原文": "OMC-S0：复合物含硫0 wt%；复合物/Super P/PVDF=80:10:10，碳涂铝箔，12 mm",
  "解析值": null,
  "解析状态": "缺浆料配比",
  "解析式": "复合物含硫 含硫0 wt%",
  "核定值": 0.0,
  "核定状态": "✅",
  "核定说明": "OMC-S0：正极不含硫（容量来自 DMTS 共溶剂）",
  "依据": [
   "M0065",
   "M0088",
   "M0089"
  ],
  "核定按配方": null,
  "解析与核定一致": false
 },
 {
  "论文": "P062",
  "条件编号": "c70",
  "原文": "OMC-S70：复合物含硫70 wt%；复合物/Super P/PVDF=80:10:10，碳涂铝箔，12 mm",
  "解析值": null,
  "解析状态": "缺浆料配比",
  "解析式": "复合物含硫 含硫70 wt%",
  "核定值": 56.0,
  "核定状态": "✅",
  "核定说明": "OMC-S70：70 wt% × 80/100",
  "依据": [
   "M0065",
   "M0088",
   "M0089"
  ],
  "核定按配方": null,
  "解析与核定一致": false
 },
 {
  "论文": "P062",
  "条件编号": "hists70",
  "原文": "OMC-S70（70 wt%硫）；FD数值来自已有研究，详细方法未在本篇复述",
  "解析值": null,
  "解析状态": "缺浆料配比",
  "解析式": "复合物含硫 70 wt%硫",
  "核定值": null,
  "核定状态": "缺浆料配比",
  "核定说明": "OMC-S70 数值来自前作，本篇未复述浆料配比",
  "依据": [
   "M0067"
  ],
  "核定按配方": null,
  "解析与核定一致": true
 },
 {
  "论文": "P102",
  "条件编号": "C_cath",
  "原文": "S/MC复合物含硫70 wt%；MC BET面积519 m2/g、孔容1.1 cm3/g；电极总厚度约0.16 mm",
  "解析值": null,
  "解析状态": "缺浆料配比",
  "解析式": "复合物含硫 含硫70 wt%",
  "核定值": null,
  "核定状态": "缺浆料配比",
  "核定说明": "S/MC 含硫 70 wt%，未给浆料配比",
  "依据": [
   "M0188",
   "M0189",
   "M0196"
  ],
  "核定按配方": null,
  "解析与核定一致": true
 },
 {
  "论文": "P113",
  "条件编号": "C_heatcat",
  "原文": "AC-Sulfur/S-GO纳米复合物:Super C65:PVDF=70:20:10(wt)，NMP制浆，铝箔集流体，直径12.7 mm",
  "解析值": null,
  "解析状态": "未解析",
  "解析式": "",
  "核定值": null,
  "核定状态": "缺复合物含硫",
  "核定说明": "AC-S/S-GO 复合物:Super C65:PVDF=70:20:10，复合物含硫未写",
  "依据": [
   "M0082",
   "M0084",
   "M0088",
   "M0089",
   "M0090"
  ],
  "核定按配方": null,
  "解析与核定一致": true
 },
 {
  "论文": "P137",
  "条件编号": "C_cathode",
  "原文": "S/KB/CMC质量比6:3:1；KB EC600JD；Aluminum-Celmet泡沫Al；CMC 2200粘结剂",
  "解析值": 60.0,
  "解析状态": "✅",
  "解析式": "浆料直接写硫：S/KB/CMC质量比6:3:1",
  "核定值": 60.0,
  "核定状态": "✅",
  "核定说明": "S/KB/CMC = 6:3:1，硫直接占 60%",
  "依据": [
   "M0024",
   "M0026",
   "M0028",
   "M0030"
  ],
  "核定按配方": null,
  "解析与核定一致": true
 },
 {
  "论文": "P141",
  "条件编号": "C049",
  "原文": "功能化电纺CNF/PS",
  "解析值": null,
  "解析状态": "未解析",
  "解析式": "",
  "核定值": null,
  "核定状态": "不适用",
  "核定说明": "CNF/多硫化物（液相活性物）工作电极，无固态硫正极",
  "依据": [
   "M0254"
  ],
  "核定按配方": null,
  "解析与核定一致": true
 },
 {
  "论文": "P141",
  "条件编号": "C147",
  "原文": "自支撑MWCNT/PS；25 mg MWCNT+15 mg PVP-40分散于50 mL乙醇，超声30 min；0.2 μm尼龙膜抽滤，60 °C干燥12 h",
  "解析值": null,
  "解析状态": "未解析",
  "解析式": "",
  "核定值": null,
  "核定状态": "不适用",
  "核定说明": "自支撑 MWCNT/多硫化物工作电极，无固态硫正极",
  "依据": [
   "M0205",
   "M0261",
   "M0264",
   "M0265"
  ],
  "核定按配方": null,
  "解析与核定一致": true
 },
 {
  "论文": "P156",
  "条件编号": "C_cat",
  "原文": "S/C由150mg S+50mg C、800rpm球磨4h，Ar密封10mL PTFE釜160°C10h制得；85wt%活性物+5wt%乙炔黑+10wt%PVDF，NMP浆料涂Al箔；直径12mm、1.13cm2",
  "解析值": 63.75,
  "解析状态": "✅",
  "解析式": "复合物投料 150mg S+50mg C × 浆料占比（85wt%活性物）",
  "核定值": 63.75,
  "核定状态": "✅",
  "核定说明": "S/C 投料 150 mg S + 50 mg C → 75%；× 活性物 85 wt%",
  "依据": [
   "M0034",
   "M0035",
   "M0036",
   "M0037",
   "M0047",
   "M0048",
   "M0049"
  ],
  "核定按配方": null,
  "解析与核定一致": true
 },
 {
  "论文": "P160",
  "条件编号": "CD018",
  "原文": "PAN@S含硫34.18 wt%；PAN:S前驱体1:3，360°C N2 6h；PAN@S:Super-P:LA133=80:10:10 wt%；水制浆涂铝箔；90°C真空12h；直径12 mm",
  "解析值": 27.34,
  "解析状态": "✅",
  "解析式": "复合物含硫 含硫34.18 wt% × 浆料占比（PAN@S:Super-P:LA133=80:10:10）",
  "核定值": 27.34,
  "核定状态": "✅",
  "核定说明": "PAN@S 含硫 34.18 wt% × 80/100",
  "依据": [
   "M0062",
   "M0064",
   "M0065"
  ],
  "核定按配方": null,
  "解析与核定一致": true
 },
 {
  "论文": "P169",
  "条件编号": "cell_cathode",
  "原文": "CC-S含硫71 wt%；CC-S:Super P:PVDF=80:10:10；NMP浆料涂铝箔，50°C真空12 h；无额外保护壳",
  "解析值": 56.8,
  "解析状态": "✅",
  "解析式": "复合物含硫 含硫71 wt% × 浆料占比（CC-S:Super P:PVDF=80:10:10）",
  "核定值": 56.8,
  "核定状态": "✅",
  "核定说明": "CC-S 含硫 71 wt% × 80/100",
  "依据": [
   "S0024",
   "S0038",
   "S0039",
   "S0070"
  ],
  "核定按配方": null,
  "解析与核定一致": true
 },
 {
  "论文": "P215",
  "条件编号": "cathode",
  "原文": "SPAN:Super-P:PVDF(KYNAR2800)=80:10:10；NMP浆料涂碳涂层Al箔；60 °C真空过夜干燥。SPAN由PAN(Mw150000):S=1:4研磨后Ar中2 °C/min升至450 °C保温6 h，再冷却室温制得",
  "解析值": null,
  "解析状态": "未解析",
  "解析式": "",
  "核定值": null,
  "核定状态": "缺复合物含硫",
  "核定说明": "SPAN:Super-P:PVDF=80:10:10；SPAN 含硫未写（PAN:S=1:4 是前驱体投料比，不等于产物含硫）",
  "依据": [
   "S0004",
   "S0005",
   "S0007"
  ],
  "核定按配方": null,
  "解析与核定一致": true
 },
 {
  "论文": "P218",
  "条件编号": "cath",
  "原文": "G/S复合物80 wt%、Super-P 10 wt%、PVDF 10 wt%；G/S中硫76.1 wt%；石墨烯:S投料质量1:3，155 °C 12 h",
  "解析值": null,
  "解析状态": "缺浆料配比",
  "解析式": "复合物含硫 中硫76.1 wt%",
  "核定值": 60.88,
  "核定状态": "✅",
  "核定说明": "G/S 中硫 76.1 wt% × G/S 占极片 80 wt%",
  "依据": [
   "M0031",
   "M0054",
   "M0101"
  ],
  "核定按配方": null,
  "解析与核定一致": false
 },
 {
  "论文": "P307",
  "条件编号": "cat",
  "原文": "AB:S=8:2（按原文）；155 °C Ar 12 h；AB@S:AB:PVDF=8:1:1，NMP中Ar搅拌24 h，涂Al箔",
  "解析值": 16.0,
  "解析状态": "✅",
  "解析式": "复合物投料比 AB:S=8:2 × 浆料占比（AB@S:AB:PVDF=8:1:1）",
  "核定值": 16.0,
  "核定状态": "✅",
  "核定说明": "AB:S=8:2（原文，复合物含硫 20%）× AB@S 占 8/(8+1+1)",
  "依据": [
   "S0026",
   "S0027",
   "S0028",
   "S0029"
  ],
  "核定按配方": null,
  "解析与核定一致": true
 },
 {
  "论文": "P307",
  "条件编号": "T_format_cathode",
  "原文": "coin/pouch按SI共用AB@S制备；coin单面/pouch双面Al箔",
  "解析值": null,
  "解析状态": "未解析",
  "解析式": "",
  "核定值": 16.0,
  "核定状态": "🔶",
  "核定说明": "coin/pouch 按 SI 共用 AB@S 制备，取同篇 cat 的 16%",
  "依据": [
   "S0026",
   "S0027",
   "S0029",
   "S0030"
  ],
  "核定按配方": null,
  "解析与核定一致": false
 },
 {
  "论文": "P307",
  "条件编号": "pouch_cat",
  "原文": "AB:S=8:2（原文）；155 °C Ar 12 h；AB@S:AB:PVDF=8:1:1，NMP中Ar搅拌24 h，Al箔双面涂布；两片正极/四面被Li包围，卷绕",
  "解析值": 16.0,
  "解析状态": "✅",
  "解析式": "复合物投料比 AB:S=8:2 × 浆料占比（AB@S:AB:PVDF=8:1:1）",
  "核定值": 16.0,
  "核定状态": "✅",
  "核定说明": "AB:S=8:2 × 8/(8+1+1)",
  "依据": [
   "S0026",
   "S0027",
   "S0029",
   "S0030",
   "S0033"
  ],
  "核定按配方": null,
  "解析与核定一致": true
 },
 {
  "论文": "P309",
  "条件编号": "c19",
  "原文": "KB@S（约70 wt.%硫）:乙炔黑:LA133=80:15:5 wt.；Al箔集流体；圆片直径12 mm",
  "解析值": null,
  "解析状态": "缺浆料配比",
  "解析式": "复合物含硫 70 wt.%硫",
  "核定值": 56.0,
  "核定状态": "✅",
  "核定说明": "KB@S 约 70 wt% 硫 × 80/(80+15+5)",
  "依据": [
   "S0003",
   "S0006",
   "S0007",
   "S0008"
  ],
  "核定按配方": null,
  "解析与核定一致": false
 },
 {
  "论文": "P315",
  "条件编号": "cath",
  "原文": "S/KB/MWCNT/PTFE=60:30:7:3质量比；KB:S=1:2，155°C空气中熔融浸渍0.5 h；S/C:MWCNT:PTFE=90:7:3，经DRYtraec无溶剂制极并转移至18 μm涂底漆铝集流体",
  "解析值": 60.0,
  "解析状态": "✅",
  "解析式": "浆料直接写硫：S/KB/MWCNT/PTFE=60:30:7:3",
  "核定值": 60.0,
  "核定状态": "✅",
  "核定说明": "S/KB/MWCNT/PTFE = 60:30:7:3；另算 KB:S=1:2 → 66.7% × 90% = 60% 一致",
  "依据": [
   "M0266",
   "M0267",
   "M0268"
  ],
  "核定按配方": null,
  "解析与核定一致": true
 },
 {
  "论文": "P323",
  "条件编号": "B_cathode",
  "原文": "CNT-BP/S33±1wt.%S,density0.5±0.05gcm−3; sulfur transfer melt infiltration155°C1h;CNT-BP20gsm",
  "解析值": null,
  "解析状态": "缺浆料配比",
  "解析式": "复合物含硫 33±1wt.%S",
  "核定值": 33.0,
  "核定状态": "🔶",
  "核定说明": "CNT-BP/S 自支撑电极（无浆料、无粘结剂），33±1 wt% S 即极片含硫",
  "依据": [
   "M0015"
  ],
  "核定按配方": null,
  "解析与核定一致": false
 },
 {
  "论文": "P334",
  "条件编号": "ccath",
  "原文": "介孔碳:硫=2.5:7.5；160 °C 12 h；75% S/C复合物:乙炔黑:PVDF=7:2:1，NMP制浆、铝箔集流体，45 °C干燥12 h；裁片原文写diameter 1.33 cm2，几何量疑误",
  "解析值": 70.0,
  "解析状态": "✅",
  "解析式": "浆料直接写硫：S/C复合物:乙炔黑:PVDF=7:2:1",
  "核定值": 52.5,
  "核定状态": "✅",
  "核定说明": "介孔碳:硫 = 2.5:7.5 → 复合物 75% S；× S/C 占 7/(7+2+1)",
  "依据": [
   "M0152",
   "M0163",
   "M0164",
   "M0165",
   "M0166",
   "M0167"
  ],
  "核定按配方": null,
  "解析与核定一致": false
 },
 {
  "论文": "P380",
  "条件编号": "cat",
  "原文": "S/C由Super P:S=1:3在Ar中155 °C 6 h；S/C:Super P:LA133=8:1:1；Al集流体；60 °C真空干燥；13 mm；整体60 wt% S",
  "解析值": 25.0,
  "解析状态": "✅",
  "解析式": "浆料直接写硫：S/C由Super P:S=1:3",
  "核定值": 60.0,
  "核定状态": "✅",
  "核定说明": "Super P:S=1:3 → 75% S；× S/C 占 8/(8+1+1) = 60%；原文另写整体 60 wt% S，一致",
  "依据": [
   "S0033",
   "S0034",
   "S0036",
   "S0037",
   "S0080"
  ],
  "核定按配方": null,
  "解析与核定一致": false
 },
 {
  "论文": "P380",
  "条件编号": "Thigh_cathode",
  "原文": "S/C正极整体60 wt% S；厚71.6 μm，制备遵循S0033–S0037",
  "解析值": null,
  "解析状态": "缺浆料配比",
  "解析式": "复合物含硫 60 wt% S",
  "核定值": 60.0,
  "核定状态": "✅",
  "核定说明": "原文写正极整体 60 wt% S（极片基准）",
  "依据": [
   "M0244",
   "S0080",
   "S0033",
   "S0036"
  ],
  "核定按配方": null,
  "解析与核定一致": false
 },
 {
  "论文": "P380",
  "条件编号": "Tmulti_cathode",
  "原文": "整体60 wt%硫；正极1.13 g，Al箔0.25 g",
  "解析值": null,
  "解析状态": "缺浆料配比",
  "解析式": "复合物含硫 60 wt%硫",
  "核定值": 60.0,
  "核定状态": "✅",
  "核定说明": "原文写整体 60 wt% 硫（极片基准）",
  "依据": [
   "S0220"
  ],
  "核定按配方": null,
  "解析与核定一致": false
 },
 {
  "论文": "P386",
  "条件编号": "C100",
  "原文": "SPAN含硫48 wt%；SPAN:Super P:交联羧基丁苯橡胶-瓜尔胶粘结剂=9:0.5:0.5（质量）",
  "解析值": null,
  "解析状态": "缺浆料配比",
  "解析式": "复合物含硫 含硫48 wt%",
  "核定值": 43.2,
  "核定状态": "✅",
  "核定说明": "SPAN 含硫 48 wt% × 9/(9+0.5+0.5)",
  "依据": [
   "S0038"
  ],
  "核定按配方": null,
  "解析与核定一致": false
 },
 {
  "论文": "P386",
  "条件编号": "C118",
  "原文": "SPAN含硫48 wt%；SPAN:Super P:交联羧基丁苯橡胶-瓜尔胶粘结剂=9:0.5:0.5（质量）",
  "解析值": null,
  "解析状态": "缺浆料配比",
  "解析式": "复合物含硫 含硫48 wt%",
  "核定值": 43.2,
  "核定状态": "✅",
  "核定说明": "SPAN 含硫 48 wt% × 9/(9+0.5+0.5)",
  "依据": [
   "S0038"
  ],
  "核定按配方": null,
  "解析与核定一致": false
 },
 {
  "论文": "P386",
  "条件编号": "C138",
  "原文": "SPAN含硫48 wt%；SPAN:Super P:交联羧基丁苯橡胶-瓜尔胶粘结剂=9:0.5:0.5（质量）",
  "解析值": null,
  "解析状态": "缺浆料配比",
  "解析式": "复合物含硫 含硫48 wt%",
  "核定值": 43.2,
  "核定状态": "✅",
  "核定说明": "SPAN 含硫 48 wt% × 9/(9+0.5+0.5)",
  "依据": [
   "S0038"
  ],
  "核定按配方": null,
  "解析与核定一致": false
 },
 {
  "论文": "P386",
  "条件编号": "C149",
  "原文": "SPAN含硫48 wt%；SPAN:Super P:交联羧基丁苯橡胶-瓜尔胶粘结剂=9:0.5:0.5（质量）",
  "解析值": null,
  "解析状态": "缺浆料配比",
  "解析式": "复合物含硫 含硫48 wt%",
  "核定值": 43.2,
  "核定状态": "✅",
  "核定说明": "SPAN 含硫 48 wt% × 9/(9+0.5+0.5)",
  "依据": [
   "S0038"
  ],
  "核定按配方": null,
  "解析与核定一致": false
 },
 {
  "论文": "P386",
  "条件编号": "C157",
  "原文": "SPAN含硫48 wt%；SPAN:Super P:交联羧基丁苯橡胶-瓜尔胶粘结剂=9:0.5:0.5（质量）",
  "解析值": null,
  "解析状态": "缺浆料配比",
  "解析式": "复合物含硫 含硫48 wt%",
  "核定值": 43.2,
  "核定状态": "✅",
  "核定说明": "SPAN 含硫 48 wt% × 9/(9+0.5+0.5)",
  "依据": [
   "S0038"
  ],
  "核定按配方": null,
  "解析与核定一致": false
 },
 {
  "论文": "P425",
  "条件编号": "C12",
  "原文": "KB-Se/S：Se/S=1:9质量比，复合物70 wt% Se/S；复合物:CMC/SBR:KB=8:1:1；CMC:SBR=1:2；Al箔、直径14mm",
  "解析值": 7.0,
  "解析状态": "✅",
  "解析式": "复合物含硫 70 wt% Se/S × 浆料占比（KB-Se/S：Se/S=1:9）",
  "核定值": 50.4,
  "核定状态": "✅",
  "核定说明": "活性物为 Se/S（Se:S=1:9）：复合物 70 wt% Se/S × S 占 0.9 × 复合物占 8/(8+1+1)",
  "依据": [
   "M0042",
   "M0223",
   "M0248",
   "M0250"
  ],
  "核定按配方": null,
  "解析与核定一致": false
 },
 {
  "论文": "P451",
  "条件编号": "span",
  "原文": "SPAN:Super P:CMC:SBR=8:1:0.5:0.5（质量）；去离子水浆料，碳涂Al集流体，80°C过夜干燥；Φ12mm；SPAN硫含量约39.8%（元素分析39.78%）",
  "解析值": null,
  "解析状态": "缺浆料配比",
  "解析式": "复合物含硫 硫含量约39.8%",
  "核定值": 31.84,
  "核定状态": "✅",
  "核定说明": "SPAN 含硫 39.8% × 8/(8+1+0.5+0.5)",
  "依据": [
   "M0210",
   "M0211",
   "M0125",
   "S0145"
  ],
  "核定按配方": null,
  "解析与核定一致": false
 },
 {
  "论文": "P510",
  "条件编号": "T25_cathode",
  "原文": "S/Ketjen black=7:3质量比、球磨20 min，150–155°C 20h；S/C复合物:Denka black:PVDF=6:3:1；10 wt% NMP制浆，20 μm Al集流体",
  "解析值": 70.0,
  "解析状态": "✅",
  "解析式": "浆料直接写硫：S/Ketjen black=7:3",
  "核定值": 42.0,
  "核定状态": "✅",
  "核定说明": "S/KB = 7:3 → 70% S；× S/C 占 6/(6+3+1)",
  "依据": [
   "M0196",
   "M0197",
   "M0198",
   "M0199",
   "M0200"
  ],
  "核定按配方": null,
  "解析与核定一致": false
 },
 {
  "论文": "P510",
  "条件编号": "T120_cathode",
  "原文": "S/Ketjen black=7:3质量比、球磨20 min，150–155°C 20h；S/C复合物:Denka black:PVDF=6:3:1；10 wt% NMP制浆，20 μm Al集流体",
  "解析值": 70.0,
  "解析状态": "✅",
  "解析式": "浆料直接写硫：S/Ketjen black=7:3",
  "核定值": 42.0,
  "核定状态": "✅",
  "核定说明": "S/KB = 7:3 → 70% S；× S/C 占 6/(6+3+1)",
  "依据": [
   "M0196",
   "M0197",
   "M0198",
   "M0199",
   "M0200"
  ],
  "核定按配方": null,
  "解析与核定一致": false
 },
 {
  "论文": "P536",
  "条件编号": "cat",
  "原文": "S@Fe-NC:Super P:PVDF=70:20:10 wt%；NMP浆料涂Al箔，直径12 mm；S@Fe-NC制备Fe-NC:S=3:7质量比，155°C 12 h",
  "解析值": null,
  "解析状态": "缺浆料配比",
  "解析式": "复合物投料比 Fe-NC:S=3:7",
  "核定值": 49.0,
  "核定状态": "🔶",
  "核定说明": "复合物含硫按投料比 Fe-NC:S=3:7 → 70%（未用 TGA 值）× 70/(70+20+10)",
  "依据": [
   "M0055",
   "M0056",
   "S0004",
   "S0005",
   "S0007"
  ],
  "核定按配方": null,
  "解析与核定一致": false
 },
 {
  "论文": "P558",
  "条件编号": "cath",
  "原文": "S:CNT=7:3；S/C:PVDF=9:1（质量）；NMP浆料涂Al；60°C干燥12h；硫63%；直径13.0mm",
  "解析值": 70.0,
  "解析状态": "✅",
  "解析式": "浆料直接写硫：S:CNT=7:3",
  "核定值": 63.0,
  "核定状态": "✅",
  "核定说明": "S:CNT=7:3 → 70%；× S/C 占 9/(9+1) = 63%；原文另写硫 63%，一致",
  "依据": [
   "S0006",
   "S0007",
   "S0008",
   "S0009"
  ],
  "核定按配方": null,
  "解析与核定一致": false
 },
 {
  "论文": "P594",
  "条件编号": "span",
  "原文": "S:PAN=4:1球磨，2°C/min至300°C保持10h；SPAN:CNT:PVDF=7:2:1/NMP涂碳包覆Al，50°C真空>12h，10mm圆片、活性物载量约2mg/cm2",
  "解析值": 80.0,
  "解析状态": "✅",
  "解析式": "浆料直接写硫：S:PAN=4:1",
  "核定值": null,
  "核定状态": "缺复合物含硫",
  "核定说明": "SPAN:CNT:PVDF=7:2:1；SPAN 含硫未写（S:PAN=4:1 是前驱体投料比）",
  "依据": [
   "S0012",
   "S0013",
   "S0014",
   "S0015",
   "S0016"
  ],
  "核定按配方": null,
  "解析与核定一致": false
 },
 {
  "论文": "P609",
  "条件编号": "T06_cathode",
  "原文": "S/C+10 wt% Super P+10 wt% PVDF/NMP；约80 μm碳毡基底；S/C硫含量方法10 wt%与TGA约90%冲突",
  "解析值": null,
  "解析状态": "缺浆料配比",
  "解析式": "复合物含硫 10 wt% S",
  "核定值": null,
  "核定状态": "⚠️",
  "核定说明": "S/C 含硫：方法写 10 wt%（S0025），TGA 失重约 90%（S0073），冲突未决；若按 90% 则 × 80% = 72%，与 T24 软包表一致",
  "依据": [
   "S0025",
   "S0026",
   "S0027",
   "S0073"
  ],
  "核定按配方": null,
  "解析与核定一致": true
 },
 {
  "论文": "P609",
  "条件编号": "T21_cathode",
  "原文": "S/C+10 wt% Super P+10 wt% PVDF/NMP；约80 μm碳毡基底；S/C硫含量方法10 wt%与TGA约90%冲突",
  "解析值": null,
  "解析状态": "缺浆料配比",
  "解析式": "复合物含硫 10 wt% S",
  "核定值": null,
  "核定状态": "⚠️",
  "核定说明": "S/C 含硫：方法写 10 wt%（S0025），TGA 失重约 90%（S0073），冲突未决；若按 90% 则 × 80% = 72%，与 T24 软包表一致",
  "依据": [
   "S0025",
   "S0026",
   "S0027",
   "S0073"
  ],
  "核定按配方": null,
  "解析与核定一致": true
 },
 {
  "论文": "P609",
  "条件编号": "T22_cathode",
  "原文": "S/C+10 wt% Super P+10 wt% PVDF/NMP；约80 μm碳毡基底；S/C硫含量方法10 wt%与TGA约90%冲突",
  "解析值": null,
  "解析状态": "缺浆料配比",
  "解析式": "复合物含硫 10 wt% S",
  "核定值": null,
  "核定状态": "⚠️",
  "核定说明": "S/C 含硫：方法写 10 wt%（S0025），TGA 失重约 90%（S0073），冲突未决；若按 90% 则 × 80% = 72%，与 T24 软包表一致",
  "依据": [
   "S0025",
   "S0026",
   "S0027",
   "S0073"
  ],
  "核定按配方": null,
  "解析与核定一致": true
 },
 {
  "论文": "P609",
  "条件编号": "T23_cathode",
  "原文": "S/C+10 wt% Super P+10 wt% PVDF/NMP；约80 μm碳毡基底；S/C硫含量方法10 wt%与TGA约90%冲突",
  "解析值": null,
  "解析状态": "缺浆料配比",
  "解析式": "复合物含硫 10 wt% S",
  "核定值": null,
  "核定状态": "⚠️",
  "核定说明": "S/C 含硫：方法写 10 wt%（S0025），TGA 失重约 90%（S0073），冲突未决；若按 90% 则 × 80% = 72%，与 T24 软包表一致",
  "依据": [
   "S0025",
   "S0026",
   "S0027",
   "S0073"
  ],
  "核定按配方": null,
  "解析与核定一致": true
 },
 {
  "论文": "P609",
  "条件编号": "T24_cathode",
  "原文": "活性物含量72%；S/C组成另有10 wt%与TGA约90%冲突",
  "解析值": null,
  "解析状态": "未解析",
  "解析式": "",
  "核定值": 72.0,
  "核定状态": "🔶",
  "核定说明": "软包参数表 Active material loading 72%（S0141/S0144）；按硫理解：8 mg cm⁻² × 993 mAh g⁻¹ = 7.94 mAh cm⁻² 与表中面容量一致，说明表中质量即硫",
  "依据": [
   "S0141",
   "S0144",
   "S0025",
   "S0073"
  ],
  "核定按配方": null,
  "解析与核定一致": false
 },
 {
  "论文": "P627",
  "条件编号": "cat",
  "原文": "SMC复合物:Super-P:PVDF=8:1:1（质量）；NMP成浆、Al箔集流体；直径12 mm",
  "解析值": null,
  "解析状态": "未解析",
  "解析式": "",
  "核定值": null,
  "核定状态": "缺复合物含硫",
  "核定说明": "SMC 复合物:Super-P:PVDF=8:1:1；SMC 含硫只有 TGA 图、正文无数值",
  "依据": [
   "M0063",
   "M0064",
   "M0066"
  ],
  "核定按配方": null,
  "解析与核定一致": true
 },
 {
  "论文": "P633",
  "条件编号": "C_cathode",
  "原文": "S:SuperP:PVDF=70:20:10，NMP；碳纸AvcarbEP40，60 °C过夜干燥",
  "解析值": 70.0,
  "解析状态": "✅",
  "解析式": "浆料直接写硫：S:SuperP:PVDF=70:20:10",
  "核定值": 70.0,
  "核定状态": "✅",
  "核定说明": "S:SuperP:PVDF = 70:20:10，硫直接占 70%",
  "依据": [
   "M0050",
   "M0054"
  ],
  "核定按配方": null,
  "解析与核定一致": true
 },
 {
  "论文": "P633",
  "条件编号": "C_MWCNT",
  "原文": "S/MWCNT=80:20 wt%，155 °C密闭12 h；复合物:SuperP:PVDF=75:15:10，NMP；碳纸60 °C过夜干燥",
  "解析值": 80.0,
  "解析状态": "✅",
  "解析式": "浆料直接写硫：S/MWCNT=80:20",
  "核定值": 60.0,
  "核定状态": "✅",
  "核定说明": "S/MWCNT=80:20 → 80%；× 复合物占 75/(75+15+10)",
  "依据": [
   "M0051",
   "M0052",
   "M0053",
   "M0054"
  ],
  "核定按配方": null,
  "解析与核定一致": false
 },
 {
  "论文": "P668",
  "条件编号": "D17",
  "原文": "C/S复合物60wt%硫，复合物:LA132=9:1，直径13mm；H–TiO2/S复合物约47wt%硫、10%导电碳和10%粘结剂，直径未知",
  "解析值": 54.0,
  "解析状态": "✅",
  "解析式": "复合物含硫 60wt%硫 × 浆料占比（复合物:LA132=9:1）",
  "核定值": 54.0,
  "核定状态": "✅",
  "核定说明": "C/S 正极：60 wt% × 复合物:LA132 = 9:1；H–TiO₂/S 正极配方（Hms、FH23、FH16）另为 47% × 80% = 37.6%",
  "依据": [
   "M0045",
   "M0046",
   "M0047",
   "M0059",
   "M0060"
  ],
  "核定按配方": {
   "Hms": {
    "值": 37.6,
    "状态": "🔶",
    "说明": "H–TiO₂/S 约 47 wt% 硫 × 复合物占 80%（10% 导电碳、10% 粘结剂）"
   },
   "FH23": {
    "值": 37.6,
    "状态": "🔶",
    "说明": "H–TiO₂/S 约 47 wt% 硫 × 复合物占 80%（10% 导电碳、10% 粘结剂）"
   },
   "FH16": {
    "值": 37.6,
    "状态": "🔶",
    "说明": "H–TiO₂/S 约 47 wt% 硫 × 复合物占 80%（10% 导电碳、10% 粘结剂）"
   }
  },
  "解析与核定一致": true
 }
]
