Repository: zhuonanli08/Li-S_Electrolyte_Conflicts

File: output/表述与矛盾试跑_F版30篇_2026-11-04/矛盾候选.json
[
 {
  "类型": "DESC",
  "子类": "F/O 降低（只改溶剂/主盐）｜库仑效率类·全电池",
  "性能类别": "库仑效率类·全电池",
  "论文甲": "P609",
  "论文乙": "P510",
  "摘要": "F/O 降低（只改溶剂/主盐）｜库仑效率类·全电池：P609 变好，P510 变坏",
  "甲例": "T06 T06_R9：F_F（99.97） vs F_C（99.91）｜全电池 CE｜循环平均｜F_F 相对 F_C 变好（数值）｜改动 DME↑ −DOL +LiFSI −LiTFSI",
  "乙例": "T25 Res19：DD（约45.16） vs NH（约98.35）｜全电池 CE｜第25圈｜DD 相对 NH 变坏（数值）｜改动 +DME DOL↓ LiTFSI↓ −NHEXANE",
  "证据甲": [
   "M0065"
  ],
  "证据乙": [
   "M0075",
   "M0076"
  ],
  "强度": 1.0986122886681098,
  "候选编号": "DESC001",
  "判定": "🔶",
  "核对说明": "原文数值与提取一致。但两篇 F/O 下降的原因相反：P609 把商用 1 M LiTFSI DOL/DME 换成 0.4 M LiFSI/DME，F/O 下降来自阴离子换成氟更少的 FSI 和盐浓度降低，作者归因于 FSI 更易还原、生成富 LiF 的稳定 SEI（K01、K02）；P510 的 DD（1 M LiTFSI DOL/DME）相对 NH（2.33 M LiTFSI DOL/正己烷）F/O 更低，来自不溶剂化的正己烷换回 DME、盐浓度降低，作者归因于多硫化物溶解与穿梭加重（Mshuttle）。另外 P510 两侧都不含 LiNO₃，P609 两侧都含 0.1 M LiNO₃。两篇机制不同、并不互相否定；这说明 F/O 一个描述符把“阴离子的氟”和“溶剂的氧”混在一起，单独用它判断方向不可靠。本条比的是全电池 CE：P609 循环平均 99.97% vs 99.91%（M0065）；P510 第 25 圈 45.16% vs 98.35%（M0075）。（AI 辅助复核，用户尚未逐项人工确认）",
  "依据句子": [
   "P609 M0065",
   "P510 M0075",
   "P510 M0076"
  ],
  "可能原因": "F/O 变化的来源不同（阴离子种类 vs 不溶剂化稀释剂）；LiNO₃ 有无不同；P510 无 LiNO₃ 时穿梭主导 CE",
  "机制线索": "P609 K01、K02（FSI 生成富 LiF SEI）；P510 Mshuttle、MseiProtect（烃降低多硫化物溶解、保护负极）",
  "原句甲": "[M0065] Crucially, it also maintained a near- ideal average CE of 99.97%, which was superior even to the commercial electrolyte (99.91%).",
  "原句乙": "[M0075] The Coulombic efficiencies after 25 cycles were about 45.16%, 98.35%, 96.25%, and 95.16%, respectively, for DDLiTFSI, DnH40LiTFSI, DcH40LiTFSI, and DDMB40LiTFSI, electrolytes (Figure 2c).\n[M0076] The LiS battery with the DDLiTFSI electrolyte solution, which without hydrocarbons, showed lower capacity and Coulombic efficiency because of polysulfide dissolution and shuttling effects.[44] The addition of hydrocarbons to the electrolyte solution reduced polysulfide dissolution and shuttling, suggest- ing that hydrocarbons improve Li-ion movemen…"
 },
 {
  "类型": "DESC",
  "子类": "F/O 降低（只改溶剂/主盐）｜衰减类",
  "性能类别": "衰减类",
  "论文甲": "P609",
  "论文乙": "P510",
  "摘要": "F/O 降低（只改溶剂/主盐）｜衰减类：P609 变好，P510 变坏",
  "甲例": "T06 T06_R4：F_F（91.16） vs F_C（68.64）｜容量保持率｜100圈｜F_F 相对 F_C 变好（数值）｜改动 DME↑ −DOL +LiFSI −LiTFSI",
  "乙例": "T25 Res13：DD（54.0） vs NH（17.0）｜容量损失率｜第25圈，相对初始（原报百分比与容量不一致）｜DD 相对 NH 变坏（数值）｜改动 +DME DOL↓ LiTFSI↓ −NHEXANE",
  "证据甲": [
   "M0062",
   "M0064"
  ],
  "证据乙": [
   "M0074"
  ],
  "强度": 0.28374074919777664,
  "候选编号": "DESC002",
  "判定": "🔶",
  "核对说明": "原文数值与提取一致。但两篇 F/O 下降的原因相反：P609 把商用 1 M LiTFSI DOL/DME 换成 0.4 M LiFSI/DME，F/O 下降来自阴离子换成氟更少的 FSI 和盐浓度降低，作者归因于 FSI 更易还原、生成富 LiF 的稳定 SEI（K01、K02）；P510 的 DD（1 M LiTFSI DOL/DME）相对 NH（2.33 M LiTFSI DOL/正己烷）F/O 更低，来自不溶剂化的正己烷换回 DME、盐浓度降低，作者归因于多硫化物溶解与穿梭加重（Mshuttle）。另外 P510 两侧都不含 LiNO₃，P609 两侧都含 0.1 M LiNO₃。两篇机制不同、并不互相否定；这说明 F/O 一个描述符把“阴离子的氟”和“溶剂的氧”混在一起，单独用它判断方向不可靠。本条比的是保持率：P609 100 圈 91.16% vs 68.64%（M0064、M0062）；P510 第 25 圈容量损失 54% vs 17%（M0074，原文百分比与容量略不一致）。（AI 辅助复核，用户尚未逐项人工确认）",
  "依据句子": [
   "P609 M0062",
   "P609 M0064",
   "P510 M0074"
  ],
  "可能原因": "同上；另 P510 只循环 25 圈，P609 为 100 圈",
  "机制线索": "P609 K02；P510 Mshuttle",
  "原句甲": "[M0062] While the S cathode in the LiTFSI- ULE exhibited higher capacity retention (79.87%) than the com - mercial electrolyte (68.64%) despite a similar initial capacity of approximately 915 mAh g −1 (Figures 2a and S6), its CE was consistently less than 100% throughout cycling, decreasing from 99.36% in the first cycle to 97.59% by the 100th cycle (Figur…\n[M0064] In stark contrast, the LiFSI- ULE enabled both the highest initial capacity utilization (1084 mAh g −1) and the best capacity retention (91.16%).",
  "原句乙": "[M0074] After 25 CD cycles, the Csp values decreased to around 382 (54% decrease), 1018 (17% decrease), 870 (22% decrease), and 733 (32% decrease) mAh/g for DDLiTFSI, DnH40LiTFSI, DcH40LiTFSI, and DDMB40LiTFSI, respectively (Figure 2b)."
 },
 {
  "类型": "DESC",
  "子类": "F/O 降低（只改溶剂/主盐）｜放电容量类",
  "性能类别": "放电容量类",
  "论文甲": "P609",
  "论文乙": "P034",
  "摘要": "F/O 降低（只改溶剂/主盐）｜放电容量类：P609 变好，P034 变坏",
  "甲例": "T06 T06_R3：F_F（1084） vs F_C（约915）｜硫比放电容量｜初始｜F_F 相对 F_C 变好（数值）｜改动 DME↑ −DOL +LiFSI −LiTFSI",
  "乙例": "T_high5 Res35：CH（67） vs DH（148）｜比放电容量（按正极＋电解液总质量）｜首圈；分母硫+碳+粘结剂+正极集流体+电解液总质量｜CH 相对 DH 变坏（数值）｜改动 +DMDS DME↓ DOL↓",
  "证据甲": [
   "M0062",
   "M0064"
  ],
  "证据乙": [
   "M0121",
   "M0123",
   "S0013"
  ],
  "强度": 0.16948911672407027,
  "候选编号": "DESC003",
  "判定": "❌",
  "核对说明": "不构成矛盾。P034 的 DH 含 50 vol% DMDS，DMDS 是有机硫共溶剂，本身参与反应、贡献容量；CH 去掉 DMDS 后 F/O 降低只是去掉了一个不含氧的活性共溶剂，性能下降来自活性物减少，不是溶剂化变化。且本条用的是“代表容量”（按硫＋碳＋粘结剂＋集流体＋电解液总质量，M0121），与 P609 的硫比容量定义不同。（AI 辅助复核，用户尚未逐项人工确认）",
  "依据句子": [
   "P034 M0121",
   "P034 M0123",
   "P609 M0064"
  ],
  "可能原因": "有机硫共溶剂贡献容量；容量定义不同",
  "机制线索": "P034 Mec_path（DMDS 先生成可溶 DMPS 中间体、走新反应路径）",
  "原句甲": "[M0062] While the S cathode in the LiTFSI- ULE exhibited higher capacity retention (79.87%) than the com - mercial electrolyte (68.64%) despite a similar initial capacity of approximately 915 mAh g −1 (Figures 2a and S6), its CE was consistently less than 100% throughout cycling, decreasing from 99.36% in the first cycle to 97.59% by the 100th cycle (Figur…\n[M0064] In stark contrast, the LiFSI- ULE enabled both the highest initial capacity utilization (1084 mAh g −1) and the best capacity retention (91.16%).",
  "原句乙": "[M0121] To better judge the practical potential of these electrolytes, we use a diﬀerent metric called the representative capacity (mAh g−1 rep), which is the capacity divided by the total mass of sulfur, carbon, binder, cathode current collector, and electrolyte.\n[M0123] S5 with E/S=5, cells using DMDS- containing electrolyte deliver the highest initial and 25th-cycle repre- sentative capacity of 148 and 111 mAh g−1 rep, respectively; these are more than double the initial and 25th-cycle capacities with conven- tional electrolyte (67 mAh g−1 rep and 56 mAh g−1 rep, respectively).\n[S0013] Representative capacity in conventional, 0.25 M polysulfide-containing, and 50 vol% DMDS-containing electrolyte with E/S=5 and 10 mL g-1 at a current density of 0.2 mA cm-2."
 },
 {
  "类型": "DESC",
  "子类": "F/O 降低（只改溶剂/主盐）｜放电容量类",
  "性能类别": "放电容量类",
  "论文甲": "P609",
  "论文乙": "P156",
  "摘要": "F/O 降低（只改溶剂/主盐）｜放电容量类：P609 变好，P156 变坏",
  "甲例": "T06 T06_R3：F_F（1084） vs F_C（约915）｜硫比放电容量｜初始｜F_F 相对 F_C 变好（数值）｜改动 DME↑ −DOL +LiFSI −LiTFSI",
  "乙例": "T_gradient R005：F0（1018.6） vs F40（1361.1）｜硫比放电容量｜初始，0.1C，FigS2｜F0 相对 F40 变坏（数值）｜改动 DME↓ +DMTS DOL↓",
  "证据甲": [
   "M0062",
   "M0064"
  ],
  "证据乙": [
   "M0081"
  ],
  "强度": 0.16948911672407027,
  "候选编号": "DESC004",
  "判定": "❌",
  "核对说明": "不构成矛盾。P156 的 F40 含 40 vol% DMTS（有机硫共溶剂，本身贡献容量），F0 为纯 DOL/DME；F0 的 F/O 更低只是因为没有不含氧的 DMTS，首圈容量 1018.6 vs 1361.1 mAh g⁻¹（M0081）的差别主要来自 DMTS 参与反应。（AI 辅助复核，用户尚未逐项人工确认）",
  "依据句子": [
   "P156 M0081",
   "P609 M0064"
  ],
  "可能原因": "有机硫共溶剂贡献容量",
  "机制线索": "P156 相关机制为 DMTS 参与多硫化物反应",
  "原句甲": "[M0062] While the S cathode in the LiTFSI- ULE exhibited higher capacity retention (79.87%) than the com - mercial electrolyte (68.64%) despite a similar initial capacity of approximately 915 mAh g −1 (Figures 2a and S6), its CE was consistently less than 100% throughout cycling, decreasing from 99.36% in the first cycle to 97.59% by the 100th cycle (Figur…\n[M0064] In stark contrast, the LiFSI- ULE enabled both the highest initial capacity utilization (1084 mAh g −1) and the best capacity retention (91.16%).",
  "原句乙": "[M0081] Using the same amount of electrolyte (25 μL), the S/C cathodes tested in DMTS modiﬁed electrolytes show high initial speciﬁc discharge capacities (based on the weight of sulfur) of 1131.4, 1297.9, 1493.5, and 1361.1 mAh g\u00011 with various DMTS contents of 10, 20, 30 and 40 vol%, respectively, contrasting to 1018.6 mAh g\u00011 in pure DME/ DOL cell at 0.1…"
 },
 {
  "类型": "DESC",
  "子类": "F/O 降低（只改溶剂/主盐）｜放电容量类",
  "性能类别": "放电容量类",
  "论文甲": "P609",
  "论文乙": "P510",
  "摘要": "F/O 降低（只改溶剂/主盐）｜放电容量类：P609 变好，P510 变坏",
  "甲例": "T06 T06_R3：F_F（1084） vs F_C（约915）｜硫比放电容量｜初始｜F_F 相对 F_C 变好（数值）｜改动 DME↑ −DOL +LiFSI −LiTFSI",
  "乙例": "T25 Res1：DD（约932） vs NH（约1264）｜比放电容量（基准未写明）｜第1圈｜DD 相对 NH 变坏（数值）｜改动 +DME DOL↓ LiTFSI↓ −NHEXANE",
  "证据甲": [
   "M0062",
   "M0064"
  ],
  "证据乙": [
   "M0073",
   "M0076"
  ],
  "强度": 0.16948911672407027,
  "候选编号": "DESC005",
  "判定": "🔶",
  "核对说明": "原文数值与提取一致。但两篇 F/O 下降的原因相反：P609 把商用 1 M LiTFSI DOL/DME 换成 0.4 M LiFSI/DME，F/O 下降来自阴离子换成氟更少的 FSI 和盐浓度降低，作者归因于 FSI 更易还原、生成富 LiF 的稳定 SEI（K01、K02）；P510 的 DD（1 M LiTFSI DOL/DME）相对 NH（2.33 M LiTFSI DOL/正己烷）F/O 更低，来自不溶剂化的正己烷换回 DME、盐浓度降低，作者归因于多硫化物溶解与穿梭加重（Mshuttle）。另外 P510 两侧都不含 LiNO₃，P609 两侧都含 0.1 M LiNO₃。两篇机制不同、并不互相否定；这说明 F/O 一个描述符把“阴离子的氟”和“溶剂的氧”混在一起，单独用它判断方向不可靠。本条比的是首圈放电容量：P609 1084 vs 约 915 mAh g⁻¹（M0064、M0062）；P510 约 932 vs 1264 mAh g⁻¹（M0073，原文容量基准未写明）。（AI 辅助复核，用户尚未逐项人工确认）",
  "依据句子": [
   "P609 M0062",
   "P609 M0064",
   "P510 M0073",
   "P510 M0076"
  ],
  "可能原因": "同 DESC001；P510 容量基准未写明",
  "机制线索": "P609 K02；P510 Mshuttle",
  "原句甲": "[M0062] While the S cathode in the LiTFSI- ULE exhibited higher capacity retention (79.87%) than the com - mercial electrolyte (68.64%) despite a similar initial capacity of approximately 915 mAh g −1 (Figures 2a and S6), its CE was consistently less than 100% throughout cycling, decreasing from 99.36% in the first cycle to 97.59% by the 100th cycle (Figur…\n[M0064] In stark contrast, the LiFSI- ULE enabled both the highest initial capacity utilization (1084 mAh g −1) and the best capacity retention (91.16%).",
  "原句乙": "[M0073] In the first CD cycle, the Csp’s for LiS cells with DDLiTFSI, DnH40LiTFSI, DcH40LiTFSI, and DDMB40LiTFSI electrolyte sol- utions were ca. 932, 1264, 1150, and 1081 mAh/g, respectively (Figure 2b), which are comparable to or higher than other reported LiS batteries (Table S1).\n[M0076] The LiS battery with the DDLiTFSI electrolyte solution, which without hydrocarbons, showed lower capacity and Coulombic efficiency because of polysulfide dissolution and shuttling effects.[44] The addition of hydrocarbons to the electrolyte solution reduced polysulfide dissolution and shuttling, suggest- ing that hydrocarbons improve Li-ion movemen…"
 },
 {
  "类型": "SAME",
  "子类": "主改动 +LiNO3｜放电容量类",
  "性能类别": "放电容量类",
  "论文甲": "P113",
  "论文乙": "P668",
  "摘要": "主改动 +LiNO3｜放电容量类：P113 变好，P668 变坏",
  "甲例": "T02 R01：F02（900） vs F0（800）｜硫比放电容量｜首次放电，Fig4｜F02 相对 F0 变好（数值）｜改动 +LiNO3",
  "乙例": "TCN1.6 RSL51：C1.6N1（稍低） vs C1.6N0（None）｜硫比放电容量｜首圈｜C1.6N1 相对 C1.6N0 变坏（定性）｜改动 +LiNO3",
  "证据甲": [
   "M0106",
   "M0109"
  ],
  "证据乙": [
   "M0215",
   "S0023"
  ],
  "强度": 0,
  "候选编号": "SAME001",
  "判定": "🔶",
  "核对说明": "同一种改动（在 LiTFSI DOL/DME 中加 LiNO₃）首圈放电容量方向相反：P113 加 0.2 M LiNO₃ 后由 800 升到 900 mAh g⁻¹（M0109）；P668 在 1.6 M LiTFSI 中加 1 wt% LiNO₃ 后“初始放电容量稍降”（M0215，定性）。数值与原文一致。可能原因是放电截止电压不同：P113 截止 1.5 V，P668 截止 1.7–1.8 V；LiNO₃ 在约 1.6 V 以下被还原，会额外贡献一部分首圈放电容量，P113 的升高可能部分来自 LiNO₃ 自身还原。两篇都认为 LiNO₃ 明显抑制穿梭（M0106、M0215）。截止电压目前不在模型条件里，应补入。（AI 辅助复核，用户尚未逐项人工确认）",
  "依据句子": [
   "P113 M0106",
   "P113 M0109",
   "P668 M0215"
  ],
  "可能原因": "放电截止电压不同（1.5 V vs 1.7–1.8 V）；P668 为定性“稍降”，幅度可能在误差内；盐浓度 1 M vs 1.6 M",
  "机制线索": "两篇都把 LiNO₃ 的作用归于抑制穿梭；首圈容量差异更可能来自 LiNO₃ 低电位还原",
  "原句甲": "[M0106] A speciﬁc capacity of 800 mA h/g speciﬁc capacity was obtained for this case; the low capacity was attributed to sulfur loss and shuttling problems.\n[M0109] However, in Case-2 with 0.2 M of LiNO3, the speciﬁc capacity during the discharge operation improved from 800 to 900 mA h/g, and the cell was fully charged (Fig. 2, red dash- dot-dot line).",
  "原句乙": "[M0215] Incorporation of LiNO3 markedly alleviates the shuttle, although it causes a slight decrease in the initial discharge capacity.\n[S0023] Figure S16 Charge–discharge curves of the C/S electrode in 1.6 M LiTFSI electrolytes with LiNO₃ additives of (a) 0, (b) 1 wt%, (c)2 wt% and (d) 3 wt%."
 }
]

File: output/表述与矛盾试跑_F版30篇_2026-11-04/矛盾核对.json
{
 "DESC001": {
  "判定": "🔶",
  "说明": "原文数值与提取一致。但两篇 F/O 下降的原因相反：P609 把商用 1 M LiTFSI DOL/DME 换成 0.4 M LiFSI/DME，F/O 下降来自阴离子换成氟更少的 FSI 和盐浓度降低，作者归因于 FSI 更易还原、生成富 LiF 的稳定 SEI（K01、K02）；P510 的 DD（1 M LiTFSI DOL/DME）相对 NH（2.33 M LiTFSI DOL/正己烷）F/O 更低，来自不溶剂化的正己烷换回 DME、盐浓度降低，作者归因于多硫化物溶解与穿梭加重（Mshuttle）。另外 P510 两侧都不含 LiNO₃，P609 两侧都含 0.1 M LiNO₃。两篇机制不同、并不互相否定；这说明 F/O 一个描述符把“阴离子的氟”和“溶剂的氧”混在一起，单独用它判断方向不可靠。本条比的是全电池 CE：P609 循环平均 99.97% vs 99.91%（M0065）；P510 第 25 圈 45.16% vs 98.35%（M0075）。（AI 辅助复核，用户尚未逐项人工确认）",
  "依据句子": [
   "P609 M0065",
   "P510 M0075",
   "P510 M0076"
  ],
  "可能原因": "F/O 变化的来源不同（阴离子种类 vs 不溶剂化稀释剂）；LiNO₃ 有无不同；P510 无 LiNO₃ 时穿梭主导 CE",
  "机制线索": "P609 K01、K02（FSI 生成富 LiF SEI）；P510 Mshuttle、MseiProtect（烃降低多硫化物溶解、保护负极）",
  "说明_en": "Values match the source. But F/O falls for opposite reasons in the two papers. P609 replaces commercial 1 M LiTFSI in DOL/DME with 0.4 M LiFSI in DME: F/O drops because FSI carries fewer F atoms and the salt is more dilute; the authors credit FSI's easier reduction and a stable LiF-rich SEI (K01, K02). In P510, DD (1 M LiTFSI, DOL/DME) has lower F/O than NH (2.33 M LiTFSI, DOL/n-hexane) because the non-solvating hexane is replaced by DME and the salt is more dilute; the authors attribute DD's poorer behaviour to more polysulfide dissolution and shuttling (Mshuttle). P510 also has no LiNO₃ on either side, while P609 has 0.1 M LiNO₃ on both. The two mechanisms do not refute each other; the case shows that a single F/O descriptor mixes anion fluorine with solvent oxygen and is not a reliable design axis on its own. This item compares full-cell CE: P609 cycle-average 99.97% vs 99.91% (M0065); P510 cycle 25: 45.16% vs 98.35% (M0075). (AI-assisted review; not yet confirmed item by item by the user.)",
  "可能原因_en": "Different sources of the F/O change (anion type vs non-solvating diluent); LiNO₃ present vs absent; shuttling dominates CE in P510 without LiNO₃",
  "机制线索_en": "P609 K01, K02 (FSI forms a LiF-rich SEI); P510 Mshuttle, MseiProtect (hydrocarbon lowers polysulfide dissolution, protects the anode)"
 },
 "DESC002": {
  "判定": "🔶",
  "说明": "原文数值与提取一致。但两篇 F/O 下降的原因相反：P609 把商用 1 M LiTFSI DOL/DME 换成 0.4 M LiFSI/DME，F/O 下降来自阴离子换成氟更少的 FSI 和盐浓度降低，作者归因于 FSI 更易还原、生成富 LiF 的稳定 SEI（K01、K02）；P510 的 DD（1 M LiTFSI DOL/DME）相对 NH（2.33 M LiTFSI DOL/正己烷）F/O 更低，来自不溶剂化的正己烷换回 DME、盐浓度降低，作者归因于多硫化物溶解与穿梭加重（Mshuttle）。另外 P510 两侧都不含 LiNO₃，P609 两侧都含 0.1 M LiNO₃。两篇机制不同、并不互相否定；这说明 F/O 一个描述符把“阴离子的氟”和“溶剂的氧”混在一起，单独用它判断方向不可靠。本条比的是保持率：P609 100 圈 91.16% vs 68.64%（M0064、M0062）；P510 第 25 圈容量损失 54% vs 17%（M0074，原文百分比与容量略不一致）。（AI 辅助复核，用户尚未逐项人工确认）",
  "依据句子": [
   "P609 M0062",
   "P609 M0064",
   "P510 M0074"
  ],
  "可能原因": "同上；另 P510 只循环 25 圈，P609 为 100 圈",
  "机制线索": "P609 K02；P510 Mshuttle",
  "说明_en": "Values match the source. But F/O falls for opposite reasons in the two papers. P609 replaces commercial 1 M LiTFSI in DOL/DME with 0.4 M LiFSI in DME: F/O drops because FSI carries fewer F atoms and the salt is more dilute; the authors credit FSI's easier reduction and a stable LiF-rich SEI (K01, K02). In P510, DD (1 M LiTFSI, DOL/DME) has lower F/O than NH (2.33 M LiTFSI, DOL/n-hexane) because the non-solvating hexane is replaced by DME and the salt is more dilute; the authors attribute DD's poorer behaviour to more polysulfide dissolution and shuttling (Mshuttle). P510 also has no LiNO₃ on either side, while P609 has 0.1 M LiNO₃ on both. The two mechanisms do not refute each other; the case shows that a single F/O descriptor mixes anion fluorine with solvent oxygen and is not a reliable design axis on its own. This item compares capacity retention: P609 at 100 cycles 91.16% vs 68.64% (M0064, M0062); P510 capacity loss at cycle 25: 54% vs 17% (M0074; the source percentage and capacities are slightly inconsistent). (AI-assisted review; not yet confirmed item by item by the user.)",
  "可能原因_en": "As above; P510 cycled only 25 times vs 100 in P609",
  "机制线索_en": "P609 K02; P510 Mshuttle"
 },
 "DESC003": {
  "判定": "❌",
  "说明": "不构成矛盾。P034 的 DH 含 50 vol% DMDS，DMDS 是有机硫共溶剂，本身参与反应、贡献容量；CH 去掉 DMDS 后 F/O 降低只是去掉了一个不含氧的活性共溶剂，性能下降来自活性物减少，不是溶剂化变化。且本条用的是“代表容量”（按硫＋碳＋粘结剂＋集流体＋电解液总质量，M0121），与 P609 的硫比容量定义不同。（AI 辅助复核，用户尚未逐项人工确认）",
  "依据句子": [
   "P034 M0121",
   "P034 M0123",
   "P609 M0064"
  ],
  "可能原因": "有机硫共溶剂贡献容量；容量定义不同",
  "机制线索": "P034 Mec_path（DMDS 先生成可溶 DMPS 中间体、走新反应路径）",
  "说明_en": "Not a contradiction. P034's DH contains 50 vol% DMDS, an organosulfur co-solvent that reacts and contributes capacity itself. Removing it (CH) lowers F/O only because an oxygen-free active co-solvent is gone; the capacity drop comes from less active material, not from a solvation change. The metric is also the 'representative capacity' (normalised to S + carbon + binder + current collector + electrolyte mass, M0121), which differs from P609's sulfur-specific capacity. (AI-assisted review; not yet confirmed item by item by the user.)",
  "可能原因_en": "Organosulfur co-solvent contributes capacity; different capacity definitions",
  "机制线索_en": "P034 Mec_path (DMDS first forms soluble DMPS intermediates and follows a new reaction path)"
 },
 "DESC004": {
  "判定": "❌",
  "说明": "不构成矛盾。P156 的 F40 含 40 vol% DMTS（有机硫共溶剂，本身贡献容量），F0 为纯 DOL/DME；F0 的 F/O 更低只是因为没有不含氧的 DMTS，首圈容量 1018.6 vs 1361.1 mAh g⁻¹（M0081）的差别主要来自 DMTS 参与反应。（AI 辅助复核，用户尚未逐项人工确认）",
  "依据句子": [
   "P156 M0081",
   "P609 M0064"
  ],
  "可能原因": "有机硫共溶剂贡献容量",
  "机制线索": "P156 相关机制为 DMTS 参与多硫化物反应",
  "说明_en": "Not a contradiction. P156's F40 contains 40 vol% DMTS (an organosulfur co-solvent that contributes capacity); F0 is plain DOL/DME. F0 has lower F/O only because the oxygen-free DMTS is absent; the first-cycle capacity difference (1018.6 vs 1361.1 mAh g⁻¹, M0081) mainly reflects DMTS taking part in the reaction. (AI-assisted review; not yet confirmed item by item by the user.)",
  "可能原因_en": "Organosulfur co-solvent contributes capacity",
  "机制线索_en": "P156: DMTS participates in the polysulfide reactions"
 },
 "DESC005": {
  "判定": "🔶",
  "说明": "原文数值与提取一致。但两篇 F/O 下降的原因相反：P609 把商用 1 M LiTFSI DOL/DME 换成 0.4 M LiFSI/DME，F/O 下降来自阴离子换成氟更少的 FSI 和盐浓度降低，作者归因于 FSI 更易还原、生成富 LiF 的稳定 SEI（K01、K02）；P510 的 DD（1 M LiTFSI DOL/DME）相对 NH（2.33 M LiTFSI DOL/正己烷）F/O 更低，来自不溶剂化的正己烷换回 DME、盐浓度降低，作者归因于多硫化物溶解与穿梭加重（Mshuttle）。另外 P510 两侧都不含 LiNO₃，P609 两侧都含 0.1 M LiNO₃。两篇机制不同、并不互相否定；这说明 F/O 一个描述符把“阴离子的氟”和“溶剂的氧”混在一起，单独用它判断方向不可靠。本条比的是首圈放电容量：P609 1084 vs 约 915 mAh g⁻¹（M0064、M0062）；P510 约 932 vs 1264 mAh g⁻¹（M0073，原文容量基准未写明）。（AI 辅助复核，用户尚未逐项人工确认）",
  "依据句子": [
   "P609 M0062",
   "P609 M0064",
   "P510 M0073",
   "P510 M0076"
  ],
  "可能原因": "同 DESC001；P510 容量基准未写明",
  "机制线索": "P609 K02；P510 Mshuttle",
  "说明_en": "Values match the source. But F/O falls for opposite reasons in the two papers. P609 replaces commercial 1 M LiTFSI in DOL/DME with 0.4 M LiFSI in DME: F/O drops because FSI carries fewer F atoms and the salt is more dilute; the authors credit FSI's easier reduction and a stable LiF-rich SEI (K01, K02). In P510, DD (1 M LiTFSI, DOL/DME) has lower F/O than NH (2.33 M LiTFSI, DOL/n-hexane) because the non-solvating hexane is replaced by DME and the salt is more dilute; the authors attribute DD's poorer behaviour to more polysulfide dissolution and shuttling (Mshuttle). P510 also has no LiNO₃ on either side, while P609 has 0.1 M LiNO₃ on both. The two mechanisms do not refute each other; the case shows that a single F/O descriptor mixes anion fluorine with solvent oxygen and is not a reliable design axis on its own. This item compares first-cycle discharge capacity: P609 1084 vs about 915 mAh g⁻¹ (M0064, M0062); P510 about 932 vs 1264 mAh g⁻¹ (M0073; capacity basis not stated in the source). (AI-assisted review; not yet confirmed item by item by the user.)",
  "可能原因_en": "As DESC001; P510 capacity basis not stated",
  "机制线索_en": "P609 K02; P510 Mshuttle"
 },
 "SAME001": {
  "判定": "🔶",
  "说明": "同一种改动（在 LiTFSI DOL/DME 中加 LiNO₃）首圈放电容量方向相反：P113 加 0.2 M LiNO₃ 后由 800 升到 900 mAh g⁻¹（M0109）；P668 在 1.6 M LiTFSI 中加 1 wt% LiNO₃ 后“初始放电容量稍降”（M0215，定性）。数值与原文一致。可能原因是放电截止电压不同：P113 截止 1.5 V，P668 截止 1.7–1.8 V；LiNO₃ 在约 1.6 V 以下被还原，会额外贡献一部分首圈放电容量，P113 的升高可能部分来自 LiNO₃ 自身还原。两篇都认为 LiNO₃ 明显抑制穿梭（M0106、M0215）。截止电压目前不在模型条件里，应补入。（AI 辅助复核，用户尚未逐项人工确认）",
  "依据句子": [
   "P113 M0106",
   "P113 M0109",
   "P668 M0215"
  ],
  "可能原因": "放电截止电压不同（1.5 V vs 1.7–1.8 V）；P668 为定性“稍降”，幅度可能在误差内；盐浓度 1 M vs 1.6 M",
  "机制线索": "两篇都把 LiNO₃ 的作用归于抑制穿梭；首圈容量差异更可能来自 LiNO₃ 低电位还原",
  "说明_en": "The same change (adding LiNO₃ to LiTFSI in DOL/DME) moves first-cycle discharge capacity in opposite directions: P113 rises from 800 to 900 mAh g⁻¹ with 0.2 M LiNO₃ (M0109); P668 reports a 'slight decrease in the initial discharge capacity' with 1 wt% LiNO₃ in 1.6 M LiTFSI (M0215, qualitative). Values match the source. A likely explanation is the discharge cut-off voltage: P113 discharges to 1.5 V, P668 to 1.7–1.8 V. LiNO₃ is reduced below about 1.6 V and adds capacity of its own in the first discharge, so part of P113's increase may come from LiNO₃ reduction. Both papers agree that LiNO₃ strongly suppresses the shuttle (M0106, M0215). The cut-off voltage is not yet a model condition and should be added. (AI-assisted review; not yet confirmed item by item by the user.)",
  "可能原因_en": "Discharge cut-off voltage (1.5 V vs 1.7–1.8 V); P668's 'slight decrease' is qualitative and may be within noise; salt concentration 1 M vs 1.6 M",
  "机制线索_en": "Both papers attribute LiNO₃'s role to shuttle suppression; the first-cycle difference more likely reflects low-potential LiNO₃ reduction"
 }
}
