Repository: zhuonanli08/Li-S_Electrolyte_Conflicts

File: output/表述与矛盾试跑_F版30篇_2026-11-04/篇内配对_方向.json (part 1 of 2)
[
 {
  "论文": "P034",
  "测试": "T_OMC40",
  "结果": "Res1",
  "A": "D",
  "B": "C",
  "翻转": false,
  "签名": [
   "+DMDS"
  ],
  "完整签名": [
   "+DMDS",
   "DME↓",
   "DOL↓"
  ],
  "性能类别": "放电容量类",
  "标准指标": "硫比放电容量",
  "取值点": "首圈；Fig1与Fig2同系列正极与方法",
  "A值": 2485,
  "B值": "~1200",
  "效应": 0.7279511027546374,
  "方向": "变好",
  "依据": "数值",
  "证据": [
   "M0054",
   "M0058",
   "M0067",
   "M0070"
  ],
  "改动数": 1
 },
 {
  "论文": "P034",
  "测试": "T_OMC50",
  "结果": "Res4",
  "A": "D",
  "B": "C",
  "翻转": false,
  "签名": [
   "+DMDS"
  ],
  "完整签名": [
   "+DMDS",
   "DME↓",
   "DOL↓"
  ],
  "性能类别": "放电容量类",
  "标准指标": "硫比放电容量",
  "取值点": "首圈；Fig1与Fig2同系列正极与方法",
  "A值": 1950,
  "B值": "~1200",
  "效应": 0.4855078157817008,
  "方向": "变好",
  "依据": "数值",
  "证据": [
   "M0054",
   "M0058",
   "M0067",
   "M0070"
  ],
  "改动数": 1
 },
 {
  "论文": "P034",
  "测试": "T_OMC70",
  "结果": "Res7",
  "A": "D",
  "B": "C",
  "翻转": false,
  "签名": [
   "+DMDS"
  ],
  "完整签名": [
   "+DMDS",
   "DME↓",
   "DOL↓"
  ],
  "性能类别": "放电容量类",
  "标准指标": "硫比放电容量",
  "取值点": "首圈；Fig1与Fig2同系列正极与方法",
  "A值": 1361,
  "B值": "~1200",
  "效应": 0.12589816687537447,
  "方向": "变好",
  "依据": "数值",
  "证据": [
   "M0054",
   "M0058",
   "M0067",
   "M0070"
  ],
  "改动数": 1
 },
 {
  "论文": "P034",
  "测试": "T_OMC70",
  "结果": "Res10",
  "A": "D",
  "B": "C",
  "翻转": false,
  "签名": [
   "+DMDS"
  ],
  "完整签名": [
   "+DMDS",
   "DME↓",
   "DOL↓"
  ],
  "性能类别": "放电容量类",
  "标准指标": "硫比放电容量",
  "取值点": "第50圈",
  "A值": "~1200",
  "B值": "~700",
  "效应": 0.5389965007326869,
  "方向": "变好",
  "依据": "数值",
  "证据": [
   "M0085"
  ],
  "改动数": 1
 },
 {
  "论文": "P034",
  "测试": "T_KB70",
  "结果": "Res12",
  "A": "D",
  "B": "C",
  "翻转": false,
  "签名": [
   "+DMDS"
  ],
  "完整签名": [
   "+DMDS",
   "DME↓",
   "DOL↓"
  ],
  "性能类别": "放电容量类",
  "标准指标": "硫比放电容量",
  "取值点": "首圈",
  "A值": "~1750",
  "B值": "~1250",
  "效应": 0.3364722366212129,
  "方向": "变好",
  "依据": "数值",
  "证据": [
   "M0089",
   "M0094"
  ],
  "改动数": 1
 },
 {
  "论文": "P034",
  "测试": "T_KB70",
  "结果": "Res13",
  "A": "D",
  "B": "C",
  "翻转": false,
  "签名": [
   "+DMDS"
  ],
  "完整签名": [
   "+DMDS",
   "DME↓",
   "DOL↓"
  ],
  "性能类别": "放电容量类",
  "标准指标": "硫比放电容量",
  "取值点": "第50圈",
  "A值": "~1300",
  "B值": "~850",
  "效应": 0.4248831939652659,
  "方向": "变好",
  "依据": "数值",
  "证据": [
   "M0090",
   "M0094"
  ],
  "改动数": 1
 },
 {
  "论文": "P034",
  "测试": "T_high10",
  "结果": "Res24",
  "A": "DH",
  "B": "CH",
  "翻转": false,
  "签名": [
   "+DMDS"
  ],
  "完整签名": [
   "+DMDS",
   "DME↓",
   "DOL↓"
  ],
  "性能类别": "放电容量类",
  "标准指标": "硫比放电容量",
  "取值点": "首圈",
  "A值": 1615,
  "B值": 1136,
  "效应": 0.3518216363756602,
  "方向": "变好",
  "依据": "数值",
  "证据": [
   "M0098",
   "M0099"
  ],
  "改动数": 1
 },
 {
  "论文": "P034",
  "测试": "T_high10",
  "结果": "Res25",
  "A": "DH",
  "B": "PH",
  "翻转": false,
  "签名": [
   "+DMDS",
   "+DME",
   "+DOL",
   "+LiTFSI",
   "−LiPS_x"
  ],
  "完整签名": [
   "+DMDS",
   "+DME",
   "+DOL",
   "−LiPS_x",
   "+LiTFSI"
  ],
  "性能类别": "放电容量类",
  "标准指标": "硫比放电容量",
  "取值点": "首圈",
  "A值": 1615,
  "B值": 1396,
  "效应": 0.1457239523344392,
  "方向": "变好",
  "依据": "数值",
  "证据": [
   "M0098",
   "M0099"
  ],
  "改动数": 5
 },
 {
  "论文": "P034",
  "测试": "T_high10",
  "结果": "Res26",
  "A": "PH",
  "B": "CH",
  "翻转": true,
  "签名": [
   "+DME",
   "+DOL",
   "+LiTFSI",
   "−LiPS_x"
  ],
  "完整签名": [
   "−DME",
   "−DOL",
   "+LiPS_x",
   "−LiTFSI"
  ],
  "性能类别": "放电容量类",
  "标准指标": "硫比放电容量",
  "取值点": "首圈",
  "A值": 1396,
  "B值": 1136,
  "效应": -0.20609768404122114,
  "方向": "变坏",
  "依据": "数值",
  "证据": [
   "M0098",
   "M0099"
  ],
  "改动数": 4
 },
 {
  "论文": "P034",
  "测试": "T_high10",
  "结果": "Res27",
  "A": "DH",
  "B": "CH",
  "翻转": false,
  "签名": [
   "+DMDS"
  ],
  "完整签名": [
   "+DMDS",
   "DME↓",
   "DOL↓"
  ],
  "性能类别": "放电容量类",
  "标准指标": "硫比放电容量",
  "取值点": "第25圈",
  "A值": 1366,
  "B值": 729,
  "效应": 0.6279683081220773,
  "方向": "变好",
  "依据": "数值",
  "证据": [
   "M0098",
   "M0099"
  ],
  "改动数": 1
 },
 {
  "论文": "P034",
  "测试": "T_high10",
  "结果": "Res28",
  "A": "DH",
  "B": "PH",
  "翻转": false,
  "签名": [
   "+DMDS",
   "+DME",
   "+DOL",
   "+LiTFSI",
   "−LiPS_x"
  ],
  "完整签名": [
   "+DMDS",
   "+DME",
   "+DOL",
   "−LiPS_x",
   "+LiTFSI"
  ],
  "性能类别": "放电容量类",
  "标准指标": "硫比放电容量",
  "取值点": "第25圈",
  "A值": 1366,
  "B值": 763,
  "效应": 0.5823840088462784,
  "方向": "变好",
  "依据": "数值",
  "证据": [
   "M0098",
   "M0099"
  ],
  "改动数": 5
 },
 {
  "论文": "P034",
  "测试": "T_high10",
  "结果": "Res29",
  "A": "PH",
  "B": "CH",
  "翻转": true,
  "签名": [
   "+DME",
   "+DOL",
   "+LiTFSI",
   "−LiPS_x"
  ],
  "完整签名": [
   "−DME",
   "−DOL",
   "+LiPS_x",
   "−LiTFSI"
  ],
  "性能类别": "放电容量类",
  "标准指标": "硫比放电容量",
  "取值点": "第25圈",
  "A值": 763,
  "B值": 729,
  "效应": -0.045584299275798934,
  "方向": "差异小",
  "依据": "数值",
  "证据": [
   "M0098",
   "M0099"
  ],
  "改动数": 4
 },
 {
  "论文": "P034",
  "测试": "T_high5",
  "结果": "Res32",
  "A": "DH",
  "B": "CH",
  "翻转": false,
  "签名": [
   "+DMDS"
  ],
  "完整签名": [
   "+DMDS",
   "DME↓",
   "DOL↓"
  ],
  "性能类别": "放电容量类",
  "标准指标": "硫比放电容量",
  "取值点": "E/S5循环；常规区间具体圈数未逐个对应",
  "A值": "高容量，首圈1319、第25圈989",
  "B值": "500–600",
  "效应": null,
  "方向": "变好",
  "依据": "定性",
  "证据": [
   "M0113",
   "M0116",
   "M0117"
  ],
  "改动数": 1
 },
 {
  "论文": "P034",
  "测试": "T_high5",
  "结果": "Res33",
  "A": "PH",
  "B": "CH",
  "翻转": true,
  "签名": [
   "+DME",
   "+DOL",
   "+LiTFSI",
   "−LiPS_x"
  ],
  "完整签名": [
   "−DME",
   "−DOL",
   "+LiPS_x",
   "−LiTFSI"
  ],
  "性能类别": "放电容量类",
  "标准指标": "硫比放电容量",
  "取值点": "E/S5循环；具体取值点未明确",
  "A值": "更低",
  "B值": "500–600",
  "效应": null,
  "方向": "变好",
  "依据": "定性",
  "证据": [
   "M0113",
   "M0114"
  ],
  "改动数": 4
 },
 {
  "论文": "P034",
  "测试": "T_high5",
  "结果": "Res34",
  "A": "DH",
  "B": "PH",
  "翻转": false,
  "签名": [
   "+DMDS",
   "+DME",
   "+DOL",
   "+LiTFSI",
   "−LiPS_x"
  ],
  "完整签名": [
   "+DMDS",
   "+DME",
   "+DOL",
   "−LiPS_x",
   "+LiTFSI"
  ],
  "性能类别": "放电容量类",
  "标准指标": "硫比放电容量",
  "取值点": "E/S5循环",
  "A值": "保持良好高容量",
  "B值": "表现较差",
  "效应": null,
  "方向": "变好",
  "依据": "定性",
  "证据": [
   "M0114",
   "M0115",
   "M0116"
  ],
  "改动数": 5
 },
 {
  "论文": "P034",
  "测试": "T_high5",
  "结果": "Res35",
  "A": "DH",
  "B": "CH",
  "翻转": false,
  "签名": [
   "+DMDS"
  ],
  "完整签名": [
   "+DMDS",
   "DME↓",
   "DOL↓"
  ],
  "性能类别": "放电容量类",
  "标准指标": "比放电容量（按正极＋电解液总质量）",
  "取值点": "首圈；分母硫+碳+粘结剂+正极集流体+电解液总质量",
  "A值": 148,
  "B值": 67,
  "效应": 0.7925196543731491,
  "方向": "变好",
  "依据": "数值",
  "证据": [
   "M0121",
   "M0123",
   "S0013"
  ],
  "改动数": 1
 },
 {
  "论文": "P034",
  "测试": "T_high5",
  "结果": "Res36",
  "A": "DH",
  "B": "PH",
  "翻转": false,
  "签名": [
   "+DMDS",
   "+DME",
   "+DOL",
   "+LiTFSI",
   "−LiPS_x"
  ],
  "完整签名": [
   "+DMDS",
   "+DME",
   "+DOL",
   "−LiPS_x",
   "+LiTFSI"
  ],
  "性能类别": "放电容量类",
  "标准指标": "比放电容量（按正极＋电解液总质量）",
  "取值点": "首圈；代表容量分母",
  "A值": 148,
  "B值": null,
  "效应": null,
  "方向": "变好",
  "依据": "定性",
  "证据": [
   "M0123",
   "S0013"
  ],
  "改动数": 5
 },
 {
  "论文": "P034",
  "测试": "T_high5",
  "结果": "Res37",
  "A": "DH",
  "B": "CH",
  "翻转": false,
  "签名": [
   "+DMDS"
  ],
  "完整签名": [
   "+DMDS",
   "DME↓",
   "DOL↓"
  ],
  "性能类别": "放电容量类",
  "标准指标": "比放电容量（按正极＋电解液总质量）",
  "取值点": "第25圈；分母硫+碳+粘结剂+正极集流体+电解液总质量",
  "A值": 111,
  "B值": 56,
  "效应": 0.6841785105771849,
  "方向": "变好",
  "依据": "数值",
  "证据": [
   "M0121",
   "M0123",
   "S0013"
  ],
  "改动数": 1
 },
 {
  "论文": "P034",
  "测试": "T_high5",
  "结果": "Res38",
  "A": "DH",
  "B": "PH",
  "翻转": false,
  "签名": [
   "+DMDS",
   "+DME",
   "+DOL",
   "+LiTFSI",
   "−LiPS_x"
  ],
  "完整签名": [
   "+DMDS",
   "+DME",
   "+DOL",
   "−LiPS_x",
   "+LiTFSI"
  ],
  "性能类别": "放电容量类",
  "标准指标": "比放电容量（按正极＋电解液总质量）",
  "取值点": "第25圈；代表容量分母",
  "A值": 111,
  "B值": null,
  "效应": null,
  "方向": "变好",
  "依据": "定性",
  "证据": [
   "M0123",
   "S0013"
  ],
  "改动数": 5
 },
 {
  "论文": "P038",
  "测试": "TA",
  "结果": "RAce",
  "A": "FI",
  "B": "FL",
  "翻转": false,
  "签名": [
   "+InI3",
   "−LiI"
  ],
  "完整签名": [
   "+InI3",
   "−LiI"
  ],
  "性能类别": "库仑效率类",
  "标准指标": "全电池 CE",
  "取值点": "首次活化",
  "A值": "较高",
  "B值": "较低",
  "效应": null,
  "方向": "变好",
  "依据": "定性",
  "证据": [
   "M0069"
  ],
  "改动数": 2
 },
 {
  "论文": "P054",
  "测试": "T1",
  "结果": "B02",
  "A": "F4",
  "B": "G123",
  "翻转": false,
  "签名": [
   "+DME",
   "+DOL",
   "+LiNO3",
   "+LiTFSI"
  ],
  "完整签名": [
   "+DME",
   "+DOL",
   "+LiNO3",
   "+LiTFSI"
  ],
  "性能类别": "放电容量类",
  "标准指标": "硫比放电容量",
  "取值点": "第1次放电",
  "A值": "约1600",
  "B值": null,
  "效应": null,
  "方向": "变好",
  "依据": "定性",
  "证据": [
   "M0104"
  ],
  "改动数": 4
 },
 {
  "论文": "P062",
  "测试": "T1",
  "结果": "R1",
  "A": "F50",
  "B": "F25",
  "翻转": false,
  "签名": [
   "DMTS↑"
  ],
  "完整签名": [
   "DME↓",
   "DMTS↑",
   "DOL↓"
  ],
  "性能类别": "放电容量类",
  "标准指标": "复合物比放电容量",
  "取值点": "初始放电",
  "A值": "更低",
  "B值": null,
  "效应": null,
  "方向": "变坏",
  "依据": "定性",
  "证据": [
   "M0042"
  ],
  "改动数": 1
 },
 {
  "论文": "P062",
  "测试": "T2",
  "结果": "R4",
  "A": "F25",
  "B": "FD",
  "翻转": false,
  "签名": [
   "+DME",
   "+DMTS",
   "+DOL",
   "+LiNO3",
   "+LiTFSI",
   "−DMDS"
  ],
  "完整签名": [
   "−DMDS",
   "+DME",
   "+DMTS",
   "+DOL",
   "+LiNO3",
   "+LiTFSI"
  ],
  "性能类别": "放电容量类",
  "标准指标": "复合物比放电容量",
  "取值点": "初始放电，C/10",
  "A值": "≈1100",
  "B值": "≈950",
  "效应": 0.14660347419187544,
  "方向": "变好",
  "依据": "数值",
  "证据": [
   "M0041",
   "M0052",
   "M0053"
  ],
  "改动数": 6
 },
 {
  "论文": "P062",
  "测试": "T2",
  "结果": "R5",
  "A": "F25",
  "B": "FD",
  "翻转": false,
  "签名": [
   "+DME",
   "+DMTS",
   "+DOL",
   "+LiNO3",
   "+LiTFSI",
   "−DMDS"
  ],
  "完整签名": [
   "−DMDS",
   "+DME",
   "+DMTS",
   "+DOL",
   "+LiNO3",
   "+LiTFSI"
  ],
  "性能类别": "放电容量类",
  "标准指标": "复合物比放电容量",
  "取值点": "第50圈，C/10",
  "A值": "≈765",
  "B值": "≈705",
  "效应": 0.0816780310142671,
  "方向": "变好",
  "依据": "数值",
  "证据": [
   "M0044",
   "M0053"
  ],
  "改动数": 6
 },
 {
  "论文": "P062",
  "测试": "T3",
  "结果": "R7",
  "A": "F25",
  "B": "FC",
  "翻转": false,
  "签名": [
   "+DMTS",
   "+LiNO3",
   "+LiTFSI"
  ],
  "完整签名": [
   "+DMTS",
   "+LiNO3",
   "+LiTFSI"
  ],
  "性能类别": "放电容量类",
  "标准指标": "复合物比放电容量",
  "取值点": "本篇初始 vs 前作报告",
  "A值": "≈1100",
  "B值": "≈600",
  "效应": 0.6061358035703155,
  "方向": "变好",
  "依据": "数值",
  "证据": [
   "M0041"
  ],
  "改动数": 3
 },
 {
  "论文": "P102",
  "测试": "T1",
  "结果": "R1",
  "A": "F_E",
  "B": "F_C",
  "翻转": true,
  "签名": [
   "+DMC",
   "+EC",
   "+LiPF6",
   "+PC",
   "−DME",
   "−DOL",
   "−LiCF3SO3"
  ],
  "完整签名": [
   "−DMC",
   "+DME",
   "+DOL",
   "−EC",
   "+LiCF3SO3",
   "−LiPF6",
   "−PC"
  ],
  "性能类别": "放电容量类",
  "标准指标": "比放电容量（基准未写明）",
  "取值点": "第1圈",
  "A值": 370.7,
  "B值": 251.1,
  "效应": -0.38954184399314723,
  "方向": "变坏",
  "依据": "数值",
  "证据": [
   "M0079",
   "M0096",
   "M0097"
  ],
  "改动数": 7
 },
 {
  "论文": "P113",
  "测试": "T02",
  "结果": "R01",
  "A": "F02",
  "B": "F0",
  "翻转": false,
  "签名": [
   "+LiNO3"
  ],
  "完整签名": [
   "+LiNO3"
  ],
  "性能类别": "放电容量类",
  "标准指标": "硫比放电容量",
  "取值点": "首次放电，Fig4",
  "A值": 900,
  "B值": 800,
  "效应": 0.11778303565638346,
  "方向": "变好",
  "依据": "数值",
  "证据": [
   "M0106",
   "M0109"
  ],
  "改动数": 1
 },
 {
  "论文": "P141",
  "测试": "T06",
  "结果": "RSL001",
  "A": "F40",
  "B": "F95",
  "翻转": false,
  "签名": [
   "LiNO3↑",
   "LiTFSI↓"
  ],
  "完整签名": [
   "LiNO3↑",
   "LiTFSI↓"
  ],
  "性能类别": "放电容量类",
  "标准指标": "硫比放电容量",
  "取值点": "首圈0.1 C",
  "A值": 1237,
  "B值": 648.8,
  "效应": 0.6453198695912847,
  "方向": "变好",
  "依据": "数值",
  "证据": [
   "M0073",
   "M0094"
  ],
  "改动数": 2
 },
 {
  "论文": "P141",
  "测试": "T11",
  "结果": "RSL002",
  "A": "F80",
  "B": "F95",
  "翻转": false,
  "签名": [
   "LiNO3↑",
   "LiTFSI↓"
  ],
  "完整签名": [
   "LiNO3↑",
   "LiTFSI↓"
  ],
  "性能类别": "库仑效率类",
  "标准指标": "Li‖Cu CE",
  "取值点": "化成圈",
  "A值": null,
  "B值": null,
  "效应": null,
  "方向": "变好",
  "依据": "定性",
  "证据": [
   "M0151",
   "M0152"
  ],
  "改动数": 2
 },
 {
  "论文": "P141",
  "测试": "T11",
  "结果": "RSL003",
  "A": "F80",
  "B": "F95",
  "翻转": false,
  "签名": [
   "LiNO3↑",
   "LiTFSI↓"
  ],
  "完整签名": [
   "LiNO3↑",
   "LiTFSI↓"
  ],
  "性能类别": "库仑效率类",
  "标准指标": "Li‖Cu 稳定循环圈数",
  "取值点": "开始衰退前",
  "A值": null,
  "B值": null,
  "效应": null,
  "方向": "变好",
  "依据": "定性",
  "证据": [
   "M0153",
   "M0162"
  ],
  "改动数": 2
 },
 {
  "论文": "P141",
  "测试": "T11",
  "结果": "RSL005",
  "A": "F60",
  "B": "F95",
  "翻转": false,
  "签名": [
   "LiNO3↑",
   "LiTFSI↓"
  ],
  "完整签名": [
   "LiNO3↑",
   "LiTFSI↓"
  ],
  "性能类别": "库仑效率类",
  "标准指标": "Li‖Cu CE",
  "取值点": "化成圈",
  "A值": null,
  "B值": null,
  "效应": null,
  "方向": "变好",
  "依据": "定性",
  "证据": [
   "M0151",
   "M0152"
  ],
  "改动数": 2
 },
 {
  "论文": "P141",
  "测试": "T11",
  "结果": "RSL006",
  "A": "F60",
  "B": "F95",
  "翻转": false,
  "签名": [
   "LiNO3↑",
   "LiTFSI↓"
  ],
  "完整签名": [
   "LiNO3↑",
   "LiTFSI↓"
  ],
  "性能类别": "库仑效率类",
  "标准指标": "Li‖Cu 稳定循环圈数",
  "取值点": "开始衰退前",
  "A值": null,
  "B值": null,
  "效应": null,
  "方向": "变好",
  "依据": "定性",
  "证据": [
   "M0153",
   "M0162"
  ],
  "改动数": 2
 },
 {
  "论文": "P141",
  "测试": "T11",
  "结果": "RSL008",
  "A": "F40",
  "B": "F95",
  "翻转": false,
  "签名": [
   "LiNO3↑",
   "LiTFSI↓"
  ],
  "完整签名": [
   "LiNO3↑",
   "LiTFSI↓"
  ],
  "性能类别": "库仑效率类",
  "标准指标": "Li‖Cu CE",
  "取值点": "化成圈",
  "A值": null,
  "B值": null,
  "效应": null,
  "方向": "变好",
  "依据": "定性",
  "证据": [
   "M0151",
   "M0152"
  ],
  "改动数": 2
 },
 {
  "论文": "P141",
  "测试": "T11",
  "结果": "RSL009",
  "A": "F40",
  "B": "F95",
  "翻转": false,
  "签名": [
   "LiNO3↑",
   "LiTFSI↓"
  ],
  "完整签名": [
   "LiNO3↑",
   "LiTFSI↓"
  ],
  "性能类别": "库仑效率类",
  "标准指标": "Li‖Cu 稳定循环圈数",
  "取值点": "开始衰退前",
  "A值": "≥250（已实现250圈）",
  "B值": "36圈内恶化",
  "效应": null,
  "方向": "变好",
  "依据": "定性",
  "证据": [
   "M0153",
   "M0162"
  ],
  "改动数": 2
 },
 {
  "论文": "P141",
  "测试": "T11",
  "结果": "RSL011",
  "A": "F60",
  "B": "F80",
  "翻转": false,
  "签名": [
   "LiNO3↑",
   "LiTFSI↓"
  ],
  "完整签名": [
   "LiNO3↑",
   "LiTFSI↓"
  ],
  "性能类别": "库仑效率类",
  "标准指标": "Li‖Cu CE",
  "取值点": "化成圈",
  "A值": null,
  "B值": null,
  "效应": null,
  "方向": "变好",
  "依据": "定性",
  "证据": [
   "M0151",
   "M0152"
  ],
  "改动数": 2
 },
 {
  "论文": "P141",
  "测试": "T11",
  "结果": "RSL012",
  "A": "F60",
  "B": "F80",
  "翻转": false,
  "签名": [
   "LiNO3↑",
   "LiTFSI↓"
  ],
  "完整签名": [
   "LiNO3↑",
   "LiTFSI↓"
  ],
  "性能类别": "库仑效率类",
  "标准指标": "Li‖Cu 稳定循环圈数",
  "取值点": "开始衰退前",
  "A值": null,
  "B值": null,
  "效应": null,
  "方向": "变好",
  "依据": "定性",
  "证据": [
   "M0153",
   "M0162"
  ],
  "改动数": 2
 },
 {
  "论文": "P141",
  "测试": "T11",
  "结果": "RSL014",
  "A": "F40",
  "B": "F80",
  "翻转": false,
  "签名": [
   "LiNO3↑",
   "LiTFSI↓"
  ],
  "完整签名": [
   "LiNO3↑",
   "LiTFSI↓"
  ],
  "性能类别": "库仑效率类",
  "标准指标": "Li‖Cu CE",
  "取值点": "化成圈",
  "A值": null,
  "B值": null,
  "效应": null,
  "方向": "变好",
  "依据": "定性",
  "证据": [
   "M0151",
   "M0152"
  ],
  "改动数": 2
 },
 {
  "论文": "P141",
  "测试": "T11",
  "结果": "RSL015",
  "A": "F40",
  "B": "F80",
  "翻转": false,
  "签名": [
   "LiNO3↑",
   "LiTFSI↓"
  ],
  "完整签名": [
   "LiNO3↑",
   "LiTFSI↓"
  ],
  "性能类别": "库仑效率类",
  "标准指标": "Li‖Cu 稳定循环圈数",
  "取值点": "开始衰退前",
  "A值": null,
  "B值": null,
  "效应": null,
  "方向": "变好",
  "依据": "定性",
  "证据": [
   "M0153",
   "M0162"
  ],
  "改动数": 2
 },
 {
  "论文": "P141",
  "测试": "T11",
  "结果": "RSL017",
  "A": "F40",
  "B": "F60",
  "翻转": false,
  "签名": [
   "LiNO3↑",
   "LiTFSI↓"
  ],
  "完整签名": [
   "LiNO3↑",
   "LiTFSI↓"
  ],
  "性能类别": "库仑效率类",
  "标准指标": "Li‖Cu CE",
  "取值点": "化成圈",
  "A值": 94.3,
  "B值": 93.1,
  "效应": 0.1910552367627095,
  "方向": "变好",
  "依据": "数值",
  "证据": [
   "M0151",
   "M0152"
  ],
  "改动数": 2
 },
 {
  "论文": "P141",
  "测试": "T11",
  "结果": "RSL018",
  "A": "F40",
  "B": "F60",
  "翻转": false,
  "签名": [
   "LiNO3↑",
   "LiTFSI↓"
  ],
  "完整签名": [
   "LiNO3↑",
   "LiTFSI↓"
  ],
  "性能类别": "库仑效率类",
  "标准指标": "Li‖Cu 稳定循环圈数",
  "取值点": "开始衰退前",
  "A值": null,
  "B值": null,
  "效应": null,
  "方向": "变好",
  "依据": "定性",
  "证据": [
   "M0153",
   "M0162"
  ],
  "改动数": 2
 },
 {
  "论文": "P141",
  "测试": "T14",
  "结果": "RSL004",
  "A": "F80",
  "B": "F95",
  "翻转": false,
  "签名": [
   "LiNO3↑",
   "LiTFSI↓"
  ],
  "完整签名": [
   "LiNO3↑",
   "LiTFSI↓"
  ],
  "性能类别": "库仑效率类",
  "标准指标": "全电池 CE",
  "取值点": "图5b循环期间",
  "A值": null,
  "B值": null,
  "效应": null,
  "方向": "变好",
  "依据": "定性",
  "证据": [
   "M0236"
  ],
  "改动数": 2
 },
 {
  "论文": "P141",
  "测试": "T14",
  "结果": "RSL007",
  "A": "F60",
  "B": "F95",
  "翻转": false,
  "签名": [
   "LiNO3↑",
   "LiTFSI↓"
  ],
  "完整签名": [
   "LiNO3↑",
   "LiTFSI↓"
  ],
  "性能类别": "库仑效率类",
  "标准指标": "全电池 CE",
  "取值点": "图5b循环期间",
  "A值": null,
  "B值": null,
  "效应": null,
  "方向": "变好",
  "依据": "定性",
  "证据": [
   "M0236"
  ],
  "改动数": 2
 },
 {
  "论文": "P141",
  "测试": "T14",
  "结果": "RSL010",
  "A": "F40",
  "B": "F95",
  "翻转": false,
  "签名": [
   "LiNO3↑",
   "LiTFSI↓"
  ],
  "完整签名": [
   "LiNO3↑",
   "LiTFSI↓"
  ],
  "性能类别": "库仑效率类",
  "标准指标": "全电池 CE",
  "取值点": "图5b循环期间",
  "A值": null,
  "B值": null,
  "效应": null,
  "方向": "变好",
  "依据": "定性",
  "证据": [
   "M0236"
  ],
  "改动数": 2
 },
 {
  "论文": "P141",
  "测试": "T14",
  "结果": "RSL013",
  "A": "F60",
  "B": "F80",
  "翻转": false,
  "签名": [
   "LiNO3↑",
   "LiTFSI↓"
  ],
  "完整签名": [
   "LiNO3↑",
   "LiTFSI↓"
  ],
  "性能类别": "库仑效率类",
  "标准指标": "全电池 CE",
  "取值点": "图5b循环期间",
  "A值": null,
  "B值": null,
  "效应": null,
  "方向": "变好",
  "依据": "定性",
  "证据": [
   "M0236"
  ],
  "改动数": 2
 },
 {
  "论文": "P141",
  "测试": "T14",
  "结果": "RSL016",
  "A": "F40",
  "B": "F80",
  "翻转": false,
  "签名": [
   "LiNO3↑",
   "LiTFSI↓"
  ],
  "完整签名": [
   "LiNO3↑",
   "LiTFSI↓"
  ],
  "性能类别": "库仑效率类",
  "标准指标": "全电池 CE",
  "取值点": "图5b循环期间",
  "A值": null,
  "B值": null,
  "效应": null,
  "方向": "变好",
  "依据": "定性",
  "证据": [
   "M0236"
  ],
  "改动数": 2
 },
 {
  "论文": "P141",
  "测试": "T14",
  "结果": "RSL019",
  "A": "F40",
  "B": "F60",
  "翻转": false,
  "签名": [
   "LiNO3↑",
   "LiTFSI↓"
  ],
  "完整签名": [
   "LiNO3↑",
   "LiTFSI↓"
  ],
  "性能类别": "库仑效率类",
  "标准指标": "全电池 CE",
  "取值点": "图5b循环期间",
  "A值": null,
  "B值": null,
  "效应": null,
  "方向": "变好",
  "依据": "定性",
  "证据": [
   "M0236"
  ],
  "改动数": 2
 },
 {
  "论文": "P141",
  "测试": "T14",
  "结果": "RSL021",
  "A": "F80",
  "B": "F95",
  "翻转": false,
  "签名": [
   "LiNO3↑",
   "LiTFSI↓"
  ],
  "完整签名": [
   "LiNO3↑",
   "LiTFSI↓"
  ],
  "性能类别": "放电容量类",
  "标准指标": "硫比放电容量",
  "取值点": "图5a循环期间",
  "A值": null,
  "B值": null,
  "效应": null,
  "方向": "变好",
  "依据": "定性",
  "证据": [
   "M0207",
   "M0221",
   "M0222",
   "M0223"
  ],
  "改动数": 2
 },
 {
  "论文": "P141",
  "测试": "T14",
  "结果": "RSL022",
  "A": "F80",
  "B": "F95",
  "翻转": false,
  "签名": [
   "LiNO3↑",
   "LiTFSI↓"
  ],
  "完整签名": [
   "LiNO3↑",
   "LiTFSI↓"
  ],
  "性能类别": "衰减类",
  "标准指标": "循环寿命（圈）",
  "取值点": "图5a循环期间",
  "A值": null,
  "B值": null,
  "效应": null,
  "方向": "变好",
  "依据": "定性",
  "证据": [
   "M0221",
   "M0226"
  ],
  "改动数": 2
 },
 {
  "论文": "P141",
  "测试": "T14",
  "结果": "RSL024",
  "A": "F60",
  "B": "F95",
  "翻转": false,
  "签名": [
   "LiNO3↑",
   "LiTFSI↓"
  ],
  "完整签名": [
   "LiNO3↑",
   "LiTFSI↓"
  ],
  "性能类别": "放电容量类",
  "标准指标": "硫比放电容量",
  "取值点": "图5a循环期间",
  "A值": null,
  "B值": null,
  "效应": null,
  "方向": "变好",
  "依据": "定性",
  "证据": [
   "M0207",
   "M0221",
   "M0222",
   "M0223"
  ],
  "改动数": 2
 },
 {
  "论文": "P141",
  "测试": "T14",
  "结果": "RSL025",
  "A": "F60",
  "B": "F95",
  "翻转": false,
  "签名": [
   "LiNO3↑",
   "LiTFSI↓"
  ],
  "完整签名": [
   "LiNO3↑",
   "LiTFSI↓"
  ],
  "性能类别": "衰减类",
  "标准指标": "循环寿命（圈）",
  "取值点": "图5a循环期间",
  "A值": null,
  "B值": null,
  "效应": null,
  "方向": "变好",
  "依据": "定性",
  "证据": [
   "M0221",
   "M0226"
  ],
  "改动数": 2
 },
 {
  "论文": "P141",
  "测试": "T14",
  "结果": "RSL027",
  "A": "F40",
  "B": "F95",
  "翻转": false,
  "签名": [
   "LiNO3↑",
   "LiTFSI↓"
  ],
  "完整签名": [
   "LiNO3↑",
   "LiTFSI↓"
  ],
  "性能类别": "放电容量类",
  "标准指标": "硫比放电容量",
  "取值点": "图5a循环期间",
  "A值": null,
  "B值": null,
  "效应": null,
  "方向": "变好",
  "依据": "定性",
  "证据": [
   "M0207",
   "M0221",
   "M0222",
   "M0223"
  ],
  "改动数": 2
 },
 {
  "论文": "P141",
  "测试": "T14",
  "结果": "RSL028",
  "A": "F40",
  "B": "F95",
  "翻转": false,
  "签名": [
   "LiNO3↑",
   "LiTFSI↓"
  ],
  "完整签名": [
   "LiNO3↑",
   "LiTFSI↓"
  ],
  "性能类别": "衰减类",
  "标准指标": "循环寿命（圈）",
  "取值点": "图5a循环期间",
  "A值": null,
  "B值": null,
  "效应": null,
  "方向": "变好",
  "依据": "定性",
  "证据": [
   "M0221",
   "M0226"
  ],
  "改动数": 2
 },
 {
  "论文": "P156",
  "测试": "T_initial",
  "结果": "R001",
  "A": "F30",
  "B": "F0",
  "翻转": false,
  "签名": [
   "+DMTS"
  ],
  "完整签名": [
   "DME↓",
   "+DMTS",
   "DOL↓"
  ],
  "性能类别": "放电容量类",
  "标准指标": "硫比放电容量",
  "取值点": "初始，0.1C",
  "A值": 1497.3,
  "B值": 949.6,
  "效应": 0.4553779218482149,
  "方向": "变好",
  "依据": "数值",
  "证据": [
   "M0077"
  ],
  "改动数": 1
 },
 {
  "论文": "P156",
  "测试": "T_gradient",
  "结果": "R002",
  "A": "F10",
  "B": "F0",
  "翻转": false,
  "签名": [
   "+DMTS"
  ],
  "完整签名": [
   "DME↓",
   "+DMTS",
   "DOL↓"
  ],
  "性能类别": "放电容量类",
  "标准指标": "硫比放电容量",
  "取值点": "初始，0.1C，FigS2",
  "A值": 1131.4,
  "B值": 1018.6,
  "效应": 0.1050266684585511,
  "方向": "变好",
  "依据": "数值",
  "证据": [
   "M0081"
  ],
  "改动数": 1
 },
 {
  "论文": "P156",
  "测试": "T_gradient",
  "结果": "R003",
  "A": "F20",
  "B": "F0",
  "翻转": false,
  "签名": [
   "+DMTS"
  ],
  "完整签名": [
   "DME↓",
   "+DMTS",
   "DOL↓"
  ],
  "性能类别": "放电容量类",
  "标准指标": "硫比放电容量",
  "取值点": "初始，0.1C，FigS2",
  "A值": 1297.9,
  "B值": 1018.6,
  "效应": 0.24231843824320914,
  "方向": "变好",
  "依据": "数值",
  "证据": [
   "M0081"
  ],
  "改动数": 1
 },
 {
  "论文": "P156",
  "测试": "T_gradient",
  "结果": "R004",
  "A": "F30",
  "B": "F0",
  "翻转": false,
  "签名": [
   "+DMTS"
  ],
  "完整签名": [
   "DME↓",
   "+DMTS",
   "DOL↓"
  ],
  "性能类别": "放电容量类",
  "标准指标": "硫比放电容量",
  "取值点": "初始，0.1C，FigS2",
  "A值": 1493.5,
  "B值": 1018.6,
  "效应": 0.38269322320566024,
  "方向": "变好",
  "依据": "数值",
  "证据": [
   "M0081"
  ],
  "改动数": 1
 },
 {
  "论文": "P156",
  "测试": "T_gradient",
  "结果": "R005",
  "A": "F40",
  "B": "F0",
  "翻转": false,
  "签名": [
   "+DMTS"
  ],
  "完整签名": [
   "DME↓",
   "+DMTS",
   "DOL↓"
  ],
  "性能类别": "放电容量类",
  "标准指标": "硫比放电容量",
  "取值点": "初始，0.1C，FigS2",
  "A值": 1361.1,
  "B值": 1018.6,
  "效应": 0.28986406088752353,
  "方向": "变好",
  "依据": "数值",
  "证据": [
   "M0081"
  ],
  "改动数": 1
 },
 {
  "论文": "P156",
  "测试": "T_gradient",
  "结果": "R006",
  "A": "F30",
  "B": "F40",
  "翻转": true,
  "签名": [
   "DMTS↑"
  ],
  "完整签名": [
   "DME↑",
   "DMTS↓",
   "DOL↑"
  ],
  "性能类别": "放电容量类",
  "标准指标": "硫比放电容量",
  "取值点": "初始，0.1C，FigS2",
  "A值": 1493.5,
  "B值": 1361.1,
  "效应": -0.09282916231813657,
  "方向": "变坏",
  "依据": "数值",
  "证据": [
   "M0081",
   "M0091"
  ],
  "改动数": 1
 },
 {
  "论文": "P156",
  "测试": "T_cycle",
  "结果": "R023",
  "A": "F30",
  "B": "F0",
  "翻转": false,
  "签名": [
   "+DMTS"
  ],
  "完整签名": [
   "DME↓",
   "+DMTS",
   "DOL↓"
  ],
  "性能类别": "放电容量类",
  "标准指标": "硫比放电容量",
  "取值点": "150圈，0.1C",
  "A值": "~1074.2",
  "B值": "~481.9",
  "效应": 0.8015948538250721,
  "方向": "变好",
  "依据": "数值",
  "证据": [
   "M0097"
  ],
  "改动数": 1
 },
 {
  "论文": "P156",
  "测试": "T_total",
  "结果": "R043",
  "A": "F10",
  "B": "F0",
  "翻转": false,
  "签名": [
   "+DMTS"
  ],
  "完整签名": [
   "DME↓",
   "+DMTS",
   "DOL↓"
  ],
  "性能类别": "放电容量类",
  "标准指标": "电池放电容量（绝对）",
  "取值点": "约1.0mg cm−2；25μL；圈数未报告",
  "A值": "更高",
  "B值": null,
  "效应": null,
  "方向": "变好",
  "依据": "定性",
  "证据": [
   "M0109",
   "M0110",
   "S0021",
   "S0022"
  ],
  "改动数": 1
 },
 {
  "论文": "P156",
  "测试": "T_total",
  "结果": "R044",
  "A": "F20",
  "B": "F0",
  "翻转": false,
  "签名": [
   "+DMTS"
  ],
  "完整签名": [
   "DME↓",
   "+DMTS",
   "DOL↓"
  ],
  "性能类别": "放电容量类",
  "标准指标": "电池放电容量（绝对）",
  "取值点": "约1.0mg cm−2；25μL；圈数未报告",
  "A值": "更高",
  "B值": null,
  "效应": null,
  "方向": "变好",
  "依据": "定性",
  "证据": [
   "M0109",
   "M0110",
   "S0021",
   "S0022"
  ],
  "改动数": 1
 },
 {
  "论文": "P156",
  "测试": "T_total",
  "结果": "R045",
  "A": "F30",
  "B": "F0",
  "翻转": false,
  "签名": [
   "+DMTS"
  ],
  "完整签名": [
   "DME↓",
   "+DMTS",
   "DOL↓"
  ],
  "性能类别": "放电容量类",
  "标准指标": "电池放电容量（绝对）",
  "取值点": "约1.0mg cm−2；25μL；圈数未报告",
  "A值": 3.12,
  "B值": null,
  "效应": null,
  "方向": "变好",
  "依据": "定性",
  "证据": [
   "M0109",
   "M0110",
   "S0021",
   "S0022"
  ],
  "改动数": 1
 },
 {
  "论文": "P156",
  "测试": "T_total",
  "结果": "R046",
  "A": "F40",
  "B": "F0",
  "翻转": false,
  "签名": [
   "+DMTS"
  ],
  "完整签名": [
   "DME↓",
   "+DMTS",
   "DOL↓"
  ],
  "性能类别": "放电容量类",
  "标准指标": "电池放电容量（绝对）",
  "取值点": "约1.0mg cm−2；25μL；圈数未报告",
  "A值": "更高",
  "B值": null,
  "效应": null,
  "方向": "变好",
  "依据": "定性",
  "证据": [
   "M0109",
   "M0110",
   "S0021",
   "S0022"
  ],
  "改动数": 1
 },
 {
  "论文": "P160",
  "测试": "T11",
  "结果": "RS07",
  "A": "F_6p5",
  "B": "F_PC",
  "翻转": false,
  "签名": [
   "+FEC",
   "+LiTFSI",
   "−LiDFOB",
   "−PC"
  ],
  "完整签名": [
   "+FEC",
   "−LiDFOB",
   "+LiTFSI",
   "−PC"
  ],
  "性能类别": "库仑效率类",
  "标准指标": "全电池 CE",
  "取值点": "图5a循环期间，具体圈未报告",
  "A值": "更高",
  "B值": "更低",
  "效应": null,
  "方向": "变好",
  "依据": "定性",
  "证据": [
   "M0157"
  ],
  "改动数": 4
 },
 {
  "论文": "P169",
  "测试": "T_rate",
  "结果": "R_rate2C",
  "A": "F01",
  "B": "F1",
  "翻转": true,
  "签名": [
   "LiTFSI↑"
  ],
  "完整签名": [
   "LiTFSI↓"
  ],
  "性能类别": "倍率容量类",
  "标准指标": "倍率硫比放电容量",
  "取值点": "2 C",
  "A值": 828,
  "B值": 650,
  "效应": -0.2420407914955769,
  "方向": "变坏",
  "依据": "数值",
  "证据": [
   "M0030",
   "M0034"
  ],
  "改动数": 1
 },
 {
  "论文": "P169",
  "测试": "T_rate",
  "结果": "R_conccap",
  "A": "G_conc",
  "B": "F1",
  "翻转": true,
  "签名": [
   "+DME",
   "+DOL",
   "+LiNO3",
   "+LiTFSI"
  ],
  "完整签名": [
   "−DME",
   "−DOL",
   "−LiNO3",
   "−LiTFSI"
  ],
  "性能类别": "倍率容量类",
  "标准指标": "倍率硫利用率（%）",
  "取值点": "高倍率；1→2→3→5 M浓度增大",
  "A值": "降低",
  "B值": "1 M基准",
  "效应": null,
  "方向": "变好",
  "依据": "定性",
  "证据": [
   "M0031",
   "M0032"
  ],
  "改动数": 4
 },
 {
  "论文": "P169",
  "测试": "T_rate",
  "结果": "R_lowsimilar",
  "A": "F01",
  "B": "F1",
  "翻转": true,
  "签名": [
   "LiTFSI↑"
  ],
  "完整签名": [
   "LiTFSI↓"
  ],
  "性能类别": "倍率容量类",
  "标准指标": "倍率硫利用率（%）",
  "取值点": "0.1–0.5 C",
  "A值": "相似",
  "B值": "相似",
  "效应": null,
  "方向": "差异小",
  "依据": "定性",
  "证据": [
   "M0086"
  ],
  "改动数": 1
 },
 {
  "论文": "P169",
  "测试": "T_cycle",
  "结果": "R_cyclecap",
  "A": "F01",
  "B": "G_12",
  "翻转": false,
  "签名": [
   "+DME",
   "+DOL",
   "+LiNO3",
   "+LiTFSI"
  ],
  "完整签名": [
   "+DME",
   "+DOL",
   "+LiNO3",
   "+LiTFSI"
  ],
  "性能类别": "放电容量类",
  "标准指标": "硫比放电容量",
  "取值点": "0.5 C，第200圈",
  "A值": "约970",
  "B值": "约600",
  "效应": 0.4803664162812822,
  "方向": "变好",
  "依据": "数值",
  "证据": [
   "M0036",
   "M0041",
   "M0043"
  ],
  "改动数": 4
 },
 {
  "论文": "P169",
  "测试": "T_cycle",
  "结果": "R_cycleret",
  "A": "F01",
  "B": "G_12",
  "翻转": false,
  "签名": [
   "+DME",
   "+DOL",
   "+LiNO3",
   "+LiTFSI"
  ],
  "完整签名": [
   "+DME",
   "+DOL",
   "+LiNO3",
   "+LiTFSI"
  ],
  "性能类别": "衰减类",
  "标准指标": "容量保持率",
  "取值点": "0.5 C，200圈；保持率分母未具体明示",
  "A值": "约95",
  "B值": "约65",
  "效应": 0.3794896217049037,
  "方向": "变好",
  "依据": "数值",
  "证据": [
   "M0036",
   "M0041",
   "M0043"
  ],
  "改动数": 4
 },
 {
  "论文": "P215",
  "测试": "Thalf",
  "结果": "R_100_0",
  "A": "D0",
  "B": "B0",
  "翻转": true,
  "签名": [
   "+DME",
   "+DOL",
   "−DEE"
  ],
  "完整签名": [
   "+DEE",
   "−DME",
   "−DOL"
  ],
  "性能类别": "放电容量类",
  "标准指标": "复合物比放电容量",
  "取值点": "第100圈",
  "A值": 376,
  "B值": 259,
  "效应": -0.37276108169035677,
  "方向": "变坏",
  "依据": "数值",
  "证据": [
   "M0042"
  ],
  "改动数": 3
 },
 {
  "论文": "P215",
  "测试": "Thalf",
  "结果": "R_200_2",
  "A": "D2",
  "B": "B2",
  "翻转": true,
  "签名": [
   "+DME",
   "+DOL",
   "−DEE"
  ],
  "完整签名": [
   "+DEE",
   "−DME",
   "−DOL"
  ],
  "性能类别": "放电容量类",
  "标准指标": "复合物比放电容量",
  "取值点": "第200圈",
  "A值": 541,
  "B值": 226,
  "效应": -0.8728842795741956,
  "方向": "变坏",
  "依据": "数值",
  "证据": [
   "M0045",
   "M0047"
  ],
  "改动数": 3
 },
 {
  "论文": "P215",
  "测试": "Thalf",
  "结果": "R_ret200",
  "A": "D2",
  "B": "B2",
  "翻转": true,
  "签名": [
   "+DME",
   "+DOL",
   "−DEE"
  ],
  "完整签名": [
   "+DEE",
   "−DME",
   "−DOL"
  ],
  "性能类别": "衰减类",
  "标准指标": "容量保持率",
  "取值点": "第200圈；原文称same conditions",
  "A值": 85,
  "B值": 35,
  "效应": -0.8873031950009027,
  "方向": "变坏",
  "依据": "数值",
  "证据": [
   "M0028"
  ],
  "改动数": 3
 },
 {
  "论文": "P215",
  "测试": "Tfull",
  "结果": "R_full",
  "A": "D2",
  "B": "B2",
  "翻转": true,
  "签名": [
   "+DME",
   "+DOL",
   "−DEE"
  ],
  "完整签名": [
   "+DEE",
   "−DME",
   "−DOL"
  ],
  "性能类别": "放电容量类",
  "标准指标": "复合物比放电容量",
  "取值点": "全电池展示终点；上下文100圈，句内未直接标圈号",
  "A值": 360,
  "B值": 67,
  "效应": -1.6814114120591896,
  "方向": "变坏",
  "依据": "数值",
  "证据": [
   "M0030",
   "M0106"
  ],
  "改动数": 3
 },
 {
  "论文": "P218",
  "测试": "T02",
  "结果": "R02",
  "A": "N",
  "B": "B",
  "翻转": false,
  "签名": [
   "+NBP"
  ],
  "完整签名": [
   "+NBP"
  ],
  "性能类别": "库仑效率类",
  "标准指标": "全电池 CE",
  "取值点": "初始充放电曲线讨论段的CE比较；具体圈数未明示",
  "A值": "较低",
  "B值": "较高",
  "效应": null,
  "方向": "变坏",
  "依据": "定性",
  "证据": [
   "M0175"
  ],
  "改动数": 1
 },
 {
  "论文": "P307",
  "测试": "T_coin",
  "结果": "Rst07",
  "A": "F_DCL",
  "B": "F_blank",
  "翻转": false,
  "签名": [
   "+KHFDF"
  ],
  "完整签名": [
   "+KHFDF"
  ],
  "性能类别": "衰减类",
  "标准指标": "容量保持率",
  "取值点": "S15讨论；确切圈数未报告",
  "A值": "约80",
  "B值": "约70",
  "效应": 0.13353139262452257,
  "方向": "变好",
  "依据": "数值",
  "证据": [
   "M0101"
  ],
  "改动数": 1
 },
 {
  "论文": "P307",
  "测试": "T_format",
  "结果": "Rst08",
  "A": "F_format_unknown",
  "B": "G_coin",
  "翻转": false,
  "签名": [
   "+电解液完整组成"
  ],
  "完整签名": [
   "+电解液完整组成"
  ],
  "性能类别": "衰减类",
  "标准指标": "容量保持率",
  "取值点": "初始40圈，相对初始容量",
  "A值": 90,
  "B值": "约80",
  "效应": 0.11778303565638346,
  "方向": "变好",
  "依据": "数值",
  "证据": [
   "M0102",
   "M0103",
   "S0091"
  ],
  "改动数": 1
 },
 {
  "论文": "P307",
  "测试": "T_long",
  "结果": "Rst14",
  "A": "F_DCL",
  "B": "F_blank",
  "翻转": false,
  "签名": [
   "+KHFDF"
  ],
  "完整签名": [
   "+KHFDF"
  ],
  "性能类别": "衰减类",
  "标准指标": "循环寿命（圈）",
  "取值点": "300 mA/cell长期循环",
  "A值": ">200",
  "B值": "约60圈后快速衰减",
  "效应": null,
  "方向": "变好",
  "依据": "定性",
  "证据": [
   "M0115",
   "M0117",
   "M0124"
  ],
  "改动数": 1
 },
 {
  "论文": "P307",
  "测试": "T_long",
  "结果": "Rst15",
  "A": "F_DCL",
  "B": "F_blank",
  "翻转": false,
  "签名": [
   "+KHFDF"
  ],
  "完整签名": [
   "+KHFDF"
  ],
  "性能类别": "衰减类",
  "标准指标": "循环寿命（圈）",
  "取值点": "摘要300 mA/cell比较",
  "A值": ">200",
  "B值": "<40",
  "效应": null,
  "方向": "变好",
  "依据": "定性",
  "证据": [
   "M0005"
  ],
  "改动数": 1
 },
 {
  "论文": "P307",
  "测试": "T_DCL_N05",
  "结果": "Rst17",
  "A": "F_DCL",
  "B": "F_N05",
  "翻转": false,
  "签名": [
   "+KHFDF",
   "LiNO3↓"
  ],
  "完整签名": [
   "+KHFDF",
   "LiNO3↓"
  ],
  "性能类别": "衰减类",
  "标准指标": "循环寿命（圈）",
  "取值点": "正文相邻比较；高LiNO3测试电流未明",
  "A值": ">200",
  "B值": "≤40",
  "效应": null,
  "方向": "变好",
  "依据": "定性",
  "证据": [
   "M0116",
   "M0117",
   "S0096"
  ],
  "改动数": 2
 },
 {
  "论文": "P309",
  "测试": "Tcyc235",
  "结果": "r19",
  "A": "L",
  "B": "H",
  "翻转": true,
  "签名": [
   "LiFSI↑"
  ],
  "完整签名": [
   "LiFSI↓"
  ],
  "性能类别": "放电容量类",
  "标准指标": "比放电容量（基准未写明）",
  "取值点": "2.3 mg cm−2、0.5C，具体圈未报",
  "A值": "≈400",
  "B值": "≈120",
  "效应": -1.2039728043259361,
  "方向": "变坏",
  "依据": "数值",
  "证据": [
   "M0213",
   "M0214",
   "V309_1"
  ],
  "改动数": 1
 },
 {
  "论文": "P315",
  "测试": "T_FULL",
  "结果": "RES041",
  "A": "F_DOL",
  "B": "F_HME",
  "翻转": false,
  "签名": [
   "+DOL"
  ],
  "完整签名": [
   "+DOL"
  ],
  "性能类别": "放电容量类",
  "标准指标": "硫比放电容量",
  "取值点": "100圈",
  "A值": 510,
  "B值": 341,
  "效应": 0.4025282484348547,
  "方向": "变好",
  "依据": "数值",
  "证据": [
   "M0117"
  ],
  "改动数": 1
 },
 {
  "论文": "P315",
  "测试": "T_FULL",
  "结果": "RES042",
  "A": "F_DOL",
  "B": "F_HME",
  "翻转": false,
  "签名": [
   "+DOL"
  ],
  "完整签名": [
   "+DOL"
  ],
  "性能类别": "衰减类",
  "标准指标": "容量保持率",
  "取值点": "100圈；DOL/HME对首圈，DME对第4圈",
  "A值": 63,
  "B值": 41,
  "效应": 0.4295626596872249,
  "方向": "变好",
  "依据": "数值",
  "证据": [
   "M0117",
   "M0118"
  ],
  "改动数": 1
 },
 {
  "论文": "P315",
  "测试": "T_FULL",
  "结果": "RES043",
  "A": "F_DOL",
  "B": "F_HME",
  "翻转": false,
  "签名": [
   "+DOL"
  ],
  "完整签名": [
   "+DOL"
  ],
  "性能类别": "库仑效率类",
  "标准指标": "全电池 CE",
  "取值点": "第4–100圈平均",
  "A值": 98.1,
  "B值": 99.4,
  "效应": -1.152679509938398,
  "方向": "变坏",
  "依据": "数值",
  "证据": [
   "M0124"
  ],
  "改动数": 1
 },
 {
  "论文": "P315",
  "测试": "T_FULL",
  "结果": "RES044",
  "A": "F_DOL",
  "B": "F_DME",
  "翻转": true,
  "签名": [
   "+DME",
   "−DOL"
  ],
  "完整签名": [
   "−DME",
   "+DOL"
  ],
  "性能类别": "放电容量类",
  "标准指标": "硫比放电容量",
  "取值点": "100圈",
  "A值": 510,
  "B值": 170,
  "效应": -1.0986122886681098,
  "方向": "变坏",
  "依据": "数值",
  "证据": [
   "M0117"
  ],
  "改动数": 2
 },
 {
  "论文": "P315",
  "测试": "T_FULL",
  "结果": "RES045",
  "A": "F_DOL",
  "B": "F_DME",
  "翻转": true,
  "签名": [
   "+DME",
   "−DOL"
  ],
  "完整签名": [
   "−DME",
   "+DOL"
  ],
  "性能类别": "衰减类",
  "标准指标": "容量保持率",
  "取值点": "100圈；DOL/HME对首圈，DME对第4圈",
  "A值": 63,
  "B值": 29,
  "效应": -0.7758388964050588,
  "方向": "变坏",
  "依据": "数值",
  "证据": [
   "M0117",
   "M0118"
  ],
  "改动数": 2
 },
 {
  "论文": "P315",
  "测试": "T_FULL",
  "结果": "RES046",
  "A": "F_DOL",
  "B": "F_DME",
  "翻转": true,
  "签名": [
   "+DME",
   "−DOL"
  ],
  "完整签名": [
   "−DME",
   "+DOL"
  ],
  "性能类别": "库仑效率类",
  "标准指标": "全电池 CE",
  "取值点": "第4–100圈平均",
  "A值": 98.1,
  "B值": 92.7,
  "效应": -1.3460204619819474,
  "方向": "变坏",
  "依据": "数值",
  "证据": [
   "M0124"
  ],
  "改动数": 2
 },
 {
  "论文": "P315",
  "测试": "T_FULL",
  "结果": "RES047",
  "A": "F_HME",
  "B": "F_DME",
  "翻转": true,
  "签名": [
   "+DME"
  ],
  "完整签名": [
   "−DME"
  ],
  "性能类别": "放电容量类",
  "标准指标": "硫比放电容量",
  "取值点": "100圈",
  "A值": 341,
  "B值": 170,
  "效应": -0.696084040233255,
  "方向": "变坏",
  "依据": "数值",
  "证据": [
   "M0117"
  ],
  "改动数": 1
 },
 {
  "论文": "P315",
  "测试": "T_FULL",
  "结果": "RES048",
  "A": "F_HME",
  "B": "F_DME",
  "翻转": true,
  "签名": [
   "+DME"
  ],
  "完整签名": [
   "−DME"
  ],
  "性能类别": "衰减类",
  "标准指标": "容量保持率",
  "取值点": "100圈；DOL/HME对首圈，DME对第4圈",
  "A值": 41,
  "B值": 29,
  "效应": -0.34627623671783375,
  "方向": "变坏",
  "依据": "数值",
  "证据": [
   "M0117",
   "M0118"
  ],
  "改动数": 1
 },
 {
  "论文": "P315",
  "测试": "T_FULL",
  "结果": "RES049",
  "A": "F_HME",
  "B": "F_DME",
  "翻转": true,
  "签名": [
   "+DME"
  ],
  "完整签名": [
   "−DME"
  ],
  "性能类别": "库仑效率类",
  "标准指标": "全电池 CE",
  "取值点": "第4–100圈平均",
  "A值": 99.4,
  "B值": 92.7,
  "效应": -2.4986999719203453,
  "方向": "变坏",
  "依据": "数值",
  "证据": [
   "M0124"
  ],
  "改动数": 1
 },
 {
  "论文": "P315",
  "测试": "T_FULL",
  "结果": "RES051",
  "A": "F_DME",
  "B": "F_DOL",
  "翻转": false,
  "签名": [
   "+DME",
   "−DOL"
  ],
  "完整签名": [
   "+DME",
   "−DOL"
  ],
  "性能类别": "库仑效率类",
  "标准指标": "全电池 CE",
  "取值点": "每一圈",
  "A值": "显著较低",
  "B值": null,
  "效应": null,
  "方向": "变坏",
  "依据": "定性",
  "证据": [
   "M0119"
  ],
  "改动数": 2
 },
 {
  "论文": "P315",
  "测试": "T_FULL",
  "结果": "RES053",
  "A": "F_DME",
  "B": "F_HME",
  "翻转": false,
  "签名": [
   "+DME"
  ],
  "完整签名": [
   "+DME"
  ],
  "性能类别": "库仑效率类",
  "标准指标": "全电池 CE",
  "取值点": "每一圈",
  "A值": "显著较低",
  "B值": null,
  "效应": null,
  "方向": "变坏",
  "依据": "定性",
  "证据": [
   "M0119"
  ],
  "改动数": 1
 },
 {
  "论文": "P315",
  "测试": "T_FULL",
  "结果": "RES089",
  "A": "F_DME",
  "B": "F_DOL",
  "翻转": false,
  "签名": [
   "+DME",
   "−DOL"
  ],
  "完整签名": [
   "+DME",
   "−DOL"
  ],
  "性能类别": "放电容量类",
  "标准指标": "硫比放电容量",
  "取值点": "第4圈/第4圈后稳定值",
  "A值": 592,
  "B值": 795,
  "效应": -0.2948354797703263,
  "方向": "变坏",
  "依据": "数值",
  "证据": [
   "M0109",
   "M0114",
   "M0115"
  ],
  "改动数": 2
 },
 {
  "论文": "P315",
  "测试": "T_FULL",
  "结果": "RES090",
  "A": "F_DME",
  "B": "F_HME",
  "翻转": false,
  "签名": [
   "+DME"
  ],
  "完整签名": [
   "+DME"
  ],
  "性能类别": "放电容量类",
  "标准指标": "硫比放电容量",
  "取值点": "第4圈/第4圈后稳定值",
  "A值": 592,
  "B值": "784（根据上下文推定归属，M0114写成HME/DME）",
  "效应": -0.2809023854664022,
  "方向": "变坏",
  "依据": "数值",
  "证据": [
   "M0107",
   "M0109",
   "M0114",
   "M0115",
   "M0116"
  ],
  "改动数": 1
 },
 {
  "论文": "P315",
  "测试": "T_LIT_CE",
  "结果": "RES100",
  "A": "G_STABLE",
  "B": "F_SOTA_LIT",
  "翻转": true,
  "签名": [
   "+DME",
   "+DOL"
  ],
  "完整签名": [
   "−DME",
   "−DOL"
  ],
  "性能类别": "库仑效率类",
  "标准指标": "全电池 CE",
  "取值点": "总体评价；跨文献具体窗口未说明",
  "A值": "表现良好，尤其对比引用体系",
  "B值": null,
  "效应": null,
  "方向": "变坏",
  "依据": "定性",
  "证据": [
   "M0128"
  ],
  "改动数": 2
 },
 {
  "论文": "P323",
  "测试": "Tcoin",
  "结果": "R001",
  "A": "D10",
  "B": "H10",
  "翻转": false,
  "签名": [
   "+DOL",
   "+LiNO3",
   "LiTFSI↓",
   "−HME"
  ],
  "完整签名": [
   "DME↑",
   "+DOL",
   "−HME",
   "+LiNO3",
   "LiTFSI↓"
  ],
  "性能类别": "倍率容量类",
  "标准指标": "倍率硫比放电容量",
  "取值点": "formation0.05C",
  "A值": 1325,
  "B值": 1330,
  "效应": -0.0037664827954768934,
  "方向": "差异小",
  "依据": "数值",
  "证据": [
   "M0015",
   "M0016"
  ],
  "改动数": 4
 },
 {
  "论文": "P323",
  "测试": "Tcoin",
  "结果": "R002",
  "A": "D10",
  "B": "H10",
  "翻转": false,
  "签名": [
   "+DOL",
   "+LiNO3",
   "LiTFSI↓",
   "−HME"
  ],
  "完整签名": [
   "DME↑",
   "+DOL",
   "−HME",
   "+LiNO3",
   "LiTFSI↓"
  ],
  "性能类别": "倍率容量类",
  "标准指标": "倍率硫比放电容量",
  "取值点": "1C;D35th,H1Cstage",
  "A值": 924,
  "B值": "<100",
  "效应": null,
  "方向": "变好",
  "依据": "定性",
  "证据": [
   "M0015",
   "M0016"
  ],
  "改动数": 4
 },
 {
  "论文": "P323",
  "测试": "T45",
  "结果": "R012",
  "A": "D45",
  "B": "H45",
  "翻转": false,
  "签名": [
   "+DOL",
   "+LiNO3",
   "LiTFSI↓",
   "−HME"
  ],
  "完整签名": [
   "DME↑",
   "+DOL",
   "−HME",
   "+LiNO3",
   "LiTFSI↓"
  ],
  "性能类别": "倍率容量类",
  "标准指标": "倍率硫比放电容量",
  "取值点": "formation0.05C",
  "A值": 1381,
  "B值": 1226,
  "效应": 0.11905103691313536,
  "方向": "变好",
  "依据": "数值",
  "证据": [
   "M0016",
   "M0017"
  ],
  "改动数": 4
 },
 {
  "论文": "P323",
  "测试": "T45",
  "结果": "R013",
  "A": "D45",
  "B": "H45",
  "翻转": false,
  "签名": [
   "+DOL",
   "+LiNO3",
   "LiTFSI↓",
   "−HME"
  ],
  "完整签名": [
   "DME↑",
   "+DOL",
   "−HME",
   "+LiNO3",
   "LiTFSI↓"
  ],
  "性能类别": "倍率容量类",
  "标准指标": "倍率硫比放电容量",
  "取值点": "5th0.1C",
  "A值": 1234,
  "B值": 826,
  "效应": 0.4014214309443551,
  "方向": "变好",
  "依据": "数值",
  "证据": [
   "M0016",
   "M0017"
  ],
  "改动数": 4
 },
 {
  "论文": "P323",
  "测试": "T45",
  "结果": "R014",
  "A": "D45",
  "B": "H45",
  "翻转": false,
  "签名": [
   "+DOL",
   "+LiNO3",
   "LiTFSI↓",
   "−HME"
  ],
  "完整签名": [
   "DME↑",
   "+DOL",
   "−HME",
   "+LiNO3",
   "LiTFSI↓"
  ],
  "性能类别": "倍率容量类",
  "标准指标": "倍率硫比放电容量",
  "取值点": "35th1C",
  "A值": 1009,
  "B值": 408,
  "效应": 0.9054478459494473,
  "方向": "变好",
  "依据": "数值",
  "证据": [
   "M0016",
   "M0017"
  ],
  "改动数": 4
 },
 {
  "论文": "P323",
  "测试": "T45",
  "结果": "R015",
  "A": "D45",
  "B": "H45",
  "翻转": false,
  "签名": [
   "+DOL",
   "+LiNO3",
   "LiTFSI↓",
   "−HME"
  ],
  "完整签名": [
   "DME↑",
   "+DOL",
   "−HME",
   "+LiNO3",
   "LiTFSI↓"
  ],
  "性能类别": "倍率容量类",
  "标准指标": "倍率硫比放电容量",
  "取值点": "100th0.1C",
  "A值": 1071,
  "B值": 584,
  "效应": 0.6064470876195217,
  "方向": "变好",
  "依据": "数值",
  "证据": [
   "M0016",
   "M0017"
  ],
  "改动数": 4
 },
 {
  "论文": "P323",
  "测试": "T30",
  "结果": "R016",
  "A": "D30",
  "B": "H30",
  "翻转": false,
  "签名": [
   "+DOL",
   "+LiNO3",
   "LiTFSI↓",
   "−HME"
  ],
  "完整签名": [
   "DME↑",
   "+DOL",
   "−HME",
   "+LiNO3",
   "LiTFSI↓"
  ],
  "性能类别": "倍率容量类",
  "标准指标": "倍率硫比放电容量",
  "取值点": "formation0.05C",
  "A值": 1352,
  "B值": 1013,
  "效应": 0.28866875235422607,
  "方向": "变好",
  "依据": "数值",
  "证据": [
   "M0016",
   "M0017"
  ],
  "改动数": 4
 },
 {
  "论文": "P323",
  "测试": "T30",
  "结果": "R017",
  "A": "D30",
  "B": "H30",
  "翻转": false,
  "签名": [
   "+DOL",
   "+LiNO3",
   "LiTFSI↓",
   "−HME"
  ],
  "完整签名": [
   "DME↑",
   "+DOL",
   "−HME",
   "+LiNO3",
   "LiTFSI↓"
  ],
  "性能类别": "倍率容量类",
  "标准指标": "倍率硫比放电容量",
  "取值点": "5th0.1C",
  "A值": 1222,
  "B值": 1066,
  "效应": 0.1365755350057507,
  "方向": "变好",
  "依据": "数值",
  "证据": [
   "M0016",
   "M0017"
  ],
  "改动数": 4
 },
 {
  "论文": "P323",
  "测试": "T30",
  "结果": "R018",
  "A": "D30",
  "B": "H30",
  "翻转": false,
  "签名": [
   "+DOL",
   "+LiNO3",
   "LiTFSI↓",
   "−HME"
  ],
  "完整签名": [
   "DME↑",
   "+DOL",
   "−HME",
   "+LiNO3",
   "LiTFSI↓"
  ],
  "性能类别": "倍率容量类",
  "标准指标": "倍率硫比放电容量",
  "取值点": "35th1C",
  "A值": 253,
  "B值": 330,
  "效应": -0.2657031657330056,
  "方向": "变坏",
  "依据": "数值",
  "证据": [
   "M0016",
   "M0017"
  ],
  "改动数": 4
 },
 {
  "论文": "P323",
  "测试": "T30",
  "结果": "R024",
  "A": "D30",
  "B": "H30",
  "翻转": false,
  "签名": [
   "+DOL",
   "+LiNO3",
   "LiTFSI↓",
   "−HME"
  ],
  "完整签名": [
   "DME↑",
   "+DOL",
   "−HME",
   "+LiNO3",
   "LiTFSI↓"
  ],
  "性能类别": "衰减类",
  "标准指标": "循环寿命（圈）",
  "取值点": "cycle81and100;differentendpoints",
  "A值": "shortcircuitafter81",
