Repository: zhuonanli08/Li-S_Electrolyte_Conflicts

File: output/表述与矛盾试跑_F版30篇_2026-11-04/表述.json (part 1 of 45)
[
 {
  "表述编号": "ST0001",
  "论文": "P034",
  "测试": "T_Cratio",
  "测试名": "OMC碳硫比例影响，正极组成不同",
  "配方": "D",
  "配方名": "50 vol% DMDS, 0.1 M LiNO3",
  "recipe": "R_D",
  "是否对照": false,
  "配方文字": "1 M LiTFSI；0.1 M LiNO3；DMDS:DME:DOL = 2 (50 vol%):1:1（体积比）",
  "分块": {
   "主盐": [
    "LiTFSI 1 M"
   ],
   "溶剂": [
    "DMDS",
    "DME",
    "DOL"
   ],
   "LiNO3": "0.1 M",
   "添加剂与介体": []
  },
  "元素比例状态": "可算",
  "元素比例": {
   "sO": 0.07973425416169592,
   "sO_β氟化醚": 0.0,
   "sO_α氟化醚": 0.0,
   "aC": 0.013299607614356194,
   "F/O": 0.3752235591653479,
   "InOr": 1.077123398122457,
   "O": 0.10633346939040832,
   "aO": 0.02659921522871239,
   "C": 0.22391393709606464,
   "sC": 0.21061432948170844,
   "F": 0.03989882284306858,
   "sF": 0.0,
   "aF": 0.03989882284306858,
   "F/C": 0.1781882064176782,
   "O/C": 0.4748854437979384,
   "sO_不含氟": 0.07973425416169592
  },
  "物性": {
   "离子电导率": [
    {
     "值": "~5 mS cm−1",
     "来源类型": "实测",
     "数值": 5.0,
     "单位": "mS cm",
     "原名": "离子电导率",
     "证据": [
      "M0048"
     ]
    }
   ]
  },
  "条件": {
   "ES": {
    "值": 10.0,
    "状态": "🔶",
    "说明": ""
   },
   "sulfur_loading": {
    "值": 1.0,
    "状态": "✅",
    "说明": ""
   },
   "S_content": {
    "值": null,
    "状态": "冲突或多值",
    "说明": "一个条件含 OMC-S40/S50/S70 三种正极（40/50/70 wt%），无法给单值"
   },
   "Li_thickness": {
    "值": null,
    "状态": "未报告",
    "说明": ""
   },
   "NP": {
    "值": null,
    "状态": "未报告",
    "说明": ""
   },
   "rate": {
    "值": 0.1,
    "状态": "✅",
    "说明": ""
   },
   "temperature": {
    "值": null,
    "状态": "未报告",
    "说明": ""
   },
   "cell_format": {
    "值": "扣式",
    "状态": "✅",
    "说明": ""
   }
  },
  "阶段": "首圈",
  "圈数": 1,
  "电池类型": "Li‖S",
  "正极类型": "硫碳类",
  "性能类别": "放电容量类",
  "标准指标": "硫比放电容量",
  "越大越好": true,
  "数值原文": "2485",
  "数值": 2485.0,
  "数值类型": "精确",
  "单位": "mAh g−1",
  "取值点": "A=OMC-S40，B=OMC-S50；首圈",
  "容量基准": "按硫",
  "保持率基准": null,
  "归类状态": "✅",
  "归类原因": "",
  "来源结果": [
   "Res14",
   "Res15"
  ],
  "证据句子": [
   "M0054"
  ],
  "原句": "[M0054] The OMC-S40, -S50 and -S70 cathodes show initial sulfur-speciﬁc capacities of 2485, 1950 and 1361 mAh g−1 (Fig. 1a).",
  "机制链接": [
   "Mec_path",
   "Mec_carbon",
   "Mec_agglomeration",
   "Mec_dissolve",
   "Mec_reactivity"
  ],
  "支撑测量链接": [],
  "表述文字": "【配方】P034 D：1 M LiTFSI；0.1 M LiNO3；DMDS:DME:DOL = 2 (50 vol%):1:1（体积比）｜sO 0.080、aC 0.013、F/O 0.38、InOr 1.08　【物性】离子电导率 ~5 mS cm−1（实测）；其余未报告　【条件】E/S 10 μL mg⁻¹（推定）；硫载量 1 mg cm⁻²；正极含硫 冲突或多值；锂厚 未报告；N/P 未报告；倍率 0.1 C；温度 未报告；电池形式 扣式；首圈；Li‖S、硫碳类　【性能】放电容量类·硫比放电容量 = 2485 mAh g−1（取值点：A=OMC-S40，B=OMC-S50；首圈）",
  "疑似重复组": "D001"
 },
 {
  "表述编号": "ST0002",
  "论文": "P034",
  "测试": "T_Cratio",
  "测试名": "OMC碳硫比例影响，正极组成不同",
  "配方": "D",
  "配方名": "50 vol% DMDS, 0.1 M LiNO3",
  "recipe": "R_D",
  "是否对照": false,
  "配方文字": "1 M LiTFSI；0.1 M LiNO3；DMDS:DME:DOL = 2 (50 vol%):1:1（体积比）",
  "分块": {
   "主盐": [
    "LiTFSI 1 M"
   ],
   "溶剂": [
    "DMDS",
    "DME",
    "DOL"
   ],
   "LiNO3": "0.1 M",
   "添加剂与介体": []
  },
  "元素比例状态": "可算",
  "元素比例": {
   "sO": 0.07973425416169592,
   "sO_β氟化醚": 0.0,
   "sO_α氟化醚": 0.0,
   "aC": 0.013299607614356194,
   "F/O": 0.3752235591653479,
   "InOr": 1.077123398122457,
   "O": 0.10633346939040832,
   "aO": 0.02659921522871239,
   "C": 0.22391393709606464,
   "sC": 0.21061432948170844,
   "F": 0.03989882284306858,
   "sF": 0.0,
   "aF": 0.03989882284306858,
   "F/C": 0.1781882064176782,
   "O/C": 0.4748854437979384,
   "sO_不含氟": 0.07973425416169592
  },
  "物性": {
   "离子电导率": [
    {
     "值": "~5 mS cm−1",
     "来源类型": "实测",
     "数值": 5.0,
     "单位": "mS cm",
     "原名": "离子电导率",
     "证据": [
      "M0048"
     ]
    }
   ]
  },
  "条件": {
   "ES": {
    "值": 10.0,
    "状态": "🔶",
    "说明": ""
   },
   "sulfur_loading": {
    "值": 1.0,
    "状态": "✅",
    "说明": ""
   },
   "S_content": {
    "值": null,
    "状态": "冲突或多值",
    "说明": "一个条件含 OMC-S40/S50/S70 三种正极（40/50/70 wt%），无法给单值"
   },
   "Li_thickness": {
    "值": null,
    "状态": "未报告",
    "说明": ""
   },
   "NP": {
    "值": null,
    "状态": "未报告",
    "说明": ""
   },
   "rate": {
    "值": 0.1,
    "状态": "✅",
    "说明": ""
   },
   "temperature": {
    "值": null,
    "状态": "未报告",
    "说明": ""
   },
   "cell_format": {
    "值": "扣式",
    "状态": "✅",
    "说明": ""
   }
  },
  "阶段": "首圈",
  "圈数": 1,
  "电池类型": "Li‖S",
  "正极类型": "硫碳类",
  "性能类别": "放电容量类",
  "标准指标": "硫比放电容量",
  "越大越好": true,
  "数值原文": "1950",
  "数值": 1950.0,
  "数值类型": "精确",
  "单位": "mAh g−1",
  "取值点": "A=OMC-S40，B=OMC-S50；首圈",
  "容量基准": "按硫",
  "保持率基准": null,
  "归类状态": "✅",
  "归类原因": "",
  "来源结果": [
   "Res14",
   "Res16"
  ],
  "证据句子": [
   "M0054"
  ],
  "原句": "[M0054] The OMC-S40, -S50 and -S70 cathodes show initial sulfur-speciﬁc capacities of 2485, 1950 and 1361 mAh g−1 (Fig. 1a).",
  "机制链接": [
   "Mec_path",
   "Mec_carbon",
   "Mec_agglomeration",
   "Mec_dissolve",
   "Mec_reactivity"
  ],
  "支撑测量链接": [],
  "表述文字": "【配方】P034 D：1 M LiTFSI；0.1 M LiNO3；DMDS:DME:DOL = 2 (50 vol%):1:1（体积比）｜sO 0.080、aC 0.013、F/O 0.38、InOr 1.08　【物性】离子电导率 ~5 mS cm−1（实测）；其余未报告　【条件】E/S 10 μL mg⁻¹（推定）；硫载量 1 mg cm⁻²；正极含硫 冲突或多值；锂厚 未报告；N/P 未报告；倍率 0.1 C；温度 未报告；电池形式 扣式；首圈；Li‖S、硫碳类　【性能】放电容量类·硫比放电容量 = 1950 mAh g−1（取值点：A=OMC-S40，B=OMC-S50；首圈）",
  "疑似重复组": "D002"
 },
 {
  "表述编号": "ST0003",
  "论文": "P034",
  "测试": "T_Cratio",
  "测试名": "OMC碳硫比例影响，正极组成不同",
  "配方": "D",
  "配方名": "50 vol% DMDS, 0.1 M LiNO3",
  "recipe": "R_D",
  "是否对照": false,
  "配方文字": "1 M LiTFSI；0.1 M LiNO3；DMDS:DME:DOL = 2 (50 vol%):1:1（体积比）",
  "分块": {
   "主盐": [
    "LiTFSI 1 M"
   ],
   "溶剂": [
    "DMDS",
    "DME",
    "DOL"
   ],
   "LiNO3": "0.1 M",
   "添加剂与介体": []
  },
  "元素比例状态": "可算",
  "元素比例": {
   "sO": 0.07973425416169592,
   "sO_β氟化醚": 0.0,
   "sO_α氟化醚": 0.0,
   "aC": 0.013299607614356194,
   "F/O": 0.3752235591653479,
   "InOr": 1.077123398122457,
   "O": 0.10633346939040832,
   "aO": 0.02659921522871239,
   "C": 0.22391393709606464,
   "sC": 0.21061432948170844,
   "F": 0.03989882284306858,
   "sF": 0.0,
   "aF": 0.03989882284306858,
   "F/C": 0.1781882064176782,
   "O/C": 0.4748854437979384,
   "sO_不含氟": 0.07973425416169592
  },
  "物性": {
   "离子电导率": [
    {
     "值": "~5 mS cm−1",
     "来源类型": "实测",
     "数值": 5.0,
     "单位": "mS cm",
     "原名": "离子电导率",
     "证据": [
      "M0048"
     ]
    }
   ]
  },
  "条件": {
   "ES": {
    "值": 10.0,
    "状态": "🔶",
    "说明": ""
   },
   "sulfur_loading": {
    "值": 1.0,
    "状态": "✅",
    "说明": ""
   },
   "S_content": {
    "值": null,
    "状态": "冲突或多值",
    "说明": "一个条件含 OMC-S40/S50/S70 三种正极（40/50/70 wt%），无法给单值"
   },
   "Li_thickness": {
    "值": null,
    "状态": "未报告",
    "说明": ""
   },
   "NP": {
    "值": null,
    "状态": "未报告",
    "说明": ""
   },
   "rate": {
    "值": 0.1,
    "状态": "✅",
    "说明": ""
   },
   "temperature": {
    "值": null,
    "状态": "未报告",
    "说明": ""
   },
   "cell_format": {
    "值": "扣式",
    "状态": "✅",
    "说明": ""
   }
  },
  "阶段": "首圈",
  "圈数": 1,
  "电池类型": "Li‖S",
  "正极类型": "硫碳类",
  "性能类别": "放电容量类",
  "标准指标": "硫比放电容量",
  "越大越好": true,
  "数值原文": "1361",
  "数值": 1361.0,
  "数值类型": "精确",
  "单位": "mAh g−1",
  "取值点": "A=OMC-S40，B=OMC-S70；首圈",
  "容量基准": "按硫",
  "保持率基准": null,
  "归类状态": "✅",
  "归类原因": "",
  "来源结果": [
   "Res15",
   "Res16"
  ],
  "证据句子": [
   "M0054"
  ],
  "原句": "[M0054] The OMC-S40, -S50 and -S70 cathodes show initial sulfur-speciﬁc capacities of 2485, 1950 and 1361 mAh g−1 (Fig. 1a).",
  "机制链接": [
   "Mec_path",
   "Mec_carbon",
   "Mec_agglomeration",
   "Mec_dissolve",
   "Mec_reactivity"
  ],
  "支撑测量链接": [],
  "表述文字": "【配方】P034 D：1 M LiTFSI；0.1 M LiNO3；DMDS:DME:DOL = 2 (50 vol%):1:1（体积比）｜sO 0.080、aC 0.013、F/O 0.38、InOr 1.08　【物性】离子电导率 ~5 mS cm−1（实测）；其余未报告　【条件】E/S 10 μL mg⁻¹（推定）；硫载量 1 mg cm⁻²；正极含硫 冲突或多值；锂厚 未报告；N/P 未报告；倍率 0.1 C；温度 未报告；电池形式 扣式；首圈；Li‖S、硫碳类　【性能】放电容量类·硫比放电容量 = 1361 mAh g−1（取值点：A=OMC-S40，B=OMC-S70；首圈）",
  "疑似重复组": "D003"
 },
 {
  "表述编号": "ST0004",
  "论文": "P034",
  "测试": "T_KB70",
  "测试名": "KB-S70低载量循环",
  "配方": "C",
  "配方名": "conventional, 0.1 M LiNO3",
  "recipe": "R_C",
  "是否对照": true,
  "配方文字": "1 M LiTFSI；0.1 M LiNO3；DME:DOL = 1:1（体积比）",
  "分块": {
   "主盐": [
    "LiTFSI 1 M"
   ],
   "溶剂": [
    "DME",
    "DOL"
   ],
   "LiNO3": "0.1 M",
   "添加剂与介体": []
  },
  "元素比例状态": "可算",
  "元素比例": {
   "sO": 0.13944543175153948,
   "sO_β氟化醚": 0.0,
   "sO_α氟化醚": 0.0,
   "aC": 0.011629691312776401,
   "F/O": 0.21443172454300374,
   "InOr": 0.8643011090837078,
   "O": 0.16270481437709228,
   "aO": 0.023259382625552803,
   "C": 0.24880035791294994,
   "sC": 0.23717066660017352,
   "F": 0.034889073938329206,
   "sF": 0.0,
   "aF": 0.034889073938329206,
   "F/C": 0.14022919513056395,
   "O/C": 0.6539573163878619,
   "sO_不含氟": 0.13944543175153948
  },
  "物性": {
   "离子电导率": [
    {
     "值": "~10 mS cm−1",
     "来源类型": "实测",
     "数值": 10.0,
     "单位": "mS cm",
     "原名": "离子电导率",
     "证据": [
      "M0048"
     ]
    }
   ]
  },
  "条件": {
   "ES": {
    "值": null,
    "状态": "未报告",
    "说明": ""
   },
   "sulfur_loading": {
    "值": 1.0,
    "状态": "✅",
    "说明": ""
   },
   "S_content": {
    "值": 56.0,
    "状态": "✅",
    "说明": "KB-S70：70 wt% × 80/100"
   },
   "Li_thickness": {
    "值": null,
    "状态": "未报告",
    "说明": ""
   },
   "NP": {
    "值": null,
    "状态": "未报告",
    "说明": ""
   },
   "rate": {
    "值": 0.1,
    "状态": "✅",
    "说明": ""
   },
   "temperature": {
    "值": null,
    "状态": "未报告",
    "说明": ""
   },
   "cell_format": {
    "值": "扣式",
    "状态": "✅",
    "说明": ""
   }
  },
  "阶段": "首圈",
  "圈数": 1,
  "电池类型": "Li‖S",
  "正极类型": "硫碳类",
  "性能类别": "放电容量类",
  "标准指标": "硫比放电容量",
  "越大越好": true,
  "数值原文": "~1250",
  "数值": 1250.0,
  "数值类型": "约数",
  "单位": "mAh g−1",
  "取值点": "首圈",
  "容量基准": "按硫",
  "保持率基准": null,
  "归类状态": "✅",
  "归类原因": "",
  "来源结果": [
   "Res12"
  ],
  "证据句子": [
   "M0089",
   "M0094"
  ],
  "原句": "[M0089] As shown in Fig. 4, when both the OMC-S70 and KB-S70 composites were tested with conventional electrolyte at C/10 rate, they delivered similar initial discharge capacity of ~1250 mAh g−1.\n[M0094] In addition, the discharge capacity of the KB-S70 cathode signiﬁcantly increases to ~1750 mAh g−1 initially and stabilized at ~1300 mAh g−1 after 50 cycles, which are higher than that achieved with the OMC-S70 cathode. 3.3.",
  "机制链接": [],
  "支撑测量链接": [],
  "表述文字": "【配方】P034 C：1 M LiTFSI；0.1 M LiNO3；DME:DOL = 1:1（体积比）｜sO 0.139、aC 0.012、F/O 0.21、InOr 0.86　【物性】离子电导率 ~10 mS cm−1（实测）；其余未报告　【条件】E/S 未报告；硫载量 1 mg cm⁻²；正极含硫 56 %；锂厚 未报告；N/P 未报告；倍率 0.1 C；温度 未报告；电池形式 扣式；首圈；Li‖S、硫碳类　【性能】放电容量类·硫比放电容量 = ~1250 mAh g−1（取值点：首圈）",
  "疑似重复组": "D004"
 },
 {
  "表述编号": "ST0005",
  "论文": "P034",
  "测试": "T_KB70",
  "测试名": "KB-S70低载量循环",
  "配方": "C",
  "配方名": "conventional, 0.1 M LiNO3",
  "recipe": "R_C",
  "是否对照": true,
  "配方文字": "1 M LiTFSI；0.1 M LiNO3；DME:DOL = 1:1（体积比）",
  "分块": {
   "主盐": [
    "LiTFSI 1 M"
   ],
   "溶剂": [
    "DME",
    "DOL"
   ],
   "LiNO3": "0.1 M",
   "添加剂与介体": []
  },
  "元素比例状态": "可算",
  "元素比例": {
   "sO": 0.13944543175153948,
   "sO_β氟化醚": 0.0,
   "sO_α氟化醚": 0.0,
   "aC": 0.011629691312776401,
   "F/O": 0.21443172454300374,
   "InOr": 0.8643011090837078,
   "O": 0.16270481437709228,
   "aO": 0.023259382625552803,
   "C": 0.24880035791294994,
   "sC": 0.23717066660017352,
   "F": 0.034889073938329206,
   "sF": 0.0,
   "aF": 0.034889073938329206,
   "F/C": 0.14022919513056395,
   "O/C": 0.6539573163878619,
   "sO_不含氟": 0.13944543175153948
  },
  "物性": {
   "离子电导率": [
    {
     "值": "~10 mS cm−1",
     "来源类型": "实测",
     "数值": 10.0,
     "单位": "mS cm",
     "原名": "离子电导率",
     "证据": [
      "M0048"
     ]
    }
   ]
  },
  "条件": {
   "ES": {
    "值": null,
    "状态": "未报告",
    "说明": ""
   },
   "sulfur_loading": {
    "值": 1.0,
    "状态": "✅",
    "说明": ""
   },
   "S_content": {
    "值": 56.0,
    "状态": "✅",
    "说明": "KB-S70：70 wt% × 80/100"
   },
   "Li_thickness": {
    "值": null,
    "状态": "未报告",
    "说明": ""
   },
   "NP": {
    "值": null,
    "状态": "未报告",
    "说明": ""
   },
   "rate": {
    "值": 0.1,
    "状态": "✅",
    "说明": ""
   },
   "temperature": {
    "值": null,
    "状态": "未报告",
    "说明": ""
   },
   "cell_format": {
    "值": "扣式",
    "状态": "✅",
    "说明": ""
   }
  },
  "阶段": "第 N 圈",
  "圈数": 50,
  "电池类型": "Li‖S",
  "正极类型": "硫碳类",
  "性能类别": "放电容量类",
  "标准指标": "硫比放电容量",
  "越大越好": true,
  "数值原文": "~850",
  "数值": 850.0,
  "数值类型": "约数",
  "单位": "mAh g−1",
  "取值点": "第50圈",
  "容量基准": "按硫",
  "保持率基准": null,
  "归类状态": "✅",
  "归类原因": "",
  "来源结果": [
   "Res13"
  ],
  "证据句子": [
   "M0090",
   "M0094"
  ],
  "原句": "[M0090] After 50 cycles, the KB-S70 cathode maintains a slightly higher capacity of ~850 vs. ~700 mAh g−1 for the OMC-S70 cathode.\n[M0094] In addition, the discharge capacity of the KB-S70 cathode signiﬁcantly increases to ~1750 mAh g−1 initially and stabilized at ~1300 mAh g−1 after 50 cycles, which are higher than that achieved with the OMC-S70 cathode. 3.3.",
  "机制链接": [],
  "支撑测量链接": [],
  "表述文字": "【配方】P034 C：1 M LiTFSI；0.1 M LiNO3；DME:DOL = 1:1（体积比）｜sO 0.139、aC 0.012、F/O 0.21、InOr 0.86　【物性】离子电导率 ~10 mS cm−1（实测）；其余未报告　【条件】E/S 未报告；硫载量 1 mg cm⁻²；正极含硫 56 %；锂厚 未报告；N/P 未报告；倍率 0.1 C；温度 未报告；电池形式 扣式；第 50 圈；Li‖S、硫碳类　【性能】放电容量类·硫比放电容量 = ~850 mAh g−1（取值点：第50圈）",
  "疑似重复组": "D005"
 },
 {
  "表述编号": "ST0006",
  "论文": "P034",
  "测试": "T_KB70",
  "测试名": "KB-S70低载量循环",
  "配方": "D",
  "配方名": "50 vol% DMDS, 0.1 M LiNO3",
  "recipe": "R_D",
  "是否对照": false,
  "配方文字": "1 M LiTFSI；0.1 M LiNO3；DMDS:DME:DOL = 2 (50 vol%):1:1（体积比）",
  "分块": {
   "主盐": [
    "LiTFSI 1 M"
   ],
   "溶剂": [
    "DMDS",
    "DME",
    "DOL"
   ],
   "LiNO3": "0.1 M",
   "添加剂与介体": []
  },
  "元素比例状态": "可算",
  "元素比例": {
   "sO": 0.07973425416169592,
   "sO_β氟化醚": 0.0,
   "sO_α氟化醚": 0.0,
   "aC": 0.013299607614356194,
   "F/O": 0.3752235591653479,
   "InOr": 1.077123398122457,
   "O": 0.10633346939040832,
   "aO": 0.02659921522871239,
   "C": 0.22391393709606464,
   "sC": 0.21061432948170844,
   "F": 0.03989882284306858,
   "sF": 0.0,
   "aF": 0.03989882284306858,
   "F/C": 0.1781882064176782,
   "O/C": 0.4748854437979384,
   "sO_不含氟": 0.07973425416169592
  },
  "物性": {
   "离子电导率": [
    {
     "值": "~5 mS cm−1",
     "来源类型": "实测",
     "数值": 5.0,
     "单位": "mS cm",
     "原名": "离子电导率",
     "证据": [
      "M0048"
     ]
    }
   ]
  },
  "条件": {
   "ES": {
    "值": null,
    "状态": "未报告",
    "说明": ""
   },
   "sulfur_loading": {
    "值": 1.0,
    "状态": "✅",
    "说明": ""
   },
   "S_content": {
    "值": 56.0,
    "状态": "✅",
    "说明": "KB-S70：70 wt% × 80/100"
   },
   "Li_thickness": {
    "值": null,
    "状态": "未报告",
    "说明": ""
   },
   "NP": {
    "值": null,
    "状态": "未报告",
    "说明": ""
   },
   "rate": {
    "值": 0.1,
    "状态": "✅",
    "说明": ""
   },
   "temperature": {
    "值": null,
    "状态": "未报告",
    "说明": ""
   },
   "cell_format": {
    "值": "扣式",
    "状态": "✅",
    "说明": ""
   }
  },
  "阶段": "首圈",
  "圈数": 1,
  "电池类型": "Li‖S",
  "正极类型": "硫碳类",
  "性能类别": "放电容量类",
  "标准指标": "硫比放电容量",
  "越大越好": true,
  "数值原文": "~1750",
  "数值": 1750.0,
  "数值类型": "约数",
  "单位": "mAh g−1",
  "取值点": "首圈",
  "容量基准": "按硫",
  "保持率基准": null,
  "归类状态": "✅",
  "归类原因": "",
  "来源结果": [
   "Res12"
  ],
  "证据句子": [
   "M0089",
   "M0094"
  ],
  "原句": "[M0089] As shown in Fig. 4, when both the OMC-S70 and KB-S70 composites were tested with conventional electrolyte at C/10 rate, they delivered similar initial discharge capacity of ~1250 mAh g−1.\n[M0094] In addition, the discharge capacity of the KB-S70 cathode signiﬁcantly increases to ~1750 mAh g−1 initially and stabilized at ~1300 mAh g−1 after 50 cycles, which are higher than that achieved with the OMC-S70 cathode. 3.3.",
  "机制链接": [],
  "支撑测量链接": [],
  "表述文字": "【配方】P034 D：1 M LiTFSI；0.1 M LiNO3；DMDS:DME:DOL = 2 (50 vol%):1:1（体积比）｜sO 0.080、aC 0.013、F/O 0.38、InOr 1.08　【物性】离子电导率 ~5 mS cm−1（实测）；其余未报告　【条件】E/S 未报告；硫载量 1 mg cm⁻²；正极含硫 56 %；锂厚 未报告；N/P 未报告；倍率 0.1 C；温度 未报告；电池形式 扣式；首圈；Li‖S、硫碳类　【性能】放电容量类·硫比放电容量 = ~1750 mAh g−1（取值点：首圈）",
  "疑似重复组": "D006"
 },
 {
  "表述编号": "ST0007",
  "论文": "P034",
  "测试": "T_KB70",
  "测试名": "KB-S70低载量循环",
  "配方": "D",
  "配方名": "50 vol% DMDS, 0.1 M LiNO3",
  "recipe": "R_D",
  "是否对照": false,
  "配方文字": "1 M LiTFSI；0.1 M LiNO3；DMDS:DME:DOL = 2 (50 vol%):1:1（体积比）",
  "分块": {
   "主盐": [
    "LiTFSI 1 M"
   ],
   "溶剂": [
    "DMDS",
    "DME",
    "DOL"
   ],
   "LiNO3": "0.1 M",
   "添加剂与介体": []
  },
  "元素比例状态": "可算",
  "元素比例": {
   "sO": 0.07973425416169592,
   "sO_β氟化醚": 0.0,
   "sO_α氟化醚": 0.0,
   "aC": 0.013299607614356194,
   "F/O": 0.3752235591653479,
   "InOr": 1.077123398122457,
   "O": 0.10633346939040832,
   "aO": 0.02659921522871239,
   "C": 0.22391393709606464,
   "sC": 0.21061432948170844,
   "F": 0.03989882284306858,
   "sF": 0.0,
   "aF": 0.03989882284306858,
   "F/C": 0.1781882064176782,
   "O/C": 0.4748854437979384,
   "sO_不含氟": 0.07973425416169592
  },
  "物性": {
   "离子电导率": [
    {
     "值": "~5 mS cm−1",
     "来源类型": "实测",
     "数值": 5.0,
     "单位": "mS cm",
     "原名": "离子电导率",
     "证据": [
      "M0048"
     ]
    }
   ]
  },
  "条件": {
   "ES": {
    "值": null,
    "状态": "未报告",
    "说明": ""
   },
   "sulfur_loading": {
    "值": 1.0,
    "状态": "✅",
    "说明": ""
   },
   "S_content": {
    "值": 56.0,
    "状态": "✅",
    "说明": "KB-S70：70 wt% × 80/100"
   },
   "Li_thickness": {
    "值": null,
    "状态": "未报告",
    "说明": ""
   },
   "NP": {
    "值": null,
    "状态": "未报告",
    "说明": ""
   },
   "rate": {
    "值": 0.1,
    "状态": "✅",
    "说明": ""
   },
   "temperature": {
    "值": null,
    "状态": "未报告",
    "说明": ""
   },
   "cell_format": {
    "值": "扣式",
    "状态": "✅",
    "说明": ""
   }
  },
  "阶段": "第 N 圈",
  "圈数": 50,
  "电池类型": "Li‖S",
  "正极类型": "硫碳类",
  "性能类别": "放电容量类",
  "标准指标": "硫比放电容量",
  "越大越好": true,
  "数值原文": "~1300",
  "数值": 1300.0,
  "数值类型": "约数",
  "单位": "mAh g−1",
  "取值点": "第50圈",
  "容量基准": "按硫",
  "保持率基准": null,
  "归类状态": "✅",
  "归类原因": "",
  "来源结果": [
   "Res13"
  ],
  "证据句子": [
   "M0090",
   "M0094"
  ],
  "原句": "[M0090] After 50 cycles, the KB-S70 cathode maintains a slightly higher capacity of ~850 vs. ~700 mAh g−1 for the OMC-S70 cathode.\n[M0094] In addition, the discharge capacity of the KB-S70 cathode signiﬁcantly increases to ~1750 mAh g−1 initially and stabilized at ~1300 mAh g−1 after 50 cycles, which are higher than that achieved with the OMC-S70 cathode. 3.3.",
  "机制链接": [],
  "支撑测量链接": [],
  "表述文字": "【配方】P034 D：1 M LiTFSI；0.1 M LiNO3；DMDS:DME:DOL = 2 (50 vol%):1:1（体积比）｜sO 0.080、aC 0.013、F/O 0.38、InOr 1.08　【物性】离子电导率 ~5 mS cm−1（实测）；其余未报告　【条件】E/S 未报告；硫载量 1 mg cm⁻²；正极含硫 56 %；锂厚 未报告；N/P 未报告；倍率 0.1 C；温度 未报告；电池形式 扣式；第 50 圈；Li‖S、硫碳类　【性能】放电容量类·硫比放电容量 = ~1300 mAh g−1（取值点：第50圈）",
  "疑似重复组": "D007"
 },
 {
  "表述编号": "ST0008",
  "论文": "P034",
  "测试": "T_OMC40",
  "测试名": "OMC-S40低载量循环",
  "配方": "C",
  "配方名": "conventional, 0.1 M LiNO3",
  "recipe": "R_C",
  "是否对照": true,
  "配方文字": "1 M LiTFSI；0.1 M LiNO3；DME:DOL = 1:1（体积比）",
  "分块": {
   "主盐": [
    "LiTFSI 1 M"
   ],
   "溶剂": [
    "DME",
    "DOL"
   ],
   "LiNO3": "0.1 M",
   "添加剂与介体": []
  },
  "元素比例状态": "可算",
  "元素比例": {
   "sO": 0.13944543175153948,
   "sO_β氟化醚": 0.0,
   "sO_α氟化醚": 0.0,
   "aC": 0.011629691312776401,
   "F/O": 0.21443172454300374,
   "InOr": 0.8643011090837078,
   "O": 0.16270481437709228,
   "aO": 0.023259382625552803,
   "C": 0.24880035791294994,
   "sC": 0.23717066660017352,
   "F": 0.034889073938329206,
   "sF": 0.0,
   "aF": 0.034889073938329206,
   "F/C": 0.14022919513056395,
   "O/C": 0.6539573163878619,
   "sO_不含氟": 0.13944543175153948
  },
  "物性": {
   "离子电导率": [
    {
     "值": "~10 mS cm−1",
     "来源类型": "实测",
     "数值": 10.0,
     "单位": "mS cm",
     "原名": "离子电导率",
     "证据": [
      "M0048"
     ]
    }
   ]
  },
  "条件": {
   "ES": {
    "值": 10.0,
    "状态": "🔶",
    "说明": ""
   },
   "sulfur_loading": {
    "值": 1.0,
    "状态": "✅",
    "说明": ""
   },
   "S_content": {
    "值": 32.0,
    "状态": "✅",
    "说明": "OMC-S40：40 wt% × 复合物占浆料 80/100"
   },
   "Li_thickness": {
    "值": null,
    "状态": "未报告",
    "说明": ""
   },
   "NP": {
    "值": null,
    "状态": "未报告",
    "说明": ""
   },
   "rate": {
    "值": 0.1,
    "状态": "✅",
    "说明": ""
   },
   "temperature": {
    "值": null,
    "状态": "未报告",
    "说明": ""
   },
   "cell_format": {
    "值": "扣式",
    "状态": "✅",
    "说明": ""
   }
  },
  "阶段": "首圈",
  "圈数": 1,
  "电池类型": "Li‖S",
  "正极类型": "硫碳类",
  "性能类别": "放电容量类",
  "标准指标": "硫比放电容量",
  "越大越好": true,
  "数值原文": "~1200",
  "数值": 1200.0,
  "数值类型": "约数",
  "单位": "mAh g−1",
  "取值点": "首圈；Fig1与Fig2同系列正极与方法",
  "容量基准": "按硫",
  "保持率基准": null,
  "归类状态": "✅",
  "归类原因": "",
  "来源结果": [
   "Res1"
  ],
  "证据句子": [
   "M0054",
   "M0058",
   "M0067",
   "M0070"
  ],
  "原句": "[M0054] The OMC-S40, -S50 and -S70 cathodes show initial sulfur-speciﬁc capacities of 2485, 1950 and 1361 mAh g−1 (Fig. 1a).\n[M0058] In contrast, tuning the carbon fraction has little eﬀect on the sulfur- speciﬁc capacity and capacity retention in conventional electrolyte, as all the cathodes show similar initial sulfur-speciﬁc capacities of ~1200 mAh g−1 (thus lower composite-speciﬁc capacity with increasing C/S ratio), have fas…\n[M0067] (a, c) Discharge-charge proﬁles and (b, d) cycling performance of OMC-S40, OMC-S50, and OMC-S70 cathodes in 10 μL of 50 vol% DMDS-containing electrolyte at C/10 rate.",
  "机制链接": [],
  "支撑测量链接": [],
  "表述文字": "【配方】P034 C：1 M LiTFSI；0.1 M LiNO3；DME:DOL = 1:1（体积比）｜sO 0.139、aC 0.012、F/O 0.21、InOr 0.86　【物性】离子电导率 ~10 mS cm−1（实测）；其余未报告　【条件】E/S 10 μL mg⁻¹（推定）；硫载量 1 mg cm⁻²；正极含硫 32 %；锂厚 未报告；N/P 未报告；倍率 0.1 C；温度 未报告；电池形式 扣式；首圈；Li‖S、硫碳类　【性能】放电容量类·硫比放电容量 = ~1200 mAh g−1（取值点：首圈；Fig1与Fig2同系列正极与方法）"
 },
 {
  "表述编号": "ST0009",
  "论文": "P034",
  "测试": "T_OMC40",
  "测试名": "OMC-S40低载量循环",
  "配方": "C",
  "配方名": "conventional, 0.1 M LiNO3",
  "recipe": "R_C",
  "是否对照": true,
  "配方文字": "1 M LiTFSI；0.1 M LiNO3；DME:DOL = 1:1（体积比）",
  "分块": {
   "主盐": [
    "LiTFSI 1 M"
   ],
   "溶剂": [
    "DME",
    "DOL"
   ],
   "LiNO3": "0.1 M",
   "添加剂与介体": []
  },
  "元素比例状态": "可算",
  "元素比例": {
   "sO": 0.13944543175153948,
   "sO_β氟化醚": 0.0,
   "sO_α氟化醚": 0.0,
   "aC": 0.011629691312776401,
   "F/O": 0.21443172454300374,
   "InOr": 0.8643011090837078,
   "O": 0.16270481437709228,
   "aO": 0.023259382625552803,
   "C": 0.24880035791294994,
   "sC": 0.23717066660017352,
   "F": 0.034889073938329206,
   "sF": 0.0,
   "aF": 0.034889073938329206,
   "F/C": 0.14022919513056395,
   "O/C": 0.6539573163878619,
   "sO_不含氟": 0.13944543175153948
  },
  "物性": {
   "离子电导率": [
    {
     "值": "~10 mS cm−1",
     "来源类型": "实测",
     "数值": 10.0,
     "单位": "mS cm",
     "原名": "离子电导率",
     "证据": [
      "M0048"
     ]
    }
   ]
  },
  "条件": {
   "ES": {
    "值": 10.0,
    "状态": "🔶",
    "说明": ""
   },
   "sulfur_loading": {
    "值": 1.0,
    "状态": "✅",
    "说明": ""
   },
   "S_content": {
    "值": 32.0,
    "状态": "✅",
    "说明": "OMC-S40：40 wt% × 复合物占浆料 80/100"
   },
   "Li_thickness": {
    "值": null,
    "状态": "未报告",
    "说明": ""
   },
   "NP": {
    "值": null,
    "状态": "未报告",
    "说明": ""
   },
   "rate": {
    "值": 0.1,
    "状态": "✅",
    "说明": ""
   },
   "temperature": {
    "值": null,
    "状态": "未报告",
    "说明": ""
   },
   "cell_format": {
    "值": "扣式",
    "状态": "✅",
    "说明": ""
   }
  },
  "阶段": "第 N 圈",
  "圈数": 10,
  "电池类型": "Li‖S",
  "正极类型": "硫碳类",
  "性能类别": "放电容量类",
  "标准指标": "硫比放电容量",
  "越大越好": true,
  "数值原文": "~500–700",
  "数值": 600.0,
  "数值类型": "范围",
  "单位": "mAh g−1",
  "取值点": "第1–10圈快速衰减后稳定阶段，具体圈数未报",
  "容量基准": "按硫",
  "保持率基准": null,
  "归类状态": "✅",
  "归类原因": "",
  "来源结果": [
   "Res2"
  ],
  "证据句子": [
   "M0058"
  ],
  "原句": "[M0058] In contrast, tuning the carbon fraction has little eﬀect on the sulfur- speciﬁc capacity and capacity retention in conventional electrolyte, as all the cathodes show similar initial sulfur-speciﬁc capacities of ~1200 mAh g−1 (thus lower composite-speciﬁc capacity with increasing C/S ratio), have fas…",
  "机制链接": [],
  "支撑测量链接": [],
  "表述文字": "【配方】P034 C：1 M LiTFSI；0.1 M LiNO3；DME:DOL = 1:1（体积比）｜sO 0.139、aC 0.012、F/O 0.21、InOr 0.86　【物性】离子电导率 ~10 mS cm−1（实测）；其余未报告　【条件】E/S 10 μL mg⁻¹（推定）；硫载量 1 mg cm⁻²；正极含硫 32 %；锂厚 未报告；N/P 未报告；倍率 0.1 C；温度 未报告；电池形式 扣式；第 10 圈；Li‖S、硫碳类　【性能】放电容量类·硫比放电容量 = ~500–700 mAh g−1（取值点：第1–10圈快速衰减后稳定阶段，具体圈数未报）"
 },
 {
  "表述编号": "ST0010",
  "论文": "P034",
  "测试": "T_OMC40",
  "测试名": "OMC-S40低载量循环",
  "配方": "D",
  "配方名": "50 vol% DMDS, 0.1 M LiNO3",
  "recipe": "R_D",
  "是否对照": false,
  "配方文字": "1 M LiTFSI；0.1 M LiNO3；DMDS:DME:DOL = 2 (50 vol%):1:1（体积比）",
  "分块": {
   "主盐": [
    "LiTFSI 1 M"
   ],
   "溶剂": [
    "DMDS",
    "DME",
    "DOL"
   ],
   "LiNO3": "0.1 M",
   "添加剂与介体": []
  },
  "元素比例状态": "可算",
  "元素比例": {
   "sO": 0.07973425416169592,
   "sO_β氟化醚": 0.0,
   "sO_α氟化醚": 0.0,
   "aC": 0.013299607614356194,
   "F/O": 0.3752235591653479,
   "InOr": 1.077123398122457,
   "O": 0.10633346939040832,
   "aO": 0.02659921522871239,
   "C": 0.22391393709606464,
   "sC": 0.21061432948170844,
   "F": 0.03989882284306858,
   "sF": 0.0,
   "aF": 0.03989882284306858,
   "F/C": 0.1781882064176782,
   "O/C": 0.4748854437979384,
   "sO_不含氟": 0.07973425416169592
  },
  "物性": {
   "离子电导率": [
    {
     "值": "~5 mS cm−1",
     "来源类型": "实测",
     "数值": 5.0,
     "单位": "mS cm",
     "原名": "离子电导率",
     "证据": [
      "M0048"
     ]
    }
   ]
  },
  "条件": {
   "ES": {
    "值": 10.0,
    "状态": "🔶",
    "说明": ""
   },
   "sulfur_loading": {
    "值": 1.0,
    "状态": "✅",
    "说明": ""
   },
   "S_content": {
    "值": 32.0,
    "状态": "✅",
    "说明": "OMC-S40：40 wt% × 复合物占浆料 80/100"
   },
   "Li_thickness": {
    "值": null,
    "状态": "未报告",
    "说明": ""
   },
   "NP": {
    "值": null,
    "状态": "未报告",
    "说明": ""
   },
   "rate": {
    "值": 0.1,
    "状态": "✅",
    "说明": ""
   },
   "temperature": {
    "值": null,
    "状态": "未报告",
    "说明": ""
   },
   "cell_format": {
    "值": "扣式",
    "状态": "✅",
    "说明": ""
   }
  },
  "阶段": "首圈",
  "圈数": 1,
  "电池类型": "Li‖S",
  "正极类型": "硫碳类",
  "性能类别": "放电容量类",
  "标准指标": "复合物比放电容量",
  "越大越好": true,
  "数值原文": "~1000",
  "数值": 1000.0,
  "数值类型": "约数",
  "单位": "mAh g−1",
  "取值点": "首圈，以整个OMC-S复合物质量计",
  "容量基准": "按复合物",
  "保持率基准": null,
  "归类状态": "✅",
  "归类原因": "",
  "来源结果": [
   "Res3"
  ],
  "证据句子": [
   "M0057",
   "M0068"
  ],
  "原句": "[M0057] As shown in Fig. 1c and d, if the whole mass of OMC-S composite was used to re-calculate the speciﬁc capacity, the three cathodes show similar initial capacity of ~1000 mAh g−1 per composite and OMC-S70 delivers the best overall performance.\n[M0068] (a, b) Speciﬁc capacity based on sulfur in cathodes; (c, d) speciﬁc capacity based on OMC-S composites.",
  "机制链接": [],
  "支撑测量链接": [],
  "表述文字": "【配方】P034 D：1 M LiTFSI；0.1 M LiNO3；DMDS:DME:DOL = 2 (50 vol%):1:1（体积比）｜sO 0.080、aC 0.013、F/O 0.38、InOr 1.08　【物性】离子电导率 ~5 mS cm−1（实测）；其余未报告　【条件】E/S 10 μL mg⁻¹（推定）；硫载量 1 mg cm⁻²；正极含硫 32 %；锂厚 未报告；N/P 未报告；倍率 0.1 C；温度 未报告；电池形式 扣式；首圈；Li‖S、硫碳类　【性能】放电容量类·复合物比放电容量 = ~1000 mAh g−1（取值点：首圈，以整个OMC-S复合物质量计）"
 },
 {
  "表述编号": "ST0011",
  "论文": "P034",
  "测试": "T_OMC40",
  "测试名": "OMC-S40低载量循环",
  "配方": "D",
  "配方名": "50 vol% DMDS, 0.1 M LiNO3",
  "recipe": "R_D",
  "是否对照": false,
  "配方文字": "1 M LiTFSI；0.1 M LiNO3；DMDS:DME:DOL = 2 (50 vol%):1:1（体积比）",
  "分块": {
   "主盐": [
    "LiTFSI 1 M"
   ],
   "溶剂": [
    "DMDS",
    "DME",
    "DOL"
   ],
   "LiNO3": "0.1 M",
   "添加剂与介体": []
  },
  "元素比例状态": "可算",
  "元素比例": {
   "sO": 0.07973425416169592,
   "sO_β氟化醚": 0.0,
   "sO_α氟化醚": 0.0,
   "aC": 0.013299607614356194,
   "F/O": 0.3752235591653479,
   "InOr": 1.077123398122457,
   "O": 0.10633346939040832,
   "aO": 0.02659921522871239,
   "C": 0.22391393709606464,
   "sC": 0.21061432948170844,
   "F": 0.03989882284306858,
   "sF": 0.0,
   "aF": 0.03989882284306858,
   "F/C": 0.1781882064176782,
   "O/C": 0.4748854437979384,
   "sO_不含氟": 0.07973425416169592
  },
  "物性": {
   "离子电导率": [
    {
     "值": "~5 mS cm−1",
     "来源类型": "实测",
     "数值": 5.0,
     "单位": "mS cm",
     "原名": "离子电导率",
     "证据": [
      "M0048"
     ]
    }
   ]
  },
  "条件": {
   "ES": {
    "值": 10.0,
    "状态": "🔶",
    "说明": ""
   },
   "sulfur_loading": {
    "值": 1.0,
    "状态": "✅",
    "说明": ""
   },
   "S_content": {
    "值": 32.0,
    "状态": "✅",
    "说明": "OMC-S40：40 wt% × 复合物占浆料 80/100"
   },
   "Li_thickness": {
    "值": null,
    "状态": "未报告",
    "说明": ""
   },
   "NP": {
    "值": null,
    "状态": "未报告",
    "说明": ""
   },
   "rate": {
    "值": 0.1,
    "状态": "✅",
    "说明": ""
   },
   "temperature": {
    "值": null,
    "状态": "未报告",
    "说明": ""
   },
   "cell_format": {
    "值": "扣式",
    "状态": "✅",
    "说明": ""
   }
  },
  "阶段": "首圈",
  "圈数": 1,
  "电池类型": "Li‖S",
  "正极类型": "硫碳类",
  "性能类别": "放电容量类",
  "标准指标": "硫比放电容量",
  "越大越好": true,
  "数值原文": "2485",
  "数值": 2485.0,
  "数值类型": "精确",
  "单位": "mAh g−1",
  "取值点": "首圈；Fig1与Fig2同系列正极与方法",
  "容量基准": "按硫",
  "保持率基准": null,
  "归类状态": "✅",
  "归类原因": "",
  "来源结果": [
   "Res1"
  ],
  "证据句子": [
   "M0054",
   "M0058",
   "M0067",
   "M0070"
  ],
  "原句": "[M0054] The OMC-S40, -S50 and -S70 cathodes show initial sulfur-speciﬁc capacities of 2485, 1950 and 1361 mAh g−1 (Fig. 1a).\n[M0058] In contrast, tuning the carbon fraction has little eﬀect on the sulfur- speciﬁc capacity and capacity retention in conventional electrolyte, as all the cathodes show similar initial sulfur-speciﬁc capacities of ~1200 mAh g−1 (thus lower composite-speciﬁc capacity with increasing C/S ratio), have fas…\n[M0067] (a, c) Discharge-charge proﬁles and (b, d) cycling performance of OMC-S40, OMC-S50, and OMC-S70 cathodes in 10 μL of 50 vol% DMDS-containing electrolyte at C/10 rate.",
  "机制链接": [],
  "支撑测量链接": [],
  "表述文字": "【配方】P034 D：1 M LiTFSI；0.1 M LiNO3；DMDS:DME:DOL = 2 (50 vol%):1:1（体积比）｜sO 0.080、aC 0.013、F/O 0.38、InOr 1.08　【物性】离子电导率 ~5 mS cm−1（实测）；其余未报告　【条件】E/S 10 μL mg⁻¹（推定）；硫载量 1 mg cm⁻²；正极含硫 32 %；锂厚 未报告；N/P 未报告；倍率 0.1 C；温度 未报告；电池形式 扣式；首圈；Li‖S、硫碳类　【性能】放电容量类·硫比放电容量 = 2485 mAh g−1（取值点：首圈；Fig1与Fig2同系列正极与方法）",
  "疑似重复组": "D001"
 },
 {
  "表述编号": "ST0012",
  "论文": "P034",
  "测试": "T_OMC50",
  "测试名": "OMC-S50低载量循环",
  "配方": "C",
  "配方名": "conventional, 0.1 M LiNO3",
  "recipe": "R_C",
  "是否对照": true,
  "配方文字": "1 M LiTFSI；0.1 M LiNO3；DME:DOL = 1:1（体积比）",
  "分块": {
   "主盐": [
    "LiTFSI 1 M"
   ],
   "溶剂": [
    "DME",
    "DOL"
   ],
   "LiNO3": "0.1 M",
   "添加剂与介体": []
  },
  "元素比例状态": "可算",
  "元素比例": {
   "sO": 0.13944543175153948,
   "sO_β氟化醚": 0.0,
   "sO_α氟化醚": 0.0,
   "aC": 0.011629691312776401,
   "F/O": 0.21443172454300374,
   "InOr": 0.8643011090837078,
   "O": 0.16270481437709228,
   "aO": 0.023259382625552803,
   "C": 0.24880035791294994,
   "sC": 0.23717066660017352,
   "F": 0.034889073938329206,
   "sF": 0.0,
   "aF": 0.034889073938329206,
   "F/C": 0.14022919513056395,
   "O/C": 0.6539573163878619,
   "sO_不含氟": 0.13944543175153948
  },
  "物性": {
   "离子电导率": [
    {
     "值": "~10 mS cm−1",
     "来源类型": "实测",
     "数值": 10.0,
     "单位": "mS cm",
     "原名": "离子电导率",
     "证据": [
      "M0048"
     ]
    }
   ]
  },
  "条件": {
   "ES": {
    "值": 10.0,
    "状态": "🔶",
    "说明": ""
   },
   "sulfur_loading": {
    "值": 1.0,
    "状态": "✅",
    "说明": ""
   },
   "S_content": {
    "值": 40.0,
    "状态": "✅",
    "说明": "OMC-S50：50 wt% × 80/100"
   },
   "Li_thickness": {
    "值": null,
    "状态": "未报告",
    "说明": ""
   },
   "NP": {
    "值": null,
    "状态": "未报告",
    "说明": ""
   },
   "rate": {
    "值": 0.1,
    "状态": "✅",
    "说明": ""
   },
   "temperature": {
    "值": null,
    "状态": "未报告",
    "说明": ""
   },
   "cell_format": {
    "值": "扣式",
    "状态": "✅",
    "说明": ""
   }
  },
  "阶段": "首圈",
  "圈数": 1,
  "电池类型": "Li‖S",
  "正极类型": "硫碳类",
  "性能类别": "放电容量类",
  "标准指标": "硫比放电容量",
  "越大越好": true,
  "数值原文": "~1200",
  "数值": 1200.0,
  "数值类型": "约数",
  "单位": "mAh g−1",
  "取值点": "首圈；Fig1与Fig2同系列正极与方法",
  "容量基准": "按硫",
  "保持率基准": null,
  "归类状态": "✅",
  "归类原因": "",
  "来源结果": [
   "Res4"
  ],
  "证据句子": [
   "M0054",
   "M0058",
   "M0067",
   "M0070"
  ],
  "原句": "[M0054] The OMC-S40, -S50 and -S70 cathodes show initial sulfur-speciﬁc capacities of 2485, 1950 and 1361 mAh g−1 (Fig. 1a).\n[M0058] In contrast, tuning the carbon fraction has little eﬀect on the sulfur- speciﬁc capacity and capacity retention in conventional electrolyte, as all the cathodes show similar initial sulfur-speciﬁc capacities of ~1200 mAh g−1 (thus lower composite-speciﬁc capacity with increasing C/S ratio), have fas…\n[M0067] (a, c) Discharge-charge proﬁles and (b, d) cycling performance of OMC-S40, OMC-S50, and OMC-S70 cathodes in 10 μL of 50 vol% DMDS-containing electrolyte at C/10 rate.",
  "机制链接": [],
  "支撑测量链接": [],
  "表述文字": "【配方】P034 C：1 M LiTFSI；0.1 M LiNO3；DME:DOL = 1:1（体积比）｜sO 0.139、aC 0.012、F/O 0.21、InOr 0.86　【物性】离子电导率 ~10 mS cm−1（实测）；其余未报告　【条件】E/S 10 μL mg⁻¹（推定）；硫载量 1 mg cm⁻²；正极含硫 40 %；锂厚 未报告；N/P 未报告；倍率 0.1 C；温度 未报告；电池形式 扣式；首圈；Li‖S、硫碳类　【性能】放电容量类·硫比放电容量 = ~1200 mAh g−1（取值点：首圈；Fig1与Fig2同系列正极与方法）"
 },
 {
  "表述编号": "ST0013",
  "论文": "P034",
  "测试": "T_OMC50",
  "测试名": "OMC-S50低载量循环",
  "配方": "C",
  "配方名": "conventional, 0.1 M LiNO3",
  "recipe": "R_C",
  "是否对照": true,
  "配方文字": "1 M LiTFSI；0.1 M LiNO3；DME:DOL = 1:1（体积比）",
  "分块": {
   "主盐": [
    "LiTFSI 1 M"
   ],
   "溶剂": [
    "DME",
    "DOL"
   ],
   "LiNO3": "0.1 M",
   "添加剂与介体": []
  },
  "元素比例状态": "可算",
  "元素比例": {
   "sO": 0.13944543175153948,
   "sO_β氟化醚": 0.0,
   "sO_α氟化醚": 0.0,
   "aC": 0.011629691312776401,
   "F/O": 0.21443172454300374,
   "InOr": 0.8643011090837078,
   "O": 0.16270481437709228,
   "aO": 0.023259382625552803,
   "C": 0.24880035791294994,
   "sC": 0.23717066660017352,
   "F": 0.034889073938329206,
   "sF": 0.0,
   "aF": 0.034889073938329206,
   "F/C": 0.14022919513056395,
   "O/C": 0.6539573163878619,
   "sO_不含氟": 0.13944543175153948
  },
  "物性": {
   "离子电导率": [
    {
     "值": "~10 mS cm−1",
     "来源类型": "实测",
     "数值": 10.0,
     "单位": "mS cm",
     "原名": "离子电导率",
     "证据": [
      "M0048"
     ]
    }
   ]
  },
  "条件": {
   "ES": {
    "值": 10.0,
    "状态": "🔶",
    "说明": ""
   },
   "sulfur_loading": {
    "值": 1.0,
    "状态": "✅",
    "说明": ""
   },
   "S_content": {
    "值": 40.0,
    "状态": "✅",
    "说明": "OMC-S50：50 wt% × 80/100"
   },
   "Li_thickness": {
    "值": null,
    "状态": "未报告",
    "说明": ""
   },
   "NP": {
    "值": null,
    "状态": "未报告",
    "说明": ""
   },
   "rate": {
    "值": 0.1,
    "状态": "✅",
    "说明": ""
   },
   "temperature": {
    "值": null,
    "状态": "未报告",
    "说明": ""
   },
   "cell_format": {
    "值": "扣式",
    "状态": "✅",
    "说明": ""
   }
  },
  "阶段": "第 N 圈",
  "圈数": 10,
  "电池类型": "Li‖S",
  "正极类型": "硫碳类",
  "性能类别": "放电容量类",
  "标准指标": "硫比放电容量",
  "越大越好": true,
  "数值原文": "~500–700",
  "数值": 600.0,
  "数值类型": "范围",
  "单位": "mAh g−1",
  "取值点": "第1–10圈快速衰减后稳定阶段，具体圈数未报",
  "容量基准": "按硫",
  "保持率基准": null,
  "归类状态": "✅",
  "归类原因": "",
  "来源结果": [
   "Res5"
  ],
  "证据句子": [
   "M0058"
  ],
  "原句": "[M0058] In contrast, tuning the carbon fraction has little eﬀect on the sulfur- speciﬁc capacity and capacity retention in conventional electrolyte, as all the cathodes show similar initial sulfur-speciﬁc capacities of ~1200 mAh g−1 (thus lower composite-speciﬁc capacity with increasing C/S ratio), have fas…",
  "机制链接": [],
  "支撑测量链接": [],
  "表述文字": "【配方】P034 C：1 M LiTFSI；0.1 M LiNO3；DME:DOL = 1:1（体积比）｜sO 0.139、aC 0.012、F/O 0.21、InOr 0.86　【物性】离子电导率 ~10 mS cm−1（实测）；其余未报告　【条件】E/S 10 μL mg⁻¹（推定）；硫载量 1 mg cm⁻²；正极含硫 40 %；锂厚 未报告；N/P 未报告；倍率 0.1 C；温度 未报告；电池形式 扣式；第 10 圈；Li‖S、硫碳类　【性能】放电容量类·硫比放电容量 = ~500–700 mAh g−1（取值点：第1–10圈快速衰减后稳定阶段，具体圈数未报）"
 },
 {
  "表述编号": "ST0014",
  "论文": "P034",
  "测试": "T_OMC50",
  "测试名": "OMC-S50低载量循环",
  "配方": "D",
  "配方名": "50 vol% DMDS, 0.1 M LiNO3",
  "recipe": "R_D",
  "是否对照": false,
  "配方文字": "1 M LiTFSI；0.1 M LiNO3；DMDS:DME:DOL = 2 (50 vol%):1:1（体积比）",
  "分块": {
   "主盐": [
    "LiTFSI 1 M"
   ],
   "溶剂": [
    "DMDS",
    "DME",
    "DOL"
   ],
   "LiNO3": "0.1 M",
   "添加剂与介体": []
  },
  "元素比例状态": "可算",
  "元素比例": {
   "sO": 0.07973425416169592,
   "sO_β氟化醚": 0.0,
   "sO_α氟化醚": 0.0,
   "aC": 0.013299607614356194,
   "F/O": 0.3752235591653479,
   "InOr": 1.077123398122457,
   "O": 0.10633346939040832,
   "aO": 0.02659921522871239,
   "C": 0.22391393709606464,
   "sC": 0.21061432948170844,
   "F": 0.03989882284306858,
   "sF": 0.0,
   "aF": 0.03989882284306858,
   "F/C": 0.1781882064176782,
   "O/C": 0.4748854437979384,
   "sO_不含氟": 0.07973425416169592
  },
  "物性": {
   "离子电导率": [
    {
     "值": "~5 mS cm−1",
     "来源类型": "实测",
     "数值": 5.0,
     "单位": "mS cm",
     "原名": "离子电导率",
     "证据": [
      "M0048"
     ]
    }
   ]
  },
  "条件": {
   "ES": {
    "值": 10.0,
    "状态": "🔶",
    "说明": ""
   },
   "sulfur_loading": {
    "值": 1.0,
    "状态": "✅",
    "说明": ""
   },
   "S_content": {
    "值": 40.0,
    "状态": "✅",
    "说明": "OMC-S50：50 wt% × 80/100"
   },
   "Li_thickness": {
    "值": null,
    "状态": "未报告",
    "说明": ""
   },
   "NP": {
    "值": null,
    "状态": "未报告",
    "说明": ""
   },
   "rate": {
    "值": 0.1,
    "状态": "✅",
    "说明": ""
   },
   "temperature": {
    "值": null,
    "状态": "未报告",
    "说明": ""
   },
   "cell_format": {
    "值": "扣式",
    "状态": "✅",
    "说明": ""
   }
  },
  "阶段": "首圈",
  "圈数": 1,
  "电池类型": "Li‖S",
  "正极类型": "硫碳类",
  "性能类别": "放电容量类",
  "标准指标": "复合物比放电容量",
  "越大越好": true,
  "数值原文": "~1000",
  "数值": 1000.0,
  "数值类型": "约数",
  "单位": "mAh g−1",
  "取值点": "首圈，以整个OMC-S复合物质量计",
  "容量基准": "按复合物",
  "保持率基准": null,
  "归类状态": "✅",
  "归类原因": "",
  "来源结果": [
   "Res6"
  ],
  "证据句子": [
   "M0057",
   "M0068"
  ],
  "原句": "[M0057] As shown in Fig. 1c and d, if the whole mass of OMC-S composite was used to re-calculate the speciﬁc capacity, the three cathodes show similar initial capacity of ~1000 mAh g−1 per composite and OMC-S70 delivers the best overall performance.\n[M0068] (a, b) Speciﬁc capacity based on sulfur in cathodes; (c, d) speciﬁc capacity based on OMC-S composites.",
  "机制链接": [],
  "支撑测量链接": [],
  "表述文字": "【配方】P034 D：1 M LiTFSI；0.1 M LiNO3；DMDS:DME:DOL = 2 (50 vol%):1:1（体积比）｜sO 0.080、aC 0.013、F/O 0.38、InOr 1.08　【物性】离子电导率 ~5 mS cm−1（实测）；其余未报告　【条件】E/S 10 μL mg⁻¹（推定）；硫载量 1 mg cm⁻²；正极含硫 40 %；锂厚 未报告；N/P 未报告；倍率 0.1 C；温度 未报告；电池形式 扣式；首圈；Li‖S、硫碳类　【性能】放电容量类·复合物比放电容量 = ~1000 mAh g−1（取值点：首圈，以整个OMC-S复合物质量计）"
 },
 {
  "表述编号": "ST0015",
  "论文": "P034",
  "测试": "T_OMC50",
  "测试名": "OMC-S50低载量循环",
  "配方": "D",
  "配方名": "50 vol% DMDS, 0.1 M LiNO3",
  "recipe": "R_D",
  "是否对照": false,
  "配方文字": "1 M LiTFSI；0.1 M LiNO3；DMDS:DME:DOL = 2 (50 vol%):1:1（体积比）",
  "分块": {
   "主盐": [
    "LiTFSI 1 M"
   ],
   "溶剂": [
    "DMDS",
    "DME",
    "DOL"
   ],
   "LiNO3": "0.1 M",
   "添加剂与介体": []
  },
  "元素比例状态": "可算",
  "元素比例": {
   "sO": 0.07973425416169592,
   "sO_β氟化醚": 0.0,
   "sO_α氟化醚": 0.0,
   "aC": 0.013299607614356194,
   "F/O": 0.3752235591653479,
   "InOr": 1.077123398122457,
   "O": 0.10633346939040832,
   "aO": 0.02659921522871239,
   "C": 0.22391393709606464,
   "sC": 0.21061432948170844,
   "F": 0.03989882284306858,
   "sF": 0.0,
   "aF": 0.03989882284306858,
   "F/C": 0.1781882064176782,
   "O/C": 0.4748854437979384,
   "sO_不含氟": 0.07973425416169592
  },
  "物性": {
   "离子电导率": [
    {
     "值": "~5 mS cm−1",
     "来源类型": "实测",
     "数值": 5.0,
     "单位": "mS cm",
     "原名": "离子电导率",
     "证据": [
      "M0048"
     ]
    }
   ]
  },
  "条件": {
   "ES": {
    "值": 10.0,
    "状态": "🔶",
    "说明": ""
   },
   "sulfur_loading": {
    "值": 1.0,
    "状态": "✅",
    "说明": ""
   },
   "S_content": {
    "值": 40.0,
    "状态": "✅",
    "说明": "OMC-S50：50 wt% × 80/100"
   },
   "Li_thickness": {
    "值": null,
    "状态": "未报告",
    "说明": ""
   },
   "NP": {
    "值": null,
    "状态": "未报告",
    "说明": ""
   },
   "rate": {
    "值": 0.1,
    "状态": "✅",
    "说明": ""
   },
   "temperature": {
    "值": null,
    "状态": "未报告",
    "说明": ""
   },
   "cell_format": {
    "值": "扣式",
    "状态": "✅",
    "说明": ""
   }
  },
  "阶段": "首圈",
  "圈数": 1,
  "电池类型": "Li‖S",
  "正极类型": "硫碳类",
  "性能类别": "放电容量类",
  "标准指标": "硫比放电容量",
  "越大越好": true,
  "数值原文": "1950",
  "数值": 1950.0,
  "数值类型": "精确",
  "单位": "mAh g−1",
  "取值点": "首圈；Fig1与Fig2同系列正极与方法",
  "容量基准": "按硫",
  "保持率基准": null,
  "归类状态": "✅",
  "归类原因": "",
  "来源结果": [
   "Res4"
  ],
  "证据句子": [
   "M0054",
   "M0058",
   "M0067",
   "M0070"
  ],
