Repository: zhuonanli08/Li-S_Electrolyte_Conflicts

File: output/表述与矛盾试跑_F版30篇_2026-11-04/试跑发现.json
{
 "发现": [
  "按你定的分析集（倍率容量不纳入、放电容量只看首圈），归一化模型四个：首圈放电容量 11 篇、保持率 12 篇、两种 CE 各 5 篇。",
  "归一化模型验证偏弱：各类主模型 V1 篇内 R² 都在 0 附近（−0.5 到 0.05），即对没见过的论文，配方之间差多少算不准；方向正确率首圈放电容量 0.75、保持率 0.87。V2（换条件）在首圈放电容量提升 0.33、保持率 0.14，条件换算部分有一定作用。详见“归一化与跨篇比较”页第一节。",
  "归一化后，同一配方跨篇（标准醚电解液）只有 3 对能比，最大差 1.44 倍，没有到 1.5 倍的 NORM 候选；193 条进模型的表述里有 85 条离标准条件太远（外推），不参与比较。",
  "矛盾候选 6 条，回原文核对：🔶 4 条、❌ 2 条、✅ 0 条。",
  "SAME001（加 LiNO₃ 首圈容量一升一降）可由放电截止电压解释：P113 截止 1.5 V，LiNO₃ 在约 1.6 V 以下还原会额外贡献容量；P668 截止 1.7–1.8 V。说明条件里应加“放电截止电压”。",
  "DESC 三条（P609 vs P510）说明 F/O 一个描述符把“阴离子的氟”（LiTFSI→LiFSI）和“溶剂的氧”（正己烷→DME）混在一起，方向判断不可靠；特征设计应把阴离子氟与溶剂氧分开。",
  "DESC 两条（加 DMDS、DMTS）不构成矛盾：有机硫共溶剂本身贡献容量，这类配方的容量不能和普通电解液直接比，应单独标注或分层。",
  "条件翻转（FLIP）这次是 0 条：之前找到的几条都在非首圈容量或倍率容量里，按这次的分析集被排除了。"
 ],
 "待定": [
  "归一化模型怎么调整（你说要单独讨论）：现在 V1 R² 接近 0。可讨论的方向：加放电截止电压等条件、把描述符拆细、减少特征、换模型形式，或等全量数据。",
  "标准醚电解液基准性能的取法（方案待定，这里暂用各篇标准醚归一化后的中位数）。",
  "有机硫共溶剂（DMDS、DMTS）配方是否单独分层。"
 ],
 "findings_en": [
  "Analysis set (your decision): rate capacity is excluded; discharge capacity uses the first cycle only. Four normalisation models: first-cycle discharge capacity (11 papers), capacity retention (12), full-cell CE and Li‖Cu CE (5 each).",
  "Validation is weak. V1 within-paper R² of the selected models is near zero (−0.5 to 0.05): for an unseen paper, the model cannot say how much better one formulation is than another. It does call the direction correctly 75% (first-cycle capacity) and 87% (retention) of the time. V2 gains of 0.33 and 0.14 show the condition correction helps somewhat.",
  "After normalisation only 3 cross-paper pairs share the same formulation (the standard ether electrolyte); the largest gap is 1.44×, below the 1.5× threshold. 85 of 193 modelled statements are too far from the common condition and are flagged as extrapolation.",
  "Six contradiction candidates, all checked against the source text: 🔶 4, ❌ 2, ✅ 0.",
  "SAME001 (adding LiNO₃ raises first-cycle capacity in one paper and lowers it in another) is explained by the cut-off voltage: P113 discharges to 1.5 V, where LiNO₃ reduction adds capacity; P668 stops at 1.7–1.8 V. The cut-off voltage should become a model condition.",
  "Three DESC items (P609 vs P510) show that F/O mixes anion fluorine (LiTFSI → LiFSI) with solvent oxygen (hexane → DME); the descriptor needs to be split.",
  "Two DESC items (adding DMDS or DMTS) are not contradictions: organosulfur co-solvents contribute capacity and should be stratified separately.",
  "No condition-dependent flips this time: the earlier ones lay in non-first-cycle capacity or rate capacity, which this analysis set excludes."
 ],
 "pending_en": [
  "How to adjust the normalisation (you asked to discuss it separately): V1 R² is near zero. Options include adding conditions such as the cut-off voltage, splitting descriptors, using fewer features, changing the model form, or waiting for the full dataset.",
  "How to fix the baseline performance of the standard ether electrolyte (the plan leaves this open; the pilot uses the median of each paper's normalised standard-ether values).",
  "Whether organosulfur co-solvent formulations (DMDS, DMTS) are stratified separately."
 ]
}

File: output/表述与矛盾试跑_F版30篇_2026-11-04/归一化_表述.json (part 2 of 2)
[
  "表述编号": "ST0531",
  "类别": "衰减类",
  "论文": "P609",
  "测试": "T23",
  "配方": "F_F",
  "是否对照": false,
  "实测值": 85.81,
  "实测_y": 4.4521,
  "普遍条件_归一化值": 86.45,
  "实用条件_归一化值": 86.45,
  "普遍条件_y": 4.4596,
  "实用条件_y": 4.4596,
  "普遍条件_外推": "倍率",
  "实用条件_外推": "倍率",
  "未换算条件": "E/S；载量；含硫",
  "V1留出预测_主模型": 4.3045,
  "标准醚": false,
  "含有机硫共溶剂": false
 },
 {
  "表述编号": "ST0551",
  "类别": "衰减类",
  "论文": "P633",
  "测试": "T17",
  "配方": "F_2_3",
  "是否对照": false,
  "实测值": 73.0,
  "实测_y": 4.2905,
  "普遍条件_归一化值": 85.22,
  "实用条件_归一化值": 80.14,
  "普遍条件_y": 4.4452,
  "实用条件_y": 4.3838,
  "普遍条件_外推": "倍率",
  "实用条件_外推": "E/S；倍率",
  "未换算条件": "",
  "V1留出预测_主模型": 4.1861,
  "标准醚": false,
  "含有机硫共溶剂": false
 },
 {
  "表述编号": "ST0552",
  "类别": "衰减类",
  "论文": "P633",
  "测试": "T17",
  "配方": "F_control",
  "是否对照": true,
  "实测值": 35.0,
  "实测_y": 3.5553,
  "普遍条件_归一化值": 52.69,
  "实用条件_归一化值": 51.3,
  "普遍条件_y": 3.9644,
  "实用条件_y": 3.9376,
  "普遍条件_外推": "倍率",
  "实用条件_外推": "E/S；倍率",
  "未换算条件": "",
  "V1留出预测_主模型": 4.1713,
  "标准醚": false,
  "含有机硫共溶剂": false
 },
 {
  "表述编号": "ST0553",
  "类别": "衰减类",
  "论文": "P633",
  "测试": "T19",
  "配方": "F_2_3",
  "是否对照": false,
  "实测值": 80.14,
  "实测_y": 4.3838,
  "普遍条件_归一化值": 85.15,
  "实用条件_归一化值": 80.08,
  "普遍条件_y": 4.4444,
  "实用条件_y": 4.383,
  "普遍条件_外推": "倍率",
  "实用条件_外推": "E/S；倍率",
  "未换算条件": "",
  "V1留出预测_主模型": 4.1622,
  "标准醚": false,
  "含有机硫共溶剂": false
 },
 {
  "表述编号": "ST0554",
  "类别": "衰减类",
  "论文": "P633",
  "测试": "T19",
  "配方": "F_control",
  "是否对照": true,
  "实测值": 50.0,
  "实测_y": 3.912,
  "普遍条件_归一化值": 63.74,
  "实用条件_归一化值": 62.05,
  "普遍条件_y": 4.1548,
  "实用条件_y": 4.1279,
  "普遍条件_外推": "倍率",
  "实用条件_外推": "E/S；倍率",
  "未换算条件": "",
  "V1留出预测_主模型": 4.1474,
  "标准醚": false,
  "含有机硫共溶剂": false
 },
 {
  "表述编号": "ST0555",
  "类别": "衰减类",
  "论文": "P633",
  "测试": "T20",
  "配方": "F_2_3",
  "是否对照": false,
  "实测值": 67.0,
  "实测_y": 4.2047,
  "普遍条件_归一化值": 80.24,
  "实用条件_归一化值": 75.46,
  "普遍条件_y": 4.385,
  "实用条件_y": 4.3236,
  "普遍条件_外推": "载量",
  "实用条件_外推": "",
  "未换算条件": "",
  "V1留出预测_主模型": 4.2365,
  "标准醚": false,
  "含有机硫共溶剂": false
 },
 {
  "表述编号": "ST0557",
  "类别": "衰减类",
  "论文": "P633",
  "测试": "T20",
  "配方": "F_control",
  "是否对照": true,
  "实测值": 50.0,
  "实测_y": 3.912,
  "普遍条件_归一化值": 62.01,
  "实用条件_归一化值": 60.37,
  "普遍条件_y": 4.1273,
  "实用条件_y": 4.1004,
  "普遍条件_外推": "载量",
  "实用条件_外推": "",
  "未换算条件": "",
  "V1留出预测_主模型": 4.2349,
  "标准醚": false,
  "含有机硫共溶剂": false
 },
 {
  "表述编号": "ST0196",
  "类别": "库仑效率类·全电池",
  "论文": "P315",
  "测试": "T_BAL",
  "配方": "F_N117",
  "是否对照": false,
  "实测值": 80.8,
  "实测_y": -2.9549,
  "普遍条件_归一化值": 86.13,
  "实用条件_归一化值": 84.21,
  "普遍条件_y": -2.6295,
  "实用条件_y": -2.7593,
  "普遍条件_外推": "圈数",
  "实用条件_外推": "圈数；E/S",
  "未换算条件": "温度；倍率C",
  "V1留出预测_主模型": 0.0941,
  "标准醚": false,
  "含有机硫共溶剂": false
 },
 {
  "表述编号": "ST0201",
  "类别": "库仑效率类·全电池",
  "论文": "P315",
  "测试": "T_BAL",
  "配方": "F_N197",
  "是否对照": false,
  "实测值": 69.5,
  "实测_y": -3.4177,
  "普遍条件_归一化值": 77.97,
  "实用条件_归一化值": 74.92,
  "普遍条件_y": -3.0923,
  "实用条件_y": -3.2221,
  "普遍条件_外推": "圈数",
  "实用条件_外推": "圈数；E/S",
  "未换算条件": "温度；倍率C",
  "V1留出预测_主模型": 0.0941,
  "标准醚": false,
  "含有机硫共溶剂": false
 },
 {
  "表述编号": "ST0204",
  "类别": "库仑效率类·全电池",
  "论文": "P315",
  "测试": "T_COIN_ANODE",
  "配方": "F_GR_COIN",
  "是否对照": false,
  "实测值": 97.7,
  "实测_y": -0.8329,
  "普遍条件_归一化值": 97.77,
  "实用条件_归一化值": 97.46,
  "普遍条件_y": -0.8014,
  "实用条件_y": -0.9312,
  "普遍条件_外推": "",
  "实用条件_外推": "E/S",
  "未换算条件": "温度；倍率C",
  "V1留出预测_主模型": 0.0928,
  "标准醚": false,
  "含有机硫共溶剂": false
 },
 {
  "表述编号": "ST0205",
  "类别": "库仑效率类·全电池",
  "论文": "P315",
  "测试": "T_COIN_ANODE",
  "配方": "F_GR_COIN",
  "是否对照": false,
  "实测值": 98.0,
  "实测_y": -0.6931,
  "普遍条件_归一化值": 98.06,
  "实用条件_归一化值": 97.79,
  "普遍条件_y": -0.6617,
  "实用条件_y": -0.7915,
  "普遍条件_外推": "",
  "实用条件_外推": "E/S",
  "未换算条件": "温度；倍率C；圈数",
  "V1留出预测_主模型": 0.0839,
  "标准醚": false,
  "含有机硫共溶剂": false
 },
 {
  "表述编号": "ST0208",
  "类别": "库仑效率类·全电池",
  "论文": "P315",
  "测试": "T_COIN_ANODE",
  "配方": "F_SI_COIN",
  "是否对照": false,
  "实测值": 95.5,
  "实测_y": -1.5041,
  "普遍条件_归一化值": 95.64,
  "实用条件_归一化值": 95.04,
  "普遍条件_y": -1.4726,
  "实用条件_y": -1.6024,
  "普遍条件_外推": "",
  "实用条件_外推": "E/S",
  "未换算条件": "温度；倍率C",
  "V1留出预测_主模型": 0.0928,
  "标准醚": false,
  "含有机硫共溶剂": false
 },
 {
  "表述编号": "ST0209",
  "类别": "库仑效率类·全电池",
  "论文": "P315",
  "测试": "T_COIN_ANODE",
  "配方": "F_SI_COIN",
  "是否对照": false,
  "实测值": 96.0,
  "实测_y": -1.3863,
  "普遍条件_归一化值": 96.12,
  "实用条件_归一化值": 95.59,
  "普遍条件_y": -1.3548,
  "实用条件_y": -1.4846,
  "普遍条件_外推": "",
  "实用条件_外推": "E/S",
  "未换算条件": "温度；倍率C；圈数",
  "V1留出预测_主模型": 0.0839,
  "标准醚": false,
  "含有机硫共溶剂": false
 },
 {
  "表述编号": "ST0212",
  "类别": "库仑效率类·全电池",
  "论文": "P315",
  "测试": "T_CROSS",
  "配方": "F_GR_POUCH",
  "是否对照": false,
  "实测值": 3.0,
  "实测_y": -4.5747,
  "普遍条件_归一化值": 27.2,
  "实用条件_归一化值": 17.11,
  "普遍条件_y": -4.2877,
  "实用条件_y": -4.4175,
  "普遍条件_外推": "",
  "实用条件_外推": "E/S",
  "未换算条件": "温度；倍率C；圈数",
  "V1留出预测_主模型": 0.0184,
  "标准醚": false,
  "含有机硫共溶剂": false
 },
 {
  "表述编号": "ST0214",
  "类别": "库仑效率类·全电池",
  "论文": "P315",
  "测试": "T_CROSS",
  "配方": "F_SI_POUCH",
  "是否对照": false,
  "实测值": 3.0,
  "实测_y": -4.5747,
  "普遍条件_归一化值": 27.2,
  "实用条件_归一化值": 17.11,
  "普遍条件_y": -4.2877,
  "实用条件_y": -4.4175,
  "普遍条件_外推": "",
  "实用条件_外推": "E/S",
  "未换算条件": "温度；倍率C；圈数",
  "V1留出预测_主模型": 0.0184,
  "标准醚": false,
  "含有机硫共溶剂": false
 },
 {
  "表述编号": "ST0216",
  "类别": "库仑效率类·全电池",
  "论文": "P315",
  "测试": "T_FULL",
  "配方": "F_DME",
  "是否对照": false,
  "实测值": 92.7,
  "实测_y": -1.9879,
  "普遍条件_归一化值": 92.67,
  "实用条件_归一化值": 91.65,
  "普遍条件_y": -1.9924,
  "实用条件_y": -2.1222,
  "普遍条件_外推": "",
  "实用条件_外推": "E/S",
  "未换算条件": "温度；倍率C",
  "V1留出预测_主模型": 0.1115,
  "标准醚": false,
  "含有机硫共溶剂": false
 },
 {
  "表述编号": "ST0220",
  "类别": "库仑效率类·全电池",
  "论文": "P315",
  "测试": "T_FULL",
  "配方": "F_DOL",
  "是否对照": false,
  "实测值": 98.1,
  "实测_y": -0.6419,
  "普遍条件_归一化值": 98.09,
  "实用条件_归一化值": 97.83,
  "普遍条件_y": -0.6464,
  "实用条件_y": -0.7762,
  "普遍条件_外推": "",
  "实用条件_外推": "E/S",
  "未换算条件": "温度；倍率C",
  "V1留出预测_主模型": 0.1115,
  "标准醚": false,
  "含有机硫共溶剂": false
 },
 {
  "表述编号": "ST0225",
  "类别": "库仑效率类·全电池",
  "论文": "P315",
  "测试": "T_FULL",
  "配方": "F_HME",
  "是否对照": false,
  "实测值": 99.4,
  "实测_y": 0.5108,
  "普遍条件_归一化值": 99.4,
  "实用条件_归一化值": 99.38,
  "普遍条件_y": 0.5063,
  "实用条件_y": 0.4841,
  "普遍条件_外推": "",
  "实用条件_外推": "E/S",
  "未换算条件": "温度；倍率C",
  "V1留出预测_主模型": 0.0245,
  "标准醚": false,
  "含有机硫共溶剂": false
 },
 {
  "表述编号": "ST0229",
  "类别": "库仑效率类·全电池",
  "论文": "P315",
  "测试": "T_POUCH",
  "配方": "F_GR_POUCH",
  "是否对照": false,
  "实测值": 98.0,
  "实测_y": -0.6931,
  "普遍条件_归一化值": 98.42,
  "实用条件_归一化值": 98.2,
  "普遍条件_y": -0.4566,
  "实用条件_y": -0.5864,
  "普遍条件_外推": "",
  "实用条件_外推": "E/S",
  "未换算条件": "温度；倍率C",
  "V1留出预测_主模型": 0.0318,
  "标准醚": false,
  "含有机硫共溶剂": false
 },
 {
  "表述编号": "ST0237",
  "类别": "库仑效率类·全电池",
  "论文": "P315",
  "测试": "T_POUCH",
  "配方": "F_SI_POUCH",
  "是否对照": false,
  "实测值": 93.9,
  "实测_y": -1.8083,
  "普遍条件_归一化值": 95.18,
  "实用条件_归一化值": 94.52,
  "普遍条件_y": -1.5718,
  "实用条件_y": -1.7016,
  "普遍条件_外推": "",
  "实用条件_外推": "E/S",
  "未换算条件": "温度；倍率C",
  "V1留出预测_主模型": 0.0318,
  "标准醚": false,
  "含有机硫共溶剂": false
 },
 {
  "表述编号": "ST0242",
  "类别": "库仑效率类·全电池",
  "论文": "P315",
  "测试": "T_POUCH",
  "配方": "G_POUCH_C",
  "是否对照": false,
  "实测值": 3.0,
  "实测_y": -4.5747,
  "普遍条件_归一化值": 43.61,
  "实用条件_归一化值": 35.8,
  "普遍条件_y": -4.0323,
  "实用条件_y": -4.1621,
  "普遍条件_外推": "圈数",
  "实用条件_外推": "圈数；E/S",
  "未换算条件": "温度；倍率C",
  "V1留出预测_主模型": -0.0842,
  "标准醚": false,
  "含有机硫共溶剂": false
 },
 {
  "表述编号": "ST0251",
  "类别": "库仑效率类·全电池",
  "论文": "P323",
  "测试": "T30",
  "配方": "H30",
  "是否对照": false,
  "实测值": 96.5,
  "实测_y": -1.2528,
  "普遍条件_归一化值": 97.0,
  "实用条件_归一化值": 96.81,
  "普遍条件_y": -1.1001,
  "实用条件_y": -1.1598,
  "普遍条件_外推": "E/S",
  "实用条件_外推": "",
  "未换算条件": "倍率C；圈数",
  "V1留出预测_主模型": 0.513,
  "标准醚": false,
  "含有机硫共溶剂": false
 },
 {
  "表述编号": "ST0262",
  "类别": "库仑效率类·全电池",
  "论文": "P323",
  "测试": "T45",
  "配方": "H45",
  "是否对照": false,
  "实测值": 76.0,
  "实测_y": -3.1781,
  "普遍条件_归一化值": 85.72,
  "实用条件_归一化值": 84.84,
  "普遍条件_y": -2.659,
  "实用条件_y": -2.7187,
  "普遍条件_外推": "圈数；E/S",
  "实用条件_外推": "圈数",
  "未换算条件": "倍率C",
  "V1留出预测_主模型": 0.1623,
  "标准醚": false,
  "含有机硫共溶剂": false
 },
 {
  "表述编号": "ST0263",
  "类别": "库仑效率类·全电池",
  "论文": "P323",
  "测试": "T45",
  "配方": "H45",
  "是否对照": false,
  "实测值": 90.0,
  "实测_y": -2.3026,
  "普遍条件_归一化值": 92.57,
  "实用条件_归一化值": 92.11,
  "普遍条件_y": -2.0053,
  "实用条件_y": -2.065,
  "普遍条件_外推": "E/S",
  "实用条件_外推": "",
  "未换算条件": "",
  "V1留出预测_主模型": 0.293,
  "标准醚": false,
  "含有机硫共溶剂": false
 },
 {
  "表述编号": "ST0266",
  "类别": "库仑效率类·全电池",
  "论文": "P323",
  "测试": "Tcoin",
  "配方": "D10",
  "是否对照": true,
  "实测值": 99.2,
  "实测_y": 0.2231,
  "普遍条件_归一化值": 99.17,
  "实用条件_归一化值": 98.96,
  "普遍条件_y": 0.1893,
  "实用条件_y": -0.0416,
  "普遍条件_外推": "",
  "实用条件_外推": "E/S",
  "未换算条件": "倍率C；圈数",
  "V1留出预测_主模型": -0.2874,
  "标准醚": true,
  "含有机硫共溶剂": false
 },
 {
  "表述编号": "ST0272",
  "类别": "库仑效率类·全电池",
  "论文": "P323",
  "测试": "Tcoin",
  "配方": "H10",
  "是否对照": false,
  "实测值": 79.0,
  "实测_y": -3.0445,
  "普遍条件_归一化值": 82.54,
  "实用条件_归一化值": 81.46,
  "普遍条件_y": -2.8601,
  "实用条件_y": -2.9198,
  "普遍条件_外推": "圈数",
  "实用条件_外推": "圈数；E/S",
  "未换算条件": "倍率C",
  "V1留出预测_主模型": 0.3646,
  "标准醚": false,
  "含有机硫共溶剂": false
 },
 {
  "表述编号": "ST0273",
  "类别": "库仑效率类·全电池",
  "论文": "P323",
  "测试": "Tcoin",
  "配方": "H10",
  "是否对照": false,
  "实测值": 86.0,
  "实测_y": -2.6391,
  "普遍条件_归一化值": 87.75,
  "实用条件_归一化值": 87.0,
  "普遍条件_y": -2.5051,
  "实用条件_y": -2.5649,
  "普遍条件_外推": "",
  "实用条件_外推": "E/S",
  "未换算条件": "倍率C",
  "V1留出预测_主模型": 0.404,
  "标准醚": false,
  "含有机硫共溶剂": false
 },
 {
  "表述编号": "ST0274",
  "类别": "库仑效率类·全电池",
  "论文": "P323",
  "测试": "Tcoin",
  "配方": "H10",
  "是否对照": false,
  "实测值": 98.0,
  "实测_y": -0.6931,
  "普遍条件_归一化值": 97.82,
  "实用条件_归一化值": 97.68,
  "普遍条件_y": -0.7809,
  "实用条件_y": -0.8406,
  "普遍条件_外推": "",
  "实用条件_外推": "E/S",
  "未换算条件": "圈数",
  "V1留出预测_主模型": 0.5347,
  "标准醚": false,
  "含有机硫共溶剂": false
 },
 {
  "表述编号": "ST0283",
  "类别": "库仑效率类·全电池",
  "论文": "P323",
  "测试": "TvolH",
  "配方": "H30",
  "是否对照": false,
  "实测值": 96.5,
  "实测_y": -1.2528,
  "普遍条件_归一化值": 97.92,
  "实用条件_归一化值": 97.79,
  "普遍条件_y": -0.7337,
  "实用条件_y": -0.7934,
  "普遍条件_外推": "圈数；E/S",
  "实用条件_外推": "圈数",
  "未换算条件": "倍率C",
  "V1留出预测_主模型": 0.1623,
  "标准醚": false,
  "含有机硫共溶剂": false
 },
 {
  "表述编号": "ST0428",
  "类别": "库仑效率类·全电池",
  "论文": "P510",
  "测试": "T120",
  "配方": "DD",
  "是否对照": true,
  "实测值": 36.6,
  "实测_y": -4.1495,
  "普遍条件_归一化值": 32.65,
  "实用条件_归一化值": 24.63,
  "普遍条件_y": -4.2099,
  "实用条件_y": -4.3224,
  "普遍条件_外推": "",
  "实用条件_外推": "",
  "未换算条件": "E/S",
  "V1留出预测_主模型": 0.0826,
  "标准醚": false,
  "含有机硫共溶剂": false
 },
 {
  "表述编号": "ST0429",
  "类别": "库仑效率类·全电池",
  "论文": "P510",
  "测试": "T120",
  "配方": "NH",
  "是否对照": false,
  "实测值": 98.09,
  "实测_y": -0.6471,
  "普遍条件_归一化值": 97.97,
  "实用条件_归一化值": 97.73,
  "普遍条件_y": -0.7075,
  "实用条件_y": -0.82,
  "普遍条件_外推": "",
  "实用条件_外推": "",
  "未换算条件": "E/S",
  "V1留出预测_主模型": 0.0543,
  "标准醚": false,
  "含有机硫共溶剂": false
 },
 {
  "表述编号": "ST0431",
  "类别": "库仑效率类·全电池",
  "论文": "P510",
  "测试": "T25",
  "配方": "CH",
  "是否对照": false,
  "实测值": 96.25,
  "实测_y": -1.3218,
  "普遍条件_归一化值": 96.45,
  "实用条件_归一化值": 96.02,
  "普遍条件_y": -1.2679,
  "实用条件_y": -1.3804,
  "普遍条件_外推": "",
  "实用条件_外推": "",
  "未换算条件": "E/S",
  "V1留出预测_主模型": -0.0627,
  "标准醚": false,
  "含有机硫共溶剂": false
 },
 {
  "表述编号": "ST0435",
  "类别": "库仑效率类·全电池",
  "论文": "P510",
  "测试": "T25",
  "配方": "DD",
  "是否对照": true,
  "实测值": 45.16,
  "实测_y": -4.0044,
  "普遍条件_归一化值": 48.03,
  "实用条件_归一化值": 41.85,
  "普遍条件_y": -3.9506,
  "实用条件_y": -4.063,
  "普遍条件_外推": "",
  "实用条件_外推": "",
  "未换算条件": "E/S",
  "V1留出预测_主模型": -0.0187,
  "标准醚": false,
  "含有机硫共溶剂": false
 },
 {
  "表述编号": "ST0439",
  "类别": "库仑效率类·全电池",
  "论文": "P510",
  "测试": "T25",
  "配方": "DMB",
  "是否对照": false,
  "实测值": 95.16,
  "实测_y": -1.5769,
  "普遍条件_归一化值": 95.41,
  "实用条件_归一化值": 94.87,
  "普遍条件_y": -1.5231,
  "实用条件_y": -1.6355,
  "普遍条件_外推": "",
  "实用条件_外推": "",
  "未换算条件": "E/S",
  "V1留出预测_主模型": -0.059,
  "标准醚": false,
  "含有机硫共溶剂": false
 },
 {
  "表述编号": "ST0443",
  "类别": "库仑效率类·全电池",
  "论文": "P510",
  "测试": "T25",
  "配方": "NH",
  "是否对照": false,
  "实测值": 98.35,
  "实测_y": -0.5008,
  "普遍条件_归一化值": 98.44,
  "实用条件_归一化值": 98.25,
  "普遍条件_y": -0.4469,
  "实用条件_y": -0.5594,
  "普遍条件_外推": "",
  "实用条件_外推": "",
  "未换算条件": "E/S",
  "V1留出预测_主模型": -0.0469,
  "标准醚": false,
  "含有机硫共溶剂": false
 },
 {
  "表述编号": "ST0484",
  "类别": "库仑效率类·全电池",
  "论文": "P558",
  "测试": "Tfull",
  "配方": "E0",
  "是否对照": true,
  "实测值": 93.0,
  "实测_y": -1.9459,
  "普遍条件_归一化值": 93.45,
  "实用条件_归一化值": 92.74,
  "普遍条件_y": -1.8795,
  "实用条件_y": -1.9826,
  "普遍条件_外推": "载量",
  "实用条件_外推": "",
  "未换算条件": "",
  "V1留出预测_主模型": 0.2569,
  "标准醚": false,
  "含有机硫共溶剂": false
 },
 {
  "表述编号": "ST0488",
  "类别": "库仑效率类·全电池",
  "论文": "P558",
  "测试": "Tfull",
  "配方": "E1",
  "是否对照": false,
  "实测值": 96.0,
  "实测_y": -1.3863,
  "普遍条件_归一化值": 96.26,
  "实用条件_归一化值": 95.85,
  "普遍条件_y": -1.3201,
  "实用条件_y": -1.4229,
  "普遍条件_外推": "载量",
  "实用条件_外推": "",
  "未换算条件": "",
  "V1留出预测_主模型": 0.2593,
  "标准醚": false,
  "含有机硫共溶剂": false
 },
 {
  "表述编号": "ST0489",
  "类别": "库仑效率类·全电池",
  "论文": "P558",
  "测试": "Tfull",
  "配方": "E1",
  "是否对照": false,
  "实测值": 90.0,
  "实测_y": -2.3026,
  "普遍条件_归一化值": 90.5,
  "实用条件_归一化值": 89.48,
  "普遍条件_y": -2.2509,
  "实用条件_y": -2.3536,
  "普遍条件_外推": "载量",
  "实用条件_外推": "",
  "未换算条件": "",
  "V1留出预测_主模型": 0.27,
  "标准醚": false,
  "含有机硫共溶剂": false
 },
 {
  "表述编号": "ST0513",
  "类别": "库仑效率类·全电池",
  "论文": "P609",
  "测试": "T06",
  "配方": "F_C",
  "是否对照": true,
  "实测值": 99.91,
  "实测_y": 2.4079,
  "普遍条件_归一化值": 99.91,
  "实用条件_归一化值": 99.9,
  "普遍条件_y": 2.3855,
  "实用条件_y": 2.273,
  "普遍条件_外推": "",
  "实用条件_外推": "",
  "未换算条件": "E/S；含硫；倍率C；圈数",
  "V1留出预测_主模型": -0.3418,
  "标准醚": true,
  "含有机硫共溶剂": false
 },
 {
  "表述编号": "ST0516",
  "类别": "库仑效率类·全电池",
  "论文": "P609",
  "测试": "T06",
  "配方": "F_F",
  "是否对照": false,
  "实测值": 99.97,
  "实测_y": 3.5066,
  "普遍条件_归一化值": 99.97,
  "实用条件_归一化值": 99.97,
  "普遍条件_y": 3.4841,
  "实用条件_y": 3.3716,
  "普遍条件_外推": "",
  "实用条件_外推": "",
  "未换算条件": "E/S；含硫；倍率C；圈数",
  "V1留出预测_主模型": -0.6487,
  "标准醚": false,
  "含有机硫共溶剂": false
 },
 {
  "表述编号": "ST0519",
  "类别": "库仑效率类·全电池",
  "论文": "P609",
  "测试": "T06",
  "配方": "F_T",
  "是否对照": false,
  "实测值": 99.36,
  "实测_y": 0.4463,
  "普遍条件_归一化值": 99.53,
  "实用条件_归一化值": 99.48,
  "普遍条件_y": 0.7593,
  "实用条件_y": 0.6468,
  "普遍条件_外推": "圈数",
  "实用条件_外推": "圈数",
  "未换算条件": "E/S；含硫；倍率C",
  "V1留出预测_主模型": -0.8376,
  "标准醚": false,
  "含有机硫共溶剂": false
 },
 {
  "表述编号": "ST0520",
  "类别": "库仑效率类·全电池",
  "论文": "P609",
  "测试": "T06",
  "配方": "F_T",
  "是否对照": false,
  "实测值": 97.59,
  "实测_y": -0.8796,
  "普遍条件_归一化值": 97.54,
  "实用条件_归一化值": 97.24,
  "普遍条件_y": -0.9021,
  "实用条件_y": -1.0146,
  "普遍条件_外推": "",
  "实用条件_外推": "",
  "未换算条件": "E/S；含硫；倍率C",
  "V1留出预测_主模型": -0.5136,
  "标准醚": false,
  "含有机硫共溶剂": false
 },
 {
  "表述编号": "ST0523",
  "类别": "库仑效率类·全电池",
  "论文": "P609",
  "测试": "T21",
  "配方": "F_F",
  "是否对照": false,
  "实测值": 99.14,
  "实测_y": 0.1508,
  "普遍条件_归一化值": 99.38,
  "实用条件_归一化值": 99.19,
  "普遍条件_y": 0.4814,
  "实用条件_y": 0.2167,
  "普遍条件_外推": "E/S；倍率；载量",
  "实用条件_外推": "倍率",
  "未换算条件": "含硫",
  "V1留出预测_主模型": -0.5858,
  "标准醚": false,
  "含有机硫共溶剂": false
 },
 {
  "表述编号": "ST0089",
  "类别": "库仑效率类·Li‖Cu",
  "论文": "P141",
  "测试": "T11",
  "配方": "F40",
  "是否对照": false,
  "实测值": 94.3,
  "实测_y": -1.7405,
  "普遍条件_归一化值": 95.64,
  "普遍条件_y": -1.4729,
  "普遍条件_外推": "圈数",
  "未换算条件": "沉积容量mAh/cm2；温度",
  "V1留出预测_主模型": -4.1435,
  "标准醚": true,
  "含有机硫共溶剂": false
 },
 {
  "表述编号": "ST0090",
  "类别": "库仑效率类·Li‖Cu",
  "论文": "P141",
  "测试": "T11",
  "配方": "F40",
  "是否对照": false,
  "实测值": 98.34,
  "实测_y": -0.5068,
  "普遍条件_归一化值": 96.05,
  "普遍条件_y": -1.3729,
  "普遍条件_外推": "",
  "未换算条件": "沉积容量mAh/cm2；温度",
  "V1留出预测_主模型": -2.9145,
  "标准醚": true,
  "含有机硫共溶剂": false
 },
 {
  "表述编号": "ST0092",
  "类别": "库仑效率类·Li‖Cu",
  "论文": "P141",
  "测试": "T11",
  "配方": "F60",
  "是否对照": false,
  "实测值": 93.1,
  "实测_y": -1.9315,
  "普遍条件_归一化值": 94.72,
  "普遍条件_y": -1.6639,
  "普遍条件_外推": "圈数",
  "未换算条件": "沉积容量mAh/cm2；温度",
  "V1留出预测_主模型": -4.1435,
  "标准醚": true,
  "含有机硫共溶剂": false
 },
 {
  "表述编号": "ST0347",
  "类别": "库仑效率类·Li‖Cu",
  "论文": "P386",
  "测试": "Tce25",
  "配方": "D",
  "是否对照": true,
  "实测值": 99.04,
  "实测_y": 0.0408,
  "普遍条件_归一化值": 98.66,
  "普遍条件_y": -0.2934,
  "普遍条件_外推": "沉积容量",
  "未换算条件": "圈数",
  "V1留出预测_主模型": -1.1772,
  "标准醚": false,
  "含有机硫共溶剂": false
 },
 {
  "表述编号": "ST0348",
  "类别": "库仑效率类·Li‖Cu",
  "论文": "P386",
  "测试": "Tce25",
  "配方": "P",
  "是否对照": false,
  "实测值": 99.68,
  "实测_y": 1.1394,
  "普遍条件_归一化值": 99.55,
  "普遍条件_y": 0.8081,
  "普遍条件_外推": "沉积容量",
  "未换算条件": "圈数",
  "V1留出预测_主模型": -3.2766,
  "标准醚": false,
  "含有机硫共溶剂": false
 },
 {
  "表述编号": "ST0349",
  "类别": "库仑效率类·Li‖Cu",
  "论文": "P386",
  "测试": "Tce25",
  "配方": "X",
  "是否对照": false,
  "实测值": 99.71,
  "实测_y": 1.2379,
  "普遍条件_归一化值": 99.6,
  "普遍条件_y": 0.9065,
  "普遍条件_外推": "沉积容量",
  "未换算条件": "圈数",
  "V1留出预测_主模型": -3.2766,
  "标准醚": false,
  "含有机硫共溶剂": false
 },
 {
  "表述编号": "ST0350",
  "类别": "库仑效率类·Li‖Cu",
  "论文": "P386",
  "测试": "Tce50",
  "配方": "D",
  "是否对照": true,
  "实测值": 95.13,
  "实测_y": -1.5831,
  "普遍条件_归一化值": 94.29,
  "普遍条件_y": -1.7423,
  "普遍条件_外推": "沉积容量",
  "未换算条件": "圈数",
  "V1留出预测_主模型": -1.1772,
  "标准醚": false,
  "含有机硫共溶剂": false
 },
 {
  "表述编号": "ST0351",
  "类别": "库仑效率类·Li‖Cu",
  "论文": "P386",
  "测试": "Tce50",
  "配方": "P",
  "是否对照": false,
  "实测值": 99.61,
  "实测_y": 0.9416,
  "普遍条件_归一化值": 99.49,
  "普遍条件_y": 0.6739,
  "普遍条件_外推": "沉积容量",
  "未换算条件": "圈数",
  "V1留出预测_主模型": -3.2766,
  "标准醚": false,
  "含有机硫共溶剂": false
 },
 {
  "表述编号": "ST0352",
  "类别": "库仑效率类·Li‖Cu",
  "论文": "P386",
  "测试": "Tce50",
  "配方": "X",
  "是否对照": false,
  "实测值": 99.62,
  "实测_y": 0.9676,
  "普遍条件_归一化值": 99.5,
  "普遍条件_y": 0.6998,
  "普遍条件_外推": "沉积容量",
  "未换算条件": "圈数",
  "V1留出预测_主模型": -3.2766,
  "标准醚": false,
  "含有机硫共溶剂": false
 },
 {
  "表述编号": "ST0353",
  "类别": "库仑效率类·Li‖Cu",
  "论文": "P386",
  "测试": "Tcem20",
  "配方": "P",
  "是否对照": false,
  "实测值": 98.54,
  "实测_y": -0.3784,
  "普遍条件_归一化值": 99.14,
  "普遍条件_y": 0.1473,
  "普遍条件_外推": "沉积容量",
  "未换算条件": "圈数",
  "V1留出预测_主模型": -3.2163,
  "标准醚": false,
  "含有机硫共溶剂": false
 },
 {
  "表述编号": "ST0354",
  "类别": "库仑效率类·Li‖Cu",
  "论文": "P386",
  "测试": "Tcem20",
  "配方": "X",
  "是否对照": false,
  "实测值": 98.56,
  "实测_y": -0.3646,
  "普遍条件_归一化值": 99.15,
  "普遍条件_y": 0.1611,
  "普遍条件_外推": "沉积容量",
  "未换算条件": "圈数",
  "V1留出预测_主模型": -3.2163,
  "标准醚": false,
  "含有机硫共溶剂": false
 },
 {
  "表述编号": "ST0357",
  "类别": "库仑效率类·Li‖Cu",
  "论文": "P386",
  "测试": "Tculong",
  "配方": "X",
  "是否对照": false,
  "实测值": 99.4,
  "实测_y": 0.5108,
  "普遍条件_归一化值": 91.96,
  "普遍条件_y": -2.0847,
  "普遍条件_外推": "",
  "未换算条件": "电流mA/cm2；沉积容量mAh/cm2",
  "V1留出预测_主模型": -3.5513,
  "标准醚": false,
  "含有机硫共溶剂": false
 },
 {
  "表述编号": "ST0359",
  "类别": "库仑效率类·Li‖Cu",
  "论文": "P386",
  "测试": "Tcurate",
  "配方": "D",
  "是否对照": true,
  "实测值": 95.0,
  "实测_y": -1.6094,
  "普遍条件_归一化值": 96.6,
  "普遍条件_y": -1.2224,
  "普遍条件_外推": "电流",
  "未换算条件": "圈数",
  "V1留出预测_主模型": -1.2579,
  "标准醚": false,
  "含有机硫共溶剂": false
 },
 {
  "表述编号": "ST0360",
  "类别": "库仑效率类·Li‖Cu",
  "论文": "P386",
  "测试": "Tcurate",
  "配方": "P",
  "是否对照": false,
  "实测值": 99.4,
  "实测_y": 0.5108,
  "普遍条件_归一化值": 99.54,
  "普遍条件_y": 0.7773,
  "普遍条件_外推": "电流",
  "未换算条件": "圈数",
  "V1留出预测_主模型": -3.3438,
  "标准醚": false,
  "含有机硫共溶剂": false
 },
 {
  "表述编号": "ST0361",
  "类别": "库仑效率类·Li‖Cu",
  "论文": "P386",
  "测试": "Tcurate",
  "配方": "X",
  "是否对照": false,
  "实测值": 99.2,
  "实测_y": 0.2231,
  "普遍条件_归一化值": 99.39,
  "普遍条件_y": 0.4896,
  "普遍条件_外推": "电流",
  "未换算条件": "圈数",
  "V1留出预测_主模型": -3.3438,
  "标准醚": false,
  "含有机硫共溶剂": false
 },
 {
  "表述编号": "ST0397",
  "类别": "库仑效率类·Li‖Cu",
  "论文": "P451",
  "测试": "T12",
  "配方": "BE",
  "是否对照": true,
  "实测值": 80.0,
  "实测_y": -2.9957,
  "普遍条件_归一化值": 87.57,
  "普遍条件_y": -2.5204,
  "普遍条件_外推": "圈数",
  "未换算条件": "",
  "V1留出预测_主模型": -1.7886,
  "标准醚": false,
  "含有机硫共溶剂": false
 },
 {
  "表述编号": "ST0398",
  "类别": "库仑效率类·Li‖Cu",
  "论文": "P451",
  "测试": "T12",
  "配方": "DPIE",
  "是否对照": false,
  "实测值": 91.0,
  "实测_y": -2.1972,
  "普遍条件_归一化值": 96.83,
  "普遍条件_y": -1.1536,
  "普遍条件_外推": "圈数",
  "未换算条件": "",
  "V1留出预测_主模型": -1.4441,
  "标准醚": false,
  "含有机硫共溶剂": false
 },
 {
  "表述编号": "ST0399",
  "类别": "库仑效率类·Li‖Cu",
  "论文": "P451",
  "测试": "T12",
  "配方": "DPIE",
  "是否对照": false,
  "实测值": 99.1,
  "实测_y": 0.1054,
  "普遍条件_归一化值": 97.95,
  "普遍条件_y": -0.7168,
  "普遍条件_外推": "",
  "未换算条件": "",
  "V1留出预测_主模型": -0.5366,
  "标准醚": false,
  "含有机硫共溶剂": false
 },
 {
  "表述编号": "ST0419",
  "类别": "库仑效率类·Li‖Cu",
  "论文": "P451",
  "测试": "T28",
  "配方": "DPIE",
  "是否对照": false,
  "实测值": 98.6,
  "实测_y": -0.3365,
  "普遍条件_归一化值": 98.64,
  "普遍条件_y": -0.3091,
  "普遍条件_外推": "",
  "未换算条件": "",
  "V1留出预测_主模型": -1.6592,
  "标准醚": false,
  "含有机硫共溶剂": false
 },
 {
  "表述编号": "ST0447",
  "类别": "库仑效率类·Li‖Cu",
  "论文": "P510",
  "测试": "Tcu1",
  "配方": "DD",
  "是否对照": true,
  "实测值": 25.0,
  "实测_y": -4.3175,
  "普遍条件_归一化值": -26.38,
  "普遍条件_y": -4.8393,
  "普遍条件_外推": "",
  "未换算条件": "电流mA/cm2；沉积容量mAh/cm2；温度",
  "V1留出预测_主模型": -1.0237,
  "标准醚": false,
  "含有机硫共溶剂": false
 },
 {
  "表述编号": "ST0448",
  "类别": "库仑效率类·Li‖Cu",
  "论文": "P510",
  "测试": "Tcu1",
  "配方": "DD",
  "是否对照": true,
  "实测值": 25.0,
  "实测_y": -4.3175,
  "普遍条件_归一化值": 28.66,
  "普遍条件_y": -4.2674,
  "普遍条件_外推": "",
  "未换算条件": "电流mA/cm2；沉积容量mAh/cm2；温度",
  "V1留出预测_主模型": -1.1069,
  "标准醚": false,
  "含有机硫共溶剂": false
 },
 {
  "表述编号": "ST0451",
  "类别": "库仑效率类·Li‖Cu",
  "论文": "P510",
  "测试": "Tcu1",
  "配方": "DD2",
  "是否对照": false,
  "实测值": 63.5,
  "实测_y": -3.5973,
  "普遍条件_归一化值": -7.94,
  "普遍条件_y": -4.6816,
  "普遍条件_外推": "",
  "未换算条件": "电流mA/cm2；沉积容量mAh/cm2；温度",
  "V1留出预测_主模型": 0.0647,
  "标准醚": false,
  "含有机硫共溶剂": false
 },
 {
  "表述编号": "ST0452",
  "类别": "库仑效率类·Li‖Cu",
  "论文": "P510",
  "测试": "Tcu1",
  "配方": "DD2",
  "是否对照": false,
  "实测值": 63.5,
  "实测_y": -3.5973,
  "普遍条件_归一化值": 69.23,
  "普遍条件_y": -3.4266,
  "普遍条件_外推": "",
  "未换算条件": "电流mA/cm2；沉积容量mAh/cm2；温度",
  "V1留出预测_主模型": -0.02,
  "标准醚": false,
  "含有机硫共溶剂": false
 },
 {
  "表述编号": "ST0456",
  "类别": "库仑效率类·Li‖Cu",
  "论文": "P510",
  "测试": "Tcu1",
  "配方": "NH",
  "是否对照": false,
  "实测值": 99.8,
  "实测_y": 1.6094,
  "普遍条件_归一化值": 99.49,
  "普遍条件_y": 0.667,
  "普遍条件_外推": "",
  "未换算条件": "电流mA/cm2；沉积容量mAh/cm2；温度",
  "V1留出预测_主模型": -0.7546,
  "标准醚": false,
  "含有机硫共溶剂": false
 },
 {
  "表述编号": "ST0458",
  "类别": "库仑效率类·Li‖Cu",
  "论文": "P510",
  "测试": "Tcu2",
  "配方": "DD",
  "是否对照": true,
  "实测值": 6.25,
  "实测_y": -4.5406,
  "普遍条件_归一化值": 6.25,
  "普遍条件_y": -4.5406,
  "普遍条件_外推": "",
  "未换算条件": "电流mA/cm2；沉积容量mAh/cm2；温度",
  "V1留出预测_主模型": -1.1069,
  "标准醚": false,
  "含有机硫共溶剂": false
 },
 {
  "表述编号": "ST0459",
  "类别": "库仑效率类·Li‖Cu",
  "论文": "P510",
  "测试": "Tcu2",
  "配方": "DD",
  "是否对照": true,
  "实测值": 6.25,
  "实测_y": -4.5406,
  "普遍条件_归一化值": 10.83,
  "普遍条件_y": -4.4906,
  "普遍条件_外推": "",
  "未换算条件": "电流mA/cm2；沉积容量mAh/cm2；温度",
  "V1留出预测_主模型": -1.1069,
  "标准醚": false,
  "含有机硫共溶剂": false
 },
 {
  "表述编号": "ST0462",
  "类别": "库仑效率类·Li‖Cu",
  "论文": "P510",
  "测试": "Tcu2",
  "配方": "DD2",
  "是否对照": false,
  "实测值": 12.5,
  "实测_y": -4.4716,
  "普遍条件_归一化值": 12.5,
  "普遍条件_y": -4.4716,
  "普遍条件_外推": "",
  "未换算条件": "电流mA/cm2；沉积容量mAh/cm2；温度",
  "V1留出预测_主模型": -0.02,
  "标准醚": false,
  "含有机硫共溶剂": false
 },
 {
  "表述编号": "ST0463",
  "类别": "库仑效率类·Li‖Cu",
  "论文": "P510",
  "测试": "Tcu2",
  "配方": "DD2",
  "是否对照": false,
  "实测值": 12.5,
  "实测_y": -4.4716,
  "普遍条件_归一化值": 26.23,
  "普遍条件_y": -4.3009,
  "普遍条件_外推": "",
  "未换算条件": "电流mA/cm2；沉积容量mAh/cm2；温度",
  "V1留出预测_主模型": -0.02,
  "标准醚": false,
  "含有机硫共溶剂": false
 },
 {
  "表述编号": "ST0467",
  "类别": "库仑效率类·Li‖Cu",
  "论文": "P510",
  "测试": "Tcu2",
  "配方": "NH",
  "是否对照": false,
  "实测值": 98.05,
  "实测_y": -0.6678,
  "普遍条件_归一化值": 98.05,
  "普遍条件_y": -0.6678,
  "普遍条件_外推": "",
  "未换算条件": "电流mA/cm2；沉积容量mAh/cm2；温度",
  "V1留出预测_主模型": -0.8037,
  "标准醚": false,
  "含有机硫共溶剂": false
 },
 {
  "表述编号": "ST0492",
  "类别": "库仑效率类·Li‖Cu",
  "论文": "P594",
  "测试": "Taur",
  "配方": "F0",
  "是否对照": true,
  "实测值": 94.92,
  "实测_y": -1.6253,
  "普遍条件_归一化值": 94.92,
  "普遍条件_y": -1.6253,
  "普遍条件_外推": "",
  "未换算条件": "圈数",
  "V1留出预测_主模型": -0.9719,
  "标准醚": false,
  "含有机硫共溶剂": false
 },
 {
  "表述编号": "ST0493",
  "类别": "库仑效率类·Li‖Cu",
  "论文": "P594",
  "测试": "Taur",
  "配方": "F1",
  "是否对照": false,
  "实测值": 97.09,
  "实测_y": -1.0682,
  "普遍条件_归一化值": 97.09,
  "普遍条件_y": -1.0682,
  "普遍条件_外推": "",
  "未换算条件": "圈数",
  "V1留出预测_主模型": -0.9719,
  "标准醚": false,
  "含有机硫共溶剂": false
 },
 {
  "表述编号": "ST0495",
  "类别": "库仑效率类·Li‖Cu",
  "论文": "P594",
  "测试": "Tcu1",
  "配方": "F1",
  "是否对照": false,
  "实测值": 95.0,
  "实测_y": -1.6094,
  "普遍条件_归一化值": 93.07,
  "普遍条件_y": -1.9357,
  "普遍条件_外推": "",
  "未换算条件": "温度",
  "V1留出预测_主模型": -1.2772,
  "标准醚": false,
  "含有机硫共溶剂": false
 },
 {
  "表述编号": "ST0498",
  "类别": "库仑效率类·Li‖Cu",
  "论文": "P594",
  "测试": "Tcu2",
  "配方": "F1",
  "是否对照": false,
  "实测值": 97.0,
  "实测_y": -1.0986,
  "普遍条件_归一化值": 95.13,
  "普遍条件_y": -1.5839,
  "普遍条件_外推": "沉积容量",
  "未换算条件": "温度",
  "V1留出预测_主模型": -2.6851,
  "标准醚": false,
  "含有机硫共溶剂": false
 },
 {
  "表述编号": "ST0501",
  "类别": "库仑效率类·Li‖Cu",
  "论文": "P594",
  "测试": "Tcu3",
  "配方": "F1",
  "是否对照": false,
  "实测值": 95.0,
  "实测_y": -1.6094,
  "普遍条件_归一化值": 94.9,
  "普遍条件_y": -1.6295,
  "普遍条件_外推": "",
  "未换算条件": "温度",
  "V1留出预测_主模型": -3.0951,
  "标准醚": false,
  "含有机硫共溶剂": false
 }
]
