Repository: zhuonanli08/Li-S_Electrolyte_Conflicts

File: output/论断式提取表样_v2_2026-10-23/json/S11.json
{
  "文献编号": "S11",
  "DOI": "10.1002/anie.202309968",
  "文献": "Li Z. et al., Angew. Chem. Int. Ed. 2023, 62, e202309968",
  "全文缓存": "10.1002_anie.202309968",
  "对照": "E0",
  "配方": [
    {"代号": "E0", "作者原名": "strong（0% HFE，常规 DOL/DME）",
     "组分": [{"名称": "DOL", "角色": "溶剂化溶剂", "用量": "1", "单位": "体积份"},
              {"名称": "DME", "角色": "溶剂化溶剂", "用量": "1", "单位": "体积份"},
              {"名称": "LiTFSI", "角色": "盐", "用量": "1.0", "单位": "M"},
              {"名称": "LiNO₃", "角色": "添加剂", "用量": "2", "单位": "wt%"}],
     "弱或非溶剂化溶剂体积分数": "0%",
     "原句": {"原句": "A mixture of DOL/DME (1:1, by vol.) or mixed with 10%, 20% or 30% HFE by volume was first prepared. 1.0 M LiTFSI was then", "位置": "SI §1.2", "部分": "si"}},
    {"代号": "E10", "作者原名": "mid-strong（10% HFE）",
     "组分": [{"名称": "DOL", "角色": "溶剂化溶剂", "用量": "1", "单位": "体积份（DOL/DME 1:1）"},
              {"名称": "DME", "角色": "溶剂化溶剂", "用量": "1", "单位": "体积份（DOL/DME 1:1）"},
              {"名称": "HFE（TTE）", "角色": "弱或非溶剂化溶剂", "用量": "10", "单位": "vol%"},
              {"名称": "LiTFSI", "角色": "盐", "用量": "1.0", "单位": "M"},
              {"名称": "LiNO₃", "角色": "添加剂", "用量": "2", "单位": "wt%"}],
     "弱或非溶剂化溶剂体积分数": "10%（按原文“by volume”理解为占全部溶剂）"},
    {"代号": "E20", "作者原名": "mid-weak（20% HFE，作者的最优配方）",
     "组分": [{"名称": "DOL", "角色": "溶剂化溶剂", "用量": "1", "单位": "体积份（DOL/DME 1:1）"},
              {"名称": "DME", "角色": "溶剂化溶剂", "用量": "1", "单位": "体积份（DOL/DME 1:1）"},
              {"名称": "HFE（TTE）", "角色": "弱或非溶剂化溶剂", "用量": "20", "单位": "vol%"},
              {"名称": "LiTFSI", "角色": "盐", "用量": "1.0", "单位": "M"},
              {"名称": "LiNO₃", "角色": "添加剂", "用量": "2", "单位": "wt%"}],
     "弱或非溶剂化溶剂体积分数": "20%（按原文“by volume”理解为占全部溶剂）"},
    {"代号": "E30", "作者原名": "weak（30% HFE）",
     "组分": [{"名称": "DOL", "角色": "溶剂化溶剂", "用量": "1", "单位": "体积份（DOL/DME 1:1）"},
              {"名称": "DME", "角色": "溶剂化溶剂", "用量": "1", "单位": "体积份（DOL/DME 1:1）"},
              {"名称": "HFE（TTE）", "角色": "弱或非溶剂化溶剂", "用量": "30", "单位": "vol%"},
              {"名称": "LiTFSI", "角色": "盐", "用量": "1.0", "单位": "M"},
              {"名称": "LiNO₃", "角色": "添加剂", "用量": "2", "单位": "wt%"}],
     "弱或非溶剂化溶剂体积分数": "30%（按原文“by volume”理解为占全部溶剂）"},
    {"代号": "Em", "作者原名": "medium（软包用；原文未写对应 HFE 比例）",
     "组分": [], "弱或非溶剂化溶剂体积分数": "未报告（10% 或 20%，原文只写 medium）",
     "备注": "🔶 软包里的 medium 对应 E10 还是 E20 原文没写，待人工确认"}
  ],
  "梯度": [{"名称": "HFE 体积分数", "顺序": ["E0", "E10", "E20", "E30"], "取值": ["0%", "10%", "20%", "30%"],
            "说明": "作者称溶剂化能力 strong → mid-strong → mid-weak → weak（指多硫化物溶剂化）",
            "原句": {"原句": "electrolytes with different HFE contents (0%, 10%, 20%, and 30%) were prepared with different solvating power (denoted as strong, mid-strong, mid-weak, and weak, respectively)", "位置": "正文 p3", "部分": "main"}}],
  "性质": [
    {"性质": "Li⁺ 溶剂化", "方向": "未报告", "依据": "本文的 strong/weak 指多硫化物溶剂化（DFT 结合能、MD、Li₂S₈ 溶解度），没有测 Li⁺ 溶剂化"},
    {"性质": "多硫化物溶解度", "对象": "Li₂S₈", "数值": {"E0": 4.3, "E10": 2.9, "E20": 2.6, "E30": 1.8}, "单位": "M[S]",
     "依据": "溶解度实测（Fig. S3、Table S1）", "测量体系": "电解液本身（是否含 LiNO₃ 未写）",
     "原句": "Electrolytes without HFE, with 10%, 20%, or 30% HFE by volume can dissolve 4.3, 2.9, 2.6, and 1.8 M[S] Li2S8 at most", "位置": "正文 p2", "部分": "main"},
    {"性质": "离子电导率", "方向": "未报告"},
    {"性质": "黏度", "方向": "未报告"},
    {"性质": "离子迁移数", "方向": "未报告"}
  ],
  "测试": [
    {"编号": "T1", "名称": "倍率阶梯", "电池": "Li‖S 扣式 2032",
     "硫载量": 4.3, "E/S": 6.1, "E/S单位": "µL/mg", "锂厚": 50, "作者N/P": "锂理论过量 43%",
     "倍率": "0.1、0.2、0.3、0.4、0.5 C 阶梯", "1C定义": "1672 mA/g", "化成": "未报告", "电压": "1.70–2.60 V", "温度": "未报告",
     "LiNO₃": "各配方自带 2 wt%", "配方": ["E0", "E10", "E20", "E30"],
     "条件原句": [{"原句": "ultrathin Li anodes of 50 μm (15.0 mm in diameter, 43% excess in theory), high-S-loading cathodes of 4.3 mg cm−2", "位置": "SI §1.7", "部分": "si"},
                {"原句": "35 µL electrolyte (electrolyte to S (E/S) ratio of 6.1 μL mg−1)", "位置": "SI §1.7", "部分": "si"},
                {"原句": "at 0.1, 0.2, 0.3, 0.4, and 0.5 C for rate performance evaluation", "位置": "SI §1.7", "部分": "si"}],
     "结果": [
       {"指标": "倍率容量", "取值点": "0.1 C", "数值": {"E0": 1040, "E30": 956}, "单位": "mAh/g",
        "作者定性": [{"A": "E10", "B": "E0", "方向": "↓"}, {"A": "E20", "B": "E0", "方向": "↓"}],
        "原句": "Not only a high specific capacity of 1040 mAhg 1 is delivered at 0.1 C ‖ deliver inferior specific capacities successively at each rate ‖ delivers only 956 mAhg 1 at 0.1 C", "位置": "正文 Fig. 5A 讨论", "部分": "main"},
       {"指标": "倍率容量", "取值点": "0.5 C", "数值": {"E0": 874, "E30": "<243"}, "单位": "mAh/g",
        "作者定性": [{"A": "E10", "B": "E0", "方向": "↓"}, {"A": "E20", "B": "E0", "方向": "↓"}],
        "原句": "a satisfactory specific capacity of 874 mAhg 1 can be achieved at a high rate of 0.5 C ‖ exhibits a cliff-like drop to below 243 mAhg 1 at a rate of 0.2 C or higher", "位置": "正文 Fig. 5A 讨论", "部分": "main"}
     ]},
    {"编号": "T2", "名称": "0.1 C 长循环", "电池": "Li‖S 扣式 2032",
     "硫载量": 4.3, "E/S": 6.1, "E/S单位": "µL/mg", "锂厚": 50, "作者N/P": "锂理论过量 43%",
     "倍率": "0.1 C", "1C定义": "1672 mA/g", "化成": "未报告", "电压": "1.70–2.60 V", "温度": "未报告",
     "LiNO₃": "各配方自带 2 wt%", "配方": ["E0", "E10", "E20", "E30"],
     "条件原句": [{"原句": "at 0.1 C for cycling performance evaluation", "位置": "SI §1.7", "部分": "si"}],
     "结果": [
       {"指标": "首圈容量", "取值点": "0.1 C 循环首圈", "数值": {"E0": 1013, "E10": 889, "E20": 887, "E30": 778}, "单位": "mAh/g",
        "原句": "initial specific capacity of 887 mAhg 1 ‖ initial specific capacity of 889 mAhg 1 ‖ highest initial specific capacity of 1013 mAhg 1 ‖ the lowest initial specific capacity of 778 mAhg 1", "位置": "正文 Fig. 5C 讨论", "部分": "main"},
       {"指标": "寿命", "取值点": "循环圈数（🔶 口径不一，见备注）", "数值": {"E0": "≈30", "E10": 122, "E20": 146, "E30": "≈30"}, "单位": "圈",
        "备注": "🔶 E10、E20 为作者写的循环寿命；E0、E30 只写“30 圈后骤降/断崖式下降”，口径不同",
        "原句": "an ultra-long cycling lifespan of 146 cycles ‖ delivers a cycling lifespan of 122 cycles ‖ exhibits a rapid drop in capacity after 30 cycles ‖ exhibits a cliff-like capacity drop after 30 cycles", "位置": "正文 Fig. 5C 讨论", "部分": "main"},
       {"指标": "库仑效率", "取值点": "CE 降到 90% 时的圈数", "数值": {"E0": 38, "E10": 65, "E20": 106}, "单位": "圈", "越大越好": true,
        "原句": "dropping down to 90% at the 38th, 65th, and 106th cycle with strong, mid-strong, and mid-weak solvation", "位置": "正文 Fig. 5C、S21 讨论", "部分": "main"}
     ]},
    {"编号": "T3", "名称": "不加 LiNO₃ 的循环（测库仑效率）", "电池": "Li‖S 电池（型号未写）",
     "硫载量": 1.3, "E/S": "14.5", "E/S单位": "µL/mg", "E/S说明": "🧮 25 µL ÷（1.3 mg/cm² × 13 mm 圆片 1.33 cm²）", "锂厚": 600, "作者N/P": "未报告",
     "倍率": "0.1 C", "1C定义": "1672 mA/g", "化成": "未报告", "电压": "1.70–2.60 V", "温度": "室温",
     "LiNO₃": "配方中去掉 LiNO₃（各配方都不加）", "配方": ["E0", "E10", "E20", "E30"],
     "条件原句": [{"原句": "lithium–sulfur (Li–S) cells were assembled with 600 µm Li anodes (16.0 mm in diameter), 1.3 mg cm−2 S cathodes, PP separators (19.0 mm in diameter), and 25 µL electrolyte without LiNO3", "位置": "SI §1.4", "部分": "si"},
                {"原句": "The S cathodes were punched into disks with a diameter of 13.0 mm", "位置": "SI §1.3", "部分": "si"}],
     "结果": [
       {"指标": "库仑效率", "取值点": "首圈", "数值": {"E0": 38.2, "E10": 45.4, "E20": 67.1, "E30": 81.8}, "单位": "%",
        "原句": "solvation structures is 38.2%, 45.4%, 67.1%, and 81.8%", "位置": "正文 Fig. 2B 讨论", "部分": "main"}
     ]},
    {"编号": "T4", "名称": "穿梭电流（不加 LiNO₃，2.34–2.40 V 恒电位）", "电池": "Li‖S 电池（同 T3）",
     "硫载量": 1.3, "E/S": "14.5", "E/S单位": "µL/mg", "E/S说明": "🧮 同 T3", "锂厚": 600, "作者N/P": "未报告",
     "倍率": "先充到 2.90 V，再逐级恒电位 2.40→2.34 V 各 1 h", "1C定义": "不适用", "化成": "未报告", "电压": "2.34–2.40 V", "温度": "室温",
     "LiNO₃": "配方中去掉 LiNO₃（各配方都不加）", "配方": ["E0", "E10", "E20", "E30"],
     "条件原句": [{"原句": "were firstly galvanostatically charged to 2.90 V and then discharged to 2.40, 2.39, 2.38, 2.37, 2.36, 2.35, and 2.34 V step by step", "位置": "SI §1.4", "部分": "si"}],
     "结果": [
       {"指标": "穿梭电流", "取值点": "2.34–2.40 V 稳态电流", "单位": "",
        "作者定性": [{"A": "E10", "B": "E0", "方向": "↓"}, {"A": "E20", "B": "E0", "方向": "↓"}, {"A": "E30", "B": "E0", "方向": "↓"}],
        "排序": "随溶剂化变弱逐级降低（数值只在图中）",
        "原句": "Successive decline in shuttle current is observed with reduced solvating power of the electrolyte in the voltage range from 2.34 to 2.40 V", "位置": "正文 Fig. 2A 讨论", "部分": "main"}
     ]},
    {"编号": "T5", "名称": "软包", "电池": "Li‖S 软包（4×7 cm²，双面正极、双面锂）",
     "硫载量": 7.4, "硫载量说明": "单面", "E/S": "3.5", "E/S单位": "g/g（质量基）", "E/S说明": "⚠️ SI 方法写 3.5 g gS⁻¹，SI 表 S5 却列在 µL/mg 一栏；按 §7.3 质量基保留原值、不换算",
     "锂厚": 75, "锂厚说明": "单面", "作者N/P": "锂理论过量 25%",
     "倍率": "0.05 C", "1C定义": "1000 mA/g", "化成": "未报告", "电压": "1.70–2.55 V", "温度": "未报告",
     "LiNO₃": "各配方自带 2 wt%", "配方": ["E0", "Em", "E30"],
     "条件原句": [{"原句": "S cathodes with a single-side areal S loading of 7.4 mg cm−2 were cut into a size of 4 × 7 cm2", "位置": "SI §1.7", "部分": "si"},
                {"原句": "anodes was 75 µm on a single side and 4 × 7 cm2 in size (25% excess in theory)", "位置": "SI §1.7", "部分": "si"},
                {"原句": "A low E/S ratio of 3.5 g gS−1 was employed. The pouch cells were tested at 0.05 C (1 C = 1000 mA g−1)", "位置": "SI §1.7", "部分": "si"}],
     "结果": [
       {"指标": "寿命", "取值点": "循环圈数", "数值": {"E0": 19, "Em": 30, "E30": 1}, "单位": "圈",
        "备注": "E30 原文为“只有第 1 圈正常循环”",
        "原句": "delivers a prolonged cycling lifespan of 30 cycles ‖ reduced cycling lifespan of only 19 cycles, and that with the weak solvation structure only cycles normally for the first cycle", "位置": "正文 Fig. 6B 讨论", "部分": "main"}
     ]}
  ],
  "机理测量": [
    {"名称": "Li₂S 沉积容量（Li|Li₂S₈ 电池，2.05 V 恒电位）", "数值": {"E0": 161, "E10": 98, "E20": 89, "E30": 71}, "单位": "mAh/g",
     "原句": "Li2S deposition capacities of 161, 98, 89, and 71", "位置": "正文 Fig. 3D 讨论", "部分": "main"},
    {"名称": "SEI 中 S 含量（XPS，不加 LiNO₃，循环 5 圈后）", "数值": {"E0": 4.18, "E10": 2.79, "E20": 1.74, "E30": 1.41}, "单位": "%",
     "原句": "The S content in SEI decreases in turn for strong (4.18%), mid-strong (2.79%), mid-weak (1.74%), and weak", "位置": "正文 Fig. 2D 讨论", "部分": "main"}
  ],
  "作者归因": [
    {"对象": "E0 寿命短", "概括": "强溶剂化使多硫化物与锂负极反应快，寄生反应重，所以寿命短", "证据等级": "间接",
     "依据": "穿梭电流、首圈 CE、SEI 中 S 含量随溶剂化变弱而降低；但这些是在不加 LiNO₃ 的电池（T3、T4）里测的，不是在 T2 循环电池里直接测锂损失",
     "原句": "The low capacity retention originates from the serious parasitic reactions between Li metal and LiPSs owning to the fast anode kinetics", "位置": "正文 Fig. 5C 讨论", "部分": "main"},
    {"对象": "E30 容量低", "概括": "弱溶剂化使正极动力学慢（Li₂S 沉积受阻），所以首圈容量低、倍率差", "证据等级": "间接",
     "依据": "Li|Li₂S₈ 溶液正极电池的恒电位沉积容量、CV 峰位（简化体系）",
     "原句": "exhibits a cliff-like capacity drop after 30 cycles with the lowest initial specific capacity of 778 mAhg 1 due to the sluggish cathode kinetics", "位置": "正文 Fig. 5C 讨论", "部分": "main"},
    {"对象": "E20 寿命最长", "概括": "中等溶剂化平衡了正极和负极动力学", "证据等级": "间接",
     "依据": "两端的动力学测量（T3、T4、Li₂S 沉积）都呈单调趋势，中间最优是由两者推出来的，没有在 T2 电池里直接测",
     "原句": "an ultra-long cycling lifespan of 146 cycles with an initial specific capacity of 887 mAhg 1 and a capacity retention of 78.5% due to the balanced cathode and anode kinetics", "位置": "正文 Fig. 5C 讨论", "部分": "main"}
  ],
  "备注": ["T1 中 E0 的 0.1 C 容量 1040 与 T2 中 E0 首圈 1013 来自不同测试，分开记"]
}

File: output/论断式提取表样_v2_2026-10-23/json/S21.json
{
  "文献编号": "S21",
  "DOI": "10.1002/aenm.202500802",
  "文献": "Zheng Q. et al., Adv. Energy Mater. 2025, 15, 2500802",
  "全文缓存": "10.1002_aenm.202500802",
  "对照": "T0",
  "配方": [
    {"代号": "T0", "作者原名": "0DTL",
     "组分": [{"名称": "DME", "角色": "溶剂化溶剂", "用量": "95", "单位": "体积份"},
              {"名称": "THF", "角色": "溶剂化溶剂", "用量": "5", "单位": "体积份"},
              {"名称": "LiTFSI", "角色": "盐", "用量": "1", "单位": "mol/L"}],
     "弱或非溶剂化溶剂体积分数": "0%",
     "原句": {"原句": "dissolved in the mixture solution of DME/THF = 95/5 (v/v) and DME/THF/DTL = 35/5/60 (v/v), denoted as 0DTL electrolyte and 60DTL electrolyte, respectively", "位置": "正文 p3", "部分": "main"}},
    {"代号": "T50", "作者原名": "50DTL",
     "组分": [{"名称": "DME/THF", "角色": "溶剂化溶剂", "用量": "未报告", "单位": "（表 S2 为图片，文字中没有）"},
              {"名称": "DTL（邻二甲苯）", "角色": "弱或非溶剂化溶剂", "用量": "50", "单位": "vol%"},
              {"名称": "LiTFSI", "角色": "盐", "用量": "1", "单位": "mol/L"}],
     "弱或非溶剂化溶剂体积分数": "50%", "备注": "🔶 DME/THF 比例只在表 S2（图片）"},
    {"代号": "T60", "作者原名": "60DTL（作者的最优配方）",
     "组分": [{"名称": "DME", "角色": "溶剂化溶剂", "用量": "35", "单位": "体积份"},
              {"名称": "THF", "角色": "溶剂化溶剂", "用量": "5", "单位": "体积份"},
              {"名称": "DTL（邻二甲苯）", "角色": "弱或非溶剂化溶剂", "用量": "60", "单位": "体积份"},
              {"名称": "LiTFSI", "角色": "盐", "用量": "1", "单位": "mol/L"}],
     "弱或非溶剂化溶剂体积分数": "60%"},
    {"代号": "T70", "作者原名": "70DTL",
     "组分": [{"名称": "DME/THF", "角色": "溶剂化溶剂", "用量": "未报告", "单位": "（表 S2 为图片）"},
              {"名称": "DTL（邻二甲苯）", "角色": "弱或非溶剂化溶剂", "用量": "70", "单位": "vol%"},
              {"名称": "LiTFSI", "角色": "盐", "用量": "1", "单位": "mol/L"}],
     "弱或非溶剂化溶剂体积分数": "70%", "备注": "🔶 同 T50"},
    {"代号": "T80", "作者原名": "80DTL",
     "组分": [{"名称": "DME/THF", "角色": "溶剂化溶剂", "用量": "未报告", "单位": "（表 S2 为图片）"},
              {"名称": "DTL（邻二甲苯）", "角色": "弱或非溶剂化溶剂", "用量": "80", "单位": "vol%"},
              {"名称": "LiTFSI", "角色": "盐", "用量": "1", "单位": "mol/L"}],
     "弱或非溶剂化溶剂体积分数": "80%", "备注": "🔶 同 T50"},
    {"代号": "DD", "作者原名": "DOL/DME（自配不含 LiNO₃，或商品含 1 wt% LiNO₃，见各测试）",
     "组分": [{"名称": "DOL", "角色": "溶剂化溶剂", "用量": "1", "单位": "体积份"},
              {"名称": "DME", "角色": "溶剂化溶剂", "用量": "1", "单位": "体积份"},
              {"名称": "LiTFSI", "角色": "盐", "用量": "1", "单位": "M"}],
     "弱或非溶剂化溶剂体积分数": "0%",
     "原句": {"原句": "the traditional Li-S electrolyte composed of 1M LiTFSI in DME and DOL (1:1 v/v) with 1wt% LiNO3 was purchased from DoDoChem", "位置": "SI 材料", "部分": "si"}}
  ],
  "梯度": [{"名称": "DTL 体积分数", "顺序": ["T0", "T50", "T60", "T70", "T80"], "取值": ["0%", "50%", "60%", "70%", "80%"],
            "说明": "数字为 DTL（非配位溶剂）体积分数；作者称 DTL 越多溶剂化能力越弱",
            "原句": {"原句": "The numbers represent the volume fraction of DTL in electrolytes", "位置": "正文 p3", "部分": "main"}}],
  "性质": [
    {"性质": "Li⁺ 溶剂化", "方向": {"T60": "更弱"}, "依据": "Raman（游离 DME 峰减弱）、⁷Li NMR（TFSI⁻ 与 Li⁺ 配位随 DTL 增加而增强）",
     "测量体系": "1 mol/L LiTFSI 的各电解液（与电池配方一致）",
     "原句": "the coordination of lithium ions with TFSI−anions is enhanced with increasing DTL volume fraction", "位置": "正文 Fig. 1d 讨论", "部分": "main"},
    {"性质": "多硫化物溶解度", "对象": "硫原子（Li₂S₆ 溶解实验）", "数值": {"T50": 305, "T60": 247, "T70": 101}, "单位": "mmol/L[S]",
     "依据": "UV-vis 实测（表 S3）；T0 未测，原文只引用常规醚类电解液 4000 mmol/L（他文值）", "测量体系": "电解液本身",
     "原句": "the solubility of sulfur atoms in 50DTL, 60DTL, and 70DTL was 305, 247, and 101 mmol L−1", "位置": "正文 Fig. 1c 讨论", "部分": "main"},
    {"性质": "离子电导率", "方向": {"T70": "↓"}, "依据": "作者只写 70DTL 电导率急剧下降，未给其他配方的比较和数值",
     "原句": "the sharp decrease in electrolyte ionic conductivity caused by decreasing coordinated solvents in 70DTL electrolyte", "位置": "正文 Fig. 3 讨论", "部分": "main"},
    {"性质": "黏度", "方向": "未报告"},
    {"性质": "离子迁移数", "方向": "未报告"}
  ],
  "测试": [
    {"编号": "T1", "名称": "0.1 C 首两圈", "电池": "Li‖S 扣式 2025",
     "硫载量": 1.2, "E/S": 14.6, "E/S单位": "µL/mg", "锂厚": 1000, "作者N/P": "未报告",
     "倍率": "0.1 C", "1C定义": "未报告", "化成": "无", "电压": "1.2–3.2 V", "温度": "未报告",
     "LiNO₃": "各配方都不含", "配方": ["T0", "T50", "T60", "T70", "T80", "DD"],
     "条件原句": [{"原句": "the areal sulfur loading was about 1.2 mgs cm-2. CR2025 coin cells was assembled", "位置": "SI 电池组装", "部分": "si"},
                {"原句": "The electrolyte amount of conventional Li-S cells was kept at 35 μl and the E/S was 14.6 μl mgs−1.", "位置": "SI 电池组装", "部分": "si"},
                {"原句": "The lithium metal foils (≥99.9%, Ф15.6 × 1.0 mm)", "位置": "SI 材料", "部分": "si"},
                {"原句": "The Li-S batteries were galvanostatically cycled with the voltage ranging from 1.2 V to 3.2 V", "位置": "SI 测试", "部分": "si"}],
     "结果": [
       {"指标": "首圈容量", "取值点": "0.1 C 首圈", "数值": {"T0": 1002, "T60": 1371}, "单位": "mAh/g",
        "最优": {"配方": "T60", "范围": ["T0", "T50", "T60", "T70", "T80", "DD"], "说明": "作者称 60DTL 放电容量最高（Fig. S14c，其余数值只在图中）"},
        "原句": "was increased from 1002 to 1371 mAh g−1 at 0.1 C ‖ Cells with 60DTL electrolyte have the lowest overpotential and highest discharge capacity", "位置": "正文 Fig. 4a 讨论；Fig. S14", "部分": "main"},
       {"指标": "过电位", "取值点": "0.1 C 首两圈", "数值": {"T0": 173, "T60": 116}, "单位": "mV",
        "最优": {"配方": "T60", "范围": ["T0", "T50", "T60", "T70", "T80", "DD"], "说明": "作者称 60DTL 过电位最低（Fig. S14b）"},
        "原句": "the overpotential was reduced from 173 to 116 mV", "位置": "正文 Fig. 4a 讨论", "部分": "main"},
       {"指标": "库仑效率", "取值点": "首圈", "数值": {"T0": 76.3, "T60": 99.6}, "单位": "%",
        "原句": "is increased from 76.3% to 99.6% due to the eﬀective inhibition of the shuttle eﬀect", "位置": "正文 Fig. 4a 讨论", "部分": "main"}
     ]},
    {"编号": "T2", "名称": "倍率阶梯 0.1–5 C", "电池": "Li‖S 扣式 2025",
     "硫载量": 1.2, "E/S": 14.6, "E/S单位": "µL/mg", "锂厚": 1000, "作者N/P": "未报告",
     "倍率": "0.1、0.2、0.5、1、2、3、5 C 阶梯", "1C定义": "未报告", "化成": "0.1 C 活化 2 圈", "电压": "1.2–3.2 V", "温度": "未报告",
     "LiNO₃": "T0、T60 都不含", "配方": ["T0", "T60"],
     "条件原句": [{"原句": "The cells were activated at 0.1 C for 2 cycles in advance before being texted under the high current density", "位置": "SI 测试", "部分": "si"}],
     "结果": [
       {"指标": "倍率容量", "取值点": "0.1 C", "数值": {"T0": 1116, "T60": 1371}, "单位": "mAh/g",
        "原句": "The speciﬁc capacities of cells with 60DTL were 1371, 1164, 1078, 998, 914, 841, and 702 mAh g−1 at 0.1, 0.2, 0.5, 1, 2, 3, and 5 C ‖ cells with 0DTL can only realize capacities of 1116, 787, 707, 624, 569, 510, and 302 mAh g−1", "位置": "正文 Fig. 5a 讨论", "部分": "main"},
       {"指标": "倍率容量", "取值点": "1 C", "数值": {"T0": 624, "T60": 998}, "单位": "mAh/g", "原句": "", "备注": "原句同上一行"},
       {"指标": "倍率容量", "取值点": "5 C", "数值": {"T0": 302, "T60": 702}, "单位": "mAh/g", "原句": "", "备注": "原句同上一行"}
     ]},
    {"编号": "T3", "名称": "倍率阶梯（对比商品 DOL/DME）", "电池": "Li‖S 扣式 2025",
     "硫载量": 1.2, "E/S": 14.6, "E/S单位": "µL/mg", "锂厚": 1000, "作者N/P": "未报告",
     "倍率": "0.1–5 C 阶梯", "1C定义": "未报告", "化成": "0.1 C 活化 2 圈", "电压": "未报告", "温度": "未报告",
     "LiNO₃": {"T60": "不含", "DD": "1 wt%（商品电解液）"}, "配方": ["T60", "DD"], "比较对": [["T60", "DD"]],
     "条件原句": [],
     "结果": [
       {"指标": "倍率容量", "取值点": "0.1–5 C 各档", "单位": "mAh/g",
        "作者定性": [{"A": "T60", "B": "DD", "方向": "↑"}],
        "原句": "cells with 60DTL electrolytes still have higher speciﬁc capacities", "位置": "正文 p8；Fig. S19", "部分": "main"}
     ]},
    {"编号": "T4", "名称": "1 C 长循环（不含 LiNO₃）", "电池": "Li‖S 扣式 2025",
     "硫载量": 1.2, "E/S": 14.6, "E/S单位": "µL/mg", "锂厚": 1000, "作者N/P": "未报告",
     "倍率": "1 C", "1C定义": "未报告", "化成": "0.1 C 活化 2 圈", "电压": "1.2–3.2 V", "温度": "未报告",
     "LiNO₃": "各配方都不含", "配方": ["T0", "T60", "DD"], "比较对": [["T60", "T0"], ["T60", "DD"]],
     "条件原句": [],
     "结果": [
       {"指标": "容量保持率", "取值点": "1 C 第 200 圈", "数值": {"T0": 12.2, "T60": 90.6}, "单位": "%",
        "原句": "The capacity retention of cells with 60DTL and 0DTL after 200 cycles at 1 C was 90.6% and 12.2%, respectively.", "位置": "正文 Fig. 5d 讨论", "部分": "main"},
       {"指标": "指定圈数容量", "取值点": "1 C 第 400 圈", "数值": {"T60": 640, "DD": 230}, "单位": "mAh/g",
        "备注": "🔶 T60 的 640 出自 Fig. 5d，DD 的 230 出自 Fig. S20a，两张图是否同一批电池原文没写（方案 §14.2 记过的跨图配对疑问）",
        "原句": "with a capacity of 640 mAh g−1 after 400 cycles ‖ DOL/DME electrolyte only has a Coulombic eﬃciency of 76% and a speciﬁc capacity of 230 mAh g−1 after 400 cycles", "位置": "正文 Fig. 5d、S20a 讨论", "部分": "main"}
     ]},
    {"编号": "T5", "名称": "1 C 长循环（各配方另加 1 wt% LiNO₃）", "电池": "Li‖S 扣式 2025",
     "硫载量": 1.2, "E/S": 14.6, "E/S单位": "µL/mg", "锂厚": 1000, "作者N/P": "未报告",
     "倍率": "1 C", "1C定义": "未报告", "化成": "0.1 C 活化 2 圈", "电压": "1.7–2.8 V", "温度": "未报告",
     "LiNO₃": "各配方另加 1 wt%", "配方": ["T0", "T60"],
     "条件原句": [{"原句": "For the electrolyte with LiNO3, the charge/discharge voltage interval for lithium-sulfur batteries is 1.7 V-2.8 V", "位置": "SI 测试", "部分": "si"}],
     "结果": [
       {"指标": "衰减率", "取值点": "1 C 600 圈累计容量损失", "数值": {"T0": 50.65, "T60": 29.86}, "单位": "%",
        "原句": "The cell with 60DTL electrolyte still has a capacity of 639 mAh g−1 after 600 cycles at 1 C, and the capacity degradation is reduced from 50.65% to 29.86%", "位置": "正文 Fig. S23 讨论", "部分": "main"}
     ]},
    {"编号": "T6", "名称": "静置 100 h 自放电", "电池": "Li‖S 扣式 2025",
     "硫载量": 1.2, "E/S": 14.6, "E/S单位": "µL/mg", "锂厚": 1000, "作者N/P": "未报告",
     "倍率": "未报告", "1C定义": "未报告", "化成": "未报告", "电压": "1.2–3.2 V", "温度": "未报告",
     "LiNO₃": "各配方都不含", "配方": ["T0", "T60"],
     "条件原句": [],
     "结果": [
       {"指标": "自放电", "取值点": "静置 100 h 容量损失", "数值": {"T0": 51.8, "T60": 4.5}, "单位": "%",
        "原句": "after 100 h resting, with a capacity loss of only 4.5%. ‖ was dropped from 955 to 460 mAh g−1, with a capacity loss of 51.8%", "位置": "正文 Fig. 4g–h 讨论", "部分": "main"}
     ]},
    {"编号": "T7", "名称": "高载量贫液（E/S 5.0）", "电池": "Li‖S 扣式 2025",
     "硫载量": "未报告", "硫载量说明": "🔶 60DTL 测了 3.0/5.3/7.0 mg/cm²，与 0DTL 对比时用哪一档没写", "E/S": 5.0, "E/S单位": "µL/mg",
     "锂厚": 1000, "作者N/P": "未报告",
     "倍率": "0.1 C", "1C定义": "未报告", "化成": "未报告", "电压": "1.7–2.8 V", "温度": "未报告",
     "LiNO₃": "各配方另加 1 wt%", "配方": ["T0", "T60"],
     "条件原句": [{"原句": "For Li-S cells with high sulfur loading, the E/S was kept at about 5.0 μl mgs−1.", "位置": "SI 电池组装", "部分": "si"},
                {"原句": "so 1 wt% LiNO3 was added to the 0DTL electrolyte and 60DTL electrolyte", "位置": "SI 电池组装", "部分": "si"}],
     "结果": [
       {"指标": "寿命", "取值点": "失效圈数", "数值": {"T0": 75, "T60": ">100"}, "单位": "圈",
        "原句": "cells failed to operate after 75 cycles ‖ the cells with 60 DTL still had a speciﬁc capacity of 714 mAh g−1 after 100 cycles", "位置": "正文 Fig. S24 讨论", "部分": "main"}
     ]},
    {"编号": "T8", "名称": "极贫液（40 °C）", "电池": "Li‖S 扣式 2025",
     "硫载量": "未报告", "E/S": {"T0": 3.3, "T60": 3.7}, "E/S单位": "µL/mg", "锂厚": 1000, "作者N/P": "未报告",
     "倍率": "0.1 C", "1C定义": "未报告", "化成": "未报告", "电压": "1.7–2.8 V", "温度": "40 °C",
     "LiNO₃": "各配方另加 1 wt%", "配方": ["T0", "T60"],
     "条件原句": [{"原句": "The E/S ratio of Li-S cells with 0DTL electrolyte and 60DTL electrolyte was 3.3 and 3.7 μl mg−1, respectively. The battery was tested at 40 ℃.", "位置": "SI Fig. S25 图注", "部分": "si"}],
     "结果": [
       {"指标": "寿命", "取值点": "失效圈数", "数值": {"T0": 8, "T60": 50}, "单位": "圈",
        "原句": "ultimately the cells failed after eight cycles. In contrast, the 60DTL electrolyte can achieve an area capacity of 4 mAh cm−2 and cycle steadily for 50 cycles", "位置": "正文 Fig. S25 讨论", "部分": "main"}
     ]},
    {"编号": "T9", "名称": "Li‖Li 对称电池", "电池": "Li‖Li 扣式",
     "硫载量": "不适用", "E/S": "不适用", "E/S单位": "", "电解液量": "40 µL", "锂厚": 1000, "作者N/P": "不适用",
     "倍率": "1 mA/cm²，1 mAh/cm²", "1C定义": "不适用", "化成": "未报告", "电压": "不适用", "温度": "未报告",
     "LiNO₃": "各配方都不含", "配方": ["T0", "T60"],
     "条件原句": [{"原句": "Symmetric cells were assembled by using two piece of Li disks (diameter of 15.6 mm) as working and counter electrodes. The amount of electrolyte was 40 μL", "位置": "SI", "部分": "si"}],
     "结果": [
       {"指标": "寿命", "取值点": "失效前时间", "数值": {"T0": 500, "T60": 800}, "单位": "h",
        "原句": "The 0DTL electrolyte fails to operate after 500 h, while the 60DTL electrolyte can be operated stably for up to 800 h", "位置": "正文 Fig. S27 讨论", "部分": "main"}
     ]}
  ],
  "机理测量": [
    {"名称": "Li₂S 恒电位沉积容量（Li‖Li₂S₆ 电池，碳纸，40 µL）", "数值": {"T60": 434}, "单位": "mAh/g",
     "说明": "0DTL 因过电位大无法沉积",
     "原句": "The highest deposition capacity of Li2S (434 mAh g−1) was observed in 60DTL electrolytes", "位置": "正文 Fig. 3f 讨论", "部分": "main"},
    {"名称": "两段放电平台容量比 Q2/Q1（0.1 C 首两圈）", "数值": {"T0": 2.27, "T60": 2.86}, "单位": "",
     "说明": "70DTL、80DTL 超过理论值 3",
     "原句": "the value of Q2/Q1 of 60DTL electrolyte increases from 2.27 to 2.86", "位置": "正文 Fig. S14d 讨论", "部分": "main"}
  ],
  "作者归因": [
    {"对象": "T60 首圈容量高、过电位低", "概括": "团簇多硫化物促进 Li₂S 沉积（3D 沉积），转化更完全", "证据等级": "间接",
     "依据": "Li‖Li₂S₆ 溶液正极电池的恒电位沉积、CV、Q2/Q1；不是在 T1 电池里直接测",
     "原句": "60DTL electrolyte can regulate the 3D deposition of Li2S", "位置": "正文 p9", "部分": "main"},
    {"对象": "T0 寿命短、库仑效率低", "概括": "多硫化物大量溶解造成严重穿梭", "证据等级": "间接",
     "依据": "测了溶解度（T60 实测、T0 为他文引用值）和首圈 CE；循环电池里没有直接测穿梭电流或活性物质损失",
     "原句": "Cells using 0DTL electrolytes exhibit rapid capacity decay due to the severe shuttle eﬀect", "位置": "正文 Fig. 5d 讨论", "部分": "main"},
    {"对象": "T70 动力学变差", "概括": "配位溶剂太少，电导率急剧下降，反而阻碍转化", "证据等级": "只是说法",
     "依据": "原文没有给出电导率数值或对比",
     "原句": "the sharp decrease in electrolyte ionic conductivity caused by decreasing coordinated solvents in 70DTL electrolyte rather hinders the conversion reaction", "位置": "正文 Fig. 3 讨论", "部分": "main"}
  ],
  "备注": ["T0、T60 均不含 LiNO₃（除 T5、T7、T8 另加），对照偏弱，见方案 §6.7 M08", "T1 中 T0 首圈 1002 与 T2 倍率阶梯 0.1 C 的 1116 来自不同测试，分开记"]
}

File: output/论断式提取表样_v2_2026-10-23/json/S33.json
{
  "文献编号": "S33",
  "DOI": "10.1002/aenm.202403828",
  "文献": "Kim I., Kim S. et al., Adv. Energy Mater. 2025, 15, 2403828",
  "全文缓存": "10.1002_aenm.202403828",
  "对照": "DME",
  "配方": [
    {
      "代号": "DME",
      "作者原名": "DME electrolyte（对照）",
      "组分": [
        {
          "名称": "DME",
          "角色": "溶剂化溶剂",
          "用量": "—",
          "单位": "唯一溶剂"
        },
        {
          "名称": "LiFSI",
          "角色": "盐",
          "用量": "0.75",
          "单位": "m"
        },
        {
          "名称": "LiNO₃",
          "角色": "盐/添加剂",
          "用量": "0.4",
          "单位": "m"
        }
      ],
      "弱或非溶剂化溶剂体积分数": "0%",
      "备注": "⚠️ 原文写小写 “m”：Wiley 排版常用它表示 mol/L，也可能是 mol/kg；两种理解下与 A 的盐相对 DME 之比不同，未换算",
      "原句": {
        "原句": "The control electrolyte (DME electrolyte) was prepared by dissolving 0.75 m LiFSI and 0.4 m LiNO3 in DME.",
        "位置": "实验部分",
        "部分": "main"
      }
    },
    {
      "代号": "ETFE",
      "作者原名": "DME-ETFE",
      "组分": [
        {
          "名称": "LiFSI",
          "角色": "盐",
          "用量": "1.9",
          "单位": "摩尔比"
        },
        {
          "名称": "LiNO₃",
          "角色": "盐/添加剂",
          "用量": "1.0",
          "单位": "摩尔比"
        },
        {
          "名称": "DME",
          "角色": "溶剂化溶剂",
          "用量": "18.5",
          "单位": "摩尔比"
        },
        {
          "名称": "ETFE（4 个 F）",
          "角色": "弱或非溶剂化溶剂",
          "用量": "3.8",
          "单位": "摩尔比"
        }
      ],
      "弱或非溶剂化溶剂体积分数": "≈20%（作者给的近似值）",
      "原句": {
        "原句": "LiFSI:LiNO3:DME:cosolvent = 1.9:1.0:18.5:3.8, resulting in a ﬂuorinated solvent volume fraction of ≈20% in the DME-FE electrolyte",
        "位置": "实验部分",
        "部分": "main"
      }
    },
    {
      "代号": "BTFE",
      "作者原名": "DME-BTFE",
      "组分": [
        {
          "名称": "LiFSI",
          "角色": "盐",
          "用量": "1.9",
          "单位": "摩尔比"
        },
        {
          "名称": "LiNO₃",
          "角色": "盐/添加剂",
          "用量": "1.0",
          "单位": "摩尔比"
        },
        {
          "名称": "DME",
          "角色": "溶剂化溶剂",
          "用量": "18.5",
          "单位": "摩尔比"
        },
        {
          "名称": "BTFE（6 个 F）",
          "角色": "弱或非溶剂化溶剂",
          "用量": "3.8",
          "单位": "摩尔比"
        }
      ],
      "弱或非溶剂化溶剂体积分数": "≈20%（作者给的近似值）"
    },
    {
      "代号": "TFTFE",
      "作者原名": "DME-TFTFE（作者的最优配方）",
      "组分": [
        {
          "名称": "LiFSI",
          "角色": "盐",
          "用量": "1.9",
          "单位": "摩尔比"
        },
        {
          "名称": "LiNO₃",
          "角色": "盐/添加剂",
          "用量": "1.0",
          "单位": "摩尔比"
        },
        {
          "名称": "DME",
          "角色": "溶剂化溶剂",
          "用量": "18.5",
          "单位": "摩尔比"
        },
        {
          "名称": "TFTFE（7 个 F）",
          "角色": "弱或非溶剂化溶剂",
          "用量": "3.8",
          "单位": "摩尔比"
        }
      ],
      "弱或非溶剂化溶剂体积分数": "≈20%（作者给的近似值）"
    },
    {
      "代号": "TFOFE",
      "作者原名": "DME-TFOFE",
      "组分": [
        {
          "名称": "LiFSI",
          "角色": "盐",
          "用量": "1.9",
          "单位": "摩尔比"
        },
        {
          "名称": "LiNO₃",
          "角色": "盐/添加剂",
          "用量": "1.0",
          "单位": "摩尔比"
        },
        {
          "名称": "DME",
          "角色": "溶剂化溶剂",
          "用量": "18.5",
          "单位": "摩尔比"
        },
        {
          "名称": "TFOFE（12 个 F）",
          "角色": "弱或非溶剂化溶剂",
          "用量": "3.8",
          "单位": "摩尔比"
        }
      ],
      "弱或非溶剂化溶剂体积分数": "≈20%（作者给的近似值）"
    }
  ],
  "梯度": [
    {
      "名称": "氟化醚共溶剂种类（按 Li⁺ 溶剂化由强到弱）",
      "顺序": [
        "DME",
        "ETFE",
        "BTFE",
        "TFTFE",
        "TFOFE"
      ],
      "取值": [
        "无共溶剂",
        "4 个 F",
        "6 个 F",
        "7 个 F",
        "12 个 F"
      ],
      "说明": "排序依据 ⁷Li NMR 高场位移；Li₂S₄ 最大溶解度也是同一顺序。梯度变量是共溶剂种类，不是连续用量",
      "原句": {
        "原句": "the upﬁeld shifts corresponding to Li+ increased in the following order: DME < DME-ETFE < DME-BTFE < DME-TFTFE < DME-TFOFE (Figure S6, Supporting Information), indicating that the Li+ solvating powers decreased in the same order",
        "位置": "正文 Fig. 2 讨论",
        "部分": "main"
      }
    }
  ],
  "性质": [
    {
      "性质": "Li⁺ 溶剂化",
      "排序": [
        "DME",
        "ETFE",
        "BTFE",
        "TFTFE",
        "TFOFE"
      ],
      "排序含义": "由强到弱",
      "依据": "⁷Li NMR；Raman 中接触离子对比例随溶剂化变弱而升高",
      "测量体系": "电解液本体",
      "原句": "indicating that the Li+ solvating powers decreased in the same order",
      "位置": "正文 Fig. 2 讨论",
      "部分": "main"
    },
    {
      "性质": "多硫化物溶解度",
      "对象": "Li₂S₄（加 0.5 m 后取上清液）",
      "排序": [
        "DME",
        "ETFE",
        "BTFE",
        "TFTFE",
        "TFOFE"
      ],
      "排序含义": "由高到低",
      "依据": "UV-vis 测最大溶解度",
      "测量体系": "电解液本体",
      "原句": "the maximum Li2S4 solubility was found to follow the order: DME > DME-ETFE > DME-BTFE > DME-TFTFE > DME-TFOFE",
      "位置": "正文 Fig. 3 讨论",
      "部分": "main"
    },
    {
      "性质": "离子电导率",
      "排序": [
        "DME",
        "ETFE≈BTFE",
        "TFTFE",
        "TFOFE"
      ],
      "排序含义": "由高到低（不含多硫化物）；含 Li₂S₄ 时 DME、ETFE、BTFE、TFTFE 相当",
      "依据": "电导率仪（Fig. S9、S18；数值只在图中）",
      "测量体系": "电解液本体",
      "原句": "The ionic conductivities decreased in the following order: DME > DME-ETFE≈DME-BTFE > DME-TFTFE > DME-TFOFE",
      "位置": "正文 Fig. 2 讨论",
      "部分": "main"
    },
    {
      "性质": "Li⁺ 扩散系数",
      "排序": [
        "DME",
        "ETFE",
        "BTFE",
        "TFTFE",
        "TFOFE"
      ],
      "排序含义": "随溶剂化变弱而降低（原文：与溶剂化能力正相关）",
      "依据": "⁷Li DOSY-NMR（Fig. S10）",
      "测量体系": "电解液本体",
      "原句": "the Li+ diﬀusion coeﬃcients were positively correlated with solvating power",
      "位置": "正文 Fig. 2 讨论",
      "部分": "main"
    },
    {
      "性质": "黏度",
      "方向": "未报告",
      "依据": "作者推测含 Li₂S₄ 的 DME 电导率下降“可能是黏度升高”，没有测"
    },
    {
      "性质": "离子迁移数",
      "方向": "未报告"
    }
  ],
  "测试": [
    {
      "编号": "T1",
      "名称": "扣式贫液循环",
      "电池": "Li‖S 扣式 2032",
      "硫载量": 3.8,
      "E/S": 5,
      "E/S单位": "µL/mg",
      "锂厚": 40,
      "作者N/P": "未报告（作者给 40 µm 锂约 8 mAh/cm²）",
      "倍率": "0.15 C",
      "1C定义": "未报告",
      "化成": "0.05 C×2 + 0.1 C（正文称共 4 圈化成）",
      "电压": "1.8–2.7 V",
      "温度": "未报告",
      "LiNO₃": "配方自带",
      "配方": [
        "DME",
        "ETFE",
        "BTFE",
        "TFTFE",
        "TFOFE"
      ],
      "条件原句": [
        {
          "原句": "a high S-loaded electrode (3.8 mgs cm−2) obtained from LG Energy Solution Ltd. was used",
          "位置": "实验部分",
          "部分": "main"
        },
        {
          "原句": "Φ16-mm Li metal (40 μm, China Lithium) was used as the counter electrode",
          "位置": "实验部分",
          "部分": "main"
        },
        {
          "原句": "29.4 μL of electrolyte was injected to adjust the E/S ratio to 5",
          "位置": "实验部分",
          "部分": "main"
        },
        {
          "原句": "The cells were precycled for two cycles at 0.05 C, and subsequent cycles used 0.1 C. After precycling, these cells were cycled at 0.15 C.",
          "位置": "实验部分",
          "部分": "main"
        }
      ],
      "结果": [
        {
          "指标": "寿命",
          "取值点": "容量保持 70% 时的圈数",
          "数值": {
            "DME": 36,
            "ETFE": 32,
            "BTFE": 131,
            "TFTFE": 154,
            "TFOFE": 31
          },
          "单位": "圈",
          "原句": "The cycle numbers of the DME-TFTFE, DMEBTFE, DME, DME-ETFE, and DME-TFOFE electrolytes at a capacity retention of 70% were 154, 131, 36, 32, and 31 cycles, respectively",
          "位置": "正文 Fig. 4b 讨论",
          "部分": "main"
        },
        {
          "指标": "首圈容量",
          "取值点": "化成 4 圈后第 1 圈（0.15 C）",
          "作者定性": [
            {
              "A": "ETFE",
              "B": "DME",
              "方向": "差异小"
            },
            {
              "A": "BTFE",
              "B": "DME",
              "方向": "差异小"
            },
            {
              "A": "TFTFE",
              "B": "DME",
              "方向": "差异小"
            },
            {
              "A": "TFOFE",
              "B": "DME",
              "方向": "↓",
              "说明": "低 20%"
            }
          ],
          "原句": "displayed slightly higher overpo-tentials than and similar discharge capacities as the DME elec-trolyte ‖ The DME-TFOFE electrolyte exhibited a 20% smaller dis-charge capacity",
          "位置": "正文 Fig. 3c 讨论",
          "部分": "main"
        },
        {
          "指标": "过电位",
          "取值点": "化成 4 圈后第 1 圈放电（0.15 C）",
          "作者定性": [
            {
              "A": "ETFE",
              "B": "DME",
              "方向": "↑",
              "说明": "略高"
            },
            {
              "A": "BTFE",
              "B": "DME",
              "方向": "↑",
              "说明": "略高"
            },
            {
              "A": "TFTFE",
              "B": "DME",
              "方向": "↑",
              "说明": "略高"
            },
            {
              "A": "TFOFE",
              "B": "DME",
              "方向": "↑",
              "说明": "原文写大 0.8 V"
            }
          ],
          "原句": "displayed slightly higher overpo-tentials ‖ a larger discharge overvoltage by 0.8 V than the DME electrolyte",
          "位置": "正文 Fig. 3c 讨论",
          "部分": "main"
        }
      ]
    },
    {
      "编号": "T2",
      "名称": "穿梭电流（95% 充电态开路）",
      "电池": "Li‖S 扣式（按 Fig. 3 同组电池推定）",
      "硫载量": 3.8,
      "E/S": 5,
      "E/S单位": "µL/mg",
      "锂厚": 40,
      "作者N/P": "未报告",
      "倍率": "不适用（开路）",
      "1C定义": "未报告",
      "化成": "未报告",
      "电压": "95% 充电态",
      "温度": "未报告",
      "LiNO₃": "配方自带",
      "配方": [
        "DME",
        "ETFE",
        "BTFE",
        "TFTFE",
        "TFOFE"
      ],
      "条件说明": "🔶 原文没单独写这组电池的条件，按 Fig. 3 同一批推定",
      "条件原句": [],
      "结果": [
        {
          "指标": "穿梭电流",
          "取值点": "95% 充电态开路",
          "作者定性": [
            {
              "A": "ETFE",
              "B": "DME",
              "方向": "↓"
            },
            {
              "A": "BTFE",
              "B": "DME",
              "方向": "↓"
            },
            {
              "A": "TFTFE",
              "B": "DME",
              "方向": "↓"
            },
            {
              "A": "TFOFE",
              "B": "DME",
              "方向": "↓"
            }
          ],
          "排序": "DME > TFOFE > ETFE、BTFE、TFTFE（数值只在图中）",
          "原句": "was found to decrease in the following order: DME > weakly solvating electrolyte (DME-TFOFE) > moderately solvating electrolytes (DME-ETFE, DME-BTFE",
          "位置": "正文 Fig. 3e 讨论",
          "部分": "main"
        }
      ]
    },
    {
      "编号": "T3",
      "名称": "Li‖Ni 锂沉积库仑效率（Aurbach 法）",
      "电池": "Li‖Ni 扣式 2032",
      "硫载量": "不适用",
      "E/S": "不适用",
      "E/S单位": "",
      "电解液量": "30 µL",
      "锂厚": 40,
      "作者N/P": "不适用",
      "倍率": "1 mA/cm²；先沉积 1 mAh/cm²，再 0.2 mAh/cm² 循环 10 次",
      "1C定义": "不适用",
      "化成": "无",
      "电压": "不适用",
      "温度": "未报告",
      "LiNO₃": "配方自带",
      "配方": [
        "DME",
        "ETFE",
        "BTFE",
        "TFTFE",
        "TFOFE"
      ],
      "条件原句": [
        {
          "原句": "For the Li–Ni half-cell test using the Aurbach method, Φ12-mm Li foil (40 μm, China Lithium), Φ16-mm Ni foil (Welcos), and a Celgard 2400 separator were used. The amount of injected electrolyte was 30 μL.",
          "位置": "实验部分",
          "部分": "main"
        }
      ],
      "结果": [
        {
          "指标": "库仑效率",
          "取值点": "Aurbach 法平均 CE",
          "数值": {
            "TFOFE": 97.18,
            "TFTFE": 96.81,
            "BTFE": 96.19,
            "ETFE": 95.31,
            "DME": 95.42
          },
          "单位": "%",
          "原句": "The Coulombic eﬃciencies of the DME-TFOFE, DME-TFTFE, DME-BTFE, DME-ETFE, and DME electrolytes were measured to be 97.18, 96.81, 96.19, 95.31, and 95.42%, respectively",
          "位置": "正文 Fig. 4a 讨论",
          "部分": "main"
        }
      ]
    },
    {
      "编号": "T4",
      "名称": "Li‖Ni 长循环（100 圈平均 CE）",
      "电池": "Li‖Ni 扣式",
      "硫载量": "不适用",
      "E/S": "不适用",
      "E/S单位": "",
      "电解液量": "15 µL",
      "锂厚": 40,
      "作者N/P": "不适用",
      "倍率": "0.2 mA/cm²，0.2 mAh/cm²",
      "1C定义": "不适用",
      "化成": "未报告",
      "电压": "不适用",
      "温度": "未报告",
      "LiNO₃": "配方自带",
      "配方": [
        "DME",
        "ETFE",
        "BTFE",
        "TFTFE",
        "TFOFE"
      ],
      "条件原句": [
        {
          "原句": "Li/Ni asymmetric cell operated at 0.2 mA cm−2 with a capacity of 0.2 mAh cm−2 using 15 μL of each electrolyte",
          "位置": "正文 Fig. 4 讨论",
          "部分": "main"
        }
      ],
      "结果": [
        {
          "指标": "库仑效率",
          "取值点": "100 圈平均 CE",
          "作者定性": [
            {
              "A": "ETFE",
              "B": "DME",
              "方向": "↑"
            },
            {
              "A": "BTFE",
              "B": "DME",
              "方向": "↑"
            },
            {
              "A": "TFTFE",
              "B": "DME",
              "方向": "↑"
            },
            {
              "A": "TFOFE",
              "B": "DME",
              "方向": "↑"
            }
          ],
          "排序": "TFOFE > TFTFE > BTFE > ETFE > DME（数值只在图中）",
          "原句": "The average Coulombic eﬃciency over 100 cycles was conﬁrmed to follow the order DME-TFOFE > DME-TFTFE > DME-BTFE > DME-ETFE > DME",
          "位置": "正文；Fig. S26",
          "部分": "main"
        }
      ]
    },
    {
      "编号": "T5",
      "名称": "双面正极软包（bi-cell）",
      "电池": "Li‖S 软包（1 片双面正极 + 2 片锂）",
      "硫载量": 2.5,
      "硫载量说明": "每面",
      "E/S": 3.5,
      "E/S单位": "µL/mg",
      "锂厚": 40,
      "作者N/P": "未报告",
      "倍率": "0.1 C",
      "1C定义": "未报告",
      "化成": "0.025 C×2 + 0.05 C×2",
      "电压": "未报告",
      "温度": "未报告",
      "压力": "1.5–2.0 bar",
      "LiNO₃": "配方自带",
      "配方": [
        "DME",
        "TFTFE"
      ],
      "条件原句": [
        {
          "原句": "The double-side-coated sulfur cathode on Al foil with 2.5 mgs cm−2 provided by LG Energy Solution Ltd. was used for pouch-cell assembly",
          "位置": "实验部分",
          "部分": "main"
        },
        {
          "原句": "μm-thick Li foil was cut into 4 × 6 cm2 pieces",
          "位置": "实验部分",
          "部分": "main"
        },
        {
          "原句": "336 μL of electrolyte was injected to adjust the E/S ratio to 3.5",
          "位置": "实验部分",
          "部分": "main"
        },
        {
          "原句": "with an E/S ratio of 3.5 were precycled at 0.025 C for two cycles and 0.05 C for two additional cycles and subsequently cycled at 0.1 C",
          "位置": "实验部分",
          "部分": "main"
        }
      ],
      "结果": [
        {
          "指标": "寿命",
          "取值点": "容量保持 70% 时的圈数",
          "数值": {
            "TFTFE": 135,
            "DME": "≈108"
          },
          "单位": "圈",
          "备注": "🧮 DME 值按原文“长 25%”反算：135 ÷ 1.25",
          "原句": "TFTFE electrolyte showed 70% capacity retention at the 135th cycle, 25% longer than that of the DME electrolyte",
          "位置": "正文 Fig. 7c 讨论",
          "部分": "main"
        },
        {
          "指标": "首圈能量密度",
          "取值点": "首圈（图 7c）",
          "数值": {
            "DME": 281,
            "TFTFE": 289
          },
          "单位": "Wh/kg",
          "来源": "读图",
          "图": "图 7c",
          "备注": "🔶 前几圈两线标记重叠，对照第 1 圈被盖住，读到的是第 2 圈；按重叠规则记差异小。另：图上对照标注 107 cyc，与正文“长 25%”反算的 ≈108 一致；DME-TFTFE 图上最后一点约第 132 圈，标注写 135"
        }
      ]
    },
    {
      "编号": "T6",
      "名称": "0.5 Ah 叠片软包（10 层）",
      "电池": "Li‖S 软包（叠片）",
      "硫载量": 2.5,
      "硫载量说明": "🔶 每面；方法段写该正极“用于软包组装”，推定叠片也用",
      "E/S": 2.0,
      "E/S单位": "µL/mg",
      "锂厚": "未报告",
      "作者N/P": "未报告",
      "倍率": "0.05 C",
      "1C定义": "未报告",
      "化成": "0.0125 C×2 + 0.025 C×1",
      "电压": "未报告",
      "温度": "未报告",
      "LiNO₃": "配方自带",
      "配方": [
        "DME",
        "TFTFE"
      ],
      "条件原句": [
        {
          "原句": "The volume of electrolyte corresponding to an E/S ratio of 2 was 0.825 mL",
          "位置": "实验部分",
          "部分": "main"
        },
        {
          "原句": "The pouch cells with an E/S ratio of 2 were cycled at 0.0125 C for two cycles, 0.025 C for one cycle, and subsequently cycled at 0.05 C",
          "位置": "实验部分",
          "部分": "main"
        }
      ],
      "结果": [
        {
          "指标": "寿命",
          "取值点": "稳定循环圈数",
          "数值": {
            "TFTFE": 80,
            "DME": "<13.3"
          },
          "单位": "圈",
          "备注": "🧮 DME 值按原文“超过 6 倍”反算：80 ÷ 6",
          "原句": "exhibited stable cycling for 80 cycles, which is over sixfold longer than that of the DME electrolyte",
          "位置": "正文 Fig. 7d 讨论",
          "部分": "main"
        },
        {
          "指标": "首圈能量密度",
          "取值点": "首圈（图 7d）",
          "数值": {
            "DME": 451,
            "TFTFE": 405
          },
          "单位": "Wh/kg",
          "来源": "读图",
          "图": "图 7d",
          "备注": "正文没写；图上对照标注 15 cyc，正文“超过 6 倍”按稳定循环约 13 圈算"
        }
      ]
    }
  ],
  "机理测量": [
    {
      "名称": "剩余活性锂（T1 电池循环 36 圈后，Li‖SUS 剥离）",
      "数值": {
        "ETFE": 3.5,
        "DME": 5.1,
        "BTFE": 5.4,
        "TFTFE": 7.2
      },
      "单位": "mAh/cm²",
      "说明": "TFOFE 未测",
      "原句": "the reversibilities followed the order DME-ETFE (3.5 mAh cm−2) < DME (5.1 mAh cm−2) ‖ BTFE (5.4 mAh cm−2) < DME-TFTFE (7.2 mAh cm−2)",
      "位置": "正文 Fig. 6i 讨论",
      "部分": "main"
    },
    {
      "名称": "DME 保留率（T1 电池循环 36 圈后，QNMR）",
      "数值": {
        "DME": 56,
        "ETFE": 52,
        "BTFE": 68,
        "TFTFE": 70
      },
      "单位": "%",
      "原句": "the percent retentions of DME in the DME, DME-ETFE, DME-BTFE, and DME-TFTFE electrolytes after 36 cycles are 56, 52, 68, and 70%",
      "位置": "正文 Fig. 6j–m 讨论",
      "部分": "main"
    },
    {
      "名称": "FSI⁻ 保留率（同上）",
      "数值": {
        "DME": 68,
        "ETFE": 34,
        "BTFE": 45,
        "TFTFE": 73
      },
      "单位": "%",
      "原句": "The percent retentions of FSI−in the DME, DME-ETFE, DME-BTFE, and ‖ TFTFE electrolytes were 68, 34, 45, and 73%",
      "位置": "正文 Fig. 6j–m 讨论",
      "部分": "main"
    }
  ],
  "作者归因": [
    {
      "对象": "TFTFE、BTFE 寿命长",
      "概括": "锂负极可逆性提高、电解液（DME、FSI⁻）消耗减少；TFTFE 使锂沉积致密、腐蚀少",
      "证据等级": "直接",
      "依据": "在 T1 电池里循环 36 圈后直接测了剩余活性锂和 DME/FSI⁻ 余量（见机理测量）；只在扣式 T1 测，软包 T5、T6 没测",
      "原句": "LMA reversibility is a decisive factor for achieving high cycling stability in a lean-electrolyte Li–S battery",
      "位置": "正文 Fig. 4b 讨论",
      "部分": "main"
    },
    {
      "对象": "TFOFE 寿命短",
      "概括": "溶剂化太弱时，寿命改由硫正极的可逆性决定",
      "证据等级": "间接",
      "依据": "TFOFE 首圈容量低 20%、过电位大、多硫化物溶解度最低；TFOFE 没测剩余活性锂和正极侧库存",
      "原句": "indicating that the reversibility of the sulfur cathode determines the cycling stability when the solvating power of electrolyte is weak",
      "位置": "正文 Fig. 4b 讨论",
      "部分": "main"
    },
    {
      "对象": "ETFE、BTFE、TFTFE 过电位略大但容量相当",
      "概括": "含 Li₂S₄ 时各电解液电导率相近",
      "证据等级": "间接",
      "依据": "在含 0.5 m Li₂S₄ 的简化溶液里测电导率（Fig. S18）",
      "原句": "This can be explained by the similar ionic conductivities of the electrolytes when Li2S4 is present",
      "位置": "正文 Fig. 3c 讨论",
      "部分": "main"
    },
    {
      "对象": "软包寿命改善",
      "概括": "调控溶剂结构可延长贫液软包寿命",
      "证据等级": "只是说法",
      "依据": "软包没有做任何诊断测量，是把扣式结论外推过去",
      "原句": "This highlights the eﬀectiveness of controlling the solvent structure to improve the lifespan performances of Li–S pouch cells under lean-electrolyte conditions",
      "位置": "正文 Fig. 7 讨论",
      "部分": "main"
    }
  ],
  "备注": [
    "失效分析另用 1 M LiTFSI + 0.2 M LiNO₃ DOL/DME 基准（46 圈），与本表配方不同，未列入"
  ]
}
