Repository: zhuonanli08/Li-S_Electrolyte_Conflicts

File: output/论断式提取表样_v2_2026-10-23/json/S39.json
{
  "文献编号": "S39",
  "DOI": "10.1021/acsenergylett.5c02200",
  "文献": "Yang J. et al., ACS Energy Lett. 2025, 10, 5674",
  "全文缓存": "10.1021_acsenergylett.5c02200",
  "对照": "DD",
  "配方": [
    {"代号": "DD", "作者原名": "DOL/DME（常规醚类基准）",
     "组分": [{"名称": "DOL", "角色": "溶剂化溶剂", "用量": "1", "单位": "体积份"},
              {"名称": "DME", "角色": "溶剂化溶剂", "用量": "1", "单位": "体积份"},
              {"名称": "LiTFSI", "角色": "盐", "用量": "1.0", "单位": "M"},
              {"名称": "LiNO₃", "角色": "添加剂", "用量": "0.2", "单位": "M"}],
     "弱或非溶剂化溶剂体积分数": "0%",
     "原句": {"原句": "The solvent mixtures of DOL/DME (1:1 v/v), DOL/F4DEE (4:1 v/v) and DOL/TTE (4:1 v/v) were prepared in advance. ‖ For Li||S cell construction, 1.0 M LiTFSI and 0.2 M LiNO3 were dissolved in varied solvents.", "位置": "SI §2", "部分": "si"}},
    {"代号": "F4", "作者原名": "DOL/F4DEE（作者的最优配方）",
     "组分": [{"名称": "DOL", "角色": "溶剂化溶剂", "用量": "4", "单位": "体积份"},
              {"名称": "F4DEE（部分氟化醚）", "角色": "溶剂化溶剂", "用量": "1", "单位": "体积份"},
              {"名称": "LiTFSI", "角色": "盐", "用量": "1.0", "单位": "M"},
              {"名称": "LiNO₃", "角色": "添加剂", "用量": "0.2", "单位": "M"}],
     "弱或非溶剂化溶剂体积分数": "0%（作者称 F4DEE 部分进入 Li⁺ 溶剂化层，是适中溶剂化溶剂，不是稀释剂）",
     "备注": "正文写 8:2，SI 写 4:1，为同一比例"},
    {"代号": "TT", "作者原名": "DOL/TTE（氟化醚电解液）",
     "组分": [{"名称": "DOL", "角色": "溶剂化溶剂", "用量": "4", "单位": "体积份"},
              {"名称": "TTE", "角色": "弱或非溶剂化溶剂", "用量": "1", "单位": "体积份"},
              {"名称": "LiTFSI", "角色": "盐", "用量": "1.0", "单位": "M"},
              {"名称": "LiNO₃", "角色": "添加剂", "用量": "0.2", "单位": "M"}],
     "弱或非溶剂化溶剂体积分数": "20%"}
  ],
  "梯度": [{"名称": "第二溶剂种类（按 Li⁺ 溶剂化和多硫化物溶解度由强到弱）", "顺序": ["DD", "F4", "TT"], "取值": ["DME", "F4DEE", "TTE"],
            "说明": "Li⁺ 溶剂化：¹⁹F NMR 与 MD；多硫化物溶解度：Li₂S₆ 溶解实验，两项顺序一致",
            "原句": {"原句": "the DOL/F4DEE electrolyte presents moderate Li+ solvation with an anion-dominated solvation structure", "位置": "正文 Fig. 1c 讨论", "部分": "main"}}],
  "性质": [
    {"性质": "Li⁺ 溶剂化", "排序": ["DD", "F4", "TT"], "排序含义": "由强到弱",
     "依据": "¹⁹F NMR、Raman 给出 DOL/TTE < DOL ≈ F4DEE < DOL/DME < DME；DOL/F4DEE 混合液的位置由 MD 的 TFSI⁻ 配位数分布给出", "测量体系": "简化溶液：1.0 M LiTFSI，无 LiNO₃（电池配方含 0.2 M LiNO₃）",
     "原句": "indicating Li+ solvation strength is in the order of DOL/TTE < DOL ≈F4DEE < DOL/DME < DME", "位置": "正文 Fig. 1b 讨论", "部分": "main"},
    {"性质": "多硫化物溶解度", "对象": "Li₂S₆", "数值": {"DD": 1.0, "F4": 0.38, "TT": 0.22}, "单位": "M",
     "依据": "溶解度实测", "测量体系": "简化溶液：只有混合溶剂，无盐、无 LiNO₃",
     "原句": "the DOL/F4DEE mixed solvent shows a moderate Li2S6 solubility of 0.38 M, in sharp contrast to 1.0 M in DOL/ DME and 0.22 M in DOL/TTE.", "位置": "正文 Fig. 1d 讨论", "部分": "main"},
    {"性质": "离子电导率", "数值": {"F4": 3.6}, "单位": "mS/cm", "依据": "其他配方只在 SI Fig. S9b 图中", "测量体系": "1.0 M LiTFSI 溶液（不含 LiNO₃）",
     "原句": "DOL/F4DEE electrolyte possesses a high Li+ conductivity of 3.6 mS cm−1", "位置": "正文 p3", "部分": "main"},
    {"性质": "黏度", "方向": "未报告"},
    {"性质": "离子迁移数", "方向": "未报告"}
  ],
  "测试": [
    {"编号": "T1", "名称": "0.1 C 长循环", "电池": "Li‖S 扣式（型号未写）",
     "硫载量": 3.5, "E/S": 10, "E/S单位": "µL/mg", "锂厚": 200, "锂厚说明": "SI 材料清单的锂片规格，未特指 Li‖S", "作者N/P": "未报告",
     "倍率": "0.1 C", "1C定义": "1200 mA/g", "化成": "0.05 C×2", "电压": "1.6–2.6 V", "温度": "未报告",
     "LiNO₃": "各配方 0.2 M", "配方": ["DD", "F4", "TT"],
     "条件原句": [{"原句": "For Li||S coin cells long-term cycling tests, the galvanostatic cycles include two 0.05 C formation cycles (1 C = 1200 mA gS-1), followed by long-term cycling at 0.1 C with 1.6-2.6 V voltage range.", "位置": "SI §4", "部分": "si"},
                {"原句": "0.1 C cycling S loading: 3.5 mg cm-2 E/S ratio: 10 L mg-1", "位置": "SI Fig. S32 图内文字", "部分": "si"},
                {"原句": "(15.6 mm in diameter and 200 µm in thickness) was purchased from American Elements.", "位置": "SI §1", "部分": "si"}],
     "结果": [
       {"指标": "寿命", "取值点": "开始快速衰减的圈数 / 循环寿命", "数值": {"DD": 55, "F4": ">180"}, "单位": "圈",
        "备注": "TT 的寿命原文没写数值",
        "原句": "resulting in quick capacity fading after only 55 cycles. ‖ These attributes contribute to a highly prolonged Li−S cycle life of over 180 cycles.", "位置": "正文 Fig. 5d 讨论", "部分": "main"},
       {"指标": "首圈容量", "取值点": "0.05 C 化成 / 0.1 C 循环初期",
        "作者定性": [{"A": "F4", "B": "DD", "方向": "↓", "说明": "🔶 作者称有寿命—容量权衡，又称 F4 与 DD 一样有两个完整平台；F4 是否低于 DD 需看 Fig. 5b/5d 确认"},
                   {"A": "TT", "B": "DD", "方向": "↓"}],
        "原句": "The trade-off between cycle life and specific capacity is observed from the long-term cycling at 0.1 C (Figure 5d, Figure S32). ‖ DOL/TTE with poor LiPS solubility results in a depressed second discharge plateau with reduced specific capacity", "位置": "正文 Fig. 5b、5d 讨论", "部分": "main"},
       {"指标": "阻抗（R_SEI）", "取值点": "第 100 圈后",
        "作者定性": [{"A": "F4", "B": "DD", "方向": "↓"}, {"A": "TT", "B": "DD", "方向": "↓"}],
        "原句": "the smaller SEI resistance (RSEI) in DOL/F4DEE and DOL/TTE than DOL/DME", "位置": "正文 Fig. 5c 讨论", "部分": "main"},
       {"指标": "阻抗（R_bulk）", "取值点": "第 100 圈后",
        "作者定性": [{"A": "F4", "B": "DD", "方向": "↓"}, {"A": "TT", "B": "DD", "方向": "↓"}],
        "原句": "The drastic increase of Rbulk in DOL/DME", "位置": "正文 Fig. 5c 讨论", "部分": "main"},
       {"指标": "阻抗（R_ct）", "取值点": "第 100 圈后",
        "作者定性": [{"A": "TT", "B": "DD", "方向": "↑"}],
        "备注": "F4 与 DD 都“较小”，两者之间的比较未写",
        "原句": "DOL/F4DEE and DOL/DME facilitate sulfur redox kinetics owing to LiPS solubility advantages, reflected by a smaller charge transfer resistance (Rct)", "位置": "正文 Fig. 5c 讨论", "部分": "main"}
     ]},
    {"编号": "T2", "名称": "Li‖C/S 恒电流间歇滴定（GITT）", "电池": "Li‖S 扣式 2032",
     "硫载量": 3.5, "E/S": 10, "E/S单位": "µL/mg", "锂厚": 200, "锂厚说明": "SI 材料清单的锂片规格", "作者N/P": "未报告",
     "倍率": "0.42 mA/cm²，放 6 min 静置 30 min", "1C定义": "1200 mA/g", "化成": "无", "电压": "1.6–2.6 V", "温度": "未报告",
     "LiNO₃": "各配方 0.2 M", "配方": ["DD", "F4", "TT"],
     "条件原句": [{"原句": "2032-coin cells were assembled with W-scope separator, and certain amount of electrolyte (without LiPS) was added to control E/S = 10 µL mg-1.", "位置": "SI §4", "部分": "si"},
                {"原句": "except changing the current density to 0.42 mA cm-2", "位置": "SI §4", "部分": "si"}],
     "结果": [
       {"指标": "首圈容量", "取值点": "GITT 首次放电",
        "作者定性": [{"A": "F4", "B": "DD", "方向": "↓"}, {"A": "TT", "B": "DD", "方向": "↓"}],
        "原句": "Among the tested electrolytes, DOL/DME delivers the highest discharge capacity (Figure S29)", "位置": "正文 Fig. 5a 讨论", "部分": "main"},
       {"指标": "过电位", "取值点": "GITT 过电位",
        "作者定性": [{"A": "F4", "B": "DD", "方向": "↑"}, {"A": "TT", "B": "DD", "方向": "↑"}],
        "排序": "随多硫化物溶解度降低而升高：DD < F4 < TT",
        "原句": "higher GITT overpotentials were observed as the LiPS solubility decreased (Figure S30). Notably, DOL/F4DEE outperforms DOL/TTE in LiPS redox kinetics due to its higher LiPS solubility.", "位置": "正文 Fig. 5a 讨论", "部分": "main"}
     ]},
    {"编号": "T3", "名称": "Li‖Cu 锂沉积库仑效率（Aurbach 法）", "电池": "Li‖Cu 扣式",
     "硫载量": "不适用", "E/S": "不适用", "E/S单位": "", "锂厚": 200, "作者N/P": "不适用",
     "倍率": "未核", "1C定义": "不适用", "化成": "未核", "电压": "不适用", "温度": "未报告",
     "LiNO₃": "未写（Li⁺ 溶剂化研究用的是 1.0 M LiTFSI 单盐溶液）", "配方": ["DD", "F4", "TT"],
     "条件原句": [],
     "结果": [
       {"指标": "库仑效率", "取值点": "Aurbach 法平均 CE", "数值": {"F4": 98.25}, "单位": "%",
        "作者定性": [{"A": "F4", "B": "DD", "方向": "↑"}],
        "备注": "DD、TT 的数值只在图中；作者称 F4 最高",
        "原句": "Electrolytes with weaker Li+ solvation generally deliver higher CE. Among them, DOL/ F4DEE delivers the highest CE of 98.25%", "位置": "正文 Fig. 2a 讨论", "部分": "main"}
     ]},
    {"编号": "T4", "名称": "单层软包", "电池": "Li‖S 单层软包（正极 51×92 mm²）",
     "硫载量": 3.5, "E/S": 8, "E/S单位": "µL/mg", "锂厚": 50, "作者N/P": "未报告",
     "倍率": "0.1 C（同扣式协议）", "1C定义": "1200 mA/g", "化成": "0.05 C×2", "电压": "1.6–2.6 V", "温度": "未报告",
     "LiNO₃": "各配方 0.2 M", "配方": ["DD", "F4"],
     "条件原句": [{"原句": "For Li||S single-layer pouch cell, the same S cathodes were cut into size of 51 × 92 mm2. The thickness of Li metal anode was 50 µm with 53 × 94 mm2 in size.", "位置": "SI §4", "部分": "si"},
                {"原句": "A lower E/S ratio of 8 µL mgS-1 was employed. The pouch cells were tested with the same cycling protocol as Li||S coin cells", "位置": "SI §4", "部分": "si"}],
     "结果": [
       {"指标": "寿命", "取值点": "循环寿命",
        "说明": "未报告：数值只在 Fig. S35、S36；作者只说延长了寿命，没写对比哪个配方",
        "原句": "extending the cycle life of both Li−S coin cells and Li−S cells under more demanding cycling conditions", "位置": "正文 Fig. 5 讨论", "部分": "main"}
     ]}
  ],
  "机理测量": [
    {"名称": "Li‖碳纸 GITT 第 II 段放电容量（0.1 M Li₂S₆ 溶液正极，1.0 M LiTFSI + 0.1 M LiNO₃）", "数值": {"DD": 900, "F4": 500, "TT": 400}, "单位": "mAh/g",
     "原句": "The DOL/DME cell delivers 900 mAh g−1 on stage II, in sharp contrast to 500 and 400 mAh g−1 in the DOL/F4DEE and DOL/TTE cells", "位置": "正文 Fig. 3a 讨论", "部分": "main"}
  ],
  "作者归因": [
    {"对象": "DD 寿命短", "概括": "Li⁺ 和多硫化物溶剂化都强，导致硫可逆性差、锂负极严重退化", "证据等级": "间接",
     "依据": "同一批 T1 电池第 100 圈后的 EIS（R_SEI、R_bulk）只是相关测量；Li‖Cu CE（T3）和锂片浸泡腐蚀是在简化体系里测的；没有在 T1 电池里直接测活性锂或硫库存",
     "原句": "Strong Li+ solvation and strong LiPS solvation in DOL/DME trigger poor sulfur reversibility and severe Li anode degradation", "位置": "正文 Fig. 5d 讨论", "部分": "main"},
    {"对象": "F4 兼顾寿命和容量", "概括": "适中的 Li⁺ 溶剂化稳定锂负极，较弱的多硫化物溶剂化加上适中的溶解度保住正极动力学", "证据等级": "间接",
     "依据": "两侧都靠简化体系测量（溶解度在无盐溶剂中测，Li‖Cu CE、GITT）推出",
     "原句": "DOL/F4DEE stabilizes the Li anode with moderate Li+ solvation and weak LiPS solvation, while maintaining sufficient cathode kinetics owing to its moderate LiPS solubility", "位置": "正文 Fig. 5d 讨论", "部分": "main"},
    {"对象": "TT 容量低", "概括": "多硫化物溶解度太低，硫利用率差", "证据等级": "间接",
     "依据": "溶解度（无盐溶剂中测）和 GITT 过电位",
     "原句": "DOL/TTE continuously suffers from poor sulfur active material utilization due to low LiPS solubility", "位置": "正文 Fig. 5d 讨论", "部分": "main"},
    {"对象": "DD 的 R_bulk 剧增", "概括": "可能来自电解液干涸", "证据等级": "只是说法",
     "依据": "没有测电解液余量",
     "原句": "which may come from electrolyte dry-out", "位置": "正文 Fig. 5c 讨论", "部分": "main"}
  ],
  "备注": ["正极复合物含 TiN 催化剂（S/C/TiN = 78:11:11）", "Li⁺ 溶剂化和溶解度都在不含 LiNO₃ 的简化溶液里测，电池配方含 0.2 M LiNO₃"]
}

File: output/论断式提取表样_v2_2026-10-23/json/溶剂表.json
{
  "说明": "每种溶剂一行，DN 和介电常数只填有出处的数；同一溶剂不同来源数值不同时并列，标⚠️待核。新合成溶剂查不到就记未知，不估算。 10-23：补入 S21、S33 出现的溶剂；本课题 DFT 计算值以后另列，不填进文献 DN 列。",
  "溶剂": [
    {
      "简称": "DME",
      "全称": "1,2-dimethoxyethane",
      "DN": "20.0",
      "介电常数": "5.5",
      "来源": "S21 正文 Fig. 1a 讨论",
      "原句": "1,2-Dimethoxymethane (DME, DN = 20.0, ɛ = 5.5)",
      "全文缓存": "10.1002_aenm.202500802",
      "部分": "main",
      "核验说明": "⚠️ 原文把 DME 全称写成 Dimethoxymethane；ε 5.5 与常见手册值（约 7.2）不一致，需查原始来源"
    },
    {
      "简称": "DOL",
      "全称": "1,3-dioxolane",
      "DN": "21.3",
      "介电常数": "7.3",
      "来源": "S21 正文 Fig. 1a 讨论",
      "原句": "1,3-Dioxane (DOL, DN = 21.3, ɛ = 7.3)",
      "全文缓存": "10.1002_aenm.202500802",
      "部分": "main",
      "核验说明": "⚠️ 原文写成 1,3-Dioxane（应为 1,3-dioxolane），DN 与常见值（约 18）不一致，可能对应的是另一个分子，需查原始来源"
    },
    {
      "简称": "DTL",
      "全称": "1,2-dimethylbenzene（邻二甲苯）",
      "DN": "0.1",
      "介电常数": "2.6",
      "来源": "S21 正文 Fig. 1a 讨论",
      "原句": "including DTL (DN = 0.1, ɛ = 2.6)",
      "全文缓存": "10.1002_aenm.202500802",
      "部分": "main",
      "核验说明": ""
    },
    {
      "简称": "F4DEE",
      "全称": "1,2-bis(2,2-difluoroethoxy)ethane",
      "DN": "未知",
      "介电常数": "未知",
      "来源": "S39 未给出",
      "原句": "",
      "全文缓存": "",
      "部分": "",
      "核验说明": "新合成氟化溶剂，暂无出处"
    },
    {
      "简称": "HFE（TTE）",
      "全称": "1,1,2,2-tetrafluoroethyl-2,2,3,3-tetrafluoropropyl ether",
      "DN": "未知",
      "介电常数": "未知",
      "来源": "S11 未给出",
      "原句": "",
      "全文缓存": "",
      "部分": "",
      "核验说明": "待查有出处的数值"
    },
    {
      "简称": "THF",
      "全称": "tetrahydrofuran",
      "DN": "未知",
      "介电常数": "未知",
      "来源": "S21 未给出",
      "原句": "",
      "全文缓存": "",
      "部分": "",
      "核验说明": "表样四篇原文未给 DN/介电常数，待查有出处的数值或用本课题计算（另列，不填本列）"
    },
    {
      "简称": "ETFE",
      "全称": "ethyl 1,1,2,2-tetrafluoroethyl ether",
      "DN": "未知",
      "介电常数": "未知",
      "来源": "S33 未给出",
      "原句": "",
      "全文缓存": "",
      "部分": "",
      "核验说明": "表样四篇原文未给 DN/介电常数，待查有出处的数值或用本课题计算（另列，不填本列）"
    },
    {
      "简称": "BTFE",
      "全称": "bis(2,2,2-trifluoroethyl) ether",
      "DN": "未知",
      "介电常数": "未知",
      "来源": "S33 未给出",
      "原句": "",
      "全文缓存": "",
      "部分": "",
      "核验说明": "表样四篇原文未给 DN/介电常数，待查有出处的数值或用本课题计算（另列，不填本列）"
    },
    {
      "简称": "TFTFE",
      "全称": "1,1,2,2-tetrafluoroethyl 2,2,2-trifluoroethyl ether",
      "DN": "未知",
      "介电常数": "未知",
      "来源": "S33 未给出",
      "原句": "",
      "全文缓存": "",
      "部分": "",
      "核验说明": "表样四篇原文未给 DN/介电常数，待查有出处的数值或用本课题计算（另列，不填本列）"
    },
    {
      "简称": "TFOFE",
      "全称": "1H,1H,5H-octafluoropentyl 1,1,2,2-tetrafluoroethyl ether",
      "DN": "未知",
      "介电常数": "未知",
      "来源": "S33 未给出",
      "原句": "",
      "全文缓存": "",
      "部分": "",
      "核验说明": "表样四篇原文未给 DN/介电常数，待查有出处的数值或用本课题计算（另列，不填本列）"
    }
  ]
}

File: output/论断式提取表样_v3_2026-10-23/json/S11.json
{
  "文献编号": "S11",
  "DOI": "10.1002/anie.202309968",
  "文献": "Li Z. et al., Angew. Chem. Int. Ed. 2023, 62, e202309968",
  "全文缓存": "10.1002_anie.202309968",
  "对照": "E0",
  "配方": [
    {
      "代号": "E0",
      "作者原名": "strong（0% HFE，常规 DOL/DME）",
      "组分": [
        {
          "名称": "DOL",
          "角色": "溶剂化溶剂",
          "用量": "1",
          "单位": "体积份"
        },
        {
          "名称": "DME",
          "角色": "溶剂化溶剂",
          "用量": "1",
          "单位": "体积份"
        },
        {
          "名称": "LiTFSI",
          "角色": "盐",
          "用量": "1.0",
          "单位": "M"
        },
        {
          "名称": "LiNO₃",
          "角色": "添加剂",
          "用量": "2",
          "单位": "wt%"
        }
      ],
      "弱或非溶剂化溶剂体积分数": "0%",
      "原句": {
        "原句": "A mixture of DOL/DME (1:1, by vol.) or mixed with 10%, 20% or 30% HFE by volume was first prepared. 1.0 M LiTFSI was then",
        "位置": "SI §1.2",
        "部分": "si"
      }
    },
    {
      "代号": "E10",
      "作者原名": "mid-strong（10% HFE）",
      "组分": [
        {
          "名称": "DOL",
          "角色": "溶剂化溶剂",
          "用量": "1",
          "单位": "体积份（DOL/DME 1:1）"
        },
        {
          "名称": "DME",
          "角色": "溶剂化溶剂",
          "用量": "1",
          "单位": "体积份（DOL/DME 1:1）"
        },
        {
          "名称": "HFE（TTE）",
          "角色": "弱或非溶剂化溶剂",
          "用量": "10",
          "单位": "vol%"
        },
        {
          "名称": "LiTFSI",
          "角色": "盐",
          "用量": "1.0",
          "单位": "M"
        },
        {
          "名称": "LiNO₃",
          "角色": "添加剂",
          "用量": "2",
          "单位": "wt%"
        }
      ],
      "弱或非溶剂化溶剂体积分数": "10%（按原文“by volume”理解为占全部溶剂）"
    },
    {
      "代号": "E20",
      "作者原名": "mid-weak（20% HFE，作者的最优配方）",
      "组分": [
        {
          "名称": "DOL",
          "角色": "溶剂化溶剂",
          "用量": "1",
          "单位": "体积份（DOL/DME 1:1）"
        },
        {
          "名称": "DME",
          "角色": "溶剂化溶剂",
          "用量": "1",
          "单位": "体积份（DOL/DME 1:1）"
        },
        {
          "名称": "HFE（TTE）",
          "角色": "弱或非溶剂化溶剂",
          "用量": "20",
          "单位": "vol%"
        },
        {
          "名称": "LiTFSI",
          "角色": "盐",
          "用量": "1.0",
          "单位": "M"
        },
        {
          "名称": "LiNO₃",
          "角色": "添加剂",
          "用量": "2",
          "单位": "wt%"
        }
      ],
      "弱或非溶剂化溶剂体积分数": "20%（按原文“by volume”理解为占全部溶剂）"
    },
    {
      "代号": "E30",
      "作者原名": "weak（30% HFE）",
      "组分": [
        {
          "名称": "DOL",
          "角色": "溶剂化溶剂",
          "用量": "1",
          "单位": "体积份（DOL/DME 1:1）"
        },
        {
          "名称": "DME",
          "角色": "溶剂化溶剂",
          "用量": "1",
          "单位": "体积份（DOL/DME 1:1）"
        },
        {
          "名称": "HFE（TTE）",
          "角色": "弱或非溶剂化溶剂",
          "用量": "30",
          "单位": "vol%"
        },
        {
          "名称": "LiTFSI",
          "角色": "盐",
          "用量": "1.0",
          "单位": "M"
        },
        {
          "名称": "LiNO₃",
          "角色": "添加剂",
          "用量": "2",
          "单位": "wt%"
        }
      ],
      "弱或非溶剂化溶剂体积分数": "30%（按原文“by volume”理解为占全部溶剂）"
    },
    {
      "代号": "Em",
      "作者原名": "medium（软包用；原文未写对应 HFE 比例）",
      "组分": [],
      "弱或非溶剂化溶剂体积分数": "未报告（10% 或 20%，原文只写 medium）",
      "备注": "🔶 软包里的 medium 对应 E10 还是 E20 原文没写，待人工确认"
    }
  ],
  "梯度": [
    {
      "名称": "HFE 体积分数",
      "顺序": [
        "E0",
        "E10",
        "E20",
        "E30"
      ],
      "取值": [
        "0%",
        "10%",
        "20%",
        "30%"
      ],
      "说明": "作者称溶剂化能力 strong → mid-strong → mid-weak → weak（指多硫化物溶剂化）",
      "原句": {
        "原句": "electrolytes with different HFE contents (0%, 10%, 20%, and 30%) were prepared with different solvating power (denoted as strong, mid-strong, mid-weak, and weak, respectively)",
        "位置": "正文 p3",
        "部分": "main"
      },
      "溶剂化方向": "由强到弱"
    }
  ],
  "性质": [
    {
      "性质": "Li⁺ 溶剂化",
      "方向": "未报告",
      "依据": "本文的 strong/weak 指多硫化物溶剂化（DFT 结合能、MD、Li₂S₈ 溶解度），没有测 Li⁺ 溶剂化"
    },
    {
      "性质": "多硫化物溶解度",
      "对象": "Li₂S₈",
      "数值": {
        "E0": 4.3,
        "E10": 2.9,
        "E20": 2.6,
        "E30": 1.8
      },
      "单位": "M[S]",
      "依据": "溶解度实测（Fig. S3、Table S1）",
      "测量体系": "电解液本身（是否含 LiNO₃ 未写）",
      "原句": "Electrolytes without HFE, with 10%, 20%, or 30% HFE by volume can dissolve 4.3, 2.9, 2.6, and 1.8 M[S] Li2S8 at most",
      "位置": "正文 p2",
      "部分": "main"
    },
    {
      "性质": "离子电导率",
      "方向": "未报告"
    },
    {
      "性质": "黏度",
      "方向": "未报告"
    },
    {
      "性质": "离子迁移数",
      "方向": "未报告"
    }
  ],
  "测试": [
    {
      "编号": "T1",
      "名称": "倍率阶梯",
      "电池": "Li‖S 扣式 2032",
      "硫载量": 4.3,
      "E/S": 6.1,
      "E/S单位": "µL/mg",
      "锂厚": 50,
      "作者N/P": "锂理论过量 43%",
      "倍率": "0.1、0.2、0.3、0.4、0.5 C 阶梯",
      "1C定义": "1672 mA/g",
      "化成": "未报告",
      "电压": "1.70–2.60 V",
      "温度": "未报告",
      "LiNO₃": "各配方自带 2 wt%",
      "配方": [
        "E0",
        "E10",
        "E20",
        "E30"
      ],
      "条件原句": [
        {
          "原句": "ultrathin Li anodes of 50 μm (15.0 mm in diameter, 43% excess in theory), high-S-loading cathodes of 4.3 mg cm−2",
          "位置": "SI §1.7",
          "部分": "si"
        },
        {
          "原句": "35 µL electrolyte (electrolyte to S (E/S) ratio of 6.1 μL mg−1)",
          "位置": "SI §1.7",
          "部分": "si"
        },
        {
          "原句": "at 0.1, 0.2, 0.3, 0.4, and 0.5 C for rate performance evaluation",
          "位置": "SI §1.7",
          "部分": "si"
        }
      ],
      "结果": [
        {
          "指标": "倍率容量",
          "取值点": "0.1 C",
          "数值": {
            "E0": 1040,
            "E30": 956
          },
          "单位": "mAh/g",
          "作者定性": [
            {
              "A": "E10",
              "B": "E0",
              "方向": "↓"
            },
            {
              "A": "E20",
              "B": "E0",
              "方向": "↓"
            }
          ],
          "原句": "Not only a high specific capacity of 1040 mAhg 1 is delivered at 0.1 C ‖ deliver inferior specific capacities successively at each rate ‖ delivers only 956 mAhg 1 at 0.1 C",
          "位置": "正文 Fig. 5A 讨论",
          "部分": "main"
        },
        {
          "指标": "倍率容量",
          "取值点": "0.5 C",
          "数值": {
            "E0": 874,
            "E30": "<243"
          },
          "单位": "mAh/g",
          "作者定性": [
            {
              "A": "E10",
              "B": "E0",
              "方向": "↓"
            },
            {
              "A": "E20",
              "B": "E0",
              "方向": "↓"
            }
          ],
          "原句": "a satisfactory specific capacity of 874 mAhg 1 can be achieved at a high rate of 0.5 C ‖ exhibits a cliff-like drop to below 243 mAhg 1 at a rate of 0.2 C or higher",
          "位置": "正文 Fig. 5A 讨论",
          "部分": "main"
        }
      ]
    },
    {
      "编号": "T2",
      "名称": "0.1 C 长循环",
      "电池": "Li‖S 扣式 2032",
      "硫载量": 4.3,
      "E/S": 6.1,
      "E/S单位": "µL/mg",
      "锂厚": 50,
      "作者N/P": "锂理论过量 43%",
      "倍率": "0.1 C",
      "1C定义": "1672 mA/g",
      "化成": "未报告",
      "电压": "1.70–2.60 V",
      "温度": "未报告",
      "LiNO₃": "各配方自带 2 wt%",
      "配方": [
        "E0",
        "E10",
        "E20",
        "E30"
      ],
      "条件原句": [
        {
          "原句": "at 0.1 C for cycling performance evaluation",
          "位置": "SI §1.7",
          "部分": "si"
        }
      ],
      "结果": [
        {
          "指标": "首圈容量",
          "取值点": "0.1 C 循环首圈",
          "数值": {
            "E0": 1013,
            "E10": 889,
            "E20": 887,
            "E30": 778
          },
          "单位": "mAh/g",
          "原句": "initial specific capacity of 887 mAhg 1 ‖ initial specific capacity of 889 mAhg 1 ‖ highest initial specific capacity of 1013 mAhg 1 ‖ the lowest initial specific capacity of 778 mAhg 1",
          "位置": "正文 Fig. 5C 讨论",
          "部分": "main"
        },
        {
          "指标": "寿命",
          "取值点": "循环圈数（🔶 口径不一，见备注）",
          "数值": {
            "E0": "≈30",
            "E10": 122,
            "E20": 146,
            "E30": "≈30"
          },
          "单位": "圈",
          "备注": "🔶 E10、E20 为作者写的循环寿命；E0、E30 只写“30 圈后骤降/断崖式下降”，口径不同",
          "原句": "an ultra-long cycling lifespan of 146 cycles ‖ delivers a cycling lifespan of 122 cycles ‖ exhibits a rapid drop in capacity after 30 cycles ‖ exhibits a cliff-like capacity drop after 30 cycles",
          "位置": "正文 Fig. 5C 讨论",
          "部分": "main"
        },
        {
          "指标": "库仑效率",
          "取值点": "CE 降到 90% 时的圈数",
          "数值": {
            "E0": 38,
            "E10": 65,
            "E20": 106
          },
          "单位": "圈",
          "越大越好": true,
          "原句": "dropping down to 90% at the 38th, 65th, and 106th cycle with strong, mid-strong, and mid-weak solvation",
          "位置": "正文 Fig. 5C、S21 讨论",
          "部分": "main"
        }
      ]
    },
    {
      "编号": "T3",
      "名称": "不加 LiNO₃ 的循环（测库仑效率）",
      "电池": "Li‖S 电池（型号未写）",
      "硫载量": 1.3,
      "E/S": "14.5",
      "E/S单位": "µL/mg",
      "E/S说明": "🧮 25 µL ÷（1.3 mg/cm² × 13 mm 圆片 1.33 cm²）",
      "锂厚": 600,
      "作者N/P": "未报告",
      "倍率": "0.1 C",
      "1C定义": "1672 mA/g",
      "化成": "未报告",
      "电压": "1.70–2.60 V",
      "温度": "室温",
      "LiNO₃": "配方中去掉 LiNO₃（各配方都不加）",
      "配方": [
        "E0",
        "E10",
        "E20",
        "E30"
      ],
      "条件原句": [
        {
          "原句": "lithium–sulfur (Li–S) cells were assembled with 600 µm Li anodes (16.0 mm in diameter), 1.3 mg cm−2 S cathodes, PP separators (19.0 mm in diameter), and 25 µL electrolyte without LiNO3",
          "位置": "SI §1.4",
          "部分": "si"
        },
        {
          "原句": "The S cathodes were punched into disks with a diameter of 13.0 mm",
          "位置": "SI §1.3",
          "部分": "si"
        }
      ],
      "结果": [
        {
          "指标": "库仑效率",
          "取值点": "首圈",
          "数值": {
            "E0": 38.2,
            "E10": 45.4,
            "E20": 67.1,
            "E30": 81.8
          },
          "单位": "%",
          "原句": "solvation structures is 38.2%, 45.4%, 67.1%, and 81.8%",
          "位置": "正文 Fig. 2B 讨论",
          "部分": "main"
        }
      ]
    },
    {
      "编号": "T4",
      "名称": "穿梭电流（不加 LiNO₃，2.34–2.40 V 恒电位）",
      "电池": "Li‖S 电池（同 T3）",
      "硫载量": 1.3,
      "E/S": "14.5",
      "E/S单位": "µL/mg",
      "E/S说明": "🧮 同 T3",
      "锂厚": 600,
      "作者N/P": "未报告",
      "倍率": "先充到 2.90 V，再逐级恒电位 2.40→2.34 V 各 1 h",
      "1C定义": "不适用",
      "化成": "未报告",
      "电压": "2.34–2.40 V",
      "温度": "室温",
      "LiNO₃": "配方中去掉 LiNO₃（各配方都不加）",
      "配方": [
        "E0",
        "E10",
        "E20",
        "E30"
      ],
      "条件原句": [
        {
          "原句": "were firstly galvanostatically charged to 2.90 V and then discharged to 2.40, 2.39, 2.38, 2.37, 2.36, 2.35, and 2.34 V step by step",
          "位置": "SI §1.4",
          "部分": "si"
        }
      ],
      "结果": [
        {
          "指标": "穿梭电流",
          "取值点": "2.34–2.40 V 稳态电流",
          "单位": "",
          "作者定性": [
            {
              "A": "E10",
              "B": "E0",
              "方向": "↓"
            },
            {
              "A": "E20",
              "B": "E0",
              "方向": "↓"
            },
            {
              "A": "E30",
              "B": "E0",
              "方向": "↓"
            }
          ],
          "排序": "随溶剂化变弱逐级降低（数值只在图中）",
          "原句": "Successive decline in shuttle current is observed with reduced solvating power of the electrolyte in the voltage range from 2.34 to 2.40 V",
          "位置": "正文 Fig. 2A 讨论",
          "部分": "main"
        }
      ]
    },
    {
      "编号": "T5",
      "名称": "软包",
      "电池": "Li‖S 软包（4×7 cm²，双面正极、双面锂）",
      "硫载量": 7.4,
      "硫载量说明": "单面",
      "E/S": "3.5",
      "E/S单位": "g/g（质量基）",
      "E/S说明": "⚠️ SI 方法写 3.5 g gS⁻¹，SI 表 S5 却列在 µL/mg 一栏；按 §7.3 质量基保留原值、不换算",
      "锂厚": 75,
      "锂厚说明": "单面",
      "作者N/P": "锂理论过量 25%",
      "倍率": "0.05 C",
      "1C定义": "1000 mA/g",
      "化成": "未报告",
      "电压": "1.70–2.55 V",
      "温度": "未报告",
      "LiNO₃": "各配方自带 2 wt%",
      "配方": [
        "E0",
        "Em",
        "E30"
      ],
      "条件原句": [
        {
          "原句": "S cathodes with a single-side areal S loading of 7.4 mg cm−2 were cut into a size of 4 × 7 cm2",
          "位置": "SI §1.7",
          "部分": "si"
        },
        {
          "原句": "anodes was 75 µm on a single side and 4 × 7 cm2 in size (25% excess in theory)",
          "位置": "SI §1.7",
          "部分": "si"
        },
        {
          "原句": "A low E/S ratio of 3.5 g gS−1 was employed. The pouch cells were tested at 0.05 C (1 C = 1000 mA g−1)",
          "位置": "SI §1.7",
          "部分": "si"
        }
      ],
      "结果": [
        {
          "指标": "寿命",
          "取值点": "循环圈数",
          "数值": {
            "E0": 19,
            "Em": 30,
            "E30": 1
          },
          "单位": "圈",
          "备注": "E30 原文为“只有第 1 圈正常循环”",
          "原句": "delivers a prolonged cycling lifespan of 30 cycles ‖ reduced cycling lifespan of only 19 cycles, and that with the weak solvation structure only cycles normally for the first cycle",
          "位置": "正文 Fig. 6B 讨论",
          "部分": "main"
        }
      ]
    }
  ],
  "机理测量": [
    {
      "名称": "Li₂S 沉积容量（Li|Li₂S₈ 电池，2.05 V 恒电位）",
      "数值": {
        "E0": 161,
        "E10": 98,
        "E20": 89,
        "E30": 71
      },
      "单位": "mAh/g",
      "原句": "Li2S deposition capacities of 161, 98, 89, and 71",
      "位置": "正文 Fig. 3D 讨论",
      "部分": "main"
    },
    {
      "名称": "SEI 中 S 含量（XPS，不加 LiNO₃，循环 5 圈后）",
      "数值": {
        "E0": 4.18,
        "E10": 2.79,
        "E20": 1.74,
        "E30": 1.41
      },
      "单位": "%",
      "原句": "The S content in SEI decreases in turn for strong (4.18%), mid-strong (2.79%), mid-weak (1.74%), and weak",
      "位置": "正文 Fig. 2D 讨论",
      "部分": "main"
    }
  ],
  "备注": [
    "T1 中 E0 的 0.1 C 容量 1040 与 T2 中 E0 首圈 1013 来自不同测试，分开记"
  ],
  "机制链": [
    {
      "编号": "M1",
      "A": "E0",
      "B": "E20",
      "对象": "最强一端 E0 寿命短",
      "节点": [
        {
          "id": "a",
          "节点": "多硫化物溶剂化",
          "方向": "↑",
          "测量": "直接测（电解液本体）",
          "依据": "Li₂S₈ 溶解度 4.3 vs 2.6 M[S]（🔶 测量液是否含 LiNO₃ 未写）；另有 DFT 结合能、MD"
        },
        {
          "id": "b",
          "节点": "穿梭与多硫化物–锂寄生反应",
          "方向": "↑",
          "测量": "简化体系",
          "依据": "T3/T4 去掉 LiNO₃ 的电池：穿梭电流、首圈 CE；XPS 测 SEI 中 S 含量 4.18% vs 1.74%"
        },
        {
          "id": "c",
          "节点": "寿命/容量保持",
          "方向": "变坏",
          "测量": "直接测（电池内）",
          "测试": "T2"
        }
      ],
      "边": [
        [
          "a",
          "b"
        ],
        [
          "b",
          "c"
        ]
      ],
      "原句": [
        {
          "id": "s1",
          "原句": "The solvation structure derived from strong solvating power electrolyte induces fast anode kinetics and rapid anode failure, while that derived from weak solvating power electrolyte causes sluggish cathode kinetics and rapid capacity loss.",
          "位置": "摘要",
          "部分": "main",
          "来源": "本文结论",
          "来源说明": "摘要概括本文结果，无引文",
          "支撑": [
            [
              "a",
              "b"
            ]
          ]
        },
        {
          "id": "s2",
          "原句": "The low capacity retention originates from the serious parasitic reactions between Li metal and LiPSs owning to the fast anode kinetics.",
          "位置": "正文 Fig. 5C 讨论",
          "部分": "main",
          "来源": "本文结论",
          "来源说明": "解释本文 T2 电池结果，无引文",
          "支撑": [
            [
              "b",
              "c"
            ]
          ]
        }
      ],
      "备注": "寿命测试 T2 含 2 wt% LiNO₃，穿梭证据来自去掉 LiNO₃ 的 T3/T4"
    },
    {
      "编号": "M2",
      "A": "E30",
      "B": "E20",
      "对象": "最弱一端 E30 容量低、后期骤降",
      "节点": [
        {
          "id": "a",
          "节点": "多硫化物溶剂化",
          "方向": "↓",
          "测量": "直接测（电解液本体）",
          "依据": "Li₂S₈ 溶解度 1.8 vs 2.6 M[S]；DFT、MD"
        },
        {
          "id": "b",
          "节点": "正极转化动力学",
          "方向": "↓",
          "测量": "简化体系",
          "依据": "Li|Li₂S₈ 溶液正极电池 2.05 V 恒电位：Li₂S 沉积容量 71 vs 89 mAh/g；CV"
        },
        {
          "id": "c",
          "节点": "首圈/初期容量",
          "方向": "变坏",
          "测量": "直接测（电池内）",
          "测试": "T2"
        },
        {
          "id": "d",
          "节点": "寿命/容量保持",
          "方向": "变坏",
          "测量": "直接测（电池内）",
          "测试": "T2"
        }
      ],
      "边": [
        [
          "a",
          "b"
        ],
        [
          "b",
          "c"
        ],
        [
          "b",
          "d"
        ]
      ],
      "原句": [
        {
          "id": "s3",
          "原句": "The solvation structures from strong to weak afford decreased Li2S deposition capacities of 161, 98, 89, and 71 mAhg 1, respectively, indicating inhibited Li2S deposition with the weak solvation structure.",
          "位置": "正文 Fig. 3D 讨论",
          "部分": "main",
          "来源": "本文结论",
          "来源说明": "本文恒电位沉积数据",
          "支撑": [
            [
              "a",
              "b"
            ]
          ]
        },
        {
          "id": "s4",
          "原句": "Therefore, the cathode kinetics becomes more sluggish regarding the liquid–liquid and liquid–solid conversion processes as the solvating power reduces.",
          "位置": "正文 Fig. 3D 讨论",
          "部分": "main",
          "来源": "本文结论",
          "来源说明": "由上句本文数据推出",
          "支撑": [
            [
              "a",
              "b"
            ]
          ]
        },
        {
          "id": "s5",
          "原句": "Additionally, the Li S coin cell with the weak solvation structure exhibits a cliff-like capacity drop after 30 cycles with the lowest initial specific capacity of 778 mAhg 1 due to the sluggish cathode kinetics.",
          "位置": "正文 Fig. 5C 讨论",
          "部分": "main",
          "来源": "本文结论",
          "来源说明": "解释本文 T2 电池结果，无引文",
          "支撑": [
            [
              "b",
              "c"
            ],
            [
              "b",
              "d"
            ]
          ]
        }
      ]
    }
  ],
  "设计主张": [
    {
      "类型": "折中",
      "最优": "E20",
      "两侧依据": [
        "M1",
        "M2"
      ],
      "原句": {
        "原句": "Moreover, the Li S coin cell with the mid-weak solvation structure delivers an ultra-long cycling lifespan of 146 cycles with an initial specific capacity of 887 mAhg 1 and a capacity retention of 78.5% due to the balanced cathode and anode kinetics.",
        "位置": "正文 Fig. 5C 讨论",
        "部分": "main"
      }
    }
  ]
}

File: output/论断式提取表样_v3_2026-10-23/json/S21.json
{
  "文献编号": "S21",
  "DOI": "10.1002/aenm.202500802",
  "文献": "Zheng Q. et al., Adv. Energy Mater. 2025, 15, 2500802",
  "全文缓存": "10.1002_aenm.202500802",
  "对照": "T0",
  "配方": [
    {
      "代号": "T0",
      "作者原名": "0DTL",
      "组分": [
        {
          "名称": "DME",
          "角色": "溶剂化溶剂",
          "用量": "95",
          "单位": "体积份"
        },
        {
          "名称": "THF",
          "角色": "溶剂化溶剂",
          "用量": "5",
          "单位": "体积份"
        },
        {
          "名称": "LiTFSI",
          "角色": "盐",
          "用量": "1",
          "单位": "mol/L"
        }
      ],
      "弱或非溶剂化溶剂体积分数": "0%",
      "原句": {
        "原句": "dissolved in the mixture solution of DME/THF = 95/5 (v/v) and DME/THF/DTL = 35/5/60 (v/v), denoted as 0DTL electrolyte and 60DTL electrolyte, respectively",
        "位置": "正文 p3",
        "部分": "main"
      }
    },
    {
      "代号": "T50",
      "作者原名": "50DTL",
      "组分": [
        {
          "名称": "DME/THF",
          "角色": "溶剂化溶剂",
          "用量": "未报告",
          "单位": "（表 S2 为图片，文字中没有）"
        },
        {
          "名称": "DTL（邻二甲苯）",
          "角色": "弱或非溶剂化溶剂",
          "用量": "50",
          "单位": "vol%"
        },
        {
          "名称": "LiTFSI",
          "角色": "盐",
          "用量": "1",
          "单位": "mol/L"
        }
      ],
      "弱或非溶剂化溶剂体积分数": "50%",
      "备注": "🔶 DME/THF 比例只在表 S2（图片）"
    },
    {
      "代号": "T60",
      "作者原名": "60DTL（作者的最优配方）",
      "组分": [
        {
          "名称": "DME",
          "角色": "溶剂化溶剂",
          "用量": "35",
          "单位": "体积份"
        },
        {
          "名称": "THF",
          "角色": "溶剂化溶剂",
          "用量": "5",
          "单位": "体积份"
        },
        {
          "名称": "DTL（邻二甲苯）",
          "角色": "弱或非溶剂化溶剂",
          "用量": "60",
          "单位": "体积份"
        },
        {
          "名称": "LiTFSI",
          "角色": "盐",
          "用量": "1",
          "单位": "mol/L"
        }
      ],
      "弱或非溶剂化溶剂体积分数": "60%"
    },
    {
      "代号": "T70",
      "作者原名": "70DTL",
      "组分": [
        {
          "名称": "DME/THF",
          "角色": "溶剂化溶剂",
          "用量": "未报告",
          "单位": "（表 S2 为图片）"
        },
        {
          "名称": "DTL（邻二甲苯）",
          "角色": "弱或非溶剂化溶剂",
          "用量": "70",
          "单位": "vol%"
        },
        {
          "名称": "LiTFSI",
          "角色": "盐",
          "用量": "1",
          "单位": "mol/L"
        }
      ],
      "弱或非溶剂化溶剂体积分数": "70%",
      "备注": "🔶 同 T50"
    },
    {
      "代号": "T80",
      "作者原名": "80DTL",
      "组分": [
        {
          "名称": "DME/THF",
          "角色": "溶剂化溶剂",
          "用量": "未报告",
          "单位": "（表 S2 为图片）"
        },
        {
          "名称": "DTL（邻二甲苯）",
          "角色": "弱或非溶剂化溶剂",
          "用量": "80",
          "单位": "vol%"
        },
        {
          "名称": "LiTFSI",
          "角色": "盐",
          "用量": "1",
          "单位": "mol/L"
        }
      ],
      "弱或非溶剂化溶剂体积分数": "80%",
      "备注": "🔶 同 T50"
    },
    {
      "代号": "DD",
      "作者原名": "DOL/DME（自配不含 LiNO₃，或商品含 1 wt% LiNO₃，见各测试）",
      "组分": [
        {
          "名称": "DOL",
          "角色": "溶剂化溶剂",
          "用量": "1",
          "单位": "体积份"
        },
        {
          "名称": "DME",
          "角色": "溶剂化溶剂",
          "用量": "1",
          "单位": "体积份"
        },
        {
          "名称": "LiTFSI",
          "角色": "盐",
          "用量": "1",
          "单位": "M"
        }
      ],
      "弱或非溶剂化溶剂体积分数": "0%",
      "原句": {
        "原句": "the traditional Li-S electrolyte composed of 1M LiTFSI in DME and DOL (1:1 v/v) with 1wt% LiNO3 was purchased from DoDoChem",
        "位置": "SI 材料",
        "部分": "si"
      }
    }
  ],
  "梯度": [
    {
      "名称": "DTL 体积分数",
      "顺序": [
        "T0",
        "T50",
        "T60",
        "T70",
        "T80"
      ],
      "取值": [
        "0%",
        "50%",
        "60%",
        "70%",
        "80%"
      ],
      "说明": "数字为 DTL（非配位溶剂）体积分数；作者称 DTL 越多溶剂化能力越弱",
      "原句": {
        "原句": "The numbers represent the volume fraction of DTL in electrolytes",
        "位置": "正文 p3",
        "部分": "main"
      },
      "溶剂化方向": "由强到弱"
    }
  ],
  "性质": [
    {
      "性质": "Li⁺ 溶剂化",
      "方向": {
        "T60": "更弱"
      },
      "依据": "Raman（游离 DME 峰减弱）、⁷Li NMR（TFSI⁻ 与 Li⁺ 配位随 DTL 增加而增强）",
      "测量体系": "1 mol/L LiTFSI 的各电解液（与电池配方一致）",
      "原句": "the coordination of lithium ions with TFSI−anions is enhanced with increasing DTL volume fraction",
      "位置": "正文 Fig. 1d 讨论",
      "部分": "main"
    },
    {
      "性质": "多硫化物溶解度",
      "对象": "硫原子（Li₂S₆ 溶解实验）",
      "数值": {
        "T50": 305,
        "T60": 247,
        "T70": 101
      },
      "单位": "mmol/L[S]",
      "依据": "UV-vis 实测（表 S3）；T0 未测，原文只引用常规醚类电解液 4000 mmol/L（他文值）",
      "测量体系": "电解液本身",
      "原句": "the solubility of sulfur atoms in 50DTL, 60DTL, and 70DTL was 305, 247, and 101 mmol L−1",
      "位置": "正文 Fig. 1c 讨论",
      "部分": "main"
    },
    {
      "性质": "离子电导率",
      "方向": {
        "T70": "↓"
      },
      "依据": "作者只写 70DTL 电导率急剧下降，未给其他配方的比较和数值",
      "原句": "the sharp decrease in electrolyte ionic conductivity caused by decreasing coordinated solvents in 70DTL electrolyte",
      "位置": "正文 Fig. 3 讨论",
      "部分": "main"
    },
    {
      "性质": "黏度",
      "方向": "未报告"
    },
    {
      "性质": "离子迁移数",
      "方向": "未报告"
    }
  ],
  "测试": [
    {
      "编号": "T1",
      "名称": "0.1 C 首两圈",
      "电池": "Li‖S 扣式 2025",
      "硫载量": 1.2,
      "E/S": 14.6,
      "E/S单位": "µL/mg",
      "锂厚": 1000,
      "作者N/P": "未报告",
      "倍率": "0.1 C",
      "1C定义": "未报告",
      "化成": "无",
      "电压": "1.2–3.2 V",
      "温度": "未报告",
      "LiNO₃": "各配方都不含",
      "配方": [
        "T0",
        "T50",
        "T60",
        "T70",
        "T80",
        "DD"
      ],
      "条件原句": [
        {
          "原句": "the areal sulfur loading was about 1.2 mgs cm-2. CR2025 coin cells was assembled",
          "位置": "SI 电池组装",
          "部分": "si"
        },
        {
          "原句": "The electrolyte amount of conventional Li-S cells was kept at 35 μl and the E/S was 14.6 μl mgs−1.",
          "位置": "SI 电池组装",
          "部分": "si"
        },
        {
          "原句": "The lithium metal foils (≥99.9%, Ф15.6 × 1.0 mm)",
          "位置": "SI 材料",
          "部分": "si"
        },
        {
          "原句": "The Li-S batteries were galvanostatically cycled with the voltage ranging from 1.2 V to 3.2 V",
          "位置": "SI 测试",
          "部分": "si"
        }
      ],
      "结果": [
        {
          "指标": "首圈容量",
          "取值点": "0.1 C 首圈",
          "数值": {
            "T0": 1002,
            "T60": 1371
          },
          "单位": "mAh/g",
          "最优": {
            "配方": "T60",
            "范围": [
              "T0",
              "T50",
              "T60",
              "T70",
              "T80",
              "DD"
            ],
            "说明": "作者称 60DTL 放电容量最高（Fig. S14c，其余数值只在图中）"
          },
          "原句": "was increased from 1002 to 1371 mAh g−1 at 0.1 C ‖ Cells with 60DTL electrolyte have the lowest overpotential and highest discharge capacity",
          "位置": "正文 Fig. 4a 讨论；Fig. S14",
          "部分": "main"
        },
        {
          "指标": "过电位",
          "取值点": "0.1 C 首两圈",
          "数值": {
            "T0": 173,
            "T60": 116
          },
          "单位": "mV",
          "最优": {
            "配方": "T60",
            "范围": [
              "T0",
              "T50",
              "T60",
              "T70",
              "T80",
              "DD"
            ],
            "说明": "作者称 60DTL 过电位最低（Fig. S14b）"
          },
          "原句": "the overpotential was reduced from 173 to 116 mV",
          "位置": "正文 Fig. 4a 讨论",
          "部分": "main"
        },
        {
          "指标": "库仑效率",
          "取值点": "首圈",
          "数值": {
            "T0": 76.3,
            "T60": 99.6
          },
          "单位": "%",
          "原句": "is increased from 76.3% to 99.6% due to the eﬀective inhibition of the shuttle eﬀect",
          "位置": "正文 Fig. 4a 讨论",
          "部分": "main"
        }
      ]
    },
    {
      "编号": "T2",
      "名称": "倍率阶梯 0.1–5 C",
      "电池": "Li‖S 扣式 2025",
      "硫载量": 1.2,
      "E/S": 14.6,
      "E/S单位": "µL/mg",
      "锂厚": 1000,
      "作者N/P": "未报告",
      "倍率": "0.1、0.2、0.5、1、2、3、5 C 阶梯",
      "1C定义": "未报告",
      "化成": "0.1 C 活化 2 圈",
      "电压": "1.2–3.2 V",
      "温度": "未报告",
      "LiNO₃": "T0、T60 都不含",
      "配方": [
        "T0",
        "T50",
        "T60",
        "T70",
        "T80"
      ],
      "条件原句": [
        {
          "原句": "The cells were activated at 0.1 C for 2 cycles in advance before being texted under the high current density",
          "位置": "SI 测试",
          "部分": "si"
        }
      ],
      "结果": [
        {
          "指标": "倍率容量",
          "取值点": "0.1 C",
          "数值": {
            "T0": 1116,
            "T60": 1371
          },
          "单位": "mAh/g",
          "原句": "The speciﬁc capacities of cells with 60DTL were 1371, 1164, 1078, 998, 914, 841, and 702 mAh g−1 at 0.1, 0.2, 0.5, 1, 2, 3, and 5 C ‖ cells with 0DTL can only realize capacities of 1116, 787, 707, 624, 569, 510, and 302 mAh g−1",
          "位置": "正文 Fig. 5a 讨论",
          "部分": "main"
        },
        {
          "指标": "倍率容量",
          "取值点": "1 C",
          "数值": {
            "T0": 624,
            "T60": 998
          },
          "单位": "mAh/g",
          "原句": "",
          "备注": "原句同上一行"
        },
        {
          "指标": "倍率容量",
          "取值点": "5 C",
          "数值": {
            "T0": 302,
            "T60": 702
          },
          "单位": "mAh/g",
          "原句": "",
          "备注": "原句同上一行"
        },
        {
          "指标": "倍率容量",
          "取值点": "0.1 C（第 3 圈，图 5a）",
          "数值": {
            "T0": 930,
            "T50": 996,
            "T60": 1269,
            "T70": 1160,
            "T80": 1090
          },
          "单位": "mAh/g",
          "来源": "读图",
          "图": "图 5a"
        },
        {
          "指标": "倍率容量",
          "取值点": "1 C（第 18 圈，图 5a）",
          "数值": {
            "T0": 606,
            "T50": 764,
            "T60": 996,
            "T70": 857,
            "T80": 924
          },
          "单位": "mAh/g",
          "来源": "读图",
          "图": "图 5a"
        },
        {
          "指标": "倍率容量",
          "取值点": "5 C（第 33 圈，图 5a）",
          "数值": {
            "T0": 301,
            "T50": 614,
            "T60": 708,
            "T70": 205
          },
          "单位": "mAh/g",
          "来源": "读图",
          "图": "图 5a",
          "备注": "80DTL 与 70DTL 的标记在约 200 mAh/g 处重叠，80DTL 读不出"
        }
      ],
      "比较对": [
        [
          "T60",
          "T0"
        ],
        [
          "T50",
          "T0"
        ],
        [
          "T70",
          "T0"
        ],
        [
          "T80",
          "T0"
        ]
      ]
    },
    {
      "编号": "T3",
      "名称": "倍率阶梯（对比商品 DOL/DME）",
      "电池": "Li‖S 扣式 2025",
      "硫载量": 1.2,
      "E/S": 14.6,
      "E/S单位": "µL/mg",
      "锂厚": 1000,
      "作者N/P": "未报告",
      "倍率": "0.1–5 C 阶梯",
      "1C定义": "未报告",
      "化成": "0.1 C 活化 2 圈",
      "电压": "未报告",
      "温度": "未报告",
      "LiNO₃": {
        "T60": "不含",
        "DD": "1 wt%（商品电解液）"
      },
      "配方": [
        "T60",
        "DD"
      ],
      "比较对": [
        [
          "T60",
          "DD"
        ]
      ],
      "条件原句": [],
      "结果": [
        {
          "指标": "倍率容量",
          "取值点": "0.1–5 C 各档",
          "单位": "mAh/g",
          "作者定性": [
            {
              "A": "T60",
              "B": "DD",
              "方向": "↑"
            }
          ],
          "原句": "cells with 60DTL electrolytes still have higher speciﬁc capacities",
          "位置": "正文 p8；Fig. S19",
          "部分": "main"
        }
      ]
    },
    {
      "编号": "T4",
      "名称": "1 C 长循环（不含 LiNO₃）",
      "电池": "Li‖S 扣式 2025",
      "硫载量": 1.2,
      "E/S": 14.6,
      "E/S单位": "µL/mg",
      "锂厚": 1000,
      "作者N/P": "未报告",
      "倍率": "1 C",
      "1C定义": "未报告",
      "化成": "0.1 C 活化 2 圈",
      "电压": "1.2–3.2 V",
      "温度": "未报告",
      "LiNO₃": "各配方都不含",
      "配方": [
        "T0",
        "T60",
        "DD"
      ],
      "比较对": [
        [
          "T60",
          "T0"
        ],
        [
          "T60",
          "DD"
        ]
      ],
      "条件原句": [],
      "结果": [
        {
          "指标": "容量保持率",
          "取值点": "1 C 第 200 圈",
          "数值": {
            "T0": 12.2,
            "T60": 90.6
          },
          "单位": "%",
          "原句": "The capacity retention of cells with 60DTL and 0DTL after 200 cycles at 1 C was 90.6% and 12.2%, respectively.",
          "位置": "正文 Fig. 5d 讨论",
          "部分": "main"
        },
        {
          "指标": "指定圈数容量",
          "取值点": "1 C 第 400 圈",
          "数值": {
            "T60": 640,
            "DD": 230
          },
          "单位": "mAh/g",
          "备注": "🔶 T60 的 640 出自 Fig. 5d，DD 的 230 出自 Fig. S20a，两张图是否同一批电池原文没写（方案 §14.2 记过的跨图配对疑问）",
          "原句": "with a capacity of 640 mAh g−1 after 400 cycles ‖ DOL/DME electrolyte only has a Coulombic eﬃciency of 76% and a speciﬁc capacity of 230 mAh g−1 after 400 cycles",
          "位置": "正文 Fig. 5d、S20a 讨论",
          "部分": "main"
        },
        {
          "指标": "初期容量",
          "取值点": "1 C 第 10 圈（图 5d）",
          "数值": {
            "T0": 760,
            "T60": 908
          },
          "单位": "mAh/g",
          "来源": "读图",
          "图": "图 5d",
          "备注": "🔶 前 4 圈两线标记互相遮挡，1 C 首圈读不准，改取两线已分开的第 10 圈"
        }
      ]
    },
    {
      "编号": "T5",
      "名称": "1 C 长循环（各配方另加 1 wt% LiNO₃）",
      "电池": "Li‖S 扣式 2025",
      "硫载量": 1.2,
      "E/S": 14.6,
      "E/S单位": "µL/mg",
      "锂厚": 1000,
      "作者N/P": "未报告",
      "倍率": "1 C",
      "1C定义": "未报告",
      "化成": "0.1 C 活化 2 圈",
      "电压": "1.7–2.8 V",
      "温度": "未报告",
      "LiNO₃": "各配方另加 1 wt%",
      "配方": [
        "T0",
        "T60"
      ],
      "条件原句": [
        {
          "原句": "For the electrolyte with LiNO3, the charge/discharge voltage interval for lithium-sulfur batteries is 1.7 V-2.8 V",
          "位置": "SI 测试",
          "部分": "si"
        }
      ],
      "结果": [
        {
          "指标": "衰减率",
          "取值点": "1 C 600 圈累计容量损失",
          "数值": {
            "T0": 50.65,
            "T60": 29.86
          },
          "单位": "%",
          "原句": "The cell with 60DTL electrolyte still has a capacity of 639 mAh g−1 after 600 cycles at 1 C, and the capacity degradation is reduced from 50.65% to 29.86%",
          "位置": "正文 Fig. S23 讨论",
          "部分": "main"
        }
      ]
    },
    {
      "编号": "T6",
      "名称": "静置 100 h 自放电",
      "电池": "Li‖S 扣式 2025",
      "硫载量": 1.2,
      "E/S": 14.6,
      "E/S单位": "µL/mg",
      "锂厚": 1000,
      "作者N/P": "未报告",
      "倍率": "未报告",
      "1C定义": "未报告",
      "化成": "未报告",
      "电压": "1.2–3.2 V",
      "温度": "未报告",
      "LiNO₃": "各配方都不含",
      "配方": [
        "T0",
        "T60"
      ],
      "条件原句": [],
      "结果": [
        {
          "指标": "自放电",
          "取值点": "静置 100 h 容量损失",
          "数值": {
            "T0": 51.8,
            "T60": 4.5
          },
          "单位": "%",
          "原句": "after 100 h resting, with a capacity loss of only 4.5%. ‖ was dropped from 955 to 460 mAh g−1, with a capacity loss of 51.8%",
          "位置": "正文 Fig. 4g–h 讨论",
          "部分": "main"
        }
      ]
    },
    {
      "编号": "T7",
      "名称": "高载量贫液（E/S 5.0）",
      "电池": "Li‖S 扣式 2025",
      "硫载量": "未报告",
      "硫载量说明": "🔶 60DTL 测了 3.0/5.3/7.0 mg/cm²，与 0DTL 对比时用哪一档没写",
      "E/S": 5.0,
      "E/S单位": "µL/mg",
      "锂厚": 1000,
      "作者N/P": "未报告",
      "倍率": "0.1 C",
      "1C定义": "未报告",
      "化成": "未报告",
      "电压": "1.7–2.8 V",
      "温度": "未报告",
      "LiNO₃": "各配方另加 1 wt%",
      "配方": [
        "T0",
        "T60"
      ],
      "条件原句": [
        {
          "原句": "For Li-S cells with high sulfur loading, the E/S was kept at about 5.0 μl mgs−1.",
          "位置": "SI 电池组装",
          "部分": "si"
        },
        {
          "原句": "so 1 wt% LiNO3 was added to the 0DTL electrolyte and 60DTL electrolyte",
          "位置": "SI 电池组装",
          "部分": "si"
        }
      ],
      "结果": [
        {
          "指标": "寿命",
          "取值点": "失效圈数",
          "数值": {
            "T0": 75,
            "T60": ">100"
          },
          "单位": "圈",
          "原句": "cells failed to operate after 75 cycles ‖ the cells with 60 DTL still had a speciﬁc capacity of 714 mAh g−1 after 100 cycles",
          "位置": "正文 Fig. S24 讨论",
          "部分": "main"
        }
      ]
    },
    {
      "编号": "T8",
      "名称": "极贫液（40 °C）",
      "电池": "Li‖S 扣式 2025",
      "硫载量": "未报告",
      "E/S": {
        "T0": 3.3,
        "T60": 3.7
      },
      "E/S单位": "µL/mg",
      "锂厚": 1000,
      "作者N/P": "未报告",
      "倍率": "0.1 C",
      "1C定义": "未报告",
      "化成": "未报告",
      "电压": "1.7–2.8 V",
      "温度": "40 °C",
      "LiNO₃": "各配方另加 1 wt%",
      "配方": [
        "T0",
        "T60"
      ],
      "条件原句": [
        {
          "原句": "The E/S ratio of Li-S cells with 0DTL electrolyte and 60DTL electrolyte was 3.3 and 3.7 μl mg−1, respectively. The battery was tested at 40 ℃.",
          "位置": "SI Fig. S25 图注",
          "部分": "si"
        }
      ],
      "结果": [
        {
          "指标": "寿命",
          "取值点": "失效圈数",
          "数值": {
            "T0": 8,
            "T60": 50
          },
          "单位": "圈",
          "原句": "ultimately the cells failed after eight cycles. In contrast, the 60DTL electrolyte can achieve an area capacity of 4 mAh cm−2 and cycle steadily for 50 cycles",
          "位置": "正文 Fig. S25 讨论",
          "部分": "main"
        }
      ]
    },
    {
      "编号": "T9",
      "名称": "Li‖Li 对称电池",
      "电池": "Li‖Li 扣式",
      "硫载量": "不适用",
      "E/S": "不适用",
      "E/S单位": "",
      "电解液量": "40 µL",
      "锂厚": 1000,
      "作者N/P": "不适用",
      "倍率": "1 mA/cm²，1 mAh/cm²",
      "1C定义": "不适用",
      "化成": "未报告",
      "电压": "不适用",
      "温度": "未报告",
      "LiNO₃": "各配方都不含",
      "配方": [
        "T0",
        "T60"
      ],
      "条件原句": [
        {
          "原句": "Symmetric cells were assembled by using two piece of Li disks (diameter of 15.6 mm) as working and counter electrodes. The amount of electrolyte was 40 μL",
          "位置": "SI",
          "部分": "si"
        }
      ],
      "结果": [
        {
          "指标": "寿命",
          "取值点": "失效前时间",
          "数值": {
            "T0": 500,
            "T60": 800
          },
          "单位": "h",
          "原句": "The 0DTL electrolyte fails to operate after 500 h, while the 60DTL electrolyte can be operated stably for up to 800 h",
          "位置": "正文 Fig. S27 讨论",
          "部分": "main"
        }
      ]
    }
  ],
  "机理测量": [
    {
      "名称": "Li₂S 恒电位沉积容量（Li‖Li₂S₆ 电池，碳纸，40 µL）",
      "数值": {
        "T60": 434
      },
      "单位": "mAh/g",
      "说明": "0DTL 因过电位大无法沉积",
      "原句": "The highest deposition capacity of Li2S (434 mAh g−1) was observed in 60DTL electrolytes",
      "位置": "正文 Fig. 3f 讨论",
      "部分": "main"
    },
    {
      "名称": "两段放电平台容量比 Q2/Q1（0.1 C 首两圈）",
      "数值": {
        "T0": 2.27,
        "T60": 2.86
      },
      "单位": "",
      "说明": "70DTL、80DTL 超过理论值 3",
      "原句": "the value of Q2/Q1 of 60DTL electrolyte increases from 2.27 to 2.86",
      "位置": "正文 Fig. S14d 讨论",
      "部分": "main"
    }
  ],
  "备注": [
    "T0、T60 均不含 LiNO₃（除 T5、T7、T8 另加），对照偏弱，见方案 §6.7 M08",
    "T1 中 T0 首圈 1002 与 T2 倍率阶梯 0.1 C 的 1116 来自不同测试，分开记"
  ],
  "机制链": [
    {
      "编号": "M1",
      "A": "T60",
      "B": "T0",
      "对象": "T60 首圈容量高、过电位低",
      "节点": [
        {
          "id": "a",
          "节点": "Li⁺ 溶剂化",
          "方向": "↓",
          "测量": "直接测（电解液本体）",
          "依据": "Raman 游离 DME 峰减弱、⁷Li NMR：TFSI⁻ 与 Li⁺ 配位增强（1 mol/L LiTFSI，与电池配方一致）",
          "作者原词": "coordination of lithium ions with TFSI− anions is enhanced"
        },
        {
          "id": "b",
          "节点": "多硫化物团簇化",
          "方向": "↑",
          "测量": "直接测（电解液本体）",
          "依据": "¹⁹F/⁷Li NMR、Raman（电池电解液加 20 mmol/L Li₂S₄ 或 Li₂S₆）；MLMD 模拟",
          "作者原词": "clustered polysulfides"
        },
        {
          "id": "c",
          "节点": "正极转化动力学",
          "方向": "↑",
          "测量": "简化体系",
          "依据": "Li‖Li₂S₆ 碳纸 2.08 V 恒电位：T60 沉积 434 mAh/g，T0 过电位大无法沉积；PITT 拟合为 3D 沉积；CV",
          "作者原词": "regulate the 3D deposition of Li2S"
        },
        {
          "id": "d",
          "节点": "首圈/初期容量",
          "方向": "变好",
          "测量": "直接测（电池内）",
          "测试": "T1"
        },
        {
          "id": "e",
          "节点": "倍率/过电位",
          "方向": "变好",
          "测量": "直接测（电池内）",
          "测试": "T1"
        }
      ],
      "边": [
        [
          "a",
          "b"
        ],
        [
          "b",
          "c"
        ],
        [
          "c",
          "d"
        ],
        [
          "c",
          "e"
        ]
      ],
      "原句": [
        {
          "原句": "which directly evidences the formation of a cluster state between polysulfides and TFSI",
          "位置": "正文 Fig. 2h–i 讨论",
          "部分": "main"
        },
        {
          "原句": "the deposition process in 0DTL electrolyte could not proceed due to the large overpotential",
          "位置": "正文 Fig. 3f 讨论",
          "部分": "main"
        },
        {
          "原句": "60DTL electrolyte can regulate the 3D deposition of Li2S",
          "位置": "正文 p9",
          "部分": "main"
        }
      ],
      "备注": "T0、T60 均不含 LiNO₃"
    },
    {
      "编号": "M2",
      "A": "T0",
      "B": "T60",
      "对象": "T0 寿命短、库仑效率低",
      "节点": [
        {
          "id": "a",
          "节点": "多硫化物溶解度",
          "方向": "↑",
          "测量": "引用他文值",
          "依据": "T0 为他文值 4000 mmol/L[S]，T60 实测 247",
          "作者原词": "polysulfide dissolution"
        },
        {
          "id": "b",
          "节点": "穿梭与多硫化物–锂寄生反应",
          "方向": "↑",
          "测量": "由表现反推",
          "依据": "首圈 CE 76.3% vs 99.6%；循环电池里没测穿梭电流",
          "作者原词": "severe shuttle effect"
        },
        {
          "id": "c",
          "节点": "寿命/容量保持",
          "方向": "变坏",
          "测量": "直接测（电池内）",
          "测试": "T4"
        },
        {
          "id": "d",
          "节点": "库仑效率",
          "方向": "变坏",
          "测量": "直接测（电池内）",
          "测试": "T1"
        }
      ],
      "边": [
        [
          "a",
          "b"
        ],
        [
          "b",
          "c"
        ],
        [
          "b",
          "d"
        ]
      ],
      "原句": [
        {
          "原句": "Cells using 0DTL electrolytes exhibit rapid capacity decay due to the severe shuttle eﬀect",
          "位置": "正文 Fig. 5d 讨论",
          "部分": "main"
        }
      ],
      "备注": "T1、T4 均不含 LiNO₃"
    },
    {
      "编号": "M3",
      "A": "T70",
      "B": "T60",
      "对象": "T70 倍率变差",
      "节点": [
        {
          "id": "a",
          "节点": "离子电导率",
          "方向": "↓",
          "测量": "未测",
          "依据": "作者只写“急剧下降”，没给数值或对比",
          "作者原词": "sharp decrease in electrolyte ionic conductivity"
        },
        {
          "id": "b",
          "节点": "正极转化动力学",
          "方向": "↓",
          "测量": "简化体系",
          "依据": "CV 第二还原峰电流显著下降",
          "作者原词": "hinders the conversion reaction"
        },
        {
          "id": "c",
          "节点": "倍率/过电位",
          "方向": "变坏",
          "测量": "直接测（电池内）",
          "测试": "T2"
        }
      ],
      "边": [
        [
          "a",
          "b"
        ],
        [
          "b",
          "c"
        ]
      ],
      "原句": [
        {
          "原句": "the sharp decrease in electrolyte ionic conductivity caused by decreasing coordinated solvents in 70DTL electrolyte rather hinders the conversion reaction",
          "位置": "正文 Fig. 3 讨论",
          "部分": "main"
        },
        {
          "原句": "a significant decrease in the peak current of the second reduction peak was observed",
          "位置": "正文 Fig. 3 讨论",
          "部分": "main"
        }
      ]
    }
  ],
  "设计主张": []
}
