Repository: zhuonanli08/Li-S_Electrolyte_Conflicts

File: output/论断式提取表样_v3_2026-10-23/json/S33.json
{
  "文献编号": "S33",
  "DOI": "10.1002/aenm.202403828",
  "文献": "Kim I., Kim S. et al., Adv. Energy Mater. 2025, 15, 2403828",
  "全文缓存": "10.1002_aenm.202403828",
  "对照": "DME",
  "配方": [
    {
      "代号": "DME",
      "作者原名": "DME electrolyte（对照）",
      "组分": [
        {
          "名称": "DME",
          "角色": "溶剂化溶剂",
          "用量": "—",
          "单位": "唯一溶剂"
        },
        {
          "名称": "LiFSI",
          "角色": "盐",
          "用量": "0.75",
          "单位": "m"
        },
        {
          "名称": "LiNO₃",
          "角色": "盐/添加剂",
          "用量": "0.4",
          "单位": "m"
        }
      ],
      "弱或非溶剂化溶剂体积分数": "0%",
      "备注": "⚠️ 原文写小写 “m”：Wiley 排版常用它表示 mol/L，也可能是 mol/kg；两种理解下与 A 的盐相对 DME 之比不同，未换算",
      "原句": {
        "原句": "The control electrolyte (DME electrolyte) was prepared by dissolving 0.75 m LiFSI and 0.4 m LiNO3 in DME.",
        "位置": "实验部分",
        "部分": "main"
      }
    },
    {
      "代号": "ETFE",
      "作者原名": "DME-ETFE",
      "组分": [
        {
          "名称": "LiFSI",
          "角色": "盐",
          "用量": "1.9",
          "单位": "摩尔比"
        },
        {
          "名称": "LiNO₃",
          "角色": "盐/添加剂",
          "用量": "1.0",
          "单位": "摩尔比"
        },
        {
          "名称": "DME",
          "角色": "溶剂化溶剂",
          "用量": "18.5",
          "单位": "摩尔比"
        },
        {
          "名称": "ETFE（4 个 F）",
          "角色": "弱或非溶剂化溶剂",
          "用量": "3.8",
          "单位": "摩尔比"
        }
      ],
      "弱或非溶剂化溶剂体积分数": "≈20%（作者给的近似值）",
      "原句": {
        "原句": "LiFSI:LiNO3:DME:cosolvent = 1.9:1.0:18.5:3.8, resulting in a ﬂuorinated solvent volume fraction of ≈20% in the DME-FE electrolyte",
        "位置": "实验部分",
        "部分": "main"
      }
    },
    {
      "代号": "BTFE",
      "作者原名": "DME-BTFE",
      "组分": [
        {
          "名称": "LiFSI",
          "角色": "盐",
          "用量": "1.9",
          "单位": "摩尔比"
        },
        {
          "名称": "LiNO₃",
          "角色": "盐/添加剂",
          "用量": "1.0",
          "单位": "摩尔比"
        },
        {
          "名称": "DME",
          "角色": "溶剂化溶剂",
          "用量": "18.5",
          "单位": "摩尔比"
        },
        {
          "名称": "BTFE（6 个 F）",
          "角色": "弱或非溶剂化溶剂",
          "用量": "3.8",
          "单位": "摩尔比"
        }
      ],
      "弱或非溶剂化溶剂体积分数": "≈20%（作者给的近似值）"
    },
    {
      "代号": "TFTFE",
      "作者原名": "DME-TFTFE（作者的最优配方）",
      "组分": [
        {
          "名称": "LiFSI",
          "角色": "盐",
          "用量": "1.9",
          "单位": "摩尔比"
        },
        {
          "名称": "LiNO₃",
          "角色": "盐/添加剂",
          "用量": "1.0",
          "单位": "摩尔比"
        },
        {
          "名称": "DME",
          "角色": "溶剂化溶剂",
          "用量": "18.5",
          "单位": "摩尔比"
        },
        {
          "名称": "TFTFE（7 个 F）",
          "角色": "弱或非溶剂化溶剂",
          "用量": "3.8",
          "单位": "摩尔比"
        }
      ],
      "弱或非溶剂化溶剂体积分数": "≈20%（作者给的近似值）"
    },
    {
      "代号": "TFOFE",
      "作者原名": "DME-TFOFE",
      "组分": [
        {
          "名称": "LiFSI",
          "角色": "盐",
          "用量": "1.9",
          "单位": "摩尔比"
        },
        {
          "名称": "LiNO₃",
          "角色": "盐/添加剂",
          "用量": "1.0",
          "单位": "摩尔比"
        },
        {
          "名称": "DME",
          "角色": "溶剂化溶剂",
          "用量": "18.5",
          "单位": "摩尔比"
        },
        {
          "名称": "TFOFE（12 个 F）",
          "角色": "弱或非溶剂化溶剂",
          "用量": "3.8",
          "单位": "摩尔比"
        }
      ],
      "弱或非溶剂化溶剂体积分数": "≈20%（作者给的近似值）"
    }
  ],
  "梯度": [
    {
      "名称": "氟化醚共溶剂种类（按 Li⁺ 溶剂化由强到弱）",
      "顺序": [
        "DME",
        "ETFE",
        "BTFE",
        "TFTFE",
        "TFOFE"
      ],
      "取值": [
        "无共溶剂",
        "4 个 F",
        "6 个 F",
        "7 个 F",
        "12 个 F"
      ],
      "说明": "排序依据 ⁷Li NMR 高场位移；Li₂S₄ 最大溶解度也是同一顺序。梯度变量是共溶剂种类，不是连续用量",
      "原句": {
        "原句": "the upﬁeld shifts corresponding to Li+ increased in the following order: DME < DME-ETFE < DME-BTFE < DME-TFTFE < DME-TFOFE (Figure S6, Supporting Information), indicating that the Li+ solvating powers decreased in the same order",
        "位置": "正文 Fig. 2 讨论",
        "部分": "main"
      },
      "溶剂化方向": "由强到弱"
    }
  ],
  "性质": [
    {
      "性质": "Li⁺ 溶剂化",
      "排序": [
        "DME",
        "ETFE",
        "BTFE",
        "TFTFE",
        "TFOFE"
      ],
      "排序含义": "由强到弱",
      "依据": "⁷Li NMR；Raman 中接触离子对比例随溶剂化变弱而升高",
      "测量体系": "电解液本体",
      "原句": "indicating that the Li+ solvating powers decreased in the same order",
      "位置": "正文 Fig. 2 讨论",
      "部分": "main"
    },
    {
      "性质": "多硫化物溶解度",
      "对象": "Li₂S₄（加 0.5 m 后取上清液）",
      "排序": [
        "DME",
        "ETFE",
        "BTFE",
        "TFTFE",
        "TFOFE"
      ],
      "排序含义": "由高到低",
      "依据": "UV-vis 测最大溶解度",
      "测量体系": "电解液本体",
      "原句": "the maximum Li2S4 solubility was found to follow the order: DME > DME-ETFE > DME-BTFE > DME-TFTFE > DME-TFOFE",
      "位置": "正文 Fig. 3 讨论",
      "部分": "main"
    },
    {
      "性质": "离子电导率",
      "排序": [
        "DME",
        "ETFE≈BTFE",
        "TFTFE",
        "TFOFE"
      ],
      "排序含义": "由高到低（不含多硫化物）；含 Li₂S₄ 时 DME、ETFE、BTFE、TFTFE 相当",
      "依据": "电导率仪（Fig. S9、S18；数值只在图中）",
      "测量体系": "电解液本体",
      "原句": "The ionic conductivities decreased in the following order: DME > DME-ETFE≈DME-BTFE > DME-TFTFE > DME-TFOFE",
      "位置": "正文 Fig. 2 讨论",
      "部分": "main"
    },
    {
      "性质": "Li⁺ 扩散系数",
      "排序": [
        "DME",
        "ETFE",
        "BTFE",
        "TFTFE",
        "TFOFE"
      ],
      "排序含义": "随溶剂化变弱而降低（原文：与溶剂化能力正相关）",
      "依据": "⁷Li DOSY-NMR（Fig. S10）",
      "测量体系": "电解液本体",
      "原句": "the Li+ diﬀusion coeﬃcients were positively correlated with solvating power",
      "位置": "正文 Fig. 2 讨论",
      "部分": "main"
    },
    {
      "性质": "黏度",
      "方向": "未报告",
      "依据": "作者推测含 Li₂S₄ 的 DME 电导率下降“可能是黏度升高”，没有测"
    },
    {
      "性质": "离子迁移数",
      "方向": "未报告"
    }
  ],
  "测试": [
    {
      "编号": "T1",
      "名称": "扣式贫液循环",
      "电池": "Li‖S 扣式 2032",
      "硫载量": 3.8,
      "E/S": 5,
      "E/S单位": "µL/mg",
      "锂厚": 40,
      "作者N/P": "未报告（作者给 40 µm 锂约 8 mAh/cm²）",
      "倍率": "0.15 C",
      "1C定义": "未报告",
      "化成": "0.05 C×2 + 0.1 C（正文称共 4 圈化成）",
      "电压": "1.8–2.7 V",
      "温度": "未报告",
      "LiNO₃": "配方自带",
      "配方": [
        "DME",
        "ETFE",
        "BTFE",
        "TFTFE",
        "TFOFE"
      ],
      "条件原句": [
        {
          "原句": "a high S-loaded electrode (3.8 mgs cm−2) obtained from LG Energy Solution Ltd. was used",
          "位置": "实验部分",
          "部分": "main"
        },
        {
          "原句": "Φ16-mm Li metal (40 μm, China Lithium) was used as the counter electrode",
          "位置": "实验部分",
          "部分": "main"
        },
        {
          "原句": "29.4 μL of electrolyte was injected to adjust the E/S ratio to 5",
          "位置": "实验部分",
          "部分": "main"
        },
        {
          "原句": "The cells were precycled for two cycles at 0.05 C, and subsequent cycles used 0.1 C. After precycling, these cells were cycled at 0.15 C.",
          "位置": "实验部分",
          "部分": "main"
        }
      ],
      "结果": [
        {
          "指标": "寿命",
          "取值点": "容量保持 70% 时的圈数",
          "数值": {
            "DME": 36,
            "ETFE": 32,
            "BTFE": 131,
            "TFTFE": 154,
            "TFOFE": 31
          },
          "单位": "圈",
          "原句": "The cycle numbers of the DME-TFTFE, DMEBTFE, DME, DME-ETFE, and DME-TFOFE electrolytes at a capacity retention of 70% were 154, 131, 36, 32, and 31 cycles, respectively",
          "位置": "正文 Fig. 4b 讨论",
          "部分": "main"
        },
        {
          "指标": "首圈容量",
          "取值点": "化成 4 圈后第 1 圈（0.15 C）",
          "作者定性": [
            {
              "A": "ETFE",
              "B": "DME",
              "方向": "差异小"
            },
            {
              "A": "BTFE",
              "B": "DME",
              "方向": "差异小"
            },
            {
              "A": "TFTFE",
              "B": "DME",
              "方向": "差异小"
            },
            {
              "A": "TFOFE",
              "B": "DME",
              "方向": "↓",
              "说明": "低 20%"
            }
          ],
          "原句": "displayed slightly higher overpo-tentials than and similar discharge capacities as the DME elec-trolyte ‖ The DME-TFOFE electrolyte exhibited a 20% smaller dis-charge capacity",
          "位置": "正文 Fig. 3c 讨论",
          "部分": "main"
        },
        {
          "指标": "过电位",
          "取值点": "化成 4 圈后第 1 圈放电（0.15 C）",
          "作者定性": [
            {
              "A": "ETFE",
              "B": "DME",
              "方向": "↑",
              "说明": "略高"
            },
            {
              "A": "BTFE",
              "B": "DME",
              "方向": "↑",
              "说明": "略高"
            },
            {
              "A": "TFTFE",
              "B": "DME",
              "方向": "↑",
              "说明": "略高"
            },
            {
              "A": "TFOFE",
              "B": "DME",
              "方向": "↑",
              "说明": "原文写大 0.8 V"
            }
          ],
          "原句": "displayed slightly higher overpo-tentials ‖ a larger discharge overvoltage by 0.8 V than the DME electrolyte",
          "位置": "正文 Fig. 3c 讨论",
          "部分": "main"
        }
      ]
    },
    {
      "编号": "T2",
      "名称": "穿梭电流（95% 充电态开路）",
      "电池": "Li‖S 扣式（按 Fig. 3 同组电池推定）",
      "硫载量": 3.8,
      "E/S": 5,
      "E/S单位": "µL/mg",
      "锂厚": 40,
      "作者N/P": "未报告",
      "倍率": "不适用（开路）",
      "1C定义": "未报告",
      "化成": "未报告",
      "电压": "95% 充电态",
      "温度": "未报告",
      "LiNO₃": "配方自带",
      "配方": [
        "DME",
        "ETFE",
        "BTFE",
        "TFTFE",
        "TFOFE"
      ],
      "条件说明": "🔶 原文没单独写这组电池的条件，按 Fig. 3 同一批推定",
      "条件原句": [],
      "结果": [
        {
          "指标": "穿梭电流",
          "取值点": "95% 充电态开路",
          "作者定性": [
            {
              "A": "ETFE",
              "B": "DME",
              "方向": "↓"
            },
            {
              "A": "BTFE",
              "B": "DME",
              "方向": "↓"
            },
            {
              "A": "TFTFE",
              "B": "DME",
              "方向": "↓"
            },
            {
              "A": "TFOFE",
              "B": "DME",
              "方向": "↓"
            }
          ],
          "排序": "DME > TFOFE > ETFE、BTFE、TFTFE（数值只在图中）",
          "原句": "was found to decrease in the following order: DME > weakly solvating electrolyte (DME-TFOFE) > moderately solvating electrolytes (DME-ETFE, DME-BTFE",
          "位置": "正文 Fig. 3e 讨论",
          "部分": "main"
        }
      ]
    },
    {
      "编号": "T3",
      "名称": "Li‖Ni 锂沉积库仑效率（Aurbach 法）",
      "电池": "Li‖Ni 扣式 2032",
      "硫载量": "不适用",
      "E/S": "不适用",
      "E/S单位": "",
      "电解液量": "30 µL",
      "锂厚": 40,
      "作者N/P": "不适用",
      "倍率": "1 mA/cm²；先沉积 1 mAh/cm²，再 0.2 mAh/cm² 循环 10 次",
      "1C定义": "不适用",
      "化成": "无",
      "电压": "不适用",
      "温度": "未报告",
      "LiNO₃": "配方自带",
      "配方": [
        "DME",
        "ETFE",
        "BTFE",
        "TFTFE",
        "TFOFE"
      ],
      "条件原句": [
        {
          "原句": "For the Li–Ni half-cell test using the Aurbach method, Φ12-mm Li foil (40 μm, China Lithium), Φ16-mm Ni foil (Welcos), and a Celgard 2400 separator were used. The amount of injected electrolyte was 30 μL.",
          "位置": "实验部分",
          "部分": "main"
        }
      ],
      "结果": [
        {
          "指标": "库仑效率",
          "取值点": "Aurbach 法平均 CE",
          "数值": {
            "TFOFE": 97.18,
            "TFTFE": 96.81,
            "BTFE": 96.19,
            "ETFE": 95.31,
            "DME": 95.42
          },
          "单位": "%",
          "原句": "The Coulombic eﬃciencies of the DME-TFOFE, DME-TFTFE, DME-BTFE, DME-ETFE, and DME electrolytes were measured to be 97.18, 96.81, 96.19, 95.31, and 95.42%, respectively",
          "位置": "正文 Fig. 4a 讨论",
          "部分": "main"
        }
      ]
    },
    {
      "编号": "T4",
      "名称": "Li‖Ni 长循环（100 圈平均 CE）",
      "电池": "Li‖Ni 扣式",
      "硫载量": "不适用",
      "E/S": "不适用",
      "E/S单位": "",
      "电解液量": "15 µL",
      "锂厚": 40,
      "作者N/P": "不适用",
      "倍率": "0.2 mA/cm²，0.2 mAh/cm²",
      "1C定义": "不适用",
      "化成": "未报告",
      "电压": "不适用",
      "温度": "未报告",
      "LiNO₃": "配方自带",
      "配方": [
        "DME",
        "ETFE",
        "BTFE",
        "TFTFE",
        "TFOFE"
      ],
      "条件原句": [
        {
          "原句": "Li/Ni asymmetric cell operated at 0.2 mA cm−2 with a capacity of 0.2 mAh cm−2 using 15 μL of each electrolyte",
          "位置": "正文 Fig. 4 讨论",
          "部分": "main"
        }
      ],
      "结果": [
        {
          "指标": "库仑效率",
          "取值点": "100 圈平均 CE",
          "作者定性": [
            {
              "A": "ETFE",
              "B": "DME",
              "方向": "↑"
            },
            {
              "A": "BTFE",
              "B": "DME",
              "方向": "↑"
            },
            {
              "A": "TFTFE",
              "B": "DME",
              "方向": "↑"
            },
            {
              "A": "TFOFE",
              "B": "DME",
              "方向": "↑"
            }
          ],
          "排序": "TFOFE > TFTFE > BTFE > ETFE > DME（数值只在图中）",
          "原句": "The average Coulombic eﬃciency over 100 cycles was conﬁrmed to follow the order DME-TFOFE > DME-TFTFE > DME-BTFE > DME-ETFE > DME",
          "位置": "正文；Fig. S26",
          "部分": "main"
        }
      ]
    },
    {
      "编号": "T5",
      "名称": "双面正极软包（bi-cell）",
      "电池": "Li‖S 软包（1 片双面正极 + 2 片锂）",
      "硫载量": 2.5,
      "硫载量说明": "每面",
      "E/S": 3.5,
      "E/S单位": "µL/mg",
      "锂厚": 40,
      "作者N/P": "未报告",
      "倍率": "0.1 C",
      "1C定义": "未报告",
      "化成": "0.025 C×2 + 0.05 C×2",
      "电压": "未报告",
      "温度": "未报告",
      "压力": "1.5–2.0 bar",
      "LiNO₃": "配方自带",
      "配方": [
        "DME",
        "TFTFE"
      ],
      "条件原句": [
        {
          "原句": "The double-side-coated sulfur cathode on Al foil with 2.5 mgs cm−2 provided by LG Energy Solution Ltd. was used for pouch-cell assembly",
          "位置": "实验部分",
          "部分": "main"
        },
        {
          "原句": "μm-thick Li foil was cut into 4 × 6 cm2 pieces",
          "位置": "实验部分",
          "部分": "main"
        },
        {
          "原句": "336 μL of electrolyte was injected to adjust the E/S ratio to 3.5",
          "位置": "实验部分",
          "部分": "main"
        },
        {
          "原句": "with an E/S ratio of 3.5 were precycled at 0.025 C for two cycles and 0.05 C for two additional cycles and subsequently cycled at 0.1 C",
          "位置": "实验部分",
          "部分": "main"
        }
      ],
      "结果": [
        {
          "指标": "寿命",
          "取值点": "容量保持 70% 时的圈数",
          "数值": {
            "TFTFE": 135,
            "DME": "≈108"
          },
          "单位": "圈",
          "备注": "🧮 DME 值按原文“长 25%”反算：135 ÷ 1.25",
          "原句": "TFTFE electrolyte showed 70% capacity retention at the 135th cycle, 25% longer than that of the DME electrolyte",
          "位置": "正文 Fig. 7c 讨论",
          "部分": "main"
        },
        {
          "指标": "首圈能量密度",
          "取值点": "首圈（图 7c）",
          "数值": {
            "DME": 281,
            "TFTFE": 289
          },
          "单位": "Wh/kg",
          "来源": "读图",
          "图": "图 7c",
          "备注": "🔶 前几圈两线标记重叠，对照第 1 圈被盖住，读到的是第 2 圈；按重叠规则记差异小。另：图上对照标注 107 cyc，与正文“长 25%”反算的 ≈108 一致；DME-TFTFE 图上最后一点约第 132 圈，标注写 135"
        }
      ]
    },
    {
      "编号": "T6",
      "名称": "0.5 Ah 叠片软包（10 层）",
      "电池": "Li‖S 软包（叠片）",
      "硫载量": 2.5,
      "硫载量说明": "🔶 每面；方法段写该正极“用于软包组装”，推定叠片也用",
      "E/S": 2.0,
      "E/S单位": "µL/mg",
      "锂厚": "未报告",
      "作者N/P": "未报告",
      "倍率": "0.05 C",
      "1C定义": "未报告",
      "化成": "0.0125 C×2 + 0.025 C×1",
      "电压": "未报告",
      "温度": "未报告",
      "LiNO₃": "配方自带",
      "配方": [
        "DME",
        "TFTFE"
      ],
      "条件原句": [
        {
          "原句": "The volume of electrolyte corresponding to an E/S ratio of 2 was 0.825 mL",
          "位置": "实验部分",
          "部分": "main"
        },
        {
          "原句": "The pouch cells with an E/S ratio of 2 were cycled at 0.0125 C for two cycles, 0.025 C for one cycle, and subsequently cycled at 0.05 C",
          "位置": "实验部分",
          "部分": "main"
        }
      ],
      "结果": [
        {
          "指标": "寿命",
          "取值点": "稳定循环圈数",
          "数值": {
            "TFTFE": 80,
            "DME": "<13.3"
          },
          "单位": "圈",
          "备注": "🧮 DME 值按原文“超过 6 倍”反算：80 ÷ 6",
          "原句": "exhibited stable cycling for 80 cycles, which is over sixfold longer than that of the DME electrolyte",
          "位置": "正文 Fig. 7d 讨论",
          "部分": "main"
        },
        {
          "指标": "首圈能量密度",
          "取值点": "首圈（图 7d）",
          "数值": {
            "DME": 451,
            "TFTFE": 405
          },
          "单位": "Wh/kg",
          "来源": "读图",
          "图": "图 7d",
          "备注": "正文没写；图上对照标注 15 cyc，正文“超过 6 倍”按稳定循环约 13 圈算"
        }
      ]
    }
  ],
  "机理测量": [
    {
      "名称": "剩余活性锂（T1 电池循环 36 圈后，Li‖SUS 剥离）",
      "数值": {
        "ETFE": 3.5,
        "DME": 5.1,
        "BTFE": 5.4,
        "TFTFE": 7.2
      },
      "单位": "mAh/cm²",
      "说明": "TFOFE 未测",
      "原句": "the reversibilities followed the order DME-ETFE (3.5 mAh cm−2) < DME (5.1 mAh cm−2) ‖ BTFE (5.4 mAh cm−2) < DME-TFTFE (7.2 mAh cm−2)",
      "位置": "正文 Fig. 6i 讨论",
      "部分": "main"
    },
    {
      "名称": "DME 保留率（T1 电池循环 36 圈后，QNMR）",
      "数值": {
        "DME": 56,
        "ETFE": 52,
        "BTFE": 68,
        "TFTFE": 70
      },
      "单位": "%",
      "原句": "the percent retentions of DME in the DME, DME-ETFE, DME-BTFE, and DME-TFTFE electrolytes after 36 cycles are 56, 52, 68, and 70%",
      "位置": "正文 Fig. 6j–m 讨论",
      "部分": "main"
    },
    {
      "名称": "FSI⁻ 保留率（同上）",
      "数值": {
        "DME": 68,
        "ETFE": 34,
        "BTFE": 45,
        "TFTFE": 73
      },
      "单位": "%",
      "原句": "The percent retentions of FSI−in the DME, DME-ETFE, DME-BTFE, and ‖ TFTFE electrolytes were 68, 34, 45, and 73%",
      "位置": "正文 Fig. 6j–m 讨论",
      "部分": "main"
    }
  ],
  "备注": [
    "失效分析另用 1 M LiTFSI + 0.2 M LiNO₃ DOL/DME 基准（46 圈），与本表配方不同，未列入"
  ],
  "机制链": [
    {
      "编号": "M1",
      "A": "TFTFE",
      "B": "DME",
      "对象": "TFTFE 寿命长",
      "节点": [
        {
          "id": "a",
          "节点": "Li⁺ 溶剂化",
          "方向": "↓",
          "测量": "直接测（电解液本体）",
          "依据": "⁷Li NMR 高场位移；Raman 接触离子对增多",
          "作者原词": "augmenting anion coordination to Li+"
        },
        {
          "id": "b",
          "节点": "锂负极可逆性",
          "方向": "↑",
          "测量": "直接测（电池内）",
          "依据": "T1 电池循环 36 圈后 Li‖SUS 剥离：剩余活性锂 7.2 vs 5.1 mAh/cm²",
          "作者原词": "LMA reversibility"
        },
        {
          "id": "c",
          "节点": "电解液组分消耗",
          "方向": "↓",
          "测量": "直接测（电池内）",
          "依据": "同批电池 QNMR：DME 保留 70% vs 56%，FSI⁻ 73% vs 68%",
          "作者原词": "electrolyte depletion"
        },
        {
          "id": "d",
          "节点": "寿命/容量保持",
          "方向": "变好",
          "测量": "直接测（电池内）",
          "测试": "T1"
        }
      ],
      "边": [
        [
          "a",
          "b"
        ],
        [
          "a",
          "c"
        ],
        [
          "b",
          "d"
        ],
        [
          "c",
          "d"
        ]
      ],
      "原句": [
        {
          "原句": "This indicates that augmenting anion coordination to Li+ improves the stability of the LMA",
          "位置": "正文 Fig. 4a 讨论",
          "部分": "main"
        },
        {
          "原句": "cell lifespan is strongly correlated with LMA reversibility",
          "位置": "正文 Fig. 4b 讨论",
          "部分": "main"
        },
        {
          "原句": "capacity drop during cycling is directly associated with electrolyte depletion",
          "位置": "正文 Fig. 6 讨论",
          "部分": "main"
        }
      ]
    },
    {
      "编号": "M2",
      "A": "ETFE",
      "B": "DME",
      "对象": "ETFE 溶剂化弱于 DME，剩余活性锂反而更少",
      "节点": [
        {
          "id": "a",
          "节点": "溶剂腐蚀锂",
          "方向": "↑",
          "测量": "未测",
          "依据": "作者推断，没有单独测腐蚀",
          "作者原词": "high chemical corrosion of Li by ETFE"
        },
        {
          "id": "b",
          "节点": "锂负极可逆性",
          "方向": "↓",
          "测量": "直接测（电池内）",
          "依据": "剩余活性锂 3.5 vs 5.1 mAh/cm²",
          "作者原词": "abnormally low remaining Li capacity"
        },
        {
          "id": "c",
          "节点": "寿命/容量保持",
          "方向": "变坏",
          "测量": "直接测（电池内）",
          "测试": "T1"
        }
      ],
      "边": [
        [
          "a",
          "b"
        ],
        [
          "b",
          "c"
        ]
      ],
      "原句": [
        {
          "原句": "The abnormally low remaining Li capacity of the DME-ETFE electrolyte can be attributed to the high chemical corrosion of Li by ETFE",
          "位置": "正文 Fig. 6i 讨论",
          "部分": "main"
        }
      ],
      "备注": "M1“Li⁺ 溶剂化变弱 → 锂负极可逆性提高”在本篇的反例：作者归因于溶剂本身腐蚀锂，不是溶剂化"
    },
    {
      "编号": "M3",
      "A": "TFOFE",
      "B": "TFTFE",
      "对象": "最弱一端 TFOFE 寿命短",
      "节点": [
        {
          "id": "a",
          "节点": "Li⁺ 溶剂化",
          "方向": "↓",
          "测量": "直接测（电解液本体）",
          "依据": "⁷Li NMR：TFOFE 最弱",
          "作者原词": "solvating power of electrolyte is weak"
        },
        {
          "id": "b",
          "节点": "硫利用与可逆性",
          "方向": "↓",
          "测量": "由表现反推",
          "依据": "TFOFE 首圈容量低 20%、放电过电位大 0.8 V；其 Li‖Ni CE 反而最高",
          "作者原词": "reversibility of the sulfur cathode"
        },
        {
          "id": "c",
          "节点": "寿命/容量保持",
          "方向": "变坏",
          "测量": "直接测（电池内）",
          "测试": "T1"
        }
      ],
      "边": [
        [
          "a",
          "b"
        ],
        [
          "b",
          "c"
        ]
      ],
      "原句": [
        {
          "原句": "Despite having the highest LMA reversibility, the DME-TFOFE electrolyte exhibited poor cycling stability, indicating that the reversibility of the sulfur cathode determines the cycling stability when the solvating power of electrolyte is weak",
          "位置": "正文 Fig. 4b 讨论",
          "部分": "main"
        }
      ]
    },
    {
      "编号": "M4",
      "A": "TFTFE",
      "B": "DME",
      "对象": "TFTFE 过电位略大但首圈容量相当",
      "节点": [
        {
          "id": "a",
          "节点": "离子电导率",
          "方向": "≈",
          "测量": "简化体系",
          "依据": "含 0.5 m Li₂S₄ 的溶液中电导率相近（Fig. S18）；不含多硫化物时 TFTFE 更低",
          "作者原词": "similar ionic conductivities"
        },
        {
          "id": "b",
          "节点": "首圈/初期容量",
          "方向": "相当",
          "测量": "直接测（电池内）",
          "测试": "T1"
        }
      ],
      "边": [
        [
          "a",
          "b"
        ]
      ],
      "原句": [
        {
          "原句": "This can be explained by the similar ionic conductivities of the electrolytes when Li2S4 is present",
          "位置": "正文 Fig. 3c 讨论",
          "部分": "main"
        }
      ]
    },
    {
      "编号": "M5",
      "A": "TFTFE",
      "B": "DME",
      "对象": "软包寿命改善",
      "节点": [
        {
          "id": "a",
          "节点": "Li⁺ 溶剂化",
          "方向": "↓",
          "测量": "直接测（电解液本体）",
          "依据": "⁷Li NMR",
          "作者原词": "controlling the solvent structure"
        },
        {
          "id": "b",
          "节点": "锂负极可逆性",
          "方向": "↑",
          "测量": "未测",
          "依据": "软包没有做任何诊断，是扣式 M1 的外推"
        },
        {
          "id": "c",
          "节点": "寿命/容量保持",
          "方向": "变好",
          "测量": "直接测（电池内）",
          "测试": [
            "T5",
            "T6"
          ]
        }
      ],
      "边": [
        [
          "a",
          "b"
        ],
        [
          "b",
          "c"
        ]
      ],
      "原句": [
        {
          "原句": "This highlights the eﬀectiveness of controlling the solvent structure to improve the lifespan performances of Li–S pouch cells under lean-electrolyte conditions",
          "位置": "正文 Fig. 7 讨论",
          "部分": "main"
        }
      ]
    }
  ],
  "设计主张": [
    {
      "类型": "折中",
      "最优": "TFTFE",
      "两侧依据": [
        "M1",
        "M3"
      ],
      "原句": {
        "原句": "sulfur redox kinetics and LMA reversibility must be balanced, with moderately solvating electrolytes being particularly suitable for achieving this",
        "位置": "正文 Fig. 4b 讨论",
        "部分": "main"
      }
    }
  ]
}
