Repository: zhuonanli08/Li-S_Electrolyte_Conflicts

File: output/论断式提取表样_v3_2026-10-23/json/S39.json
{
  "文献编号": "S39",
  "DOI": "10.1021/acsenergylett.5c02200",
  "文献": "Yang J. et al., ACS Energy Lett. 2025, 10, 5674",
  "全文缓存": "10.1021_acsenergylett.5c02200",
  "对照": "DD",
  "配方": [
    {
      "代号": "DD",
      "作者原名": "DOL/DME（常规醚类基准）",
      "组分": [
        {
          "名称": "DOL",
          "角色": "溶剂化溶剂",
          "用量": "1",
          "单位": "体积份"
        },
        {
          "名称": "DME",
          "角色": "溶剂化溶剂",
          "用量": "1",
          "单位": "体积份"
        },
        {
          "名称": "LiTFSI",
          "角色": "盐",
          "用量": "1.0",
          "单位": "M"
        },
        {
          "名称": "LiNO₃",
          "角色": "添加剂",
          "用量": "0.2",
          "单位": "M"
        }
      ],
      "弱或非溶剂化溶剂体积分数": "0%",
      "原句": {
        "原句": "The solvent mixtures of DOL/DME (1:1 v/v), DOL/F4DEE (4:1 v/v) and DOL/TTE (4:1 v/v) were prepared in advance. ‖ For Li||S cell construction, 1.0 M LiTFSI and 0.2 M LiNO3 were dissolved in varied solvents.",
        "位置": "SI §2",
        "部分": "si"
      }
    },
    {
      "代号": "F4",
      "作者原名": "DOL/F4DEE（作者的最优配方）",
      "组分": [
        {
          "名称": "DOL",
          "角色": "溶剂化溶剂",
          "用量": "4",
          "单位": "体积份"
        },
        {
          "名称": "F4DEE（部分氟化醚）",
          "角色": "溶剂化溶剂",
          "用量": "1",
          "单位": "体积份"
        },
        {
          "名称": "LiTFSI",
          "角色": "盐",
          "用量": "1.0",
          "单位": "M"
        },
        {
          "名称": "LiNO₃",
          "角色": "添加剂",
          "用量": "0.2",
          "单位": "M"
        }
      ],
      "弱或非溶剂化溶剂体积分数": "0%（作者称 F4DEE 部分进入 Li⁺ 溶剂化层，是适中溶剂化溶剂，不是稀释剂）",
      "备注": "正文写 8:2，SI 写 4:1，为同一比例"
    },
    {
      "代号": "TT",
      "作者原名": "DOL/TTE（氟化醚电解液）",
      "组分": [
        {
          "名称": "DOL",
          "角色": "溶剂化溶剂",
          "用量": "4",
          "单位": "体积份"
        },
        {
          "名称": "TTE",
          "角色": "弱或非溶剂化溶剂",
          "用量": "1",
          "单位": "体积份"
        },
        {
          "名称": "LiTFSI",
          "角色": "盐",
          "用量": "1.0",
          "单位": "M"
        },
        {
          "名称": "LiNO₃",
          "角色": "添加剂",
          "用量": "0.2",
          "单位": "M"
        }
      ],
      "弱或非溶剂化溶剂体积分数": "20%"
    }
  ],
  "梯度": [
    {
      "名称": "第二溶剂种类（按 Li⁺ 溶剂化和多硫化物溶解度由强到弱）",
      "顺序": [
        "DD",
        "F4",
        "TT"
      ],
      "取值": [
        "DME",
        "F4DEE",
        "TTE"
      ],
      "说明": "Li⁺ 溶剂化：¹⁹F NMR 与 MD；多硫化物溶解度：Li₂S₆ 溶解实验，两项顺序一致",
      "原句": {
        "原句": "the DOL/F4DEE electrolyte presents moderate Li+ solvation with an anion-dominated solvation structure",
        "位置": "正文 Fig. 1c 讨论",
        "部分": "main"
      },
      "溶剂化方向": "由强到弱"
    }
  ],
  "性质": [
    {
      "性质": "Li⁺ 溶剂化",
      "排序": [
        "DD",
        "F4",
        "TT"
      ],
      "排序含义": "由强到弱",
      "依据": "¹⁹F NMR、Raman 给出 DOL/TTE < DOL ≈ F4DEE < DOL/DME < DME；DOL/F4DEE 混合液的位置由 MD 的 TFSI⁻ 配位数分布给出",
      "测量体系": "简化溶液：1.0 M LiTFSI，无 LiNO₃（电池配方含 0.2 M LiNO₃）",
      "原句": "indicating Li+ solvation strength is in the order of DOL/TTE < DOL ≈F4DEE < DOL/DME < DME",
      "位置": "正文 Fig. 1b 讨论",
      "部分": "main"
    },
    {
      "性质": "多硫化物溶解度",
      "对象": "Li₂S₆",
      "数值": {
        "DD": 1.0,
        "F4": 0.38,
        "TT": 0.22
      },
      "单位": "M",
      "依据": "溶解度实测",
      "测量体系": "简化溶液：只有混合溶剂，无盐、无 LiNO₃",
      "原句": "the DOL/F4DEE mixed solvent shows a moderate Li2S6 solubility of 0.38 M, in sharp contrast to 1.0 M in DOL/ DME and 0.22 M in DOL/TTE.",
      "位置": "正文 Fig. 1d 讨论",
      "部分": "main"
    },
    {
      "性质": "离子电导率",
      "数值": {
        "F4": 3.6
      },
      "单位": "mS/cm",
      "依据": "其他配方只在 SI Fig. S9b 图中",
      "测量体系": "1.0 M LiTFSI 溶液（不含 LiNO₃）",
      "原句": "DOL/F4DEE electrolyte possesses a high Li+ conductivity of 3.6 mS cm−1",
      "位置": "正文 p3",
      "部分": "main"
    },
    {
      "性质": "黏度",
      "方向": "未报告"
    },
    {
      "性质": "离子迁移数",
      "方向": "未报告"
    }
  ],
  "测试": [
    {
      "编号": "T1",
      "名称": "0.1 C 长循环",
      "电池": "Li‖S 扣式（型号未写）",
      "硫载量": 3.5,
      "E/S": 10,
      "E/S单位": "µL/mg",
      "锂厚": 200,
      "锂厚说明": "SI 材料清单的锂片规格，未特指 Li‖S",
      "作者N/P": "未报告",
      "倍率": "0.1 C",
      "1C定义": "1200 mA/g",
      "化成": "0.05 C×2",
      "电压": "1.6–2.6 V",
      "温度": "未报告",
      "LiNO₃": "各配方 0.2 M",
      "配方": [
        "DD",
        "F4",
        "TT"
      ],
      "条件原句": [
        {
          "原句": "For Li||S coin cells long-term cycling tests, the galvanostatic cycles include two 0.05 C formation cycles (1 C = 1200 mA gS-1), followed by long-term cycling at 0.1 C with 1.6-2.6 V voltage range.",
          "位置": "SI §4",
          "部分": "si"
        },
        {
          "原句": "0.1 C cycling S loading: 3.5 mg cm-2 E/S ratio: 10 L mg-1",
          "位置": "SI Fig. S32 图内文字",
          "部分": "si"
        },
        {
          "原句": "(15.6 mm in diameter and 200 µm in thickness) was purchased from American Elements.",
          "位置": "SI §1",
          "部分": "si"
        }
      ],
      "结果": [
        {
          "指标": "寿命",
          "取值点": "开始快速衰减的圈数 / 循环寿命",
          "数值": {
            "DD": 55,
            "F4": ">180"
          },
          "单位": "圈",
          "备注": "TT 的寿命原文没写数值",
          "原句": "resulting in quick capacity fading after only 55 cycles. ‖ These attributes contribute to a highly prolonged Li−S cycle life of over 180 cycles.",
          "位置": "正文 Fig. 5d 讨论",
          "部分": "main"
        },
        {
          "指标": "首圈容量",
          "取值点": "0.05 C 化成 / 0.1 C 循环初期",
          "作者定性": [
            {
              "A": "F4",
              "B": "DD",
              "方向": "↓",
              "说明": "🔶 作者称有寿命—容量权衡，又称 F4 与 DD 一样有两个完整平台；F4 是否低于 DD 需看 Fig. 5b/5d 确认"
            },
            {
              "A": "TT",
              "B": "DD",
              "方向": "↓"
            }
          ],
          "原句": "The trade-off between cycle life and specific capacity is observed from the long-term cycling at 0.1 C (Figure 5d, Figure S32). ‖ DOL/TTE with poor LiPS solubility results in a depressed second discharge plateau with reduced specific capacity",
          "位置": "正文 Fig. 5b、5d 讨论",
          "部分": "main"
        },
        {
          "指标": "阻抗（R_SEI）",
          "取值点": "第 100 圈后",
          "作者定性": [
            {
              "A": "F4",
              "B": "DD",
              "方向": "↓"
            },
            {
              "A": "TT",
              "B": "DD",
              "方向": "↓"
            }
          ],
          "原句": "the smaller SEI resistance (RSEI) in DOL/F4DEE and DOL/TTE than DOL/DME",
          "位置": "正文 Fig. 5c 讨论",
          "部分": "main"
        },
        {
          "指标": "阻抗（R_bulk）",
          "取值点": "第 100 圈后",
          "作者定性": [
            {
              "A": "F4",
              "B": "DD",
              "方向": "↓"
            },
            {
              "A": "TT",
              "B": "DD",
              "方向": "↓"
            }
          ],
          "原句": "The drastic increase of Rbulk in DOL/DME",
          "位置": "正文 Fig. 5c 讨论",
          "部分": "main"
        },
        {
          "指标": "阻抗（R_ct）",
          "取值点": "第 100 圈后",
          "作者定性": [
            {
              "A": "TT",
              "B": "DD",
              "方向": "↑"
            }
          ],
          "备注": "F4 与 DD 都“较小”，两者之间的比较未写",
          "原句": "DOL/F4DEE and DOL/DME facilitate sulfur redox kinetics owing to LiPS solubility advantages, reflected by a smaller charge transfer resistance (Rct)",
          "位置": "正文 Fig. 5c 讨论",
          "部分": "main"
        }
      ]
    },
    {
      "编号": "T2",
      "名称": "Li‖C/S 恒电流间歇滴定（GITT）",
      "电池": "Li‖S 扣式 2032",
      "硫载量": 3.5,
      "E/S": 10,
      "E/S单位": "µL/mg",
      "锂厚": 200,
      "锂厚说明": "SI 材料清单的锂片规格",
      "作者N/P": "未报告",
      "倍率": "0.42 mA/cm²，放 6 min 静置 30 min",
      "1C定义": "1200 mA/g",
      "化成": "无",
      "电压": "1.6–2.6 V",
      "温度": "未报告",
      "LiNO₃": "各配方 0.2 M",
      "配方": [
        "DD",
        "F4",
        "TT"
      ],
      "条件原句": [
        {
          "原句": "2032-coin cells were assembled with W-scope separator, and certain amount of electrolyte (without LiPS) was added to control E/S = 10 µL mg-1.",
          "位置": "SI §4",
          "部分": "si"
        },
        {
          "原句": "except changing the current density to 0.42 mA cm-2",
          "位置": "SI §4",
          "部分": "si"
        }
      ],
      "结果": [
        {
          "指标": "首圈容量",
          "取值点": "GITT 首次放电",
          "作者定性": [
            {
              "A": "F4",
              "B": "DD",
              "方向": "↓"
            },
            {
              "A": "TT",
              "B": "DD",
              "方向": "↓"
            }
          ],
          "原句": "Among the tested electrolytes, DOL/DME delivers the highest discharge capacity (Figure S29)",
          "位置": "正文 Fig. 5a 讨论",
          "部分": "main"
        },
        {
          "指标": "过电位",
          "取值点": "GITT 过电位",
          "作者定性": [
            {
              "A": "F4",
              "B": "DD",
              "方向": "↑"
            },
            {
              "A": "TT",
              "B": "DD",
              "方向": "↑"
            }
          ],
          "排序": "随多硫化物溶解度降低而升高：DD < F4 < TT",
          "原句": "higher GITT overpotentials were observed as the LiPS solubility decreased (Figure S30). Notably, DOL/F4DEE outperforms DOL/TTE in LiPS redox kinetics due to its higher LiPS solubility.",
          "位置": "正文 Fig. 5a 讨论",
          "部分": "main"
        }
      ]
    },
    {
      "编号": "T3",
      "名称": "Li‖Cu 锂沉积库仑效率（Aurbach 法）",
      "电池": "Li‖Cu 扣式",
      "硫载量": "不适用",
      "E/S": "不适用",
      "E/S单位": "",
      "锂厚": 200,
      "作者N/P": "不适用",
      "倍率": "未核",
      "1C定义": "不适用",
      "化成": "未核",
      "电压": "不适用",
      "温度": "未报告",
      "LiNO₃": "未写（Li⁺ 溶剂化研究用的是 1.0 M LiTFSI 单盐溶液）",
      "配方": [
        "DD",
        "F4",
        "TT"
      ],
      "条件原句": [],
      "结果": [
        {
          "指标": "库仑效率",
          "取值点": "Aurbach 法平均 CE",
          "数值": {
            "F4": 98.25
          },
          "单位": "%",
          "作者定性": [
            {
              "A": "F4",
              "B": "DD",
              "方向": "↑"
            }
          ],
          "备注": "DD、TT 的数值只在图中；作者称 F4 最高",
          "原句": "Electrolytes with weaker Li+ solvation generally deliver higher CE. Among them, DOL/ F4DEE delivers the highest CE of 98.25%",
          "位置": "正文 Fig. 2a 讨论",
          "部分": "main"
        }
      ]
    },
    {
      "编号": "T4",
      "名称": "单层软包",
      "电池": "Li‖S 单层软包（正极 51×92 mm²）",
      "硫载量": 3.5,
      "E/S": 8,
      "E/S单位": "µL/mg",
      "锂厚": 50,
      "作者N/P": "未报告",
      "倍率": "0.1 C（同扣式协议）",
      "1C定义": "1200 mA/g",
      "化成": "0.05 C×2",
      "电压": "1.6–2.6 V",
      "温度": "未报告",
      "LiNO₃": "各配方 0.2 M",
      "配方": [
        "DD",
        "F4"
      ],
      "条件原句": [
        {
          "原句": "For Li||S single-layer pouch cell, the same S cathodes were cut into size of 51 × 92 mm2. The thickness of Li metal anode was 50 µm with 53 × 94 mm2 in size.",
          "位置": "SI §4",
          "部分": "si"
        },
        {
          "原句": "A lower E/S ratio of 8 µL mgS-1 was employed. The pouch cells were tested with the same cycling protocol as Li||S coin cells",
          "位置": "SI §4",
          "部分": "si"
        }
      ],
      "结果": [
        {
          "指标": "寿命",
          "取值点": "循环寿命",
          "说明": "未报告：数值只在 Fig. S35、S36；作者只说延长了寿命，没写对比哪个配方",
          "原句": "extending the cycle life of both Li−S coin cells and Li−S cells under more demanding cycling conditions",
          "位置": "正文 Fig. 5 讨论",
          "部分": "main"
        }
      ]
    }
  ],
  "机理测量": [
    {
      "名称": "Li‖碳纸 GITT 第 II 段放电容量（0.1 M Li₂S₆ 溶液正极，1.0 M LiTFSI + 0.1 M LiNO₃）",
      "数值": {
        "DD": 900,
        "F4": 500,
        "TT": 400
      },
      "单位": "mAh/g",
      "原句": "The DOL/DME cell delivers 900 mAh g−1 on stage II, in sharp contrast to 500 and 400 mAh g−1 in the DOL/F4DEE and DOL/TTE cells",
      "位置": "正文 Fig. 3a 讨论",
      "部分": "main"
    }
  ],
  "备注": [
    "正极复合物含 TiN 催化剂（S/C/TiN = 78:11:11）",
    "Li⁺ 溶剂化和溶解度都在不含 LiNO₃ 的简化溶液里测，电池配方含 0.2 M LiNO₃"
  ],
  "机制链": [
    {
      "编号": "M1",
      "A": "DD",
      "B": "F4",
      "对象": "DOL/DME 寿命短",
      "节点": [
        {
          "id": "a",
          "节点": "Li⁺ 溶剂化",
          "方向": "↑",
          "测量": "简化体系",
          "依据": "¹⁹F NMR、MD（1.0 M LiTFSI，无 LiNO₃；电池配方含 0.2 M LiNO₃）",
          "作者原词": "Strong Li+ solvation"
        },
        {
          "id": "b",
          "节点": "多硫化物溶剂化",
          "方向": "↑",
          "测量": "简化体系",
          "依据": "UV-vis（LiS₃• 自由基）、MD 团簇分布（🔶 测量液组成未核）",
          "作者原词": "strong LiPS solvation"
        },
        {
          "id": "c",
          "节点": "硫利用与可逆性",
          "方向": "↓",
          "测量": "简化体系",
          "依据": "Li‖碳纸 GITT 充电第 V 段：DOL/DME 充电末仍留大量长链多硫化物",
          "作者原词": "poor sulfur reversibility"
        },
        {
          "id": "d",
          "节点": "锂负极可逆性",
          "方向": "↓",
          "测量": "相关量（电池内）",
          "依据": "T1 电池第 100 圈后 R_SEI 更大；另有 Li‖Cu CE、锂片浸泡（简化体系）",
          "作者原词": "severe Li anode degradation"
        },
        {
          "id": "e",
          "节点": "寿命/容量保持",
          "方向": "变坏",
          "测量": "直接测（电池内）",
          "测试": "T1"
        }
      ],
      "边": [
        [
          "a",
          "d"
        ],
        [
          "b",
          "c"
        ],
        [
          "b",
          "d"
        ],
        [
          "c",
          "e"
        ],
        [
          "d",
          "e"
        ]
      ],
      "原句": [
        {
          "原句": "Strong Li+ solvation and strong LiPS solvation in DOL/DME trigger poor sulfur reversibility and severe Li anode degradation",
          "位置": "正文 Fig. 5d 讨论",
          "部分": "main"
        }
      ]
    },
    {
      "编号": "M2",
      "A": "F4",
      "B": "DD",
      "对象": "F4 负极稳定、寿命长",
      "节点": [
        {
          "id": "a",
          "节点": "Li⁺ 溶剂化",
          "方向": "↓",
          "测量": "简化体系",
          "依据": "¹⁹F NMR、MD（无 LiNO₃ 单盐溶液）",
          "作者原词": "moderate Li+ solvation"
        },
        {
          "id": "b",
          "节点": "多硫化物溶剂化",
          "方向": "↓",
          "测量": "简化体系",
          "依据": "UV-vis、MD（🔶 测量液组成未核）",
          "作者原词": "weak LiPS solvation"
        },
        {
          "id": "c",
          "节点": "锂负极可逆性",
          "方向": "↑",
          "测量": "相关量（电池内）",
          "依据": "T1 第 100 圈后 R_SEI 更小；Li‖Cu CE 98.25%（简化体系）",
          "作者原词": "stabilizes the Li anode"
        },
        {
          "id": "d",
          "节点": "寿命/容量保持",
          "方向": "变好",
          "测量": "直接测（电池内）",
          "测试": "T1"
        }
      ],
      "边": [
        [
          "a",
          "c"
        ],
        [
          "b",
          "c"
        ],
        [
          "c",
          "d"
        ]
      ],
      "原句": [
        {
          "原句": "the smaller SEI resistance (RSEI) in DOL/F4DEE and DOL/TTE than DOL/DME indicates the benefit of weakened Li+ and LiPS solvation on Li anode",
          "位置": "正文 Fig. 5c 讨论",
          "部分": "main"
        },
        {
          "原句": "LiPS solvation also suppresses parasitic corrosion reactions on the Li metal",
          "位置": "正文 p5",
          "部分": "main"
        },
        {
          "原句": "DOL/F4DEE stabilizes the Li anode with moderate Li+ solvation and weak LiPS solvation",
          "位置": "正文 Fig. 5d 讨论",
          "部分": "main"
        }
      ]
    },
    {
      "编号": "M3",
      "A": "F4",
      "B": "DD",
      "对象": "多硫化物溶剂化变弱后，正极容量差别来自热力学而非动力学",
      "节点": [
        {
          "id": "a",
          "节点": "多硫化物溶剂化",
          "方向": "↓",
          "测量": "简化体系",
          "依据": "UV-vis、MD",
          "作者原词": "weaker LiPS solvation"
        },
        {
          "id": "b",
          "节点": "正极转化动力学",
          "方向": "≈",
          "测量": "简化体系",
          "依据": "Li‖碳纸 GITT（0.1 M Li₂S₆ 溶液正极）放电、充电过电位相近",
          "作者原词": "noncorrelation between LiPS solvation and LiPS oxidation kinetics"
        },
        {
          "id": "c",
          "节点": "多硫化物短链化",
          "方向": "↑",
          "测量": "简化体系",
          "依据": "同一 GITT 第 II 段容量 900 vs 500 mAh/g（TT 400）；歧化平衡机理引用文献",
          "作者原词": "shift LiPS disproportionation equilibrium toward the formation of shorter-chain LiPS"
        }
      ],
      "边": [
        [
          "a",
          "b"
        ],
        [
          "a",
          "c"
        ]
      ],
      "原句": [
        {
          "原句": "Li||CP GITT shows similar overpotential across various LiPS solvations",
          "位置": "正文 Fig. 3a 讨论",
          "部分": "main"
        },
        {
          "原句": "the capacity difference in these electrolytes is mainly attributed to LiPS conversion thermodynamics rather than kinetics",
          "位置": "正文 Fig. 3b 讨论",
          "部分": "main"
        },
        {
          "原句": "electrolytes with weaker LiPS solvation shift LiPS disproportionation equilibrium toward the formation of shorter-chain LiPS species",
          "位置": "正文 Fig. 3a 讨论",
          "部分": "main"
        }
      ],
      "备注": "作者自称与“弱溶剂化动力学差”的常规观点不同；只在溶液正极电池里测，没落到 Li‖S 测试"
    },
    {
      "编号": "M4",
      "A": "F4",
      "B": "DD",
      "对象": "全电池 GITT 过电位随溶解度降低而升高",
      "节点": [
        {
          "id": "a",
          "节点": "多硫化物溶解度",
          "方向": "↓",
          "测量": "简化体系",
          "依据": "Li₂S₆ 在无盐混合溶剂中 0.38 vs 1.0 M",
          "作者原词": "LiPS solubility decreased"
        },
        {
          "id": "b",
          "节点": "正极转化动力学",
          "方向": "↓",
          "测量": "由表现反推",
          "依据": "T2 GITT 过电位",
          "作者原词": "LiPS redox kinetics"
        },
        {
          "id": "c",
          "节点": "倍率/过电位",
          "方向": "变坏",
          "测量": "直接测（电池内）",
          "测试": "T2"
        }
      ],
      "边": [
        [
          "a",
          "b"
        ],
        [
          "b",
          "c"
        ]
      ],
      "原句": [
        {
          "原句": "higher GITT overpotentials were observed as the LiPS solubility decreased",
          "位置": "正文 Fig. 5a 讨论",
          "部分": "main"
        },
        {
          "原句": "DOL/F4DEE outperforms DOL/TTE in LiPS redox kinetics due to its higher LiPS solubility",
          "位置": "正文 Fig. 5a 讨论",
          "部分": "main"
        }
      ],
      "备注": "同一篇里：溶解度降低 → 全电池动力学变差（M4）；溶剂化变弱 → 溶液正极动力学不变（M3）。作者据此说溶解度与溶剂化可以解耦"
    },
    {
      "编号": "M5",
      "A": "TT",
      "B": "DD",
      "对象": "DOL/TTE 容量低",
      "节点": [
        {
          "id": "a",
          "节点": "多硫化物溶解度",
          "方向": "↓",
          "测量": "简化体系",
          "依据": "无盐混合溶剂中 0.22 vs 1.0 M",
          "作者原词": "low LiPS solubility"
        },
        {
          "id": "b",
          "节点": "硫利用与可逆性",
          "方向": "↓",
          "测量": "由表现反推",
          "依据": "容量低",
          "作者原词": "poor sulfur active material utilization"
        },
        {
          "id": "c",
          "节点": "首圈/初期容量",
          "方向": "变坏",
          "测量": "直接测（电池内）",
          "测试": "T1"
        }
      ],
      "边": [
        [
          "a",
          "b"
        ],
        [
          "b",
          "c"
        ]
      ],
      "原句": [
        {
          "原句": "DOL/TTE continuously suffers from poor sulfur active material utilization due to low LiPS solubility",
          "位置": "正文 Fig. 5d 讨论",
          "部分": "main"
        }
      ]
    },
    {
      "编号": "M6",
      "A": "DD",
      "B": "F4",
      "对象": "DOL/DME 第 100 圈后体相电阻剧增",
      "节点": [
        {
          "id": "a",
          "节点": "电解液组分消耗",
          "方向": "↑",
          "测量": "未测",
          "依据": "没测电解液余量",
          "作者原词": "electrolyte dry-out"
        },
        {
          "id": "b",
          "节点": "阻抗",
          "方向": "变坏",
          "测量": "直接测（电池内）",
          "测试": "T1",
          "指标": "阻抗（R_bulk）"
        }
      ],
      "边": [
        [
          "a",
          "b"
        ]
      ],
      "原句": [
        {
          "原句": "which may come from electrolyte dry-out",
          "位置": "正文 Fig. 5c 讨论",
          "部分": "main"
        }
      ]
    }
  ],
  "设计主张": [
    {
      "类型": "折中",
      "最优": "F4",
      "两侧依据": [
        "M1",
        "M2",
        "M4"
      ],
      "原句": {
        "原句": "Overall, the DOL/F4DEE electrolyte balances sulfur cathode kinetics and lithium anode stability through optimized Li+ and LiPS solubility and solvation",
        "位置": "正文 Fig. 5 讨论",
        "部分": "main"
      }
    },
    {
      "类型": "解耦",
      "最优": "F4",
      "两侧依据": [
        "M3",
        "M4"
      ],
      "原句": {
        "原句": "These results validate the effectiveness of our electrolyte design by decoupling the LiTFSI/LiPS solubility and Li+/LiPS solvation",
        "位置": "正文 Fig. 5 讨论",
        "部分": "main"
      }
    }
  ]
}

File: output/论断式提取表样_v3_2026-10-23/json/机制词表.json
{
  "说明": "机制链用的统一词表（v0，2026-10-23，按 S11/S21/S33/S39 四篇起草，AI 草拟、用户未确认）。大模型把作者的说法对到这里的节点上，作者原词另存；跨文献比较只按节点名合并。节点不够用时由人工新增，不让模型自造。",
  "节点": [
    {"名称": "Li⁺ 溶剂化", "层": "性质", "溶剂化相关": true, "↑": "更强", "↓": "更弱",
     "说明": "Li⁺ 与溶剂的配位强弱；阴离子进入 Li⁺ 溶剂化层（接触离子对、聚集体增多）记为溶剂化变弱"},
    {"名称": "多硫化物溶剂化", "层": "性质", "溶剂化相关": true, "↑": "更强", "↓": "更弱",
     "说明": "多硫化物与溶剂的结合强弱（UV-vis 自由基、DFT 结合能、MD）。与“多硫化物溶解度”分开记：S39 明确区分两者"},
    {"名称": "多硫化物溶解度", "层": "性质", "溶剂化相关": true, "↑": "更高", "↓": "更低",
     "说明": "能溶多少（饱和溶解度实测）"},
    {"名称": "多硫化物团簇化", "层": "性质", "溶剂化相关": true, "↑": "增多", "↓": "减少",
     "说明": "多硫化物以团簇（与阴离子聚集）形式存在",
     "并入": {"节点": "多硫化物溶剂化", "关系": "反向",
              "依据": "S39 把团簇增强当作多硫化物溶剂化变弱的证据；S21 作者没有这样称呼。跨文献比较时按“团簇增多 = 多硫化物溶剂化变弱”归并，属 AI 判断，待用户定"}},
    {"名称": "离子电导率", "层": "性质", "溶剂化相关": true, "↑": "更高", "↓": "更低",
     "说明": "配位溶剂变少时常随之下降，按溶剂化相关处理"},
    {"名称": "溶剂腐蚀锂", "层": "性质", "溶剂化相关": false, "↑": "更重", "↓": "更轻",
     "说明": "溶剂分子本身与锂的化学反应，不属于溶剂化强弱"},
    {"名称": "正极转化动力学", "层": "过程", "大类": "正极侧", "↑": "加快", "↓": "变慢", "≈": "不变",
     "说明": "液-液、液-固转化速率；Li₂S 成核与沉积；过电位"},
    {"名称": "多硫化物短链化", "层": "过程", "大类": "正极侧", "↑": "增强", "↓": "减弱",
     "说明": "歧化平衡偏向短链多硫化物（反应路径、热力学），与动力学分开记"},
    {"名称": "硫利用与可逆性", "层": "过程", "大类": "正极侧", "↑": "提高", "↓": "降低",
     "说明": "活性硫参与反应的比例、循环中可逆转化"},
    {"名称": "穿梭与多硫化物–锂寄生反应", "层": "过程", "大类": "穿梭", "↑": "加重", "↓": "减轻",
     "说明": "多硫化物迁移到负极并与锂反应"},
    {"名称": "锂负极可逆性", "层": "过程", "大类": "负极侧", "↑": "提高", "↓": "降低",
     "说明": "锂沉积致密、腐蚀少、SEI 稳定、剩余活性锂多"},
    {"名称": "电解液组分消耗", "层": "过程", "大类": "电解液消耗", "↑": "加快", "↓": "减少",
     "说明": "溶剂、盐、LiNO₃ 分解；电解液干涸"},
    {"名称": "首圈/初期容量", "层": "表现", "指标": ["首圈容量", "首圈能量密度", "初期容量"]},
    {"名称": "寿命/容量保持", "层": "表现", "指标": ["寿命", "容量保持率", "衰减率", "指定圈数容量"]},
    {"名称": "库仑效率", "层": "表现", "指标": ["库仑效率"]},
    {"名称": "倍率/过电位", "层": "表现", "指标": ["倍率容量", "过电位"]},
    {"名称": "自放电", "层": "表现", "指标": ["自放电"]},
    {"名称": "阻抗", "层": "表现", "指标": ["阻抗"]}
  ],
  "测量类别": {
    "直接测（电池内）": "直接",
    "直接测（电解液本体）": "直接",
    "相关量（电池内）": "间接",
    "简化体系": "间接",
    "由表现反推": "间接",
    "引用他文值": "间接",
    "未测": "只是说法"
  },
  "测量类别说明": {
    "直接测（电池内）": "在该测试的电池里直接测到这个量（如循环后剩余活性锂、QNMR 电解液余量）",
    "直接测（电解液本体）": "性质节点：在与电池配方相同的电解液里测",
    "相关量（电池内）": "在电池里测了相关的量，不是这个量本身（如用 R_SEI 代表负极退化）",
    "简化体系": "溶液正极电池、Li‖Cu/Li‖Ni、对称电池、去掉 LiNO₃、无盐溶剂等",
    "由表现反推": "没有单独测，由容量、CE、过电位、寿命推出来",
    "引用他文值": "数值来自别的论文",
    "未测": "没有对应测量"
  },
  "环节证据规则": "一个环节（一条边）两端的测量类别都是“直接”类 → 直接；有一端“未测” → 只是说法；其余 → 间接。整条链取最弱的环节。表现节点按它所在测试的电池结果算“直接测（电池内）”。"
}

File: output/论断式提取表样_v4_2026-10-24/json/S11.json
{
  "文献编号": "S11",
  "DOI": "10.1002/anie.202309968",
  "文献": "Li Z. et al., Angew. Chem. Int. Ed. 2023, 62, e202309968",
  "全文缓存": "10.1002_anie.202309968",
  "对照": "E0",
  "配方": [
    {
      "代号": "E0",
      "作者原名": "strong（0% HFE，常规 DOL/DME）",
      "组分": [
        {
          "名称": "DOL",
          "角色": "溶剂化溶剂",
          "用量": "1",
          "单位": "体积份"
        },
        {
          "名称": "DME",
          "角色": "溶剂化溶剂",
          "用量": "1",
          "单位": "体积份"
        },
        {
          "名称": "LiTFSI",
          "角色": "盐",
          "用量": "1.0",
          "单位": "M"
        },
        {
          "名称": "LiNO₃",
          "角色": "添加剂",
          "用量": "2",
          "单位": "wt%"
        }
      ],
      "弱或非溶剂化溶剂体积分数": "0%",
      "原句": {
        "原句": "A mixture of DOL/DME (1:1, by vol.) or mixed with 10%, 20% or 30% HFE by volume was first prepared. 1.0 M LiTFSI was then",
        "位置": "SI §1.2",
        "部分": "si"
      }
    },
    {
      "代号": "E10",
      "作者原名": "mid-strong（10% HFE）",
      "组分": [
        {
          "名称": "DOL",
          "角色": "溶剂化溶剂",
          "用量": "1",
          "单位": "体积份（DOL/DME 1:1）"
        },
        {
          "名称": "DME",
          "角色": "溶剂化溶剂",
          "用量": "1",
          "单位": "体积份（DOL/DME 1:1）"
        },
        {
          "名称": "HFE（TTE）",
          "角色": "弱或非溶剂化溶剂",
          "用量": "10",
          "单位": "vol%"
        },
        {
          "名称": "LiTFSI",
          "角色": "盐",
          "用量": "1.0",
          "单位": "M"
        },
        {
          "名称": "LiNO₃",
          "角色": "添加剂",
          "用量": "2",
          "单位": "wt%"
        }
      ],
      "弱或非溶剂化溶剂体积分数": "10%（按原文“by volume”理解为占全部溶剂）"
    },
    {
      "代号": "E20",
      "作者原名": "mid-weak（20% HFE，作者的最优配方）",
      "组分": [
        {
          "名称": "DOL",
          "角色": "溶剂化溶剂",
          "用量": "1",
          "单位": "体积份（DOL/DME 1:1）"
        },
        {
          "名称": "DME",
          "角色": "溶剂化溶剂",
          "用量": "1",
          "单位": "体积份（DOL/DME 1:1）"
        },
        {
          "名称": "HFE（TTE）",
          "角色": "弱或非溶剂化溶剂",
          "用量": "20",
          "单位": "vol%"
        },
        {
          "名称": "LiTFSI",
          "角色": "盐",
          "用量": "1.0",
          "单位": "M"
        },
        {
          "名称": "LiNO₃",
          "角色": "添加剂",
          "用量": "2",
          "单位": "wt%"
        }
      ],
      "弱或非溶剂化溶剂体积分数": "20%（按原文“by volume”理解为占全部溶剂）"
    },
    {
      "代号": "E30",
      "作者原名": "weak（30% HFE）",
      "组分": [
        {
          "名称": "DOL",
          "角色": "溶剂化溶剂",
          "用量": "1",
          "单位": "体积份（DOL/DME 1:1）"
        },
        {
          "名称": "DME",
          "角色": "溶剂化溶剂",
          "用量": "1",
          "单位": "体积份（DOL/DME 1:1）"
        },
        {
          "名称": "HFE（TTE）",
          "角色": "弱或非溶剂化溶剂",
          "用量": "30",
          "单位": "vol%"
        },
        {
          "名称": "LiTFSI",
          "角色": "盐",
          "用量": "1.0",
          "单位": "M"
        },
        {
          "名称": "LiNO₃",
          "角色": "添加剂",
          "用量": "2",
          "单位": "wt%"
        }
      ],
      "弱或非溶剂化溶剂体积分数": "30%（按原文“by volume”理解为占全部溶剂）"
    },
    {
      "代号": "Em",
      "作者原名": "medium（软包用；原文未写对应 HFE 比例）",
      "组分": [],
      "弱或非溶剂化溶剂体积分数": "未报告（10% 或 20%，原文只写 medium）",
      "备注": "🔶 软包里的 medium 对应 E10 还是 E20 原文没写，待人工确认"
    }
  ],
  "梯度": [
    {
      "名称": "HFE 体积分数",
      "顺序": [
        "E0",
        "E10",
        "E20",
        "E30"
      ],
      "取值": [
        "0%",
        "10%",
        "20%",
        "30%"
      ],
      "说明": "作者称溶剂化能力 strong → mid-strong → mid-weak → weak（指多硫化物溶剂化）",
      "原句": {
        "原句": "electrolytes with different HFE contents (0%, 10%, 20%, and 30%) were prepared with different solvating power (denoted as strong, mid-strong, mid-weak, and weak, respectively)",
        "位置": "正文 p3",
        "部分": "main"
      },
      "溶剂化方向": "由强到弱"
    }
  ],
  "性质": [
    {
      "性质": "Li⁺ 溶剂化",
      "方向": "未报告",
      "依据": "本文的 strong/weak 指多硫化物溶剂化（DFT 结合能、MD、Li₂S₈ 溶解度），没有测 Li⁺ 溶剂化"
    },
    {
      "性质": "多硫化物溶解度",
      "对象": "Li₂S₈",
      "数值": {
        "E0": 4.3,
        "E10": 2.9,
        "E20": 2.6,
        "E30": 1.8
      },
      "单位": "M[S]",
      "依据": "溶解度实测（Fig. S3、Table S1）",
      "测量体系": "电解液本身（是否含 LiNO₃ 未写）",
      "原句": "Electrolytes without HFE, with 10%, 20%, or 30% HFE by volume can dissolve 4.3, 2.9, 2.6, and 1.8 M[S] Li2S8 at most",
      "位置": "正文 p2",
      "部分": "main"
    },
    {
      "性质": "离子电导率",
      "方向": "未报告"
    },
    {
      "性质": "黏度",
      "方向": "未报告"
    },
    {
      "性质": "离子迁移数",
      "方向": "未报告"
    }
  ],
  "测试": [
    {
      "编号": "T1",
      "名称": "倍率阶梯",
      "电池": "Li‖S 扣式 2032",
      "硫载量": 4.3,
      "E/S": 6.1,
      "E/S单位": "µL/mg",
      "锂厚": 50,
      "作者N/P": "锂理论过量 43%",
      "倍率": "0.1、0.2、0.3、0.4、0.5 C 阶梯",
      "1C定义": "1672 mA/g",
      "化成": "未报告",
      "电压": "1.70–2.60 V",
      "温度": "未报告",
      "LiNO₃": "各配方自带 2 wt%",
      "配方": [
        "E0",
        "E10",
        "E20",
        "E30"
      ],
      "条件原句": [
        {
          "原句": "ultrathin Li anodes of 50 μm (15.0 mm in diameter, 43% excess in theory), high-S-loading cathodes of 4.3 mg cm−2",
          "位置": "SI §1.7",
          "部分": "si"
        },
        {
          "原句": "35 µL electrolyte (electrolyte to S (E/S) ratio of 6.1 μL mg−1)",
          "位置": "SI §1.7",
          "部分": "si"
        },
        {
          "原句": "at 0.1, 0.2, 0.3, 0.4, and 0.5 C for rate performance evaluation",
          "位置": "SI §1.7",
          "部分": "si"
        }
      ],
      "结果": [
        {
          "指标": "倍率容量",
          "取值点": "0.1 C",
          "数值": {
            "E0": 1040,
            "E30": 956
          },
          "单位": "mAh/g",
          "作者定性": [
            {
              "A": "E10",
              "B": "E0",
              "方向": "↓"
            },
            {
              "A": "E20",
              "B": "E0",
              "方向": "↓"
            }
          ],
          "原句": "Not only a high specific capacity of 1040 mAhg 1 is delivered at 0.1 C ‖ deliver inferior specific capacities successively at each rate ‖ delivers only 956 mAhg 1 at 0.1 C",
          "位置": "正文 Fig. 5A 讨论",
          "部分": "main"
        },
        {
          "指标": "倍率容量",
          "取值点": "0.5 C",
          "数值": {
            "E0": 874,
            "E30": "<243"
          },
          "单位": "mAh/g",
          "作者定性": [
            {
              "A": "E10",
              "B": "E0",
              "方向": "↓"
            },
            {
              "A": "E20",
              "B": "E0",
              "方向": "↓"
            }
          ],
          "原句": "a satisfactory specific capacity of 874 mAhg 1 can be achieved at a high rate of 0.5 C ‖ exhibits a cliff-like drop to below 243 mAhg 1 at a rate of 0.2 C or higher",
          "位置": "正文 Fig. 5A 讨论",
          "部分": "main"
        }
      ]
    },
    {
      "编号": "T2",
      "名称": "0.1 C 长循环",
      "电池": "Li‖S 扣式 2032",
      "硫载量": 4.3,
      "E/S": 6.1,
      "E/S单位": "µL/mg",
      "锂厚": 50,
      "作者N/P": "锂理论过量 43%",
      "倍率": "0.1 C",
      "1C定义": "1672 mA/g",
      "化成": "未报告",
      "电压": "1.70–2.60 V",
      "温度": "未报告",
      "LiNO₃": "各配方自带 2 wt%",
      "配方": [
        "E0",
        "E10",
        "E20",
        "E30"
      ],
      "条件原句": [
        {
          "原句": "at 0.1 C for cycling performance evaluation",
          "位置": "SI §1.7",
          "部分": "si"
        }
      ],
      "结果": [
        {
          "指标": "首圈容量",
          "取值点": "0.1 C 循环首圈",
          "数值": {
            "E0": 1013,
            "E10": 889,
            "E20": 887,
            "E30": 778
          },
          "单位": "mAh/g",
          "原句": "initial specific capacity of 887 mAhg 1 ‖ initial specific capacity of 889 mAhg 1 ‖ highest initial specific capacity of 1013 mAhg 1 ‖ the lowest initial specific capacity of 778 mAhg 1",
          "位置": "正文 Fig. 5C 讨论",
          "部分": "main"
        },
        {
          "指标": "寿命",
          "取值点": "循环圈数（🔶 口径不一，见备注）",
          "数值": {
            "E0": "≈30",
            "E10": 122,
            "E20": 146,
            "E30": "≈30"
          },
          "单位": "圈",
          "备注": "🔶 E10、E20 为作者写的循环寿命；E0、E30 只写“30 圈后骤降/断崖式下降”，口径不同",
          "原句": "an ultra-long cycling lifespan of 146 cycles ‖ delivers a cycling lifespan of 122 cycles ‖ exhibits a rapid drop in capacity after 30 cycles ‖ exhibits a cliff-like capacity drop after 30 cycles",
          "位置": "正文 Fig. 5C 讨论",
          "部分": "main"
        },
        {
          "指标": "库仑效率",
          "取值点": "CE 降到 90% 时的圈数",
          "数值": {
            "E0": 38,
            "E10": 65,
            "E20": 106
          },
          "单位": "圈",
          "越大越好": true,
          "原句": "dropping down to 90% at the 38th, 65th, and 106th cycle with strong, mid-strong, and mid-weak solvation",
          "位置": "正文 Fig. 5C、S21 讨论",
          "部分": "main"
        }
      ]
    },
    {
      "编号": "T3",
      "名称": "不加 LiNO₃ 的循环（测库仑效率）",
      "电池": "Li‖S 电池（型号未写）",
      "硫载量": 1.3,
      "E/S": "14.5",
      "E/S单位": "µL/mg",
      "E/S说明": "🧮 25 µL ÷（1.3 mg/cm² × 13 mm 圆片 1.33 cm²）",
      "锂厚": 600,
      "作者N/P": "未报告",
      "倍率": "0.1 C",
      "1C定义": "1672 mA/g",
      "化成": "未报告",
      "电压": "1.70–2.60 V",
      "温度": "室温",
      "LiNO₃": "配方中去掉 LiNO₃（各配方都不加）",
      "配方": [
        "E0",
        "E10",
        "E20",
        "E30"
      ],
      "条件原句": [
        {
          "原句": "lithium–sulfur (Li–S) cells were assembled with 600 µm Li anodes (16.0 mm in diameter), 1.3 mg cm−2 S cathodes, PP separators (19.0 mm in diameter), and 25 µL electrolyte without LiNO3",
          "位置": "SI §1.4",
          "部分": "si"
        },
        {
          "原句": "The S cathodes were punched into disks with a diameter of 13.0 mm",
          "位置": "SI §1.3",
          "部分": "si"
        }
      ],
      "结果": [
        {
          "指标": "库仑效率",
          "取值点": "首圈",
          "数值": {
            "E0": 38.2,
            "E10": 45.4,
            "E20": 67.1,
            "E30": 81.8
          },
          "单位": "%",
          "原句": "solvation structures is 38.2%, 45.4%, 67.1%, and 81.8%",
          "位置": "正文 Fig. 2B 讨论",
          "部分": "main"
        }
      ]
    },
    {
      "编号": "T4",
      "名称": "穿梭电流（不加 LiNO₃，2.34–2.40 V 恒电位）",
      "电池": "Li‖S 电池（同 T3）",
      "硫载量": 1.3,
      "E/S": "14.5",
      "E/S单位": "µL/mg",
      "E/S说明": "🧮 同 T3",
      "锂厚": 600,
      "作者N/P": "未报告",
      "倍率": "先充到 2.90 V，再逐级恒电位 2.40→2.34 V 各 1 h",
      "1C定义": "不适用",
      "化成": "未报告",
      "电压": "2.34–2.40 V",
      "温度": "室温",
      "LiNO₃": "配方中去掉 LiNO₃（各配方都不加）",
      "配方": [
        "E0",
        "E10",
        "E20",
        "E30"
      ],
      "条件原句": [
        {
          "原句": "were firstly galvanostatically charged to 2.90 V and then discharged to 2.40, 2.39, 2.38, 2.37, 2.36, 2.35, and 2.34 V step by step",
          "位置": "SI §1.4",
          "部分": "si"
        }
      ],
      "结果": [
        {
          "指标": "穿梭电流",
          "取值点": "2.34–2.40 V 稳态电流",
          "单位": "",
          "作者定性": [
            {
              "A": "E10",
              "B": "E0",
              "方向": "↓"
            },
            {
              "A": "E20",
              "B": "E0",
              "方向": "↓"
            },
            {
              "A": "E30",
              "B": "E0",
              "方向": "↓"
            }
          ],
          "排序": "随溶剂化变弱逐级降低（数值只在图中）",
          "原句": "Successive decline in shuttle current is observed with reduced solvating power of the electrolyte in the voltage range from 2.34 to 2.40 V",
          "位置": "正文 Fig. 2A 讨论",
          "部分": "main"
        }
      ]
    },
    {
      "编号": "T5",
      "名称": "软包",
      "电池": "Li‖S 软包（4×7 cm²，双面正极、双面锂）",
      "硫载量": 7.4,
      "硫载量说明": "单面",
      "E/S": "3.5",
      "E/S单位": "g/g（质量基）",
      "E/S说明": "⚠️ SI 方法写 3.5 g gS⁻¹，SI 表 S5 却列在 µL/mg 一栏；按 §7.3 质量基保留原值、不换算",
      "锂厚": 75,
      "锂厚说明": "单面",
      "作者N/P": "锂理论过量 25%",
      "倍率": "0.05 C",
      "1C定义": "1000 mA/g",
      "化成": "未报告",
      "电压": "1.70–2.55 V",
      "温度": "未报告",
      "LiNO₃": "各配方自带 2 wt%",
      "配方": [
        "E0",
        "Em",
        "E30"
      ],
      "条件原句": [
        {
          "原句": "S cathodes with a single-side areal S loading of 7.4 mg cm−2 were cut into a size of 4 × 7 cm2",
          "位置": "SI §1.7",
          "部分": "si"
        },
        {
          "原句": "anodes was 75 µm on a single side and 4 × 7 cm2 in size (25% excess in theory)",
          "位置": "SI §1.7",
          "部分": "si"
        },
        {
          "原句": "A low E/S ratio of 3.5 g gS−1 was employed. The pouch cells were tested at 0.05 C (1 C = 1000 mA g−1)",
          "位置": "SI §1.7",
          "部分": "si"
        }
      ],
      "结果": [
        {
          "指标": "寿命",
          "取值点": "循环圈数",
          "数值": {
            "E0": 19,
            "Em": 30,
            "E30": 1
          },
          "单位": "圈",
          "备注": "E30 原文为“只有第 1 圈正常循环”",
          "原句": "delivers a prolonged cycling lifespan of 30 cycles ‖ reduced cycling lifespan of only 19 cycles, and that with the weak solvation structure only cycles normally for the first cycle",
          "位置": "正文 Fig. 6B 讨论",
          "部分": "main"
        }
      ]
    }
  ],
  "机理测量": [
    {
      "名称": "Li₂S 沉积容量（Li|Li₂S₈ 电池，2.05 V 恒电位）",
      "数值": {
        "E0": 161,
        "E10": 98,
        "E20": 89,
        "E30": 71
      },
      "单位": "mAh/g",
      "原句": "Li2S deposition capacities of 161, 98, 89, and 71",
      "位置": "正文 Fig. 3D 讨论",
      "部分": "main"
    },
    {
      "名称": "SEI 中 S 含量（XPS，不加 LiNO₃，循环 5 圈后）",
      "数值": {
        "E0": 4.18,
        "E10": 2.79,
        "E20": 1.74,
        "E30": 1.41
      },
      "单位": "%",
      "原句": "The S content in SEI decreases in turn for strong (4.18%), mid-strong (2.79%), mid-weak (1.74%), and weak",
      "位置": "正文 Fig. 2D 讨论",
      "部分": "main"
    }
  ],
  "备注": [
    "T1 中 E0 的 0.1 C 容量 1040 与 T2 中 E0 首圈 1013 来自不同测试，分开记"
  ],
  "设计主张": [
    {
      "类型": "折中",
      "最优": "E20",
      "两侧依据": [
        "M1",
        "M2"
      ],
      "原句": {
        "原句": "Moreover, the Li S coin cell with the mid-weak solvation structure delivers an ultra-long cycling lifespan of 146 cycles with an initial specific capacity of 887 mAhg 1 and a capacity retention of 78.5% due to the balanced cathode and anode kinetics.",
        "位置": "正文 Fig. 5C 讨论",
        "部分": "main",
        "提到": [
          "正极反应",
          "负极锂"
        ]
      }
    }
  ],
  "机制": [
    {
      "编号": "M1",
      "A": "E0",
      "B": "E20",
      "性质": [
        {
          "名称": "多硫化物溶剂化",
          "方向": "更强"
        }
      ],
      "过程": [
        {
          "大类": "负极锂",
          "方向": "劣化"
        }
      ],
      "落到": [
        {
          "测试": "T2",
          "表现": "寿命/容量保持",
          "方向": "变坏"
        }
      ],
      "概括": "多硫化物溶剂化强时负极动力学快，多硫化物与锂副反应重，负极失效快、寿命短",
      "原句": [
        {
          "id": "s1",
          "原句": "The solvation structure derived from strong solvating power electrolyte induces fast anode kinetics and rapid anode failure, while that derived from weak solvating power electrolyte causes sluggish cathode kinetics and rapid capacity loss.",
          "位置": "摘要",
          "部分": "main",
          "来源": "本文结论",
          "提到": [
            "负极锂",
            "正极反应"
          ]
        },
        {
          "id": "s2",
          "原句": "The low capacity retention originates from the serious parasitic reactions between Li metal and LiPSs owning to the fast anode kinetics.",
          "位置": "正文 Fig. 5C 讨论",
          "部分": "main",
          "来源": "本文结论",
          "提到": [
            "负极锂"
          ]
        }
      ]
    },
    {
      "编号": "M2",
      "A": "E30",
      "B": "E20",
      "梯度段": "全梯度",
      "性质": [
        {
          "名称": "多硫化物溶剂化",
          "方向": "更弱"
        }
      ],
      "过程": [
        {
          "大类": "正极反应",
          "方向": "变差"
        }
      ],
      "落到": [
        {
          "测试": "T2",
          "表现": "首圈/初期容量",
          "方向": "变坏"
        },
        {
          "测试": "T2",
          "表现": "寿命/容量保持",
          "方向": "变坏"
        }
      ],
      "概括": "多硫化物溶剂化越弱，正极液–液、液–固转化越慢；最弱端首圈容量最低、30 圈后骤降",
      "原句": [
        {
          "id": "s1",
          "原句": "The solvation structure derived from strong solvating power electrolyte induces fast anode kinetics and rapid anode failure, while that derived from weak solvating power electrolyte causes sluggish cathode kinetics and rapid capacity loss.",
          "位置": "摘要",
          "部分": "main",
          "来源": "本文结论",
          "提到": [
            "负极锂",
            "正极反应"
          ]
        },
        {
          "id": "s3",
          "原句": "The solvation structures from strong to weak afford decreased Li2S deposition capacities of 161, 98, 89, and 71 mAhg 1, respectively, indicating inhibited Li2S deposition with the weak solvation structure.",
          "位置": "正文 Fig. 3D 讨论",
          "部分": "main",
          "来源": "本文结论",
          "提到": [
            "正极反应"
          ]
        },
        {
          "id": "s4",
          "原句": "Therefore, the cathode kinetics becomes more sluggish regarding the liquid–liquid and liquid–solid conversion processes as the solvating power reduces.",
          "位置": "正文 Fig. 3D 讨论",
          "部分": "main",
          "来源": "本文结论",
          "提到": [
            "正极反应"
          ]
        },
        {
          "id": "s5",
          "原句": "Additionally, the Li S coin cell with the weak solvation structure exhibits a cliff-like capacity drop after 30 cycles with the lowest initial specific capacity of 778 mAhg 1 due to the sluggish cathode kinetics.",
          "位置": "正文 Fig. 5C 讨论",
          "部分": "main",
          "来源": "本文结论",
          "提到": [
            "正极反应"
          ]
        }
      ]
    },
    {
      "编号": "M3",
      "A": "E30",
      "B": "E0",
      "梯度段": "全梯度",
      "性质": [
        {
          "名称": "多硫化物溶剂化",
          "方向": "更弱"
        }
      ],
      "过程": [
        {
          "大类": "多硫化物穿梭",
          "方向": "减轻"
        },
        {
          "大类": "负极锂",
          "方向": "改善"
        }
      ],
      "落到": [
        {
          "测试": "T4",
          "表现": "穿梭电流",
          "方向": "变好"
        }
      ],
      "概括": "溶剂化越弱，穿梭电流逐级降低，多硫化物与锂的副反应减少",
      "原句": [
        {
          "id": "s6",
          "原句": "Successive decline in shuttle current is observed with reduced solvating power of the electrolyte in the voltage range from 2.34 to 2.40 V, indicating suppressed parasitic reactions between LiPSs and Li metal and reduced LiPS anode kinetics with weak solvation structure (Figure 2A).",
          "位置": "正文 Fig. 2A 讨论",
          "部分": "main",
          "来源": "本文结论",
          "提到": [
            "多硫化物穿梭",
            "负极锂"
          ]
        }
      ]
    }
  ],
  "对照类型": "常规醚基准"
}
