Repository: zhuonanli08/Li-S_Electrolyte_Conflicts

File: output/论断式提取表样_v4_2026-10-24/json/S21.json
{
  "文献编号": "S21",
  "DOI": "10.1002/aenm.202500802",
  "文献": "Zheng Q. et al., Adv. Energy Mater. 2025, 15, 2500802",
  "全文缓存": "10.1002_aenm.202500802",
  "对照": "T0",
  "配方": [
    {
      "代号": "T0",
      "作者原名": "0DTL",
      "组分": [
        {
          "名称": "DME",
          "角色": "溶剂化溶剂",
          "用量": "95",
          "单位": "体积份"
        },
        {
          "名称": "THF",
          "角色": "溶剂化溶剂",
          "用量": "5",
          "单位": "体积份"
        },
        {
          "名称": "LiTFSI",
          "角色": "盐",
          "用量": "1",
          "单位": "mol/L"
        }
      ],
      "弱或非溶剂化溶剂体积分数": "0%",
      "原句": {
        "原句": "dissolved in the mixture solution of DME/THF = 95/5 (v/v) and DME/THF/DTL = 35/5/60 (v/v), denoted as 0DTL electrolyte and 60DTL electrolyte, respectively",
        "位置": "正文 p3",
        "部分": "main"
      }
    },
    {
      "代号": "T50",
      "作者原名": "50DTL",
      "组分": [
        {
          "名称": "DME/THF",
          "角色": "溶剂化溶剂",
          "用量": "未报告",
          "单位": "（表 S2 为图片，文字中没有）"
        },
        {
          "名称": "DTL（邻二甲苯）",
          "角色": "弱或非溶剂化溶剂",
          "用量": "50",
          "单位": "vol%"
        },
        {
          "名称": "LiTFSI",
          "角色": "盐",
          "用量": "1",
          "单位": "mol/L"
        }
      ],
      "弱或非溶剂化溶剂体积分数": "50%",
      "备注": "🔶 DME/THF 比例只在表 S2（图片）"
    },
    {
      "代号": "T60",
      "作者原名": "60DTL（作者的最优配方）",
      "组分": [
        {
          "名称": "DME",
          "角色": "溶剂化溶剂",
          "用量": "35",
          "单位": "体积份"
        },
        {
          "名称": "THF",
          "角色": "溶剂化溶剂",
          "用量": "5",
          "单位": "体积份"
        },
        {
          "名称": "DTL（邻二甲苯）",
          "角色": "弱或非溶剂化溶剂",
          "用量": "60",
          "单位": "体积份"
        },
        {
          "名称": "LiTFSI",
          "角色": "盐",
          "用量": "1",
          "单位": "mol/L"
        }
      ],
      "弱或非溶剂化溶剂体积分数": "60%"
    },
    {
      "代号": "T70",
      "作者原名": "70DTL",
      "组分": [
        {
          "名称": "DME/THF",
          "角色": "溶剂化溶剂",
          "用量": "未报告",
          "单位": "（表 S2 为图片）"
        },
        {
          "名称": "DTL（邻二甲苯）",
          "角色": "弱或非溶剂化溶剂",
          "用量": "70",
          "单位": "vol%"
        },
        {
          "名称": "LiTFSI",
          "角色": "盐",
          "用量": "1",
          "单位": "mol/L"
        }
      ],
      "弱或非溶剂化溶剂体积分数": "70%",
      "备注": "🔶 同 T50"
    },
    {
      "代号": "T80",
      "作者原名": "80DTL",
      "组分": [
        {
          "名称": "DME/THF",
          "角色": "溶剂化溶剂",
          "用量": "未报告",
          "单位": "（表 S2 为图片）"
        },
        {
          "名称": "DTL（邻二甲苯）",
          "角色": "弱或非溶剂化溶剂",
          "用量": "80",
          "单位": "vol%"
        },
        {
          "名称": "LiTFSI",
          "角色": "盐",
          "用量": "1",
          "单位": "mol/L"
        }
      ],
      "弱或非溶剂化溶剂体积分数": "80%",
      "备注": "🔶 同 T50"
    },
    {
      "代号": "DD",
      "作者原名": "DOL/DME（自配不含 LiNO₃，或商品含 1 wt% LiNO₃，见各测试）",
      "组分": [
        {
          "名称": "DOL",
          "角色": "溶剂化溶剂",
          "用量": "1",
          "单位": "体积份"
        },
        {
          "名称": "DME",
          "角色": "溶剂化溶剂",
          "用量": "1",
          "单位": "体积份"
        },
        {
          "名称": "LiTFSI",
          "角色": "盐",
          "用量": "1",
          "单位": "M"
        }
      ],
      "弱或非溶剂化溶剂体积分数": "0%",
      "原句": {
        "原句": "the traditional Li-S electrolyte composed of 1M LiTFSI in DME and DOL (1:1 v/v) with 1wt% LiNO3 was purchased from DoDoChem",
        "位置": "SI 材料",
        "部分": "si"
      }
    }
  ],
  "梯度": [
    {
      "名称": "DTL 体积分数",
      "顺序": [
        "T0",
        "T50",
        "T60",
        "T70",
        "T80"
      ],
      "取值": [
        "0%",
        "50%",
        "60%",
        "70%",
        "80%"
      ],
      "说明": "数字为 DTL（非配位溶剂）体积分数；作者称 DTL 越多溶剂化能力越弱",
      "原句": {
        "原句": "The numbers represent the volume fraction of DTL in electrolytes",
        "位置": "正文 p3",
        "部分": "main"
      },
      "溶剂化方向": "由强到弱"
    }
  ],
  "性质": [
    {
      "性质": "Li⁺ 溶剂化",
      "方向": {
        "T60": "更弱"
      },
      "依据": "Raman（游离 DME 峰减弱）、⁷Li NMR（TFSI⁻ 与 Li⁺ 配位随 DTL 增加而增强）",
      "测量体系": "1 mol/L LiTFSI 的各电解液（与电池配方一致）",
      "原句": "the coordination of lithium ions with TFSI−anions is enhanced with increasing DTL volume fraction",
      "位置": "正文 Fig. 1d 讨论",
      "部分": "main"
    },
    {
      "性质": "多硫化物溶解度",
      "对象": "硫原子（Li₂S₆ 溶解实验）",
      "数值": {
        "T50": 305,
        "T60": 247,
        "T70": 101
      },
      "单位": "mmol/L[S]",
      "依据": "UV-vis 实测（表 S3）；T0 未测，原文只引用常规醚类电解液 4000 mmol/L（他文值）",
      "测量体系": "电解液本身",
      "原句": "the solubility of sulfur atoms in 50DTL, 60DTL, and 70DTL was 305, 247, and 101 mmol L−1",
      "位置": "正文 Fig. 1c 讨论",
      "部分": "main"
    },
    {
      "性质": "离子电导率",
      "方向": {
        "T70": "↓"
      },
      "依据": "作者只写 70DTL 电导率急剧下降，未给其他配方的比较和数值",
      "原句": "the sharp decrease in electrolyte ionic conductivity caused by decreasing coordinated solvents in 70DTL electrolyte",
      "位置": "正文 Fig. 3 讨论",
      "部分": "main"
    },
    {
      "性质": "黏度",
      "方向": "未报告"
    },
    {
      "性质": "离子迁移数",
      "方向": "未报告"
    }
  ],
  "测试": [
    {
      "编号": "T1",
      "名称": "0.1 C 首两圈",
      "电池": "Li‖S 扣式 2025",
      "硫载量": 1.2,
      "E/S": 14.6,
      "E/S单位": "µL/mg",
      "锂厚": 1000,
      "作者N/P": "未报告",
      "倍率": "0.1 C",
      "1C定义": "未报告",
      "化成": "无",
      "电压": "1.2–3.2 V",
      "温度": "未报告",
      "LiNO₃": "各配方都不含",
      "配方": [
        "T0",
        "T50",
        "T60",
        "T70",
        "T80",
        "DD"
      ],
      "条件原句": [
        {
          "原句": "the areal sulfur loading was about 1.2 mgs cm-2. CR2025 coin cells was assembled",
          "位置": "SI 电池组装",
          "部分": "si"
        },
        {
          "原句": "The electrolyte amount of conventional Li-S cells was kept at 35 μl and the E/S was 14.6 μl mgs−1.",
          "位置": "SI 电池组装",
          "部分": "si"
        },
        {
          "原句": "The lithium metal foils (≥99.9%, Ф15.6 × 1.0 mm)",
          "位置": "SI 材料",
          "部分": "si"
        },
        {
          "原句": "The Li-S batteries were galvanostatically cycled with the voltage ranging from 1.2 V to 3.2 V",
          "位置": "SI 测试",
          "部分": "si"
        }
      ],
      "结果": [
        {
          "指标": "首圈容量",
          "取值点": "0.1 C 首圈",
          "数值": {
            "T0": 1002,
            "T60": 1371
          },
          "单位": "mAh/g",
          "最优": {
            "配方": "T60",
            "范围": [
              "T0",
              "T50",
              "T60",
              "T70",
              "T80",
              "DD"
            ],
            "说明": "作者称 60DTL 放电容量最高（Fig. S14c，其余数值只在图中）"
          },
          "原句": "was increased from 1002 to 1371 mAh g−1 at 0.1 C ‖ Cells with 60DTL electrolyte have the lowest overpotential and highest discharge capacity",
          "位置": "正文 Fig. 4a 讨论；Fig. S14",
          "部分": "main"
        },
        {
          "指标": "过电位",
          "取值点": "0.1 C 首两圈",
          "数值": {
            "T0": 173,
            "T60": 116
          },
          "单位": "mV",
          "最优": {
            "配方": "T60",
            "范围": [
              "T0",
              "T50",
              "T60",
              "T70",
              "T80",
              "DD"
            ],
            "说明": "作者称 60DTL 过电位最低（Fig. S14b）"
          },
          "原句": "the overpotential was reduced from 173 to 116 mV",
          "位置": "正文 Fig. 4a 讨论",
          "部分": "main"
        },
        {
          "指标": "库仑效率",
          "取值点": "首圈",
          "数值": {
            "T0": 76.3,
            "T60": 99.6
          },
          "单位": "%",
          "原句": "is increased from 76.3% to 99.6% due to the eﬀective inhibition of the shuttle eﬀect",
          "位置": "正文 Fig. 4a 讨论",
          "部分": "main"
        }
      ]
    },
    {
      "编号": "T2",
      "名称": "倍率阶梯 0.1–5 C",
      "电池": "Li‖S 扣式 2025",
      "硫载量": 1.2,
      "E/S": 14.6,
      "E/S单位": "µL/mg",
      "锂厚": 1000,
      "作者N/P": "未报告",
      "倍率": "0.1、0.2、0.5、1、2、3、5 C 阶梯",
      "1C定义": "未报告",
      "化成": "0.1 C 活化 2 圈",
      "电压": "1.2–3.2 V",
      "温度": "未报告",
      "LiNO₃": "T0、T60 都不含",
      "配方": [
        "T0",
        "T50",
        "T60",
        "T70",
        "T80"
      ],
      "条件原句": [
        {
          "原句": "The cells were activated at 0.1 C for 2 cycles in advance before being texted under the high current density",
          "位置": "SI 测试",
          "部分": "si"
        }
      ],
      "结果": [
        {
          "指标": "倍率容量",
          "取值点": "0.1 C",
          "数值": {
            "T0": 1116,
            "T60": 1371
          },
          "单位": "mAh/g",
          "原句": "The speciﬁc capacities of cells with 60DTL were 1371, 1164, 1078, 998, 914, 841, and 702 mAh g−1 at 0.1, 0.2, 0.5, 1, 2, 3, and 5 C ‖ cells with 0DTL can only realize capacities of 1116, 787, 707, 624, 569, 510, and 302 mAh g−1",
          "位置": "正文 Fig. 5a 讨论",
          "部分": "main"
        },
        {
          "指标": "倍率容量",
          "取值点": "1 C",
          "数值": {
            "T0": 624,
            "T60": 998
          },
          "单位": "mAh/g",
          "原句": "The speciﬁc capacities of cells with 60DTL were 1371, 1164, 1078, 998, 914, 841, and 702 mAh g−1 at 0.1, 0.2, 0.5, 1, 2, 3, and 5 C ‖ cells with 0DTL can only realize capacities of 1116, 787, 707, 624, 569, 510, and 302 mAh g−1",
          "位置": "正文 Fig. 5a 讨论",
          "部分": "main"
        },
        {
          "指标": "倍率容量",
          "取值点": "5 C",
          "数值": {
            "T0": 302,
            "T60": 702
          },
          "单位": "mAh/g",
          "原句": "The speciﬁc capacities of cells with 60DTL were 1371, 1164, 1078, 998, 914, 841, and 702 mAh g−1 at 0.1, 0.2, 0.5, 1, 2, 3, and 5 C ‖ cells with 0DTL can only realize capacities of 1116, 787, 707, 624, 569, 510, and 302 mAh g−1",
          "位置": "正文 Fig. 5a 讨论",
          "部分": "main"
        },
        {
          "指标": "倍率容量",
          "取值点": "0.1 C（第 3 圈，图 5a）",
          "数值": {
            "T0": 930,
            "T50": 996,
            "T60": 1269,
            "T70": 1160,
            "T80": 1090
          },
          "单位": "mAh/g",
          "来源": "读图",
          "图": "图 5a",
          "锚点": "通过：60DTL 1 C 读 996 vs 正文 998、5 C 读 708 vs 702；0DTL 1 C 读 606 vs 624、5 C 读 301 vs 302（10-23 试读）"
        },
        {
          "指标": "倍率容量",
          "取值点": "1 C（第 18 圈，图 5a）",
          "数值": {
            "T0": 606,
            "T50": 764,
            "T60": 996,
            "T70": 857,
            "T80": 924
          },
          "单位": "mAh/g",
          "来源": "读图",
          "图": "图 5a",
          "锚点": "通过：60DTL 1 C 读 996 vs 正文 998、5 C 读 708 vs 702；0DTL 1 C 读 606 vs 624、5 C 读 301 vs 302（10-23 试读）"
        },
        {
          "指标": "倍率容量",
          "取值点": "5 C（第 33 圈，图 5a）",
          "数值": {
            "T0": 301,
            "T50": 614,
            "T60": 708,
            "T70": 205
          },
          "单位": "mAh/g",
          "来源": "读图",
          "图": "图 5a",
          "备注": "80DTL 与 70DTL 的标记在约 200 mAh/g 处重叠，80DTL 读不出",
          "锚点": "通过：60DTL 1 C 读 996 vs 正文 998、5 C 读 708 vs 702；0DTL 1 C 读 606 vs 624、5 C 读 301 vs 302（10-23 试读）"
        }
      ],
      "比较对": [
        [
          "T60",
          "T0"
        ],
        [
          "T50",
          "T0"
        ],
        [
          "T70",
          "T0"
        ],
        [
          "T80",
          "T0"
        ]
      ]
    },
    {
      "编号": "T3",
      "名称": "倍率阶梯（对比商品 DOL/DME）",
      "电池": "Li‖S 扣式 2025",
      "硫载量": 1.2,
      "E/S": 14.6,
      "E/S单位": "µL/mg",
      "锂厚": 1000,
      "作者N/P": "未报告",
      "倍率": "0.1–5 C 阶梯",
      "1C定义": "未报告",
      "化成": "0.1 C 活化 2 圈",
      "电压": "未报告",
      "温度": "未报告",
      "LiNO₃": {
        "T60": "不含",
        "DD": "1 wt%（商品电解液）"
      },
      "配方": [
        "T60",
        "DD"
      ],
      "比较对": [
        [
          "T60",
          "DD"
        ]
      ],
      "条件原句": [],
      "结果": [
        {
          "指标": "倍率容量",
          "取值点": "0.1–5 C 各档",
          "单位": "mAh/g",
          "作者定性": [
            {
              "A": "T60",
              "B": "DD",
              "方向": "↑"
            }
          ],
          "原句": "cells with 60DTL electrolytes still have higher speciﬁc capacities",
          "位置": "正文 p8；Fig. S19",
          "部分": "main"
        }
      ]
    },
    {
      "编号": "T4",
      "名称": "1 C 长循环（不含 LiNO₃）",
      "电池": "Li‖S 扣式 2025",
      "硫载量": 1.2,
      "E/S": 14.6,
      "E/S单位": "µL/mg",
      "锂厚": 1000,
      "作者N/P": "未报告",
      "倍率": "1 C",
      "1C定义": "未报告",
      "化成": "0.1 C 活化 2 圈",
      "电压": "1.2–3.2 V",
      "温度": "未报告",
      "LiNO₃": "各配方都不含",
      "配方": [
        "T0",
        "T60",
        "DD"
      ],
      "比较对": [
        [
          "T60",
          "T0"
        ],
        [
          "T60",
          "DD"
        ]
      ],
      "条件原句": [],
      "结果": [
        {
          "指标": "容量保持率",
          "取值点": "1 C 第 200 圈",
          "数值": {
            "T0": 12.2,
            "T60": 90.6
          },
          "单位": "%",
          "原句": "The capacity retention of cells with 60DTL and 0DTL after 200 cycles at 1 C was 90.6% and 12.2%, respectively.",
          "位置": "正文 Fig. 5d 讨论",
          "部分": "main"
        },
        {
          "指标": "指定圈数容量",
          "取值点": "1 C 第 400 圈",
          "数值": {
            "T60": 640,
            "DD": 230
          },
          "单位": "mAh/g",
          "备注": "🔶 T60 的 640 出自 Fig. 5d，DD 的 230 出自 Fig. S20a，两张图是否同一批电池原文没写（方案 §14.2 记过的跨图配对疑问）",
          "原句": "with a capacity of 640 mAh g−1 after 400 cycles ‖ DOL/DME electrolyte only has a Coulombic eﬃciency of 76% and a speciﬁc capacity of 230 mAh g−1 after 400 cycles",
          "位置": "正文 Fig. 5d、S20a 讨论",
          "部分": "main",
          "跨图": true
        },
        {
          "指标": "初期容量",
          "取值点": "1 C 第 10 圈（图 5d）",
          "数值": {
            "T0": 760,
            "T60": 908
          },
          "单位": "mAh/g",
          "来源": "读图",
          "图": "图 5d",
          "备注": "🔶 前 4 圈两线标记互相遮挡，1 C 首圈读不准，改取两线已分开的第 10 圈",
          "锚点": "无：本测试正文没有图上同一圈的数可核"
        }
      ]
    },
    {
      "编号": "T5",
      "名称": "1 C 长循环（各配方另加 1 wt% LiNO₃）",
      "电池": "Li‖S 扣式 2025",
      "硫载量": 1.2,
      "E/S": 14.6,
      "E/S单位": "µL/mg",
      "锂厚": 1000,
      "作者N/P": "未报告",
      "倍率": "1 C",
      "1C定义": "未报告",
      "化成": "0.1 C 活化 2 圈",
      "电压": "1.7–2.8 V",
      "温度": "未报告",
      "LiNO₃": "各配方另加 1 wt%",
      "配方": [
        "T0",
        "T60"
      ],
      "条件原句": [
        {
          "原句": "For the electrolyte with LiNO3, the charge/discharge voltage interval for lithium-sulfur batteries is 1.7 V-2.8 V",
          "位置": "SI 测试",
          "部分": "si"
        }
      ],
      "结果": [
        {
          "指标": "衰减率",
          "取值点": "1 C 600 圈累计容量损失",
          "数值": {
            "T0": 50.65,
            "T60": 29.86
          },
          "单位": "%",
          "原句": "The cell with 60DTL electrolyte still has a capacity of 639 mAh g−1 after 600 cycles at 1 C, and the capacity degradation is reduced from 50.65% to 29.86%",
          "位置": "正文 Fig. S23 讨论",
          "部分": "main"
        }
      ]
    },
    {
      "编号": "T6",
      "名称": "静置 100 h 自放电",
      "电池": "Li‖S 扣式 2025",
      "硫载量": 1.2,
      "E/S": 14.6,
      "E/S单位": "µL/mg",
      "锂厚": 1000,
      "作者N/P": "未报告",
      "倍率": "未报告",
      "1C定义": "未报告",
      "化成": "未报告",
      "电压": "1.2–3.2 V",
      "温度": "未报告",
      "LiNO₃": "各配方都不含",
      "配方": [
        "T0",
        "T60"
      ],
      "条件原句": [],
      "结果": [
        {
          "指标": "自放电",
          "取值点": "静置 100 h 容量损失",
          "数值": {
            "T0": 51.8,
            "T60": 4.5
          },
          "单位": "%",
          "原句": "after 100 h resting, with a capacity loss of only 4.5%. ‖ was dropped from 955 to 460 mAh g−1, with a capacity loss of 51.8%",
          "位置": "正文 Fig. 4g–h 讨论",
          "部分": "main"
        }
      ]
    },
    {
      "编号": "T7",
      "名称": "高载量贫液（E/S 5.0）",
      "电池": "Li‖S 扣式 2025",
      "硫载量": "未报告",
      "硫载量说明": "🔶 60DTL 测了 3.0/5.3/7.0 mg/cm²，与 0DTL 对比时用哪一档没写",
      "E/S": 5.0,
      "E/S单位": "µL/mg",
      "锂厚": 1000,
      "作者N/P": "未报告",
      "倍率": "0.1 C",
      "1C定义": "未报告",
      "化成": "未报告",
      "电压": "1.7–2.8 V",
      "温度": "未报告",
      "LiNO₃": "各配方另加 1 wt%",
      "配方": [
        "T0",
        "T60"
      ],
      "条件原句": [
        {
          "原句": "For Li-S cells with high sulfur loading, the E/S was kept at about 5.0 μl mgs−1.",
          "位置": "SI 电池组装",
          "部分": "si"
        },
        {
          "原句": "so 1 wt% LiNO3 was added to the 0DTL electrolyte and 60DTL electrolyte",
          "位置": "SI 电池组装",
          "部分": "si"
        }
      ],
      "结果": [
        {
          "指标": "寿命",
          "取值点": "失效圈数",
          "数值": {
            "T0": 75,
            "T60": ">100"
          },
          "单位": "圈",
          "原句": "cells failed to operate after 75 cycles ‖ the cells with 60 DTL still had a speciﬁc capacity of 714 mAh g−1 after 100 cycles",
          "位置": "正文 Fig. S24 讨论",
          "部分": "main"
        }
      ]
    },
    {
      "编号": "T8",
      "名称": "极贫液（40 °C）",
      "电池": "Li‖S 扣式 2025",
      "硫载量": "未报告",
      "E/S": {
        "T0": 3.3,
        "T60": 3.7
      },
      "E/S单位": "µL/mg",
      "锂厚": 1000,
      "作者N/P": "未报告",
      "倍率": "0.1 C",
      "1C定义": "未报告",
      "化成": "未报告",
      "电压": "1.7–2.8 V",
      "温度": "40 °C",
      "LiNO₃": "各配方另加 1 wt%",
      "配方": [
        "T0",
        "T60"
      ],
      "条件原句": [
        {
          "原句": "The E/S ratio of Li-S cells with 0DTL electrolyte and 60DTL electrolyte was 3.3 and 3.7 μl mg−1, respectively. The battery was tested at 40 ℃.",
          "位置": "SI Fig. S25 图注",
          "部分": "si"
        }
      ],
      "结果": [
        {
          "指标": "寿命",
          "取值点": "失效圈数",
          "数值": {
            "T0": 8,
            "T60": 50
          },
          "单位": "圈",
          "原句": "ultimately the cells failed after eight cycles. In contrast, the 60DTL electrolyte can achieve an area capacity of 4 mAh cm−2 and cycle steadily for 50 cycles",
          "位置": "正文 Fig. S25 讨论",
          "部分": "main"
        }
      ]
    },
    {
      "编号": "T9",
      "名称": "Li‖Li 对称电池",
      "电池": "Li‖Li 扣式",
      "硫载量": "不适用",
      "E/S": "不适用",
      "E/S单位": "",
      "电解液量": "40 µL",
      "锂厚": 1000,
      "作者N/P": "不适用",
      "倍率": "1 mA/cm²，1 mAh/cm²",
      "1C定义": "不适用",
      "化成": "未报告",
      "电压": "不适用",
      "温度": "未报告",
      "LiNO₃": "各配方都不含",
      "配方": [
        "T0",
        "T60"
      ],
      "条件原句": [
        {
          "原句": "Symmetric cells were assembled by using two piece of Li disks (diameter of 15.6 mm) as working and counter electrodes. The amount of electrolyte was 40 μL",
          "位置": "SI",
          "部分": "si"
        }
      ],
      "结果": [
        {
          "指标": "寿命",
          "取值点": "失效前时间",
          "数值": {
            "T0": 500,
            "T60": 800
          },
          "单位": "h",
          "原句": "The 0DTL electrolyte fails to operate after 500 h, while the 60DTL electrolyte can be operated stably for up to 800 h",
          "位置": "正文 Fig. S27 讨论",
          "部分": "main"
        }
      ]
    }
  ],
  "机理测量": [
    {
      "名称": "Li₂S 恒电位沉积容量（Li‖Li₂S₆ 电池，碳纸，40 µL）",
      "数值": {
        "T60": 434
      },
      "单位": "mAh/g",
      "说明": "0DTL 因过电位大无法沉积",
      "原句": "The highest deposition capacity of Li2S (434 mAh g−1) was observed in 60DTL electrolytes",
      "位置": "正文 Fig. 3f 讨论",
      "部分": "main"
    },
    {
      "名称": "两段放电平台容量比 Q2/Q1（0.1 C 首两圈）",
      "数值": {
        "T0": 2.27,
        "T60": 2.86
      },
      "单位": "",
      "说明": "70DTL、80DTL 超过理论值 3",
      "原句": "the value of Q2/Q1 of 60DTL electrolyte increases from 2.27 to 2.86",
      "位置": "正文 Fig. S14d 讨论",
      "部分": "main"
    }
  ],
  "备注": [
    "T0、T60 均不含 LiNO₃（除 T5、T7、T8 另加），对照偏弱，见方案 §6.7 M08",
    "T1 中 T0 首圈 1002 与 T2 倍率阶梯 0.1 C 的 1116 来自不同测试，分开记"
  ],
  "设计主张": [],
  "机制": [
    {
      "编号": "M1",
      "A": "T60",
      "B": "T0",
      "性质": [
        {
          "名称": "Li⁺ 溶剂化",
          "方向": "更弱"
        },
        {
          "名称": "多硫化物团簇化",
          "方向": "增多"
        }
      ],
      "过程": [
        {
          "大类": "正极反应",
          "方向": "改善"
        }
      ],
      "落到": [
        {
          "测试": "T1",
          "表现": "首圈/初期容量",
          "方向": "变好"
        },
        {
          "测试": "T1",
          "表现": "倍率/过电位",
          "方向": "变好"
        }
      ],
      "概括": "Li⁺ 溶剂化变弱，多硫化物与 TFSI⁻ 形成团簇，Li₂S 沉积加快（三维沉积），首圈容量高、过电位低",
      "原句": [
        {
          "id": "t1",
          "原句": "In this work, by the driving eﬀect of DTL, the polysulﬁdes were allowed to aggregate in CPE and form cluster species with the mediation of TFSI−.",
          "位置": "正文 §2.2",
          "部分": "main",
          "来源": "本文结论",
          "提到": []
        },
        {
          "id": "t2",
          "原句": "In contrast, the 19F peak of CPE exhibits a pronounced increased chemical shift (≈0.2 ppm), which directly evidences the formation of a cluster state between polysulﬁdes and TFSI−.",
          "位置": "正文 Fig. 2h–i 讨论",
          "部分": "main",
          "来源": "本文结论",
          "提到": []
        },
        {
          "id": "t3",
          "原句": "The advance of the onset potential and the peak potential of the second reduction peak suggests that activated clustered-Li2Sn (n≥4) can accelerate the deposition of Li2S.",
          "位置": "正文 Fig. 3a 讨论",
          "部分": "main",
          "来源": "本文结论",
          "提到": [
            "正极反应"
          ]
        },
        {
          "id": "t4",
          "原句": "With the increasing DTL content, the deposition peak appeared and gradually advanced, indicating that the Li2S deposition kinetics gradually accelerated.",
          "位置": "正文 Fig. 3f 讨论",
          "部分": "main",
          "来源": "本文结论",
          "提到": [
            "正极反应"
          ]
        },
        {
          "id": "t5",
          "原句": "The altered electrode process regulated by the CPE mechanism results in a remarkable improvement in the electrochemical performance of lithium–sulfur batteries.",
          "位置": "正文 §2.5 开头",
          "部分": "main",
          "来源": "本文结论",
          "提到": []
        },
        {
          "id": "t6",
          "原句": "The 3D deposition model allows cells to release higher capacity and avoids premature end of discharge process caused by insulating Li2S covering the electrode surface.[23]",
          "位置": "正文 Fig. 3d–e 讨论",
          "部分": "main",
          "来源": "转述他文或通用说法",
          "提到": [
            "正极反应"
          ]
        }
      ]
    },
    {
      "编号": "M2",
      "A": "T0",
      "B": "T60",
      "性质": [
        {
          "名称": "多硫化物溶解度",
          "方向": "更高"
        }
      ],
      "过程": [
        {
          "大类": "多硫化物穿梭",
          "方向": "加重"
        },
        {
          "大类": "负极锂",
          "方向": "劣化"
        }
      ],
      "落到": [
        {
          "测试": "T4",
          "表现": "寿命/容量保持",
          "方向": "变坏"
        },
        {
          "测试": "T1",
          "表现": "库仑效率",
          "方向": "变坏"
        }
      ],
      "概括": "多硫化物溶解度高时穿梭重、锂负极不稳定，容量衰减快、首圈库仑效率低",
      "原句": [
        {
          "id": "u1",
          "原句": "The dissolution of polysulﬁdes is closely related to the shuttle eﬀect in lithium–sulfur batteries.",
          "位置": "正文 §2.1",
          "部分": "main",
          "来源": "转述他文或通用说法",
          "提到": [
            "多硫化物穿梭"
          ]
        },
        {
          "id": "u2",
          "原句": "Furthermore, the solubility of polysulﬁdes is ﬁnely regulated, leading to signiﬁcant suppression of the shuttle eﬀect and eﬀective stabilization of the lithium anode.",
          "位置": "结论",
          "部分": "main",
          "来源": "本文结论",
          "提到": [
            "多硫化物穿梭",
            "负极锂"
          ]
        },
        {
          "id": "u3",
          "原句": "Cells using 0DTL electrolytes exhibit rapid capacity decay due to the severe shuttle eﬀect.",
          "位置": "正文 Fig. 5d 讨论",
          "部分": "main",
          "来源": "本文结论",
          "提到": [
            "多硫化物穿梭"
          ]
        },
        {
          "id": "u4",
          "原句": "It is noteworthy that the coulombic eﬃciency of cells with 60DTL electrolyte is increased from 76.3% to 99.6% due to the eﬀective inhibition of the shuttle eﬀect.",
          "位置": "正文 Fig. 4a 讨论",
          "部分": "main",
          "来源": "本文结论",
          "提到": [
            "多硫化物穿梭"
          ]
        }
      ]
    },
    {
      "编号": "M3",
      "A": "T70",
      "B": "T60",
      "性质": [
        {
          "名称": "离子电导率",
          "方向": "更低"
        }
      ],
      "过程": [
        {
          "大类": "正极反应",
          "方向": "变差"
        }
      ],
      "落到": [],
      "概括": "DTL 增到 70% 时电导率骤降，反而阻碍转化（作者推测）",
      "原句": [
        {
          "id": "v1",
          "原句": "It is noteworthy that when the DTL content was further increased to 70%, a signiﬁcant decrease in the peak current of the second reduction peak was observed even though the start peak potential was still advanced (2.072 V).",
          "位置": "正文 Fig. 3a 讨论",
          "部分": "main",
          "来源": "本文结论",
          "提到": [
            "正极反应"
          ]
        },
        {
          "id": "v2",
          "原句": "Although CPE can promote Li2S deposition, the sharp decrease in electrolyte ionic conductivity caused by decreasing coordinated solvents in 70DTL electrolyte rather hinders the conversion reaction.",
          "位置": "正文 Fig. 3a 讨论",
          "部分": "main",
          "来源": "本文推测",
          "提到": [
            "正极反应"
          ]
        }
      ]
    }
  ],
  "对照类型": "不含 LiNO₃ 的自配对照（另有 DOL/DME 对照 DD）"
}

File: output/论断式提取表样_v4_2026-10-24/json/S33.json
{
  "文献编号": "S33",
  "DOI": "10.1002/aenm.202403828",
  "文献": "Kim I., Kim S. et al., Adv. Energy Mater. 2025, 15, 2403828",
  "全文缓存": "10.1002_aenm.202403828",
  "对照": "DME",
  "配方": [
    {
      "代号": "DME",
      "作者原名": "DME electrolyte（对照）",
      "组分": [
        {
          "名称": "DME",
          "角色": "溶剂化溶剂",
          "用量": "—",
          "单位": "唯一溶剂"
        },
        {
          "名称": "LiFSI",
          "角色": "盐",
          "用量": "0.75",
          "单位": "m"
        },
        {
          "名称": "LiNO₃",
          "角色": "盐/添加剂",
          "用量": "0.4",
          "单位": "m"
        }
      ],
      "弱或非溶剂化溶剂体积分数": "0%",
      "备注": "⚠️ 原文写小写 “m”：Wiley 排版常用它表示 mol/L，也可能是 mol/kg；两种理解下与 A 的盐相对 DME 之比不同，未换算",
      "原句": {
        "原句": "The control electrolyte (DME electrolyte) was prepared by dissolving 0.75 m LiFSI and 0.4 m LiNO3 in DME.",
        "位置": "实验部分",
        "部分": "main"
      }
    },
    {
      "代号": "ETFE",
      "作者原名": "DME-ETFE",
      "组分": [
        {
          "名称": "LiFSI",
          "角色": "盐",
          "用量": "1.9",
          "单位": "摩尔比"
        },
        {
          "名称": "LiNO₃",
          "角色": "盐/添加剂",
          "用量": "1.0",
          "单位": "摩尔比"
        },
        {
          "名称": "DME",
          "角色": "溶剂化溶剂",
          "用量": "18.5",
          "单位": "摩尔比"
        },
        {
          "名称": "ETFE（4 个 F）",
          "角色": "弱或非溶剂化溶剂",
          "用量": "3.8",
          "单位": "摩尔比"
        }
      ],
      "弱或非溶剂化溶剂体积分数": "≈20%（作者给的近似值）",
      "原句": {
        "原句": "LiFSI:LiNO3:DME:cosolvent = 1.9:1.0:18.5:3.8, resulting in a ﬂuorinated solvent volume fraction of ≈20% in the DME-FE electrolyte",
        "位置": "实验部分",
        "部分": "main"
      }
    },
    {
      "代号": "BTFE",
      "作者原名": "DME-BTFE",
      "组分": [
        {
          "名称": "LiFSI",
          "角色": "盐",
          "用量": "1.9",
          "单位": "摩尔比"
        },
        {
          "名称": "LiNO₃",
          "角色": "盐/添加剂",
          "用量": "1.0",
          "单位": "摩尔比"
        },
        {
          "名称": "DME",
          "角色": "溶剂化溶剂",
          "用量": "18.5",
          "单位": "摩尔比"
        },
        {
          "名称": "BTFE（6 个 F）",
          "角色": "弱或非溶剂化溶剂",
          "用量": "3.8",
          "单位": "摩尔比"
        }
      ],
      "弱或非溶剂化溶剂体积分数": "≈20%（作者给的近似值）"
    },
    {
      "代号": "TFTFE",
      "作者原名": "DME-TFTFE（作者的最优配方）",
      "组分": [
        {
          "名称": "LiFSI",
          "角色": "盐",
          "用量": "1.9",
          "单位": "摩尔比"
        },
        {
          "名称": "LiNO₃",
          "角色": "盐/添加剂",
          "用量": "1.0",
          "单位": "摩尔比"
        },
        {
          "名称": "DME",
          "角色": "溶剂化溶剂",
          "用量": "18.5",
          "单位": "摩尔比"
        },
        {
          "名称": "TFTFE（7 个 F）",
          "角色": "弱或非溶剂化溶剂",
          "用量": "3.8",
          "单位": "摩尔比"
        }
      ],
      "弱或非溶剂化溶剂体积分数": "≈20%（作者给的近似值）"
    },
    {
      "代号": "TFOFE",
      "作者原名": "DME-TFOFE",
      "组分": [
        {
          "名称": "LiFSI",
          "角色": "盐",
          "用量": "1.9",
          "单位": "摩尔比"
        },
        {
          "名称": "LiNO₃",
          "角色": "盐/添加剂",
          "用量": "1.0",
          "单位": "摩尔比"
        },
        {
          "名称": "DME",
          "角色": "溶剂化溶剂",
          "用量": "18.5",
          "单位": "摩尔比"
        },
        {
          "名称": "TFOFE（12 个 F）",
          "角色": "弱或非溶剂化溶剂",
          "用量": "3.8",
          "单位": "摩尔比"
        }
      ],
      "弱或非溶剂化溶剂体积分数": "≈20%（作者给的近似值）"
    }
  ],
  "梯度": [
    {
      "名称": "氟化醚共溶剂种类（按 Li⁺ 溶剂化由强到弱）",
      "顺序": [
        "DME",
        "ETFE",
        "BTFE",
        "TFTFE",
        "TFOFE"
      ],
      "取值": [
        "无共溶剂",
        "4 个 F",
        "6 个 F",
        "7 个 F",
        "12 个 F"
      ],
      "说明": "排序依据 ⁷Li NMR 高场位移；Li₂S₄ 最大溶解度也是同一顺序。梯度变量是共溶剂种类，不是连续用量",
      "原句": {
        "原句": "the upﬁeld shifts corresponding to Li+ increased in the following order: DME < DME-ETFE < DME-BTFE < DME-TFTFE < DME-TFOFE (Figure S6, Supporting Information), indicating that the Li+ solvating powers decreased in the same order",
        "位置": "正文 Fig. 2 讨论",
        "部分": "main"
      },
      "溶剂化方向": "由强到弱"
    }
  ],
  "性质": [
    {
      "性质": "Li⁺ 溶剂化",
      "排序": [
        "DME",
        "ETFE",
        "BTFE",
        "TFTFE",
        "TFOFE"
      ],
      "排序含义": "由强到弱",
      "依据": "⁷Li NMR；Raman 中接触离子对比例随溶剂化变弱而升高",
      "测量体系": "电解液本体",
      "原句": "indicating that the Li+ solvating powers decreased in the same order",
      "位置": "正文 Fig. 2 讨论",
      "部分": "main"
    },
    {
      "性质": "多硫化物溶解度",
      "对象": "Li₂S₄（加 0.5 m 后取上清液）",
      "排序": [
        "DME",
        "ETFE",
        "BTFE",
        "TFTFE",
        "TFOFE"
      ],
      "排序含义": "由高到低",
      "依据": "UV-vis 测最大溶解度",
      "测量体系": "电解液本体",
      "原句": "the maximum Li2S4 solubility was found to follow the order: DME > DME-ETFE > DME-BTFE > DME-TFTFE > DME-TFOFE",
      "位置": "正文 Fig. 3 讨论",
      "部分": "main"
    },
    {
      "性质": "离子电导率",
      "排序": [
        "DME",
        "ETFE≈BTFE",
        "TFTFE",
        "TFOFE"
      ],
      "排序含义": "由高到低（不含多硫化物）；含 Li₂S₄ 时 DME、ETFE、BTFE、TFTFE 相当",
      "依据": "电导率仪（Fig. S9、S18；数值只在图中）",
      "测量体系": "电解液本体",
      "原句": "The ionic conductivities decreased in the following order: DME > DME-ETFE≈DME-BTFE > DME-TFTFE > DME-TFOFE",
      "位置": "正文 Fig. 2 讨论",
      "部分": "main"
    },
    {
      "性质": "Li⁺ 扩散系数",
      "排序": [
        "DME",
        "ETFE",
        "BTFE",
        "TFTFE",
        "TFOFE"
      ],
      "排序含义": "随溶剂化变弱而降低（原文：与溶剂化能力正相关）",
      "依据": "⁷Li DOSY-NMR（Fig. S10）",
      "测量体系": "电解液本体",
      "原句": "the Li+ diﬀusion coeﬃcients were positively correlated with solvating power",
      "位置": "正文 Fig. 2 讨论",
      "部分": "main"
    },
    {
      "性质": "黏度",
      "方向": "未报告",
      "依据": "作者推测含 Li₂S₄ 的 DME 电导率下降“可能是黏度升高”，没有测"
    },
    {
      "性质": "离子迁移数",
      "方向": "未报告"
    }
  ],
  "测试": [
    {
      "编号": "T1",
      "名称": "扣式贫液循环",
      "电池": "Li‖S 扣式 2032",
      "硫载量": 3.8,
      "E/S": 5,
      "E/S单位": "µL/mg",
      "锂厚": 40,
      "作者N/P": "未报告（作者给 40 µm 锂约 8 mAh/cm²）",
      "倍率": "0.15 C",
      "1C定义": "未报告",
      "化成": "0.05 C×2 + 0.1 C（正文称共 4 圈化成）",
      "电压": "1.8–2.7 V",
      "温度": "未报告",
      "LiNO₃": "配方自带",
      "配方": [
        "DME",
        "ETFE",
        "BTFE",
        "TFTFE",
        "TFOFE"
      ],
      "条件原句": [
        {
          "原句": "a high S-loaded electrode (3.8 mgs cm−2) obtained from LG Energy Solution Ltd. was used",
          "位置": "实验部分",
          "部分": "main"
        },
        {
          "原句": "Φ16-mm Li metal (40 μm, China Lithium) was used as the counter electrode",
          "位置": "实验部分",
          "部分": "main"
        },
        {
          "原句": "29.4 μL of electrolyte was injected to adjust the E/S ratio to 5",
          "位置": "实验部分",
          "部分": "main"
        },
        {
          "原句": "The cells were precycled for two cycles at 0.05 C, and subsequent cycles used 0.1 C. After precycling, these cells were cycled at 0.15 C.",
          "位置": "实验部分",
          "部分": "main"
        }
      ],
      "结果": [
        {
          "指标": "寿命",
          "取值点": "容量保持 70% 时的圈数",
          "数值": {
            "DME": 36,
            "ETFE": 32,
            "BTFE": 131,
            "TFTFE": 154,
            "TFOFE": 31
          },
          "单位": "圈",
          "原句": "The cycle numbers of the DME-TFTFE, DMEBTFE, DME, DME-ETFE, and DME-TFOFE electrolytes at a capacity retention of 70% were 154, 131, 36, 32, and 31 cycles, respectively",
          "位置": "正文 Fig. 4b 讨论",
          "部分": "main"
        },
        {
          "指标": "首圈容量",
          "取值点": "化成 4 圈后第 1 圈（0.15 C）",
          "作者定性": [
            {
              "A": "ETFE",
              "B": "DME",
              "方向": "差异小"
            },
            {
              "A": "BTFE",
              "B": "DME",
              "方向": "差异小"
            },
            {
              "A": "TFTFE",
              "B": "DME",
              "方向": "差异小"
            },
            {
              "A": "TFOFE",
              "B": "DME",
              "方向": "↓",
              "说明": "低 20%"
            }
          ],
          "原句": "displayed slightly higher overpo-tentials than and similar discharge capacities as the DME elec-trolyte ‖ The DME-TFOFE electrolyte exhibited a 20% smaller dis-charge capacity",
          "位置": "正文 Fig. 3c 讨论",
          "部分": "main"
        },
        {
          "指标": "过电位",
          "取值点": "化成 4 圈后第 1 圈放电（0.15 C）",
          "作者定性": [
            {
              "A": "ETFE",
              "B": "DME",
              "方向": "↑",
              "说明": "略高"
            },
            {
              "A": "BTFE",
              "B": "DME",
              "方向": "↑",
              "说明": "略高"
            },
            {
              "A": "TFTFE",
              "B": "DME",
              "方向": "↑",
              "说明": "略高"
            },
            {
              "A": "TFOFE",
              "B": "DME",
              "方向": "↑",
              "说明": "原文写大 0.8 V"
            }
          ],
          "原句": "displayed slightly higher overpo-tentials ‖ a larger discharge overvoltage by 0.8 V than the DME electrolyte",
          "位置": "正文 Fig. 3c 讨论",
          "部分": "main"
        }
      ]
    },
    {
      "编号": "T2",
      "名称": "穿梭电流（95% 充电态开路）",
      "电池": "Li‖S 扣式（按 Fig. 3 同组电池推定）",
      "硫载量": 3.8,
      "E/S": 5,
      "E/S单位": "µL/mg",
      "锂厚": 40,
      "作者N/P": "未报告",
      "倍率": "不适用（开路）",
      "1C定义": "未报告",
      "化成": "未报告",
      "电压": "95% 充电态",
      "温度": "未报告",
      "LiNO₃": "配方自带",
      "配方": [
        "DME",
        "ETFE",
        "BTFE",
        "TFTFE",
        "TFOFE"
      ],
      "条件说明": "🔶 原文没单独写这组电池的条件，按 Fig. 3 同一批推定",
      "条件原句": [],
      "结果": [
        {
          "指标": "穿梭电流",
          "取值点": "95% 充电态开路",
          "作者定性": [
            {
              "A": "ETFE",
              "B": "DME",
              "方向": "↓"
            },
            {
              "A": "BTFE",
              "B": "DME",
              "方向": "↓"
            },
            {
              "A": "TFTFE",
              "B": "DME",
              "方向": "↓"
            },
            {
              "A": "TFOFE",
              "B": "DME",
              "方向": "↓"
            }
          ],
          "排序": "DME > TFOFE > ETFE、BTFE、TFTFE（数值只在图中）",
          "原句": "was found to decrease in the following order: DME > weakly solvating electrolyte (DME-TFOFE) > moderately solvating electrolytes (DME-ETFE, DME-BTFE",
          "位置": "正文 Fig. 3e 讨论",
          "部分": "main"
        }
      ]
    },
    {
      "编号": "T3",
      "名称": "Li‖Ni 锂沉积库仑效率（Aurbach 法）",
      "电池": "Li‖Ni 扣式 2032",
      "硫载量": "不适用",
      "E/S": "不适用",
      "E/S单位": "",
      "电解液量": "30 µL",
      "锂厚": 40,
      "作者N/P": "不适用",
      "倍率": "1 mA/cm²；先沉积 1 mAh/cm²，再 0.2 mAh/cm² 循环 10 次",
      "1C定义": "不适用",
      "化成": "无",
      "电压": "不适用",
      "温度": "未报告",
      "LiNO₃": "配方自带",
      "配方": [
        "DME",
        "ETFE",
        "BTFE",
        "TFTFE",
        "TFOFE"
      ],
      "条件原句": [
        {
          "原句": "For the Li–Ni half-cell test using the Aurbach method, Φ12-mm Li foil (40 μm, China Lithium), Φ16-mm Ni foil (Welcos), and a Celgard 2400 separator were used. The amount of injected electrolyte was 30 μL.",
          "位置": "实验部分",
          "部分": "main"
        }
      ],
      "结果": [
        {
          "指标": "库仑效率",
          "取值点": "Aurbach 法平均 CE",
          "数值": {
            "TFOFE": 97.18,
            "TFTFE": 96.81,
            "BTFE": 96.19,
            "ETFE": 95.31,
            "DME": 95.42
          },
          "单位": "%",
          "原句": "The Coulombic eﬃciencies of the DME-TFOFE, DME-TFTFE, DME-BTFE, DME-ETFE, and DME electrolytes were measured to be 97.18, 96.81, 96.19, 95.31, and 95.42%, respectively",
          "位置": "正文 Fig. 4a 讨论",
          "部分": "main"
        }
      ]
    },
    {
      "编号": "T4",
      "名称": "Li‖Ni 长循环（100 圈平均 CE）",
      "电池": "Li‖Ni 扣式",
      "硫载量": "不适用",
      "E/S": "不适用",
      "E/S单位": "",
      "电解液量": "15 µL",
      "锂厚": 40,
      "作者N/P": "不适用",
      "倍率": "0.2 mA/cm²，0.2 mAh/cm²",
      "1C定义": "不适用",
      "化成": "未报告",
      "电压": "不适用",
      "温度": "未报告",
      "LiNO₃": "配方自带",
      "配方": [
        "DME",
        "ETFE",
        "BTFE",
        "TFTFE",
        "TFOFE"
      ],
      "条件原句": [
        {
          "原句": "Li/Ni asymmetric cell operated at 0.2 mA cm−2 with a capacity of 0.2 mAh cm−2 using 15 μL of each electrolyte",
          "位置": "正文 Fig. 4 讨论",
          "部分": "main"
        }
      ],
      "结果": [
        {
          "指标": "库仑效率",
          "取值点": "100 圈平均 CE",
          "作者定性": [
            {
              "A": "ETFE",
              "B": "DME",
              "方向": "↑"
            },
            {
              "A": "BTFE",
              "B": "DME",
              "方向": "↑"
            },
            {
              "A": "TFTFE",
              "B": "DME",
              "方向": "↑"
            },
            {
              "A": "TFOFE",
              "B": "DME",
              "方向": "↑"
            }
          ],
          "排序": "TFOFE > TFTFE > BTFE > ETFE > DME（数值只在图中）",
          "原句": "The average Coulombic eﬃciency over 100 cycles was conﬁrmed to follow the order DME-TFOFE > DME-TFTFE > DME-BTFE > DME-ETFE > DME",
          "位置": "正文；Fig. S26",
          "部分": "main"
        }
      ]
    },
    {
      "编号": "T5",
      "名称": "双面正极软包（bi-cell）",
      "电池": "Li‖S 软包（1 片双面正极 + 2 片锂）",
      "硫载量": 2.5,
      "硫载量说明": "每面",
      "E/S": 3.5,
      "E/S单位": "µL/mg",
      "锂厚": 40,
      "作者N/P": "未报告",
      "倍率": "0.1 C",
      "1C定义": "未报告",
      "化成": "0.025 C×2 + 0.05 C×2",
      "电压": "未报告",
      "温度": "未报告",
      "压力": "1.5–2.0 bar",
      "LiNO₃": "配方自带",
      "配方": [
        "DME",
        "TFTFE"
      ],
      "条件原句": [
        {
          "原句": "The double-side-coated sulfur cathode on Al foil with 2.5 mgs cm−2 provided by LG Energy Solution Ltd. was used for pouch-cell assembly",
          "位置": "实验部分",
          "部分": "main"
        },
        {
          "原句": "μm-thick Li foil was cut into 4 × 6 cm2 pieces",
          "位置": "实验部分",
          "部分": "main"
        },
        {
          "原句": "336 μL of electrolyte was injected to adjust the E/S ratio to 3.5",
          "位置": "实验部分",
          "部分": "main"
        },
        {
          "原句": "with an E/S ratio of 3.5 were precycled at 0.025 C for two cycles and 0.05 C for two additional cycles and subsequently cycled at 0.1 C",
          "位置": "实验部分",
          "部分": "main"
        }
      ],
      "结果": [
        {
          "指标": "寿命",
          "取值点": "容量保持 70% 时的圈数",
          "数值": {
            "TFTFE": 135,
            "DME": "≈108"
          },
          "单位": "圈",
          "备注": "🧮 DME 值按原文“长 25%”反算：135 ÷ 1.25",
          "原句": "TFTFE electrolyte showed 70% capacity retention at the 135th cycle, 25% longer than that of the DME electrolyte",
          "位置": "正文 Fig. 7c 讨论",
          "部分": "main"
        },
        {
          "指标": "首圈能量密度",
          "取值点": "首圈（图 7c）",
          "数值": {
            "DME": 281,
            "TFTFE": 289
          },
          "单位": "Wh/kg",
          "来源": "读图",
          "图": "图 7c",
          "备注": "🔶 前几圈两线标记重叠，对照第 1 圈被盖住，读到的是第 2 圈；按重叠规则记差异小。另：图上对照标注 107 cyc，与正文“长 25%”反算的 ≈108 一致；DME-TFTFE 图上最后一点约第 132 圈，标注写 135"
        }
      ]
    },
    {
      "编号": "T6",
      "名称": "0.5 Ah 叠片软包（10 层）",
      "电池": "Li‖S 软包（叠片）",
      "硫载量": 2.5,
      "硫载量说明": "🔶 每面；方法段写该正极“用于软包组装”，推定叠片也用",
      "E/S": 2.0,
      "E/S单位": "µL/mg",
      "锂厚": "未报告",
      "作者N/P": "未报告",
      "倍率": "0.05 C",
      "1C定义": "未报告",
      "化成": "0.0125 C×2 + 0.025 C×1",
      "电压": "未报告",
      "温度": "未报告",
      "LiNO₃": "配方自带",
      "配方": [
        "DME",
        "TFTFE"
      ],
      "条件原句": [
        {
          "原句": "The volume of electrolyte corresponding to an E/S ratio of 2 was 0.825 mL",
          "位置": "实验部分",
          "部分": "main"
        },
        {
          "原句": "The pouch cells with an E/S ratio of 2 were cycled at 0.0125 C for two cycles, 0.025 C for one cycle, and subsequently cycled at 0.05 C",
          "位置": "实验部分",
          "部分": "main"
        }
      ],
      "结果": [
        {
          "指标": "寿命",
          "取值点": "稳定循环圈数",
          "数值": {
            "TFTFE": 80,
            "DME": "<13.3"
          },
          "单位": "圈",
          "备注": "🧮 DME 值按原文“超过 6 倍”反算：80 ÷ 6",
          "原句": "exhibited stable cycling for 80 cycles, which is over sixfold longer than that of the DME electrolyte",
          "位置": "正文 Fig. 7d 讨论",
          "部分": "main"
        },
        {
          "指标": "首圈能量密度",
          "取值点": "首圈（图 7d）",
          "数值": {
            "DME": 451,
            "TFTFE": 405
          },
          "单位": "Wh/kg",
          "来源": "读图",
          "图": "图 7d",
          "备注": "正文没写；图上对照标注 15 cyc，正文“超过 6 倍”按稳定循环约 13 圈算"
        }
      ]
    }
  ],
  "机理测量": [
    {
      "名称": "剩余活性锂（T1 电池循环 36 圈后，Li‖SUS 剥离）",
      "数值": {
        "ETFE": 3.5,
        "DME": 5.1,
        "BTFE": 5.4,
        "TFTFE": 7.2
      },
      "单位": "mAh/cm²",
      "说明": "TFOFE 未测",
      "原句": "the reversibilities followed the order DME-ETFE (3.5 mAh cm−2) < DME (5.1 mAh cm−2) ‖ BTFE (5.4 mAh cm−2) < DME-TFTFE (7.2 mAh cm−2)",
      "位置": "正文 Fig. 6i 讨论",
      "部分": "main"
    },
    {
      "名称": "DME 保留率（T1 电池循环 36 圈后，QNMR）",
      "数值": {
        "DME": 56,
        "ETFE": 52,
        "BTFE": 68,
        "TFTFE": 70
      },
      "单位": "%",
      "原句": "the percent retentions of DME in the DME, DME-ETFE, DME-BTFE, and DME-TFTFE electrolytes after 36 cycles are 56, 52, 68, and 70%",
      "位置": "正文 Fig. 6j–m 讨论",
      "部分": "main"
    },
    {
      "名称": "FSI⁻ 保留率（同上）",
      "数值": {
        "DME": 68,
        "ETFE": 34,
        "BTFE": 45,
        "TFTFE": 73
      },
      "单位": "%",
      "原句": "The percent retentions of FSI−in the DME, DME-ETFE, DME-BTFE, and ‖ TFTFE electrolytes were 68, 34, 45, and 73%",
      "位置": "正文 Fig. 6j–m 讨论",
      "部分": "main"
    }
  ],
  "备注": [
    "失效分析另用 1 M LiTFSI + 0.2 M LiNO₃ DOL/DME 基准（46 圈），与本表配方不同，未列入"
  ],
  "设计主张": [
    {
      "类型": "折中",
      "最优": "TFTFE",
      "两侧依据": [
        "M1",
        "M3"
      ],
      "原句": {
        "原句": "To achieve optimal full-cell cycling stability, sulfur redox kinetics and LMA reversibility must be balanced, with moderately solvating electrolytes being particularly suitable for achieving this.",
        "位置": "正文 Fig. 4b 讨论",
        "部分": "main",
        "提到": [
          "正极反应",
          "负极锂"
        ]
      }
    }
  ],
  "机制": [
    {
      "编号": "M1",
      "A": "TFTFE",
      "B": "DME",
      "性质": [
        {
          "名称": "Li⁺ 溶剂化",
          "方向": "更弱"
        }
      ],
      "过程": [
        {
          "大类": "负极锂",
          "方向": "改善"
        },
        {
          "大类": "电解液消耗",
          "方向": "减少"
        }
      ],
      "落到": [
        {
          "测试": "T1",
          "表现": "寿命/容量保持",
          "方向": "变好"
        }
      ],
      "概括": "Li⁺ 溶剂化变弱、阴离子进入溶剂化层，锂沉积均匀、可逆性高，电解液分解少，寿命长；失效电池换新电解液后恢复，说明失效来自电解液耗尽",
      "原句": [
        {
          "id": "w1",
          "原句": "This indicates that augmenting anion coordination to Li+ improves the stability of the LMA.",
          "位置": "正文 Fig. 4a 讨论",
          "部分": "main",
          "来源": "本文结论（与他文一致）",
          "提到": [
            "负极锂"
          ]
        },
        {
          "id": "w2",
          "原句": "The moderately solvating electrolytes induce uniform Li deposition and reduce electrolyte decomposition owing to the formation of anion-derived solid electrolyte interphase.",
          "位置": "摘要",
          "部分": "main",
          "来源": "本文结论",
          "提到": [
            "负极锂",
            "电解液消耗"
          ]
        },
        {
          "id": "w3",
          "原句": "This uniform Li-deposition in the DME-TFTFE electrolyte reduces the exposed surface area of the Li metal, resulting in less decomposition of DME, FSI−, and the FE cosolvent compared to other electrolytes.",
          "位置": "正文 Fig. 6 讨论",
          "部分": "main",
          "来源": "本文结论",
          "提到": [
            "负极锂",
            "电解液消耗"
          ]
        },
        {
          "id": "w4",
          "原句": "Except in the case of the DME-TFOFE electrolyte, cell lifespan is strongly correlated with LMA reversibility, conﬁrming that LMA reversibility is a decisive factor for achieving high cycling stability in a lean-electrolyte Li–S battery.",
          "位置": "正文 Fig. 4b 讨论",
          "部分": "main",
          "来源": "本文结论",
          "提到": [
            "负极锂"
          ]
        },
        {
          "id": "w5",
          "原句": "As demonstrated earlier, capacity drop during cycling is directly associated with electrolyte depletion.",
          "位置": "正文 Fig. 6 讨论",
          "部分": "main",
          "来源": "本文结论",
          "提到": [
            "电解液消耗"
          ]
        },
        {
          "id": "w6",
          "原句": "To confirm whether electrolyte decomposition is responsible for capacity fade, we reassembled a cell with fresh electrolyte and the electrodes of the failed cells and operated this cell. ‖ The cell was rejuvenated owing to electrolyte exchange (Figure 1g), which confirms that solvent depletion is responsible for cell degradation.",
          "位置": "正文 Fig. 1g 讨论（对照 DME 电解液的失效电池）",
          "部分": "main",
          "来源": "本文结论",
          "提到": [
            "电解液消耗"
          ]
        }
      ]
    },
    {
      "编号": "M2",
      "A": "ETFE",
      "B": "DME",
      "性质": [
        {
          "名称": "溶剂腐蚀锂",
          "方向": "更重"
        }
      ],
      "过程": [
        {
          "大类": "负极锂",
          "方向": "劣化"
        }
      ],
      "落到": [
        {
          "测试": "T1",
          "表现": "寿命/容量保持",
          "方向": "变坏"
        }
      ],
      "概括": "ETFE 溶剂化也比 DME 弱，但剩余活性锂反而更少，作者推测 ETFE 本身腐蚀锂",
      "原句": [
        {
          "id": "x1",
          "原句": "The abnormally low remaining Li capacity of the DME-ETFE electrolyte can be attributed to the high chemical corrosion of Li by ETFE.",
          "位置": "正文 Fig. 6i 讨论",
          "部分": "main",
          "来源": "本文推测",
          "提到": [
            "负极锂"
          ]
        },
        {
          "id": "x2",
          "原句": "Except in the case of the DME-TFOFE electrolyte, cell lifespan is strongly correlated with LMA reversibility, conﬁrming that LMA reversibility is a decisive factor for achieving high cycling stability in a lean-electrolyte Li–S battery.",
          "位置": "正文 Fig. 4b 讨论",
          "部分": "main",
          "来源": "本文结论",
          "提到": [
            "负极锂"
          ]
        }
      ]
    },
    {
      "编号": "M3",
      "A": "TFOFE",
      "B": "TFTFE",
      "性质": [
        {
          "名称": "Li⁺ 溶剂化",
          "方向": "更弱"
        }
      ],
      "过程": [
        {
          "大类": "正极反应",
          "方向": "变差"
        }
      ],
      "落到": [
        {
          "测试": "T1",
          "表现": "寿命/容量保持",
          "方向": "变坏"
        }
      ],
      "概括": "溶剂化过弱（TFOFE）时锂负极可逆性虽最高，但硫正极可逆性差，寿命短",
      "原句": [
        {
          "id": "y1",
          "原句": "Despite having the highest LMA reversibility, the DME-TFOFE electrolyte exhibited poor cycling stability, indicating that the reversibility of the sulfur cathode determines the cycling stability when the solvating power of electrolyte is weak.",
          "位置": "正文 Fig. 4b 讨论",
          "部分": "main",
          "来源": "本文结论",
          "提到": [
            "负极锂",
            "正极反应"
          ]
        }
      ]
    },
    {
      "编号": "M4",
      "A": "TFTFE",
      "B": "DME",
      "性质": [
        {
          "名称": "离子电导率",
          "方向": "相当"
        }
      ],
      "过程": [],
      "落到": [
        {
          "测试": "T1",
          "表现": "首圈/初期容量",
          "方向": "相当"
        }
      ],
      "概括": "含 Li₂S₄ 时两者电导率相近，所以首圈容量相当",
      "原句": [
        {
          "id": "z1",
          "原句": "This can be explained by the similar ionic conductivities of the electrolytes when Li2S4 is present.",
          "位置": "正文 Fig. 3c 讨论",
          "部分": "main",
          "来源": "本文结论",
          "提到": []
        }
      ]
    }
  ],
  "对照类型": "其他（单溶剂 DME + LiFSI + LiNO₃）"
}
