Repository: zhuonanli08/Li-S_Electrolyte_Conflicts

File: output/论断式提取表样_v4_2026-10-24/json/S39.json
{
  "文献编号": "S39",
  "DOI": "10.1021/acsenergylett.5c02200",
  "文献": "Yang J. et al., ACS Energy Lett. 2025, 10, 5674",
  "全文缓存": "10.1021_acsenergylett.5c02200",
  "对照": "DD",
  "配方": [
    {
      "代号": "DD",
      "作者原名": "DOL/DME（常规醚类基准）",
      "组分": [
        {
          "名称": "DOL",
          "角色": "溶剂化溶剂",
          "用量": "1",
          "单位": "体积份"
        },
        {
          "名称": "DME",
          "角色": "溶剂化溶剂",
          "用量": "1",
          "单位": "体积份"
        },
        {
          "名称": "LiTFSI",
          "角色": "盐",
          "用量": "1.0",
          "单位": "M"
        },
        {
          "名称": "LiNO₃",
          "角色": "添加剂",
          "用量": "0.2",
          "单位": "M"
        }
      ],
      "弱或非溶剂化溶剂体积分数": "0%",
      "原句": {
        "原句": "The solvent mixtures of DOL/DME (1:1 v/v), DOL/F4DEE (4:1 v/v) and DOL/TTE (4:1 v/v) were prepared in advance. ‖ For Li||S cell construction, 1.0 M LiTFSI and 0.2 M LiNO3 were dissolved in varied solvents.",
        "位置": "SI §2",
        "部分": "si"
      }
    },
    {
      "代号": "F4",
      "作者原名": "DOL/F4DEE（作者的最优配方）",
      "组分": [
        {
          "名称": "DOL",
          "角色": "溶剂化溶剂",
          "用量": "4",
          "单位": "体积份"
        },
        {
          "名称": "F4DEE（部分氟化醚）",
          "角色": "溶剂化溶剂",
          "用量": "1",
          "单位": "体积份"
        },
        {
          "名称": "LiTFSI",
          "角色": "盐",
          "用量": "1.0",
          "单位": "M"
        },
        {
          "名称": "LiNO₃",
          "角色": "添加剂",
          "用量": "0.2",
          "单位": "M"
        }
      ],
      "弱或非溶剂化溶剂体积分数": "0%（作者称 F4DEE 部分进入 Li⁺ 溶剂化层，是适中溶剂化溶剂，不是稀释剂）",
      "备注": "正文写 8:2，SI 写 4:1，为同一比例"
    },
    {
      "代号": "TT",
      "作者原名": "DOL/TTE（氟化醚电解液）",
      "组分": [
        {
          "名称": "DOL",
          "角色": "溶剂化溶剂",
          "用量": "4",
          "单位": "体积份"
        },
        {
          "名称": "TTE",
          "角色": "弱或非溶剂化溶剂",
          "用量": "1",
          "单位": "体积份"
        },
        {
          "名称": "LiTFSI",
          "角色": "盐",
          "用量": "1.0",
          "单位": "M"
        },
        {
          "名称": "LiNO₃",
          "角色": "添加剂",
          "用量": "0.2",
          "单位": "M"
        }
      ],
      "弱或非溶剂化溶剂体积分数": "20%"
    }
  ],
  "梯度": [
    {
      "名称": "第二溶剂种类（按 Li⁺ 溶剂化和多硫化物溶解度由强到弱）",
      "顺序": [
        "DD",
        "F4",
        "TT"
      ],
      "取值": [
        "DME",
        "F4DEE",
        "TTE"
      ],
      "说明": "Li⁺ 溶剂化：¹⁹F NMR 与 MD；多硫化物溶解度：Li₂S₆ 溶解实验，两项顺序一致",
      "原句": {
        "原句": "the DOL/F4DEE electrolyte presents moderate Li+ solvation with an anion-dominated solvation structure",
        "位置": "正文 Fig. 1c 讨论",
        "部分": "main"
      },
      "溶剂化方向": "由强到弱"
    }
  ],
  "性质": [
    {
      "性质": "Li⁺ 溶剂化",
      "排序": [
        "DD",
        "F4",
        "TT"
      ],
      "排序含义": "由强到弱",
      "依据": "¹⁹F NMR、Raman 给出 DOL/TTE < DOL ≈ F4DEE < DOL/DME < DME；DOL/F4DEE 混合液的位置由 MD 的 TFSI⁻ 配位数分布给出",
      "测量体系": "简化溶液：1.0 M LiTFSI，无 LiNO₃（电池配方含 0.2 M LiNO₃）",
      "原句": "indicating Li+ solvation strength is in the order of DOL/TTE < DOL ≈F4DEE < DOL/DME < DME",
      "位置": "正文 Fig. 1b 讨论",
      "部分": "main"
    },
    {
      "性质": "多硫化物溶解度",
      "对象": "Li₂S₆",
      "数值": {
        "DD": 1.0,
        "F4": 0.38,
        "TT": 0.22
      },
      "单位": "M",
      "依据": "溶解度实测",
      "测量体系": "简化溶液：只有混合溶剂，无盐、无 LiNO₃",
      "原句": "the DOL/F4DEE mixed solvent shows a moderate Li2S6 solubility of 0.38 M, in sharp contrast to 1.0 M in DOL/ DME and 0.22 M in DOL/TTE.",
      "位置": "正文 Fig. 1d 讨论",
      "部分": "main"
    },
    {
      "性质": "离子电导率",
      "数值": {
        "F4": 3.6
      },
      "单位": "mS/cm",
      "依据": "其他配方只在 SI Fig. S9b 图中",
      "测量体系": "1.0 M LiTFSI 溶液（不含 LiNO₃）",
      "原句": "DOL/F4DEE electrolyte possesses a high Li+ conductivity of 3.6 mS cm−1",
      "位置": "正文 p3",
      "部分": "main"
    },
    {
      "性质": "黏度",
      "方向": "未报告"
    },
    {
      "性质": "离子迁移数",
      "方向": "未报告"
    }
  ],
  "测试": [
    {
      "编号": "T1",
      "名称": "0.1 C 长循环",
      "电池": "Li‖S 扣式（型号未写）",
      "硫载量": 3.5,
      "E/S": 10,
      "E/S单位": "µL/mg",
      "锂厚": 200,
      "锂厚说明": "SI 材料清单的锂片规格，未特指 Li‖S",
      "作者N/P": "未报告",
      "倍率": "0.1 C",
      "1C定义": "1200 mA/g",
      "化成": "0.05 C×2",
      "电压": "1.6–2.6 V",
      "温度": "未报告",
      "LiNO₃": "各配方 0.2 M",
      "配方": [
        "DD",
        "F4",
        "TT"
      ],
      "条件原句": [
        {
          "原句": "For Li||S coin cells long-term cycling tests, the galvanostatic cycles include two 0.05 C formation cycles (1 C = 1200 mA gS-1), followed by long-term cycling at 0.1 C with 1.6-2.6 V voltage range.",
          "位置": "SI §4",
          "部分": "si"
        },
        {
          "原句": "0.1 C cycling S loading: 3.5 mg cm-2 E/S ratio: 10 L mg-1",
          "位置": "SI Fig. S32 图内文字",
          "部分": "si"
        },
        {
          "原句": "(15.6 mm in diameter and 200 µm in thickness) was purchased from American Elements.",
          "位置": "SI §1",
          "部分": "si"
        }
      ],
      "结果": [
        {
          "指标": "寿命",
          "取值点": "开始快速衰减的圈数 / 循环寿命",
          "数值": {
            "DD": 55,
            "F4": ">180"
          },
          "单位": "圈",
          "备注": "TT 的寿命原文没写数值",
          "原句": "resulting in quick capacity fading after only 55 cycles. ‖ These attributes contribute to a highly prolonged Li−S cycle life of over 180 cycles.",
          "位置": "正文 Fig. 5d 讨论",
          "部分": "main"
        },
        {
          "指标": "首圈容量",
          "取值点": "0.05 C 化成 / 0.1 C 循环初期",
          "作者定性": [
            {
              "A": "F4",
              "B": "DD",
              "方向": "↓",
              "说明": "🔶 作者称有寿命—容量权衡，又称 F4 与 DD 一样有两个完整平台；F4 是否低于 DD 需看 Fig. 5b/5d 确认"
            },
            {
              "A": "TT",
              "B": "DD",
              "方向": "↓"
            }
          ],
          "原句": "The trade-off between cycle life and specific capacity is observed from the long-term cycling at 0.1 C (Figure 5d, Figure S32). ‖ DOL/TTE with poor LiPS solubility results in a depressed second discharge plateau with reduced specific capacity",
          "位置": "正文 Fig. 5b、5d 讨论",
          "部分": "main"
        },
        {
          "指标": "阻抗（R_SEI）",
          "取值点": "第 100 圈后",
          "作者定性": [
            {
              "A": "F4",
              "B": "DD",
              "方向": "↓"
            },
            {
              "A": "TT",
              "B": "DD",
              "方向": "↓"
            }
          ],
          "原句": "the smaller SEI resistance (RSEI) in DOL/F4DEE and DOL/TTE than DOL/DME",
          "位置": "正文 Fig. 5c 讨论",
          "部分": "main"
        },
        {
          "指标": "阻抗（R_bulk）",
          "取值点": "第 100 圈后",
          "作者定性": [
            {
              "A": "F4",
              "B": "DD",
              "方向": "↓"
            },
            {
              "A": "TT",
              "B": "DD",
              "方向": "↓"
            }
          ],
          "原句": "The drastic increase of Rbulk in DOL/DME",
          "位置": "正文 Fig. 5c 讨论",
          "部分": "main"
        },
        {
          "指标": "阻抗（R_ct）",
          "取值点": "第 100 圈后",
          "作者定性": [
            {
              "A": "TT",
              "B": "DD",
              "方向": "↑"
            }
          ],
          "备注": "F4 与 DD 都“较小”，两者之间的比较未写",
          "原句": "DOL/F4DEE and DOL/DME facilitate sulfur redox kinetics owing to LiPS solubility advantages, reflected by a smaller charge transfer resistance (Rct)",
          "位置": "正文 Fig. 5c 讨论",
          "部分": "main"
        }
      ]
    },
    {
      "编号": "T2",
      "名称": "Li‖C/S 恒电流间歇滴定（GITT）",
      "电池": "Li‖S 扣式 2032",
      "硫载量": 3.5,
      "E/S": 10,
      "E/S单位": "µL/mg",
      "锂厚": 200,
      "锂厚说明": "SI 材料清单的锂片规格",
      "作者N/P": "未报告",
      "倍率": "0.42 mA/cm²，放 6 min 静置 30 min",
      "1C定义": "1200 mA/g",
      "化成": "无",
      "电压": "1.6–2.6 V",
      "温度": "未报告",
      "LiNO₃": "各配方 0.2 M",
      "配方": [
        "DD",
        "F4",
        "TT"
      ],
      "条件原句": [
        {
          "原句": "2032-coin cells were assembled with W-scope separator, and certain amount of electrolyte (without LiPS) was added to control E/S = 10 µL mg-1.",
          "位置": "SI §4",
          "部分": "si"
        },
        {
          "原句": "except changing the current density to 0.42 mA cm-2",
          "位置": "SI §4",
          "部分": "si"
        }
      ],
      "结果": [
        {
          "指标": "首圈容量",
          "取值点": "GITT 首次放电",
          "作者定性": [
            {
              "A": "F4",
              "B": "DD",
              "方向": "↓"
            },
            {
              "A": "TT",
              "B": "DD",
              "方向": "↓"
            }
          ],
          "原句": "Among the tested electrolytes, DOL/DME delivers the highest discharge capacity (Figure S29)",
          "位置": "正文 Fig. 5a 讨论",
          "部分": "main"
        },
        {
          "指标": "过电位",
          "取值点": "GITT 过电位",
          "作者定性": [
            {
              "A": "F4",
              "B": "DD",
              "方向": "↑"
            },
            {
              "A": "TT",
              "B": "DD",
              "方向": "↑"
            }
          ],
          "排序": "随多硫化物溶解度降低而升高：DD < F4 < TT",
          "原句": "higher GITT overpotentials were observed as the LiPS solubility decreased (Figure S30). Notably, DOL/F4DEE outperforms DOL/TTE in LiPS redox kinetics due to its higher LiPS solubility.",
          "位置": "正文 Fig. 5a 讨论",
          "部分": "main"
        }
      ]
    },
    {
      "编号": "T3",
      "名称": "Li‖Cu 锂沉积库仑效率（Aurbach 法）",
      "电池": "Li‖Cu 扣式",
      "硫载量": "不适用",
      "E/S": "不适用",
      "E/S单位": "",
      "锂厚": 200,
      "作者N/P": "不适用",
      "倍率": "未核",
      "1C定义": "不适用",
      "化成": "未核",
      "电压": "不适用",
      "温度": "未报告",
      "LiNO₃": "未写（Li⁺ 溶剂化研究用的是 1.0 M LiTFSI 单盐溶液）",
      "配方": [
        "DD",
        "F4",
        "TT"
      ],
      "条件原句": [],
      "结果": [
        {
          "指标": "库仑效率",
          "取值点": "Aurbach 法平均 CE",
          "数值": {
            "F4": 98.25
          },
          "单位": "%",
          "作者定性": [
            {
              "A": "F4",
              "B": "DD",
              "方向": "↑"
            }
          ],
          "备注": "DD、TT 的数值只在图中；作者称 F4 最高",
          "原句": "Electrolytes with weaker Li+ solvation generally deliver higher CE. Among them, DOL/ F4DEE delivers the highest CE of 98.25%",
          "位置": "正文 Fig. 2a 讨论",
          "部分": "main"
        }
      ]
    },
    {
      "编号": "T4",
      "名称": "单层软包",
      "电池": "Li‖S 单层软包（正极 51×92 mm²）",
      "硫载量": 3.5,
      "E/S": 8,
      "E/S单位": "µL/mg",
      "锂厚": 50,
      "作者N/P": "未报告",
      "倍率": "0.1 C（同扣式协议）",
      "1C定义": "1200 mA/g",
      "化成": "0.05 C×2",
      "电压": "1.6–2.6 V",
      "温度": "未报告",
      "LiNO₃": "各配方 0.2 M",
      "配方": [
        "DD",
        "F4"
      ],
      "条件原句": [
        {
          "原句": "For Li||S single-layer pouch cell, the same S cathodes were cut into size of 51 × 92 mm2. The thickness of Li metal anode was 50 µm with 53 × 94 mm2 in size.",
          "位置": "SI §4",
          "部分": "si"
        },
        {
          "原句": "A lower E/S ratio of 8 µL mgS-1 was employed. The pouch cells were tested with the same cycling protocol as Li||S coin cells",
          "位置": "SI §4",
          "部分": "si"
        }
      ],
      "结果": [
        {
          "指标": "寿命",
          "取值点": "循环寿命",
          "说明": "未报告：数值只在 Fig. S35、S36；作者只说延长了寿命，没写对比哪个配方",
          "原句": "extending the cycle life of both Li−S coin cells and Li−S cells under more demanding cycling conditions",
          "位置": "正文 Fig. 5 讨论",
          "部分": "main"
        }
      ]
    }
  ],
  "机理测量": [
    {
      "名称": "Li‖碳纸 GITT 第 II 段放电容量（0.1 M Li₂S₆ 溶液正极，1.0 M LiTFSI + 0.1 M LiNO₃）",
      "数值": {
        "DD": 900,
        "F4": 500,
        "TT": 400
      },
      "单位": "mAh/g",
      "原句": "The DOL/DME cell delivers 900 mAh g−1 on stage II, in sharp contrast to 500 and 400 mAh g−1 in the DOL/F4DEE and DOL/TTE cells",
      "位置": "正文 Fig. 3a 讨论",
      "部分": "main"
    }
  ],
  "备注": [
    "正极复合物含 TiN 催化剂（S/C/TiN = 78:11:11）",
    "Li⁺ 溶剂化和溶解度都在不含 LiNO₃ 的简化溶液里测，电池配方含 0.2 M LiNO₃"
  ],
  "设计主张": [
    {
      "类型": "折中",
      "最优": "F4",
      "两侧依据": [
        "M1",
        "M2",
        "M4"
      ],
      "原句": {
        "原句": "Overall, the DOL/F4DEE electrolyte balances sulfur cathode kinetics and lithium anode stability through optimized Li+ and LiPS solubility and solvation",
        "位置": "正文 Fig. 5 讨论",
        "部分": "main",
        "提到": [
          "正极反应",
          "负极锂"
        ]
      }
    },
    {
      "类型": "解耦",
      "最优": "F4",
      "两侧依据": [
        "M3",
        "M4"
      ],
      "原句": {
        "原句": "These results validate the effectiveness of our electrolyte design by decoupling the LiTFSI/LiPS solubility and Li+/LiPS solvation",
        "位置": "正文 Fig. 5 讨论",
        "部分": "main",
        "提到": []
      }
    }
  ],
  "机制": [
    {
      "编号": "M1",
      "A": "DD",
      "B": "F4",
      "性质": [
        {
          "名称": "Li⁺ 溶剂化",
          "方向": "更强"
        },
        {
          "名称": "多硫化物溶剂化",
          "方向": "更强"
        }
      ],
      "过程": [
        {
          "大类": "正极反应",
          "方向": "变差"
        },
        {
          "大类": "负极锂",
          "方向": "劣化"
        }
      ],
      "落到": [
        {
          "测试": "T1",
          "表现": "寿命/容量保持",
          "方向": "变坏"
        }
      ],
      "概括": "DOL/DME 的 Li⁺ 和多硫化物溶剂化都强：硫可逆性差（充电末仍留大量长链多硫化物），长链多硫化物腐蚀锂、SEI 差，55 圈后快速衰减",
      "原句": [
        {
          "id": "p1",
          "原句": "Strong Li+ solvation and strong LiPS solvation in DOL/DME trigger poor sulfur reversibility and severe Li anode degradation, resulting in quick capacity fading after only 55 cycles.",
          "位置": "正文 Fig. 5d 讨论",
          "部分": "main",
          "来源": "本文结论",
          "提到": [
            "正极反应",
            "负极锂"
          ]
        },
        {
          "id": "p2",
          "原句": "This corresponds to the decoupled impacts of long-chain LiPS corrosion and low CE due to the poor Li SEI.",
          "位置": "正文 Fig. 5d 讨论",
          "部分": "main",
          "来源": "本文结论",
          "提到": [
            "负极锂"
          ]
        },
        {
          "id": "p3",
          "原句": "This indicates the liquid−solid oxidation on stage V becomes unfavorable with strong LiPS solvation.",
          "位置": "正文 Fig. 3b 讨论",
          "部分": "main",
          "来源": "本文结论",
          "提到": [
            "正极反应"
          ]
        },
        {
          "id": "p4",
          "原句": "In other words, the concentration of long-chain LiPS preserved in the DOL/DME electrolyte is significant even at the end of charge, which agrees with the previous reports.",
          "位置": "正文 Fig. 3b 讨论",
          "部分": "main",
          "来源": "本文结论（与他文一致）",
          "提到": []
        }
      ]
    },
    {
      "编号": "M2",
      "A": "F4",
      "B": "DD",
      "性质": [
        {
          "名称": "Li⁺ 溶剂化",
          "方向": "更弱"
        },
        {
          "名称": "多硫化物溶剂化",
          "方向": "更弱"
        }
      ],
      "过程": [
        {
          "大类": "负极锂",
          "方向": "改善"
        }
      ],
      "落到": [
        {
          "测试": "T1",
          "表现": "寿命/容量保持",
          "方向": "变好"
        }
      ],
      "概括": "Li⁺ 和多硫化物溶剂化变弱，SEI 电阻小、锂沉积/剥离可逆、腐蚀副反应少，寿命超过 180 圈",
      "原句": [
        {
          "id": "r1",
          "原句": "On the other hand, the smaller SEI resistance (RSEI) in DOL/F4DEE and DOL/TTE than DOL/DME indicates the benefit of weakened Li+ and LiPS solvation on Li anode.",
          "位置": "正文 Fig. 5c 讨论",
          "部分": "main",
          "来源": "本文结论",
          "提到": [
            "负极锂"
          ]
        },
        {
          "id": "r2",
          "原句": "These results demonstrate the correlation between moderate Li+ solvation and improved Li stripping/plating reversibility in DOL/F4DEE, which aligns well with previous studies on the Li metal anode.",
          "位置": "正文 Fig. 2a–b 讨论",
          "部分": "main",
          "来源": "本文结论（与他文一致）",
          "提到": [
            "负极锂"
          ]
        },
        {
          "id": "r3",
          "原句": "The weak‖LiPS solvation also suppresses parasitic corrosion reactions on the Li metal (Note S4).",
          "位置": "正文 p4–5（被分页和图注隔开）",
          "部分": "main",
          "来源": "本文结论",
          "提到": [
            "负极锂"
          ]
        },
        {
          "id": "r4",
          "原句": "These attributes contribute to a highly prolonged Li−S cycle life of over 180 cycles.",
          "位置": "正文 Fig. 5d 讨论",
          "部分": "main",
          "来源": "本文结论",
          "提到": []
        }
      ]
    },
    {
      "编号": "M3",
      "A": "F4",
      "B": "DD",
      "梯度段": "全梯度",
      "性质": [
        {
          "名称": "多硫化物溶剂化",
          "方向": "更弱"
        }
      ],
      "过程": [
        {
          "大类": "正极反应",
          "方向": "不变"
        }
      ],
      "落到": [],
      "概括": "溶液正极电池里，多硫化物溶剂化强弱不改变动力学（过电位相近），容量差来自短链化（热力学），与“弱溶剂化动力学差”的常见说法不同",
      "原句": [
        {
          "id": "m1",
          "原句": "On the other hand, Li||CP GITT shows similar overpotential across various LiPS solvations (Figure S20a).",
          "位置": "正文 Fig. 3a 讨论",
          "部分": "main",
          "来源": "本文结论",
          "提到": []
        },
        {
          "id": "m2",
          "原句": "Again, the similar overpotential across three electrolytes validates the noncorrelation between LiPS solvation and LiPS oxidation kinetics (Figure S20b).",
          "位置": "正文 Fig. 3b 讨论",
          "部分": "main",
          "来源": "本文结论",
          "提到": [
            "正极反应"
          ]
        },
        {
          "id": "m3",
          "原句": "These results unravel that the LiPS chain-shortening process with weak LiPS solvation relies more on short-chain LiPS (liquid−solid) reduction than long-chain LiPS (liquid−liquid) reduction.",
          "位置": "正文 Fig. 3a 讨论",
          "部分": "main",
          "来源": "本文结论",
          "提到": [
            "正极反应"
          ]
        },
        {
          "id": "m4",
          "原句": "It is reported that electrolytes with weaker LiPS solvation shift LiPS disproportionation equilibrium toward the formation of shorter-chain LiPS species that deliver lower specific capacity during the reduction on stage II.",
          "位置": "正文 Fig. 3a 讨论",
          "部分": "main",
          "来源": "转述他文或通用说法",
          "提到": [
            "正极反应"
          ]
        },
        {
          "id": "m5",
          "原句": "Thus, the capacity difference in these electrolytes is mainly attributed to LiPS conversion thermodynamics rather than kinetics.",
          "位置": "正文 Fig. 3b 讨论",
          "部分": "main",
          "来源": "本文结论",
          "提到": [
            "正极反应"
          ]
        },
        {
          "id": "m6",
          "原句": "In this regard, our results‖differ from the conventional concepts, wherein electrolytes with weak LiPS solvation are often challenged by their poor redox kinetics.",
          "位置": "正文 p5–6（被分页隔开）",
          "部分": "main",
          "来源": "本文结论",
          "提到": [
            "正极反应"
          ]
        }
      ]
    },
    {
      "编号": "M4",
      "A": "F4",
      "B": "DD",
      "梯度段": "全梯度",
      "性质": [
        {
          "名称": "多硫化物溶解度",
          "方向": "更低"
        }
      ],
      "过程": [
        {
          "大类": "正极反应",
          "方向": "变差"
        }
      ],
      "落到": [
        {
          "测试": "T2",
          "表现": "倍率/过电位",
          "方向": "变坏"
        }
      ],
      "概括": "多硫化物溶解度越低，全电池 GITT 过电位越高，正极动力学越差（DD < F4 < TT）",
      "原句": [
        {
          "id": "n1",
          "原句": "Notably, DOL/F4DEE outperforms DOL/TTE in LiPS redox kinetics due to its higher LiPS solubility.",
          "位置": "正文 Fig. 5a 讨论",
          "部分": "main",
          "来源": "本文结论",
          "提到": [
            "正极反应"
          ]
        },
        {
          "id": "n2",
          "原句": "By contrast, higher GITT overpotentials were observed as the LiPS solubility decreased (Figure S30).",
          "位置": "正文 Fig. 5a 讨论",
          "部分": "main",
          "来源": "本文结论",
          "提到": []
        }
      ]
    },
    {
      "编号": "M5",
      "A": "TT",
      "B": "DD",
      "性质": [
        {
          "名称": "多硫化物溶解度",
          "方向": "更低"
        }
      ],
      "过程": [
        {
          "大类": "正极反应",
          "方向": "变差"
        }
      ],
      "落到": [
        {
          "测试": "T1",
          "表现": "首圈/初期容量",
          "方向": "变坏"
        }
      ],
      "概括": "TTE 溶解度太低，硫利用差、容量激活慢，第二放电平台低、容量低",
      "原句": [
        {
          "id": "o1",
          "原句": "DOL/TTE continuously suffers from poor sulfur active material utilization due to low LiPS solubility, as revealed from its slow capacity activation and overpotential recovery (Figure S33).",
          "位置": "正文 Fig. 5d 讨论",
          "部分": "main",
          "来源": "本文结论",
          "提到": [
            "正极反应"
          ]
        },
        {
          "id": "o2",
          "原句": "On the contrary, DOL/TTE with poor LiPS solubility results in a depressed second discharge plateau with reduced specific capacity.",
          "位置": "正文 Fig. 5b 讨论",
          "部分": "main",
          "来源": "本文结论",
          "提到": [
            "正极反应"
          ]
        }
      ]
    },
    {
      "编号": "M6",
      "A": "DD",
      "B": "F4",
      "性质": [],
      "过程": [
        {
          "大类": "电解液消耗",
          "方向": "加快"
        }
      ],
      "落到": [
        {
          "测试": "T1",
          "表现": "阻抗",
          "方向": "变坏",
          "指标": "阻抗（R_bulk）"
        }
      ],
      "概括": "DOL/DME 第 100 圈后体相电阻剧增，作者推测来自电解液干涸",
      "原句": [
        {
          "id": "k1",
          "原句": "The drastic increase of Rbulk in DOL/DME (which may come from electrolyte dry-out9) further proves its poor Li cyclability.",
          "位置": "正文 Fig. 5c 讨论",
          "部分": "main",
          "来源": "本文推测",
          "提到": [
            "电解液消耗",
            "负极锂"
          ]
        }
      ]
    }
  ],
  "对照类型": "常规醚基准"
}

File: output/论断式提取表样_v4_2026-10-24/json/溶剂表.json
{
  "说明": "每种溶剂一行，DN 和介电常数只填有出处的数；同一溶剂不同来源数值不同时并列，标⚠️待核。新合成溶剂查不到就记未知，不估算。 10-23：补入 S21、S33 出现的溶剂；本课题 DFT 计算值以后另列，不填进文献 DN 列。 10-24：加分子量、密度（只用于算“每个 Li⁺ 分到的配位溶剂分子数”）和配位能力（配位/不配位/不明，不明的溶剂不进尺子）；DN 正式使用时改从同一本手册取，不从论文抄。",
  "溶剂": [
    {
      "简称": "DME",
      "全称": "1,2-dimethoxyethane",
      "DN": "20.0",
      "介电常数": "5.5",
      "来源": "S21 正文 Fig. 1a 讨论",
      "原句": "1,2-Dimethoxymethane (DME, DN = 20.0, ɛ = 5.5)",
      "全文缓存": "10.1002_aenm.202500802",
      "部分": "main",
      "核验说明": "⚠️ 原文把 DME 全称写成 Dimethoxymethane；ε 5.5 与常见手册值（约 7.2）不一致，需查原始来源",
      "分子量": 90.12,
      "密度": 0.867,
      "配位能力": "配位",
      "配位依据": "醚类溶剂化溶剂",
      "物性来源": "常用值（20–25 °C），待用手册核对"
    },
    {
      "简称": "DOL",
      "全称": "1,3-dioxolane",
      "DN": "21.3",
      "介电常数": "7.3",
      "来源": "S21 正文 Fig. 1a 讨论",
      "原句": "1,3-Dioxane (DOL, DN = 21.3, ɛ = 7.3)",
      "全文缓存": "10.1002_aenm.202500802",
      "部分": "main",
      "核验说明": "⚠️ 原文写成 1,3-Dioxane（应为 1,3-dioxolane），DN 与常见值（约 18）不一致，可能对应的是另一个分子，需查原始来源",
      "分子量": 74.08,
      "密度": 1.06,
      "配位能力": "配位",
      "配位依据": "醚类溶剂化溶剂",
      "物性来源": "常用值（20–25 °C），待用手册核对"
    },
    {
      "简称": "DTL",
      "全称": "1,2-dimethylbenzene（邻二甲苯）",
      "DN": "0.1",
      "介电常数": "2.6",
      "来源": "S21 正文 Fig. 1a 讨论",
      "原句": "including DTL (DN = 0.1, ɛ = 2.6)",
      "全文缓存": "10.1002_aenm.202500802",
      "部分": "main",
      "核验说明": "",
      "分子量": 106.17,
      "配位能力": "不配位",
      "配位依据": "S21 原文 DN = 0.1，作者称非配位溶剂"
    },
    {
      "简称": "F4DEE",
      "全称": "1,2-bis(2,2-difluoroethoxy)ethane",
      "DN": "未知",
      "介电常数": "未知",
      "来源": "S39 未给出",
      "原句": "",
      "全文缓存": "",
      "部分": "",
      "核验说明": "新合成氟化溶剂，暂无出处",
      "配位能力": "不明",
      "配位依据": "S39 作者称 F4DEE 部分进入 Li⁺ 溶剂化层（适中溶剂化溶剂）"
    },
    {
      "简称": "HFE（TTE）",
      "全称": "1,1,2,2-tetrafluoroethyl-2,2,3,3-tetrafluoropropyl ether",
      "DN": "未知",
      "介电常数": "未知",
      "来源": "S11 未给出",
      "原句": "",
      "全文缓存": "",
      "部分": "",
      "核验说明": "待查有出处的数值",
      "别名": [
        "TTE"
      ],
      "分子量": 232.07,
      "配位能力": "不配位",
      "配位依据": "S39 原文把 TTE 列为 non-solvating cosolvent（稀释剂）"
    },
    {
      "简称": "THF",
      "全称": "tetrahydrofuran",
      "DN": "未知",
      "介电常数": "未知",
      "来源": "S21 未给出",
      "原句": "",
      "全文缓存": "",
      "部分": "",
      "核验说明": "表样四篇原文未给 DN/介电常数，待查有出处的数值或用本课题计算（另列，不填本列）",
      "分子量": 72.11,
      "密度": 0.889,
      "配位能力": "配位",
      "配位依据": "醚类溶剂化溶剂",
      "物性来源": "常用值（20–25 °C），待用手册核对"
    },
    {
      "简称": "ETFE",
      "全称": "ethyl 1,1,2,2-tetrafluoroethyl ether",
      "DN": "未知",
      "介电常数": "未知",
      "来源": "S33 未给出",
      "原句": "",
      "全文缓存": "",
      "部分": "",
      "核验说明": "表样四篇原文未给 DN/介电常数，待查有出处的数值或用本课题计算（另列，不填本列）",
      "配位能力": "不明",
      "配位依据": "S33 作者称 Li⁺ 溶剂化能力随氟化醚种类变化（⁷Li NMR）"
    },
    {
      "简称": "BTFE",
      "全称": "bis(2,2,2-trifluoroethyl) ether",
      "DN": "未知",
      "介电常数": "未知",
      "来源": "S33 未给出",
      "原句": "",
      "全文缓存": "",
      "部分": "",
      "核验说明": "表样四篇原文未给 DN/介电常数，待查有出处的数值或用本课题计算（另列，不填本列）",
      "配位能力": "不明",
      "配位依据": "同 ETFE"
    },
    {
      "简称": "TFTFE",
      "全称": "1,1,2,2-tetrafluoroethyl 2,2,2-trifluoroethyl ether",
      "DN": "未知",
      "介电常数": "未知",
      "来源": "S33 未给出",
      "原句": "",
      "全文缓存": "",
      "部分": "",
      "核验说明": "表样四篇原文未给 DN/介电常数，待查有出处的数值或用本课题计算（另列，不填本列）",
      "配位能力": "不明",
      "配位依据": "同 ETFE"
    },
    {
      "简称": "TFOFE",
      "全称": "1H,1H,5H-octafluoropentyl 1,1,2,2-tetrafluoroethyl ether",
      "DN": "未知",
      "介电常数": "未知",
      "来源": "S33 未给出",
      "原句": "",
      "全文缓存": "",
      "部分": "",
      "核验说明": "表样四篇原文未给 DN/介电常数，待查有出处的数值或用本课题计算（另列，不填本列）",
      "配位能力": "不明",
      "配位依据": "同 ETFE"
    }
  ]
}
