Repository: zhuonanli08/Li-S_Electrolyte_Conflicts

File: output/证据审计_313篇_2026-11-10/证据审计.json (part 1 of 5)
{
 "汇总": {
  "说明": "AI 辅助，用户尚未逐项人工确认；只用提取摘要和测试名，关键词会漏和误归，见抽查表",
  "全库": {
   "论文": 313,
   "机制说法": 7477,
   "无关联测试的说法": 681
  },
  "Q1Q2_LiF": {
   "含 LiF 的说法": 311,
   "论文": 107,
   "说法按来源（关键词）": {
    "未说来源": 175,
    "阴离子": 91,
    "两者都出": 23,
    "稀释剂/含氟溶剂": 22
   },
   "说法按证据层级": {
    "有界面表征": 225,
    "只有性能或形貌": 37,
    "无关联测试": 31,
    "只有间接证据（计算、溶剂化、电位）": 18
   },
   "论文按证据层级（取该篇最强）": {
    "有界面表征": 98,
    "只有性能或形貌": 3,
    "无关联测试": 3,
    "只有间接证据（计算、溶剂化、电位）": 3
   },
   "界面表征只有 XPS 的论文": 74,
   "没有界面表征的论文": 9,
   "各方法涉及论文数": {
    "XPS": 96,
    "SEM/EDS/AFM": 47,
    "全电池循环": 22,
    "计算": 15,
    "TEM/冷冻电镜": 15,
    "Li‖Cu CE": 11,
    "对称电池": 10,
    "拉曼/红外": 9,
    "CV/LSV": 8,
    "其他": 7,
    "EIS": 7,
    "ToF-SIMS": 6,
    "核磁": 4,
    "XAS/XANES": 3,
    "浸泡": 2,
    "XRD": 1,
    "UV-vis/溶解度": 1
   },
   "说了来源的说法": 136,
   "说了来源的说法按设计判定": {
    "分不出：两种氟源并存": 41,
    "能：无氟溶剂里也有 LiF（证明阴离子够用，不证明稀释剂不贡献）": 41,
    "没有界面表征（只靠性能、计算或推测）": 35,
    "有/无含氟溶剂对照（溶剂化同时变，分不干净）": 10,
    "单一氟源，但与说法的来源不对应": 3,
    "有/无含氟溶剂对照（溶剂化同时变，分不干净）（按测试配方）": 3,
    "能：无氟溶剂里也有 LiF（证明阴离子够用，不证明稀释剂不贡献）（按测试配方）": 2,
    "分不出：两种氟源并存（按测试配方）": 1
   },
   "说了来源的论文按设计判定": {
    "能：无氟溶剂里也有 LiF（证明阴离子够用，不证明稀释剂不贡献）": 32,
    "没有界面表征（只靠性能、计算或推测）": 25,
    "分不出：两种氟源并存": 24,
    "有/无含氟溶剂对照（溶剂化同时变，分不干净）": 10,
    "有/无含氟溶剂对照（溶剂化同时变，分不干净）（按测试配方）": 3,
    "能：无氟溶剂里也有 LiF（证明阴离子够用，不证明稀释剂不贡献）（按测试配方）": 2,
    "单一氟源，但与说法的来源不对应": 2,
    "分不出：两种氟源并存（按测试配方）": 1
   },
   "说的是含氟稀释剂体系的说法": 137,
   "其论文": 50,
   "含氟稀释剂体系说法按来源": {
    "未说来源": 74,
    "阴离子": 29,
    "两者都出": 19,
    "稀释剂/含氟溶剂": 15
   },
   "含氟稀释剂体系说法按设计判定": {
    "分不出：两种氟源并存": 82,
    "没有界面表征（只靠性能、计算或推测）": 29,
    "有/无含氟溶剂对照（溶剂化同时变，分不干净）": 26
   },
   "含氟稀释剂体系论文按设计判定": {
    "分不出：两种氟源并存": 37,
    "没有界面表征（只靠性能、计算或推测）": 18,
    "有/无含氟溶剂对照（溶剂化同时变，分不干净）": 16
   },
   "全库界面表征测试所用配方的氟来源（论文数）": {
    "只有阴离子含氟": 167,
    "两种以上氟源": 56,
    "都不含氟": 50,
    "同测试有/无含氟溶剂对照": 31,
    "配方未知": 11,
    "只有溶剂含氟": 6,
    "只有添加剂含氟": 4
   },
   "只有溶剂含氟的论文": [
    "P042",
    "P149",
    "P239",
    "P310",
    "P386",
    "P388"
   ]
  },
  "Q3_LiNO3": {
   "提到 LiNO₃ 的说法": 493,
   "论文": 129,
   "说法类": {
    "其他": 246,
    "负极成膜": 171,
    "消耗/耗尽": 56,
    "正极还原": 20
   },
   "耗尽类说法": 56,
   "耗尽类论文": 27,
   "耗尽类按证据": {
    "只从循环/CE 曲线推断": 36,
    "无关联测试": 9,
    "界面产物（XPS 等）推断": 9,
    "补加后恢复（间接但有判别力）": 2
   },
   "耗尽类论文按证据": {
    "只从循环/CE 曲线推断": 21,
    "无关联测试": 7,
    "界面产物（XPS 等）推断": 6,
    "补加后恢复（间接但有判别力）": 1
   },
   "耗尽类来源类型": {
    "本文结论": 29,
    "本文推测": 19,
    "转述他文或通用说法": 5,
    "本文结论（与他文一致）": 3
   },
   "摘要里自注“未直接测”": 4,
   "耗尽类且提到多硫化物": 7,
   "补加/补液论文": [
    "P261"
   ],
   "直接测剩余硝酸根论文": [],
   "正极还原类说法": 20,
   "正极还原类论文": 16,
   "正极还原类各方法涉及论文数": {
    "全电池循环": 8,
    "其他": 4,
    "CV/LSV": 4,
    "气体/质谱": 1
   },
   "正极还原类做了截止电压对照（测试名含截止/cutoff/1.x V）": [],
   "高盐少溶多硫化物类说法": 34,
   "其论文": 24,
   "高盐少溶按证据": {
    "只从性能推断": 21,
    "直接测了溶解度（UV-vis/浸泡/饱和）": 7,
    "界面表征": 3,
    "无关联测试": 3
   }
  },
  "Q1_LiCu_温度": {
   "Li‖Cu CE 测试": 197,
   "论文": 72,
   "测试按温度": {
    "未写（默认室温）": 100,
    "室温 15–35 °C": 49,
    "高温 >35 °C": 19,
    "低温 <15 °C": 17,
    "室温（文字）": 12
   },
   "论文按温度": {
    "未写（默认室温）": 53,
    "室温（文字）": 5,
    "室温 15–35 °C": 19,
    "低温 <15 °C": 7,
    "高温 >35 °C": 6
   },
   "高温测试": [
    {
     "论文": "P279",
     "测试": "T08",
     "测试名": "碳酸酯PNNL CE 50°C",
     "含氟盐/阴离子": [
      "LiFSI",
      "LiPF6"
     ],
     "含氟溶剂": [
      "FEC",
      "TTE"
     ]
    },
    {
     "论文": "P279",
     "测试": "T09",
     "测试名": "碳酸酯优化PNNL 80°C",
     "含氟盐/阴离子": [
      "LiFSI"
     ],
     "含氟溶剂": [
      "TTE"
     ]
    },
    {
     "论文": "P279",
     "测试": "T12",
     "测试名": "碳酸酯长期LiCu 0.5mA 60°C",
     "含氟盐/阴离子": [
      "LiFSI",
      "LiPF6"
     ],
     "含氟溶剂": [
      "FEC",
      "TTE"
     ]
    },
    {
     "论文": "P279",
     "测试": "T15",
     "测试名": "碳酸酯长期LiCu 1mA 60°C",
     "含氟盐/阴离子": [
      "LiFSI",
      "LiPF6"
     ],
     "含氟溶剂": [
      "FEC",
      "TTE"
     ]
    },
    {
     "论文": "P279",
     "测试": "T18",
     "测试名": "醚PNNL CE 50°C",
     "含氟盐/阴离子": [
      "LiFSI",
      "LiTFSI"
     ],
     "含氟溶剂": [
      "TTE"
     ]
    },
    {
     "论文": "P279",
     "测试": "T21",
     "测试名": "醚长期LiCu 60°C 1mA",
     "含氟盐/阴离子": [
      "LiFSI",
      "LiTFSI"
     ],
     "含氟溶剂": [
      "TTE"
     ]
    },
    {
     "论文": "P288",
     "测试": "T2",
     "测试名": "准确Li CE 50°C",
     "含氟盐/阴离子": [
      "LiFSI"
     ],
     "含氟溶剂": []
    },
    {
     "论文": "P288",
     "测试": "T9",
     "测试名": "LiCu长期CE −40/50°C",
     "含氟盐/阴离子": [
      "LiFSI"
     ],
     "含氟溶剂": []
    },
    {
     "论文": "P321",
     "测试": "TCEh",
     "测试名": "Li||Cu cycling CE hot",
     "含氟盐/阴离子": [
      "LiFSI"
     ],
     "含氟溶剂": []
    },
    {
     "论文": "P321",
     "测试": "TAUh",
     "测试名": "Aurbach CE hot",
     "含氟盐/阴离子": [
      "LiFSI"
     ],
     "含氟溶剂": []
    },
    {
     "论文": "P371",
     "测试": "Taur",
     "测试名": "Aurbach Li||Cu CE",
     "含氟盐/阴离子": [
      "LiTFSI"
     ],
     "含氟溶剂": [
      "DTFEG",
      "F3DEE",
      "F4DEE",
      "F4DMB",
      "F5DEE"
     ]
    },
    {
     "论文": "P371",
     "测试": "Tcu200",
     "测试名": "F4DMB Li||Cu长期循环",
     "含氟盐/阴离子": [
      "LiTFSI"
     ],
     "含氟溶剂": [
      "F4DMB"
     ]
    },
    {
     "论文": "P371",
     "测试": "Tcups",
     "测试名": "饱和LiPS Li||Cu长期循环",
     "含氟盐/阴离子": [
      "LiTFSI"
     ],
     "含氟溶剂": [
      "F4DMB"
     ]
    },
    {
     "论文": "P386",
     "测试": "Tce50",
     "测试名": "改进Aurbach平均CE 50°C",
     "含氟盐/阴离子": [
      "LiFSI"
     ],
     "含氟溶剂": [
      "PPEO_CF3",
      "PXEO_CF3"
     ]
    },
    {
     "论文": "P386",
     "测试": "Tnuc",
     "测试名": "初始Li沉积成核和生长过电位",
     "含氟盐/阴离子": [
      "LiFSI"
     ],
     "含氟溶剂": [
      "PPEO_CF3",
      "PXEO_CF3"
     ]
    },
    {
     "论文": "P386",
     "测试": "Teis",
     "测试名": "循环后Li-Cu阻抗",
     "含氟盐/阴离子": [
      "LiFSI"
     ],
     "含氟溶剂": [
      "PPEO_CF3",
      "PXEO_CF3"
     ]
    },
    {
     "论文": "P386",
     "测试": "Tculong",
     "测试名": "Li-Cu长期CE",
     "含氟盐/阴离子": [
      "LiFSI"
     ],
     "含氟溶剂": [
      "PPEO_CF3",
      "PXEO_CF3"
     ]
    },
    {
     "论文": "P386",
     "测试": "Tcurate",
     "测试名": "Li-Cu不同电流CE",
     "含氟盐/阴离子": [
      "LiFSI"
     ],
     "含氟溶剂": [
      "PPEO_CF3",
      "PXEO_CF3"
     ]
    },
    {
     "论文": "P388",
     "测试": "T08",
     "测试名": "Li/Cu库仑效率 50 °C",
     "含氟盐/阴离子": [
      "LiFSI"
     ],
     "含氟溶剂": [
      "FEC",
      "MTFP"
     ]
    }
   ],
   "同篇既有室温又有高温": [
    "P279",
    "P288",
    "P321",
    "P386",
    "P388"
   ],
   "同篇既有 LiFSI 又有 LiTFSI": [
    "P001",
    "P072",
    "P096",
    "P179",
    "P182",
    "P199",
    "P204",
    "P245",
    "P260",
    "P263",
    "P268",
    "P279",
    "P288",
    "P291",
    "P338",
    "P351",
    "P384",
    "P609"
   ],
   "两者都有": [
    "P279",
    "P288"
   ]
  }
 },
 "方法能说明什么（LiF 来源）": [
  {
   "方法或设计": "XPS（F 1s、深度剖析）",
   "能看到什么": "看得到 LiF 有多少、在哪一层；含氟盐配含氟稀释剂时，两种来源的 LiF 是同一个峰",
   "能否分 LiF 来源": "分不出"
  },
  {
   "方法或设计": "XAS/XANES、冷冻电镜",
   "能看到什么": "看得到 LiF 的存在、晶粒和分布",
   "能否分 LiF 来源": "分不出"
  },
  {
   "方法或设计": "ToF-SIMS",
   "能看到什么": "看得到含氟碎片的深度分布；LiF₂⁻ 等碎片不带来源信息",
   "能否分 LiF 来源": "分不出（配合单一氟源可以）"
  },
  {
   "方法或设计": "固体 ¹⁹F 核磁",
   "能看到什么": "看得到稀释剂碎片（C–F）是否进了 SEI；LiF 本身不管来源是同一个峰",
   "能否分 LiF 来源": "只能说明稀释剂参与了分解"
  },
  {
   "方法或设计": "计算（LUMO、AIMD、反应路径）",
   "能看到什么": "给出谁更容易还原的倾向；孤立分子 LUMO 不含溶剂化效应",
   "能否分 LiF 来源": "不是测量，只能提示"
  },
  {
   "方法或设计": "拉曼/红外/溶液核磁（溶剂化）",
   "能看到什么": "看阴离子进不进第一壳层，推出“阴离子优先还原”",
   "能否分 LiF 来源": "间接，排除不了稀释剂也贡献"
  },
  {
   "方法或设计": "Li‖Cu CE、全电池、对称电池、SEM",
   "能看到什么": "只看结果或形貌",
   "能否分 LiF 来源": "分不出机理"
  },
  {
   "方法或设计": "设计：无氟溶剂配含氟盐",
   "能看到什么": "LiF 只能来自阴离子（或含氟添加剂）",
   "能否分 LiF 来源": "能证明阴离子够用，不能证明稀释剂不贡献"
  },
  {
   "方法或设计": "设计：无氟盐配含氟稀释剂",
   "能看到什么": "LiF 只能来自稀释剂",
   "能否分 LiF 来源": "能分（库里很少）"
  },
  {
   "方法或设计": "设计：同盐、有/无含氟稀释剂对照",
   "能看到什么": "换稀释剂同时改变溶剂化结构，阴离子分解量也跟着变",
   "能否分 LiF 来源": "分不干净"
  },
  {
   "方法或设计": "设计：同位素或无氟盐对照＋定量",
   "能看到什么": "直接分账",
   "能否分 LiF 来源": "能分"
  }
 ],
 "两派_Q1Q2（step20 T1＋11-09 重标）": [
  {
   "论文": "P049",
   "机制": "MC17",
   "来源类型": "本文推测",
   "step20 立场": "A",
   "Claude 一句话": "BTFE 与预锂化石墨反应生成 LiF、形成稳定 SEI（作者推测）",
   "方法": [
    "SEM/EDS/AFM",
    "XRD",
    "其他"
   ],
   "证据层级": "只有性能或形貌",
   "测试名": [
    "石墨半电池循环兼容性",
    "半电池后石墨SEM/EDS/XRD"
   ],
   "表征所用配方的氟来源": [],
   "说法配方A的氟来源": [
    "两种以上氟源"
   ],
   "重标机制": "D 稀释剂自身出 LiF",
   "设计能否分来源": "没有界面表征（只靠性能、计算或推测）"
  },
  {
   "论文": "P096",
   "机制": "ME09",
   "来源类型": "本文结论",
   "step20 立场": "A",
   "Claude 一句话": "OFE 与 FSI⁻ 一起还原生成富 LiF SEI",
   "方法": [
    "XPS"
   ],
   "证据层级": "有界面表征",
   "测试名": [
    "Li表面SEI XPS"
   ],
   "表征所用配方的氟来源": [
    "两种以上氟源"
   ],
   "说法配方A的氟来源": [
    "两种以上氟源"
   ],
   "重标机制": "B 两者都出",
   "设计能否分来源": "分不出：两种氟源并存"
  },
  {
   "论文": "P123",
   "机制": "K18",
   "来源类型": "本文结论",
   "step20 立场": "A",
   "Claude 一句话": "HFE 与锂反应生成 LiF，是富 LiF 的另一来源",
   "方法": [
    "XPS"
   ],
   "证据层级": "有界面表征",
   "测试名": [
    "循环后SEI XPS"
   ],
   "表征所用配方的氟来源": [
    "两种以上氟源",
    "只有阴离子含氟",
    "同测试有/无含氟溶剂对照"
   ],
   "说法配方A的氟来源": [
    "两种以上氟源"
   ],
   "重标机制": "B 两者都出",
   "设计能否分来源": "分不出：两种氟源并存"
  },
  {
   "论文": "P179",
   "机制": "MC10",
   "来源类型": "本文推测",
   "step20 立场": "A",
   "Claude 一句话": "HFE 快速分解形成 LiF 钝化层（作者假设，未直接表征）",
   "方法": [
    "Li‖Cu CE"
   ],
   "证据层级": "只有性能或形貌",
   "测试名": [
    "LiCu循环 0.5 mA/cm²",
    "LiCu循环 1.0 mA/cm²",
    "LiCu循环 2.0 mA/cm²"
   ],
   "表征所用配方的氟来源": [],
   "说法配方A的氟来源": [
    "两种以上氟源"
   ],
   "重标机制": "D 稀释剂自身出 LiF",
   "设计能否分来源": "没有界面表征（只靠性能、计算或推测）"
  },
  {
   "论文": "P199",
   "机制": "K11",
   "来源类型": "本文结论（与他文一致）",
   "step20 立场": "A",
   "Claude 一句话": "HFE 的 LUMO 较低、更易还原成 SEI",
   "方法": [
    "TEM/冷冻电镜",
    "XPS"
   ],
   "证据层级": "有界面表征",
   "测试名": [
    "化成正极XPS/TEM/EELS"
   ],
   "表征所用配方的氟来源": [
    "两种以上氟源",
    "只有阴离子含氟",
    "同测试有/无含氟溶剂对照"
   ],
   "说法配方A的氟来源": [
    "两种以上氟源"
   ],
   "重标机制": "A 阴离子出 LiF",
   "设计能否分来源": "有/无含氟溶剂对照（溶剂化同时变，分不干净）"
  },
  {
   "论文": "P245",
   "机制": "ME10",
   "来源类型": "本文结论",
   "step20 立场": "A",
   "Claude 一句话": "适当稀释使 TFSI⁻、FSI⁻ 和 TTE 都参与富 LiF SEI",
   "方法": [
    "SEM/EDS/AFM",
    "XPS"
   ],
   "证据层级": "有界面表征",
   "测试名": [
    "20圈Li||Li锂电极SEM/XPS"
   ],
   "表征所用配方的氟来源": [
    "两种以上氟源",
    "只有阴离子含氟",
    "同测试有/无含氟溶剂对照"
   ],
   "说法配方A的氟来源": [
    "两种以上氟源"
   ],
   "重标机制": "B 两者都出",
   "设计能否分来源": "分不出：两种氟源并存"
  },
  {
   "论文": "P279",
   "机制": "K01",
   "来源类型": "本文结论",
   "step20 立场": "A",
   "Claude 一句话": "局部高浓的 FSI⁻ 与 TTE 的富氟基团共同促成 LiF",
   "方法": [
    "XPS"
   ],
   "证据层级": "有界面表征",
   "测试名": [
    "碳酸酯Li负极XPS",
    "醚Li负极XPS",
    "醚SPAN正极XPS"
   ],
   "表征所用配方的氟来源": [
    "两种以上氟源",
    "只有阴离子含氟",
    "同测试有/无含氟溶剂对照"
   ],
   "说法配方A的氟来源": [],
   "重标机制": "B 两者都出",
   "设计能否分来源": "有/无含氟溶剂对照（溶剂化同时变，分不干净）（按测试配方）"
  },
  {
   "论文": "P388",
   "机制": "K16",
   "来源类型": "本文结论",
   "step20 立场": "A",
   "Claude 一句话": "FEC 换成不含氟的 EC/PC 后低温锂 CE 下降，氟化共溶剂关键",
   "方法": [
    "Li‖Cu CE"
   ],
   "证据层级": "只有性能或形貌",
   "测试名": [
    "Li/Cu库仑效率 -40 °C"
   ],
   "表征所用配方的氟来源": [],
   "说法配方A的氟来源": [
    "两种以上氟源"
   ],
   "重标机制": "O 主说法不是 LiF 来源",
   "设计能否分来源": "没有界面表征（只靠性能、计算或推测）"
  },
  {
   "论文": "P425",
   "机制": "K17",
   "来源类型": "本文结论",
   "step20 立场": "A",
   "Claude 一句话": "模拟中 TTE 更易与锂反应，很快分解成均匀富 LiF 膜，利于大电流",
   "方法": [
    "计算"
   ],
   "证据层级": "只有间接证据（计算、溶剂化、电位）",
   "测试名": [
    "Li(001)界面AIMD"
   ],
   "表征所用配方的氟来源": [],
   "说法配方A的氟来源": [
    "两种以上氟源"
   ],
   "重标机制": "D 稀释剂自身出 LiF",
   "设计能否分来源": "没有界面表征（只靠性能、计算或推测）"
  },
  {
   "论文": "P085",
   "机制": "ME07",
   "来源类型": "本文结论",
   "step20 立场": "B",
   "Claude 一句话": "不含氟的 DBE 4 M 液里 FSI⁻ 优先还原，同样得到富 LiF SEI，锂沉积致密",
   "方法": [
    "XPS"
   ],
   "证据层级": "有界面表征",
   "测试名": [
    "4 M DBE沉积Li SEI XPS"
   ],
   "表征所用配方的氟来源": [
    "只有阴离子含氟"
   ],
   "说法配方A的氟来源": [
    "只有阴离子含氟"
   ],
   "重标机制": "A 阴离子出 LiF",
   "设计能否分来源": "能：无氟溶剂里也有 LiF（证明阴离子够用，不证明稀释剂不贡献）"
  },
  {
   "论文": "P217",
   "机制": "K16",
   "来源类型": "本文结论（与他文一致）",
   "step20 立场": "B",
   "Claude 一句话": "适量 TTE 的作用是让更多阴离子参与 SEI 而提高 LiF；过度稀释反而 LiF 下降（K17）",
   "方法": [
    "XPS"
   ],
   "证据层级": "有界面表征",
   "测试名": [
    "正文明确Li电极XPS"
   ],
   "表征所用配方的氟来源": [
    "两种以上氟源",
    "只有阴离子含氟",
    "同测试有/无含氟溶剂对照"
   ],
   "说法配方A的氟来源": [
    "两种以上氟源"
   ],
   "重标机制": "A 阴离子出 LiF",
   "设计能否分来源": "有/无含氟溶剂对照（溶剂化同时变，分不干净）"
  },
  {
   "论文": "P233",
   "机制": "K14",
   "来源类型": "本文结论",
   "step20 立场": "B",
   "Claude 一句话": "HFE 还原稳定，封装结构得以保留",
   "方法": [
    "CV/LSV"
   ],
   "证据层级": "只有间接证据（计算、溶剂化、电位）",
   "测试名": [
    "DME/DOL/HFE还原稳定性CV"
   ],
   "表征所用配方的氟来源": [],
   "说法配方A的氟来源": [],
   "重标机制": "O 主说法不是 LiF 来源",
   "设计能否分来源": "没有界面表征（只靠性能、计算或推测）"
  },
  {
   "论文": "P263",
   "机制": "K06",
   "来源类型": "本文结论",
   "step20 立场": "B",
   "Claude 一句话": "氟苯 FB3 比 TTE 的 SEI 更好；TTE 中锂多孔、副反应重（K03）",
   "方法": [
    "XPS"
   ],
   "证据层级": "有界面表征",
   "测试名": [
    "循环Li SEI XPS"
   ],
   "表征所用配方的氟来源": [
    "两种以上氟源",
    "只有阴离子含氟",
    "同测试有/无含氟溶剂对照"
   ],
   "说法配方A的氟来源": [
    "只有阴离子含氟"
   ],
   "重标机制": "O 主说法不是 LiF 来源",
   "设计能否分来源": "单一氟源，但与说法的来源不对应"
  },
  {
   "论文": "P303",
   "机制": "K4",
   "来源类型": "本文结论（与他文一致）",
   "step20 立场": "B",
   "Claude 一句话": "TFEE 液中阴离子优先还原形成无机 SEI",
   "方法": [
    "TEM/冷冻电镜",
    "ToF-SIMS",
    "XPS"
   ],
   "证据层级": "有界面表征",
   "测试名": [
    "Gr SEI XPS（20圈）",
    "Gr SEI TOF-SIMS/HRTEM"
   ],
   "表征所用配方的氟来源": [
    "两种以上氟源"
   ],
   "说法配方A的氟来源": [
    "两种以上氟源"
   ],
   "重标机制": "A 阴离子出 LiF",
   "设计能否分来源": "分不出：两种氟源并存"
  },
  {
   "论文": "P310",
   "机制": "K1",
   "来源类型": "本文结论",
   "step20 立场": "B",
   "Claude 一句话": "TTE 外壳还原稳定，减轻多硫化物与锂的副反应",
   "方法": [
    "SEM/EDS/AFM",
    "XPS",
    "全电池循环"
   ],
   "证据层级": "有界面表征",
   "测试名": [
    "blank与EPSE 0.1 C循环/电压曲线",
    "循环5圈锂负极SEM与XPS"
   ],
   "表征所用配方的氟来源": [
    "只有溶剂含氟",
    "都不含氟"
   ],
   "说法配方A的氟来源": [
    "只有溶剂含氟"
   ],
   "重标机制": "O 主说法不是 LiF 来源",
   "设计能否分来源": "单一氟源，但与说法的来源不对应"
  },
  {
   "论文": "P313",
   "机制": "K3",
   "来源类型": "本文结论",
   "step20 立场": "B",
   "Claude 一句话": "作者排除 HFE 参与 SEI 形成，差异归于溶剂化结构",
   "方法": [
    "CV/LSV",
    "SEM/EDS/AFM",
    "XPS"
   ],
   "证据层级": "有界面表征",
   "测试名": [
    "溶剂还原稳定性CV",
    "5圈后SEM/XPS"
   ],
   "表征所用配方的氟来源": [
    "两种以上氟源"
   ],
   "说法配方A的氟来源": [
    "两种以上氟源"
   ],
   "重标机制": "D 稀释剂自身出 LiF（不分解）",
   "设计能否分来源": "分不出：两种氟源并存"
  },
  {
   "论文": "P338",
   "机制": "MC11",
   "来源类型": "本文推测",
   "step20 立场": "B",
   "Claude 一句话": "LiF 增加来自 LiFSA 还原，HFE 直接分解生成 LiF 不太可能",
   "方法": [
    "XPS"
   ],
   "证据层级": "有界面表征",
   "测试名": [
    "Fig2：初始沉积后XPS对比"
   ],
   "表征所用配方的氟来源": [
    "两种以上氟源",
    "只有阴离子含氟",
    "同测试有/无含氟溶剂对照"
   ],
   "说法配方A的氟来源": [
    "两种以上氟源"
   ],
   "重标机制": "D 稀释剂自身出 LiF（不分解）",
   "设计能否分来源": "分不出：两种氟源并存"
  },
  {
   "论文": "P354",
   "机制": "K14",
   "来源类型": "本文结论",
   "step20 立场": "B",
   "Claude 一句话": "HFE 比例高时更多 FSI⁻ 配位 Li⁺，其分解形成富 LiF SEI",
   "方法": [],
   "证据层级": "无关联测试",
   "测试名": [],
   "表征所用配方的氟来源": [],
   "说法配方A的氟来源": [],
   "重标机制": "A 阴离子出 LiF",
   "设计能否分来源": "没有界面表征（只靠性能、计算或推测）"
  },
  {
   "论文": "P362",
   "机制": "K7",
   "来源类型": "本文结论",
   "step20 立场": "B",
   "Claude 一句话": "PC/HFE 中阴离子主导分解，SEI 薄而富 LiF",
   "方法": [
    "其他"
   ],
   "证据层级": "无关联测试",
   "测试名": [
    "PC/HFE石墨SEI"
   ],
   "表征所用配方的氟来源": [],
   "说法配方A的氟来源": [
    "两种以上氟源"
   ],
   "重标机制": "A 阴离子出 LiF",
   "设计能否分来源": "没有界面表征（只靠性能、计算或推测）"
  },
  {
   "论文": "P371",
   "机制": "K14",
   "来源类型": "本文结论（与他文一致）",
   "step20 立场": "B",
   "Claude 一句话": "F4DMB 的 SEI 富含阴离子来源的 LiF/Li₂O",
   "方法": [
    "SEM/EDS/AFM",
    "XPS"
   ],
   "证据层级": "有界面表征",
   "测试名": [
    "沉积Li的SEM/XPS及深度剖析"
   ],
   "表征所用配方的氟来源": [
    "两种以上氟源",
    "只有阴离子含氟",
    "同测试有/无含氟溶剂对照"
   ],
   "说法配方A的氟来源": [
    "两种以上氟源"
   ],
   "重标机制": "A 阴离子出 LiF",
   "设计能否分来源": "有/无含氟溶剂对照（溶剂化同时变，分不干净）"
  },
  {
   "论文": "P381",
   "机制": "K004",
   "来源类型": "本文结论",
   "step20 立场": "B",
   "Claude 一句话": "TTE 还原虽给出 LiF，但伴生的有机副产物抵消了好处；DBE 还原更稳定（K003）",
   "方法": [
    "SEM/EDS/AFM",
    "XPS"
   ],
   "证据层级": "有界面表征",
   "测试名": [
    "50圈后SEM/XPS表征"
   ],
   "表征所用配方的氟来源": [
    "两种以上氟源",
    "只有阴离子含氟",
    "同测试有/无含氟溶剂对照"
   ],
   "说法配方A的氟来源": [
    "两种以上氟源"
   ],
   "重标机制": "N 稀释剂分解净利弊",
   "设计能否分来源": "分不出：两种氟源并存"
  },
  {
   "论文": "P451",
   "机制": "K23",
   "来源类型": "本文推测",
   "step20 立场": "B",
   "Claude 一句话": "DBE 的 LUMO 接近 DME，作者推测与锂兼容（孤立分子计算）",
   "方法": [
    "计算"
   ],
   "证据层级": "只有间接证据（计算、溶剂化、电位）",
   "测试名": [
    "DFT Li/分子轨道"
   ],
   "表征所用配方的氟来源": [],
   "说法配方A的氟来源": [
    "都不含氟"
   ],
   "重标机制": "O 主说法不是 LiF 来源",
   "设计能否分来源": "没有界面表征（只靠性能、计算或推测）"
  },
  {
   "论文": "P149",
   "机制": "K33",
   "来源类型": "本文结论",
   "step20 立场": "C",
   "Claude 一句话": "DME 与 TTE 的 LUMO 相近，在锂表面分解倾向相同（孤立分子计算）",
   "方法": [
    "计算"
   ],
   "证据层级": "只有间接证据（计算、溶剂化、电位）",
   "测试名": [
    "HOMO/LUMO计算"
   ],
   "表征所用配方的氟来源": [],
   "说法配方A的氟来源": [
    "都不含氟"
   ],
   "重标机制": "O 主说法不是 LiF 来源",
   "设计能否分来源": "没有界面表征（只靠性能、计算或推测）"
  },
  {
   "论文": "P277",
   "机制": "ME037",
   "来源类型": "本文结论",
   "step20 立场": "C",
   "Claude 一句话": "正极侧 Li₂S₂ 会化学进攻 TTE 的 C–F，分解出 LiF（说明 TTE 并不惰性）",
   "方法": [
    "CV/LSV",
    "XPS"
   ],
   "证据层级": "有界面表征",
   "测试名": [
    "首圈SPAN XPS",
    "Li||Cu LSV阴极稳定性"
   ],
   "表征所用配方的氟来源": [
    "两种以上氟源",
    "只有阴离子含氟",
    "同测试有/无含氟溶剂对照"
   ],
   "说法配方A的氟来源": [
    "两种以上氟源"
   ],
   "重标机制": "D 稀释剂自身出 LiF",
   "设计能否分来源": "分不出：两种氟源并存"
  },
  {
   "论文": "P279",
   "机制": "K25",
   "来源类型": "本文结论",
   "step20 立场": "C",
   "Claude 一句话": "LiF 主导的 SEI/CEI 导电性低，DME/TTE 的电荷转移电阻更高",
   "方法": [
    "EIS",
    "全电池循环"
   ],
   "证据层级": "只有性能或形貌",
   "测试名": [
    "醚Li-SPAN循环后EIS"
   ],
   "表征所用配方的氟来源": [],
   "说法配方A的氟来源": [
    "两种以上氟源"
   ],
   "重标机制": "O 主说法不是 LiF 来源",
   "设计能否分来源": "没有界面表征（只靠性能、计算或推测）"
  }
 ],
 "两派_LiNO3用量（step20 T3）": [
  {
   "论文": "P039",
   "机制": "K35",
   "来源类型": "本文结论",
   "step20 立场": "A",
   "Claude 一句话": "LiNO₃ 每次沉积/剥离都与新鲜锂反应而持续消耗，0.3 M 很快耗尽",
   "方法": [
    "Li‖Cu CE"
   ],
   "证据层级": "只有性能或形貌",
   "测试名": [
    "Fig.1d优化液与基线液"
   ],
   "表征所用配方的氟来源": [],
   "说法配方A的氟来源": [
    "只有阴离子含氟"
   ],
   "耗尽证据": "只从循环/CE 曲线推断"
  },
  {
   "论文": "P056",
   "机制": "MC21",
   "来源类型": "本文结论",
   "step20 立场": "A",
   "Claude 一句话": "长循环后失效主要归咎于 LiNO₃ 耗尽",
   "方法": [
    "全电池循环"
   ],
   "证据层级": "只有性能或形貌",
   "测试名": [
    "1C长循环"
   ],
   "表征所用配方的氟来源": [],
   "说法配方A的氟来源": [
    "只有阴离子含氟"
   ],
   "耗尽证据": "只从循环/CE 曲线推断"
  },
  {
   "论文": "P131",
   "机制": "K12",
   "来源类型": "本文结论",
   "step20 立场": "A",
   "Claude 一句话": "LiNO₃ 耗尽后多硫化物重新穿梭，贫液高面容量下更早耗尽（K11）",
   "方法": [
    "全电池循环"
   ],
   "证据层级": "只有性能或形貌",
   "测试名": [
    "Fig.2d 五配方贫液"
   ],
   "表征所用配方的氟来源": [],
   "说法配方A的氟来源": [
    "只有阴离子含氟"
   ],
   "耗尽证据": "只从循环/CE 曲线推断"
  },
  {
   "论文": "P337",
   "机制": "K026",
   "来源类型": "本文结论",
   "step20 立场": "A",
   "Claude 一句话": "LiNO₃ 耗尽导致约 25 圈后容量快速下降",
   "方法": [
    "全电池循环"
   ],
   "证据层级": "只有性能或形貌",
   "测试名": [
    "实用Li||S循环和整体极化"
   ],
   "表征所用配方的氟来源": [],
   "说法配方A的氟来源": [
    "只有阴离子含氟"
   ],
   "耗尽证据": "只从循环/CE 曲线推断"
  },
  {
   "论文": "P384",
   "机制": "MC19",
   "来源类型": "本文结论",
   "step20 立场": "A",
   "Claude 一句话": "LiNO₃ 耗尽使 CE 从 30 圈起持续下降",
   "方法": [
    "全电池循环"
   ],
   "证据层级": "只有性能或形貌",
   "测试名": [
    "高硫载量LiS C/10长循环"
   ],
   "表征所用配方的氟来源": [],
   "说法配方A的氟来源": [
    "只有阴离子含氟"
   ],
   "耗尽证据": "只从循环/CE 曲线推断"
  },
  {
   "论文": "P083",
   "机制": "K16",
   "来源类型": "本文推测",
   "step20 立场": "A",
   "Claude 一句话": "LiNO₃ 浓度较高时保护层更有效，自放电更低（作者推测）",
   "方法": [
    "全电池循环"
   ],
   "证据层级": "只有性能或形貌",
   "测试名": [
    "同配方0.1 C与0.2 C自放电对照"
   ],
   "表征所用配方的氟来源": [],
   "说法配方A的氟来源": [],
   "耗尽证据": "只从循环/CE 曲线推断"
  },
  {
   "论文": "P049",
   "机制": "MC02",
   "来源类型": "本文结论",
   "step20 立场": "B",
   "Claude 一句话": "首圈 1.8 V 以下平台来自 LiNO₃ 在正极的还原",
   "方法": [
    "全电池循环"
   ],
   "证据层级": "只有性能或形貌",
   "测试名": [
    "Li/S ~2 mg cm−2循环",
    "无LiNO3 DOL/DME的Li/S对照"
   ],
   "表征所用配方的氟来源": [],
   "说法配方A的氟来源": [
    "只有阴离子含氟"
   ]
  },
  {
   "论文": "P054",
   "机制": "K02",
   "来源类型": "本文推测",
   "step20 立场": "B",
   "Claude 一句话": "约 1.7 V 平台可能来自正极上 LiNO₃ 不可逆还原（作者推测）",
   "方法": [
    "全电池循环"
   ],
   "证据层级": "只有性能或形貌",
   "测试名": [
    "Li-S十圈恒流循环"
   ],
   "表征所用配方的氟来源": [],
   "说法配方A的氟来源": []
  },
  {
   "论文": "P083",
   "机制": "K08",
   "来源类型": "本文结论（与他文一致）",
   "step20 立场": "B",
   "Claude 一句话": "LiNO₃ 在正极还原不利于可逆性和容量；含量越高这一过程越明显（K06），高浓度策略受此限制（K32）",
   "方法": [
    "CV/LSV",
    "全电池循环"
   ],
   "证据层级": "只有间接证据（计算、溶剂化、电位）",
   "测试名": [
    "装配后两周储存、OCV与首次放电"
   ],
   "表征所用配方的氟来源": [],
   "说法配方A的氟来源": [
    "只有阴离子含氟"
   ]
  },
  {
   "论文": "P113",
   "机制": "K15",
   "来源类型": "本文结论",
   "step20 立场": "B",
   "Claude 一句话": "过量 LiNO₃ 产生不可逆放电产物，造成放电曲线畸变",
   "方法": [
    "全电池循环"
   ],
   "证据层级": "只有性能或形貌",
   "测试名": [
    "Fig7老化/未老化电池放电"
   ],
   "表征所用配方的氟来源": [],
   "说法配方A的氟来源": [
    "只有阴离子含氟"
   ]
  },
  {
   "论文": "P187",
   "机制": "ME18",
   "来源类型": "转述他文或通用说法",
   "step20 立场": "B",
   "Claude 一句话": "低截止电压使 LiNO₃ 还原分解，过放到 1.7 V 会耗尽 LiNO₃ 并产气（转述）",
   "方法": [],
   "证据层级": "无关联测试",
   "测试名": [],
   "表征所用配方的氟来源": [],
   "说法配方A的氟来源": []
  },
  {
   "论文": "P229",
   "机制": "K6",
   "来源类型": "本文推测",
   "step20 立场": "B",
   "Claude 一句话": "低于 1.7 V 时 LiNO₃ 在正极不可逆还原成钝化层，可能导致衰减（作者推测）",
   "方法": [
    "全电池循环"
   ],
   "证据层级": "只有性能或形貌",
   "测试名": [
    "低硫载量均值循环与CE"
   ],
   "表征所用配方的氟来源": [],
   "说法配方A的氟来源": []
  },
  {
   "论文": "P111",
   "机制": "H16",
   "来源类型": "本文结论",
   "step20 立场": "C",
   "Claude 一句话": "P111 作者：低浓度破坏 GO 结构，高浓度消耗活性硫并积累非活性硫，0.5 M 是两者的平衡",
   "方法": [
    "SEM/EDS/AFM",
    "XAS/XANES",
    "全电池循环"
   ],
   "证据层级": "有界面表征",
   "测试名": [
    "1000圈长期循环",
    "循环后正极SEM",
    "循环后C/S K-edge XAS及峰拟合"
   ],
   "表征所用配方的氟来源": [
    "只有阴离子含氟"
   ],
   "说法配方A的氟来源": []
  }
 ],
 "两派_高盐与LiNO3（step20 T4）": [
  {
   "论文": "P050",
   "机制": "ME004",
   "来源类型": "本文结论",
   "step20 立场": "A",
   "Claude 一句话": "ACN–TTE 不加 LiNO₃ 也接近 100% CE",
   "方法": [
    "全电池循环"
   ],
   "证据层级": "只有性能或形貌",
   "测试名": [
    "Fig1 bulk sulfur循环 55°C"
   ],
   "表征所用配方的氟来源": [],
   "说法配方A的氟来源": [
    "两种以上氟源"
   ]
  },
  {
   "论文": "P215",
   "机制": "K07",
   "来源类型": "本文推测",
   "step20 立场": "A",
   "Claude 一句话": "DEE 液 LiNO₃ 只有约 0.006 M，CE 仍 >99%",
   "方法": [
    "XPS"
   ],
   "证据层级": "有界面表征",
   "测试名": [
    "Li对电极N1s XPS"
   ],
   "表征所用配方的氟来源": [
    "只有阴离子含氟"
   ],
   "说法配方A的氟来源": [
    "只有阴离子含氟"
   ]
  },
  {
   "论文": "P252",
   "机制": "ME10",
   "来源类型": "本文结论",
   "step20 立场": "A",
   "Claude 一句话": "不加 LiNO₃ 时 DIPS 弱溶剂化液 CE 更高、穿梭更小",
   "方法": [
    "全电池循环"
   ],
   "证据层级": "只有性能或形貌",
   "测试名": [
    "穿梭电流",
    "无LiNO3低载量Li–S容量和CE"
   ],
   "表征所用配方的氟来源": [],
   "说法配方A的氟来源": [
    "只有阴离子含氟"
   ]
  },
  {
   "论文": "P278",
   "机制": "K29",
   "来源类型": "本文结论",
   "step20 立场": "A",
   "Claude 一句话": "氟化吡啶促成富 LiF SEI，使不加 LiNO₃ 的高载量贫液循环可行",
   "方法": [
    "全电池循环"
   ],
   "证据层级": "只有性能或形貌",
   "测试名": [
    "2.5 mg长循环0.1C",
    "8.0 mg长循环0.1C",
    "10.0 mg长循环0.1C"
   ],
   "表征所用配方的氟来源": [],
   "说法配方A的氟来源": [
    "两种以上氟源"
   ]
  },
  {
   "论文": "P313",
   "机制": "K2",
   "来源类型": "本文结论",
   "step20 立场": "A",
   "Claude 一句话": "不加 LiNO₃ 时弱溶剂化抑制多硫化物对锂的副反应",
   "方法": [
    "SEM/EDS/AFM",
    "XPS"
   ],
   "证据层级": "有界面表征",
   "测试名": [
    "5圈后SEM/XPS"
   ],
   "表征所用配方的氟来源": [
    "两种以上氟源"
   ],
   "说法配方A的氟来源": [
    "两种以上氟源"
   ]
  },
  {
   "论文": "P377",
   "机制": "ME10",
   "来源类型": "本文结论",
   "step20 立场": "A",
   "Claude 一句话": "不加 LiNO₃ 时富有机 SEI 减轻多硫化物与锂的副反应",
   "方法": [
    "SEM/EDS/AFM",
    "ToF-SIMS",
    "XPS",
    "全电池循环"
   ],
   "证据层级": "有界面表征",
   "测试名": [
    "无LiNO3穿梭电流阶梯测试",
    "无LiNO3 Li–S循环与CE",
    "无LiNO3五圈Li负极SEM/XPS/ToF-SIMS"
   ],
   "表征所用配方的氟来源": [
    "两种以上氟源"
   ],
   "说法配方A的氟来源": [
    "两种以上氟源"
   ]
  },
  {
   "论文": "P039",
   "机制": "K26",
   "来源类型": "本文推测",
   "step20 立场": "B",
   "Claude 一句话": "Li₂O 是 LiNO₃ 体系的关键 SEI 组分，不加 LiNO₃ 时没有（作者推测）",
   "方法": [
    "XPS",
    "拉曼/红外",
    "核磁"
   ],
   "证据层级": "有界面表征",
   "测试名": [
    "Fig.S2-S3软包残留物SS-NMR及称重",
    "Fig.4/S8-S10原位SNIFTIRS",
    "Fig.5/S11-S12 Cu残余SEI XPS",
    "Fig.S11 Li表面XPS"
   ],
   "表征所用配方的氟来源": [
    "只有阴离子含氟"
   ],
   "说法配方A的氟来源": [
    "只有阴离子含氟"
   ]
  },
  {
   "论文": "P139",
   "机制": "MEC20",
   "来源类型": "本文结论（与他文一致）",
   "step20 立场": "B",
   "Claude 一句话": "LiNO₃ 钝化锂表面，减轻高给体溶剂 DMI 的分解",
   "方法": [
    "XPS"
   ],
   "证据层级": "有界面表征",
   "测试名": [
    "Li SEI XPS"
   ],
   "表征所用配方的氟来源": [
    "只有阴离子含氟"
   ],
   "说法配方A的氟来源": [
    "只有阴离子含氟"
   ]
  },
  {
   "论文": "P234",
   "机制": "K03",
   "来源类型": "本文结论",
   "step20 立场": "B",
   "Claude 一句话": "LiPO₂F₂ 形成的 SEI 保护不如 LiNO₃",
   "方法": [
    "对称电池",
    "浸泡"
   ],
   "证据层级": "只有性能或形貌",
   "测试名": [
    "Li-Li对称电池添加剂比较",
    "预保护锂的S8腐蚀试验"
   ],
   "表征所用配方的氟来源": [],
   "说法配方A的氟来源": [
    "都不含氟"
   ]
  },
  {
   "论文": "P112",
   "机制": "K22",
   "来源类型": "本文推测",
   "step20 立场": "C",
   "Claude 一句话": "P112 作者推测：LiNO₃ 促进 SEI/CEI 形成，高盐抑制多硫化物溶解、减少 LiNO₃ 消耗（两者分工互补）",
   "方法": [
    "全电池循环"
   ],
   "证据层级": "只有性能或形貌",
   "测试名": [
    "过量锂 Li-SPAN 循环与第10圈曲线"
   ],
   "表征所用配方的氟来源": [],
   "说法配方A的氟来源": [
    "只有阴离子含氟"
   ]
  },
  {
   "论文": "P212",
   "机制": "ME15",
   "来源类型": "本文结论",
   "step20 立场": "C",
   "Claude 一句话": "高浓醚液里放电到更低电压促进 LiNO₃ 还原、巩固 SEI，有利",
   "方法": [
    "全电池循环"
   ],
   "证据层级": "只有性能或形貌",
   "测试名": [
    "Li/LFP 25°C C/5常规电压窗（图4）",
    "Li/LFP 25°C C/5首圈延伸至1.2V（图5）"
   ],
   "表征所用配方的氟来源": [],
   "说法配方A的氟来源": [
    "只有阴离子含氟"
   ]
  }
 ],
 "全库LiF说法": [
  {
   "论文": "P001",
   "机制": "MC03",
   "来源类型": "本文推测",
   "测试": [
    "T07"
   ],
   "测试名": [
    "XPS：三种Li–S电解液循环后锂"
   ],
   "方法": [
    "XPS"
   ],
   "证据层级": "有界面表征",
   "表征所用配方的氟来源": [
    "只有阴离子含氟"
   ],
   "说法配方A的氟来源": [
    "只有阴离子含氟"
   ],
   "对照配方B的氟来源": [
    "只有阴离子含氟"
   ],
   "LiF来源（关键词）": "未说来源",
   "设计能否分来源": "单一氟源，但与说法的来源不对应",
   "说的是含氟稀释剂体系": false
  },
  {
   "论文": "P003",
   "机制": "K03",
   "来源类型": "本文推测",
   "测试": [
    "T16",
    "T17"
   ],
   "测试名": [
    "LiLi循环后XPS",
    "电解液还原及开环路径DFT"
   ],
   "方法": [
    "XPS",
    "计算"
   ],
   "证据层级": "有界面表征",
   "表征所用配方的氟来源": [
    "两种以上氟源"
   ],
   "说法配方A的氟来源": [
    "两种以上氟源"
   ],
   "对照配方B的氟来源": [],
   "LiF来源（关键词）": "稀释剂/含氟溶剂",
   "设计能否分来源": "分不出：两种氟源并存",
   "说的是含氟稀释剂体系": true
  },
  {
   "论文": "P003",
   "机制": "K06",
   "来源类型": "转述他文或通用说法",
   "测试": [
    "T06"
   ],
   "测试名": [
    "循环锂表面SEM"
   ],
   "方法": [
    "SEM/EDS/AFM"
   ],
   "证据层级": "只有性能或形貌",
   "表征所用配方的氟来源": [],
   "说法配方A的氟来源": [
    "两种以上氟源"
   ],
   "对照配方B的氟来源": [],
   "LiF来源（关键词）": "未说来源",
   "设计能否分来源": "没有界面表征（只靠性能、计算或推测）",
   "说的是含氟稀释剂体系": true
  },
  {
   "论文": "P003",
   "机制": "K22",
   "来源类型": "本文推测",
   "测试": [
    "T21"
   ],
   "测试名": [
    "LiS循环后双电极XPS"
   ],
   "方法": [
    "XPS"
   ],
   "证据层级": "有界面表征",
   "表征所用配方的氟来源": [
    "两种以上氟源"
   ],
   "说法配方A的氟来源": [
    "两种以上氟源"
   ],
   "对照配方B的氟来源": [],
   "LiF来源（关键词）": "未说来源",
   "设计能否分来源": "分不出：两种氟源并存",
   "说的是含氟稀释剂体系": true
  },
  {
   "论文": "P015",
   "机制": "MEC27",
   "来源类型": "本文结论",
   "测试": [
    "T11"
   ],
   "测试名": [
    "正极SEM/XPS"
   ],
   "方法": [
    "SEM/EDS/AFM",
    "XPS"
   ],
   "证据层级": "有界面表征",
   "表征所用配方的氟来源": [
    "只有阴离子含氟"
   ],
   "说法配方A的氟来源": [
    "只有阴离子含氟"
   ],
   "对照配方B的氟来源": [],
   "LiF来源（关键词）": "未说来源",
   "设计能否分来源": "单一氟源，但与说法的来源不对应",
   "说的是含氟稀释剂体系": false
  },
  {
   "论文": "P019",
   "机制": "ME16",
   "来源类型": "本文推测",
   "测试": [
    "T17"
   ],
   "测试名": [
    "Li负极XPS"
   ],
   "方法": [
    "XPS"
   ],
   "证据层级": "有界面表征",
   "表征所用配方的氟来源": [
    "两种以上氟源"
   ],
   "说法配方A的氟来源": [
    "两种以上氟源"
   ],
   "对照配方B的氟来源": [],
   "LiF来源（关键词）": "未说来源",
   "设计能否分来源": "分不出：两种氟源并存",
   "说的是含氟稀释剂体系": true
  },
  {
   "论文": "P020",
   "机制": "K01",
   "来源类型": "本文结论",
   "测试": [
    "T_RT",
    "T_XPS"
   ],
   "测试名": [
    "Li/PS 室温原位AFM及循环形貌",
    "Li/PS放电沉积物XPS/Raman"
   ],
   "方法": [
    "SEM/EDS/AFM",
    "XPS",
    "拉曼/红外"
   ],
   "证据层级": "有界面表征",
   "表征所用配方的氟来源": [
    "只有阴离子含氟"
   ],
   "说法配方A的氟来源": [
    "只有阴离子含氟"
   ],
   "对照配方B的氟来源": [],
   "LiF来源（关键词）": "未说来源",
   "设计能否分来源": "单一氟源，但与说法的来源不对应",
   "说的是含氟稀释剂体系": false
  },
  {
   "论文": "P020",
   "机制": "K04",
   "来源类型": "本文结论",
   "测试": [
    "T_BLANK"
   ],
   "测试名": [
    "无Li2S8对照原位AFM"
   ],
   "方法": [
    "SEM/EDS/AFM"
   ],
   "证据层级": "只有性能或形貌",
   "表征所用配方的氟来源": [],
   "说法配方A的氟来源": [
    "只有阴离子含氟"
   ],
   "对照配方B的氟来源": [],
   "LiF来源（关键词）": "阴离子",
   "设计能否分来源": "没有界面表征（只靠性能、计算或推测）",
   "说的是含氟稀释剂体系": false
  },
  {
   "论文": "P020",
   "机制": "K06",
   "来源类型": "本文推测",
   "测试": [
    "T_BLANK",
    "T_HT"
   ],
   "测试名": [
    "无Li2S8对照原位AFM",
    "Li/PS 60 °C原位AFM及循环形貌"
   ],
   "方法": [
    "SEM/EDS/AFM"
   ],
   "证据层级": "只有性能或形貌",
   "表征所用配方的氟来源": [],
   "说法配方A的氟来源": [
    "只有阴离子含氟"
   ],
   "对照配方B的氟来源": [],
   "LiF来源（关键词）": "未说来源",
   "设计能否分来源": "没有界面表征（只靠性能、计算或推测）",
   "说的是含氟稀释剂体系": false
  },
  {
   "论文": "P020",
   "机制": "K07",
   "来源类型": "本文结论（与他文一致）",
   "测试": [
    "T_QC"
   ],
   "测试名": [
    "LiF/多硫化物相互作用量子化学计算"
   ],
   "方法": [
    "计算"
   ],
   "证据层级": "只有间接证据（计算、溶剂化、电位）",
   "表征所用配方的氟来源": [],
   "说法配方A的氟来源": [
    "都不含氟"
   ],
   "对照配方B的氟来源": [],
   "LiF来源（关键词）": "未说来源",
   "设计能否分来源": "没有界面表征（只靠性能、计算或推测）",
   "说的是含氟稀释剂体系": false
  },
  {
   "论文": "P020",
   "机制": "K08",
   "来源类型": "本文结论",
   "测试": [
    "T_BLANK",
    "T_HT",
    "T_QC"
   ],
   "测试名": [
    "无Li2S8对照原位AFM",
    "Li/PS 60 °C原位AFM及循环形貌",
    "LiF/多硫化物相互作用量子化学计算"
   ],
   "方法": [
    "SEM/EDS/AFM",
    "计算"
   ],
   "证据层级": "只有间接证据（计算、溶剂化、电位）",
   "表征所用配方的氟来源": [],
   "说法配方A的氟来源": [
    "只有阴离子含氟"
   ],
   "对照配方B的氟来源": [],
   "LiF来源（关键词）": "阴离子",
   "设计能否分来源": "没有界面表征（只靠性能、计算或推测）",
   "说的是含氟稀释剂体系": false
  },
  {
   "论文": "P020",
   "机制": "K12",
   "来源类型": "本文结论",
   "测试": [
    "T_HT"
   ],
   "测试名": [
    "Li/PS 60 °C原位AFM及循环形貌"
   ],
   "方法": [
    "SEM/EDS/AFM"
   ],
   "证据层级": "只有性能或形貌",
   "表征所用配方的氟来源": [],
   "说法配方A的氟来源": [
    "只有阴离子含氟"
   ],
   "对照配方B的氟来源": [],
   "LiF来源（关键词）": "未说来源",
   "设计能否分来源": "没有界面表征（只靠性能、计算或推测）",
   "说的是含氟稀释剂体系": false
  },
  {
   "论文": "P020",
   "机制": "K13",
   "来源类型": "本文结论",
   "测试": [
    "T_HT"
   ],
   "测试名": [
    "Li/PS 60 °C原位AFM及循环形貌"
   ],
   "方法": [
    "SEM/EDS/AFM"
   ],
   "证据层级": "只有性能或形貌",
   "表征所用配方的氟来源": [],
   "说法配方A的氟来源": [
    "只有阴离子含氟"
   ],
   "对照配方B的氟来源": [],
   "LiF来源（关键词）": "未说来源",
   "设计能否分来源": "没有界面表征（只靠性能、计算或推测）",
   "说的是含氟稀释剂体系": false
  },
  {
   "论文": "P049",
   "机制": "MC17",
   "来源类型": "本文推测",
   "测试": [
    "T6",
    "T7"
   ],
   "测试名": [
    "石墨半电池循环兼容性",
    "半电池后石墨SEM/EDS/XRD"
   ],
   "方法": [
    "SEM/EDS/AFM",
    "XRD",
    "其他"
   ],
   "证据层级": "只有性能或形貌",
   "表征所用配方的氟来源": [],
   "说法配方A的氟来源": [
    "两种以上氟源"
   ],
   "对照配方B的氟来源": [],
   "LiF来源（关键词）": "未说来源",
   "设计能否分来源": "没有界面表征（只靠性能、计算或推测）",
   "说的是含氟稀释剂体系": true
  },
  {
   "论文": "P056",
   "机制": "MC10",
   "来源类型": "本文结论（与他文一致）",
   "测试": [
    "T11"
   ],
   "测试名": [
    "40圈锂XPS"
   ],
   "方法": [
    "XPS"
   ],
   "证据层级": "有界面表征",
   "表征所用配方的氟来源": [
    "只有阴离子含氟"
   ],
   "说法配方A的氟来源": [],
   "对照配方B的氟来源": [],
   "LiF来源（关键词）": "阴离子",
   "设计能否分来源": "能：无氟溶剂里也有 LiF（证明阴离子够用，不证明稀释剂不贡献）（按测试配方）",
   "说的是含氟稀释剂体系": false
  },
  {
   "论文": "P058",
   "机制": "K12",
   "来源类型": "本文结论",
   "测试": [
    "TXPS"
   ],
   "测试名": [
    "第1圈及150圈XPS"
   ],
   "方法": [
    "XPS"
   ],
   "证据层级": "有界面表征",
   "表征所用配方的氟来源": [
    "只有阴离子含氟"
   ],
   "说法配方A的氟来源": [
    "只有阴离子含氟"
   ],
   "对照配方B的氟来源": [],
   "LiF来源（关键词）": "阴离子",
   "设计能否分来源": "能：无氟溶剂里也有 LiF（证明阴离子够用，不证明稀释剂不贡献）",
   "说的是含氟稀释剂体系": false
  },
  {
   "论文": "P063",
   "机制": "K2",
   "来源类型": "本文结论",
   "测试": [
    "T1",
    "T8"
   ],
   "测试名": [
    "Li|Cu效率和极化",
    "Li|Li循环后SEM/EDS/XPS"
   ],
   "方法": [
    "Li‖Cu CE",
    "SEM/EDS/AFM",
    "XPS"
   ],
   "证据层级": "有界面表征",
   "表征所用配方的氟来源": [
    "两种以上氟源",
    "只有阴离子含氟",
    "同测试有/无含氟溶剂对照"
   ],
   "说法配方A的氟来源": [
    "两种以上氟源"
   ],
   "对照配方B的氟来源": [],
   "LiF来源（关键词）": "未说来源",
   "设计能否分来源": "分不出：两种氟源并存",
   "说的是含氟稀释剂体系": true
  },
  {
   "论文": "P063",
   "机制": "K11",
   "来源类型": "本文推测",
   "测试": [
    "T8"
   ],
   "测试名": [
    "Li|Li循环后SEM/EDS/XPS"
   ],
   "方法": [
    "SEM/EDS/AFM",
    "XPS"
   ],
   "证据层级": "有界面表征",
   "表征所用配方的氟来源": [
    "两种以上氟源",
    "只有阴离子含氟",
    "同测试有/无含氟溶剂对照"
   ],
   "说法配方A的氟来源": [
    "两种以上氟源"
   ],
   "对照配方B的氟来源": [],
   "LiF来源（关键词）": "两者都出",
   "设计能否分来源": "分不出：两种氟源并存",
   "说的是含氟稀释剂体系": true
  },
  {
   "论文": "P063",
   "机制": "K12",
   "来源类型": "转述他文或通用说法",
   "测试": [],
   "测试名": [],
   "方法": [],
   "证据层级": "无关联测试",
   "表征所用配方的氟来源": [],
   "说法配方A的氟来源": [],
   "对照配方B的氟来源": [],
   "LiF来源（关键词）": "未说来源",
   "设计能否分来源": "没有界面表征（只靠性能、计算或推测）",
   "说的是含氟稀释剂体系": false
  },
  {
   "论文": "P063",
   "机制": "K13",
   "来源类型": "转述他文或通用说法",
   "测试": [],
   "测试名": [],
   "方法": [],
   "证据层级": "无关联测试",
   "表征所用配方的氟来源": [],
   "说法配方A的氟来源": [],
   "对照配方B的氟来源": [],
   "LiF来源（关键词）": "未说来源",
   "设计能否分来源": "没有界面表征（只靠性能、计算或推测）",
   "说的是含氟稀释剂体系": false
  },
  {
   "论文": "P066",
   "机制": "K16",
   "来源类型": "本文结论",
   "测试": [
    "T4"
   ],
   "测试名": [
    "Ex-situ F/N/O/C K-edge XAS"
   ],
   "方法": [
    "XAS/XANES"
   ],
   "证据层级": "有界面表征",
   "表征所用配方的氟来源": [
    "只有阴离子含氟"
   ],
   "说法配方A的氟来源": [
    "只有阴离子含氟"
   ],
   "对照配方B的氟来源": [
    "只有阴离子含氟"
   ],
   "LiF来源（关键词）": "阴离子",
   "设计能否分来源": "能：无氟溶剂里也有 LiF（证明阴离子够用，不证明稀释剂不贡献）",
   "说的是含氟稀释剂体系": false
  },
  {
   "论文": "P067",
   "机制": "K13",
   "来源类型": "转述他文或通用说法",
   "测试": [],
   "测试名": [],
   "方法": [],
   "证据层级": "无关联测试",
   "表征所用配方的氟来源": [],
   "说法配方A的氟来源": [],
   "对照配方B的氟来源": [],
   "LiF来源（关键词）": "阴离子",
   "设计能否分来源": "没有界面表征（只靠性能、计算或推测）",
   "说的是含氟稀释剂体系": false
  },
  {
   "论文": "P067",
   "机制": "K14",
   "来源类型": "本文结论",
   "测试": [
    "T12"
   ],
   "测试名": [
    "100圈后正极XPS与fresh参考"
   ],
   "方法": [
    "XPS"
   ],
   "证据层级": "有界面表征",
   "表征所用配方的氟来源": [
    "只有阴离子含氟"
   ],
   "说法配方A的氟来源": [
    "只有阴离子含氟"
   ],
   "对照配方B的氟来源": [
    "只有阴离子含氟"
   ],
   "LiF来源（关键词）": "未说来源",
   "设计能否分来源": "单一氟源，但与说法的来源不对应",
   "说的是含氟稀释剂体系": false
  },
  {
   "论文": "P067",
   "机制": "K19",
   "来源类型": "转述他文或通用说法",
   "测试": [],
   "测试名": [],
   "方法": [],
   "证据层级": "无关联测试",
   "表征所用配方的氟来源": [],
   "说法配方A的氟来源": [
    "只有阴离子含氟"
   ],
   "对照配方B的氟来源": [],
   "LiF来源（关键词）": "未说来源",
   "设计能否分来源": "没有界面表征（只靠性能、计算或推测）",
   "说的是含氟稀释剂体系": false
  },
  {
   "论文": "P070",
   "机制": "K08",
   "来源类型": "转述他文或通用说法",
   "测试": [],
   "测试名": [],
   "方法": [],
   "证据层级": "无关联测试",
   "表征所用配方的氟来源": [],
   "说法配方A的氟来源": [],
   "对照配方B的氟来源": [],
   "LiF来源（关键词）": "稀释剂/含氟溶剂",
   "设计能否分来源": "没有界面表征（只靠性能、计算或推测）",
   "说的是含氟稀释剂体系": false
  },
  {
   "论文": "P072",
   "机制": "K28",
   "来源类型": "本文结论（与他文一致）",
   "测试": [
    "T18",
    "T5"
   ],
   "测试名": [
    "局部浓盐循环及首圈不可逆量讨论",
    "Li–S四配方低电流循环及电压曲线"
   ],
   "方法": [
    "全电池循环"
   ],
   "证据层级": "只有性能或形貌",
   "表征所用配方的氟来源": [],
   "说法配方A的氟来源": [
    "两种以上氟源"
   ],
   "对照配方B的氟来源": [
    "只有阴离子含氟"
   ],
   "LiF来源（关键词）": "阴离子",
   "设计能否分来源": "没有界面表征（只靠性能、计算或推测）",
   "说的是含氟稀释剂体系": true
  },
  {
   "论文": "P072",
   "机制": "K32",
   "来源类型": "本文结论（与他文一致）",
   "测试": [
    "T16"
   ],
   "测试名": [
    "锂SEI深度XPS"
   ],
   "方法": [
    "XPS"
   ],
   "证据层级": "有界面表征",
   "表征所用配方的氟来源": [
    "只有阴离子含氟"
   ],
   "说法配方A的氟来源": [
    "只有阴离子含氟"
   ],
   "对照配方B的氟来源": [
    "只有阴离子含氟"
   ],
   "LiF来源（关键词）": "未说来源",
   "设计能否分来源": "单一氟源，但与说法的来源不对应",
   "说的是含氟稀释剂体系": false
  },
  {
   "论文": "P072",
   "机制": "K33",
   "来源类型": "本文结论（与他文一致）",
   "测试": [
    "T14",
    "T16"
   ],
   "测试名": [
    "循环后锂SEM",
    "锂SEI深度XPS"
   ],
   "方法": [
    "SEM/EDS/AFM",
    "XPS"
   ],
   "证据层级": "有界面表征",
   "表征所用配方的氟来源": [
    "只有阴离子含氟"
   ],
   "说法配方A的氟来源": [
    "只有阴离子含氟"
   ],
   "对照配方B的氟来源": [
    "只有阴离子含氟"
   ],
   "LiF来源（关键词）": "未说来源",
   "设计能否分来源": "单一氟源，但与说法的来源不对应",
   "说的是含氟稀释剂体系": false
  },
  {
   "论文": "P072",
   "机制": "K34",
   "来源类型": "本文结论",
   "测试": [
    "T12",
    "T16",
    "T5"
   ],
   "测试名": [
    "LiCu循环CE",
    "锂SEI深度XPS",
    "Li–S四配方低电流循环及电压曲线"
   ],
   "方法": [
    "Li‖Cu CE",
    "XPS",
    "全电池循环"
   ],
   "证据层级": "有界面表征",
   "表征所用配方的氟来源": [
    "只有阴离子含氟"
   ],
   "说法配方A的氟来源": [
    "只有阴离子含氟"
   ],
   "对照配方B的氟来源": [],
   "LiF来源（关键词）": "阴离子",
   "设计能否分来源": "能：无氟溶剂里也有 LiF（证明阴离子够用，不证明稀释剂不贡献）",
   "说的是含氟稀释剂体系": false
  },
  {
   "论文": "P082",
   "机制": "K13",
   "来源类型": "本文推测",
   "测试": [
    "T4"
   ],
   "测试名": [
    "post100-cycle lithium XPS"
   ],
   "方法": [
    "XPS"
   ],
   "证据层级": "有界面表征",
   "表征所用配方的氟来源": [
    "配方未知"
   ],
   "说法配方A的氟来源": [
    "只有阴离子含氟"
   ],
   "对照配方B的氟来源": [],
   "LiF来源（关键词）": "阴离子",
   "设计能否分来源": "能：无氟溶剂里也有 LiF（证明阴离子够用，不证明稀释剂不贡献）",
   "说的是含氟稀释剂体系": false
  },
  {
   "论文": "P085",
   "机制": "ME07",
   "来源类型": "本文结论",
   "测试": [
    "T08"
   ],
   "测试名": [
    "4 M DBE沉积Li SEI XPS"
   ],
   "方法": [
    "XPS"
   ],
   "证据层级": "有界面表征",
   "表征所用配方的氟来源": [
    "只有阴离子含氟"
   ],
   "说法配方A的氟来源": [
    "只有阴离子含氟"
   ],
   "对照配方B的氟来源": [],
   "LiF来源（关键词）": "阴离子",
   "设计能否分来源": "能：无氟溶剂里也有 LiF（证明阴离子够用，不证明稀释剂不贡献）",
   "说的是含氟稀释剂体系": false
  },
  {
   "论文": "P085",
   "机制": "ME08",
   "来源类型": "转述他文或通用说法",
   "测试": [
    "T08"
   ],
   "测试名": [
    "4 M DBE沉积Li SEI XPS"
   ],
   "方法": [
    "XPS"
   ],
   "证据层级": "有界面表征",
   "表征所用配方的氟来源": [
    "只有阴离子含氟"
   ],
   "说法配方A的氟来源": [
    "只有阴离子含氟"
   ],
   "对照配方B的氟来源": [],
   "LiF来源（关键词）": "未说来源",
   "设计能否分来源": "单一氟源，但与说法的来源不对应",
   "说的是含氟稀释剂体系": false
  },
  {
   "论文": "P096",
   "机制": "ME09",
   "来源类型": "本文结论",
   "测试": [
    "T10"
   ],
   "测试名": [
    "Li表面SEI XPS"
   ],
   "方法": [
    "XPS"
   ],
   "证据层级": "有界面表征",
   "表征所用配方的氟来源": [
    "两种以上氟源"
   ],
   "说法配方A的氟来源": [
    "两种以上氟源"
   ],
   "对照配方B的氟来源": [
    "两种以上氟源"
   ],
   "LiF来源（关键词）": "两者都出",
   "设计能否分来源": "分不出：两种氟源并存",
   "说的是含氟稀释剂体系": true
  },
  {
   "论文": "P097",
   "机制": "Z7",
   "来源类型": "本文结论",
   "测试": [
    "T16"
   ],
   "测试名": [
    "Li表面XPS"
   ],
   "方法": [
    "XPS"
   ],
   "证据层级": "有界面表征",
   "表征所用配方的氟来源": [
    "两种以上氟源",
    "只有阴离子含氟",
    "同测试有/无含氟溶剂对照"
   ],
   "说法配方A的氟来源": [
    "两种以上氟源"
   ],
   "对照配方B的氟来源": [],
   "LiF来源（关键词）": "未说来源",
   "设计能否分来源": "分不出：两种氟源并存",
   "说的是含氟稀释剂体系": true
  },
  {
   "论文": "P097",
   "机制": "Z8",
   "来源类型": "本文结论",
   "测试": [
    "T15",
    "T16"
   ],
   "测试名": [
    "Li对称循环SEM",
    "Li表面XPS"
   ],
   "方法": [
    "SEM/EDS/AFM",
    "XPS"
   ],
   "证据层级": "有界面表征",
   "表征所用配方的氟来源": [
    "两种以上氟源",
    "只有阴离子含氟",
    "同测试有/无含氟溶剂对照"
   ],
   "说法配方A的氟来源": [
    "两种以上氟源"
   ],
   "对照配方B的氟来源": [],
   "LiF来源（关键词）": "未说来源",
   "设计能否分来源": "分不出：两种氟源并存",
   "说的是含氟稀释剂体系": true
  },
  {
   "论文": "P097",
   "机制": "Z17",
   "来源类型": "本文结论",
   "测试": [
    "T10",
    "T17"
   ],
   "测试名": [
    "52.6 wt% S高温循环",
    "S@pPAN表面XPS"
   ],
   "方法": [
    "XPS",
    "全电池循环"
   ],
   "证据层级": "有界面表征",
   "表征所用配方的氟来源": [
    "两种以上氟源",
    "只有阴离子含氟",
    "同测试有/无含氟溶剂对照"
   ],
   "说法配方A的氟来源": [
    "两种以上氟源"
   ],
   "对照配方B的氟来源": [],
   "LiF来源（关键词）": "未说来源",
   "设计能否分来源": "分不出：两种氟源并存",
   "说的是含氟稀释剂体系": true
  },
  {
   "论文": "P098",
   "机制": "K12",
   "来源类型": "本文结论",
   "测试": [
    "Txps"
   ],
   "测试名": [
    "SEI XPS深度分析"
   ],
   "方法": [
    "XPS"
   ],
   "证据层级": "有界面表征",
   "表征所用配方的氟来源": [
    "只有阴离子含氟"
   ],
   "说法配方A的氟来源": [
    "只有阴离子含氟"
   ],
   "对照配方B的氟来源": [
    "只有阴离子含氟"
   ],
   "LiF来源（关键词）": "未说来源",
   "设计能否分来源": "单一氟源，但与说法的来源不对应",
   "说的是含氟稀释剂体系": false
  },
  {
   "论文": "P110",
   "机制": "K06",
   "来源类型": "本文结论（与他文一致）",
   "测试": [
    "T04"
   ],
   "测试名": [
    "全电池100圈后Li XPS"
   ],
   "方法": [
    "XPS"
   ],
   "证据层级": "有界面表征",
   "表征所用配方的氟来源": [
    "只有阴离子含氟"
   ],
   "说法配方A的氟来源": [
    "只有阴离子含氟"
   ],
   "对照配方B的氟来源": [
    "只有阴离子含氟"
   ],
   "LiF来源（关键词）": "未说来源",
   "设计能否分来源": "单一氟源，但与说法的来源不对应",
   "说的是含氟稀释剂体系": false
  },
  {
   "论文": "P122",
   "机制": "K7",
   "来源类型": "本文结论（与他文一致）",
   "测试": [
    "T2"
   ],
   "测试名": [
    "SEI形貌、元素与化学组成"
   ],
   "方法": [
    "SEM/EDS/AFM"
   ],
   "证据层级": "只有性能或形貌",
   "表征所用配方的氟来源": [],
   "说法配方A的氟来源": [
    "两种以上氟源"
   ],
   "对照配方B的氟来源": [],
   "LiF来源（关键词）": "阴离子",
   "设计能否分来源": "没有界面表征（只靠性能、计算或推测）",
   "说的是含氟稀释剂体系": true
  },
  {
   "论文": "P122",
   "机制": "K8",
   "来源类型": "本文结论",
   "测试": [
    "T2"
   ],
   "测试名": [
    "SEI形貌、元素与化学组成"
   ],
   "方法": [
    "SEM/EDS/AFM"
   ],
   "证据层级": "只有性能或形貌",
   "表征所用配方的氟来源": [],
   "说法配方A的氟来源": [
    "两种以上氟源"
   ],
   "对照配方B的氟来源": [],
   "LiF来源（关键词）": "两者都出",
   "设计能否分来源": "没有界面表征（只靠性能、计算或推测）",
   "说的是含氟稀释剂体系": true
  },
  {
   "论文": "P123",
   "机制": "K13",
   "来源类型": "本文结论",
   "测试": [
    "T03",
