Repository: zhuonanli08/Li-S_Electrolyte_Conflicts

File: output/证据审计_313篇_2026-11-10/说明.md
# 证据审计（313 篇，2026-11-10）

> 阶段总结_2026-11-09 §4.1。AI 辅助，用户尚未逐项人工确认。只用提取摘要和测试名，不含原句。
> 脚本：`scripts/step30_evidence_audit.py`（审计）、`scripts/step30b_question_cards_v3.py`（写回问题卡 → `output/问题卡_313篇_v3_2026-11-10/`）。

## 问的是什么

每张问题卡的两派**各用什么证据**，哪些常用证据**原理上分不出**两种解释。分不出 = 争论一直没定论的原因 = 我们的实验必须补的测量。

```text
机制说法（7477 条）──test_ids──→ 测试名 ──关键词──→ 方法类（XPS、Li‖Cu CE、全电池……）
          └──A/B 配方──→ 组分表 F 原子数 ──→ 氟来源（只有阴离子 / 只有溶剂 / 两种并存）
```

LiF 来源这件事，方法本身分不出来源（XPS 的 LiF 峰不带“出身”），只有**设计**能分：配方里只有一种氟来源，LiF 才只能来自它。

## 结果

### Q1、Q2：LiF 来自阴离子还是稀释剂

| 项目 | 数 |
|---|---|
| 含 LiF 的说法 | 311 条 / 107 篇 |
| 有界面表征的论文里只用 XPS | 74 / 98 篇 |
| 说的是含氟稀释剂体系 | 137 条 / 50 篇 |
| 其中：两种氟源并存时的 XPS 等 | 82 条 / 37 篇 |
| 其中：只靠性能、计算或推测 | 29 条 / 18 篇 |
| 其中：同测试有/无含氟稀释剂对照（溶剂化同时变） | 26 条 / 16 篇 |
| 其中：设计上能把 LiF 分到某一来源 | **0** |
| “无氟盐＋含氟稀释剂”的电池电解液做过界面表征 | **0**（6 篇“只有溶剂含氟”都是纯溶剂浸泡、计算对象或主盐没提取到） |

step20 两派逐条：说“稀释剂自己出 LiF”的 P049、P179、P425 是推测、只测性能或模拟；说“稀释剂不分解”的 P313、P338 是两种氟源并存时的 XPS 或推测。25 条里设计能撑住自己结论的只有 P085（不含氟 DBE 配 LiFSI 也得富 LiF）——它证明阴离子够供 LiF，不说明稀释剂的氟有没有额外好处。

另外两点：P217、P338 自己报告加稀释剂会让更多阴离子分解，所以“有/无稀释剂对照”本身分不干净；P382（读过原文）发现没洗净锂片上残留的 LiTFSI 在 Ar⁺ 溅射下会分解出 LiF 和高价硫，深度剖析可能有假象。

### Q1 另查：库里能不能分开“盐”和“温度”

- Li‖Cu CE 测试 197 个 / 72 篇，高于 35 °C 的 6 篇；同一溶剂上同时改盐和温度的：**0 篇**（P279 的 LiTFSI 只在基线液，P288 高温只测 LiFSI）。
- **新旁证 P386**（读过原文，Angew 2024）：2 M LiFSI 配一端带 CF₃ 的乙二醇醚（与 F3DEE 同类），Aurbach CE 25 °C 99.68% / 99.71%，50 °C 仍 > 99.60%；DME 99.04% → 95.13%。配 LiFSI 时，一端 CF₃ 的醚升温没变差，与“纯温度”假说（H3）的预测相反。分子、浓度、温度都与 P371 不完全相同，只算旁证。
- Q1 原计划用 XPS 分“阴离子来源”和“C–F 溶剂来源”：LiTFSI 和 F3DEE 都带 CF₃，分不出。第三版改为 ¹⁹F 液体核磁分账＋S 2p、N 1s 阴离子标记。

### Q3：高盐、多硫化物与 LiNO₃ 消耗

| 链条的一环 | 说法 | 直接测过 |
|---|---|---|
| 高盐 → 少溶多硫化物 | 34 条 / 24 篇 | 7 条测了溶解度（P072、P168、P172、P231、P268、P324） |
| 多硫化物少 → LiNO₃ 消耗慢 | 7 条 | 0（都只看 CE 或循环） |
| LiNO₃ 耗尽 → 失效 | 56 条 / 27 篇 | 直接测剩余硝酸根 **0**；只从循环/CE 曲线推断 36 条（21 篇）；只有 P261 做了补液恢复 |
| （另一派）LiNO₃ 在正极 1.7 V 以下还原 | 20 条 / 16 篇 | 靠放电平台和 CV；截止电压对照 0 |

## 准不准

- 抽查 30 条（`抽查表（含原句）.xlsx`，本机，随机种子 30）：第一轮发现“LiF”误配 LiFSI、“消耗”误配活性锂、CF₃ 当稀释剂标志三类错误，已修；修后 LiF 来源归类 16/20 对（错误两个方向都有，如“FB3 体系形成 LiF”误判为稀释剂来源），LiNO₃ 耗尽类约 9/10 对（P111 H19 “LiNO₃ 引起的活性硫消耗”误归耗尽）。
- 上面加粗的几个 0 只依赖配方组成和测试名，不受说法归类误差影响；但测试名的关键词归类也可能漏（例如测试名没写“离子色谱”却做了），所以“0 篇”的意思是“提取到的测试里没有”。
- 机制摘要是 GPT 提取时写的中文，未逐条回原文；P371、P382、P386 三处写进问题卡的事实已读原文核对。

## 文件

| 文件 | 内容 | 提交 |
|---|---|---|
| `证据审计.json` | 汇总数字、方法能说明什么、两派逐条、全库说法（论文号、机制号、方法、氟来源、判定；无摘要） | 是 |
| `证据审计表.xlsx` | 同上分表 | 是 |
| `抽查表（含原句）.xlsx` | 30 条抽查，含提取摘要，✍ 列给用户 | 否（本机） |
