Repository: zhuonanli08/Li-S_Electrolyte_Conflicts

File: output/问题卡_313篇_2026-11-09/问题卡.md
# 问题卡（11-09 初审，未排序）

目标：实用条件（贫液、薄锂、高载量）下能量密度较高的锂硫电池。
判别实验统一要求：实验在贫液（E/S ≤ 5 μL/mg）、高载量（≥ 4 mg/cm²）、薄锂（≤ 50 μm）下做，每组 ≥ 3 颗电池，先写预测（细则 ⑥）。

## Q-A 不含氟、更轻的弱溶剂化稀释剂，能不能在贫液硫碳电池里代替 TTE？（含：部分氟化、氟的位置为什么会更差）

- **怎么找到的**：路线一反例 P381（TC14，强）、P371（W21/W23，弱）；待定 P263（W16）、P350（W34）；反例回收 P510、P321（正己烷/环己烷稀释）；step20 T1 两派
- **A 稀释剂自己分解出 LiF 有利（宜含氟）**：P049（2017）、P096（2019）、P123（2019）、P179（2020）、P199（2021）、P245（2022）、P279（2022）、P388（2024）、P425（年份未知）
- **B LiF 主要来自阴离子，稀释剂宜稳定（可不含氟）**：P085（2018）、P217（2021）、P233（2022）、P263（2022）、P303（2023）、P310（2023）、P313（2023）、P338（2023）、P354（2023）、P362（2023）、P371（2023）、P381（2024）、P451（年份未知）
- **数据**：含氟溶剂比例 → Li‖Cu CE 变好 64 : 15（18 篇），只用系列内 36 : 7 仍是共识；α 氟化醚氧 → CE 33 : 6，系列内 20 : 0。也就是“含氟 → CE 好”本身很稳，反例说明的是“不含氟的弱溶剂化稀释剂也能做到”
- **实用条件**：证据论文 25 篇：有贫液测试 6（P263；P279；P313；P321；P371；P425）；有高载量 13；三项同时 1（P263）
- **能量密度**：直接相关：TTE 密度 1.54 g/mL，DBE 0.77、正己烷 0.66、环己烷 0.78（均取自密度表）。P381 K001：同质量下密度低的电解液体积更大，推迟电解液耗尽、延长寿命
- **已知程度**：两派按年份偏斜：A 派有年份的 8 篇里 5 篇在 2021 年及以前，B 派 12 篇里 10 篇在 2022 年以后，看法在转向 B。Claude 领域知识：局部高浓最初把稀释剂当惰性；之后有工作指出稀释剂参与成膜；不含氟稀释剂近几年才多起来——待查综述
- **判别实验**：
  - 改什么：稀释剂（TTE / DBE / 正己烷）× 锂盐（LiFSI / 不含氟的盐，如 LiClO₄），溶剂与盐、稀释剂摩尔比相同
  - 测什么：Li‖Cu CE（Aurbach 法）、锂负极 XPS F 1s 深度剖析（LiF 多少、从哪来）、贫液硫碳全电池寿命、按电解液质量折算的能量密度
  - A 预测：换成不含氟稀释剂后 LiF 和 CE 都明显下降
  - B 预测：LiF 跟着盐走、不跟稀释剂走；溶剂化结构相同时 DBE/正己烷与 TTE 的 CE 相近，电解液轻一半、同质量下寿命更长
- **批评**：P381 是 SPAN 正极（固-固转化，多硫化物少），换到硫碳正极、贫液下 DBE 能否压住多硫化物溶解未知；DBE、正己烷溶盐能力差，能配的盐浓度和配比受限，“溶剂化结构相同”不一定做得到；P371 的“部分氟化更差”只有一篇，且差别部分在误差内
- **初审建议**：保留（改写成上面的问题）；④b 要查综述确认“不含氟稀释剂在贫液硫碳电池里”是否已有系统研究

## Q-B LiNO₃ 能被什么代替：高盐、低溶解度氟化醚、含 LiFSI 的局部高浓、还是多硫化物本身？代替的是“负极成膜”还是“少消耗”？

- **怎么找到的**：协同作用 P112（唯一的交叉设计）；反例回收 P371（TC30，贫液）、P384（W25）、P165（TC04/W08）、P115（TC24）；step20 T4 两派；step26a
- **A 不靠 LiNO₃ 也能稳定负极**：P050（2017）、P215（年份未知）、P252（2022）、P278（2022）、P313（2023）、P377（2024）
- **B LiNO₃ 有别的替代不了的作用**：P039（年份未知）、P139（2020）、P234（2022）
- **数据**：P112：不加 LiNO₃ 时盐 1→4 M 使 CE 80.0→95.3%，加 0.5 M LiNO₃ 后提盐不再变（98.1→98.0%）；P371：贫液下不加 LiNO₃ 的 F4DMB 50 圈保持 92.9%，DOL/DME＋LiNO₃ 75.3%；P384：含 LiFSI 的砜类局部高浓不加 LiNO₃ CE 98.8%，对照 95.2%；step26a：“LiNO₃ 多 → 衰减慢”只用系列内是 6 : 7（没有共识），共识靠“加 LiNO₃ 的新配方对不加的对照”（19 : 4）撑起
- **实用条件**：证据论文 14 篇：有贫液测试 6（P139；P165；P234；P252；P313；P371）；有高载量 9；三项同时 1（P252）
- **能量密度**：间接但重要：贫液下每毫克硫分到的 LiNO₃ 少，LiNO₃ 耗尽是寿命上限之一；能不靠 LiNO₃，就去掉一个随 E/S 降低而更紧的约束
- **已知程度**：两派年份都分散（A 2017–2024，B 2020–2022），没有明显转向。Claude 领域知识：“无 LiNO₃ 的锂硫电解液”是活跃方向，局部高浓和氟化醚不加 LiNO₃ 有报道——待查综述
- **判别实验**：
  - 改什么：主盐浓度（1 / 2 / 4 M）× LiNO₃（0 / 0.2 / 0.5 M），另加一组低溶解度氟化醚不加 LiNO₃
  - 测什么：Li‖Cu CE、贫液全电池寿命、循环后电解液里剩多少硝酸根（离子色谱）、补加 LiNO₃ 后能否恢复
  - A 预测（能代替）：高盐或氟化醚不加 LiNO₃ 时，CE 和贫液寿命都达到加 LiNO₃ 的水平
  - B 预测（互补，P112 作者推测）：CE 可以被代替，但寿命仍随 LiNO₃ 增加而延长；高盐时硝酸根消耗变慢
- **批评**：P371、P384 的比较同时换了溶剂和盐，不是干净的“只去掉 LiNO₃”；“代替”在 CE 上成立不等于在寿命上成立，两项都要测
- **初审建议**：保留；最适合演示“AI 设计判别实验”。Q-C 可并进来作子问题

## Q-C 贫液下 LiNO₃ 够不够用、加多少（原问题 2 改写）

- **怎么找到的**：路线一反例 P111（TC23）；step20 T3 两派；路线二 R2-C（P049 对 P131）；step26a 系列内 6 : 7
- **A 负极持续消耗、耗尽即失效 → 多加有利**：P039（年份未知）、P056（2018）、P083（2018）、P131（2019）、P337（2023）、P384（2024）
- **B 正极约 1.7 V 以下不可逆还原 → 多加有害**：P049（2017）、P054（年份未知）、P083（2018）、P113（年份未知）、P187（2021）、P229（年份未知）
- **数据**：P111：LiNO₃ 0.1 / 0.5 / 1.0 M → 1000 圈 293 / 436 / 262 mAh/g；但它是 E/S 59、载量 0.8 的富液低载量测试
- **实用条件**：证据论文 12 篇：有贫液测试 2（P187；P337）；有高载量 6；三项同时 1（P337）
- **能量密度**：直接：E/S 从 59 降到 5，同浓度下每毫克硫的 LiNO₃ 少约 12 倍，“耗尽”一方更可能占主导，P111 的“加多有害”在目标条件下未必成立
- **已知程度**：P111 标题就是“Lithium nitrate – A double-edged sword”（2019）。Claude 领域知识：LiNO₃ 在正极约 1.6 V 以下还原早有报道，限制放电截止电压的做法可能已有人做过——待查
- **判别实验**：
  - 改什么：LiNO₃（0.1 / 0.3 / 0.5 / 1.0 M）× 放电截止电压（1.5 V / 1.8 V），E/S ≤ 5
  - 测什么：贫液寿命、循环后剩余硝酸根、正极 XPS N 1s
  - A 预测：多加更长寿，和截止电压无关
  - B 预测：1.5 V 下多加有害；截止电压提到 1.8 V 后，多加的害处消失
- **批评**：机制两边都早有报道，新意主要在“贫液条件”；截止电压设计很可能已有人做过
- **初审建议**：单独成题偏弱，建议并入 Q-B 作“LiNO₃ 预算”子问题

## Q-D 贫液、高载量下，电解液该多溶还是少溶多硫化物？两者在哪个 E/S 交叉？

- **怎么找到的**：路线二 R2-A（8 对说法对立）；已知张力 P313（容量—稳定性此消彼长）；P276（E/S = 2：稀 LiFSI/DME 300 mAh/g，氟化醚稀释 1600）
- **多溶有利（正极转化快、防钝化、硫利用率高）**：P006（2016）、P106（2019）、P201（2021）、P275（2022）、P334（年份未知）、P336（2023）
- **少溶有利（电解液变稠、穿梭、锂腐蚀）**：P006（2016）、P107（2019）、P202（2021）、P234（2022）、P270（年份未知）、P294（2022）、P352（2023）
- **数据**：路线一：含氟（低溶解度）→ 每圈衰减率变好 17 : 2（13 篇），系列内 6 : 0；去掉特殊组分后“含氟 → 首圈容量低”6 : 13。P006 两边都出现：它的说法就是“高载量下要重新平衡抑制溶解与输运”
- **实用条件**：证据论文 14 篇：有贫液测试 5（P106；P234；P276；P313；P336）；有高载量 7；三项同时 1（P276）
- **能量密度**：最直接：高载量、低 E/S 正是能量密度的来源，也正是两派分歧最大的条件
- **已知程度**：两派年份都分散在 2016–2023，没有转向，说明一直没定论。Claude 领域知识：“溶剂化型 vs 稀溶剂化型电解液用于贫液”是公认争论，研究很多——要查有没有人系统扫过 E/S 找交叉点
- **判别实验**：
  - 改什么：同一硫碳正极（≥ 4 mg/cm²），E/S 10 → 5 → 3，三种多硫化物溶解度不同的电解液（DOL/DME；DME/TTE 局部高浓；低溶解度氟化醚）
  - 测什么：首圈容量（硫利用率）、循环后抽出电解液的黏度和多硫化物浓度、穿梭电流、寿命
  - 多溶派预测：E/S 降低时高溶解度组保持更高利用率，寿命不更差
  - 少溶派预测：E/S 降低时高溶解度组损失更多，低溶解度组在某个 E/S 以下反超（出现交叉）
- **批评**：话题很大、研究很多，新意要靠“找交叉 E/S”这一点；三种电解液除了溶解度还差很多（黏度、电导、盐），要尽量只让溶解度变
- **初审建议**：保留（和目标最相关）；④b 查新必须先做

## Q-E LiFSI 在锂硫里对锂负极、对循环是好是坏？（负极成膜好 vs 与多硫化物反应、正极侧不稳）

- **怎么找到的**：路线二 R2-B（P001、P199、P204、P268、P350 一派）与路线一共识“阴离子磺酰 → Li‖Cu CE 好”相反；反例回收 P350（TC29）、P384（TC16/W25）、P388（W30）。描述符看不到：FSI 与 TFSI 磺酰数相同
- **LiFSI 有利（负极成膜好）**：P384（2024）、P388（2024）
- **LiFSI 不利（SEI 不稳、不可逆产物、循环差、引发 DOL 聚合）**：P001（2016）、P199（2021）、P204（2021）、P268（2022）、P350（2023）
- **数据**：路线一：阴离子磺酰（每升）→ Li‖Cu CE 变好 44 : 13（16 篇），系列内 25 : 10 仍是共识；P350：主盐换成 LiFSI 后 20 圈衰减更快（作者：TFSI 比 FSI 稳定）
- **实用条件**：证据论文 7 篇：有贫液测试 1（P204）；有高载量 4；三项同时 1（P204）
- **能量密度**：间接：薄锂下负极 CE 决定寿命，盐的选择直接影响；也影响贫液下的循环稳定
- **已知程度**：不利一派年份 2016–2023 分散。Claude 领域知识：FSI⁻ 与多硫化物的化学稳定性问题有报道；锂金属领域大量用 LiFSI 局部高浓——待查
- **判别实验**：
  - 改什么：同一溶剂（DOL/DME 和一种局部高浓）里 1 M LiFSI / LiTFSI / 1 : 1 混合，加或不加 LiNO₃
  - 测什么：Li‖Cu CE（Aurbach）、贫液全电池寿命；Li₂S₆ 溶液里放盐静置，用 ¹⁹F NMR 或 UV-vis 看 FSI⁻ 是否被多硫化物分解
  - “负极好、正极侧不稳”预测：LiFSI 的 Li‖Cu CE 更高，但全电池衰减更快，含多硫化物溶液里 FSI⁻ 降解
  - “LiFSI 本身成膜差”预测（P001、P268）：LiFSI 的 Li‖Cu CE 也更低
- **批评**：“有利”一派在路线一是共识，但多数票来自局部高浓/氟化体系，可能混着溶剂效应；P001 是 2016 年 3 M 盐体系，条件和现在的局部高浓不同
- **初审建议**：保留；两条路线交叉才找到、描述符看不到，是展示新方案价值的例子

## Q-F 有机多硫共溶剂（DMDS、DMTS、CS₂）加多少：贡献容量 vs 腐蚀锂、钝化

- **怎么找到的**：反例回收 P060（TC21）、P156（W36）、P034（TC20）、P015（TC35）
- **少量有利、贡献容量**：P060（2018）、P156（年份未知）、P034（年份未知）
- **多了腐蚀锂、钝化或使硫失活**：P060（2018）、P015（2016）
- **数据**：P060：DMTS 25% 组 100 圈保持 43%，50% 组 0.4%；P156：DMTS 30→40 vol% 首圈 1493.5→1361.1 mAh/g
- **实用条件**：证据论文 4 篇：有贫液测试 2（P034；P156）；有高载量 2；三项同时 0（）
- **能量密度**：有一点：共溶剂自身贡献容量，相当于电解液里带活性物质
- **已知程度**：作者们自己都在找最佳用量
- **判别实验**：
  - 改什么：DMTS 0 / 5 / 10 / 25 vol%
  - 测什么：容量（扣除共溶剂贡献）、锂负极腐蚀深度
  - 两种说法的预测：两种说法都预测“先升后降、有最佳用量”，实验分不出谁对
- **批评**：是工程上的最佳用量问题，不是两种解释的对立
- **初审建议**：降级（画不出判别实验）

## 没成卡的解释不了的反例

- P245（TC07）：剂量过头、取值点不同，待定
- P295（W18）：盐浓度过头，CE 差 0.5 个百分点，接近噪声
- P070（W31）：倍率依赖，只有一篇
- P371 DD/DEE（TC13、W20、W22）：差别小、DOL:DME 比例未报告
- P381 2D4（TC15）：差异小于噪声
- P108（TC22）：已知条件：碳酸酯能否用取决于正极（step20 T2，11 篇）
