Repository: zhuonanli08/Li-S_Electrolyte_Conflicts

File: output/问题卡_313篇_v2_2026-11-09/问题卡.md
# 问题卡第二版（11-09，加 5 条约束后）

约束：1 从具体反常出发；2 问为什么；3 有判别实验；4 能改设计规则；5 查新。应用目标只用来定实验条件。

## Q1 同一个 F3DEE（只有一端带 CF₃），在 LiFSI、室温下 Li CE 比不含氟的 DEE 高，在 LiTFSI、60 °C 下却比 DEE 低得多——翻转来自阴离子（能不能先在锂表面成膜），还是来自温度（CF₃ 端高温下与锂反应加快）？

- **反常**：Yu 等 2022（Nature Energy，1.2 M LiFSI，Aurbach 法）：DEE 99.0%、F3DEE 99.3%（“substantial improvement over DEE”）、F4DEE 99.5%、F5DEE 99.7–99.9%。P371（同一课题组，PNAS 2023，1.2 M LiTFSI，Aurbach 法，60 °C，不加 LiNO₃）：F3DEE 90.83% < DEE 95.43% < F6DEE 97.08% < F5DEE 98.03% < F4DEE 98.17%。按损失算，从（LiFSI、室温）换到（LiTFSI、60 °C）后 DEE 1.0%→4.6%，F3DEE 0.7%→9.2%：只有 F3DEE 相对 DEE 的位置翻了过来，F4DEE、F5DEE 在两种条件下都最好。11-09 核对两篇方法：Aurbach 步骤（0.5 mA/cm²，5 mAh/cm² 化成与储备，1 mAh/cm² 循环 10 次）、隔膜（Celgard 三层）、F3DEE 合成路线、盐浓度相同；不同的是盐（LiFSI / LiTFSI）和温度（Yu 2022 未写明、未提升温，应为室温；P371 原文写明 60 °C，SI Fig. S8 标题同）
- **怎么找到的**：路线一弱反例 P371（W21、W23，读原文判真张力候选）→ 查新时读 Yu 2022 全文，发现同一分子在 LiFSI 里结论相反。Yu 2022 是锂金属电池论文，不在本库 313 篇里：这条是“库内反例 × 库外同分子结果”放在一起才看得出的
- **竞争解释**：
  - H1 阴离子先成膜：FSI⁻ 还原快，先形成富 LiF 的阴离子来源 SEI，把反应活性较高的 F3DEE 挡在外面；TFSI⁻ 成膜慢，F3DEE 的 CF₃ 端直接与锂反应、生成不好的溶剂来源 SEI
  - H2 只是溶剂本身反应活性高（P371 作者推测）：F3DEE 在两种盐里都应比 DEE 差——与 Yu 2022 的 LiFSI 结果不符，除非两篇的测试条件不同
  - H3 温度：60 °C 下 F3DEE 的 CF₃ 端与锂反应加快（与 P371 作者“溶剂反应活性高”的推测一致），和盐无关
- **判别实验**：
  - 改什么：溶剂（DEE / F3DEE）× 盐（1.2 M LiFSI / 1.2 M LiTFSI）× 温度（室温 / 60 °C），共 8 组，同一套 Aurbach 条件，每组 ≥ 3 颗；可加 F4DEE 作参照
  - 测什么：Li‖Cu CE；锂表面 XPS 深度剖析（S–F/SOₓ 来源的 LiF 与 C–F、乙氧基碎片等溶剂来源产物的比例）；再加含 Li₂S₆ 的一组看多硫化物存在时是否不变
  - H1 预测：室温和 60 °C 下都是：LiFSI 里 F3DEE ≥ DEE，LiTFSI 里 F3DEE < DEE；LiTFSI＋F3DEE 的 SEI 里溶剂来源产物明显更多
  - H2 预测：四种盐×温度组合里 F3DEE 都比 DEE 差
  - H3 预测：室温下两种盐里 F3DEE 都 ≥ DEE，60 °C 下两种盐里 F3DEE 都 < DEE
- **设计规则**：锂金属电池里基于 LiFSI 得出的“溶剂怎么氟化”规则，换到锂硫常用的 LiTFSI 能不能照搬；薄锂下 Li CE 决定寿命
- **约束**：1 从具体反常出发 ✓；2 问为什么 ✓；3 有判别实验 ✓ 2 × 2 × 2 析因，三种解释预测不同；4 能改设计规则 ✓；5 查新 初步未找到：P371 没有讨论这一翻转（只推测“反应活性高”）；检索“F3DEE LiTFSI LiFSI”没有对照研究
- **查新出处**：Yu et al., Nature Energy 7, 94–106 (2022), doi:10.1038/s41560-021-00962-y（作者稿 OSTI 1863763，读过全文）；Gao et al., PNAS 2023, doi:10.1073/pnas.2301260120（= P371）
- **批评**：两篇同时差了盐和温度两样，现有数据分不开；如果是温度（H3），问题就变成“部分氟化醚高温下不稳”，新意下降；F3DEE 批次不同仍可能有影响（两篇都自己合成）；Yu 2022 的测试温度是推断，未在原文找到明确写法
- **建议**：保留，但从“排第一”降为和 Q2、Q3 并列：核对方法后发现温度也不同，翻转不能只归到盐；判别实验加一个温度维度即可分开

## Q2 FSI⁻ 已经能提供 LiF 时，局部高浓里稀释剂自己的氟还有没有必要？——P381 不含氟的 DBE 稀释剂，Li CE 反而比 TTE 高

- **反常**：P381（LiFSI/TEP 局部高浓）：DBE 稀释 99.4%，TTE 稀释 98.8%；多数规律“含氟溶剂比例高 → Li‖Cu CE 好”81%（系列内 36 : 7 仍成立）。同方向的还有 P263（氟苯代替 TTE，三个测试都略好）、P350（F4EO2 部分代替 TTE，20 圈）、P085（不含氟 DBE 也得富 LiF 的 SEI）
- **怎么找到的**：路线一强反例 P381（TC14）、待定 P263（W16）、P350（W34）；step20 两派：稀释剂自己分解出 LiF 有利 9 篇 / LiF 主要来自阴离子 13 篇（有年份的 A 派 8 篇里 5 篇 ≤ 2021，B 派 12 篇里 10 篇 ≥ 2022）
- **竞争解释**：
  - H1 稀释剂来源的 LiF 必要：含氟稀释剂分解贡献的 LiF 不可替代，去掉后 SEI 变差
  - H2 阴离子来源的 LiF 已够：LiF 主要来自 FSI⁻，稀释剂只需不配位；含氟稀释剂的还原分解反而有害（P381 作者：TTE 还原不稳定）
- **判别实验**：
  - 改什么：稀释剂（TTE / DBE）× 盐（LiFSI / 不含氟的盐，如 LiClO₄ 或 LiNO₃ 为主盐），稀释剂摩尔比相同
  - 测什么：Li‖Cu CE；XPS F 1s 深度剖析与 ¹⁹F 固体核磁（LiF 总量、含 CF₂/CF₃ 的稀释剂碎片）
  - H1 预测：无氟盐＋TTE 仍有较多 LiF 且 CE 明显高于无氟盐＋DBE；LiFSI 里 TTE 也优于 DBE
  - H2 预测：LiF 跟着盐走；LiFSI 里 DBE ≈ 或优于 TTE，无氟盐里两者都差
- **设计规则**：稀释剂要不要含氟：DBE 0.77、正己烷 0.66 g/mL，TTE 1.54 g/mL；P381 K001：同质量下密度低、体积大，推迟电解液耗尽
- **约束**：1 从具体反常出发 ✓；2 问为什么 ✓；3 有判别实验 ✓ 2 × 2；4 能改设计规则 ✓；5 查新 部分已回答：模拟（DFT–ReaxFF，LiFSI/DME/TFEO）和实验（¹⁹F 核磁、XPS，BTFE）都显示含氟稀释剂会分解并贡献 LiF，且与阴离子分解耦合；没找到用无氟盐把两种来源分开、并检验“有没有必要”的实验
- **查新出处**：PCCP 2022, d2cp02130g（DFT–ReaxFF：FSI⁻ 与 TFEO 都快速分解释放 F⁻）；ChemRxiv 60f05fd7446ac34cd59086c0（BTFE 局部高浓：SEI 里既有稀释剂还原产物也有来自稀释剂和盐的 LiF）；Phan et al., Adv. Mater. 2024（= P381，DBE 轻量电解液）
- **批评**：“稀释剂会贡献 LiF”已被证明，问题必须落在“有没有必要”而不是“有没有贡献”；P381 是 SPAN 正极；无氟主盐（LiClO₄ 等）在醚里的溶解和成膜行为会引入别的变化；与 Q1 同属“LiF 从哪来、谁先成膜”，可以合并成一组实验
- **建议**：保留；和 Q1 共用一套“阴离子先成膜”的假说，实验可以合并设计

## Q3 P112 里不加 LiNO₃ 时提高盐浓度 CE 大涨，加了 LiNO₃ 以后提盐就不再提高 CE——高盐和 LiNO₃ 是通过同一种界面起作用，还是一个负责成膜、一个负责少溶多硫化物、减少 LiNO₃ 消耗？

- **反常**：P112（同一篇交叉设计）：不加 LiNO₃ 时盐 1→4 M，CE 80.0→95.3%；加 0.5 M LiNO₃ 后 98.1→98.0%。313 篇里没有第二个交叉实验（盐浓度 × LiNO₃ 25 种组合里 11 种没人测过）
- **怎么找到的**：协同作用（step19，交叉设计 SY02）；反例回收：P371（TC30，贫液下不加 LiNO₃ 的低溶解度氟化醚 92.9% 对 DOL/DME＋LiNO₃ 75.3%）、P384（W25）；step26a：“LiNO₃ 多 → 衰减慢”系列内 6 : 7
- **竞争解释**：
  - H1 同一通路（可替代）：两者都靠在锂表面形成同类无机 SEI；有了一个，另一个就多余
  - H2 两条通路（互补，P112 作者推测）：LiNO₃ 负责成膜；高盐减少多硫化物溶解，从而减少 LiNO₃ 的消耗
- **判别实验**：
  - 改什么：主盐浓度（1 / 2 / 4 M）× LiNO₃（0 / 0.2 / 0.5 M），在贫液（E/S ≤ 5）下
  - 测什么：Li‖Cu CE；贫液全电池寿命；循环后电解液里剩余的硝酸根（离子色谱）；锂表面 XPS N 1s / F 1s
  - H1 预测：CE 和寿命都只要有一个就够；两者都加时 LiNO₃ 的消耗速度不随盐浓度变
  - H2 预测：CE 有一个就够，但寿命在两者都加时最长；盐越浓，LiNO₃ 消耗越慢
- **设计规则**：贫液下要不要、要多少 LiNO₃，盐浓度怎么配；LiNO₃ 耗尽是贫液寿命的上限之一
- **约束**：1 从具体反常出发 ✓；2 问为什么 ✓；3 有判别实验 ✓ 3 × 3 析因，CE 与寿命、LiNO₃ 消耗分开看；4 能改设计规则 ✓；5 查新 初步未找到析因实验：高浓 LiNO₃ 电解液（PNNL 2017）、高载量下加 LiNO₃ 有效（Argonne）、LiNO₃ 机理（负极保护 vs 与多硫化物反应）都有报道且有争论
- **查新出处**：PNNL 2017：高浓 LiNO₃ 的二甘醇二甲醚电解液；OSTI 1460834：Effect of Electrolyte on High Sulfur Loading Li-S Batteries（Argonne）
- **批评**：P112 只有一篇、E/S 20、载量 1.5；98.1→98.0% 在误差内；“消耗速度”需要可靠的硝酸根定量，方法要先验证
- **建议**：保留

## 去掉或降级

- 原问题 2：P111 LiNO₃ 火山型：约束 5 不过：标题即“double-edged sword”（2019），正极低电位还原早有报道；且是离子液体＋GO 的特殊体系
- 第一版 Q-D：贫液高载量下多硫化物多溶还是少溶：约束 1、2 不过：是话题不是反常，是“多还是少”；路线二的 8 对对立留作证据
- 第一版 Q-E：LiFSI 在锂硫里是好是坏：约束 1、2 不过：是“好还是坏”；其中“FSI⁻ 先成膜”的部分并进 Q1 的 H1
- 第一版 Q-F：有机多硫共溶剂用量：约束 2、3 不过：最佳用量问题，两种说法预测相同
- 第一版 Q-B：LiNO₃ 能被什么代替：约束 2 不过（A 还是 B）；证据并进 Q3

File: output/问题卡_313篇_v3_2026-11-10/问题卡.md
# 问题卡第三版（11-10，第二版＋证据审计）

约束：1 从具体反常出发；2 问为什么；3 有判别实验；4 能改设计规则；5 查新。应用目标只用来定实验条件。
第三版在每张卡末尾加了“证据审计 / 为什么一直没定论 / 实验要补什么”（来自 step30，`output/证据审计_313篇_2026-11-10/`）；Q1 的“测什么”改了。

## Q1 同一个 F3DEE（只有一端带 CF₃），在 LiFSI、室温下 Li CE 比不含氟的 DEE 高，在 LiTFSI、60 °C 下却比 DEE 低得多——翻转来自阴离子（能不能先在锂表面成膜），还是来自温度（CF₃ 端高温下与锂反应加快）？

- **反常**：Yu 等 2022（Nature Energy，1.2 M LiFSI，Aurbach 法）：DEE 99.0%、F3DEE 99.3%（“substantial improvement over DEE”）、F4DEE 99.5%、F5DEE 99.7–99.9%。P371（同一课题组，PNAS 2023，1.2 M LiTFSI，Aurbach 法，60 °C，不加 LiNO₃）：F3DEE 90.83% < DEE 95.43% < F6DEE 97.08% < F5DEE 98.03% < F4DEE 98.17%。按损失算，从（LiFSI、室温）换到（LiTFSI、60 °C）后 DEE 1.0%→4.6%，F3DEE 0.7%→9.2%：只有 F3DEE 相对 DEE 的位置翻了过来，F4DEE、F5DEE 在两种条件下都最好。11-09 核对两篇方法：Aurbach 步骤（0.5 mA/cm²，5 mAh/cm² 化成与储备，1 mAh/cm² 循环 10 次）、隔膜（Celgard 三层）、F3DEE 合成路线、盐浓度相同；不同的是盐（LiFSI / LiTFSI）和温度（Yu 2022 未写明、未提升温，应为室温；P371 原文写明 60 °C，SI Fig. S8 标题同）
- **怎么找到的**：路线一弱反例 P371（W21、W23，读原文判真张力候选）→ 查新时读 Yu 2022 全文，发现同一分子在 LiFSI 里结论相反。Yu 2022 是锂金属电池论文，不在本库 313 篇里：这条是“库内反例 × 库外同分子结果”放在一起才看得出的
- **竞争解释**：
  - H1 阴离子先成膜：FSI⁻ 还原快，先形成富 LiF 的阴离子来源 SEI，把反应活性较高的 F3DEE 挡在外面；TFSI⁻ 成膜慢，F3DEE 的 CF₃ 端直接与锂反应、生成不好的溶剂来源 SEI
  - H2 只是溶剂本身反应活性高（P371 作者推测）：F3DEE 在两种盐里都应比 DEE 差——与 Yu 2022 的 LiFSI 结果不符，除非两篇的测试条件不同
  - H3 温度：60 °C 下 F3DEE 的 CF₃ 端与锂反应加快（与 P371 作者“溶剂反应活性高”的推测一致），和盐无关
- **判别实验**：
  - 改什么：溶剂（DEE / F3DEE）× 盐（1.2 M LiFSI / 1.2 M LiTFSI）× 温度（室温 / 60 °C），共 8 组，同一套 Aurbach 条件，每组 ≥ 3 颗；可加 F4DEE 作参照
  - 测什么：Li‖Cu CE；循环后电解液 ¹⁹F 液体核磁定量剩余的 F3DEE 和 TFSI⁻/FSI⁻（两者 CF₃ 化学位移不同，先用纯物质标定），看谁被消耗；锂表面 XPS 用阴离子独有的 S 2p、N 1s 作阴离子分解标记（不用 C–F/CF₃：TFSI⁻ 和 F3DEE 都有）；条件允许再用氘代 F3DEE＋ToF-SIMS 追踪溶剂碎片；另加含 Li₂S₆ 的一组看多硫化物存在时是否不变
  - H1 预测：室温和 60 °C 下都是：LiFSI 里 F3DEE ≥ DEE，LiTFSI 里 F3DEE < DEE；LiTFSI＋F3DEE 的 SEI 里溶剂来源产物明显更多
  - H2 预测：四种盐×温度组合里 F3DEE 都比 DEE 差
  - H3 预测：室温下两种盐里 F3DEE 都 ≥ DEE，60 °C 下两种盐里 F3DEE 都 < DEE
- **设计规则**：锂金属电池里基于 LiFSI 得出的“溶剂怎么氟化”规则，换到锂硫常用的 LiTFSI 能不能照搬；薄锂下 Li CE 决定寿命
- **约束**：1 从具体反常出发 ✓；2 问为什么 ✓；3 有判别实验 ✓ 2 × 2 × 2 析因，三种解释预测不同；4 能改设计规则 ✓；5 查新 初步未找到：P371 没有讨论这一翻转（只推测“反应活性高”）；检索“F3DEE LiTFSI LiFSI”没有对照研究
- **查新出处**：Yu et al., Nature Energy 7, 94–106 (2022), doi:10.1038/s41560-021-00962-y（作者稿 OSTI 1863763，读过全文）；Gao et al., PNAS 2023, doi:10.1073/pnas.2301260120（= P371）
- **批评**：两篇同时差了盐和温度两样，现有数据分不开；如果是温度（H3），问题就变成“部分氟化醚高温下不稳”，新意下降；F3DEE 批次不同仍可能有影响（两篇都自己合成）；Yu 2022 的测试温度是推断，未在原文找到明确写法
- **建议**：保留，但从“排第一”降为和 Q2、Q3 并列：核对方法后发现温度也不同，翻转不能只归到盐；判别实验加一个温度维度即可分开
- **证据审计**（11-10 新增）：
  - 能分开“盐”和“温度”的库内数据：Li‖Cu CE 测试 197 个（72 篇），高于 35 °C 的只有 6 篇；同一篇里既有室温又有高温、又既有 LiFSI 又有 LiTFSI 的只有 P279、P288，但 P279 的 LiTFSI 只在 DOL/DME 基线液里、P288 高温只测了 LiFSI → 没有一篇在同一溶剂上同时改盐和温度
  - 新旁证 P386（库内，Angew 2024，读过原文）：2 M LiFSI 配一端带 CF₃ 的乙二醇醚（PPEO-CF3、PXEO-CF3，与 F3DEE 同类），Aurbach CE 25 °C 为 99.68% / 99.71%，50 °C 仍 > 99.60%；不含氟的 DME 从 99.04% 降到 95.13%。即配 LiFSI 时一端 CF₃ 的醚升到 50 °C 没有变差——与 H3（只看温度、与盐无关）的预测相反，与 H1 相符。局限：分子不同（另一端是丙基/异丙基）、2 M（聚集体更多）、50 °C 不是 60 °C、参照是 DME 不是 DEE
  - P371 作者对 F3DEE 差只推测“反应活性高”：其 SEI 表征（SEM/XPS 深度剖析）只做了 DD 和最好的 F4DMB，F3DEE 没有表征
  - 原卡计划用 XPS 分“阴离子来源”和“C–F 溶剂来源”：在 LiTFSI＋F3DEE 里两者都带 CF₃，这一测量本身分不出（第二版右侧机制图把 TFSI⁻ 写成 S–F 键，也是这个问题）
- **为什么一直没定论**：两篇各差两样（盐、温度），库里没有同一溶剂上的交叉数据；作者只推测“反应活性高”、没测来源；常用的 XPS 在 LiTFSI＋F3DEE 里看不出 CF₃ 和 LiF 来自阴离子还是溶剂
- **实验要补什么**：先补缺的两个角：（LiTFSI、室温）和（LiFSI、60 °C），各做 DEE / F3DEE，共 4 组——H1 预测前者 F3DEE < DEE、后者 F3DEE ≥ DEE，H3 预测正相反，4 组就能分开；已知的两个角（LiFSI 室温、LiTFSI 60 °C）在本实验室重做作内部对照，凑齐 2 × 2 × 2。测量用 ¹⁹F 液体核磁分账和 S 2p、N 1s 阴离子标记，不靠 C–F 信号
- **审计后的变化**：H3（纯温度）有一条库内旁证不支持（P386）；实验可先做 4 组；测量方案改为能分来源的

## Q2 FSI⁻ 已经能提供 LiF 时，局部高浓里稀释剂自己的氟还有没有必要？——P381 不含氟的 DBE 稀释剂，Li CE 反而比 TTE 高

- **反常**：P381（LiFSI/TEP 局部高浓）：DBE 稀释 99.4%，TTE 稀释 98.8%；多数规律“含氟溶剂比例高 → Li‖Cu CE 好”81%（系列内 36 : 7 仍成立）。同方向的还有 P263（氟苯代替 TTE，三个测试都略好）、P350（F4EO2 部分代替 TTE，20 圈）、P085（不含氟 DBE 也得富 LiF 的 SEI）
- **怎么找到的**：路线一强反例 P381（TC14）、待定 P263（W16）、P350（W34）；step20 两派：稀释剂自己分解出 LiF 有利 9 篇 / LiF 主要来自阴离子 13 篇（有年份的 A 派 8 篇里 5 篇 ≤ 2021，B 派 12 篇里 10 篇 ≥ 2022）
- **竞争解释**：
  - H1 稀释剂来源的 LiF 必要：含氟稀释剂分解贡献的 LiF 不可替代，去掉后 SEI 变差
  - H2 阴离子来源的 LiF 已够：LiF 主要来自 FSI⁻，稀释剂只需不配位；含氟稀释剂的还原分解反而有害（P381 作者：TTE 还原不稳定）
- **判别实验**：
  - 改什么：稀释剂（TTE / DBE）× 盐（LiFSI / 不含氟的盐，如 LiClO₄ 或 LiNO₃ 为主盐），稀释剂摩尔比相同
  - 测什么：Li‖Cu CE；XPS F 1s 深度剖析与 ¹⁹F 固体核磁（LiF 总量、含 CF₂/CF₃ 的稀释剂碎片）
  - H1 预测：无氟盐＋TTE 仍有较多 LiF 且 CE 明显高于无氟盐＋DBE；LiFSI 里 TTE 也优于 DBE
  - H2 预测：LiF 跟着盐走；LiFSI 里 DBE ≈ 或优于 TTE，无氟盐里两者都差
- **设计规则**：稀释剂要不要含氟：DBE 0.77、正己烷 0.66 g/mL，TTE 1.54 g/mL；P381 K001：同质量下密度低、体积大，推迟电解液耗尽
- **约束**：1 从具体反常出发 ✓；2 问为什么 ✓；3 有判别实验 ✓ 2 × 2；4 能改设计规则 ✓；5 查新 部分已回答：模拟（DFT–ReaxFF，LiFSI/DME/TFEO）和实验（¹⁹F 核磁、XPS，BTFE）都显示含氟稀释剂会分解并贡献 LiF，且与阴离子分解耦合；没找到用无氟盐把两种来源分开、并检验“有没有必要”的实验
- **查新出处**：PCCP 2022, d2cp02130g（DFT–ReaxFF：FSI⁻ 与 TFEO 都快速分解释放 F⁻）；ChemRxiv 60f05fd7446ac34cd59086c0（BTFE 局部高浓：SEI 里既有稀释剂还原产物也有来自稀释剂和盐的 LiF）；Phan et al., Adv. Mater. 2024（= P381，DBE 轻量电解液）
- **批评**：“稀释剂会贡献 LiF”已被证明，问题必须落在“有没有必要”而不是“有没有贡献”；P381 是 SPAN 正极；无氟主盐（LiClO₄ 等）在醚里的溶解和成膜行为会引入别的变化；与 Q1 同属“LiF 从哪来、谁先成膜”，可以合并成一组实验
- **建议**：保留；和 Q1 共用一套“阴离子先成膜”的假说，实验可以合并设计
- **证据审计**（11-10 新增）：
  - 库里含 LiF 的机制说法 311 条（107 篇）；有界面表征的 98 篇里 74 篇只用了 XPS。说的是含氟稀释剂体系的 137 条（50 篇）：两种氟源并存时的 XPS 等 82 条（37 篇）、只靠性能/计算/推测 29 条（18 篇）、同测试有/无含氟稀释剂对照 26 条（16 篇）；能把 LiF 分到某一来源的设计 0 条。库里没有“无氟盐＋含氟稀释剂”的电池电解液做过界面表征（6 篇“只有溶剂含氟”的都是纯溶剂浸泡、计算对象或主盐没提取到）
  - 两派直接对立：说“稀释剂自己出 LiF、有利”的 P049、P179、P425 是推测、只测性能或模拟（P277 是正极侧、两种氟源并存的 XPS）；说“稀释剂不分解”的 P313、P338 是两种氟源并存时的 XPS 或推测
  - 唯一设计站得住的是 P085（不含氟 DBE 配 LiFSI 也得富 LiF 的 SEI）：证明阴离子够供 LiF，但不说明稀释剂的氟有没有额外好处
  - 有/无稀释剂对照本身会改变阴离子分解：P217（加 TTE 让更多阴离子参与 SEI）、P338（稀释后 LiFSA 还原增多）自己就这样报告
  - 深度剖析可能有假象：P382（读过原文）发现没洗干净的锂片上残留的 LiTFSI 在 Ar⁺ 溅射下分解，出现 LiF 和高价硫，并指出不少锂硫论文报告的高价硫 SEI 可能来自这一点
- **为什么一直没定论**：两种氟源同时存在时，XPS 看到的 LiF 是同一个峰；有/无稀释剂的对照又同时改了溶剂化，LiF 变多分不清是稀释剂分解还是阴离子分解变多；直接对立的两派，一边是推测和模拟，一边是分不出来源的 XPS
- **实验要补什么**：原卡 2 × 2 里“无氟盐”一臂正是库里缺的设计，保留；加循环后电解液 ¹⁹F 液体核磁，定量 TTE 与 FSI⁻ 各消耗多少（直接分账）；XPS 深度剖析加“未循环锂片浸泡同电解液、同溅射条件”的对照，排除溅射假象；“有没有必要”最终看同盐下 TTE 与 DBE 的 CE 和贫液全电池寿命
- **审计后的变化**：“用无氟盐把两种 LiF 来源分开”在 313 篇里确实没人做过（库外仍需查新）；新颖性判断不变

## Q3 P112 里不加 LiNO₃ 时提高盐浓度 CE 大涨，加了 LiNO₃ 以后提盐就不再提高 CE——高盐和 LiNO₃ 是通过同一种界面起作用，还是一个负责成膜、一个负责少溶多硫化物、减少 LiNO₃ 消耗？

- **反常**：P112（同一篇交叉设计）：不加 LiNO₃ 时盐 1→4 M，CE 80.0→95.3%；加 0.5 M LiNO₃ 后 98.1→98.0%。313 篇里没有第二个交叉实验（盐浓度 × LiNO₃ 25 种组合里 11 种没人测过）
- **怎么找到的**：协同作用（step19，交叉设计 SY02）；反例回收：P371（TC30，贫液下不加 LiNO₃ 的低溶解度氟化醚 92.9% 对 DOL/DME＋LiNO₃ 75.3%）、P384（W25）；step26a：“LiNO₃ 多 → 衰减慢”系列内 6 : 7
- **竞争解释**：
  - H1 同一通路（可替代）：两者都靠在锂表面形成同类无机 SEI；有了一个，另一个就多余
  - H2 两条通路（互补，P112 作者推测）：LiNO₃ 负责成膜；高盐减少多硫化物溶解，从而减少 LiNO₃ 的消耗
- **判别实验**：
  - 改什么：主盐浓度（1 / 2 / 4 M）× LiNO₃（0 / 0.2 / 0.5 M），在贫液（E/S ≤ 5）下
  - 测什么：Li‖Cu CE；贫液全电池寿命；循环后电解液里剩余的硝酸根（离子色谱）；锂表面 XPS N 1s / F 1s
  - H1 预测：CE 和寿命都只要有一个就够；两者都加时 LiNO₃ 的消耗速度不随盐浓度变
  - H2 预测：CE 有一个就够，但寿命在两者都加时最长；盐越浓，LiNO₃ 消耗越慢
- **设计规则**：贫液下要不要、要多少 LiNO₃，盐浓度怎么配；LiNO₃ 耗尽是贫液寿命的上限之一
- **约束**：1 从具体反常出发 ✓；2 问为什么 ✓；3 有判别实验 ✓ 3 × 3 析因，CE 与寿命、LiNO₃ 消耗分开看；4 能改设计规则 ✓；5 查新 初步未找到析因实验：高浓 LiNO₃ 电解液（PNNL 2017）、高载量下加 LiNO₃ 有效（Argonne）、LiNO₃ 机理（负极保护 vs 与多硫化物反应）都有报道且有争论
- **查新出处**：PNNL 2017：高浓 LiNO₃ 的二甘醇二甲醚电解液；OSTI 1460834：Effect of Electrolyte on High Sulfur Loading Li-S Batteries（Argonne）
- **批评**：P112 只有一篇、E/S 20、载量 1.5；98.1→98.0% 在误差内；“消耗速度”需要可靠的硝酸根定量，方法要先验证
- **建议**：保留
- **证据审计**（11-10 新增）：
  - H2 是一条三环链：高盐 → 少溶多硫化物 → LiNO₃ 少耗 → 寿命长。
  - 第一环：说“高盐少溶多硫化物”的 34 条（24 篇）里 7 条直接测了溶解度（UV-vis、滴定、瓶试验：P072、P168、P172、P231、P268、P324），其余从性能推断
  - 第二环“多硫化物少 → LiNO₃ 消耗慢”：7 条提到，都只看 CE 或循环（如 P002 用 LiTDI 降低多硫化物浓度、以 99% CE 为据）
  - 第三环“LiNO₃ 耗尽 → 失效”：56 条（27 篇）里只从循环/CE 曲线推断 36 条（21 篇）、只看 XPS 产物 9 条、无关联测试 9 条；直接测剩余硝酸根 0 篇；只有 P261 做了补液：补含 LiNO₃ 的液 CE 恢复，补不含的不恢复。step20 “耗尽派”6 条全部只从循环曲线推断
  - 另一派“LiNO₃ 在正极 1.7 V 以下还原”20 条（16 篇）靠放电平台和 CV，没有一篇做截止电压对照
- **为什么一直没定论**：“耗尽”几乎都是从“某圈后 CE 掉下来”倒推的，同样的曲线也可以来自锂粉化、电解液干涸；中间环节“多硫化物少 → LiNO₃ 消耗慢”从没被直接测过；盐浓度 × LiNO₃ 的交叉设计只有 P112 一篇
- **实验要补什么**：原 3 × 3 析因保留；离子色谱测剩余硝酸根必须做（第 0、20、50 圈和失效时取样），这是库里 0 篇做过的测量；加“补加 LiNO₃”一臂，分开“耗尽导致失效”和别的失效；第一环在同一盐浓度梯度下测 Li₂S₆/Li₂S₈ 溶解度（UV-vis）；正极还原另设截止电压 1.7 V / 1.9 V 对照
- **审计后的变化**：判别实验原本就有离子色谱；审计说明这是库里从没人测过的量，应作为主测量，而不是附带

## 去掉或降级

- 原问题 2：P111 LiNO₃ 火山型：约束 5 不过：标题即“double-edged sword”（2019），正极低电位还原早有报道；且是离子液体＋GO 的特殊体系
- 第一版 Q-D：贫液高载量下多硫化物多溶还是少溶：约束 1、2 不过：是话题不是反常，是“多还是少”；路线二的 8 对对立留作证据
- 第一版 Q-E：LiFSI 在锂硫里是好是坏：约束 1、2 不过：是“好还是坏”；其中“FSI⁻ 先成膜”的部分并进 Q1 的 H1
- 第一版 Q-F：有机多硫共溶剂用量：约束 2、3 不过：最佳用量问题，两种说法预测相同
- 第一版 Q-B：LiNO₃ 能被什么代替：约束 2 不过（A 还是 B）；证据并进 Q3
