Repository: zhuonanli08/Li-S_Electrolyte_Conflicts

File: output/阶段总结_2026-11-09/阶段总结.md
# 阶段总结与下一步（2026-11-09）

> 用途：用户之后自己执行，或交给下一次会话接着做。AI 辅助，用户尚未逐项人工确认。
> 相关：现行方案见 `课题二_锂硫电解液矛盾归因_课题方案.md`（核心）和 `方案_细则.md` ④“问题审查”；当前进度见 `进度.md`。

## 0. 现在在哪

- **应用目标**（11-09 用户定）：锂硫电解液在实用化条件（贫液、薄锂、高载量）下组成能量密度较高的电池；实验基本都能做。目标只用来定实验条件，不用来改写问题。
- **提问题的 5 条约束**（11-09 用户同意，已写进细则 ④）：
  1. 从具体反常结果出发（写得出“按通常理解应是 X，实际是 Y”，有数值）；
  2. 问“为什么”，不问“好不好、多还是少、A 还是 B”；
  3. 至少两个分子或界面层面的解释，对某个可测的量预测不同（判别实验）；
  4. 答案能改变设计规则；
  5. 查新到“这个反常有没有人解释过、判别实验有没有人做过”，并查同一分子或配方在库外体系的结果。
- **手里 3 张问题卡**（第二版，未排序，查新初步）：`output/问题卡_313篇_v2_2026-11-09/问题卡.md`。

| 卡 | 问题 | 状态 |
|---|---|---|
| Q1 | 同一个 F3DEE（一端带 CF₃）在 LiFSI、室温下 Li‖Cu CE 比 DEE 高（Yu 2022 Nature Energy：99.3% 对 99.0%），在 LiTFSI、60 °C 下比 DEE 低（P371：90.83% 对 95.43%）。翻转来自阴离子还是温度？ | 两篇 Aurbach 步骤、隔膜、合成路线、盐浓度相同；盐和温度都不同，现有数据分不开。判别实验：溶剂 × 盐 × 温度 2 × 2 × 2。P371 作者没讨论这个翻转，初步检索没找到对照研究 |
| Q2 | FSI⁻ 已能提供 LiF 时，稀释剂自己的氟还有没有必要？（P381：不含氟 DBE 稀释 99.4%，TTE 98.8%） | “含氟稀释剂会分解、贡献 LiF”已被模拟和实验证明；“有没有必要”没找到。判别实验：稀释剂 × 盐（含氟/无氟）2 × 2 |
| Q3 | P112 里加了 LiNO₃ 以后再提盐浓度就不再提高 CE：高盐和 LiNO₃ 是同一通路还是两条通路？ | 没找到盐浓度 × LiNO₃ 的析因实验。判别实验：3 × 3，CE、寿命、剩余硝酸根分开测 |

去掉或降级：原问题 2（LiNO₃ 加多少，已知）、第一版的“多溶还是少溶”“LiFSI 好坏”“有机多硫用量”“LiNO₃ 能被什么代替”。

## 1. 做过的尝试

| 时间 | 尝试 | 结果 | 问题在哪 |
|---|---|---|---|
| 10 月–11-05 | 旧主线：强、弱溶剂化的容量—稳定性权衡 | 降为“已知张力”对照 | 是人已提出的问题 |
| 11-05–06 | 一数一条表述、归一化、meta 回归 | 96 组候选 | 跨论文绝对值不可比；用户定不做归一化 |
| 11-06–07 | 同篇两两比较 → 计票 → 反例 → 读原文 | 76 反例 → 13 条解释不了 → 4 条真张力候选 | 找到的都是作者自己已注意到的反常 |
| 11-08 | 跨论文机制证据（两派） | 3 个问题 | 没有“值不值得研究”的判据 |
| 11-09 上午 | 对照 AI 科学家文献；定应用目标；作者偏好复核（step26a）、反例回收、路线二“比说法”（step26b/c）、检验材料（step26d） | 问题卡第一版 6 张（step27） | 用户否掉：问题泛、没品味 |
| 11-09 下午 | 加 5 条约束、查新 | 第二版 3 张（step28），新发现 F3DEE 翻转 | 核对后发现温度也不同，Q1 不能只归到盐 |
| 11-09 晚 | 读 Wu 2025（Angew）正文与 SI；证据审计试算 | “富 LiF SEI”122 条说法里 77 条靠 XPS，43/59 篇只用 XPS | 还没写进问题卡 |

其他数字：25 条共识里只用作者系列样品仍成立 18 条；“LiNO₃ 多 → 衰减慢”系列内 6 : 7（共识靠新配方对对照 19 : 4）；路线二 103 对候选读出真对立 9 对（只当证据）；贫液同测试比较只有 13 对（计票不按条件分组，用户定）。

## 2. 效果怎么变的

```text
96 组候选 → 76 反例 → 4 真张力 → 3 个问题 → 6 张卡（泛）→ 3 张卡（具体，1 张新）
```

判断标准的变化：“有没有矛盾” → “是不是真矛盾” → “值不值得研究” → “有没有科学品味（5 条约束）” → 下一步：“领域里的证据能不能分出谁对”。

三点教训：
1. 从文献里“找分歧”，找到的基本是老话题；
2. 好问题要从具体反常出发、问为什么、有判别实验；
3. 把库内反常和库外同一分子的结果放在一起，最容易发现新东西（Q1 就是这样来的）。

## 3. 从 Wu 2025 学到的

文献：Wu et al., *Angew. Chem. Int. Ed.* 2026, 65, e202520525（单原子催化剂高级氧化，265 篇）。本机：`D:\360Downloads\Angew Chem Int Ed - 2025 - Wu - ...pdf`；SI：`C:\Users\Laylaaali\Downloads\anie202520525-supp-0001-suppmat.pdf`。

- **流程**：921 篇预筛到 265 篇；10 篇上反复改提示词；50 篇人工标准答案比较模型（准确率、时间、费用）；按字段挑最擅长的模型（92.5%）；多模型投票、加权投票都没提高（92.3 对 92.4）。
- **证据审计**：用提取数据统计发现常用淬灭剂 FFA、NaN₃ 对 ¹O₂ 不专一，L-His 更可靠——常用证据未必能支撑作者的机理结论。
- **找隐藏的两类**：Fe/PMS 降解 BPA 的速率常数分成快、慢两群，快的一群对自由基淬灭不敏感、耐久 > 100 h，推断是另一种机理（直接氧化转移）。
- **方案生成（SI Text S6、Fig. S9）**：先筛出“PMS 活化、以 HO• 为主”的研究，让 GPT-5 设计钴单原子催化剂；给出的是常规路线（碳黑包聚多巴胺 → 吸附钴 → 800 °C 热解）。罗丹明 B 降解很好，但香豆素探针显示 **HO• 不是主要活性物种，设计目标没达到**（正文没写这一点）。

  教训：大模型照文献数据出的方案是“最常见的做法”，能做出来但不新；只看性能会误判，要用针对机理的检测去检验事先写好的预测。

## 4. 下一步（按优先级）

### 4.1 证据审计（优先；免费，现有数据够）

- **做什么**：每张卡的两派各用什么证据支撑；哪些常用证据分不出两种解释。这就是争论一直没定论的原因，也决定了我们的实验必须补什么测量。“常用证据分不出两种机理”本身也可以作为新问题的来源（天然满足约束 1 和 3）。
- **怎么做**：新脚本 `scripts/step29_evidence_audit.py`（papertrail 环境）。
  - 输入：`output/试跑313篇_2026-11-05/papers/*/candidate.json` 的 `mechanisms`（字段 `summary`、`source_type`、`test_ids`、`evidence_ids`）和 `tests`（字段 `id`、`name`、`kind`）。
  - 按卡定关键词筛说法：Q1、Q2 用“LiF 来源 / 富 LiF / 稀释剂分解 / 阴离子分解”；Q3 用“LiNO₃ 成膜 / 消耗 / 与多硫化物反应 / 高盐抑制溶解”。
  - 每条说法通过 `test_ids` 找到测试，按测试名归方法类：XPS（区分表面和深度剖析）、冷冻电镜/TEM、核磁、ToF-SIMS、Li‖Cu CE、全电池循环、计算、拉曼/红外、其他。
  - 做“结论 × 证据方法”交叉表，按论文计；标出哪种方法原理上能区分两派（例如分 LiF 来源要无氟盐对照、同位素或核磁，XPS F 1s 只能看到有没有 LiF）。
  - 抽查 10–20 条，确认关键词归类没有大错。
- **已试算**（11-09，关键词粗分）：“富 LiF SEI”相关说法 122 条（59 篇）；关联测试方法 XPS 77、全电池循环 22、Li‖Cu CE 12、SEM 9、计算 4、冷冻电镜 3、核磁 2、ToF-SIMS 1、无关联测试 14；43/59 篇只有 XPS。所用正则：说法 `富\s*LiF|LiF\s*富|富含\s*LiF|LiF.{0,6}(SEI|界面)`；方法按测试名匹配 `XPS`、`TEM|冷冻`、`NMR|核磁`、`SIMS`、`SEM|形貌`、`Li\|\|Cu|Li‖Cu|库仑|CE`、`DFT|MD|计算|模拟`、`Raman|拉曼|FTIR|红外`、`循环|Li-S|全电池`。
- **输出**：`output/证据审计_313篇_<日期>/`（交叉表 json/xlsx，不含摘要；含摘要的抽查表文件名带“（含原句）”）；结论写回问题卡（新增“为什么一直没定论 / 实验要补什么”两栏，step28 改或出 v3）。
- **注意**：仓库公开，机制摘要不提交；关键词会漏和误归，要抽查。

### 4.2 用户和导师（这几步只能人做）

1. 看 3 张问题卡：`output/问题卡_313篇_v2_2026-11-09/问题卡.md`（Q1 是否同意降为并列；去掉的理由是否同意）。
2. 填抽样核对表 20 条：`output/检验材料_313篇_2026-11-09/抽样核对表（含原句）.xlsx` 的 ✍ 列，每条填“同意 / 不同意 / 拿不准”，得到“准不准”的数字。
3. 不看本流程结果，从 2–3 篇综述列出公认争论，再对照 `公认争论对照（草稿）.xlsx`，得到“全不全”的数字（草稿是 Claude 看过结果后写的，不能直接用）。

### 4.3 3 张卡深入查新

- Q1：确认 Yu 2022 的测试温度（看其 SI 的实验部分）；查有没有“同一溶剂、LiFSI 对 LiTFSI”或“部分氟化醚高温稳定性”的对照研究。
- Q2：查有没有用无氟主盐（如 LiClO₄、LiNO₃）配含氟稀释剂、把 LiF 来源分开的实验；查同位素或 ¹⁹F 核磁定量研究。
- Q3：查盐浓度 × LiNO₃ 的析因实验；查贫液下 LiNO₃ 消耗速率与盐浓度关系。
- 开放获取的直接读；付费的请用户下载（只试一次免费途径）。库内论文（P371、P381、P112 等）全文在 `output/text_cache/`，不用下载。

### 4.4 排序

3 张卡两两比较共 3 对：Claude 先按 5 条约束和应用目标逐对比较、写理由，用户和导师确认或改。不需要先校准裁判（候选太少）。

### 4.5 给前 1–2 张写完整实验方案（第 ⑤ 步）

- 参数（电流、面容量、浓度、E/S、电池数）参照库内同类测试的常规做法，保证可行；把相关配方和测法的结构化记录交给 AI 起草。
- 核心是判别设计＋事先写下的预测（存档、注日期），并配针对机理的检测（Q1、Q2：XPS 深度剖析＋无氟盐对照或核磁看 LiF 来源；Q3：离子色谱测剩余硝酸根）。不能只看 CE 和寿命（吸取 Wu SI 的教训）。
- 两段式：先做几天出结果的判别测试（Aurbach CE＋XPS），再做贫液、高载量、薄锂全电池（细则 ⑥）。
- 写完后做方案审查：拆前提逐条核对、把实验走一遍列出可能失败的地方。预测落空也如实记录。

### 4.6 剩余 222 篇提取（要消耗额度，需用户同意）

- 从 P394 起，沿用 F 版流程；开跑前查额度、列计划。
- 参考 Wu：按字段挑最擅长的模型，不用多模型投票。
- 提完后 Aurbach 法 Li‖Cu 数据可能够做“找隐藏的两类”（现在只有 11 个测试、7 篇，温度 −40 至 60 °C）；贫液比较可能够分组计票。

## 5. 文件索引

| 内容 | 位置 |
|---|---|
| 作者偏好复核 | `scripts/step26a_series_recount.py` → `output/作者偏好复核_313篇_2026-11-09/` |
| 路线二“比说法” | `scripts/step26b_claim_pairs.py`、`step26c_claim_judgments.py` → `output/说法对说法_313篇_2026-11-09/`（摘要在本机“（含原句）”文件） |
| 检验材料 | `scripts/step26d_check_materials.py` → `output/检验材料_313篇_2026-11-09/` |
| 问题卡第一版（作废，保留） | `scripts/step27_question_cards.py` → `output/问题卡_313篇_2026-11-09/` |
| 问题卡第二版（现行） | `scripts/step28_question_cards_v2.py` → `output/问题卡_313篇_v2_2026-11-09/` |
| Yu 2022 作者稿 | OSTI 1863763（可重新下载；本次读的是临时文件） |
| 环境 | 计票、表格用 `D:\anaconda\envs\papertrail\python.exe -X utf8`；文本向量用 `D:\envs\textvec`（`HF_HUB_OFFLINE=1`） |

## 6. 待用户定

1. 3 张问题卡和去掉的理由是否同意；Q1 降为并列是否同意。
2. 是否开始 4.1 证据审计。
3. 222 篇提取何时跑。
