Repository: zhuonanli08/Li-S_Electrolyte_Conflicts

File: output/abstracts.json (part 1 of 18)
{"10.1021/acs.jpclett.6b00228": {"title": "Solvent-Dictated Lithium Sulfur Redox Reactions: An Operando UV–vis Spectroscopic Study", "abstract": "Fundamental understanding of solvent's influence on Li-S redox reactions is required for rational design of electrolyte for Li-S batteries. Here we employ operando UV-vis spectroscopy to reveal that Li-S redox reactions in high-donor-number solvents, for example, dimethyl sulfoxide (DMSO), undergo multiple electrochemical and chemical reactions involving S8(2-), S6(2-), S4(2-), and S3(•-), where S3(•-) is the most stable and dominant reaction intermediate. In low-donor-number solvents, for example, 1,3-dioxolane:1,2-dimethoxyethane, the dominant reaction intermediate, is found to be S4(2-). The stability of these main polysulfide intermediates determines the reaction rates of the disproportionation/dissociation/recombination of polysulfides and thereby affects the reaction rates of the Li-S batteries. As an example, we show that dimethylformamide, a high-donor-number solvent, which exhibits stronger stabilization of S3(•-) compared with DMSO, significantly reduces Li-S cell polarization compared with DMSO. Our study reveals solvent-dependent Li-S reaction pathways and highlights the role of polysulfide stability in the efficiency of Li-S batteries."}, "10.1038/nenergy.2017.69": {"title": "Direct observation of lithium polysulfides in lithium–sulfur batteries using operando X-ray diffraction", "abstract": ""}, "10.1021/acscentsci.7b00123": {"title": "Directing the Lithium–Sulfur Reaction Pathway via Sparingly Solvating Electrolytes for High Energy Density Batteries", "abstract": "The lithium-sulfur battery has long been seen as a potential next generation battery chemistry for electric vehicles owing to the high theoretical specific energy and low cost of sulfur. However, even state-of-the-art lithium-sulfur batteries suffer from short lifetimes due to the migration of highly soluble polysulfide intermediates and exhibit less than desired energy density due to the required excess electrolyte. The use of sparingly solvating electrolytes in lithium-sulfur batteries is a promising approach to decouple electrolyte quantity from reaction mechanism, thus creating a pathway toward high energy density that deviates from the current catholyte approach. Herein, we demonstrate that sparingly solvating electrolytes based on compact, polar molecules with a 2:1 ratio of a functional group to lithium salt can fundamentally redirect the lithium-sulfur reaction pathway by inhibiting the traditional mechanism that is based on fully solvated intermediates. In contrast to the standard catholyte sulfur electrochemistry, sparingly solvating electrolytes promote intermediate- and short-chain polysulfide formation during the first third of discharge, before disproportionation results in crystalline lithium sulfide and a restricted fraction of soluble polysulfides which are further reduced during the remaining discharge. Moreover, operation at intermediate temperatures ca. 50 °C allows for minimal overpotentials and high utilization of sulfur at practical rates. This discovery opens the door to a new wave of scientific inquiry based on modifying the electrolyte local structure to tune and control the reaction pathway of many precipitation-dissolution chemistries, lithium-sulfur and beyond."}, "10.1149/2.0051706jes": {"title": "Electrodeposition Kinetics in Li-S Batteries: Effects of Low Electrolyte/Sulfur Ratios and Deposition Surface Composition", "abstract": "Lithium-sulfur batteries obtain most of their capacity from the electrodeposition of Li 2 S. This is often a slow process, limiting the rate capability of Li-S batteries. In this work, the kinetics of Li 2 S deposition from polysulfide solutions of 1–7 M S concentration onto carbon and two conductive oxides (indium tin oxide, ITO; and aluminum-doped zinc oxide, AZO) were characterized. Higher polysulfide concentrations were found to result in significantly slower electrodeposition, with island nucleation and growth rates up to 75% less than at low concentrations. Since Li-S batteries with low electrolyte/sulfur (E/S) ratios necessarily reach higher polysulfide concentrations during use, the present results explain why high polarization and low rate capability are observed under such conditions. Given that low E/S ratios are critical to reach high energy density, means to improve electrodeposition kinetics at high polysulfide concentrations are necessary. Towards this goal, coatings of ITO and AZO on carbon fiber current collectors were found to improve island growth rates at 5 M by up to ∼60%. Of the two oxides, AZO was found to be superior in reducing the electrodeposition overpotential. Its benefits were demonstrated for carbon fiber current collectors coated with AZO and for conductive suspensions incorporating carbon black and nanoparticle AZO."}, "10.1016/j.nanoen.2017.09.015": {"title": "Long term stability of Li-S batteries using high concentration lithium nitrate electrolytes", "abstract": ""}, "10.1021/acs.jpcc.6b10774": {"title": "Effects of High and Low Salt Concentration in Electrolytes at Lithium–Metal Anode Surfaces", "abstract": "The use of high-concentration salts in electrolyte solutions of lithium–sulfur (Li–S) batteries has been shown to be beneficial for mitigating some effects such as polysulfide shuttle and dendrite growth at the Li metal anode. Such complex solutions have structural-, dynamical-, and reactivity-associated issues that need to be analyzed for a better understanding of the reasons behind such beneficial effects. A passivation interfacial layer known as solid–electrolyte interphase (SEI) is generated during battery cycling as a result of electron transfer from the metal anode causing electrolyte decomposition. Here, using density functional theory and ab initio molecular dynamics simulations, we investigate the salt decomposition, solvation effects, interactions among intermediate products and other species, and potential components of the SEI layer as a function of chemical nature and concentration of the salt for lithium bis(trifluoromethanesulfonyl)imide (LiTFSI) and lithium bis(fluorosulfonyl)imide (LiFSI) at 1 and 4 M concentrations in dimethoxyethane. It is found that LiTFSI undergoes a less complete reduction and facilitates charge transfer from the anode, whereas LiFSI shows a more complete decomposition forming LiF as one of the main SEI products. In addition, the specific decomposition mechanisms of each salt clearly point to the initial SEI components and the potential main products derived from them. Very complex networks are found among the salt and solvent molecules in their attempt to maximize Li ion solvation that is quantified through the determination of coordination numbers."}, "10.1021/acs.chemmater.7b00068": {"title": "Elucidating the Solvation Structure and Dynamics of Lithium Polysulfides Resulting from Competitive Salt and Solvent Interactions", "abstract": "ADVERTISEMENT RETURN TO ISSUEPREVCommunicationNEXTElucidating the Solvation Structure and Dynamics of Lithium Polysulfides Resulting from Competitive Salt and Solvent InteractionsNav Nidhi Rajput*†⊥, Vijayakumar Murugesan‡⊥, Yongwoo Shin†, Kee Sung Han‡⊥, Kah Chun Lau§∥, Junzheng Chen‡, Jun Liu‡⊥, Larry A. Curtiss§⊥, Karl T. Mueller‡⊥, and Kristin A. Persson*†⊥View Author Information† Lawrence Berkeley National Laboratory, Berkeley, California 94720, United States‡ Pacific Northwest National Laboratory, Richland, Washington 99352, United States§ Materials Science Division, Argonne National Laboratory, Argonne, Illinois 60439, United States∥ Department of Physics and Astronomy, California State University, Northridge, California 91330, United States⊥ Joint Center for Energy Storage Research (JCESR), Lemont, Illinois 60439, United States*(N.N.R.) E-mail: [email protected]. Tel.: +1-510-486-5389.*(K.A.P.) E-mail: [email protected]. Tel.: +1-510-486-7218.Cite this: Chem. Mater. 2017, 29, 8, 3375–3379Publication Date (Web):March 31, 2017Publication History Received6 January 2017Revised29 March 2017Published online12 April 2017Published inissue 25 April 2017https://pubs.acs.org/doi/10.1021/acs.chemmater.7b00068https://doi.org/10.1021/acs.chemmater.7b00068rapid-communicationACS PublicationsCopyright © 2017 American Chemical SocietyRequest reuse permissionsArticle Views4873Altmetric-Citations119LEARN ABOUT THESE METRICSArticle Views are the COUNTER-compliant sum of full text article downloads since November 2008 (both PDF and HTML) across all institutions and individuals. These metrics are regularly updated to reflect usage leading up to the last few days.Citations are the number of other articles citing this article, calculated by Crossref and updated daily. Find more information about Crossref citation counts.The Altmetric Attention Score is a quantitative measure of the attention that a research article has received online. Clicking on the donut icon will load a page at altmetric.com with additional details about the score and the social media presence for the given article. Find more information on the Altmetric Attention Score and how the score is calculated. Share Add toView InAdd Full Text with ReferenceAdd Description ExportRISCitationCitation and abstractCitation and referencesMore Options Share onFacebookTwitterWechatLinked InRedditEmail Other access optionsGet e-AlertscloseSupporting Info (1)»Supporting Information Supporting Information SUBJECTS:Electrolytes,Salts,Solubility,Solvation,Solvents Get e-Alerts"}, "10.1002/anie.201605931": {"title": "Enhanced Performance of a Lithium–Sulfur Battery Using a Carbonate‐Based Electrolyte", "abstract": "The lithium-sulfur battery is regarded as one of the most promising candidates for lithium-metal batteries with high energy density. However, dendrite Li formation and low cycle efficiency of the Li anode as well as unstable sulfur based cathode still hinder its practical application. Herein a novel electrolyte (1 m LiODFB/EC-DMC-FEC) is designed not only to address the above problems of Li anode but also to match sulfur cathode perfectly, leading to extraordinary electrochemical performances. Using this electrolyte, lithium|lithium cells can cycle stably for above 2000 hours and the average Coulumbic efficiency reaches 98.8 %. Moreover, the Li-S battery delivers a reversible capacity of about 1400 mAh g(-1) sulfur with retention of 89 % for 1100 cycles at 1 C, and a capacity above 1100 mAh g(-1) sulfur at 10 C. The more advantages of this cell system are its outstanding cycle stability at 60 °C and no self-discharge phenomena."}, "10.1002/adfm.201505074": {"title": "Effect of the Anion Activity on the Stability of Li Metal Anodes in Lithium‐Sulfur Batteries", "abstract": "With the significant progress made in the development of cathodes in lithium‐sulfur (Li‐S) batteries, the stability of Li metal anodes becomes a more urgent challenge in these batteries. Here the systematic investigation of the stability of the anode/electrolyte interface in Li‐S batteries with concentrated electrolytes containing various lithium salts is reported. It is found that Li‐S batteries using LiTFSI‐based electrolytes are more stable than those using LiFSI‐based electrolytes. The decreased stability is because the N–S bond in the FSI− anion is fairly weak and the scission of this bond leads to the formation of lithium sulfate (LiSOx) in the presence of polysulfide species. In contrast, in the LiTFSI‐based electrolyte, the lithium metal anode tends to react with polysulfide to form lithium sulfide (LiSx), which is more reversible than LiSOx formed in the LiFSI‐based electrolyte. This fundamental difference in the bond strength of the salt anions in the presence of polysulfide species leads to a large difference in the stability of the anode‐electrolyte interface and performance of the Li‐S batteries with electrolytes composed of these salts. Therefore, anion selection is one of the key parameters in the search for new electrolytes for stable operation of Li‐S batteries."}, "10.1002/anie.201701026": {"title": "Inhibiting Polysulfide Shuttle in Lithium–Sulfur Batteries through Low‐Ion‐Pairing Salts and a Triflamide Solvent", "abstract": "Abstract The step‐change in gravimetric energy density needed for electrochemical energy storage devices to power unmanned autonomous vehicles, electric vehicles, and enable low‐cost clean grid storage is unlikely to be provided by conventional lithium ion batteries. Lithium–sulfur batteries comprising lightweight elements provide a promising alternative, but the associated polysulfide shuttle in typical ether‐based electrolytes generates loss in capacity and low coulombic efficiency. The first new electrolyte based on a unique combination of a relatively hydrophobic sulfonamide solvent and a low ion‐pairing salt, which inhibits the polysulfide shuttle, is presented. This system behaves as a sparingly solvating electrolyte at slightly elevated temperatures, where it sustains reversible capacities as high as 1200–1500 mAh g−1 over a wide range of current density (2C–C/5, respectively) when paired with a lithium metal anode, with a coulombic efficiency of >99.7 % in the absence of LiNO3 additive."}, "10.1016/j.nanoen.2016.12.015": {"title": "Thiol-based electrolyte additives for high-performance lithium-sulfur batteries", "abstract": ""}, "10.1016/j.nanoen.2017.07.002": {"title": "LiNO3-free electrolyte for Li-S battery: A solvent of choice with low Ksp of polysulfide and low dendrite of lithium", "abstract": ""}, "10.1002/aenm.201601635": {"title": "The Significance of Elemental Sulfur Dissolution in Liquid Electrolyte Lithium Sulfur Batteries", "abstract": "It is shown that the dissolution of elemental sulfur into, and its diffusion through, the electrolyte allows cycling of lithium–sulfur batteries in which the sulfur is initially far removed and electrically insulated from the current collector. These findings help to understand why liquid electrolyte lithium–sulfur batteries can be efficiently cycled, despite the extremely insulating properties of sulfur."}, "10.1038/srep33154": {"title": "Building better lithium-sulfur batteries: from LiNO3 to solid oxide catalyst", "abstract": "Lithium nitrate (LiNO3) is known as an important electrolyte additive in lithium-sulfur (Li-S) batteries. The prevailing understanding is that LiNO3 reacts with metallic lithium anode to form a passivation layer which suppresses redox shuttles of lithium polysulfides, enabling good rechargeability of Li-S batteries. However, this view is seeing more challenges in the recent studies, and above all, the inability of inhibiting polysulfide reduction on Li anode. A closely related issue is the progressive reduction of LiNO3 on Li anode which elevates internal resistance of the cell and compromises its cycling stability. Herein, we systematically investigated the function of LiNO3 in redox-shuttle suppression, and propose the suppression as a result of catalyzed oxidation of polysulfides to sulfur by nitrate anions on or in the proximity of the electrode surface upon cell charging. This hypothesis is supported by both density functional theory calculations and the nitrate anions-suppressed self-discharge rate in Li-S cells. The catalytic mechanism is further validated by the use of ruthenium oxide (RuO2, a good oxygen evolution catalyst) on cathode, which equips the LiNO3-free cell with higher capacity and improved capacity retention over 400 cycles."}, "10.1021/acs.chemmater.7b03654": {"title": "Fluorinated Ether Based Electrolyte for High-Energy Lithium–Sulfur Batteries: Li+ Solvation Role Behind Reduced Polysulfide Solubility", "abstract": "Abstract By employing new electrolytes, the polysulfide shuttle phenomenon, one of the main problems of lithium–sulfur (Li–S) batteries, can be significantly reduced. Here we present excellent Coulombic efficiencies as well as adequate performance of high-energy Li–S cells by the use of a fluorinated ether (TFEE) based electrolyte at low electrolyte loading. The observed altered discharge profile was investigated both by electrochemical experiments and an especially tailored COSMO-RS computational approach, while the details of the discharge mechanism were elucidated by two operando techniques: XANES and UV–vis spectroscopy. A significant decrease of polysulfide solubility compared to tetraglyme is due to different Li+ solvation mode."}, "10.1016/j.nanoen.2016.11.057": {"title": "High capacity of lithium-sulfur batteries at low electrolyte/sulfur ratio enabled by an organosulfide containing electrolyte", "abstract": ""}, "10.1016/j.nanoen.2017.08.017": {"title": "An efficient Li2S-based lithium-ion sulfur battery realized by a bifunctional electrolyte additive", "abstract": ""}, "10.1021/acsami.6b04158": {"title": "Ammonium Additives to Dissolve Lithium Sulfide through Hydrogen Binding for High-Energy Lithium–Sulfur Batteries", "abstract": "In rechargeable Li–S batteries, the uncontrollable passivation of electrodes by highly insulating Li 2 S limits sulfur utilization, increases polarization, and decreases cycling stability. Dissolving Li 2 S in organic electrolyte is a facile solution to maintain the active reaction interface between electrolyte and sulfur cathode, and thus address the above issues. Herein, ammonium salts are demonstrated as effective additives to promote the dissolution of Li 2 S to 1.25 M in DMSO solvent at room temperature. NMR measurements show that the strong hydrogen binding effect of N–H groups plays a critical role in dissolving Li 2 S by forming complex ligands with S 2– anions coupled with the solvent’s solvating surrounding. Ammonium additives in electrolyte can also significantly improve the oxidation kinetics of Li 2 S, and therefore enable the direct use of Li 2 S as cathode material in Li–S battery system in the future. This provides a new approach to manage the solubility of lithium sulfides through cation coordination with sulfide anion."}, "10.1021/acscentsci.6b00169": {"title": "Transport Properties of Polysulfide Species in Lithium–Sulfur Battery Electrolytes: Coupling of Experiment and Theory", "abstract": "A comprehensive experimental and theoretical analysis of the isothermal transport of species for the two model ternary-electrolytes with LiTFSI-Li2S4/dioxolane (DOL)-dimethoxyethane (DME) and LiTFSI-Li2S6/DOL-DME formulations is presented. An unambiguous picture of the polysulfide's mobility is set forth after a detailed investigation of the macroscopic transference number and diffusion coefficients. The new findings of incongruent diffusion for Li2S4 species and high significance of cross-term diffusion coefficients reformulate a fledgling view of the prevalent redox-shuttle phenomena. The practical implications of this complex mechanism are discussed in detail."}, "10.1002/aenm.201600160": {"title": "Restricting the Solubility of Polysulfides in Li‐S Batteries Via Electrolyte Salt Selection", "abstract": "Lithium 2-trifluoromethyl-4,5-dicyanoimidazole as a supporting salt in electrolytes achieves a reduced Li2S8 solubility by tuning the chemical production to Li4S8 dimer. Ab initio molecular dynamics and nuclear magnetic resonance calculation confirms the solvation structure radius increase by 20%. Combined with Li2S8 and LiNO3, the electrolyte can demonstrate a stable 300 cycling battery of practical sulfur loading."}, "10.1021/acsami.6b11358": {"title": "Effect of Hydrofluoroether Cosolvent Addition on Li Solvation in Acetonitrile-Based Solvate Electrolytes and Its Influence on S Reduction in a Li–S Battery", "abstract": "Li–S batteries are a promising next-generation battery technology. Due to the formation of soluble polysulfides during cell operation, the electrolyte composition of the cell plays an active role in directing the formation and speciation of the soluble lithium polysulfides. Recently, new classes of electrolytes termed “solvates” that contain stoichiometric quantities of salt and solvent and form a liquid at room temperature have been explored due to their sparingly solvating properties with respect to polysulfides. The viscosity of the solvate electrolytes is understandably high limiting their viability; however, hydrofluoroether cosolvents, thought to be inert to the solvate structure itself, can be introduced to reduce viscosity and enhance diffusion. Nazar and co-workers previously reported that addition of 1,1,2,2-tetrafluoroethyl 2,2,3,3-tetrafluoropropyl ether (TTE) to the LiTFSI in acetonitrile solvate, (MeCN) 2 –LiTFSI, results in enhanced capacity retention compared to the neat solvate. Here, we evaluate the effect of TTE addition on both the electrochemical behavior of the Li–S cell and the solvation structure of the (MeCN) 2 –LiTFSI electrolyte. Contrary to previous suggestions, Raman and NMR spectroscopy coupled with ab initio molecular dynamics simulations show that TTE coordinates to Li + at the expense of MeCN coordination, thereby producing a higher content of free MeCN, a good polysulfide solvent, in the electrolyte. The electrolytes containing a higher free MeCN content facilitate faster polysulfide formation kinetics during the electrochemical reduction of S in a Li–S cell likely as a result of the solvation power of the free MeCN."}, "10.1021/acsami.6b11008": {"title": "A Fluorinated Ether Electrolyte Enabled High Performance Prelithiated Graphite/Sulfur Batteries", "abstract": "Lithium/sulfur (Li/S) batteries have attracted great attention as a promising energy storage technology, but so far their practical applications are greatly hindered by issues of polysulfide shuttling and unstable lithium/electrolyte interface. To address these issues, a feasible strategy is to construct a rechargeable prelithiated graphite/sulfur batteries. In this work, a fluorinated ether of bis(2,2,2-trifluoroethyl) ether (BTFE) was reported to blend with 1,3-dioxolane (DOL) for making a multifunctional electrolyte of 1.0 M LiTFSI DOL/BTFE (1:1, v/v) to enable high performance prelithiated graphite/S batteries. First, the electrolyte significantly reduces polysulfide solubility to suppress the deleterious polysulfide shuttling and thus improves capacity retention of sulfur cathodes. Second, thanks to the low viscosity and good wettability, the fluorinated electrolyte dramatically enhances the reaction kinetics and sulfur utilization of high-areal-loading sulfur cathodes. More importantly, this electrolyte forms a stable solid–electrolyte interphase (SEI) layer on graphite surface and thus enables remarkable cyclability of graphite anodes. By coupling prelithiated graphite anodes with sulfur cathodes with high areal capacity of ∼3 mAh cm –2, we demonstrate prelithiated graphite/sulfur batteries that show high sulfur-specific capacity of ∼1000 mAh g –1 and an excellent capacity retention of >65% after 450 cycles at C/10."}, "10.1002/celc.201700129": {"title": "Influence of the Electrolyte on the Internal Resistance of Lithium−Sulfur Batteries Studied with an Intermittent Current Interruption Method", "abstract": "Abstract Galvanostatic cycling combined with a modified intermittent current interruption resistance determination method is presented as a fast, accurate, and comparatively simple analytical tool for following internal resistance changes in batteries over long‐term cycling. The technique is demonstrated here to study the influence of electrolyte composition and volume on the internal resistance of lithium−sulfur (Li−S) batteries. This approach is found to be particularly useful for the study of the Li−S system, where resistance changes considerably during charge and discharge as a result of compositional changes to the positive electrode and the electrolyte, but may also be valuable in the study of other battery systems."}, "10.1016/j.nanoen.2017.08.012": {"title": "Toward in-situ protected sulfur cathodes by using lithium bromide and pre-charge", "abstract": ""}, "10.1021/acs.jpcc.6b04264": {"title": "Lithium Polysulfide Radical Anions in Ether-Based Solvents", "abstract": "Abstract Lithium sulfur batteries have a theoretical specific energy 5 times greater than current lithium ion battery standards, but suffer from the issue of lithium polysulfide dissolution. The reaction mechanisms that underlie the formation of lithium polysulfide reaction intermediates have been studied for over four decades, yet still elude researchers. Polysulfide radical anions formed during the redox processes have become a focal point of fundamental Li–S battery research. The formation of radical species has even been shown to be advantageous to the electrochemical pathways. However, whether polysulfide radical anions can form and be stabilized in common Li–S battery electrolytes that are ether-based is a point of contention in Li–S battery research. The goal of this work was to examine the presence of radical polysulfide species in ether-based solvents. Lithium polysulfide solutions in tetraethylene glycol dimethyl ether and poly­(ethylene oxide) are probed using a combination of ultraviolet–visible (UV–vis) and electron paramagnetic resonance (EPR) spectroscopy. EPR results confirm the presence of radical species in ether-based electrolytes. Comparison of the UV–vis spectra to EPR spectra establishes that the UV–vis absorbance signature for radical species in ether-based solvents occurs at a wavelength of 617 nm, which is consistent with what is observed for high electron pair donor solvents such as dimethylformamide and dimethyl sulfoxide."}, "10.1021/acsami.6b03736": {"title": "Promising Cell Configuration for Next-Generation Energy Storage: Li2S/Graphite Battery Enabled by a Solvate Ionic Liquid Electrolyte", "abstract": "Lithium-ion sulfur batteries with a [graphite|solvate ionic liquid electrolyte|lithium sulfide (Li2S)] structure are developed to realize high performance batteries without the issue of lithium anode. Li2S has recently emerged as a promising cathode material, due to its high theoretical specific capacity of 1166 mAh/g and its great potential in the development of lithium-ion sulfur batteries with a lithium-free anode such as graphite. Unfortunately, the electrochemical Li(+) intercalation/deintercalation in graphite is highly electrolyte-selective: whereas the process works well in the carbonate electrolytes inherited from Li-ion batteries, it cannot take place in the ether electrolytes commonly used for Li-S batteries, because the cointercalation of the solvent destroys the crystalline structure of graphite. Thus, only very few studies have focused on graphite-based Li-S full cells. In this work, simple graphite-based Li-S full cells were fabricated employing electrolytes beyond the conventional carbonates, in combination with highly loaded Li2S/graphene composite cathodes (Li2S loading: 2.2 mg/cm(2)). In particular, solvate ionic liquids can act as a single-phase electrolyte simultaneously compatible with both the Li2S cathode and the graphite anode and can further improve the battery performance by suppressing the shuttle effect. Consequently, these lithium-ion sulfur batteries show a stable and reversible charge-discharge behavior, along with a very high Coulombic efficiency."}, "10.1016/j.electacta.2017.07.123": {"title": "Understanding the role of lithium polysulfide solubility in limiting lithium-sulfur cell capacity", "abstract": ""}, "10.1016/j.jpowsour.2017.06.083": {"title": "A self-cleaning Li-S battery enabled by a bifunctional redox mediator", "abstract": ""}, "10.1021/acs.jpcc.7b01922": {"title": "In Situ NMR Observation of the Temporal Speciation of Lithium Sulfur Batteries during Electrochemical Cycling", "abstract": "The understanding of the reaction mechanism and temporal speciation of the lithium–sulfur batteries is challenged by complex polysulfide disproportionation chemistry coupled with the precipitation and dissolution of species. In this report, for the first time, we present a comprehensive method to investigate lithium sulfur electrochemistry using in situ 7 Li NMR spectroscopy, a technique that is capable of quantitatively capturing the evolution of the soluble and precipitated lithium (poly)sulfides during electrochemical cycling. Through deconvolution and quantification, every lithium-bearing species was closely tracked and four-step soluble lithium polysulfide-mediated lithium sulfur electrochemistry was demonstrated in never before seen detail. Significant irreversible accumulation of Li 2 S is observed on the Li metal anode after four cycles because of sulfur shuttling. The application of the method presented here to study electrolyte/additive development and lithium protection research can be readily envisaged."}, "10.1016/j.jpowsour.2017.08.030": {"title": "In operando infrared spectroscopy of lithium polysulfides using a novel spectro-electrochemical cell", "abstract": ""}, "10.1021/acs.jpclett.6b01266": {"title": "Li+ Local Structure in Li–Tetraglyme Solvate Ionic Liquid Revealed by Neutron Total Scattering Experiments with the 6/7Li Isotopic Substitution Technique", "abstract": "Equimolar mixtures of lithium bis(trifluoromethanesulfonyl)amide (LiTFSA) and tetraglyme (G4: CH3O-(CH2CH2O)4-CH3) yield the solvate (or chelate) ionic liquid [Li(G4)][TFSA], which is a homogeneous transparent solution at room temperature. Solvate ionic liquids (SILs) are currently attracting increasing research interest, especially as new electrolytes for Li-sulfur batteries. Here, we performed neutron total scattering experiments with (6/7)Li isotopic substitution to reveal the Li(+) solvation/local structure in [Li(G4)][TFSA] SILs. The experimental interference function and radial distribution function around Li(+) agree well with predictions from ab initio calculations and MD simulations. The model solvation/local structure was optimized with nonlinear least-squares analysis to yield structural parameters. The refined Li(+) solvation/local structure in the [Li(G4)][TFSA] SIL shows that lithium cations are not coordinated to all five oxygen atoms of the G4 molecule (deficient five-coordination) but only to four of them (actual four-coordination). The solvate cation is thus considerably distorted, which can be ascribed to the limited phase space of the ethylene oxide chain and competition for coordination sites from the TFSA anion."}, "10.1002/anie.201706979": {"title": "High‐Temperature Formation of a Functional Film at the Cathode/Electrolyte Interface in Lithium–Sulfur Batteries: An In Situ AFM Study", "abstract": "Abstract Lithium–sulfur (Li–S) batteries have been attracting wide attention for their promising high specific capacity. A deep understanding of Li–S interfacial mechanism including the temperature (T) effect is required to meet the demands for battery modification and systematic study. Herein, the interfacial behavior during discharge/charge is investigated at high temperature (HT) of 60 °C in an electrolyte based on lithium bis(fluorosulfonyl) imide (LiFSI). By in situ atomic force microscopy (AFM), dynamic evolution of insoluble Li2S2 and Li2S is studied at the nanoscale. An in situ formed functional film can be directly monitored at 60 °C after Li2S nucleation. It retards side reactions and facilitates interfacial redox. The insight into the interfacial processes at HT provides direct evidence of the existence of the film and reveals its dynamic behavior, providing a new avenue for electrolyte design and performance enhancement."}, "10.1002/cssc.201600878": {"title": "Reaction between Lithium Anode and Polysulfide Ions in a Lithium–Sulfur Battery", "abstract": "The reaction between polysulfides and a lithium anode in a Li-S battery was examined using HPLC. The results demonstrated that the polysulfide species with six sulfur atoms or more were reactive with regard to lithium metal. Although the reaction can be greatly inhibited by the addition of LiNO3 in the electrolyte, LiNO3 cannot form a stable protection layer on the Li anode to prevent the reaction during storage."}, "10.1039/c7ta01057e": {"title": "A high performance lithium–sulfur battery enabled by a fish-scale porous carbon/sulfur composite and symmetric fluorinated diethoxyethane electrolyte", "abstract": "A high performance lithium–sulfur (Li–S) battery comprising a symmetric fluorinated diethoxyethane electrolyte coupled with a fish-scale porous carbon/S composite electrode was demonstrated."}, "10.1021/acsami.6b11619": {"title": "Carbon Disulfide Cosolvent Electrolytes for High-Performance Lithium Sulfur Batteries", "abstract": "Development of lithium sulfur (Li–S) batteries with high Coulombic efficiency and long cycle stability remains challenging due to the dissolution and shuttle of polysulfides in electrolyte. Here, a novel additive, carbon disulfide (CS 2 ), to the organic electrolyte is reported to improve the cycling performance of Li–S batteries. The cells with the CS 2 -additive electrolyte exhibit high Coulombic efficiency and long cycle stability, showing average Coulombic efficiency >99% and a capacity retention of 88% over the entire 300 cycles. The function of the CS 2 additive is 2-fold: (1) it inhibits the migration of long-chain polysulfides to the anode by forming complexes with polysulfides and (2) it passivates electrode surfaces by inducing the protective coatings on both the anode and the cathode."}, "10.1021/acs.chemmater.7b02105": {"title": "Effects of Anion Mobility on Electrochemical Behaviors of Lithium–Sulfur Batteries", "abstract": "The electrolyte is a crucial component of lithium–sulfur (Li–S) batteries, as it controls polysulfide dissolution, charge shuttling processes, and solid-electrolyte interphase (SEI) layer formation. Experimentally, the overall performance of Li–S batteries varies with choice of solvent system and Li-salt used in the electrolyte, and a lack of predictive understanding about the effects of individual electrolyte components inhibits the rational design of electrolytes for Li–S batteries. Here we analyze the role of the counteranions of common Li salts (such as TfO –, FSI –, TFSI –, and TDI – ) when dissolved in DOL/DME (1:1 by vol.) for use in Li–S batteries. The evolution of ion–ion and ion–solvent interactions due to various anions was analyzed using 17 O NMR and pulsed-field gradient (PFG) NMR and then correlated with electrochemical performance in Li–S cells. These data reveal that the formation of the passivation layer on the anode and the loss of active materials from the cathode (evidenced by polysulfide dissolution) are related to anion mobility and affinity with lithium polysulfide, respectively. For future electrolyte design, anions with lower mobility and weaker interactions with lithium polysulfides may be superior candidates for increasing the long-term stability of Li–S batteries."}, "10.1021/acs.jpcc.7b07847": {"title": "Density Functional Theory Modeling the Interfacial Chemistry of the LiNO 3 Additive for Lithium–Sulfur Batteries by Means of Simulated Photoelectron Spectroscopy", "abstract": "Lithium–sulfur (Li–S) batteries are considered candidates for next-generation energy storage systems due to their high theoretical specific energy. There exist, however, some shortcomings of these batteries, not least the solubility of intermediate polysulfides into the electrolyte generating a so-called “redox shuttle”, which gives rise to self-discharge. LiNO 3 is therefore frequently used as an electrolyte additive to help suppress this mechanism, but the exact nature of the LiNO 3 functionality is still unclear. Here, density functional theory calculations are used to investigate the electronic structure of LiNO 3 and a number of likely species (N 2, N 2 O, LiNO 2, Li 3 N, and Li 2 N 2 O 2 ) resulting from the reduction of this additive on the surface of Li metal anode. The N 1s X-ray photoelectron spectroscopy core level binding energies of these molecules on the surface are calculated in order to compare the results with experimentally reported values. The core level shifts (CLS) of the binding energies are studied to identify possible factors responsible for the position of the peaks. Moreover, solid phases of (cubic) c-Li 3 N and (hexagonal) α-Li 3 N on the surface of Li metal are considered. The N 1s binding energies for the bulk phases of Li 3 N and at the Li 3 N/Li interfaces display higher values as compared to the Li 3 N molecule, indicating a clear correlation between the coordination number and the CLS of the solid phases of Li 3 N."}, "10.5796/electrochemistry.85.680": {"title": "Long-cycle-life Lithium-sulfur Batteries with Lithium Solvate Ionic Liquids", "abstract": "The electrochemical properties of a sulfur positive electrode in equimolar glyme-Li salt mixtures were investigated. Cyclic voltammograms indicated that the insertion of Li into the sulfur/carbon composite electrode took place over at least three steps during the reduction process. In contrast, the broad anodic current suggested that the electrode kinetics for the extraction of Li were relatively slow. Stable charge-discharge operation of the Li-S cell consisting of a Li negative electrode with [Li(triglyme)][bis(trifluoromethanesulfonyl)amide] as the electrolyte was achieved at 800 cycles. This indicates that dissolution of Li2Sx into the electrolyte was effectively suppressed in this system."}, "10.1016/j.electacta.2017.05.034": {"title": "Electrolyte decomposition and gas evolution in a lithium-sulfur cell upon long-term cycling", "abstract": ""}, "10.1016/j.electacta.2017.09.149": {"title": "Reduced Polysulfide Shuttle Effect by Using Polyimide Separators with Ionic Liquid-based Electrolytes in Lithium-Sulfur Battery", "abstract": ""}, "10.1002/celc.201600586": {"title": "Carbon Composites for a High‐Energy Lithium–Sulfur Battey with a Glyme‐Based Electrolyte", "abstract": "Abstract A comparative study of sulfur composites using carbon of various natures, namely, graphite, mesocarbon microbeads, and multi‐walled carbon nanotubes, is performed in lithium battery design and evaluation. Morphological and structural analyses, by means of SEM and XRD, cyclic voltammetry and galvanostatic cycling in lithium cells are employed for characterization of the materials. Tetraethylene glycol dimethyl ether containing lithium trifluoromethansulfonate is considered the preferred electrolyte for performing the electrochemical tests. Prior to use in cells, the electrolyte characteristics in terms of 1H, 7Li, and 19F nuclei self‐diffusion coefficients, ionic conductivity, and ionic association degree are studied by combining NMR and impedance spectroscopy. The best lithium–sulfur composite reported herein achieves a capacity higher than 500 mAh g−1 over 140 cycles with no sign of dendrite formation or failure. This performance is considered sufficiently suitable for the development of high‐energy lithium batteries, in particular, considering the expected safety of the cells by employing a nonflammable glyme electrolyte instead of a conventional carbonate‐based one."}, "10.1016/j.electacta.2016.10.169": {"title": "Optimising the concentration of LiNO3 additive in C4mpyr-TFSI electrolyte-based Li-S battery", "abstract": ""}, "10.1002/chem.201701011": {"title": "Predicting the Solubility of Sulfur: A COSMO‐RS‐Based Approach to Investigate Electrolytes for Li–S Batteries", "abstract": "Lithium-sulfur (Li-S) batteries are, in theory, considering their basic reactions, very promising from a specific energy density point of view, but have poor power rate capabilities. The dissolution of sulfur from the C/S cathode in the electrolyte is a rate-determining and crucial step for the functionality. To date, time-consuming experimental methods, such as HPLC/UV, have been used to quantify the corresponding solubilities. Here, we use a computational fluid-phase thermodynamics approach, the
