Repository: zhuonanli08/Li-S_Electrolyte_Conflicts

File: output/第0步_查新小结.md
# 第 0 步：查新小结

> 日期：2026-10-12　|　范围：网络检索（英文）+ Europe PMC / OpenAlex 摘要 + 本地 02 库相关论文的摘要和正文
> 没覆盖：中文文献、会议摘要、预印本的系统检索；部分出版商页面打不开，只读了摘要

## 结论

**没有发现撞车。**没有人把"不同论文的结论"当作数据点，去做锂硫电解液的矛盾归因，或者跨文献检验"最优溶剂化强度随条件移动"。相近的工作分成四类，各自只占了本课题的一块。

## 1. 最接近的工作与区别

| 类别 | 代表工作 | 做了什么 | 和本课题的区别 |
|---|---|---|---|
| 锂硫文献数据汇总 | Yari…Safari, *Nat Commun* 2025（866 张循环 / 倍率图数字化） | 重点在硫载体材料；按载量、E/S 等设计参数做基准 | 比的是不同论文的**绝对性能**；不看电解液化学，也不看结论方向 |
| | Nandagiri 等, *MRS Energy & Sustainability* 2026（本地库有） | 2022–2025 年文献的载量–E/S–容量三元图 + PCA，给出可行窗口 | 电解液只粗分成"DOL/DME 基准、其他醚类……"用来给散点上色；没有溶剂化轴，没有论文内对比，不归因矛盾 |
| | Bird…Shearing, *ACS Mater. Lett.* 2024（碳载体 meta 分析，100 篇）；Bird 等, *Discover Electrochem.* 2026（活体系统综述） | 统计参数报告频率，指出报告不全、口径不一 | 和本课题方案 §9 的"结果三：报告规范"有重叠，**要引用**；本课题的角度是电解液专门的报告缺失，而且要把缺失和"解释不了的矛盾"对应起来 |
| 电解液的文献数据 / 机器学习 | Kilic 等, *Int. J. Energy Res.* 2022（离子液体锂硫文献数据集，关联规则挖掘）；*CEJ* 2024（离子液体筛选 ML） | 只做离子液体；目标是预测性能、筛选配方 | 不做矛盾归因，不按条件分层看结论翻转 |
| | Kim…Cui, *PNAS* 2023（锂金属库仑效率文献数据 → ML）；LLMB, *ACS Cent. Sci.* 2026（3,606 篇锂金属电池、8,074 颗电池） | 跨文献电解液数据 + ML，结论是"弱溶剂化更好" | 锂金属体系，不是锂硫；目标是预测，不是解释矛盾。可以作为**方法学先例**引用 |
| 单课题组的系统研究（溶剂化轴） | Kim…Bao, Cui, *Nat Commun* 2024（溶剂化自由能 → 性能） | 用一把实测刻度排了一批电解液，结论：**溶剂化越弱，循环越好** | 单课题组、单套条件。正好是本课题要检验的那种"无条件结论" |
| | Gao…, *PNAS* 2023（本地库有） | 溶解度 37–1,100 mM，**适中（50–200 mM）最好** | 同上 |
| | *ACS Energy Lett.* 2026 溶剂筛选（本地库有） | 按 εr–DN 把 75 种溶剂分成强 / 中强 / 中 / 弱 / 非溶剂化五档 | 现成的溶剂化刻度，可以直接借用（见 §2） |
| | *ACS AEM* 2025（51 种混合电解液）；Wortelkamp…Krossing, *ChemElectroChem* 2025（PLS） | 在单课题组数据里找关键参数 | 同上 |
| 机理模型 | *ACS Energy Lett.* 2026《Role of the Electrolyte Concentration…》（本地库有） | 机理模型：溶剂化太弱拖慢转化，太强加剧穿梭；最优窗口随 E/S、孔隙率移动 | **是理论先验，不是竞争者**：它的预测正好可以拿文献数据检验（方案 H3） |
| 权衡类单篇论文 | 方案附录 B 的 6 篇（*Adv. Sci.* 2025、*ACS SCE* 2026、*AM* 2025 等） | 各自在一套条件下提出"适中溶剂化" | 单篇、单条件，正是本课题的数据点 |

另外，"多硫化物溶解是双刃剑"在综述和观点文章里是常见说法，但都停留在**定性**层面，没有人定量地给出"在什么条件下哪一刃更重"。

## 2. 对方案的影响

1. **差异化表述可以写得更具体**：已有的文献汇总比的是**绝对性能**和**设计参数**；本课题比的是**论文内部的结论方向**，并把它们放到同一根**溶剂化轴**上，回答"为什么不一致"。这一点在方案 §1 "比较口径"里已经有，汇报时要放在最前面。
2. **溶剂化轴有现成刻度（方案 §6.4）**：Kim 2024 的实测溶剂化自由能、*ACS EL* 2026 的 εr–DN 五档分类（75 种溶剂），可以直接当方案二、三的查表来源，不必全部自己算。
3. **H3 有理论先验，也有单课题组反例**：*ACS EL* 2026 的机理模型预测"最优点随条件移动"；Kim 2024 说"越弱越好"（单调）。**Kim 2024 和 Gao 2023 都出自 Cui / Bao 组，一个说"越弱越好"，一个说"适中最好"**，很可能是"②研究区间不同"型矛盾，可以作为试点的示范案例（待读 Kim 2024 全文确认它的溶解度范围和测试条件）。
4. **"结果三：报告规范"要引用 UCL 组**（Bird / Robinson / Shearing）的两篇，突出电解液专门的缺失字段（第 1 步实测：锂量只有 33% 的论文报告，Li‖Cu 只有 22%）。

## 3. 本地库要补的

| 论文 | 问题 | 建议 |
|---|---|---|
| Kim…Cui, *Nat Commun* 2024, 10.1038/s41467-023-44527-x | 题名用英式拼写 "lithium-**sulphur**"，当初的 OpenAlex 检索式只写了 "sulfur"，没进候选池 | 补下载（OA） |
| Nazar 组, *ACS Cent. Sci.* 2017, 10.1021/acscentsci.7b00123（难溶电解液经典） | 进了候选清单，下载失败 | 补下载（OA） |
| 其他英式拼写论文 | 题名带 sulphur 的锂硫论文，本地库一篇都没有 | 定向补充阶段加一条 "sulphur" 检索，LLM 筛一遍（花费很小，跑前报价） |

## 来源

- [Solvation-property relationship of lithium-sulphur battery electrolytes (Nat Commun 2024)](https://www.nature.com/articles/s41467-023-44527-x)
- [Performance benchmarking and analysis of lithium-sulfur batteries for next-generation cell design (Nat Commun 2025)](https://pmc.ncbi.nlm.nih.gov/articles/PMC12214508/)
- [Data-driven benchmarking of lithium–sulfur cells (MRS Energy & Sustainability 2026)](https://link.springer.com/article/10.1557/s43581-026-00160-x)
- [Establishing a living systematic review of characterisation and parameter reporting in Li-ion and Li–S cathode research (Discover Electrochemistry 2026)](https://link.springer.com/article/10.1007/s44373-026-00099-1)
- [Progress in Carbon Cathodic Host Matrices for Lithium–Sulfur Cells: A Meta Analysis (ACS Materials Lett.)](https://pubs.acs.org/doi/10.1021/acsmaterialslett.4c01646)
- [LLMB: AI Agent for Lithium Metal Battery Research Using Large Language Model (ACS Cent. Sci. 2026)](https://pubs.acs.org/acscii/article/12/4/484/5140991/LLMB-AI-Agent-for-Lithium-Metal-Battery-Research)
- [Data-driven electrolyte design for lithium metal anodes (PNAS 2023)](https://web.stanford.edu/group/cui_group/papers/pnas.2214357120.pdf)
- [Electrolytes with moderate lithium polysulfide solubility … (PNAS 2023)](https://www.pnas.org/doi/10.1073/pnas.2301260120)
- [Electrolyte solutions design for lithium-sulfur batteries (Joule 2021)](https://www.cell.com/joule/fulltext/S2542-4351(21)00297-X)
- [Electrolyte Design and Optimization for Alkali Metal-Sulfur Batteries (AEM 2025)](https://advanced.onlinelibrary.wiley.com/doi/10.1002/aenm.202502691)
- [Balancing Anodic Stability and Cathodic Kinetics … Non-fluorinated Weakly Solvating Solvents (Adv. Sci. 2025)](https://www.ncbi.nlm.nih.gov/pmc/articles/PMC12499459/)
- [Directing the Lithium–Sulfur Reaction Pathway via Sparingly Solvating Electrolytes (ACS Cent. Sci. 2017)](https://pubs.acs.org/doi/10.1021/acscentsci.7b00123)
- [Recent advances in electrolyte design for optimized lithium polysulfides solvation (Energy Materials 2025)](https://www.oaepublish.com/articles/energymater.2025.31)
- [Double-edged-sword discussion of polysulfide dissolution (EES Batteries 2025)](https://pubs.rsc.org/en/content/articlehtml/2025/eb/d5eb00009b)
- 本地库：*ACS Energy Lett.* 2026（10.1021/acsenergylett.6c00391、10.1021/acsenergylett.6c00790）、*Int. J. Energy Res.* 2022（10.1002/er.8611）、*CEJ* 2024（10.1016/j.cej.2024.151562）、*ACS AEM* 2025（10.1021/acsaem.4c02435）、*ChemElectroChem* 2025（10.1002/celc.202500256）

File: output/第1步_体检结果.md
# 第 1 步：669 篇零成本体检结果

> 日期：2026-10-12　|　方法：PyMuPDF 抽全文 + SI，正则判读，不调 LLM，零花费
> 明细：`第1步_体检表.xlsx`（汇总 / 逐篇 / 说明；逐篇每格都附原句）
> 脚本：`scripts/step1a_extract_text.py` → `step1b_fetch_abstracts.py` → `step1c_checkup.py` → `step1d_report.py`

## 一句话结论

**有条件 GO。** E/S 过线；锂量报告率不过线，但"没报告"基本等于"没用薄锂"，可以把负极受限层定义为"明确报告了薄锂或低 N/P"。真正的短板是**正极受限、负极受限这两层里，在溶剂化轴上做对比的论文偏少**。这正是方案 §6.1 预判的"条件覆盖面才是瓶颈"。准确的结论条数要等第 2 步抽完论断才知道。

## 1. 范围

| 层 | 篇数 |
|---|---|
| 全部 | 669 |
| 有电池测试 | 602（其余为纯计算、表征、液流等） |
| **主层**：硫碳正极 + 锂金属负极 + 液态 | **458** |
| SPAN 层 | 73 |
| 溶液正极（catholyte）/ Li₂S 正极 | 24 / 14 |
| 石墨/硅负极（锂离子-硫） / 无负极 | 38 / 10 |

## 2. 对照方案里的 GO / NO-GO 线（主层 n=458）

| 方案的线 | 实测 | 判定 |
|---|---|---|
| E/S 报告率 ≥60% | 直接给出 56%；**加上"给了用量+载量、可以换算"的 66%**；2023–2026 年为 73% | ✅ 过 |
| 锂厚或 N/P 报告率 ≥50% | **33%**（2023–2026 年 37%） | ❌ 不过，但见下 |
| 至少 10 对真矛盾 | 第 2 步才能测 | — |

**锂量不过线，但缺失本身有信息量。**在 309 篇没报告锂量的论文里逐篇查了"thin / ultrathin / limited Li、低 N/P、Li inventory"的自述句：真正用了薄锂却没给数值、或者正则漏抓的只有约 3–5 篇（≈1–2%），漏抓的两种写法已补进正则。另外，软包论文的锂量报告率是 55%，非软包只有 20%；贫液论文是 57%。也就是说，用了苛刻条件的论文会主动写清楚，没写的基本是常规厚锂片。

**建议改口径**：负极受限层 = 明确报告锂厚 ≤50 µm、或 N/P ≤3；其余（含未报告）算负极不受限。敏感性分析：剔除未报告的论文再跑一遍。

## 3. 条件层的规模（主层，按篇）

| 层 | 定义（阈值是方案的建议起点） | 篇数 | 其中题名/摘要明显属溶剂化轴* |
|---|---|---|---|
| 负极受限 | 锂厚 ≤50 µm 或 N/P ≤3 | **62**（放宽到 ≤100 µm 为 94） | 29 |
| 正极受限 | 贫液（E/S ≤5）+ 高载量（≥4 mg cm⁻²）+ 非薄锂 | **57**（不论锂厚为 108） | 11 |
| 常规 | 其余 | 220 | — |

\* "溶剂化轴"指题名或摘要里出现强 / 适中 / 弱溶剂化、难溶、高浓、局部高浓、低浓。这是**下限**：很多换溶剂的论文不用这些词，第 3 步按溶剂 DN 定位后还会增加。

E/S × 锂量交叉表里，"贫液 × 薄锂（≤50 µm）"这一格有 33 篇。

**按方案 §6.1 的功效估算**，每层要 40–95 条结论。负极受限层勉强够（62 篇 × 1–3 条）。**正极受限层的溶剂化对比偏少**，很可能需要定向补文献（关键词：lean electrolyte + high loading + solvating / donor number / sparingly / weakly），或者把正极受限放宽为"贫液 + 高载量、不论锂厚"（108 篇）。

## 4. 几个提前出现的信号

1. **SPAN 混比确实存在**：弱溶剂化论文 39 篇里有 13 篇是 SPAN，局部高浓 57 篇里有 18 篇是 SPAN。方案 H1 说"正极类型混用制造假矛盾"，这个前提在数据里站得住。
2. **介体可以做第二案例**：83 篇，主层 63 篇，其中 28 篇有贫液实验、38 篇有高载量实验。
3. **网络 meta（分析 3b）可行**：主层有 172 篇（38%）明确用了常规醚基准（1 M LiTFSI DOL/DME）。
4. **负极侧指标偏少**：Li‖Cu 库仑效率只有 22% 的论文报告，负极侧证据主要还得靠锂厚、N/P 和循环寿命。
5. **报告质量逐年变好**：E/S 可算比例从 2016–2019 年的 38% 升到 2023–2026 年的 73%。早期文献对分层帮助有限。

## 5. 正则验证（抽样人工看原句）

| 项 | 精确率（✅ 里抽查） | 召回（❌ 里抽查有没有漏） | 已修 |
|---|---|---|---|
| E/S | 16/18 | 两项都 ❌ 的抽 12 篇，漏 2 篇 | catholyte 用量、"电解液/Li₂S 比"、µ 乱码成 m |
| 锂厚 | 14/14 | 抽 16 篇漏 3 篇；再抽 20 篇漏 1 篇 | 形容词插在中间、"直径 × 厚度"、µ 乱码成 m/l、"Li thickness (50 µm)" |
| N/P | 7/10 | — | 错的 3 条是能量密度测算参数，已加"测算/假设/模拟"降为 🔶 |
| 硫载量 | 7/8 | — | 错的 1 条把石墨载量当成硫载量，未修（影响小） |

残余误差估计在 5–10% 量级。作为可行性判断够用；进入正式数据集的字段，第 3 步还要走 gold + 逐格裁定。

**局限**：电解液类别按题名+摘要关键词粗标，摘要里拿来对比的类别也会被标上（例如"适中溶剂化"的论文会同时被标"强溶剂化"）；温度判定只是粗判。这两项都不进入正式分析，只用来估计数量级。

## 6. 对下一步的影响

- **第 2 步（论断抽取 → 矛盾地图）照常做**。每条论断要连同它所在实验的条件（E/S、锂厚/N/P、载量、正极类型）一起抽，这样才能按论断条数而不是论文篇数算各层规模。
- 第 2 步之后再决定要不要为正极受限层定向补文献。
- 方案要改的口径：锂量缺失的处理（见 §2）；GO 线从"锂量报告率 ≥50%"改为"负极受限层 ≥40 条溶剂化对比结论"。
